Repository: you0514w/youyou

File: Abbe Value.csv (part 1 of 20)
Abbe Value,SiO2,B2O3,Al2O3,MgO,CaO,BaO,Li2O,Na2O,K2O,ZnO,SrO,PbO,Ga2O3,As2O3,Y2O3,Sb2O3,La2O3,Gd2O3,Bi2O3,TiO2,GeO2,ZrO2,SnO2,TeO2,P2O5,Nb2O5,Ta2O5,WO3,Yb2O3
65.6,75,15,0,0,0,0,0,10,0,0,0,0,0,0,0,0,0,0,0,0,0,0,0,0,0,0,0,0,0
66.2,75,15,0,0,0,0,0,9,1,0,0,0,0,0,0,0,0,0,0,0,0,0,0,0,0,0,0,0,0
66.52,75,15,0,0,0,0,0,7,3,0,0,0,0,0,0,0,0,0,0,0,0,0,0,0,0,0,0,0,0
66.65,75,15,0,0,0,0,0,6,4,0,0,0,0,0,0,0,0,0,0,0,0,0,0,0,0,0,0,0,0
66.7,75,15,0,0,0,0,0,5,5,0,0,0,0,0,0,0,0,0,0,0,0,0,0,0,0,0,0,0,0
66.59,75,15,0,0,0,0,0,4,6,0,0,0,0,0,0,0,0,0,0,0,0,0,0,0,0,0,0,0,0
66.85,75,15,0,0,0,0,0,3,7,0,0,0,0,0,0,0,0,0,0,0,0,0,0,0,0,0,0,0,0
67.22,75,15,0,0,0,0,0,1,9,0,0,0,0,0,0,0,0,0,0,0,0,0,0,0,0,0,0,0,0
67.23,75,15,0,0,0,0,0,0,10,0,0,0,0,0,0,0,0,0,0,0,0,0,0,0,0,0,0,0,0
40,0,76,0,0,0,0,0,0,0,0,0,24,0,0,0,0,0,0,0,0,0,0,0,0,0,0,0,0,0
36.01,0,68,0,0,0,0,0,0,0,0,0,32,0,0,0,0,0,0,0,0,0,0,0,0,0,0,0,0,0
31.84,0,60,0,0,0,0,0,0,0,0,0,40,0,0,0,0,0,0,0,0,0,0,0,0,0,0,0,0,0
27.2,0,52,0,0,0,0,0,0,0,0,0,48,0,0,0,0,0,0,0,0,0,0,0,0,0,0,0,0,0
21.7,0,44,0,0,0,0,0,0,0,0,0,56,0,0,0,0,0,0,0,0,0,0,0,0,0,0,0,0,0
20.7,44,0,0,0,0,0,0,0,0,0,0,56,0,0,0,0,0,0,0,0,0,0,0,0,0,0,0,0,0
16.04,40,0,0,0,0,0,0,0,0,0,0,60,0,0,0,0,0,0,0,0,0,0,0,0,0,0,0,0,0
24.05,0,0,0,0,0,0,0,0,0,0,0,40,0,0,0,0,0,0,0,0,60,0,0,0,0,0,0,0,0
21.83,0,0,0,0,0,0,0,0,0,0,0,48,0,0,0,0,0,0,0,0,52,0,0,0,0,0,0,0,0
16.66,0,0,0,0,0,0,0,0,0,0,0,56,0,0,0,0,0,0,0,0,44,0,0,0,0,0,0,0,0
30.2,63.5,0,0,0,0,0,0,7.5,0,0,0,29,0,0,0,0,0,0,0,0,0,0,0,0,0,0,0,0,0
24.79,53.25,0,0,0,0,0,0,9.37,0,0,0,37.38,0,0,0,0,0,0,0,0,0,0,0,0,0,0,0,0,0
31.4,64,0,0,0,0,0,0,11,0,0,0,25,0,0,0,0,0,0,0,0,0,0,0,0,0,0,0,0,0
31.4,63.79,0,0,0,0,0,0,11.65,0,0,0,24.56,0,0,0,0,0,0,0,0,0,0,0,0,0,0,0,0,0
27.84,57.08,0,0,0,0,0,0,12.71,0,0,0,30.21,0,0,0,0,0,0,0,0,0,0,0,0,0,0,0,0,0
28.13,57.1,0,0,0,0,0,0,14.3,0,0,0,28.6,0,0,0,0,0,0,0,0,0,0,0,0,0,0,0,0,0
33.3,64.5,0,0,0,0,0,0,15.8,0,0,0,19.7,0,0,0,0,0,0,0,0,0,0,0,0,0,0,0,0,0
29.6,58,0,0,0,0,0,0,16,0,0,0,26,0,0,0,0,0,0,0,0,0,0,0,0,0,0,0,0,0
34.5,64.75,0,0,0,0,0,0,17.75,0,0,0,17.5,0,0,0,0,0,0,0,0,0,0,0,0,0,0,0,0,0
35.6,64.8,0,0,0,0,0,0,18.7,0,0,0,16.5,0,0,0,0,0,0,0,0,0,0,0,0,0,0,0,0,0
29.5,56.99,0,0,0,0,0,0,18.74,0,0,0,24.27,0,0,0,0,0,0,0,0,0,0,0,0,0,0,0,0,0
36.7,64.37,0,0,0,0,0,0,20.22,0,0,0,15.41,0,0,0,0,0,0,0,0,0,0,0,0,0,0,0,0,0
32.1,59.88,0,0,0,0,0,0,20.29,0,0,0,19.83,0,0,0,0,0,0,0,0,0,0,0,0,0,0,0,0,0
62.1,85.1,0,0,0,0,0,0,0,14.9,0,0,0,0,0,0,0,0,0,0,0,0,0,0,0,0,0,0,0,0
57.1,62,0,0,0,0,0,0,0,10.9,0,27.1,0,0,0,0,0,0,0,0,0,0,0,0,0,0,0,0,0,0
58.4,66.3,0,0,0,0,0,0,0,11.6,0,22.1,0,0,0,0,0,0,0,0,0,0,0,0,0,0,0,0,0,0
59.9,72,0,0,0,0,0,0,0,12.6,0,15.4,0,0,0,0,0,0,0,0,0,0,0,0,0,0,0,0,0,0
60.7,76.9,0,0,0,0,0,0,0,13.5,0,9.6,0,0,0,0,0,0,0,0,0,0,0,0,0,0,0,0,0,0
61.3,81.3,0,0,0,0,0,0,0,14.2,0,4.5,0,0,0,0,0,0,0,0,0,0,0,0,0,0,0,0,0,0
55.4,56.6,0,0,0,0,0,0,0,13.4,0,30,0,0,0,0,0,0,0,0,0,0,0,0,0,0,0,0,0,0
56.1,59.6,0,0,0,0,0,0,0,14,0,26.4,0,0,0,0,0,0,0,0,0,0,0,0,0,0,0,0,0,0
57.7,65.8,0,0,0,0,0,0,0,15.5,0,18.7,0,0,0,0,0,0,0,0,0,0,0,0,0,0,0,0,0,0
58.9,71.4,0,0,0,0,0,0,0,16.8,0,11.8,0,0,0,0,0,0,0,0,0,0,0,0,0,0,0,0,0,0
59.9,76.4,0,0,0,0,0,0,0,18,0,5.6,0,0,0,0,0,0,0,0,0,0,0,0,0,0,0,0,0,0
55.3,55.8,0,0,0,0,0,0,0,17.6,0,26.6,0,0,0,0,0,0,0,0,0,0,0,0,0,0,0,0,0,0
56.1,59,0,0,0,0,0,0,0,18.6,0,22.4,0,0,0,0,0,0,0,0,0,0,0,0,0,0,0,0,0,0
57,62.1,0,0,0,0,0,0,0,19.6,0,18.3,0,0,0,0,0,0,0,0,0,0,0,0,0,0,0,0,0,0
58.6,68,0,0,0,0,0,0,0,21.4,0,10.6,0,0,0,0,0,0,0,0,0,0,0,0,0,0,0,0,0,0
62.8,84.5,0,0,0,0,0,0,0,5.4,0,10.1,0,0,0,0,0,0,0,0,0,0,0,0,0,0,0,0,0,0
62.5,84.8,0,0,0,0,0,0,0,6.9,0,8.3,0,0,0,0,0,0,0,0,0,0,0,0,0,0,0,0,0,0
61,78.2,0,0,0,0,0,0,0,7.6,0,14.2,0,0,0,0,0,0,0,0,0,0,0,0,0,0,0,0,0,0
62.3,85.2,0,0,0,0,0,0,0,8.7,0,6.1,0,0,0,0,0,0,0,0,0,0,0,0,0,0,0,0,0,0
59.2,71.4,0,0,0,0,0,0,0,9.9,0,18.7,0,0,0,0,0,0,0,0,0,0,0,0,0,0,0,0,0,0
61.4,81.8,0,0,0,0,0,0,0,10.8,0,7.4,0,0,0,0,0,0,0,0,0,0,0,0,0,0,0,0,0,0
62.1,84.8,0,0,0,0,0,0,0,11.6,0,3.6,0,0,0,0,0,0,0,0,0,0,0,0,0,0,0,0,0,0
61.1,80.7,0,0,0,0,0,0,0,14.7,0,4.6,0,0,0,0,0,0,0,0,0,0,0,0,0,0,0,0,0,0
55.8,58.8,0,0,0,0,0,0,0,24,0,17.2,0,0,0,0,0,0,0,0,0,0,0,0,0,0,0,0,0,0
57.3,65,0,0,0,0,0,0,0,26.5,0,8.5,0,0,0,0,0,0,0,0,0,0,0,0,0,0,0,0,0,0
59.29,79.98,0,0,0,0,0,0,19.39,0,0,0,0,0,0,0,0.63,0,0,0,0,0,0,0,0,0,0,0,0,0
50.99,78.28,0,0,0,0,0,0,18.97,0,0,0,0,0,0,0,2.75,0,0,0,0,0,0,0,0,0,0,0,0,0
49.04,77.65,0,0,0,0,0,0,18.82,0,0,0,0,0,0,0,3.53,0,0,0,0,0,0,0,0,0,0,0,0,0
47.48,76.99,0,0,0,0,0,0,18.66,0,0,0,0,0,0,0,4.35,0,0,0,0,0,0,0,0,0,0,0,0,0
45.82,76.29,0,0,0,0,0,0,18.49,0,0,0,0,0,0,0,5.22,0,0,0,0,0,0,0,0,0,0,0,0,0
44.67,75.55,0,0,0,0,0,0,18.31,0,0,0,0,0,0,0,6.14,0,0,0,0,0,0,0,0,0,0,0,0,0
43.11,74.76,0,0,0,0,0,0,18.12,0,0,0,0,0,0,0,7.12,0,0,0,0,0,0,0,0,0,0,0,0,0
34.47,66.67,0,0,0,0,0,0,16.15,0,0,0,0,0,0,0,17.18,0,0,0,0,0,0,0,0,0,0,0,0,0
51.5,80,0,0,0,0,0,0,15,0,0,0,0,0,0,0,0,0,0,0,5,0,0,0,0,0,0,0,0,0
50.4,75,0,0,0,0,0,0,20,0,0,0,0,0,0,0,0,0,0,0,5,0,0,0,0,0,0,0,0,0
49.7,70,0,0,0,0,0,0,25,0,0,0,0,0,0,0,0,0,0,0,5,0,0,0,0,0,0,0,0,0
43.5,80,0,0,0,0,0,0,10,0,0,0,0,0,0,0,0,0,0,0,10,0,0,0,0,0,0,0,0,0
43.8,75,0,0,0,0,0,0,15,0,0,0,0,0,0,0,0,0,0,0,10,0,0,0,0,0,0,0,0,0
43.7,70,0,0,0,0,0,0,20,0,0,0,0,0,0,0,0,0,0,0,10,0,0,0,0,0,0,0,0,0
43.5,65,0,0,0,0,0,0,25,0,0,0,0,0,0,0,0,0,0,0,10,0,0,0,0,0,0,0,0,0
43.2,60,0,0,0,0,0,0,30,0,0,0,0,0,0,0,0,0,0,0,10,0,0,0,0,0,0,0,0,0
42.6,55,0,0,0,0,0,0,35,0,0,0,0,0,0,0,0,0,0,0,10,0,0,0,0,0,0,0,0,0
36.4,75,0,0,0,0,0,0,10,0,0,0,0,0,0,0,0,0,0,0,15,0,0,0,0,0,0,0,0,0
37.8,70,0,0,0,0,0,0,15,0,0,0,0,0,0,0,0,0,0,0,15,0,0,0,0,0,0,0,0,0
38.2,65,0,0,0,0,0,0,20,0,0,0,0,0,0,0,0,0,0,0,15,0,0,0,0,0,0,0,0,0
38.5,60,0,0,0,0,0,0,25,0,0,0,0,0,0,0,0,0,0,0,15,0,0,0,0,0,0,0,0,0
38.6,55,0,0,0,0,0,0,30,0,0,0,0,0,0,0,0,0,0,0,15,0,0,0,0,0,0,0,0,0
38.2,50,0,0,0,0,0,0,35,0,0,0,0,0,0,0,0,0,0,0,15,0,0,0,0,0,0,0,0,0
37.1,45,0,0,0,0,0,0,40,0,0,0,0,0,0,0,0,0,0,0,15,0,0,0,0,0,0,0,0,0
36.4,60,0,0,0,0,0,0,23,0,0,0,0,0,0,0,0,0,0,0,17,0,0,0,0,0,0,0,0,0
31.4,70,0,0,0,0,0,0,10,0,0,0,0,0,0,0,0,0,0,0,20,0,0,0,0,0,0,0,0,0
32.7,65,0,0,0,0,0,0,15,0,0,0,0,0,0,0,0,0,0,0,20,0,0,0,0,0,0,0,0,0
33.5,60,0,0,0,0,0,0,20,0,0,0,0,0,0,0,0,0,0,0,20,0,0,0,0,0,0,0,0,0
34.1,55,0,0,0,0,0,0,25,0,0,0,0,0,0,0,0,0,0,0,20,0,0,0,0,0,0,0,0,0
34.5,50,0,0,0,0,0,0,30,0,0,0,0,0,0,0,0,0,0,0,20,0,0,0,0,0,0,0,0,0
34.2,45,0,0,0,0,0,0,35,0,0,0,0,0,0,0,0,0,0,0,20,0,0,0,0,0,0,0,0,0
33.3,40,0,0,0,0,0,0,40,0,0,0,0,0,0,0,0,0,0,0,20,0,0,0,0,0,0,0,0,0
29,60,0,0,0,0,0,0,15,0,0,0,0,0,0,0,0,0,0,0,25,0,0,0,0,0,0,0,0,0
29.7,55,0,0,0,0,0,0,20,0,0,0,0,0,0,0,0,0,0,0,25,0,0,0,0,0,0,0,0,0
30.6,50,0,0,0,0,0,0,25,0,0,0,0,0,0,0,0,0,0,0,25,0,0,0,0,0,0,0,0,0
30.9,45,0,0,0,0,0,0,30,0,0,0,0,0,0,0,0,0,0,0,25,0,0,0,0,0,0,0,0,0
30.8,40,0,0,0,0,0,0,35,0,0,0,0,0,0,0,0,0,0,0,25,0,0,0,0,0,0,0,0,0
26,55,0,0,0,0,0,0,15,0,0,0,0,0,0,0,0,0,0,0,30,0,0,0,0,0,0,0,0,0
26.7,50,0,0,0,0,0,0,20,0,0,0,0,0,0,0,0,0,0,0,30,0,0,0,0,0,0,0,0,0
27.6,45,0,0,0,0,0,0,25,0,0,0,0,0,0,0,0,0,0,0,30,0,0,0,0,0,0,0,0,0
28.1,40,0,0,0,0,0,0,30,0,0,0,0,0,0,0,0,0,0,0,30,0,0,0,0,0,0,0,0,0
28.2,35,0,0,0,0,0,0,35,0,0,0,0,0,0,0,0,0,0,0,30,0,0,0,0,0,0,0,0,0
25.1,40,0,0,0,0,0,0,25,0,0,0,0,0,0,0,0,0,0,0,35,0,0,0,0,0,0,0,0,0
25.7,35,0,0,0,0,0,0,30,0,0,0,0,0,0,0,0,0,0,0,35,0,0,0,0,0,0,0,0,0
26,30,0,0,0,0,0,0,35,0,0,0,0,0,0,0,0,0,0,0,35,0,0,0,0,0,0,0,0,0
49.7,46,0,0,0,0,40,0,0,0,14,0,0,0,0,0,0,0,0,0,0,0,0,0,0,0,0,0,0,0
53.8,58,0,0,0,0,36,0,0,0,6,0,0,0,0,0,0,0,0,0,0,0,0,0,0,0,0,0,0,0
52.1,54,0,0,0,0,36,0,0,0,10,0,0,0,0,0,0,0,0,0,0,0,0,0,0,0,0,0,0,0
50.8,50,0,0,0,0,36,0,0,0,14,0,0,0,0,0,0,0,0,0,0,0,0,0,0,0,0,0,0,0
49.6,46,0,0,0,0,36,0,0,0,18,0,0,0,0,0,0,0,0,0,0,0,0,0,0,0,0,0,0,0
52.8,56,0,0,0,0,34,0,0,0,10,0,0,0,0,0,0,0,0,0,0,0,0,0,0,0,0,0,0,0
51.7,52,0,0,0,0,34,0,0,0,14,0,0,0,0,0,0,0,0,0,0,0,0,0,0,0,0,0,0,0
51.1,50,0,0,0,0,34,0,0,0,16,0,0,0,0,0,0,0,0,0,0,0,0,0,0,0,0,0,0,0
50.3,48,0,0,0,0,34,0,0,0,18,0,0,0,0,0,0,0,0,0,0,0,0,0,0,0,0,0,0,0
50,46,0,0,0,0,34,0,0,0,20,0,0,0,0,0,0,0,0,0,0,0,0,0,0,0,0,0,0,0
55.5,64,0,0,0,0,33,0,0,0,3,0,0,0,0,0,0,0,0,0,0,0,0,0,0,0,0,0,0,0
51.4,52,0,0,0,0,32,0,0,0,16,0,0,0,0,0,0,0,0,0,0,0,0,0,0,0,0,0,0,0
50.9,50,0,0,0,0,32,0,0,0,18,0,0,0,0,0,0,0,0,0,0,0,0,0,0,0,0,0,0,0
55.3,64,0,0,0,0,30,0,0,0,6,0,0,0,0,0,0,0,0,0,0,0,0,0,0,0,0,0,0,0
54.6,62,0,0,0,0,30,0,0,0,8,0,0,0,0,0,0,0,0,0,0,0,0,0,0,0,0,0,0,0
54,60,0,0,0,0,30,0,0,0,10,0,0,0,0,0,0,0,0,0,0,0,0,0,0,0,0,0,0,0
53.5,58,0,0,0,0,30,0,0,0,12,0,0,0,0,0,0,0,0,0,0,0,0,0,0,0,0,0,0,0
52.7,56,0,0,0,0,30,0,0,0,14,0,0,0,0,0,0,0,0,0,0,0,0,0,0,0,0,0,0,0
52,54,0,0,0,0,30,0,0,0,16,0,0,0,0,0,0,0,0,0,0,0,0,0,0,0,0,0,0,0
51.5,52,0,0,0,0,30,0,0,0,18,0,0,0,0,0,0,0,0,0,0,0,0,0,0,0,0,0,0,0
50.8,50,0,0,0,0,30,0,0,0,20,0,0,0,0,0,0,0,0,0,0,0,0,0,0,0,0,0,0,0
54.6,62,0,0,0,0,28,0,0,0,10,0,0,0,0,0,0,0,0,0,0,0,0,0,0,0,0,0,0,0
53.9,60,0,0,0,0,28,0,0,0,12,0,0,0,0,0,0,0,0,0,0,0,0,0,0,0,0,0,0,0
52.8,58,0,0,0,0,28,0,0,0,14,0,0,0,0,0,0,0,0,0,0,0,0,0,0,0,0,0,0,0
52.6,56,0,0,0,0,28,0,0,0,16,0,0,0,0,0,0,0,0,0,0,0,0,0,0,0,0,0,0,0
51.4,52,0,0,0,0,28,0,0,0,20,0,0,0,0,0,0,0,0,0,0,0,0,0,0,0,0,0,0,0
50,48,0,0,0,0,28,0,0,0,24,0,0,0,0,0,0,0,0,0,0,0,0,0,0,0,0,0,0,0
49.2,46,0,0,0,0,28,0,0,0,26,0,0,0,0,0,0,0,0,0,0,0,0,0,0,0,0,0,0,0
56.6,70,0,0,0,0,26,0,0,0,4,0,0,0,0,0,0,0,0,0,0,0,0,0,0,0,0,0,0,0
56,68,0,0,0,0,26,0,0,0,6,0,0,0,0,0,0,0,0,0,0,0,0,0,0,0,0,0,0,0
55.5,66,0,0,0,0,26,0,0,0,8,0,0,0,0,0,0,0,0,0,0,0,0,0,0,0,0,0,0,0
55.2,64,0,0,0,0,26,0,0,0,10,0,0,0,0,0,0,0,0,0,0,0,0,0,0,0,0,0,0,0
54.5,62,0,0,0,0,26,0,0,0,12,0,0,0,0,0,0,0,0,0,0,0,0,0,0,0,0,0,0,0
53.6,60,0,0,0,0,26,0,0,0,14,0,0,0,0,0,0,0,0,0,0,0,0,0,0,0,0,0,0,0
53,58,0,0,0,0,26,0,0,0,16,0,0,0,0,0,0,0,0,0,0,0,0,0,0,0,0,0,0,0
52.5,56,0,0,0,0,26,0,0,0,18,0,0,0,0,0,0,0,0,0,0,0,0,0,0,0,0,0,0,0
51.7,54,0,0,0,0,26,0,0,0,20,0,0,0,0,0,0,0,0,0,0,0,0,0,0,0,0,0,0,0
50.4,50,0,0,0,0,26,0,0,0,24,0,0,0,0,0,0,0,0,0,0,0,0,0,0,0,0,0,0,0
49.1,46,0,0,0,0,26,0,0,0,28,0,0,0,0,0,0,0,0,0,0,0,0,0,0,0,0,0,0,0
56.6,70,0,0,0,0,24,0,0,0,6,0,0,0,0,0,0,0,0,0,0,0,0,0,0,0,0,0,0,0
55.25,66,0,0,0,0,24,0,0,0,10,0,0,0,0,0,0,0,0,0,0,0,0,0,0,0,0,0,0,0
54.2,62,0,0,0,0,24,0,0,0,14,0,0,0,0,0,0,0,0,0,0,0,0,0,0,0,0,0,0,0
49.6,46,0,0,0,0,30,0,0,0,24,0,0,0,0,0,0,0,0,0,0,0,0,0,0,0,0,0,0,0
56.8,70,0,0,0,0,28,0,0,0,2,0,0,0,0,0,0,0,0,0,0,0,0,0,0,0,0,0,0,0
52.2,64,0,0,0,0,28,0,0,0,8,0,0,0,0,0,0,0,0,0,0,0,0,0,0,0,0,0,0,0
51,52,0,0,0,0,24,0,0,0,24,0,0,0,0,0,0,0,0,0,0,0,0,0,0,0,0,0,0,0
49.9,50,0,0,0,0,24,0,0,0,26,0,0,0,0,0,0,0,0,0,0,0,0,0,0,0,0,0,0,0
54.9,66,0,0,0,0,20,0,0,0,14,0,0,0,0,0,0,0,0,0,0,0,0,0,0,0,0,0,0,0
53,60,0,0,0,0,20,0,0,0,20,0,0,0,0,0,0,0,0,0,0,0,0,0,0,0,0,0,0,0
53.2,58,0,0,0,0,20,0,0,0,22,0,0,0,0,0,0,0,0,0,0,0,0,0,0,0,0,0,0,0
50.7,52,0,0,0,0,20,0,0,0,28,0,0,0,0,0,0,0,0,0,0,0,0,0,0,0,0,0,0,0
50,50,0,0,0,0,20,0,0,0,30,0,0,0,0,0,0,0,0,0,0,0,0,0,0,0,0,0,0,0
50.2,52,0,0,0,0,18,0,0,0,30,0,0,0,0,0,0,0,0,0,0,0,0,0,0,0,0,0,0,0
48.9,48,0,0,0,0,18,0,0,0,34,0,0,0,0,0,0,0,0,0,0,0,0,0,0,0,0,0,0,0
52.7,60,0,0,0,0,16,0,0,0,24,0,0,0,0,0,0,0,0,0,0,0,0,0,0,0,0,0,0,0
50.5,57.45,0,0,0,0,10.64,0,0,0,31.91,0,0,0,0,0,0,0,0,0,0,0,0,0,0,0,0,0,0,0
49.5,50,0,0,0,0,16,0,0,0,34,0,0,0,0,0,0,0,0,0,0,0,0,0,0,0,0,0,0,0
53,58,0,0,0,0,24,0,0,0,18,0,0,0,0,0,0,0,0,0,0,0,0,0,0,0,0,0,0,0
52,56,0,0,0,0,24,0,0,0,20,0,0,0,0,0,0,0,0,0,0,0,0,0,0,0,0,0,0,0
51.5,54,0,0,0,0,24,0,0,0,22,0,0,0,0,0,0,0,0,0,0,0,0,0,0,0,0,0,0,0
49.9,52,0,0,0,0,14,0,0,0,34,0,0,0,0,0,0,0,0,0,0,0,0,0,0,0,0,0,0,0
48.5,48,0,0,0,0,14,0,0,0,38,0,0,0,0,0,0,0,0,0,0,0,0,0,0,0,0,0,0,0
48,46,0,0,0,0,14,0,0,0,40,0,0,0,0,0,0,0,0,0,0,0,0,0,0,0,0,0,0,0
51.3,56,0,0,0,0,12,0,0,0,32,0,0,0,0,0,0,0,0,0,0,0,0,0,0,0,0,0,0,0
50.4,54,0,0,0,0,12,0,0,0,34,0,0,0,0,0,0,0,0,0,0,0,0,0,0,0,0,0,0,0
49.2,50,0,0,0,0,12,0,0,0,38,0,0,0,0,0,0,0,0,0,0,0,0,0,0,0,0,0,0,0
48.4,48,0,0,0,0,12,0,0,0,40,0,0,0,0,0,0,0,0,0,0,0,0,0,0,0,0,0,0,0
50.1,54,0,0,0,0,10,0,0,0,36,0,0,0,0,0,0,0,0,0,0,0,0,0,0,0,0,0,0,0
49.4,52,0,0,0,0,10,0,0,0,38,0,0,0,0,0,0,0,0,0,0,0,0,0,0,0,0,0,0,0
48.4,48,0,0,0,0,10,0,0,0,42,0,0,0,0,0,0,0,0,0,0,0,0,0,0,0,0,0,0,0
48.7,50,0,0,0,0,8,0,0,0,42,0,0,0,0,0,0,0,0,0,0,0,0,0,0,0,0,0,0,0
49,52,0,0,0,0,6,0,0,0,42,0,0,0,0,0,0,0,0,0,0,0,0,0,0,0,0,0,0,0
62.7,7.9,75.4,0,0,0,16.7,0,0,0,0,0,0,0,0,0,0,0,0,0,0,0,0,0,0,0,0,0,0,0
63.2,8,71.4,0,0,0,20.6,0,0,0,0,0,0,0,0,0,0,0,0,0,0,0,0,0,0,0,0,0,0,0
63.7,15.7,63.6,0,0,0,20.7,0,0,0,0,0,0,0,0,0,0,0,0,0,0,0,0,0,0,0,0,0,0,0
63.6,36.1,39.9,0,0,0,24,0,0,0,0,0,0,0,0,0,0,0,0,0,0,0,0,0,0,0,0,0,0,0
63.5,28.2,47.6,0,0,0,24.2,0,0,0,0,0,0,0,0,0,0,0,0,0,0,0,0,0,0,0,0,0,0,0
63.6,32.8,42.9,0,0,0,24.3,0,0,0,0,0,0,0,0,0,0,0,0,0,0,0,0,0,0,0,0,0,0,0
63.2,15.9,59.8,0,0,0,24.3,0,0,0,0,0,0,0,0,0,0,0,0,0,0,0,0,0,0,0,0,0,0,0
63.6,24.2,51.4,0,0,0,24.4,0,0,0,0,0,0,0,0,0,0,0,0,0,0,0,0,0,0,0,0,0,0,0
63.75,20.1,55.5,0,0,0,24.4,0,0,0,0,0,0,0,0,0,0,0,0,0,0,0,0,0,0,0,0,0,0,0
63.2,12,63.5,0,0,0,24.5,0,0,0,0,0,0,0,0,0,0,0,0,0,0,0,0,0,0,0,0,0,0,0
63.1,8,67.5,0,0,0,24.5,0,0,0,0,0,0,0,0,0,0,0,0,0,0,0,0,0,0,0,0,0,0,0
63.4,4.1,71.4,0,0,0,24.5,0,0,0,0,0,0,0,0,0,0,0,0,0,0,0,0,0,0,0,0,0,0,0
59.5,59.4,12.5,0,0,0,28.1,0,0,0,0,0,0,0,0,0,0,0,0,0,0,0,0,0,0,0,0,0,0,0
61.5,47.9,23.9,0,0,0,28.2,0,0,0,0,0,0,0,0,0,0,0,0,0,0,0,0,0,0,0,0,0,0,0
62.3,39.8,32,0,0,0,28.2,0,0,0,0,0,0,0,0,0,0,0,0,0,0,0,0,0,0,0,0,0,0,0
62.3,35.6,36.2,0,0,0,28.2,0,0,0,0,0,0,0,0,0,0,0,0,0,0,0,0,0,0,0,0,0,0,0
62.7,32.1,39.7,0,0,0,28.2,0,0,0,0,0,0,0,0,0,0,0,0,0,0,0,0,0,0,0,0,0,0,0
61.6,44.1,27.6,0,0,0,28.3,0,0,0,0,0,0,0,0,0,0,0,0,0,0,0,0,0,0,0,0,0,0,0
62.2,36.1,35.5,0,0,0,28.4,0,0,0,0,0,0,0,0,0,0,0,0,0,0,0,0,0,0,0,0,0,0,0
63,24.1,47.4,0,0,0,28.5,0,0,0,0,0,0,0,0,0,0,0,0,0,0,0,0,0,0,0,0,0,0,0
60.3,55.4,16,0,0,0,28.6,0,0,0,0,0,0,0,0,0,0,0,0,0,0,0,0,0,0,0,0,0,0,0
62.3,31.4,40,0,0,0,28.6,0,0,0,0,0,0,0,0,0,0,0,0,0,0,0,0,0,0,0,0,0,0,0
61,32,35.5,0,0,0,32.5,0,0,0,0,0,0,0,0,0,0,0,0,0,0,0,0,0,0,0,0,0,0,0
62.1,15.9,51.6,0,0,0,32.5,0,0,0,0,0,0,0,0,0,0,0,0,0,0,0,0,0,0,0,0,0,0,0
61.8,5.8,61.7,0,0,0,32.5,0,0,0,0,0,0,0,0,0,0,0,0,0,0,0,0,0,0,0,0,0,0,0
60.1,41.9,25.5,0,0,0,32.6,0,0,0,0,0,0,0,0,0,0,0,0,0,0,0,0,0,0,0,0,0,0,0
61.6,26,41.4,0,0,0,32.6,0,0,0,0,0,0,0,0,0,0,0,0,0,0,0,0,0,0,0,0,0,0,0
62.2,3.2,64.2,0,0,0,32.6,0,0,0,0,0,0,0,0,0,0,0,0,0,0,0,0,0,0,0,0,0,0,0
61.6,19.5,47.8,0,0,0,32.7,0,0,0,0,0,0,0,0,0,0,0,0,0,0,0,0,0,0,0,0,0,0,0
60.1,33.2,32.6,0,0,0,34.2,0,0,0,0,0,0,0,0,0,0,0,0,0,0,0,0,0,0,0,0,0,0,0
60.6,29.9,35.8,0,0,0,34.3,0,0,0,0,0,0,0,0,0,0,0,0,0,0,0,0,0,0,0,0,0,0,0
57.7,47.4,16.7,0,0,0,35.9,0,0,0,0,0,0,0,0,0,0,0,0,0,0,0,0,0,0,0,0,0,0,0
56.7,55.5,8.5,0,0,0,36,0,0,0,0,0,0,0,0,0,0,0,0,0,0,0,0,0,0,0,0,0,0,0
58.7,39.6,24.3,0,0,0,36.1,0,0,0,0,0,0,0,0,0,0,0,0,0,0,0,0,0,0,0,0,0,0,0
59.5,35.7,28,0,0,0,36.3,0,0,0,0,0,0,0,0,0,0,0,0,0,0,0,0,0,0,0,0,0,0,0
59.7,31.7,31.9,0,0,0,36.4,0,0,0,0,0,0,0,0,0,0,0,0,0,0,0,0,0,0,0,0,0,0,0
60.1,28.1,35.5,0,0,0,36.4,0,0,0,0,0,0,0,0,0,0,0,0,0,0,0,0,0,0,0,0,0,0,0
60.2,23.9,39.7,0,0,0,36.4,0,0,0,0,0,0,0,0,0,0,0,0,0,0,0,0,0,0,0,0,0,0,0
60.5,20.1,43.5,0,0,0,36.4,0,0,0,0,0,0,0,0,0,0,0,0,0,0,0,0,0,0,0,0,0,0,0
60.4,20,43.5,0,0,0,36.5,0,0,0,0,0,0,0,0,0,0,0,0,0,0,0,0,0,0,0,0,0,0,0
61.1,7.8,55.7,0,0,0,36.5,0,0,0,0,0,0,0,0,0,0,0,0,0,0,0,0,0,0,0,0,0,0,0
60,24,39.4,0,0,0,36.6,0,0,0,0,0,0,0,0,0,0,0,0,0,0,0,0,0,0,0,0,0,0,0
60.5,16.1,47.3,0,0,0,36.6,0,0,0,0,0,0,0,0,0,0,0,0,0,0,0,0,0,0,0,0,0,0,0
60.8,11.9,51.5,0,0,0,36.6,0,0,0,0,0,0,0,0,0,0,0,0,0,0,0,0,0,0,0,0,0,0,0
56.3,27.7,28.1,0,0,0,44.2,0,0,0,0,0,0,0,0,0,0,0,0,0,0,0,0,0,0,0,0,0,0,0
55.8,27.6,28.2,0,0,0,44.2,0,0,0,0,0,0,0,0,0,0,0,0,0,0,0,0,0,0,0,0,0,0,0
55.7,31.6,24.1,0,0,0,44.3,0,0,0,0,0,0,0,0,0,0,0,0,0,0,0,0,0,0,0,0,0,0,0
56.8,23.7,32,0,0,0,44.3,0,0,0,0,0,0,0,0,0,0,0,0,0,0,0,0,0,0,0,0,0,0,0
56.9,15.6,39.7,0,0,0,44.7,0,0,0,0,0,0,0,0,0,0,0,0,0,0,0,0,0,0,0,0,0,0,0
63,15.6,55.8,0,0,0,28.6,0,0,0,0,0,0,0,0,0,0,0,0,0,0,0,0,0,0,0,0,0,0,0
63.6,11.8,59.6,0,0,0,28.6,0,0,0,0,0,0,0,0,0,0,0,0,0,0,0,0,0,0,0,0,0,0,0
62.5,8,63.2,0,0,0,28.8,0,0,0,0,0,0,0,0,0,0,0,0,0,0,0,0,0,0,0,0,0,0,0
60,49.6,20.3,0,0,0,30.1,0,0,0,0,0,0,0,0,0,0,0,0,0,0,0,0,0,0,0,0,0,0,0
59.3,47.6,20.4,0,0,0,32,0,0,0,0,0,0,0,0,0,0,0,0,0,0,0,0,0,0,0,0,0,0,0
59.9,45.3,22.6,0,0,0,32.1,0,0,0,0,0,0,0,0,0,0,0,0,0,0,0,0,0,0,0,0,0,0,0
59.9,43.5,24.4,0,0,0,32.1,0,0,0,0,0,0,0,0,0,0,0,0,0,0,0,0,0,0,0,0,0,0,0
61.9,17.5,50.4,0,0,0,32.1,0,0,0,0,0,0,0,0,0,0,0,0,0,0,0,0,0,0,0,0,0,0,0
60,39.8,28,0,0,0,32.2,0,0,0,0,0,0,0,0,0,0,0,0,0,0,0,0,0,0,0,0,0,0,0
60.8,35.7,32.1,0,0,0,32.2,0,0,0,0,0,0,0,0,0,0,0,0,0,0,0,0,0,0,0,0,0,0,0
57.1,61.2,6.5,0,0,0,32.3,0,0,0,0,0,0,0,0,0,0,0,0,0,0,0,0,0,0,0,0,0,0,0
57.9,57.4,10.3,0,0,0,32.3,0,0,0,0,0,0,0,0,0,0,0,0,0,0,0,0,0,0,0,0,0,0,0
60.4,37.6,30.1,0,0,0,32.3,0,0,0,0,0,0,0,0,0,0,0,0,0,0,0,0,0,0,0,0,0,0,0
62.1,14.1,53.6,0,0,0,32.3,0,0,0,0,0,0,0,0,0,0,0,0,0,0,0,0,0,0,0,0,0,0,0
62,8.9,58.8,0,0,0,32.3,0,0,0,0,0,0,0,0,0,0,0,0,0,0,0,0,0,0,0,0,0,0,0
62.4,8.3,59.4,0,0,0,32.3,0,0,0,0,0,0,0,0,0,0,0,0,0,0,0,0,0,0,0,0,0,0,0
59,51.5,16.1,0,0,0,32.4,0,0,0,0,0,0,0,0,0,0,0,0,0,0,0,0,0,0,0,0,0,0,0
60.9,33.8,33.8,0,0,0,32.4,0,0,0,0,0,0,0,0,0,0,0,0,0,0,0,0,0,0,0,0,0,0,0
62,24.1,43.5,0,0,0,32.4,0,0,0,0,0,0,0,0,0,0,0,0,0,0,0,0,0,0,0,0,0,0,0
62,21.9,45.7,0,0,0,32.4,0,0,0,0,0,0,0,0,0,0,0,0,0,0,0,0,0,0,0,0,0,0,0
61.8,18.1,49.5,0,0,0,32.4,0,0,0,0,0,0,0,0,0,0,0,0,0,0,0,0,0,0,0,0,0,0,0
62,17.7,49.9,0,0,0,32.4,0,0,0,0,0,0,0,0,0,0,0,0,0,0,0,0,0,0,0,0,0,0,0
61.1,4,59.4,0,0,0,36.6,0,0,0,0,0,0,0,0,0,0,0,0,0,0,0,0,0,0,0,0,0,0,0
60.7,14.9,48.2,0,0,0,36.9,0,0,0,0,0,0,0,0,0,0,0,0,0,0,0,0,0,0,0,0,0,0,0
60.3,15,48,0,0,0,37,0,0,0,0,0,0,0,0,0,0,0,0,0,0,0,0,0,0,0,0,0,0,0
58.3,38.7,24.1,0,0,0,37.2,0,0,0,0,0,0,0,0,0,0,0,0,0,0,0,0,0,0,0,0,0,0,0
58.8,35.1,27.7,0,0,0,37.2,0,0,0,0,0,0,0,0,0,0,0,0,0,0,0,0,0,0,0,0,0,0,0
59.2,25.2,37.1,0,0,0,37.7,0,0,0,0,0,0,0,0,0,0,0,0,0,0,0,0,0,0,0,0,0,0,0
60.1,9.9,51.9,0,0,0,38.2,0,0,0,0,0,0,0,0,0,0,0,0,0,0,0,0,0,0,0,0,0,0,0
60,5.1,55.1,0,0,0,39.8,0,0,0,0,0,0,0,0,0,0,0,0,0,0,0,0,0,0,0,0,0,0,0
56.3,43.5,16.5,0,0,0,40,0,0,0,0,0,0,0,0,0,0,0,0,0,0,0,0,0,0,0,0,0,0,0
57.5,33.9,26,0,0,0,40.1,0,0,0,0,0,0,0,0,0,0,0,0,0,0,0,0,0,0,0,0,0,0,0
56.8,39.8,20,0,0,0,40.2,0,0,0,0,0,0,0,0,0,0,0,0,0,0,0,0,0,0,0,0,0,0,0
56.8,35.9,23.8,0,0,0,40.3,0,0,0,0,0,0,0,0,0,0,0,0,0,0,0,0,0,0,0,0,0,0,0
57.7,32.1,27.6,0,0,0,40.3,0,0,0,0,0,0,0,0,0,0,0,0,0,0,0,0,0,0,0,0,0,0,0
58.1,28,31.7,0,0,0,40.3,0,0,0,0,0,0,0,0,0,0,0,0,0,0,0,0,0,0,0,0,0,0,0
58.6,23.9,35.8,0,0,0,40.3,0,0,0,0,0,0,0,0,0,0,0,0,0,0,0,0,0,0,0,0,0,0,0
59.2,16,43.7,0,0,0,40.3,0,0,0,0,0,0,0,0,0,0,0,0,0,0,0,0,0,0,0,0,0,0,0
58.7,19.8,39.8,0,0,0,40.4,0,0,0,0,0,0,0,0,0,0,0,0,0,0,0,0,0,0,0,0,0,0,0
59.4,11.9,47.6,0,0,0,40.5,0,0,0,0,0,0,0,0,0,0,0,0,0,0,0,0,0,0,0,0,0,0,0
59.2,7.9,51.5,0,0,0,40.6,0,0,0,0,0,0,0,0,0,0,0,0,0,0,0,0,0,0,0,0,0,0,0
59.7,3.8,55.5,0,0,0,40.7,0,0,0,0,0,0,0,0,0,0,0,0,0,0,0,0,0,0,0,0,0,0,0
55.2,35.6,20.4,0,0,0,44,0,0,0,0,0,0,0,0,0,0,0,0,0,0,0,0,0,0,0,0,0,0,0
56.4,23.8,32.1,0,0,0,44.1,0,0,0,0,0,0,0,0,0,0,0,0,0,0,0,0,0,0,0,0,0,0,0
55.4,31.4,23.7,0,0,0,44.9,0,0,0,0,0,0,0,0,0,0,0,0,0,0,0,0,0,0,0,0,0,0,0
54.7,29.9,22.9,0,0,0,47.2,0,0,0,0,0,0,0,0,0,0,0,0,0,0,0,0,0,0,0,0,0,0,0
54.7,26.3,26.5,0,0,0,47.2,0,0,0,0,0,0,0,0,0,0,0,0,0,0,0,0,0,0,0,0,0,0,0
55,21.8,30.7,0,0,0,47.5,0,0,0,0,0,0,0,0,0,0,0,0,0,0,0,0,0,0,0,0,0,0,0
53.4,23.5,26.5,0,0,0,50,0,0,0,0,0,0,0,0,0,0,0,0,0,0,0,0,0,0,0,0,0,0,0
55.3,64,0,6,0,0,30,0,0,0,0,0,0,0,0,0,0,0,0,0,0,0,0,0,0,0,0,0,0,0
55.5,62,0,6,0,0,32,0,0,0,0,0,0,0,0,0,0,0,0,0,0,0,0,0,0,0,0,0,0,0
55.6,60,0,6,0,0,34,0,0,0,0,0,0,0,0,0,0,0,0,0,0,0,0,0,0,0,0,0,0,0
54.3,58,0,6,0,0,36,0,0,0,0,0,0,0,0,0,0,0,0,0,0,0,0,0,0,0,0,0,0,0
54.3,56,0,6,0,0,38,0,0,0,0,0,0,0,0,0,0,0,0,0,0,0,0,0,0,0,0,0,0,0
54,54,0,6,0,0,40,0,0,0,0,0,0,0,0,0,0,0,0,0,0,0,0,0,0,0,0,0,0,0
54.8,58,0,8,0,0,34,0,0,0,0,0,0,0,0,0,0,0,0,0,0,0,0,0,0,0,0,0,0,0
54.9,56,0,8,0,0,36,0,0,0,0,0,0,0,0,0,0,0,0,0,0,0,0,0,0,0,0,0,0,0
55.4,54,0,8,0,0,38,0,0,0,0,0,0,0,0,0,0,0,0,0,0,0,0,0,0,0,0,0,0,0
53.4,50,0,8,0,0,42,0,0,0,0,0,0,0,0,0,0,0,0,0,0,0,0,0,0,0,0,0,0,0
57,62,0,10,0,0,28,0,0,0,0,0,0,0,0,0,0,0,0,0,0,0,0,0,0,0,0,0,0,0
54.2,52,0,10,0,0,38,0,0,0,0,0,0,0,0,0,0,0,0,0,0,0,0,0,0,0,0,0,0,0
54.4,50,0,10,0,0,40,0,0,0,0,0,0,0,0,0,0,0,0,0,0,0,0,0,0,0,0,0,0,0
53.8,48,0,10,0,0,42,0,0,0,0,0,0,0,0,0,0,0,0,0,0,0,0,0,0,0,0,0,0,0
54.7,52,0,12,0,0,36,0,0,0,0,0,0,0,0,0,0,0,0,0,0,0,0,0,0,0,0,0,0,0
53.7,48,0,12,0,0,40,0,0,0,0,0,0,0,0,0,0,0,0,0,0,0,0,0,0,0,0,0,0,0
53.6,46,0,14,0,0,40,0,0,0,0,0,0,0,0,0,0,0,0,0,0,0,0,0,0,0,0,0,0,0
52.5,44,0,14,0,0,42,0,0,0,0,0,0,0,0,0,0,0,0,0,0,0,0,0,0,0,0,0,0,0
56,70,0,0,0,0,28,0,0,0,0,0,0,0,0,0,0,2,0,0,0,0,0,0,0,0,0,0,0,0
55.6,68,0,0,0,0,30,0,0,0,0,0,0,0,0,0,0,2,0,0,0,0,0,0,0,0,0,0,0,0
54.9,65,0,0,0,0,33,0,0,0,0,0,0,0,0,0,0,2,0,0,0,0,0,0,0,0,0,0,0,0
54.3,63,0,0,0,0,35,0,0,0,0,0,0,0,0,0,0,2,0,0,0,0,0,0,0,0,0,0,0,0
53.8,60,0,0,0,0,38,0,0,0,0,0,0,0,0,0,0,2,0,0,0,0,0,0,0,0,0,0,0,0
55.4,72,0,0,0,0,23,0,0,0,0,0,0,0,0,0,0,5,0,0,0,0,0,0,0,0,0,0,0,0
54.8,70,0,0,0,0,25,0,0,0,0,0,0,0,0,0,0,5,0,0,0,0,0,0,0,0,0,0,0,0
54.2,67,0,0,0,0,28,0,0,0,0,0,0,0,0,0,0,5,0,0,0,0,0,0,0,0,0,0,0,0
53.3,62,0,0,0,0,33,0,0,0,0,0,0,0,0,0,0,5,0,0,0,0,0,0,0,0,0,0,0,0
52.6,60,0,0,0,0,35,0,0,0,0,0,0,0,0,0,0,5,0,0,0,0,0,0,0,0,0,0,0,0
51.9,58,0,0,0,0,37,0,0,0,0,0,0,0,0,0,0,5,0,0,0,0,0,0,0,0,0,0,0,0
54.2,70,0,0,0,0,23,0,0,0,0,0,0,0,0,0,0,7,0,0,0,0,0,0,0,0,0,0,0,0
53.8,68,0,0,0,0,25,0,0,0,0,0,0,0,0,0,0,7,0,0,0,0,0,0,0,0,0,0,0,0
52.6,63,0,0,0,0,30,0,0,0,0,0,0,0,0,0,0,7,0,0,0,0,0,0,0,0,0,0,0,0
51.5,58,0,0,0,0,35,0,0,0,0,0,0,0,0,0,0,7,0,0,0,0,0,0,0,0,0,0,0,0
50.8,55,0,0,0,0,38,0,0,0,0,0,0,0,0,0,0,7,0,0,0,0,0,0,0,0,0,0,0,0
52.3,70,0,0,0,0,20,0,0,0,0,0,0,0,0,0,0,10,0,0,0,0,0,0,0,0,0,0,0,0
52.7,67,0,0,0,0,23,0,0,0,0,0,0,0,0,0,0,10,0,0,0,0,0,0,0,0,0,0,0,0
52,65,0,0,0,0,25,0,0,0,0,0,0,0,0,0,0,10,0,0,0,0,0,0,0,0,0,0,0,0
50.8,65,0,0,0,0,23,0,0,0,0,0,0,0,0,0,0,12,0,0,0,0,0,0,0,0,0,0,0,0
34,55,0,0,0,0,25,0,0,0,0,0,0,0,0,0,0,0,0,0,20,0,0,0,0,0,0,0,0,0
30.6,50,0,0,0,0,25,0,0,0,0,0,0,0,0,0,0,0,0,0,25,0,0,0,0,0,0,0,0,0
27.6,45,0,0,0,0,25,0,0,0,0,0,0,0,0,0,0,0,0,0,30,0,0,0,0,0,0,0,0,0
25.3,40,0,0,0,0,25,0,0,0,0,0,0,0,0,0,0,0,0,0,35,0,0,0,0,0,0,0,0,0
49.9,65,0,0,0,0,30,0,0,0,0,0,0,0,0,0,0,0,0,0,5,0,0,0,0,0,0,0,0,0
43.7,60,0,0,0,0,30,0,0,0,0,0,0,0,0,0,0,0,0,0,10,0,0,0,0,0,0,0,0,0
38.6,55,0,0,0,0,30,0,0,0,0,0,0,0,0,0,0,0,0,0,15,0,0,0,0,0,0,0,0,0
34.3,50,0,0,0,0,30,0,0,0,0,0,0,0,0,0,0,0,0,0,20,0,0,0,0,0,0,0,0,0
30.9,45,0,0,0,0,30,0,0,0,0,0,0,0,0,0,0,0,0,0,25,0,0,0,0,0,0,0,0,0
28.1,40,0,0,0,0,30,0,0,0,0,0,0,0,0,0,0,0,0,0,30,0,0,0,0,0,0,0,0,0
49.4,60,0,0,0,0,35,0,0,0,0,0,0,0,0,0,0,0,0,0,5,0,0,0,0,0,0,0,0,0
43.1,55,0,0,0,0,35,0,0,0,0,0,0,0,0,0,0,0,0,0,10,0,0,0,0,0,0,0,0,0
38.3,50,0,0,0,0,35,0,0,0,0,0,0,0,0,0,0,0,0,0,15,0,0,0,0,0,0,0,0,0
51.1,66,0,0,0,0,32,0,0,0,0,0,0,0,0,0,0,0,0,0,0,0,0,0,0,0,2,0,0,0
50.5,62,0,0,0,0,36,0,0,0,0,0,0,0,0,0,0,0,0,0,0,0,0,0,0,0,2,0,0,0
49.6,58,0,0,0,0,40,0,0,0,0,0,0,0,0,0,0,0,0,0,0,0,0,0,0,0,2,0,0,0
43.8,62,0,0,0,0,32,0,0,0,0,0,0,0,0,0,0,0,0,0,0,0,0,0,0,0,6,0,0,0
43,58,0,0,0,0,36,0,0,0,0,0,0,0,0,0,0,0,0,0,0,0,0,0,0,0,6,0,0,0
42.7,54,0,0,0,0,40,0,0,0,0,0,0,0,0,0,0,0,0,0,0,0,0,0,0,0,6,0,0,0
40.8,50,0,0,0,0,44,0,0,0,0,0,0,0,0,0,0,0,0,0,0,0,0,0,0,0,6,0,0,0
37.9,58,0,0,0,0,32,0,0,0,0,0,0,0,0,0,0,0,0,0,0,0,0,0,0,0,10,0,0,0
37.7,54,0,0,0,0,36,0,0,0,0,0,0,0,0,0,0,0,0,0,0,0,0,0,0,0,10,0,0,0
38.1,50,0,0,0,0,40,0,0,0,0,0,0,0,0,0,0,0,0,0,0,0,0,0,0,0,10,0,0,0
37.6,46,0,0,0,0,44,0,0,0,0,0,0,0,0,0,0,0,0,0,0,0,0,0,0,0,10,0,0,0
33.5,54,0,0,0,0,32,0,0,0,0,0,0,0,0,0,0,0,0,0,0,0,0,0,0,0,14,0,0,0
33.6,50,0,0,0,0,36,0,0,0,0,0,0,0,0,0,0,0,0,0,0,0,0,0,0,0,14,0,0,0
33.6,46,0,0,0,0,40,0,0,0,0,0,0,0,0,0,0,0,0,0,0,0,0,0,0,0,14,0,0,0
33.7,42,0,0,0,0,44,0,0,0,0,0,0,0,0,0,0,0,0,0,0,0,0,0,0,0,14,0,0,0
33.8,38,0,0,0,0,48,0,0,0,0,0,0,0,0,0,0,0,0,0,0,0,0,0,0,0,14,0,0,0
29.8,50,0,0,0,0,32,0,0,0,0,0,0,0,0,0,0,0,0,0,0,0,0,0,0,0,18,0,0,0
30.2,46,0,0,0,0,36,0,0,0,0,0,0,0,0,0,0,0,0,0,0,0,0,0,0,0,18,0,0,0
30.5,42,0,0,0,0,40,0,0,0,0,0,0,0,0,0,0,0,0,0,0,0,0,0,0,0,18,0,0,0
30.7,38,0,0,0,0,44,0,0,0,0,0,0,0,0,0,0,0,0,0,0,0,0,0,0,0,18,0,0,0
31,34,0,0,0,0,48,0,0,0,0,0,0,0,0,0,0,0,0,0,0,0,0,0,0,0,18,0,0,0
27.6,42,0,0,0,0,36,0,0,0,0,0,0,0,0,0,0,0,0,0,0,0,0,0,0,0,22,0,0,0
27.8,38,0,0,0,0,40,0,0,0,0,0,0,0,0,0,0,0,0,0,0,0,0,0,0,0,22,0,0,0
53.5,70,0,0,0,0,28,0,0,0,0,0,0,0,0,0,0,0,0,0,0,0,0,0,0,0,0,2,0,0
53.2,68,0,0,0,0,30,0,0,0,0,0,0,0,0,0,0,0,0,0,0,0,0,0,0,0,0,2,0,0
52.3,65,0,0,0,0,33,0,0,0,0,0,0,0,0,0,0,0,0,0,0,0,0,0,0,0,0,2,0,0
51.9,63,0,0,0,0,35,0,0,0,0,0,0,0,0,0,0,0,0,0,0,0,0,0,0,0,0,2,0,0
50.3,60,0,0,0,0,38,0,0,0,0,0,0,0,0,0,0,0,0,0,0,0,0,0,0,0,0,2,0,0
51,58,0,0,0,0,40,0,0,0,0,0,0,0,0,0,0,0,0,0,0,0,0,0,0,0,0,2,0,0
48.9,68,0,0,0,0,27,0,0,0,0,0,0,0,0,0,0,0,0,0,0,0,0,0,0,0,0,5,0,0
48.4,65,0,0,0,0,30,0,0,0,0,0,0,0,0,0,0,0,0,0,0,0,0,0,0,0,0,5,0,0
52.5,63,0,0,0,0,32,0,0,0,0,0,0,0,0,0,0,0,0,0,0,0,0,0,0,0,0,5,0,0
47.6,60,0,0,0,0,35,0,0,0,0,0,0,0,0,0,0,0,0,0,0,0,0,0,0,0,0,5,0,0
47.2,58,0,0,0,0,37,0,0,0,0,0,0,0,0,0,0,0,0,0,0,0,0,0,0,0,0,5,0,0
46.8,55,0,0,0,0,40,0,0,0,0,0,0,0,0,0,0,0,0,0,0,0,0,0,0,0,0,5,0,0
46,50,0,0,0,0,45,0,0,0,0,0,0,0,0,0,0,0,0,0,0,0,0,0,0,0,0,5,0,0
45.7,48,0,0,0,0,47,0,0,0,0,0,0,0,0,0,0,0,0,0,0,0,0,0,0,0,0,5,0,0
45.4,60,0,0,0,0,33,0,0,0,0,0,0,0,0,0,0,0,0,0,0,0,0,0,0,0,0,7,0,0
45.4,58,0,0,0,0,35,0,0,0,0,0,0,0,0,0,0,0,0,0,0,0,0,0,0,0,0,7,0,0
44.9,55,0,0,0,0,38,0,0,0,0,0,0,0,0,0,0,0,0,0,0,0,0,0,0,0,0,7,0,0
44.6,53,0,0,0,0,40,0,0,0,0,0,0,0,0,0,0,0,0,0,0,0,0,0,0,0,0,7,0,0
44.3,50,0,0,0,0,43,0,0,0,0,0,0,0,0,0,0,0,0,0,0,0,0,0,0,0,0,7,0,0
44.4,48,0,0,0,0,45,0,0,0,0,0,0,0,0,0,0,0,0,0,0,0,0,0,0,0,0,7,0,0
44.8,47,0,0,0,0,46,0,0,0,0,0,0,0,0,0,0,0,0,0,0,0,0,0,0,0,0,7,0,0
43.5,45,0,0,0,0,48,0,0,0,0,0,0,0,0,0,0,0,0,0,0,0,0,0,0,0,0,7,0,0
42.2,45,0,0,0,0,45,0,0,0,0,0,0,0,0,0,0,0,0,0,0,0,0,0,0,0,0,10,0,0
41,42,0,0,0,0,48,0,0,0,0,0,0,0,0,0,0,0,0,0,0,0,0,0,0,0,0,10,0,0
67.5,96.95,0,3.02,0,0,0,0,0,0,0,0,0,0,0,0,0,0,0,0,0,0,0,0,0,0,0.03,0,0,0
48.9,67.68,0,0,0,0,27.27,0,0,0,0,0,0,0,0,0,0,0,0,0,0,0,0,0,0,0,0,5.05,0,0
43.5,50,0,0,0,0,43.64,0,0,0,0,0,0,0,0,0,0,0,0,0,0,0,0,0,0,0,0,6.36,0,0
39.4,50,0,0,0,0,40,0,0,0,0,0,0,0,0,0,0,0,0,0,0,0,0,0,0,0,0,10,0,0
51.7,70,0,0,0,0,28,0,0,0,0,0,0,0,0,0,0,0,0,0,0,0,0,0,0,0,2,0,0,0
24.3,15.18,0,13.66,0,0,0,0,0,0,0,0,0,0,0,0,0,0,0,0,0,0,0,0,71.16,0,0,0,0,0
24.4,41.2,0,16.4,0,0,0,0,0,0,0,0,0,0,0,0,42.4,0,0,0,0,0,0,0,0,0,0,0,0,0
23.8,34.3,0,19.8,0,0,0,0,0,0,0,0,0,0,0,0,45.9,0,0,0,0,0,0,0,0,0,0,0,0,0
57.06,75.32,0,0,0,0,0,0,23.72,0,0.96,0,0,0,0,0,0,0,0,0,0,0,0,0,0,0,0,0,0,0
59,77.74,0,0,0,0,0,0,17.14,0,5.12,0,0,0,0,0,0,0,0,0,0,0,0,0,0,0,0,0,0,0
57.4,75.79,0,0,0,0,0,0,15.62,0,8.59,0,0,0,0,0,0,0,0,0,0,0,0,0,0,0,0,0,0,0
26.4,56.18,0,0,0,0,0,0,10.77,0,0,0,33.05,0,0,0,0,0,0,0,0,0,0,0,0,0,0,0,0,0
50.3,72.32,0,0,0,0,0,0,23.33,0,0,0,4.35,0,0,0,0,0,0,0,0,0,0,0,0,0,0,0,0,0
46.8,72.46,0,0,0,0,0,0,20.6,0,0,0,6.94,0,0,0,0,0,0,0,0,0,0,0,0,0,0,0,0,0
41.7,72.68,0,0,0,0,0,0,15.67,0,0,0,11.65,0,0,0,0,0,0,0,0,0,0,0,0,0,0,0,0,0
41.3,71.13,0,0,0,0,0,0,18.56,0,0,0,10.31,0,0,0,0,0,0,0,0,0,0,0,0,0,0,0,0,0
43.7,80.49,0,0,0,0,0,0,0,6.51,0,0,13,0,0,0,0,0,0,0,0,0,0,0,0,0,0,0,0,0
41.5,81.09,0,0,0,0,0,0,0,4.86,0,0,14.05,0,0,0,0,0,0,0,0,0,0,0,0,0,0,0,0,0
39.7,79.48,0,0,0,0,0,0,0,4.89,0,0,15.63,0,0,0,0,0,0,0,0,0,0,0,0,0,0,0,0,0
38.1,77.79,0,0,0,0,0,0,0,4.54,0,0,17.67,0,0,0,0,0,0,0,0,0,0,0,0,0,0,0,0,0
36.5,75.78,0,0,0,0,0,0,0,4.08,0,0,20.14,0,0,0,0,0,0,0,0,0,0,0,0,0,0,0,0,0
35.2,73.78,0,0,0,0,0,0,0,3.9,0,0,22.32,0,0,0,0,0,0,0,0,0,0,0,0,0,0,0,0,0
34.3,73.19,0,0,0,0,0,0,0,3.15,0,0,23.66,0,0,0,0,0,0,0,0,0,0,0,0,0,0,0,0,0
32.5,71.2,0,0,0,0,0,0,0,2.37,0,0,26.43,0,0,0,0,0,0,0,0,0,0,0,0,0,0,0,0,0
31.6,69.39,0,0,0,0,0,0,0,2.2,0,0,28.41,0,0,0,0,0,0,0,0,0,0,0,0,0,0,0,0,0
30.2,67.84,0,0,0,0,0,0,0,1.7,0,0,30.46,0,0,0,0,0,0,0,0,0,0,0,0,0,0,0,0,0
29,66.26,0,0,0,0,0,0,0,0.73,0,0,33.01,0,0,0,0,0,0,0,0,0,0,0,0,0,0,0,0,0
46.6,83.06,0,0,0,0,0,0,0,7.72,0,0,9.22,0,0,0,0,0,0,0,0,0,0,0,0,0,0,0,0,0
44.2,81.34,0,0,0,0,0,0,0,7.76,0,0,10.9,0,0,0,0,0,0,0,0,0,0,0,0,0,0,0,0,0
41.1,78.67,0,0,0,0,0,0,0,7.65,0,0,13.68,0,0,0,0,0,0,0,0,0,0,0,0,0,0,0,0,0
40.6,78.73,0,0,0,0,0,0,0,6.66,0,0,14.61,0,0,0,0,0,0,0,0,0,0,0,0,0,0,0,0,0
38.8,76.65,0,0,0,0,0,0,0,6.45,0,0,16.9,0,0,0,0,0,0,0,0,0,0,0,0,0,0,0,0,0
37,75.12,0,0,0,0,0,0,0,6.05,0,0,18.83,0,0,0,0,0,0,0,0,0,0,0,0,0,0,0,0,0
35,72.34,0,0,0,0,0,0,0,5.66,0,0,22,0,0,0,0,0,0,0,0,0,0,0,0,0,0,0,0,0
34,71.24,0,0,0,0,0,0,0,5.26,0,0,23.5,0,0,0,0,0,0,0,0,0,0,0,0,0,0,0,0,0
32.4,69.37,0,0,0,0,0,0,0,4.77,0,0,25.86,0,0,0,0,0,0,0,0,0,0,0,0,0,0,0,0,0
31.5,67.94,0,0,0,0,0,0,0,4.46,0,0,27.6,0,0,0,0,0,0,0,0,0,0,0,0,0,0,0,0,0
30,65.9,0,0,0,0,0,0,0,4.05,0,0,30.05,0,0,0,0,0,0,0,0,0,0,0,0,0,0,0,0,0
29,64.4,0,0,0,0,0,0,0,3.58,0,0,32.02,0,0,0,0,0,0,0,0,0,0,0,0,0,0,0,0,0
27.2,61.23,0,0,0,0,0,0,0,2.81,0,0,35.96,0,0,0,0,0,0,0,0,0,0,0,0,0,0,0,0,0
25.3,57.91,0,0,0,0,0,0,0,1.96,0,0,40.13,0,0,0,0,0,0,0,0,0,0,0,0,0,0,0,0,0
24.4,56.36,0,0,0,0,0,0,0,1.53,0,0,42.11,0,0,0,0,0,0,0,0,0,0,0,0,0,0,0,0,0
23.8,54.97,0,0,0,0,0,0,0,1.21,0,0,43.82,0,0,0,0,0,0,0,0,0,0,0,0,0,0,0,0,0
45.2,80.49,0,0,0,0,0,0,0,9.67,0,0,9.84,0,0,0,0,0,0,0,0,0,0,0,0,0,0,0,0,0
43.4,79.34,0,0,0,0,0,0,0,9.34,0,0,11.32,0,0,0,0,0,0,0,0,0,0,0,0,0,0,0,0,0
41.4,77.7,0,0,0,0,0,0,0,9.08,0,0,13.22,0,0,0,0,0,0,0,0,0,0,0,0,0,0,0,0,0
39.6,75.94,0,0,0,0,0,0,0,8.7,0,0,15.36,0,0,0,0,0,0,0,0,0,0,0,0,0,0,0,0,0
38.5,74.97,0,0,0,0,0,0,0,8.37,0,0,16.66,0,0,0,0,0,0,0,0,0,0,0,0,0,0,0,0,0
36.5,72.69,0,0,0,0,0,0,0,8.08,0,0,19.23,0,0,0,0,0,0,0,0,0,0,0,0,0,0,0,0,0
35.1,71.05,0,0,0,0,0,0,0,7.73,0,0,21.22,0,0,0,0,0,0,0,0,0,0,0,0,0,0,0,0,0
33.8,69.69,0,0,0,0,0,0,0,7.4,0,0,22.91,0,0,0,0,0,0,0,0,0,0,0,0,0,0,0,0,0
32.5,67.83,0,0,0,0,0,0,0,7.08,0,0,25.09,0,0,0,0,0,0,0,0,0,0,0,0,0,0,0,0,0
31.3,66.3,0,0,0,0,0,0,0,6.75,0,0,26.95,0,0,0,0,0,0,0,0,0,0,0,0,0,0,0,0,0
30.1,64.32,0,0,0,0,0,0,0,6.78,0,0,28.9,0,0,0,0,0,0,0,0,0,0,0,0,0,0,0,0,0
25.1,56.32,0,0,0,0,0,0,0,4.86,0,0,38.82,0,0,0,0,0,0,0,0,0,0,0,0,0,0,0,0,0
47.8,72.13,0,0,0,0,0,0,26.06,0,0,0,0,0,0,0,0,0,0,1.81,0,0,0,0,0,0,0,0,0,0
42.7,70.12,0,0,0,0,0,0,26.34,0,0,0,0,0,0,0,0,0,0,3.54,0,0,0,0,0,0,0,0,0,0
38.5,69.53,0,0,0,0,0,0,25.27,0,0,0,0,0,0,0,0,0,0,5.2,0,0,0,0,0,0,0,0,0,0
36.5,72.68,0,0,0,0,0,0,20.92,0,0,0,0,0,0,0,0,0,0,6.4,0,0,0,0,0,0,0,0,0,0
31.5,67.58,0,0,0,0,0,0,22.84,0,0,0,0,0,0,0,0,0,0,9.58,0,0,0,0,0,0,0,0,0,0
62,74.36,6.38,0,0,0,0,0,19.26,0,0,0,0,0,0,0,0,0,0,0,0,0,0,0,0,0,0,0,0,0
64.3,48.05,30.89,0,0,0,0,0,21.06,0,0,0,0,0,0,0,0,0,0,0,0,0,0,0,0,0,0,0,0,0
59.29,80.49,0,0,0,0,0,0,19.51,0,0,0,0,0,0,0,0,0,0,0,0,0,0,0,0,0,0,0,0,0
58.89,80.03,0,0,0,0,0,0,19.4,0,0,0,0,0,0,0,0,0.57,0,0,0,0,0,0,0,0,0,0,0,0
58.45,79.55,0,0,0,0,0,0,19.28,0,0,0,0,0,0,0,0,1.17,0,0,0,0,0,0,0,0,0,0,0,0
57.81,78.86,0,0,0,0,0,0,19.12,0,0,0,0,0,0,0,0,2.02,0,0,0,0,0,0,0,0,0,0,0,0
57.56,78.5,0,0,0,0,0,0,19.03,0,0,0,0,0,0,0,0,2.47,0,0,0,0,0,0,0,0,0,0,0,0
57.06,77.94,0,0,0,0,0,0,18.89,0,0,0,0,0,0,0,0,3.17,0,0,0,0,0,0,0,0,0,0,0,0
56.57,77.34,0,0,0,0,0,0,18.75,0,0,0,0,0,0,0,0,3.91,0,0,0,0,0,0,0,0,0,0,0,0
56.21,76.93,0,0,0,0,0,0,18.64,0,0,0,0,0,0,0,0,4.43,0,0,0,0,0,0,0,0,0,0,0,0
55.47,76.03,0,0,0,0,0,0,18.43,0,0,0,0,0,0,0,0,5.54,0,0,0,0,0,0,0,0,0,0,0,0
55.14,75.32,0,0,0,0,0,0,18.26,0,0,0,0,0,0,0,0,6.42,0,0,0,0,0,0,0,0,0,0,0,0
54.47,74.56,0,0,0,0,0,0,18.07,0,0,0,0,0,0,0,0,7.37,0,0,0,0,0,0,0,0,0,0,0,0
54.12,73.75,0,0,0,0,0,0,17.88,0,0,0,0,0,0,0,0,8.37,0,0,0,0,0,0,0,0,0,0,0,0
56.45,79.98,0,0,0,0,0,0,19.38,0,0,0,0,0,0,0,0.64,0,0,0,0,0,0,0,0,0,0,0,0,0
54.82,79.44,0,0,0,0,0,0,19.25,0,0,0,0,0,0,0,1.31,0,0,0,0,0,0,0,0,0,0,0,0,0
52.76,78.87,0,0,0,0,0,0,19.12,0,0,0,0,0,0,0,2.01,0,0,0,0,0,0,0,0,0,0,0,0,0
45.82,76.28,0,0,0,0,0,0,18.49,0,0,0,0,0,0,0,5.23,0,0,0,0,0,0,0,0,0,0,0,0,0
44.67,75.54,0,0,0,0,0,0,18.31,0,0,0,0,0,0,0,6.15,0,0,0,0,0,0,0,0,0,0,0,0,0
41.67,73.92,0,0,0,0,0,0,17.92,0,0,0,0,0,0,0,8.16,0,0,0,0,0,0,0,0,0,0,0,0,0
34.47,66.66,0,0,0,0,0,0,16.16,0,0,0,0,0,0,0,17.18,0,0,0,0,0,0,0,0,0,0,0,0,0
56.85,80.17,0,0,0,0,0,0,19.43,0,0,0,0,0,0,0,0,0,0,0.4,0,0,0,0,0,0,0,0,0,0
52.4,79.47,0,0,0,0,0,0,19.26,0,0,0,0,0,0,0,0,0,0,1.27,0,0,0,0,0,0,0,0,0,0
48.46,78.69,0,0,0,0,0,0,19.07,0,0,0,0,0,0,0,0,0,0,2.24,0,0,0,0,0,0,0,0,0,0
44.9,77.81,0,0,0,0,0,0,18.86,0,0,0,0,0,0,0,0,0,0,3.33,0,0,0,0,0,0,0,0,0,0
41.13,76.25,0,0,0,0,0,0,18.48,0,0,0,0,0,0,0,0,0,0,5.27,0,0,0,0,0,0,0,0,0,0
38.85,75.65,0,0,0,0,0,0,18.34,0,0,0,0,0,0,0,0,0,0,6.01,0,0,0,0,0,0,0,0,0,0
35.67,74.08,0,0,0,0,0,0,17.96,0,0,0,0,0,0,0,0,0,0,7.96,0,0,0,0,0,0,0,0,0,0
34.87,73.58,0,0,0,0,0,0,17.83,0,0,0,0,0,0,0,0,0,0,8.59,0,0,0,0,0,0,0,0,0,0
31.11,70.91,0,0,0,0,0,0,17.19,0,0,0,0,0,0,0,0,0,0,11.9,0,0,0,0,0,0,0,0,0,0
27.36,67.38,0,0,0,0,0,0,16.33,0,0,0,0,0,0,0,0,0,0,16.29,0,0,0,0,0,0,0,0,0,0
25.8,35,0,0,0,0,30,0,0,0,0,0,0,0,0,0,0,0,0,0,35,0,0,0,0,0,0,0,0,0
55.5,65.05,0,0,0,0,32.04,0,0,0,2.91,0,0,0,0,0,0,0,0,0,0,0,0,0,0,0,0,0,0,0
55.2,60,0,0,0,0,31.11,0,0,0,8.89,0,0,0,0,0,0,0,0,0,0,0,0,0,0,0,0,0,0,0
50.5,54,0,0,0,0,16,0,0,0,30,0,0,0,0,0,0,0,0,0,0,0,0,0,0,0,0,0,0,0
53,62,0,0,0,0,14,0,0,0,24,0,0,0,0,0,0,0,0,0,0,0,0,0,0,0,0,0,0,0
51.4,56,0,0,0,0,14,0,0,0,30,0,0,0,0,0,0,0,0,0,0,0,0,0,0,0,0,0,0,0
47.9,46,0,0,0,0,12,0,0,0,42,0,0,0,0,0,0,0,0,0,0,0,0,0,0,0,0,0,0,0
56.6,64,0,8,0,0,28,0,0,0,0,0,0,0,0,0,0,0,0,0,0,0,0,0,0,0,0,0,0,0
54,52,0,8,0,0,40,0,0,0,0,0,0,0,0,0,0,0,0,0,0,0,0,0,0,0,0,0,0,0
57,60,0,10,0,0,30,0,0,0,0,0,0,0,0,0,0,0,0,0,0,0,0,0,0,0,0,0,0,0
56.1,58,0,10,0,0,32,0,0,0,0,0,0,0,0,0,0,0,0,0,0,0,0,0,0,0,0,0,0,0
55.4,56,0,10,0,0,34,0,0,0,0,0,0,0,0,0,0,0,0,0,0,0,0,0,0,0,0,0,0,0
54.7,54,0,10,0,0,36,0,0,0,0,0,0,0,0,0,0,0,0,0,0,0,0,0,0,0,0,0,0,0
52.9,46,0,12,0,0,42,0,0,0,0,0,0,0,0,0,0,0,0,0,0,0,0,0,0,0,0,0,0,0
52.5,44,0,12,0,0,44,0,0,0,0,0,0,0,0,0,0,0,0,0,0,0,0,0,0,0,0,0,0,0
51.4,42,0,12,0,0,46,0,0,0,0,0,0,0,0,0,0,0,0,0,0,0,0,0,0,0,0,0,0,0
51.7,42,0,14,0,0,44,0,0,0,0,0,0,0,0,0,0,0,0,0,0,0,0,0,0,0,0,0,0,0
53,44,0,16,0,0,40,0,0,0,0,0,0,0,0,0,0,0,0,0,0,0,0,0,0,0,0,0,0,0
52.4,42,0,16,0,0,42,0,0,0,0,0,0,0,0,0,0,0,0,0,0,0,0,0,0,0,0,0,0,0
50.8,58,0,0,0,0,32,0,0,0,0,0,0,0,0,0,0,10,0,0,0,0,0,0,0,0,0,0,0,0
37,14.73,0,69.48,0,15.79,0,0,0,0,0,0,0,0,0,0,0,0,0,0,0,0,0,0,0,0,0,0,0,0
61.5,0,80,0,0,0,0,20,0,0,0,0,0,0,0,0,0,0,0,0,0,0,0,0,0,0,0,0,0,0
61.6,0,75,0,0,0,0,25,0,0,0,0,0,0,0,0,0,0,0,0,0,0,0,0,0,0,0,0,0,0
61.5,0,70,0,0,0,0,30,0,0,0,0,0,0,0,0,0,0,0,0,0,0,0,0,0,0,0,0,0,0
61.2,0,65,0,0,0,0,35,0,0,0,0,0,0,0,0,0,0,0,0,0,0,0,0,0,0,0,0,0,0
61,0,80,0,0,0,0,0,20,0,0,0,0,0,0,0,0,0,0,0,0,0,0,0,0,0,0,0,0,0
61,0,75,0,0,0,0,0,25,0,0,0,0,0,0,0,0,0,0,0,0,0,0,0,0,0,0,0,0,0
61,0,70,0,0,0,0,0,30,0,0,0,0,0,0,0,0,0,0,0,0,0,0,0,0,0,0,0,0,0
61.1,0,65,0,0,0,0,0,35,0,0,0,0,0,0,0,0,0,0,0,0,0,0,0,0,0,0,0,0,0
61,0,80,0,0,0,0,0,0,20,0,0,0,0,0,0,0,0,0,0,0,0,0,0,0,0,0,0,0,0
61.7,0,75,0,0,0,0,0,0,25,0,0,0,0,0,0,0,0,0,0,0,0,0,0,0,0,0,0,0,0
61.9,0,70,0,0,0,0,0,0,30,0,0,0,0,0,0,0,0,0,0,0,0,0,0,0,0,0,0,0,0
61.5,0,65,0,0,0,0,0,0,35,0,0,0,0,0,0,0,0,0,0,0,0,0,0,0,0,0,0,0,0
41.5,0,78.43,0,0,0,0,0,0,0,0,0,21.57,0,0,0,0,0,0,0,0,0,0,0,0,0,0,0,0,0
33.4,0,66.04,0,0,0,0,0,0,0,0,0,33.96,0,0,0,0,0,0,0,0,0,0,0,0,0,0,0,0,0
30.1,0,60.2,0,0,0,0,0,0,0,0,0,39.8,0,0,0,0,0,0,0,0,0,0,0,0,0,0,0,0,0
24.3,0,50.1,0,0,0,0,0,0,0,0,0,49.9,0,0,0,0,0,0,0,0,0,0,0,0,0,0,0,0,0
21.5,0,43.82,0,0,0,0,0,0,0,0,0,56.18,0,0,0,0,0,0,0,0,0,0,0,0,0,0,0,0,0
19.6,0,39.41,0,0,0,0,0,0,0,0,0,60.59,0,0,0,0,0,0,0,0,0,0,0,0,0,0,0,0,0
18.4,0,36.35,0,0,0,0,0,0,0,0,0,63.65,0,0,0,0,0,0,0,0,0,0,0,0,0,0,0,0,0
17.3,0,33.34,0,0,0,0,0,0,0,0,0,66.66,0,0,0,0,0,0,0,0,0,0,0,0,0,0,0,0,0
16.7,0,31.79,0,0,0,0,0,0,0,0,0,68.21,0,0,0,0,0,0,0,0,0,0,0,0,0,0,0,0,0
16.3,0,30.65,0,0,0,0,0,0,0,0,0,69.35,0,0,0,0,0,0,0,0,0,0,0,0,0,0,0,0,0
14.75,0,25,0,0,0,0,0,0,0,0,0,75,0,0,0,0,0,0,0,0,0,0,0,0,0,0,0,0,0
62.6,0,80.4,0,0,0,19.6,0,0,0,0,0,0,0,0,0,0,0,0,0,0,0,0,0,0,0,0,0,0,0
62.4,0,79.2,0,0,0,20.8,0,0,0,0,0,0,0,0,0,0,0,0,0,0,0,0,0,0,0,0,0,0,0
63.2,0,75.4,0,0,0,24.6,0,0,0,0,0,0,0,0,0,0,0,0,0,0,0,0,0,0,0,0,0,0,0
62.3,0,75.3,0,0,0,24.7,0,0,0,0,0,0,0,0,0,0,0,0,0,0,0,0,0,0,0,0,0,0,0
62.8,0,71.4,0,0,0,28.6,0,0,0,0,0,0,0,0,0,0,0,0,0,0,0,0,0,0,0,0,0,0,0
62.2,0,67.6,0,0,0,32.4,0,0,0,0,0,0,0,0,0,0,0,0,0,0,0,0,0,0,0,0,0,0,0
62.25,0,67.5,0,0,0,32.5,0,0,0,0,0,0,0,0,0,0,0,0,0,0,0,0,0,0,0,0,0,0,0
62.2,0,66.7,0,0,0,33.3,0,0,0,0,0,0,0,0,0,0,0,0,0,0,0,0,0,0,0,0,0,0,0
62.3,0,65.6,0,0,0,34.4,0,0,0,0,0,0,0,0,0,0,0,0,0,0,0,0,0,0,0,0,0,0,0
61.4,0,63.3,0,0,0,36.7,0,0,0,0,0,0,0,0,0,0,0,0,0,0,0,0,0,0,0,0,0,0,0
61.6,0,63,0,0,0,37,0,0,0,0,0,0,0,0,0,0,0,0,0,0,0,0,0,0,0,0,0,0,0
60.4,0,59.5,0,0,0,40.5,0,0,0,0,0,0,0,0,0,0,0,0,0,0,0,0,0,0,0,0,0,0,0
59.6,0,59.4,0,0,0,40.6,0,0,0,0,0,0,0,0,0,0,0,0,0,0,0,0,0,0,0,0,0,0,0
60.8,0,65,0,0,35,0,0,0,0,0,0,0,0,0,0,0,0,0,0,0,0,0,0,0,0,0,0,0,0
61.4,0,70,0,0,0,0,0,0,0,0,30,0,0,0,0,0,0,0,0,0,0,0,0,0,0,0,0,0,0
60.9,0,65,0,0,0,0,0,0,0,0,35,0,0,0,0,0,0,0,0,0,0,0,0,0,0,0,0,0,0
62,0,80,0,0,0,20,0,0,0,0,0,0,0,0,0,0,0,0,0,0,0,0,0,0,0,0,0,0,0
61.95,0,75,0,0,0,25,0,0,0,0,0,0,0,0,0,0,0,0,0,0,0,0,0,0,0,0,0,0,0
62,0,70,0,0,0,30,0,0,0,0,0,0,0,0,0,0,0,0,0,0,0,0,0,0,0,0,0,0,0
61.2,0,65,0,0,0,35,0,0,0,0,0,0,0,0,0,0,0,0,0,0,0,0,0,0,0,0,0,0,0
53.2,0,50.2,0,0,0,0,0,0,0,49.8,0,0,0,0,0,0,0,0,0,0,0,0,0,0,0,0,0,0,0
52.2,0,47.4,0,0,0,0,0,0,0,52.6,0,0,0,0,0,0,0,0,0,0,0,0,0,0,0,0,0,0,0
51.1,0,45.3,0,0,0,0,0,0,0,54.7,0,0,0,0,0,0,0,0,0,0,0,0,0,0,0,0,0,0,0
49.9,0,43.1,0,0,0,0,0,0,0,56.9,0,0,0,0,0,0,0,0,0,0,0,0,0,0,0,0,0,0,0
49.4,0,41.5,0,0,0,0,0,0,0,58.5,0,0,0,0,0,0,0,0,0,0,0,0,0,0,0,0,0,0,0
49,0,40.5,0,0,0,0,0,0,0,59.5,0,0,0,0,0,0,0,0,0,0,0,0,0,0,0,0,0,0,0
61.6,0,83.3,0,0,0,16.7,0,0,0,0,0,0,0,0,0,0,0,0,0,0,0,0,0,0,0,0,0,0,0
62.3,0,74.2,0,0,0,25.8,0,0,0,0,0,0,0,0,0,0,0,0,0,0,0,0,0,0,0,0,0,0,0
61.9,0,72.3,0,0,0,27.7,0,0,0,0,0,0,0,0,0,0,0,0,0,0,0,0,0,0,0,0,0,0,0
61.1,0,65.3,0,0,0,34.7,0,0,0,0,0,0,0,0,0,0,0,0,0,0,0,0,0,0,0,0,0,0,0
59.75,0,60,0,0,0,40,0,0,0,0,0,0,0,0,0,0,0,0,0,0,0,0,0,0,0,0,0,0,0
52.1,0,50,0,0,0,0,0,0,0,50,0,0,0,0,0,0,0,0,0,0,0,0,0,0,0,0,0,0,0
62.4,0,50,0,0,0,50,0,0,0,0,0,0,0,0,0,0,0,0,0,0,0,0,0,0,0,0,0,0,0
30.8,14.16,16.28,0,0,0,0,0,0,0,0,0,0,0,0.19,7.1,0,30.76,0,0,9.71,0,9.8,0,0,1.32,9.24,1.44,0,0
27.5,4.5,10,0,0,0,0,0,0,0,0,0,0,0,0.1,10,0,35,7.6,0,15.8,0,7.5,0,0,0,9.5,0,0,0
20.06,18.48,12.28,0,0,0,0,0,0,0,0,0,0,0,0.34,0.38,0,25.19,3.57,0,22.48,0,8.86,0,0,0,6.1,2.32,0,0
28.8,17.34,12.49,0,0,0,0,0,0,0,0,0,0,0,0.17,0.38,0,25.58,3.64,0,22.83,0,9.02,0,0,0,6.2,2.35,0,0
65.3,0,2,5,0,0,33,16,0,0,3,3,0,0,0,0,0,0,0,0,0,0,0,0,0,38,0,0,0,0
63.9,0,1,1.5,0,0,36,12,0,0,5,4,0,0,0,0,0,0,0,0,0,0,0,0,0,40.5,0,0,0,0
61.28,0,0,2,0,0,32,14,0,0,5,4,0,0,0,0,0,0,0,0,0,0,0,0,0,41,0,0,2,0
63.27,0,1,1.5,0,0,41.4,4,0,0,6.5,5.1,0,0,0,0,0,0,0,0,0,0,0,0,0,40.5,0,0,0,0
64.07,0,4,2,0,0,36,15,0,0,7,2,0,0,0,0,0,0,0,0,0,0,0,0,0,34,0,0,0,0
60.26,0,0,2,0,0,32,14,0,0,5,4,0,0,0,0,0,0,0,0,0,0,0,0,0,41,2,0,0,0
64.21,0,1,1.5,0,0,32,15,0,0,3.5,4,0,0,0,0,0,0,0,0,0,0,0,0,0,43,0,0,0,0
64.11,0,0,2.13,0,0,34.04,17.02,0,0,3.19,0,0,0,0,0,0,0,0,0,0,0,0,0,0,43.62,0,0,0,0
63.61,0,1,1.5,0,0,38.2,8,0,0,6,4.8,0,0,0,0,0,0,0,0,0,0,0,0,0,40.5,0,0,0,0
54.5,50.54,5.9,1.15,7.28,16.76,0,9.83,3.79,0,3.61,0,1.05,0,0.09,0,0,0,0,0,0,0,0,0,0,0,0,0,0,0
57,45.45,10.27,2.34,0,21.26,0,9.98,4.81,0,5.86,0,0,0,0,0,0.03,0,0,0,0,0,0,0,0,0,0,0,0,0
55.8,52.94,5.19,1.18,0,16.11,0,10.08,4.86,0,8.14,0,0,0,0,0,0.04,0,0,0,0,0,1.46,0,0,0,0,0,0,0
54.5,53.28,2.52,1.72,0,20.87,0,9.79,7.08,0,3.95,0,0,0,0,0,0.06,0,0,0,0.73,0,0,0,0,0,0,0,0,0
41.2,20.26,21.72,0,0,33.08,0,0,0,0,8.52,0,0,0,0,0,0,7.3,0,0,0,0,4.01,0,0,0,5.11,0,0,0
48.7,11.52,32.17,3.77,0,23.48,0,0,0,0,9.44,4.63,0,0,0,0,0,7.02,0,0,0,0,4.76,0,0,0,3.21,0,0,0
46.4,38.11,10.7,0,0,41.38,0,0,0,0,0,0,1.39,0,0,0,0,3.86,0,0,0,0,2.64,0,0,0,1.92,0,0,0
45.4,28.29,22.68,0,0,29.39,0,0,0,0,7.63,0,0,0,0,1.14,0,4.81,0,0,0,0,2.52,0,0,0,3.54,0,0,0
40,23.43,23.44,0,0,29.09,0,0,0,0,0,0,0,0,0,0,0,12.58,0,0,0,0,4.53,0,0,0,6.93,0,0,0
32.4,32.91,13.33,1.98,0,17.99,4.07,0,0,0,8.8,0,20.11,0,0,0,0,0,0,0,0,0,0.81,0,0,0,0,0,0,0
34,37.22,20.81,0,0,0,14.5,0,0,0,4.34,0,22.49,0,0,0,0,0,0,0,0,0,0.64,0,0,0,0,0,0,0
31.6,31.74,17.45,2.19,0,13.92,10.91,0,0,0,0,0,23.79,0,0,0,0,0,0,0,0,0,0,0,0,0,0,0,0,0
31.8,27.29,15.01,1.88,19.03,11.97,4.37,0,0,0,0,0,20.45,0,0,0,0,0,0,0,0,0,0,0,0,0,0,0,0,0
60,34.5,34.1,2.36,0,0,5.04,1.72,1.52,0,0,16.18,0,0,0.09,0,0,3.72,0,0,0,0,0.77,0,0,0,0,0,0,0
59.4,33.62,27.97,1.34,0,3.73,3.56,10.23,1.17,0,0,13.98,0,0,0.08,0,0,4,0,0,0,0,0.32,0,0,0,0,0,0,0
59.6,37.67,30.9,2.29,0,0.77,4.52,2.9,1.67,0,0,14.22,0,0,0.09,0,0,4.79,0,0,0,0,0,0,0,0,0,0,0.18,0
44.31,20.63,40.72,0,0,0,0,0,0,0,0,0,0,0,0,0,0,24.47,0,0,0,0,0,0,0,0,1.33,5.21,0,7.64
40.66,20.56,40.59,0,0,0,0,0,0,0,0,0,0,0,0,0,0,22.76,0,0,0,0,0,0,0,0,3.97,7.19,0,4.93
38.02,18.54,32,0,0,0,0,0,0,0,0,0,0,0,0,3.29,0,26.21,0,0,0,0,6.02,0,0,0,4.88,6.72,0,2.34
39.58,19.86,39.21,0,0,0,0,0,0,0,0,0,0,0,0,0,0,21.99,0,0,0,0,4.15,0,0,0,5.12,5.78,0,3.89
39.8,14.86,38.46,0,0,0,0,0,0,0,0,0,0,0,0,0,0,24.11,0,0,0,0,8.68,0,0,0,3.36,6.46,0,4.07
