Repository: you0514w/youyou

File: Crystallization Temp.csv (part 1 of 27)
Crystallization Temp,SiO2,B2O3,Al2O3,MgO,CaO,BaO,Li2O,Na2O,K2O,Ag2O,Tl2O,MnO,NiO,CuO,ZnO,SrO,PbO,Cr2O3,Fe2O3,Ga2O3,As2O3,Y2O3,Sb2O3,La2O3,Nd2O3,Gd2O3,Bi2O3,TiO2,MnO2,GeO2,ZrO2,CeO2,SnO2,TeO2,P2O5,V2O5,Nb2O5,Ta2O5,MoO3,WO3,Er2O3,Yb2O3
444,0,0,0,0,15.38,0,0,0,0,0,0,0,0,30.77,0,30.77,0,0,0,0,0,0,0,0,0,0,23.08,0,0,0,0,0,0,0,0,0,0,0,0,0,0,0
446,0,0,0,0,13.33,0,0,0,0,0,0,0,0,40,0,26.67,0,0,0,0,0,0,0,0,0,0,20,0,0,0,0,0,0,0,0,0,0,0,0,0,0,0
754,20,0,10,0,5.75,11.5,0,7,0,0,0,0,0,0,0,5.75,0,0,0,0,0,0,0,0,0,0,0,40,0,0,0,0,0,0,0,0,0,0,0,0,0,0
872,26,0,4,0,5.75,11.5,0,7,0,0,0,0,0,0,0,5.75,0,0,0,0,0,0,0,0,0,0,0,40,0,0,0,0,0,0,0,0,0,0,0,0,0,0
805,28,0,2,0,5.75,11.5,0,7,0,0,0,0,0,0,0,5.75,0,0,0,0,0,0,0,0,0,0,0,40,0,0,0,0,0,0,0,0,0,0,0,0,0,0
838,29,0,1,0,5.75,11.5,0,7,0,0,0,0,0,0,0,5.75,0,0,0,0,0,0,0,0,0,0,0,40,0,0,0,0,0,0,0,0,0,0,0,0,0,0
723,30,0,0,0,4.98,9.97,4,6.07,0,0,0,0,0,0,0,4.98,0,0,0,0,0,0,0,0,0,0,0,40,0,0,0,0,0,0,0,0,0,0,0,0,0,0
775,30,0,0,0,5.37,10.73,2,6.53,0,0,0,0,0,0,0,5.37,0,0,0,0,0,0,0,0,0,0,0,40,0,0,0,0,0,0,0,0,0,0,0,0,0,0
800,30,0,0,0,5.56,11.11,1,6.77,0,0,0,0,0,0,0,5.56,0,0,0,0,0,0,0,0,0,0,0,40,0,0,0,0,0,0,0,0,0,0,0,0,0,0
848,25,0,5,0,0,30,0,0,0,0,0,0,0,0,0,0,0,0,0,0,0,0,0,0,0,0,0,40,0,0,0,0,0,0,0,0,0,0,0,0,0,0
874,27.5,0,2.5,0,0,30,0,0,0,0,0,0,0,0,0,0,0,0,0,0,0,0,0,0,0,0,0,40,0,0,0,0,0,0,0,0,0,0,0,0,0,0
867,28.75,0,1.25,0,0,30,0,0,0,0,0,0,0,0,0,0,0,0,0,0,0,0,0,0,0,0,0,40,0,0,0,0,0,0,0,0,0,0,0,0,0,0
900,30,0,0,0,5.75,11.5,0,7,0,0,0,0,0,0,0,5.75,0,0,0,0,0,0,0,0,0,0,0,30,0,0,10,0,0,0,0,0,0,0,0,0,0,0
880,30,0,0,0,0,30,0,0,0,0,0,0,0,0,0,0,0,0,0,0,0,0,0,0,0,0,0,40,0,0,0,0,0,0,0,0,0,0,0,0,0,0
877,30,0,0,0,2.5,27.5,0,0,0,0,0,0,0,0,0,0,0,0,0,0,0,0,0,0,0,0,0,40,0,0,0,0,0,0,0,0,0,0,0,0,0,0
900,30,0,0,0,5,25,0,0,0,0,0,0,0,0,0,0,0,0,0,0,0,0,0,0,0,0,0,40,0,0,0,0,0,0,0,0,0,0,0,0,0,0
869,30,0,0,0,7.5,22.5,0,0,0,0,0,0,0,0,0,0,0,0,0,0,0,0,0,0,0,0,0,40,0,0,0,0,0,0,0,0,0,0,0,0,0,0
899,30,0,0,0,10,20,0,0,0,0,0,0,0,0,0,0,0,0,0,0,0,0,0,0,0,0,0,40,0,0,0,0,0,0,0,0,0,0,0,0,0,0
920,30,0,0,0,15,15,0,0,0,0,0,0,0,0,0,0,0,0,0,0,0,0,0,0,0,0,0,40,0,0,0,0,0,0,0,0,0,0,0,0,0,0
870,30,0,0,0,0,27.5,0,0,0,0,0,0,0,0,0,2.5,0,0,0,0,0,0,0,0,0,0,0,40,0,0,0,0,0,0,0,0,0,0,0,0,0,0
875,30,0,0,0,0,25,0,0,0,0,0,0,0,0,0,5,0,0,0,0,0,0,0,0,0,0,0,40,0,0,0,0,0,0,0,0,0,0,0,0,0,0
894,30,0,0,0,0,22.5,0,0,0,0,0,0,0,0,0,7.5,0,0,0,0,0,0,0,0,0,0,0,40,0,0,0,0,0,0,0,0,0,0,0,0,0,0
900,30,0,0,0,0,20,0,0,0,0,0,0,0,0,0,10,0,0,0,0,0,0,0,0,0,0,0,40,0,0,0,0,0,0,0,0,0,0,0,0,0,0
868,30,0,0,0,0,15,0,0,0,0,0,0,0,0,0,15,0,0,0,0,0,0,0,0,0,0,0,40,0,0,0,0,0,0,0,0,0,0,0,0,0,0
822,30,0,0,0,0,27.5,0,2.5,0,0,0,0,0,0,0,0,0,0,0,0,0,0,0,0,0,0,0,40,0,0,0,0,0,0,0,0,0,0,0,0,0,0
799,30,0,0,0,0,25,0,5,0,0,0,0,0,0,0,0,0,0,0,0,0,0,0,0,0,0,0,40,0,0,0,0,0,0,0,0,0,0,0,0,0,0
771,30,0,0,0,0,22.5,0,7.5,0,0,0,0,0,0,0,0,0,0,0,0,0,0,0,0,0,0,0,40,0,0,0,0,0,0,0,0,0,0,0,0,0,0
744,30,0,0,0,0,20,0,10,0,0,0,0,0,0,0,0,0,0,0,0,0,0,0,0,0,0,0,40,0,0,0,0,0,0,0,0,0,0,0,0,0,0
883,30,0,0,0,0,30,0,0,0,0,0,0,0,0,0,0,0,0,0,0,0,0,0,0,0,0,0,37.5,0,0,2.5,0,0,0,0,0,0,0,0,0,0,0
902,30,0,0,0,0,30,0,0,0,0,0,0,0,0,0,0,0,0,0,0,0,0,0,0,0,0,0,35,0,0,5,0,0,0,0,0,0,0,0,0,0,0
917,30,0,0,0,0,30,0,0,0,0,0,0,0,0,0,0,0,0,0,0,0,0,0,0,0,0,0,33,0,0,7,0,0,0,0,0,0,0,0,0,0,0
922,30,0,0,0,0,30,0,0,0,0,0,0,0,0,0,0,0,0,0,0,0,0,0,0,0,0,0,32.5,0,0,7.5,0,0,0,0,0,0,0,0,0,0,0
926,30,0,0,0,0,30,0,0,0,0,0,0,0,0,0,0,0,0,0,0,0,0,0,0,0,0,0,30,0,0,10,0,0,0,0,0,0,0,0,0,0,0
890,30,0,0,0,5,10,0,0,0,0,0,0,0,0,0,15,0,0,0,0,0,0,0,0,0,0,0,40,0,0,0,0,0,0,0,0,0,0,0,0,0,0
889,30,0,0,0,6.25,12.5,0,0,0,0,0,0,0,0,0,11.25,0,0,0,0,0,0,0,0,0,0,0,40,0,0,0,0,0,0,0,0,0,0,0,0,0,0
900,30,0,0,0,7.5,15,0,0,0,0,0,0,0,0,0,7.5,0,0,0,0,0,0,0,0,0,0,0,40,0,0,0,0,0,0,0,0,0,0,0,0,0,0
870,30,0,0,0,6.75,13.5,0,3,0,0,0,0,0,0,0,6.75,0,0,0,0,0,0,0,0,0,0,0,40,0,0,0,0,0,0,0,0,0,0,0,0,0,0
855,30,0,0,0,6.25,12.5,0,5,0,0,0,0,0,0,0,6.25,0,0,0,0,0,0,0,0,0,0,0,40,0,0,0,0,0,0,0,0,0,0,0,0,0,0
802,30,0,0,0,5,10,0,10,0,0,0,0,0,0,0,5,0,0,0,0,0,0,0,0,0,0,0,40,0,0,0,0,0,0,0,0,0,0,0,0,0,0
852,30,0,0,0,5.75,11.5,0,7,0,0,0,0,0,0,0,5.75,0,0,0,0,0,0,0,0,0,0,0,39,0,0,1,0,0,0,0,0,0,0,0,0,0,0
867,30,0,0,0,5.75,11.5,0,7,0,0,0,0,0,0,0,5.75,0,0,0,0,0,0,0,0,0,0,0,38,0,0,2,0,0,0,0,0,0,0,0,0,0,0
890,30,0,0,0,5.75,11.5,0,7,0,0,0,0,0,0,0,5.75,0,0,0,0,0,0,0,0,0,0,0,36,0,0,4,0,0,0,0,0,0,0,0,0,0,0
837,30,0,0,0,5.75,11.5,0,7,0,0,0,0,0,0,0,5.75,0,0,0,0,0,0,0,0,0,0,0,40,0,0,0,0,0,0,0,0,0,0,0,0,0,0
650,19,54,0,0,0,0,27,0,0,0,0,0,0,0,0,0,0,0,0,0,0,0,0,0,0,0,0,0,0,0,0,0,0,0,0,0,0,0,0,0,0,0
620,0,0,0,0,0,40,0,0,0,0,0,0,0,0,0,0,0,0,60,0,0,0,0,0,0,0,0,0,0,0,0,0,0,0,0,0,0,0,0,0,0,0
490,0,0,0,0,30.77,0,0,0,0,0,0,0,0,15.38,0,30.77,0,0,0,0,0,0,0,0,0,0,23.08,0,0,0,0,0,0,0,0,0,0,0,0,0,0,0
472,0,0,0,0,26.66,0,0,0,0,0,0,0,0,26.67,0,26.67,0,0,0,0,0,0,0,0,0,0,20,0,0,0,0,0,0,0,0,0,0,0,0,0,0,0
456,0,0,0,0,23.53,0,0,0,0,0,0,0,0,35.29,0,23.53,0,0,0,0,0,0,0,0,0,0,17.65,0,0,0,0,0,0,0,0,0,0,0,0,0,0,0
456,0,0,0,0,21.05,0,0,0,0,0,0,0,0,42.11,0,21.05,0,0,0,0,0,0,0,0,0,0,15.79,0,0,0,0,0,0,0,0,0,0,0,0,0,0,0
483,0,0,0,0,22.99,0,0,0,0,0,0,0,0,34.48,2.3,22.99,0,0,0,0,0,0,0,0,0,0,17.24,0,0,0,0,0,0,0,0,0,0,0,0,0,0,0
470,0,0,0,0,22.47,0,0,0,0,0,0,0,0,33.72,4.49,22.47,0,0,0,0,0,0,0,0,0,0,16.85,0,0,0,0,0,0,0,0,0,0,0,0,0,0,0
474,0,0,0,0,21.98,0,0,0,0,0,0,0,0,32.97,6.59,21.98,0,0,0,0,0,0,0,0,0,0,16.48,0,0,0,0,0,0,0,0,0,0,0,0,0,0,0
990,31.02,0,53.49,0,0,0,0,0,0,0,0,0,0,0,0,0,0,0,0,0,0,0,0,0,0,0,0,0,0,0,15.49,0,0,0,0,0,0,0,0,0,0,0
986,55.56,0,22.22,22.22,0,0,0,0,0,0,0,0,0,0,0,0,0,0,0,0,0,0,0,0,0,0,0,0,0,0,0,0,0,0,0,0,0,0,0,0,0,0
990,51.78,2.28,21.77,21.76,0,0,0,0,0,0,0,0,0,0,0,0,0,0,0,0,0,0,0,0,0,0,0,0,0,0,1.29,0,0,0,1.12,0,0,0,0,0,0,0
990,49.81,2.31,22.07,22.06,0,0,0,0,0,0,0,0,0,0,0,0,0,0,0,0,0,0,0,0,0,0,0,0,0,0,2.62,0,0,0,1.13,0,0,0,0,0,0,0
990,47.78,2.34,22.38,22.37,0,0,0,0,0,0,0,0,0,0,0,0,0,0,0,0,0,0,0,0,0,0,0,0,0,0,3.98,0,0,0,1.15,0,0,0,0,0,0,0
830,70,0,20,0,0,0,0,0,0,0,0,0,0,0,0,0,0,0,0,0,0,0,0,0,0,0,0,10,0,0,0,0,0,0,0,0,0,0,0,0,0,0
880,70,0,15,0,0,0,0,0,0,0,0,0,0,0,0,0,0,0,0,0,0,0,0,0,0,0,0,15,0,0,0,0,0,0,0,0,0,0,0,0,0,0
920,75,0,15,0,0,0,0,0,0,0,0,0,0,0,0,0,0,0,0,0,0,0,0,0,0,0,0,10,0,0,0,0,0,0,0,0,0,0,0,0,0,0
1010,85,0,10,0,0,0,0,0,0,0,0,0,0,0,0,0,0,0,0,0,0,0,0,0,0,0,0,0,0,0,5,0,0,0,0,0,0,0,0,0,0,0
1000,68.18,0,22.72,0,0,0,0,0,0,0,0,0,0,0,0,0,0,0,0,0,0,0,0,0,0,0,0,0,0,0,9.1,0,0,0,0,0,0,0,0,0,0,0
990,71.43,0,23.81,0,0,0,0,0,0,0,0,0,0,0,0,0,0,0,0,0,0,0,0,0,0,0,0,0,0,0,4.76,0,0,0,0,0,0,0,0,0,0,0
380,0,0,0,0,0,0,0,0,40,0,0,0,0,0,0,0,0,0,0,0,0,0,0,0,0,0,0,0,0,0,0,0,0,0,40,0,0,0,0,20,0,0
510,0,0,0,0,0,0,0,0,30,0,0,0,0,0,0,0,0,0,0,0,0,0,0,0,0,0,0,0,0,0,0,0,0,0,35,0,0,0,0,35,0,0
479,0,0,1.16,0,23.26,0,0,0,0,0,0,0,0,34.88,0,23.26,0,0,0,0,0,0,0,0,0,0,17.44,0,0,0,0,0,0,0,0,0,0,0,0,0,0,0
463,0,0,2.3,0,22.99,0,0,0,0,0,0,0,0,34.48,0,22.99,0,0,0,0,0,0,0,0,0,0,17.24,0,0,0,0,0,0,0,0,0,0,0,0,0,0,0
512,0,0,0,0,0,0,0,0,0,0,0,0,0,55,0,0,0,0,0,0,0,0,0,0,0,0,0,0,0,0,0,0,0,30,0,15,0,0,0,0,0,0
380,0,0,0,0,0,0,0,0,0,0,0,0,0,45,0,0,0,0,0,0,0,0,0,0,0,0,0,0,0,0,0,0,0,30,0,25,0,0,0,0,0,0
351,0,0,0,0,0,0,0,0,0,0,0,0,0,35,0,0,0,0,0,0,0,0,0,0,0,0,0,0,0,0,0,0,0,30,0,35,0,0,0,0,0,0
342,0,0,0,0,0,0,0,0,0,0,0,0,0,25,0,0,0,0,0,0,0,0,0,0,0,0,0,0,0,0,0,0,0,30,0,45,0,0,0,0,0,0
267,0,0,0,0,0,0,0,0,0,0,0,0,0,0,0,0,0,0,0,0,0,0,0,0,0,0,0,0,0,0,0,0,0,0,0,100,0,0,0,0,0,0
370,0,0,0,0,0,0,0,0,0,0,0,0,0,0,0,0,0,0,0,0,0,0,0,0,0,0,0,5,0,0,0,0,0,0,0,95,0,0,0,0,0,0
360,0,0,0,0,0,0,0,0,0,0,0,0,0,0,0,0,0,0,0,0,0,0,0,0,0,0,0,18,0,0,0,0,0,0,0,82,0,0,0,0,0,0
413,40.4,0,0,0,0,0,59.6,0,0,0,0,0,0,0,0,0,0,0,0,0,0,0,0,0,0,0,0,0,0,0,0,0,0,0,0,0,0,0,0,0,0,0
583,58.7,0,0,0,0,0,41.3,0,0,0,0,0,0,0,0,0,0,0,0,0,0,0,0,0,0,0,0,0,0,0,0,0,0,0,0,0,0,0,0,0,0,0
462,49.6,0,0,0,0,0,50.4,0,0,0,0,0,0,0,0,0,0,0,0,0,0,0,0,0,0,0,0,0,0,0,0,0,0,0,0,0,0,0,0,0,0,0
375,37,0,0,0,0,0,63,0,0,0,0,0,0,0,0,0,0,0,0,0,0,0,0,0,0,0,0,0,0,0,0,0,0,0,0,0,0,0,0,0,0,0
910,0,0,0,0,65,0,0,0,0,0,0,0,0,0,0,0,0,0,0,25,0,0,0,0,0,0,0,0,0,10,0,0,0,0,0,0,0,0,0,0,0,0
920,0,0,0,0,62.5,0,0,0,0,0,0,0,0,0,0,0,0,0,0,25,0,0,0,0,0,0,0,0,0,12.5,0,0,0,0,0,0,0,0,0,0,0,0
920,0,0,0,0,58.7,0,0,0,0,0,0,0,0,0,0,0,0,0,0,30.43,0,0,0,0,0,0,0,0,0,10.87,0,0,0,0,0,0,0,0,0,0,0,0
910,0,0,0,0,67.5,0,0,0,0,0,0,0,0,0,0,0,0,0,0,22.5,0,0,0,0,0,0,0,0,0,10,0,0,0,0,0,0,0,0,0,0,0,0
900,0,0,0,0,67.5,0,0,0,0,0,0,0,0,0,0,0,0,0,0,25,0,0,0,0,0,0,0,0,0,7.5,0,0,0,0,0,0,0,0,0,0,0,0
900,0,0,0,0,65,0,0,0,0,0,0,0,0,0,0,0,0,0,0,27.5,0,0,0,0,0,0,0,0,0,7.5,0,0,0,0,0,0,0,0,0,0,0,0
915,0,0,0,0,62.5,0,0,0,0,0,0,0,0,0,0,0,0,0,0,27.5,0,0,0,0,0,0,0,0,0,10,0,0,0,0,0,0,0,0,0,0,0,0
915,0,0,0,0,62.5,0,0,0,0,0,0,0,0,0,0,0,0,0,0,22.5,0,0,0,0,0,0,0,0,0,15,0,0,0,0,0,0,0,0,0,0,0,0
910,0,0,0,0,67.5,0,0,0,0,0,0,0,0,0,0,0,0,0,0,20,0,0,0,0,0,0,0,0,0,12.5,0,0,0,0,0,0,0,0,0,0,0,0
850,0,0,0,0,70,0,0,0,0,0,0,0,0,0,0,0,0,0,0,20,0,0,0,0,0,0,0,0,0,10,0,0,0,0,0,0,0,0,0,0,0,0
890,0,0,0,0,70,0,0,0,0,0,0,0,0,0,0,0,0,0,0,22.5,0,0,0,0,0,0,0,0,0,7.5,0,0,0,0,0,0,0,0,0,0,0,0
860,0,0,0,0,70,0,0,0,0,0,0,0,0,0,0,0,0,0,0,25,0,0,0,0,0,0,0,0,0,5,0,0,0,0,0,0,0,0,0,0,0,0
910,0,0,0,0,67.5,0,0,0,0,0,0,0,0,0,0,0,0,0,0,27.5,0,0,0,0,0,0,0,0,0,5,0,0,0,0,0,0,0,0,0,0,0,0
910,0,0,0,0,65,0,0,0,0,0,0,0,0,0,0,0,0,0,0,30,0,0,0,0,0,0,0,0,0,5,0,0,0,0,0,0,0,0,0,0,0,0
905,0,0,0,0,62.5,0,0,0,0,0,0,0,0,0,0,0,0,0,0,30,0,0,0,0,0,0,0,0,0,7.5,0,0,0,0,0,0,0,0,0,0,0,0
880,0,0,0,0,60,0,0,0,0,0,0,0,0,0,0,0,0,0,0,30,0,0,0,0,0,0,0,0,0,10,0,0,0,0,0,0,0,0,0,0,0,0
890,0,0,0,0,60,0,0,0,0,0,0,0,0,0,0,0,0,0,0,27.5,0,0,0,0,0,0,0,0,0,12.5,0,0,0,0,0,0,0,0,0,0,0,0
598,0,0,0,0,0,0,0,0,0,0,0,0,0,0,0,0,0,0,0,0,0,0,0,0,0,0,0,0,0,0,0,0,0,0,66.7,33.3,0,0,0,0,0,0
456,0,0,0,0,0,0,0,0,0,0,0,0,0,0,0,0,0,0,0,0,0,0,0,0,0,0,0,0,0,0,0,0,0,0,50,50,0,0,0,0,0,0
438,0,0,0,0,0,0,0,0,0,0,0,0,0,0,0,0,0,0,0,0,0,0,0,0,0,0,0,0,0,0,0,0,0,0,40,60,0,0,0,0,0,0
357,0,0,0,0,0,0,0,0,0,0,0,0,0,0,0,0,0,0,0,0,0,0,0,0,0,0,0,0,0,0,0,0,0,0,30,70,0,0,0,0,0,0
371,0,0,0,0,0,0,0,0,0,0,0,0,0,0,0,0,0,0,0,0,0,0,0,0,0,0,0,0,0,0,0,0,0,0,20,80,0,0,0,0,0,0
347,0,0,0,0,0,0,0,0,0,0,0,0,0,0,0,0,70,0,0,0,0,0,0,0,0,0,10,0,0,20,0,0,0,0,0,0,0,0,0,0,0,0
485,0,0,0,0,0,0,0,0,0,0,0,0,0,0,0,0,40,0,0,0,0,0,0,0,0,0,10,0,0,50,0,0,0,0,0,0,0,0,0,0,0,0
587,0,0,0,0,0,0,0,0,0,0,0,0,0,0,0,0,0,0,0,0,0,0,0,0,0,0,10,0,0,90,0,0,0,0,0,0,0,0,0,0,0,0
406,0,0,0,0,0,0,0,0,0,0,0,0,0,0,0,0,60,0,0,0,0,0,0,0,0,0,15,0,0,25,0,0,0,0,0,0,0,0,0,0,0,0
373,0,0,0,0,0,0,0,0,0,0,0,0,0,0,0,0,50,0,0,0,0,0,0,0,0,0,25,0,0,25,0,0,0,0,0,0,0,0,0,0,0,0
373,0,0,0,0,0,0,0,0,0,0,0,0,0,0,0,0,40,0,0,0,0,0,0,0,0,0,35,0,0,25,0,0,0,0,0,0,0,0,0,0,0,0
390,0,0,0,0,0,0,0,0,0,0,0,0,0,0,0,0,45,0,0,0,0,0,0,0,0,0,30,0,0,25,0,0,0,0,0,0,0,0,0,0,0,0
508,0,0,0,0,0,0,0,0,0,0,0,0,0,0,0,0,20,0,0,0,0,0,0,0,0,0,30,0,0,50,0,0,0,0,0,0,0,0,0,0,0,0
571,0,0,0,0,0,0,0,0,0,0,0,0,0,0,0,0,0,0,0,0,0,0,0,0,0,0,30,0,0,70,0,0,0,0,0,0,0,0,0,0,0,0
397,0,0,0,0,0,0,0,0,0,0,0,0,0,0,0,0,65,0,0,0,0,0,0,0,0,0,0,0,0,35,0,0,0,0,0,0,0,0,0,0,0,0
456,0,0,0,0,0,0,0,0,0,0,0,0,0,0,0,0,0,0,0,0,0,0,0,0,0,0,20,0,0,0,0,0,0,45,0,0,0,0,0,35,0,0
438,0,0,0,0,0,0,0,0,0,0,0,0,0,0,0,0,0,0,0,0,0,0,0,0,0,0,20,0,0,0,0,0,0,50,0,0,0,0,0,30,0,0
472,0,0,0,0,0,0,0,0,0,0,0,0,0,0,0,0,0,0,0,0,0,0,0,0,0,0,15,0,0,0,0,0,0,50,0,0,0,0,0,35,0,0
438,0,0,0,0,0,0,0,0,0,0,0,0,0,0,0,0,0,0,0,0,0,0,0,0,0,0,15,0,0,0,0,0,0,60,0,0,0,0,0,25,0,0
480,0,0,0,0,0,0,0,0,0,0,0,0,0,0,0,0,0,0,0,0,0,0,0,0,0,0,10,0,0,0,0,0,0,60,0,0,0,0,0,30,0,0
438,0,0,0,0,0,0,0,0,0,0,0,0,0,0,0,0,0,0,0,0,0,0,0,0,0,0,10,0,0,0,0,0,0,70,0,0,0,0,0,20,0,0
830,77.39,0,8.47,0,0,0,0,0,0,0,0,0,0,0,0,0,0,0,0,0,0,0,0,0,0,0,0,14.14,0,0,0,0,0,0,0,0,0,0,0,0,0,0
864,57,0,5.1,0,15.5,0,0,6.6,0,0,0,0,0,0,0,0,0,0,0,0,0,0,0,0,1,0,0,14.8,0,0,0,0,0,0,0,0,0,0,0,0,0,0
911,57,0,5.1,0,13.5,0,0,6.6,0,0,0,0,0,0,0,0,0,0,0,0,0,0,0,3,0,0,0,14.8,0,0,0,0,0,0,0,0,0,0,0,0,0,0
900,57,0,5.1,0,14.5,0,0,6.6,0,0,0,0,0,0,0,0,0,0,0,0,0,0,0,2,0,0,0,14.8,0,0,0,0,0,0,0,0,0,0,0,0,0,0
852,57,0,5.1,0,15.5,0,0,6.6,0,0,0,0,0,0,0,0,0,0,0,0,0,0,0,1,0,0,0,14.8,0,0,0,0,0,0,0,0,0,0,0,0,0,0
888,57,0,5.1,0,14.5,0,0,6.6,0,0,0,0,0,0,0,0,0,0,0,0,0,0,0,0,2,0,0,14.8,0,0,0,0,0,0,0,0,0,0,0,0,0,0
910,57,0,5.1,0,13.5,0,0,6.6,0,0,0,0,0,0,0,0,0,0,0,0,0,0,0,0,3,0,0,14.8,0,0,0,0,0,0,0,0,0,0,0,0,0,0
992,57,0,5.1,0,12.5,0,0,6.6,0,0,0,0,0,0,0,0,0,0,0,0,0,0,0,0,4,0,0,14.8,0,0,0,0,0,0,0,0,0,0,0,0,0,0
943,57,0,5.1,0,12.5,0,0,6.6,0,0,0,0,0,0,0,0,0,0,0,0,0,0,0,0,0,0,0,14.8,0,0,0,4,0,0,0,0,0,0,0,0,0,0
977,57,0,5.1,0,10.5,0,0,6.6,0,0,0,0,0,0,0,0,0,0,0,0,0,0,0,0,0,0,0,14.8,0,0,0,6,0,0,0,0,0,0,0,0,0,0
894,57,0,5.1,0,15.5,0,0,6.6,0,0,0,0,0,0,0,0,0,0,0,0,0,1,0,0,0,0,0,14.8,0,0,0,0,0,0,0,0,0,0,0,0,0,0
892,57,0,5.1,0,14.5,0,0,6.6,0,0,0,0,0,0,0,0,0,0,0,0,0,2,0,0,0,0,0,14.8,0,0,0,0,0,0,0,0,0,0,0,0,0,0
923,57,0,5.1,0,12.5,0,0,6.6,0,0,0,0,0,0,0,0,0,0,0,0,0,4,0,0,0,0,0,14.8,0,0,0,0,0,0,0,0,0,0,0,0,0,0
632,0,0,0,0,50,0,0,0,0,0,0,0,0,0,0,0,0,0,0,0,0,0,0,0,0,0,0,0,0,0,0,0,0,0,50,0,0,0,0,0,0,0
320,0,0,0,0,0,0,0,0,0,0,0,0,0,0,0,0,0,0,0,0,10,0,90,0,0,0,0,0,0,0,0,0,0,0,0,0,0,0,0,0,0,0
330,0,0,0,0,0,0,0,0,0,0,0,0,0,0,0,0,0,0,0,0,20,0,80,0,0,0,0,0,0,0,0,0,0,0,0,0,0,0,0,0,0,0
330,0,0,0,0,0,0,0,0,0,0,0,0,0,0,0,0,0,0,0,0,30,0,70,0,0,0,0,0,0,0,0,0,0,0,0,0,0,0,0,0,0,0
320,0,0,0,0,0,0,0,0,0,0,0,0,0,0,0,0,0,0,0,0,40,0,60,0,0,0,0,0,0,0,0,0,0,0,0,0,0,0,0,0,0,0
310,0,0,0,0,0,0,0,0,0,0,0,0,0,0,0,0,0,0,0,0,50,0,50,0,0,0,0,0,0,0,0,0,0,0,0,0,0,0,0,0,0,0
280,0,0,0,0,0,0,0,0,0,0,0,0,0,0,0,0,0,0,0,0,60,0,40,0,0,0,0,0,0,0,0,0,0,0,0,0,0,0,0,0,0,0
250,0,0,0,0,0,0,0,0,0,0,0,0,0,0,0,0,0,0,0,0,70,0,30,0,0,0,0,0,0,0,0,0,0,0,0,0,0,0,0,0,0,0
180,0,0,0,0,0,0,0,0,0,0,60,0,0,0,0,0,0,0,0,0,40,0,0,0,0,0,0,0,0,0,0,0,0,0,0,0,0,0,0,0,0,0
310,0,0,0,0,0,0,0,0,0,0,0,0,0,0,0,0,66.67,0,0,0,33.33,0,0,0,0,0,0,0,0,0,0,0,0,0,0,0,0,0,0,0,0,0
280,0,0,0,0,0,0,0,0,0,0,0,0,0,0,0,0,57.14,0,0,0,42.86,0,0,0,0,0,0,0,0,0,0,0,0,0,0,0,0,0,0,0,0,0
250,0,0,0,0,0,0,0,0,0,0,0,0,0,0,0,0,0,0,0,0,40,0,0,0,0,0,60,0,0,0,0,0,0,0,0,0,0,0,0,0,0,0
400,0,0,0,0,0,0,0,0,0,0,0,0,0,0,0,0,0,0,0,0,50,0,0,0,0,0,50,0,0,0,0,0,0,0,0,0,0,0,0,0,0,0
360,0,0,0,0,0,0,0,0,0,0,20,0,0,0,0,0,0,0,0,0,30,0,50,0,0,0,0,0,0,0,0,0,0,0,0,0,0,0,0,0,0,0
340,0,0,0,0,0,0,0,0,0,0,30,0,0,0,0,0,0,0,0,0,40,0,30,0,0,0,0,0,0,0,0,0,0,0,0,0,0,0,0,0,0,0
350,0,0,0,0,0,0,0,0,0,0,20,0,0,0,0,0,0,0,0,0,40,0,40,0,0,0,0,0,0,0,0,0,0,0,0,0,0,0,0,0,0,0
320,0,0,0,0,0,0,0,0,0,0,10,0,0,0,0,0,0,0,0,0,50,0,40,0,0,0,0,0,0,0,0,0,0,0,0,0,0,0,0,0,0,0
360,0,0,0,0,0,0,0,0,0,0,0,0,0,0,0,0,0,0,0,0,40,0,30,0,0,0,30,0,0,0,0,0,0,0,0,0,0,0,0,0,0,0
270,0,0,0,0,0,0,0,0,0,0,25,0,0,0,0,0,33.33,0,0,0,41.67,0,0,0,0,0,0,0,0,0,0,0,0,0,0,0,0,0,0,0,0,0
350,0,0,0,0,0,0,0,0,0,0,20,0,0,0,0,0,0,0,0,0,30,0,0,0,0,0,50,0,0,0,0,0,0,0,0,0,0,0,0,0,0,0
330,0,0,0,0,0,0,0,0,0,0,30,0,0,0,0,0,0,0,0,0,40,0,0,0,0,0,30,0,0,0,0,0,0,0,0,0,0,0,0,0,0,0
410,0,0,0,0,0,0,0,0,0,0,10,0,0,0,0,0,0,0,0,0,50,0,0,0,0,0,40,0,0,0,0,0,0,0,0,0,0,0,0,0,0,0
350,0,0,0,0,0,0,0,0,0,0,0,0,0,0,0,0,33.33,0,0,0,41.67,0,0,0,0,0,25,0,0,0,0,0,0,0,0,0,0,0,0,0,0,0
270,0,0,0,0,0,0,0,0,0,0,20,0,0,0,0,0,40,0,0,0,20,0,20,0,0,0,0,0,0,0,0,0,0,0,0,0,0,0,0,0,0,0
260,0,0,0,0,0,0,0,0,0,0,16.67,0,0,0,0,0,33.33,0,0,0,33.33,0,16.67,0,0,0,0,0,0,0,0,0,0,0,0,0,0,0,0,0,0,0
380,0,0,0,0,0,0,0,0,0,0,25,0,0,0,0,0,0,0,0,0,25,0,25,0,0,0,25,0,0,0,0,0,0,0,0,0,0,0,0,0,0,0
410,0,0,0,0,0,0,0,0,0,0,30,0,0,0,0,0,0,0,0,0,30,0,20,0,0,0,20,0,0,0,0,0,0,0,0,0,0,0,0,0,0,0
340,0,0,0,0,0,0,0,0,0,0,10,0,0,0,0,0,0,0,0,0,30,0,30,0,0,0,30,0,0,0,0,0,0,0,0,0,0,0,0,0,0,0
360,0,0,0,0,0,0,0,0,0,0,30,0,0,0,0,0,0,0,0,0,40,0,15,0,0,0,15,0,0,0,0,0,0,0,0,0,0,0,0,0,0,0
420,0,0,0,0,0,0,0,0,0,0,20,0,0,0,0,0,0,0,0,0,40,0,20,0,0,0,20,0,0,0,0,0,0,0,0,0,0,0,0,0,0,0
350,0,0,0,0,0,0,0,0,0,0,20,0,0,0,0,0,0,0,0,0,50,0,10,0,0,0,20,0,0,0,0,0,0,0,0,0,0,0,0,0,0,0
320,0,0,0,0,0,0,0,0,0,0,10,0,0,0,0,0,0,0,0,0,50,0,20,0,0,0,20,0,0,0,0,0,0,0,0,0,0,0,0,0,0,0
420,0,0,0,0,0,0,0,0,0,0,20,0,0,0,0,0,0,0,0,0,50,0,20,0,0,0,10,0,0,0,0,0,0,0,0,0,0,0,0,0,0,0
330,0,0,0,0,0,0,0,0,0,0,15,0,0,0,0,0,0,0,0,0,55,0,15,0,0,0,15,0,0,0,0,0,0,0,0,0,0,0,0,0,0,0
380,0,0,0,0,0,0,0,0,0,0,0,0,0,0,0,0,40,0,0,0,20,0,20,0,0,0,20,0,0,0,0,0,0,0,0,0,0,0,0,0,0,0
380,0,0,0,0,0,0,0,0,0,0,0,0,0,0,0,0,33.33,0,0,0,33.33,0,16.67,0,0,0,16.67,0,0,0,0,0,0,0,0,0,0,0,0,0,0,0
360,0,0,0,0,0,0,0,0,0,0,7.69,0,0,0,0,0,46.15,0,0,0,23.08,0,0,0,0,0,23.08,0,0,0,0,0,0,0,0,0,0,0,0,0,0,0
290,0,0,0,0,0,0,0,0,0,0,25,0,0,0,0,0,33.33,0,0,0,25,0,0,0,0,0,16.67,0,0,0,0,0,0,0,0,0,0,0,0,0,0,0
310,0,0,0,0,0,0,0,0,0,0,16.67,0,0,0,0,0,33.33,0,0,0,33.33,0,0,0,0,0,16.67,0,0,0,0,0,0,0,0,0,0,0,0,0,0,0
350,0,0,0,0,0,0,0,0,0,0,16.67,0,0,0,0,0,33.33,0,0,0,25,0,8.33,0,0,0,16.67,0,0,0,0,0,0,0,0,0,0,0,0,0,0,0
370,0,0,0,0,0,0,0,0,0,0,8,0,0,0,0,0,40,0,0,0,24,0,20,0,0,0,8,0,0,0,0,0,0,0,0,0,0,0,0,0,0,0
400,0,0,0,0,0,0,0,0,0,0,13.64,0,0,0,0,0,18.18,0,0,0,36.36,0,13.64,0,0,0,18.18,0,0,0,0,0,0,0,0,0,0,0,0,0,0,0
229,0,0,0,0,0,0,0,0,0,0,0,0,0,0,0,0,0,0,5,0,0,0,0,0,0,0,0,0,0,0,0,0,0,0,0,95,0,0,0,0,0,0
292,0,0,0,0,0,0,0,0,0,0,0,0,0,0,0,0,0,0,5,0,0,0,0,0,0,0,0,0,0,0,0,0,0,0,5,90,0,0,0,0,0,0
329,0,0,0,0,0,0,0,0,0,0,0,0,0,0,0,0,0,0,5,0,0,0,0,0,0,0,0,0,0,0,0,0,0,0,10,85,0,0,0,0,0,0
352,0,0,0,0,0,0,0,0,0,0,0,0,0,0,0,0,0,0,5,0,0,0,0,0,0,0,0,0,0,0,0,0,0,0,15,80,0,0,0,0,0,0
390,0,0,0,0,0,0,0,0,0,0,0,0,0,0,0,0,0,0,5,0,0,0,0,0,0,0,0,0,0,0,0,0,0,0,20,75,0,0,0,0,0,0
397,0,0,0,0,0,0,0,0,0,0,0,0,0,0,0,0,0,0,5,0,0,0,0,0,0,0,0,0,0,0,0,0,0,0,25,70,0,0,0,0,0,0
375,0,0,0,0,0,0,0,0,0,0,0,0,0,0,0,0,0,0,5,0,0,0,0,0,0,0,0,0,0,0,0,0,0,0,30,65,0,0,0,0,0,0
399,0,0,0,0,0,0,0,0,0,0,0,0,0,0,0,0,0,0,5,0,0,0,0,0,0,0,0,0,0,0,0,0,0,0,35,60,0,0,0,0,0,0
421,0,0,0,0,0,0,0,0,0,0,0,0,0,0,0,0,0,0,5,0,0,0,0,0,0,0,0,0,0,0,0,0,0,0,40,55,0,0,0,0,0,0
274,0,0,0,0,0,0,0,0,0,0,0,0,0,0,20,0,0,0,0,0,0,0,0,0,0,0,0,0,0,0,0,0,0,0,0,80,0,0,0,0,0,0
314,0,0,0,0,0,0,0,0,0,0,0,0,0,0,40,0,0,0,0,0,0,0,0,0,0,0,0,0,0,0,0,0,0,0,0,60,0,0,0,0,0,0
335,0,0,0,0,0,0,0,0,0,0,0,0,0,0,50,0,0,0,0,0,0,0,0,0,0,0,0,0,0,0,0,0,0,0,0,50,0,0,0,0,0,0
360,0,0,0,0,0,0,0,0,0,0,0,0,0,0,67,0,0,0,0,0,0,0,0,0,0,0,0,0,0,0,0,0,0,0,0,33,0,0,0,0,0,0
454,0,0,0,0,0,0,0,0,0,0,0,0,0,0,75,0,0,0,0,0,0,0,0,0,0,0,0,0,0,0,0,0,0,0,0,25,0,0,0,0,0,0
868,57,0,5.1,0,16.5,0,0,6.6,0,0,0,0,0,0,0,0,0,0,0,0,0,0,0,0,0,0,0,14.8,0,0,0,0,0,0,0,0,0,0,0,0,0,0
874,56.65,0,5.12,0,16.55,0,0,6.62,0,0,0,0,0,0,0,0,0,0.21,0,0,0,0,0,0,0,0,0,14.85,0,0,0,0,0,0,0,0,0,0,0,0,0,0
852,57.01,0,5.1,0,12.5,3.99,0,6.6,0,0,0,0,0,0,0,0,0,0,0,0,0,0,0,0,0,0,0,14.8,0,0,0,0,0,0,0,0,0,0,0,0,0,0
884,55.79,0,5.14,0,12.61,4.03,0,6.66,0,0,0,0,0,0,0,0,0,0,0,0,0,0,0,0,0,0,0,14.93,0,0,0.84,0,0,0,0,0,0,0,0,0,0,0
1128,63.31,2,6.7,4.99,11.5,0,0,4,0,0,0,0,0,0,7.5,0,0,0,0,0,0,0,0,0,0,0,0,0,0,0,0,0,0,0,0,0,0,0,0,0,0,0
1138,61.32,4,9.2,7.99,8.5,0,0,4,0,0,0,0,0,0,4.99,0,0,0,0,0,0,0,0,0,0,0,0,0,0,0,0,0,0,0,0,0,0,0,0,0,0,0
1055,61.31,3.99,8.7,3.49,9,0,0,8.51,0,0,0,0,0,0,5,0,0,0,0,0,0,0,0,0,0,0,0,0,0,0,0,0,0,0,0,0,0,0,0,0,0,0
1131,61.31,4,9.2,2,14.5,0,0,3.99,0,0,0,0,0,0,5,0,0,0,0,0,0,0,0,0,0,0,0,0,0,0,0,0,0,0,0,0,0,0,0,0,0,0
1007,60.86,4.04,8.8,1.52,9.11,2.02,0,8.59,0,0,0,0,0,0,5.06,0,0,0,0,0,0,0,0,0,0,0,0,0,0,0,0,0,0,0,0,0,0,0,0,0,0,0
935,34.5,34.1,2.36,0,0,5.04,1.72,1.52,0,0,0,0,0,0,0,16.18,0,0,0,0,0.09,0,0,3.72,0,0,0,0,0,0,0.77,0,0,0,0,0,0,0,0,0,0,0
900,33.62,27.97,1.34,0,3.73,3.56,10.23,1.17,0,0,0,0,0,0,0,13.98,0,0,0,0,0.08,0,0,4,0,0,0,0,0,0,0.32,0,0,0,0,0,0,0,0,0,0,0
935,37.67,30.9,2.29,0,0.77,4.52,2.9,1.67,0,0,0,0,0,0,0,14.22,0,0,0,0,0.09,0,0,4.79,0,0,0,0,0,0,0,0,0,0,0,0,0,0,0,0.18,0,0
910,36.81,0,0,0,7.44,5.44,0,18.85,0,0,0,0,0,0,0,0,4.11,0,0,0,0.21,0,0,0,0,0,0,21.94,0,0,2.7,0,0,0,0,0,2.5,0,0,0,0,0
960,35.52,0,2.92,0,0,9.71,0,16.02,0,0,0,0,0,0,0,0,5.78,0,0,0,0,0,0.17,0,0,0,0,19.89,0,0,4.02,0,0,0,0,0,5.97,0,0,0,0,0
860,23.39,0,0,0,0,9.16,0,19.65,1.99,0,0,0,0,0,0,0,3.77,0,0,0,0,0,0,0,0,0,0,35.18,0,0,2.28,0,0,0,0,0,4.58,0,0,0,0,0
860,24.3,0,0,0,0,7.14,0,17.67,0,0,0,0,0,0,0,1.76,2.86,0,0,0,0,0,0,0,0,0,0,39.99,0,0,1.48,0,0,0,0,0,4.8,0,0,0,0,0
880,29.89,0,0,0,3.12,6.28,0,14.13,1.86,0,0,0,0,0,0,0,1.57,0,0,0,0.22,0,0,0,0,0,0,36.19,0,0,2.13,0,0,0,0,0,4.61,0,0,0,0,0
1015,70.21,0,9.59,0,0,0.91,0,0,0,0,0,0,0,0,15.96,0,0,0,0,0,0.17,0,0,0,0,0,0,1.75,0,0,1.41,0,0,0,0,0,0,0,0,0,0,0
1180,65.41,0,9.67,0,0,0.87,0,0.57,0,0,0,0,0,0,20.22,0,0,0,0,0,0.18,0,0,0,0,0,0,1.24,0,0,1.84,0,0,0,0,0,0,0,0,0,0,0
1100,61.83,0,14.66,0,0,0.89,0,0.58,0,0,0,0,0,0,18.37,0,0,0,0,0,0.18,0,0,0,0,0,0,2.08,0,0,1.41,0,0,0,0,0,0,0,0,0,0,0
1000,67.37,0.89,10.58,1.53,0,0,1.15,0,0,0,0,0,0,0,14.78,0,0,0,0,0,0.17,0,0,0,0,0,0,1.97,0,0,1.56,0,0,0,0,0,0,0,0,0,0,0
1050,47.24,0,11.25,23.97,0,0,0,17.54,0,0,0,0,0,0,0,0,0,0,0,0,0,0,0,0,0,0,0,0,0,0,0,0,0,0,0,0,0,0,0,0,0,0
1050,48.18,0,14.81,18.73,0,0,0,18.28,0,0,0,0,0,0,0,0,0,0,0,0,0,0,0,0,0,0,0,0,0,0,0,0,0,0,0,0,0,0,0,0,0,0
1050,49.24,0,13.87,15.95,0,0,0,16.6,2.73,0,0,0,0,0,0,0,0,0,0,0,0,0,0,0,0,0,0,1.61,0,0,0,0,0,0,0,0,0,0,0,0,0,0
1050,55.46,0,12.95,15.59,0,0,0,15.22,0,0,0,0,0,0,0,0,0,0,0,0,0,0,0,0,0,0,0,0.78,0,0,0,0,0,0,0,0,0,0,0,0,0,0
1050,52.26,0,13.2,15.89,0,0,0,13.44,2.04,0,0,0,0,0,1.57,0,0,0,0,0,0,0,0,0,0,0,0,1.6,0,0,0,0,0,0,0,0,0,0,0,0,0,0
1050,53.88,0,12.21,18.53,0,0,0,14.06,1.32,0,0,0,0,0,0,0,0,0,0,0,0,0,0,0,0,0,0,0,0,0,0,0,0,0,0,0,0,0,0,0,0,0
1050,51.43,0,13.47,18.58,0,0,0,16.11,0,0,0,0,0.41,0,0,0,0,0,0,0,0,0,0,0,0,0,0,0,0,0,0,0,0,0,0,0,0,0,0,0,0,0
975,47.11,0,5.55,30.9,0,0,0,16.44,0,0,0,0,0,0,0,0,0,0,0,0,0,0,0,0,0,0,0,0,0,0,0,0,0,0,0,0,0,0,0,0,0,0
975,51.98,0,5.67,28.7,0,0,0,11.2,2.45,0,0,0,0,0,0,0,0,0,0,0,0,0,0,0,0,0,0,0,0,0,0,0,0,0,0,0,0,0,0,0,0,0
975,54.67,0,4.44,28.1,0,0,0,12.79,0,0,0,0,0,0,0,0,0,0,0,0,0,0,0,0,0,0,0,0,0,0,0,0,0,0,0,0,0,0,0,0,0,0
975,60.54,0,2.23,22.56,0,0,0,14.67,0,0,0,0,0,0,0,0,0,0,0,0,0,0,0,0,0,0,0,0,0,0,0,0,0,0,0,0,0,0,0,0,0,0
975,55.63,0,1.58,24.07,0,0,0,17.4,0,0,0,0,0,0,1.32,0,0,0,0,0,0,0,0,0,0,0,0,0,0,0,0,0,0,0,0,0,0,0,0,0,0,0
975,44.34,0,6.81,28.74,0,0,0,18.69,0,0,0,0,0,0,1.42,0,0,0,0,0,0,0,0,0,0,0,0,0,0,0,0,0,0,0,0,0,0,0,0,0,0,0
975,42.92,0,7.31,31.28,0,0,0,18.49,0,0,0,0,0,0,0,0,0,0,0,0,0,0,0,0,0,0,0,0,0,0,0,0,0,0,0,0,0,0,0,0,0,0
975,49.24,0,5.63,28.51,0,0,0,14.83,0,0,0,0,0.38,0,1.41,0,0,0,0,0,0,0,0,0,0,0,0,0,0,0,0,0,0,0,0,0,0,0,0,0,0,0
529,10.57,16.42,0,0,0,0,0,0,0,0,0,0,0,0,37.46,0,34.71,0,0,0,0,0,0,0,0,0,0,0,0,0,0,0,0.84,0,0,0,0,0,0,0,0,0
678,45.26,9.1,21.76,1.18,0,0,22.49,0,0,0,0,0,0,0,0,0,0.21,0,0,0,0,0,0,0,0,0,0,0,0,0,0,0,0,0,0,0,0,0,0,0,0,0
660,43.88,5.94,21.93,0,0,0,21.71,0,0,0,0,0,0,0,0,0,3.09,0,0,0,0,0,0,0,0,0,0,3.45,0,0,0,0,0,0,0,0,0,0,0,0,0,0
611,44.7,7.64,21.18,3.1,0,0,22.21,0,0,0,0,0,0,0,0,0,0,0,0,0,0,0,0,0,0,0,0,1.17,0,0,0,0,0,0,0,0,0,0,0,0,0,0
638,42.71,6.18,21.35,0,0,0,21.35,0,0,0,0,0,0,0,0,0,4.82,0,0,0,0,0,0,0,0,0,0,3.59,0,0,0,0,0,0,0,0,0,0,0,0,0,0
560,35.15,21.13,17.54,0,0,0,17.23,0,0,0,0,0,0,0,0,0,5.27,0,0,0,0,0,0,0,0,0,0,3.68,0,0,0,0,0,0,0,0,0,0,0,0,0,0
550,37.72,11.34,18.82,0,0,0,18.49,0,0.84,0,0,0,0,0,0,0,8.84,0,0,0,0,0,0,0,0,0,0,3.95,0,0,0,0,0,0,0,0,0,0,0,0,0,0
586,33.4,20.08,16.66,6.07,0,0,16.38,0,0,0,0,0,0,0,0,0,3.91,0,0,0,0,0,0,0,0,0,0,3.5,0,0,0,0,0,0,0,0,0,0,0,0,0,0
621,0,0,0,0,0,0,0,9,0,0,0,0,0,0,0,0,0,0,0,0,0,0,0,0,0,0,0,1,0,90,0,0,0,0,0,0,0,0,0,0,0,0
622,0,0,0,0,0,0,0,8,0,0,0,0,0,0,0,0,0,0,0,0,0,0,0,0,0,0,0,2,0,90,0,0,0,0,0,0,0,0,0,0,0,0
631,0,0,0,0,0,0,0,7,0,0,0,0,0,0,0,0,0,0,0,0,0,0,0,0,0,0,0,3,0,90,0,0,0,0,0,0,0,0,0,0,0,0
639,0,0,0,0,0,0,0,5,0,0,0,0,0,0,0,0,0,0,0,0,0,0,0,0,0,0,0,5,0,90,0,0,0,0,0,0,0,0,0,0,0,0
663,0,0,0,0,0,0,0,4,0,0,0,0,0,0,0,0,0,0,0,0,0,0,0,0,0,0,0,6,0,90,0,0,0,0,0,0,0,0,0,0,0,0
641,0,0,0,0,0,0,0,3,0,0,0,0,0,0,0,0,0,0,0,0,0,0,0,0,0,0,0,7,0,90,0,0,0,0,0,0,0,0,0,0,0,0
642,0,0,0,0,0,0,0,1,0,0,0,0,0,0,0,0,0,0,0,0,0,0,0,0,0,0,0,9,0,90,0,0,0,0,0,0,0,0,0,0,0,0
609,0,0,0,0,0,0,0,18,0,0,0,0,0,0,0,0,0,0,0,0,0,0,0,0,0,0,0,2,0,80,0,0,0,0,0,0,0,0,0,0,0,0
623,0,0,0,0,0,0,0,17,0,0,0,0,0,0,0,0,0,0,0,0,0,0,0,0,0,0,0,3,0,80,0,0,0,0,0,0,0,0,0,0,0,0
620,0,0,0,0,0,0,0,16,0,0,0,0,0,0,0,0,0,0,0,0,0,0,0,0,0,0,0,4,0,80,0,0,0,0,0,0,0,0,0,0,0,0
633,0,0,0,0,0,0,0,14,0,0,0,0,0,0,0,0,0,0,0,0,0,0,0,0,0,0,0,6,0,80,0,0,0,0,0,0,0,0,0,0,0,0
639,0,0,0,0,0,0,0,13,0,0,0,0,0,0,0,0,0,0,0,0,0,0,0,0,0,0,0,7,0,80,0,0,0,0,0,0,0,0,0,0,0,0
651,0,0,0,0,0,0,0,11,0,0,0,0,0,0,0,0,0,0,0,0,0,0,0,0,0,0,0,9,0,80,0,0,0,0,0,0,0,0,0,0,0,0
658,0,0,0,0,0,0,0,9,0,0,0,0,0,0,0,0,0,0,0,0,0,0,0,0,0,0,0,11,0,80,0,0,0,0,0,0,0,0,0,0,0,0
689,0,0,0,0,0,0,0,6,0,0,0,0,0,0,0,0,0,0,0,0,0,0,0,0,0,0,0,14,0,80,0,0,0,0,0,0,0,0,0,0,0,0
666,0,0,0,0,0,0,0,5,0,0,0,0,0,0,0,0,0,0,0,0,0,0,0,0,0,0,0,15,0,80,0,0,0,0,0,0,0,0,0,0,0,0
626,0,0,0,0,0,0,0,5,0,0,0,0,0,0,0,0,0,0,0,0,0,0,0,0,0,0,0,2,0,93,0,0,0,0,0,0,0,0,0,0,0,0
639,0,0,0,0,0,0,0,5,0,0,0,0,0,0,0,0,0,0,0,0,0,0,0,0,0,0,0,4,0,91,0,0,0,0,0,0,0,0,0,0,0,0
657,0,0,0,0,0,0,0,5,0,0,0,0,0,0,0,0,0,0,0,0,0,0,0,0,0,0,0,7.5,0,87.5,0,0,0,0,0,0,0,0,0,0,0,0
667,0,0,0,0,0,0,0,5,0,0,0,0,0,0,0,0,0,0,0,0,0,0,0,0,0,0,0,10,0,85,0,0,0,0,0,0,0,0,0,0,0,0
662,0,0,0,0,0,0,0,5,0,0,0,0,0,0,0,0,0,0,0,0,0,0,0,0,0,0,0,12.5,0,82.5,0,0,0,0,0,0,0,0,0,0,0,0
640,0,0,0,0,0,0,0,0,0,0,0,0,0,0,0,0,0,0,0,0,0,0,0,0,0,0,0,0,0,0,0,0,0,0,30,50,20,0,0,0,0,0
540,0,0,0,0,0,0,0,0,0,0,0,0,0,0,0,0,0,0,0,0,0,0,0,0,0,0,0,0,0,0,0,0,0,0,20,60,20,0,0,0,0,0
570,0,0,0,0,0,0,0,0,0,0,0,0,0,0,0,0,0,0,0,0,0,0,0,0,0,0,0,0,0,0,0,0,0,0,20,40,40,0,0,0,0,0
1000,60.86,0,7.6,27.49,0,0,0,0,0,0,0,0,0,0,0,0,0,0,0,0,0,0,0,0,0,0,0,0,0,0,4.05,0,0,0,0,0,0,0,0,0,0,0
960,60.03,0,7.5,27.12,0,0,0,0,0,0,0,0,0,0,0,0,0,0,0,0,0,0,0,0,0,0,0,1.36,0,0,3.99,0,0,0,0,0,0,0,0,0,0,0
890,52.45,0,5.63,17.06,12.49,0,0,12.37,0,0,0,0,0,0,0,0,0,0,0,0,0,0,0,0,0,0,0,0,0,0,0,0,0,0,0,0,0,0,0,0,0,0
940,59.16,0,6.97,3.52,25.64,0,0,4.71,0,0,0,0,0,0,0,0,0,0,0,0,0,0,0,0,0,0,0,0,0,0,0,0,0,0,0,0,0,0,0,0,0,0
690,0,0,1,0,44,5,0,0,0,0,0,0,0,0,0,3,0,0,0,0,0,0,0,0,0,0,0,0,0,0,0,0,0,0,47,0,0,0,0,0,0,0
700,0,0,1,0,44,5,0,0,0,0,0,0,0,0,0,0,0,0,0,0,0,0,0,0,0,0,0,0,0,0,0,0,0,0,47,0,0,3,0,0,0,0
678,0,0,1,0,44,5,0,0,0,0,0,0,0,0,0,0,0,0,0,0,0,0,0,3,0,0,0,0,0,0,0,0,0,0,47,0,0,0,0,0,0,0
690,0,0,1,0,44,5,0,0,0,0,0,0,0,0,0,0,0,0,0,0,0,0,0,0,0,0,0,0,0,0,0,3,0,0,47,0,0,0,0,0,0,0
650,0,0,0.97,0,42.72,4.85,0,0,0,0,0,0,0,0,0,5.83,0,0,0,0,0,0,0,0,0,0,0,0,0,0,0,0,0,0,45.63,0,0,0,0,0,0,0
710,0,0,2,5,0,44,0,0,0,0,0,0,0,0,0,3,0,0,0,0,0,0,0,0,0,0,0,0,0,0,0,0,0,0,46,0,0,0,0,0,0,0
715,0,0,7,5,5,10,0,0,5,0,0,0,0,0,5,3,0,0,0,0,0,0,0,0,0,0,0,0,0,0,0,0,0,0,60,0,0,0,0,0,0,0
760,0,10,7,5,5,0,0,0,0,0,0,0,0,0,0,3,0,0,0,0,0,0,0,0,0,0,0,0,0,0,0,0,0,0,70,0,0,0,0,0,0,0
720,0,0,0,0,0,20,0,0,0,0,0,0,0,0,17,3,0,0,0,0,0,0,0,0,0,0,0,0,0,0,0,0,0,0,60,0,0,0,0,0,0,0
510,0,0,0,0,47.76,0,8.86,0,0,0,0,0,0,0,0,0,0,0,0,0,0,0,0,0,0,0,0,0,0,0,0,0,0,0,43.38,0,0,0,0,0,0,0
800,15.64,24.3,0,0,0,0,0,0,0,0,0,0,0,0,60.06,0,0,0,0,0,0,0,0,0,0,0,0,0,0,0,0,0,0,0,0,0,0,0,0,0,0,0
820,14.92,24.2,0,8.89,0,0,0,0,0,0,0,0,0,0,51.99,0,0,0,0,0,0,0,0,0,0,0,0,0,0,0,0,0,0,0,0,0,0,0,0,0,0,0
840,13.68,25.17,0,9.75,0,0,0,0,0,0,0,0,0,0,51.4,0,0,0,0,0,0,0,0,0,0,0,0,0,0,0,0,0,0,0,0,0,0,0,0,0,0,0
780,12.63,22.79,0,17.11,0,0,0,0,0,0,0,0,0,0,47.47,0,0,0,0,0,0,0,0,0,0,0,0,0,0,0,0,0,0,0,0,0,0,0,0,0,0,0
770,15.66,19.31,0,20.84,0,0,0,0,0,0,0,0,0,0,44.19,0,0,0,0,0,0,0,0,0,0,0,0,0,0,0,0,0,0,0,0,0,0,0,0,0,0,0
805,14.04,24.24,0,0,0,0,0,0,0,0,0,0,0,0,56.54,5.18,0,0,0,0,0,0,0,0,0,0,0,0,0,0,0,0,0,0,0,0,0,0,0,0,0,0
592,0,0,0,0,0,0,0,0,0,0,0,0,0,0,0,0,0,0,0,0,0,0,0,0,0,0,33.4,0,0,0,0,0,0,0,66.6,0,0,0,0,0,0,0
594,0,0,0,0,0,0,0,0,0,0,0,0,0,0,0,0,0,0,0,0,0,0,0,0,0,0,34.5,0,0,0,0,0,0,0,65.5,0,0,0,0,0,0,0
582,0,0,0,0,0,0,0,0,0,0,0,0,0,0,0,0,0,0,0,0,0,0,0,0,0,0,39.1,0,0,0,0,0,0,0,60.9,0,0,0,0,0,0,0
590,0,0,0,0,0,0,0,0,0,0,0,0,0,0,0,0,0,0,0,0,0,0,0,0,0,0,40.2,0,0,0,0,0,0,0,59.8,0,0,0,0,0,0,0
800,57.89,0,5.16,0,0,0,35.28,0,0.56,0,0,0,0,0,0,0,0,0,0,0,0,0,0,0,0,0,0,0,0,0,0,0,0,0,1.11,0,0,0,0,0,0,0
820,67.15,0,3.74,0,0,0,27.38,0,0.58,0,0,0,0,0,0,0,0,0,0,0,0,0,0,0,0,0,0,0,0,0,0,0,0,0,1.15,0,0,0,0,0,0,0
840,70.86,0,1.6,0,0,0,23.75,0,1.74,0,0,0,0,0,0,0,0,0,0,0,0,0,0,0,0,0,0,2.05,0,0,0,0,0,0,0,0,0,0,0,0,0,0
850,71.66,0,13.91,2.07,0,0.34,7.32,0,0,0,0,0,0,0,1.27,0,0,0,0,0,0.33,0,0,0,0,0,0,2.21,0,0,0.89,0,0,0,0,0,0,0,0,0,0,0
850,71.94,0,13.92,1.73,0,0.35,7.35,0,0,0,0,0,0,0,1.27,0,0,0,0,0,0.33,0,0,0,0,0,0,2.21,0,0,0.9,0,0,0,0,0,0,0,0,0,0,0
850,72.21,0,13.95,1.39,0,0.35,7.38,0,0,0,0,0,0,0,1.28,0,0,0,0,0,0.33,0,0,0,0,0,0,2.21,0,0,0.9,0,0,0,0,0,0,0,0,0,0,0
875,69.69,0,15.1,2.43,0,0,8.08,0,0,0,0,0,0,0,1.28,0,0,0,0,0,0.33,0,0,0,0,0,0,2.2,0,0,0.89,0,0,0,0,0,0,0,0,0,0,0
1205,57.82,2.73,10.93,11.38,9.35,2.14,0,0,0,0,0,0,0,0,5.55,0,0,0,0,0,0,0,0,0,0,0,0,0,0,0,0.1,0,0,0,0,0,0,0,0,0,0,0
1205,60.89,1.81,9.79,9.24,6.64,2.43,0,0,0,0,0,0,0,0,9.15,0,0,0,0,0,0,0,0,0,0,0,0,0,0,0,0.05,0,0,0,0,0,0,0,0,0,0,0
1200,63.51,0.85,2.03,13.95,4.75,0,1,6.21,0,0,0,0,0,0,5.81,0,0,0,0,0,0,0,0,0,0,0,0,1.48,0,0,0,0,0,0,0.41,0,0,0,0,0,0,0
1220,59.58,0.86,3.83,17.16,4.83,0,0,6.31,0.32,0,0,0,0,0,4.43,0,0,0,0,0,0,0,0,0,0,0,0,2.26,0,0,0,0,0,0,0.42,0,0,0,0,0,0,0
1170,62.72,0.86,3.84,11.22,9.14,0,1.01,6.32,0,0,0,0,0,0,2.96,0,0,0,0,0,0,0,0,0,0,0,0,1.51,0,0,0,0,0,0,0.42,0,0,0,0,0,0,0
1230,65.05,0.83,4.82,16.51,4.64,0,0.96,6.06,0,0,0,0,0,0,0,0,0,0,0,0,0,0,0,0,0,0,0,0.72,0,0,0,0,0,0,0.41,0,0,0,0,0,0,0
1250,56.17,0,8.95,15.84,4.88,0,1.01,11.28,0,0,0,0,0,0,1.49,0,0,0,0,0,0,0,0,0,0,0,0,0.38,0,0,0,0,0,0,0,0,0,0,0,0,0,0
1260,60.18,0.88,8.71,15.96,4.91,0,1.02,4.95,0,0,0,0,0,0,3.01,0,0,0,0,0,0,0,0,0,0,0,0,0.38,0,0,0,0,0,0,0,0,0,0,0,0,0,0
1210,60.8,0,8.5,12.28,3.31,0,1.03,9.49,0,0,0,0,0,0,3.04,0,0,0,0,0,0,0,0,0,0,0,0,1.55,0,0,0,0,0,0,0,0,0,0,0,0,0,0
1260,69.19,0,4.82,0,0,0,0,18.02,0,0,0,0,0,0,0,0,0,0,0,0,0,0,0,0,0,0,0,0,0,0,7.97,0,0,0,0,0,0,0,0,0,0,0
1400,70.21,0,4.82,0,0,0,0,14.64,2.25,0,0,0,0,0,0,0,0,0,0,0,0,0,0,0,0,0,0,0,0,0,8.08,0,0,0,0,0,0,0,0,0,0,0
1250,69.77,0,0.65,0,0,0,0,20.4,0,0,0,0,0,0,0,0,0,0,0,0,0,0,0,0,0,0,0,0,0,0,9.18,0,0,0,0,0,0,0,0,0,0,0
380,0,30,0,0,0,0,0,0,0,0,0,0,0,0,0,0,50,0,20,0,0,0,0,0,0,0,0,0,0,0,0,0,0,0,0,0,0,0,0,0,0,0
840,0,0,0,0,0,0,0,0,0,0,0,0,0,0,0,0,0,0,0,0,0,0,0,2.6,0,0,0,0,0,97.4,0,0,0,0,0,0,0,0,0,0,0,0
850,0,0,0,0,0,0,0,0,0,0,0,0,0,0,0,0,0,0,0,0,0,0,0,5.3,0,0,0,0,0,94.7,0,0,0,0,0,0,0,0,0,0,0,0
850,0,0,0,0,0,0,0,0,0,0,0,0,0,0,0,0,0,0,0,0,0,0,0,8.1,0,0,0,0,0,91.9,0,0,0,0,0,0,0,0,0,0,0,0
830,0,0,0,0,0,0,0,0,0,0,0,0,0,0,0,0,0,0,0,0,0,0,0,9.9,0,0,0,0,0,90.1,0,0,0,0,0,0,0,0,0,0,0,0
840,0,0,0,0,0,0,0,0,0,0,0,0,0,0,0,0,0,0,0,0,0,0,0,11.1,0,0,0,0,0,88.9,0,0,0,0,0,0,0,0,0,0,0,0
840,0,0,0,0,0,0,0,0,0,0,0,0,0,0,0,0,0,0,0,0,0,0,0,13.6,0,0,0,0,0,86.4,0,0,0,0,0,0,0,0,0,0,0,0
525,0,61.8,0,0,0,0,38.2,0,0,0,0,0,0,0,0,0,0,0,0,0,0,0,0,0,0,0,0,0,0,0,0,0,0,0,0,0,0,0,0,0,0,0
330,0,0,0,0,0,30,0,0,0,0,0,0,0,0,0,0,0,0,10,0,0,0,0,0,0,0,0,0,0,0,0,0,0,0,0,60,0,0,0,0,0,0
470,0,0,0,0,0,45,0,0,0,0,0,0,0,0,0,0,0,0,10,0,0,0,0,0,0,0,0,0,0,0,0,0,0,0,0,45,0,0,0,0,0,0
395,0,51,0,0,0,13.5,0,0,0,0,0,0,0,0,0,0,0,0,10,0,0,0,0,0,0,0,0,0,0,0,0,0,0,0,0,25.5,0,0,0,0,0,0
590,0,0,0,0,0,0,1,0,0,0,0,0,0,0,0,0,0,0,0,0,0,0,0,0,0,0,0,0,0,99,0,0,0,0,0,0,0,0,0,0,0,0
562,0,0,0,0,0,0,2,0,0,0,0,0,0,0,0,0,0,0,0,0,0,0,0,0,0,0,0,0,0,98,0,0,0,0,0,0,0,0,0,0,0,0
555,0,0,0,0,0,0,5,0,0,0,0,0,0,0,0,0,0,0,0,0,0,0,0,0,0,0,0,0,0,95,0,0,0,0,0,0,0,0,0,0,0,0
580,0,0,0,0,0,0,8,0,0,0,0,0,0,0,0,0,0,0,0,0,0,0,0,0,0,0,0,0,0,92,0,0,0,0,0,0,0,0,0,0,0,0
556,0,0,0,0,0,0,10,0,0,0,0,0,0,0,0,0,0,0,0,0,0,0,0,0,0,0,0,0,0,90,0,0,0,0,0,0,0,0,0,0,0,0
556,0,0,0,0,0,0,12,0,0,0,0,0,0,0,0,0,0,0,0,0,0,0,0,0,0,0,0,0,0,88,0,0,0,0,0,0,0,0,0,0,0,0
565,0,0,0,0,0,0,15,0,0,0,0,0,0,0,0,0,0,0,0,0,0,0,0,0,0,0,0,0,0,85,0,0,0,0,0,0,0,0,0,0,0,0
566,0,0,0,0,0,0,18,0,0,0,0,0,0,0,0,0,0,0,0,0,0,0,0,0,0,0,0,0,0,82,0,0,0,0,0,0,0,0,0,0,0,0
577,0,0,0,0,0,0,20,0,0,0,0,0,0,0,0,0,0,0,0,0,0,0,0,0,0,0,0,0,0,80,0,0,0,0,0,0,0,0,0,0,0,0
568,0,0,0,0,0,0,25,0,0,0,0,0,0,0,0,0,0,0,0,0,0,0,0,0,0,0,0,0,0,75,0,0,0,0,0,0,0,0,0,0,0,0
477,0,0,0,0,0,0,30,0,0,0,0,0,0,0,0,0,0,0,0,0,0,0,0,0,0,0,0,0,0,70,0,0,0,0,0,0,0,0,0,0,0,0
370,0,0,0,0,0,0,0,0,0,0,0,0,0,0,0,0,0,0,0,0,0,0,0,0,0,0,0,10,0,0,0,0,0,0,10,80,0,0,0,0,0,0
418,0,0,0,0,0,0,0,0,0,0,0,0,0,0,0,0,0,0,0,0,0,0,0,0,0,0,0,20,0,0,0,0,0,0,10,70,0,0,0,0,0,0
460,0,0,0,0,0,0,0,0,0,0,0,0,0,0,0,0,0,0,0,0,0,0,0,0,0,0,0,30,0,0,0,0,0,0,10,60,0,0,0,0,0,0
281,0,0,0,0,0,0,0,0,0,0,0,0,0,0,0,0,0,0,0,0,0,0,0,0,0,0,0,0,0,0,0,0,0,0,10,90,0,0,0,0,0,0
1202,66.66,0,0.41,0,5.49,5.42,0,12.02,0,0,0,0,0,0,0,0,0,0,0,0,0,0,0,0,0,0,0,0,0,0,10,0,0,0,0,0,0,0,0,0,0,0
1140,70.26,0,0.27,0,5.2,5.26,0,12.01,0,0,0,0,0,0,0,0,0,0,0,0,0,0,0,0,0,0,0,0,0,0,7,0,0,0,0,0,0,0,0,0,0,0
1250,70.24,0,0.36,0,9.73,9.72,0,3.99,0,0,0,0,0,0,0,0,0,0,0,0,0,0,0,0,0,0,0,0,0,0,5.96,0,0,0,0,0,0,0,0,0,0,0
1200,67.25,0,0.28,0,5.77,5.77,0,9.97,1.98,0,0,0,0,0,0,0,0,0,0,0,0,0,0,0,0,0,0,0,0,0,8.98,0,0,0,0,0,0,0,0,0,0,0
703,12.11,25.27,0,0,0,0,0,0,0,0,0,0,0,0,62.62,0,0,0,0,0,0,0,0,0,0,0,0,0,0,0,0,0,0,0,0,0,0,0,0,0,0,0
715,12.3,28.18,0,0,0,0,0,0,0,0,0,0,0,0,59.52,0,0,0,0,0,0,0,0,0,0,0,0,0,0,0,0,0,0,0,0,0,0,0,0,0,0,0
720,9.38,27.35,0,0,0,0,0,0,0,0,0,0,0,0,63.27,0,0,0,0,0,0,0,0,0,0,0,0,0,0,0,0,0,0,0,0,0,0,0,0,0,0,0
716,10.98,27.23,0,0,0,0,0,0,0,0,0,0,0,0,61.79,0,0,0,0,0,0,0,0,0,0,0,0,0,0,0,0,0,0,0,0,0,0,0,0,0,0,0
850,0,0,0,0,0,0,0,0,0,0,0,0,0,0,0,0,0,0,0,0,0,0,0,0,0,0,0,0,0,0,0,17.98,0,0,82.02,0,0,0,0,0,0,0
370,0,0,0,0,0,0,0,0,0,0,27.89,0,0,0,0,0,16.33,0,0,0,0,0,0,0,0,0,8.16,0,0,47.62,0,0,0,0,0,0,0,0,0,0,0,0
580,0,0,0,0,0,0,0,0,0,0,0,0,0,0,0,0,33.33,0,0,0,0,0,16.67,0,0,0,16.67,0,0,33.33,0,0,0,0,0,0,0,0,0,0,0,0
640,0,0,0,0,0,0,0,0,0,0,20,0,0,0,0,0,0,0,0,0,0,0,20,0,0,0,20,0,0,40,0,0,0,0,0,0,0,0,0,0,0,0
480,0,0,0,0,0,0,0,0,0,0,0,0,0,0,0,0,25,0,0,0,0,0,12.5,0,0,0,12.5,0,0,50,0,0,0,0,0,0,0,0,0,0,0,0
430,0,0,0,0,0,0,0,0,0,0,0,0,0,0,0,0,66.67,0,0,0,0,0,11.11,0,0,0,0,0,0,22.22,0,0,0,0,0,0,0,0,0,0,0,0
650,67.43,2.18,2.98,0,0,0,23.54,0,2.8,0,0,0,0,0,0,0,0,0,0,0,0,0,0,0,0,0,0,0,0,0,0,0,0,0,1.07,0,0,0,0,0,0,0
380,0,0,0,0,0,32.71,0,0,0,0,0,0,0,0,0,0,0,0,6.54,0,0,0,0,0,0,0,0,0,0,0,0,0,0,0,0,60.75,0,0,0,0,0,0
1225,65.87,0,0.63,0,2.79,2.78,0,15.16,0,0,0,0,0,0,0,0,0,0,0,0,0,0,0,0,0,0,0,0,0,0,12.77,0,0,0,0,0,0,0,0,0,0,0
1230,67.5,0,0,0,4.17,1.21,0,15.41,0,0,0,0,0,0,0,0,0,0,0,0,0,0,0,0,0,0,0,0,0,0,11.71,0,0,0,0,0,0,0,0,0,0,0
1220,65.54,0,0,0,3.14,5.62,0,11.52,2.65,0,0,0,0,0,0,0,0,0,0,0,0,0,0,0,0,0,0,0,0,0,11.53,0,0,0,0,0,0,0,0,0,0,0
1250,65.84,0,0.64,0,1.42,4.21,0,15.11,0,0,0,0,0,0,0,0,0,0,0,0,0,0,0,0,0,0,0,0,0,0,12.78,0,0,0,0,0,0,0,0,0,0,0
950,61.5,2,0,0,0,0,0,21.5,0,0,0,0,0,0,0,0,0,0,0,0,0,0,0,0,0,0,0,0,0,0,12,0,0,0,3,0,0,0,0,0,0,0
1015,61.2,2,0,0,0.5,0,0,21.4,0,0,0,0,0,0,0,0,0,0,0,0,0,0,0,0,0,0,0,0,0,0,11.9,0,0,0,3,0,0,0,0,0,0,0
1185,63.52,0,0,0,0,0,0,15.12,0,0,0,13.21,0,0,0,0,0,0,0,0,0,0,0,0,0,0,0,0,0,0,8.15,0,0,0,0,0,0,0,0,0,0,0
1190,63.54,0,0,0,3.55,0,0,15,0,0,0,9.83,0,0,0,0,0,0,0,0,0,0,0,0,0,0,0,0,0,0,8.08,0,0,0,0,0,0,0,0,0,0,0
1205,63.66,0,0,0,7.05,0,0,13.83,0,0,0,7.43,0,0,0,0,0,0,0,0,0,0,0,0,0,0,0,0,0,0,8.03,0,0,0,0,0,0,0,0,0,0,0
693,12.53,24.1,0,0,0,0,0,0,0,0,0,0,0,0,61.77,0,0,0,0,0,0,0,0,0,0,0,1.6,0,0,0,0,0,0,0,0,0,0,0,0,0,0,0
955,0,48.64,0,0,0,2.2,0,0,0,0,0,0,0,0,18.03,0,0,0,0,0,0,0,0,13.85,0,0,0,12.71,0,0,4.57,0,0,0,0,0,0,0,0,0,0,0
940,8.22,48.14,0,0,0,3.22,0,0,0,0,0,0,0,0,15.52,0,0,0,0,0,0,0,0,13.49,0,0,0,9.63,0,0,1.78,0,0,0,0,0,0,0,0,0,0,0
1005,3.17,42.46,0,16.55,0,1.86,0,0,0,0,0,0,0,0,11.71,0,0,0,0,0,0,0,0,9.65,0,0,0,10.74,0,0,3.86,0,0,0,0,0,0,0,0,0,0,0
930,6.12,45.3,0.51,0,0,0,0,0,0,0,0,0,0,0,16.79,3.04,0,0,0,0,0,0,0,11.29,0,0,0,11.84,0,0,5.11,0,0,0,0,0,0,0,0,0,0,0
1000,7.76,43.59,0,0,0,1.52,0,0,0,0,0,0,0,0,17.21,0,0,0,0,0,0.06,0,0,15.05,0,0,0,8.77,0,0,4.82,0,0,0,0,0,1.22,0,0,0,0,0
960,5.82,48.56,0,0,0,0,0,0,0,0,0,0,0,0,17.19,3.37,0,0,0,0,0,0,0,14.38,0,0,0,2.91,0,0,5.67,0,0,0,0,0,2.1,0,0,0,0,0
1015,0,47.39,0,0,0,1.65,0,0,0,0,0,0,0,0,17.15,1.22,0,0,0,0,0,0,0,16.74,0,0,0,6.34,0,0,6.17,0,0,0,0,0,3.34,0,0,0,0,0
1030,0,52.06,0.59,0,0,1.57,0,0,0,0,0,0,0,0,14.84,0,0,0,0,0,0,0,0,17.24,0,0,0,8.31,0,0,5.39,0,0,0,0,0,0,0,0,0,0,0
802,34.45,3.96,8.8,0,24.61,0,0,0,0,0,0,0,0,0,17.81,0,0,0,0,0,0,0,0,0,0,0,0,10.37,0,0,0,0,0,0,0,0,0,0,0,0,0,0
382,0,0,0,0,0,0,0,0,40,0,0,0,0,0,0,0,0,0,0,0,0,0,0,0,0,0,0,0,0,0,0,0,0,0,0,0,0,0,0,60,0,0
365,0,0,0,0,0,0,0,0,35,0,0,0,0,0,0,0,0,0,0,0,0,0,0,0,0,0,0,0,0,0,0,0,0,0,0,0,0,0,0,65,0,0
407,0,0,0,0,0,0,0,0,30,0,0,0,0,0,0,0,0,0,0,0,0,0,0,0,0,0,0,0,0,0,0,0,0,0,0,0,0,0,0,70,0,0
358,0,0,0,0,0,0,0,40,0,0,0,0,0,0,0,0,0,0,0,0,0,0,0,0,0,0,0,0,0,0,0,0,0,0,0,0,0,0,0,60,0,0
353,0,0,0,0,0,0,0,35,0,0,0,0,0,0,0,0,0,0,0,0,0,0,0,0,0,0,0,0,0,0,0,0,0,0,0,0,0,0,0,65,0,0
411,0,0,0,0,0,0,0,30,0,0,0,0,0,0,0,0,0,0,0,0,0,0,0,0,0,0,0,0,0,0,0,0,0,0,0,0,0,0,0,70,0,0
346,0,0,0,0,0,0,40,0,0,0,0,0,0,0,0,0,0,0,0,0,0,0,0,0,0,0,0,0,0,0,0,0,0,0,0,0,0,0,0,60,0,0
377,0,0,0,0,0,0,35,0,0,0,0,0,0,0,0,0,0,0,0,0,0,0,0,0,0,0,0,0,0,0,0,0,0,0,0,0,0,0,0,65,0,0
391,0,0,0,0,0,0,30,0,0,0,0,0,0,0,0,0,0,0,0,0,0,0,0,0,0,0,0,0,0,0,0,0,0,0,0,0,0,0,0,70,0,0
614,0,9.52,0,0,0,0,0,0,0,0,0,60.32,0,0,0,0,0,0,30.16,0,0,0,0,0,0,0,0,0,0,0,0,0,0,0,0,0,0,0,0,0,0,0
571,0,40,0,0,0,0,0,0,0,0,0,40,0,0,0,0,0,0,20,0,0,0,0,0,0,0,0,0,0,0,0,0,0,0,0,0,0,0,0,0,0,0
635,0,49.71,0,0,0,0,0,0,0,0,0,33.5,0,0,0,0,0,0,16.79,0,0,0,0,0,0,0,0,0,0,0,0,0,0,0,0,0,0,0,0,0,0,0
386,0,0,0,0,0,0,0,50,0,0,0,0,0,0,0,0,0,0,0,0,0,0,0,0,0,0,0,0,0,0,0,0,0,0,50,0,0,0,0,0,0,0
890,46.17,0,11.03,5.58,14.7,10.27,0,0,0,0,0,0,0,0,9.21,0,0,0,0,0,0,0,0,0,0,0,0,0,0,0,3.04,0,0,0,0,0,0,0,0,0,0,0
700,50.6,0,0,0,33.1,0,0,16.3,0,0,0,0,0,0,0,0,0,0,0,0,0,0,0,0,0,0,0,0,0,0,0,0,0,0,0,0,0,0,0,0,0,0
394,33.34,0,0,0,0,0,0,0,0,0,0,0,0,0,0,0,66.66,0,0,0,0,0,0,0,0,0,0,0,0,0,0,0,0,0,0,0,0,0,0,0,0,0
755,0,0,0,0,0,0,0,0,0,0,0,0,0,0,0,0,0,0,0,0,0,0,0,0,0,0,0,70,0,0,0,0,0,0,30,0,0,0,0,0,0,0
235,10,0,0,0,0,0,0,0,0,0,0,0,0,0,0,0,0,0,0,0,0,0,0,0,0,0,0,0,0,0,0,0,0,0,0,90,0,0,0,0,0,0
235,0,0,0,0,0,0,0,0,0,0,0,0,0,0,0,0,0,0,0,0,0,0,0,0,0,0,0,0,0,50,0,0,0,0,0,50,0,0,0,0,0,0
245,0,0,0,0,0,0,0,0,0,0,0,0,0,0,0,0,0,0,0,0,0,0,0,0,0,0,0,0,0,20,0,0,0,0,0,80,0,0,0,0,0,0
275,0,0,0,0,0,0,0,0,0,0,0,0,0,0,0,0,0,0,0,0,0,0,0,0,0,0,0,0,0,0,20,0,0,0,0,80,0,0,0,0,0,0
215,0,0,0,0,0,0,0,0,0,0,0,0,0,0,0,0,0,0,0,0,0,0,0,0,0,0,0,0,0,0,0,0,50,0,0,50,0,0,0,0,0,0
230,0,0,0,0,0,0,0,0,0,0,0,0,0,0,0,0,0,0,0,0,0,0,0,0,0,0,0,0,0,0,0,0,20,0,0,80,0,0,0,0,0,0
245,0,0,0,0,0,0,0,0,0,0,0,0,0,0,0,0,0,0,0,0,0,0,0,0,0,0,0,0,0,0,0,0,10,0,0,90,0,0,0,0,0,0
320,0,0,0,0,0,0,0,0,0,0,0,0,20,0,0,0,0,0,0,0,0,0,0,0,0,0,0,0,0,0,0,0,0,0,0,80,0,0,0,0,0,0
260,0,0,0,0,0,0,0,0,0,0,0,0,0,0,0,0,0,0,0,0,0,0,0,0,0,0,0,0,0,0,0,0,0,0,0,50,0,0,50,0,0,0
260,0,0,0,0,0,0,0,0,0,0,0,0,0,0,0,0,0,0,0,0,0,0,0,0,0,0,0,0,0,0,0,0,0,0,0,80,0,0,20,0,0,0
240,0,0,0,0,0,0,0,0,0,0,0,0,0,0,0,0,0,20,0,0,0,0,0,0,0,0,0,0,0,0,0,0,0,0,0,80,0,0,0,0,0,0
330,0,0,0,0,0,0,0,0,0,0,0,20,0,0,0,0,0,0,0,0,0,0,0,0,0,0,0,0,0,0,0,0,0,0,0,80,0,0,0,0,0,0
415,0,0,0,0,0,0,0,0,0,0,0,0,0,0,0,0,0,0,0,0,0,0,0,0,0,0,0,0,0,0,0,0,0,0,0,80,20,0,0,0,0,0
255,0,0,0,0,0,0,0,0,0,0,0,0,0,0,0,0,0,0,0,0,0,0,0,0,0,0,0,20,0,0,0,0,0,0,0,80,0,0,0,0,0,0
375,0,0,0,0,0,0,0,0,0,0,0,0,0,0,0,0,0,0,20,0,0,0,0,0,0,0,0,0,0,0,0,0,0,0,0,80,0,0,0,0,0,0
270,0,0,0,0,0,0,0,0,0,0,0,0,0,0,0,0,0,0,0,0,0,0,0,0,0,0,0,0,0,0,0,0,0,0,0,80,0,0,0,20,0,0
275,0,0,0,0,0,0,0,0,0,0,0,0,0,0,0,0,0,0,0,0,0,0,0,0,0,0,0,0,0,0,0,20,0,0,0,80,0,0,0,0,0,0
435,0,0,0,0,0,0,0,0,0,0,0,0,0,0,0,0,0,0,0,0,0,0,0,0,15,0,0,0,0,0,0,0,0,0,0,85,0,0,0,0,0,0
310,0,0,0,0,0,0,0,0,0,0,0,0,0,0,0,0,0,0,0,20,0,0,0,0,0,0,0,0,0,0,0,0,0,0,0,80,0,0,0,0,0,0
310,0,0,20,0,0,0,0,0,0,0,0,0,0,0,0,0,0,0,0,0,0,0,0,0,0,0,0,0,0,0,0,0,0,0,0,80,0,0,0,0,0,0
305,0,0,10,0,0,0,0,0,0,0,0,0,0,0,0,0,0,0,0,0,0,0,0,0,0,0,0,0,0,0,0,0,0,0,0,90,0,0,0,0,0,0
238,0,20,0,0,0,0,0,0,0,0,0,0,0,0,0,0,0,0,0,0,0,0,0,0,0,0,0,0,0,0,0,0,0,0,0,80,0,0,0,0,0,0
290,0,0,0,0,0,0,0,0,0,0,0,0,0,0,0,0,50,0,0,0,0,0,0,0,0,0,0,0,0,0,0,0,0,0,0,50,0,0,0,0,0,0
230,0,0,0,0,0,0,0,0,0,0,0,0,0,0,0,0,20,0,0,0,0,0,0,0,0,0,0,0,0,0,0,0,0,0,0,80,0,0,0,0,0,0
365,0,0,0,0,0,40,0,0,0,0,0,0,0,0,0,0,0,0,0,0,0,0,0,0,0,0,0,0,0,0,0,0,0,0,0,60,0,0,0,0,0,0
240,0,0,0,0,0,20,0,0,0,0,0,0,0,0,0,0,0,0,0,0,0,0,0,0,0,0,0,0,0,0,0,0,0,0,0,80,0,0,0,0,0,0
390,0,0,0,0,0,0,0,0,0,0,0,0,0,0,0,40,0,0,0,0,0,0,0,0,0,0,0,0,0,0,0,0,0,0,0,60,0,0,0,0,0,0
303,0,0,0,0,0,0,0,0,0,0,0,0,0,0,0,20,0,0,0,0,0,0,0,0,0,0,0,0,0,0,0,0,0,0,0,80,0,0,0,0,0,0
310,0,0,0,0,40,0,0,0,0,0,0,0,0,0,0,0,0,0,0,0,0,0,0,0,0,0,0,0,0,0,0,0,0,0,0,60,0,0,0,0,0,0
280,0,0,0,0,20,0,0,0,0,0,0,0,0,0,0,0,0,0,0,0,0,0,0,0,0,0,0,0,0,0,0,0,0,0,0,80,0,0,0,0,0,0
358,0,0,0,40,0,0,0,0,0,0,0,0,0,0,0,0,0,0,0,0,0,0,0,0,0,0,0,0,0,0,0,0,0,0,0,60,0,0,0,0,0,0
325,0,0,0,20,0,0,0,0,0,0,0,0,0,0,0,0,0,0,0,0,0,0,0,0,0,0,0,0,0,0,0,0,0,0,0,80,0,0,0,0,0,0
200,0,0,0,0,0,0,0,0,0,50,0,0,0,0,0,0,0,0,0,0,0,0,0,0,0,0,0,0,0,0,0,0,0,0,0,50,0,0,0,0,0,0
225,0,0,0,0,0,0,0,0,0,20,0,0,0,0,0,0,0,0,0,0,0,0,0,0,0,0,0,0,0,0,0,0,0,0,0,80,0,0,0,0,0,0
285,0,0,0,0,0,0,0,0,0,0,0,0,0,20,0,0,0,0,0,0,0,0,0,0,0,0,0,0,0,0,0,0,0,0,0,80,0,0,0,0,0,0
