Repository: you0514w/youyou

File: Dielectric  Const.csv (part 1 of 7)
Dielectric Const (Typical),SiO2,B2O3,Al2O3,MgO,CaO,BaO,Li2O,Na2O,K2O,CuO,ZnO,SrO,PbO,Fe2O3,La2O3,Bi2O3,TiO2,GeO2,ZrO2,CeO2,TeO2,P2O5,V2O5,Nb2O5,WO3
2.25,100,0,0,0,0,0,0,0,0,0,0,0,0,0,0,0,0,0,0,0,0,0,0,0,0
6.54,87.2,0,0,0,0,0,12.8,0,0,0,0,0,0,0,0,0,0,0,0,0,0,0,0,0,0
5.45,84,0,0,0,0,0,16,0,0,0,0,0,0,0,0,0,0,0,0,0,0,0,0,0,0
5.78,80,0,0,0,0,0,20,0,0,0,0,0,0,0,0,0,0,0,0,0,0,0,0,0,0
6.85,74,0,0,0,0,0,26,0,0,0,0,0,0,0,0,0,0,0,0,0,0,0,0,0,0
8.15,64,0,0,0,0,0,36,0,0,0,0,0,0,0,0,0,0,0,0,0,0,0,0,0,0
6.95,88.1,0,0,0,0,0,0,11.9,0,0,0,0,0,0,0,0,0,0,0,0,0,0,0,0,0
9.09,84.2,0,0,0,0,0,0,15.8,0,0,0,0,0,0,0,0,0,0,0,0,0,0,0,0,0
9.18,80.4,0,0,0,0,0,0,19.6,0,0,0,0,0,0,0,0,0,0,0,0,0,0,0,0,0
9.13,76.6,0,0,0,0,0,0,23.4,0,0,0,0,0,0,0,0,0,0,0,0,0,0,0,0,0
10.7,72.8,0,0,0,0,0,0,27.2,0,0,0,0,0,0,0,0,0,0,0,0,0,0,0,0,0
7.2,86.2,0,0,0,0,0,0,0,13.8,0,0,0,0,0,0,0,0,0,0,0,0,0,0,0,0
7.33,82.5,0,0,0,0,0,0,0,17.5,0,0,0,0,0,0,0,0,0,0,0,0,0,0,0,0
8.75,78.5,0,0,0,0,0,0,0,21.5,0,0,0,0,0,0,0,0,0,0,0,0,0,0,0,0
10.1,74.4,0,0,0,0,0,0,0,25.6,0,0,0,0,0,0,0,0,0,0,0,0,0,0,0,0
18.72,70.2,0,0,0,0,0,0,0,29.8,0,0,0,0,0,0,0,0,0,0,0,0,0,0,0,0
7.8,70,0,0,0,0,30,0,0,0,0,0,0,0,0,0,0,0,0,0,0,0,0,0,0,0
9,60,0,0,0,0,40,0,0,0,0,0,0,0,0,0,0,0,0,0,0,0,0,0,0,0
9.9,50,0,0,0,0,50,0,0,0,0,0,0,0,0,0,0,0,0,0,0,0,0,0,0,0
8.2,75.5,0,0,0,0,0,0,0,0,0,0,0,24.5,0,0,0,0,0,0,0,0,0,0,0,0
15,70,0,0,0,0,0,0,0,0,0,0,0,30,0,0,0,0,0,0,0,0,0,0,0,0
11.7,62,0,0,0,0,0,0,0,0,0,0,0,38,0,0,0,0,0,0,0,0,0,0,0,0
14.9,56,0,0,0,0,0,0,0,0,0,0,0,44,0,0,0,0,0,0,0,0,0,0,0,0
18,50,0,0,0,0,0,0,0,0,0,0,0,50,0,0,0,0,0,0,0,0,0,0,0,0
19.8,40,0,0,0,0,0,0,0,0,0,0,0,60,0,0,0,0,0,0,0,0,0,0,0,0
20.4,35,0,0,0,0,0,0,0,0,0,0,0,65,0,0,0,0,0,0,0,0,0,0,0,0
20.85,31.4,0,0,0,0,0,0,0,0,0,0,0,68.6,0,0,0,0,0,0,0,0,0,0,0,0
3.55,53.7,46.3,0,0,0,0,0,0,0,0,0,0,0,0,0,0,0,0,0,0,0,0,0,0,0
11,75,0,0,0,0,0,0,0,0,0,0,0,0,0,0,25,0,0,0,0,0,0,0,0,0
13.6,70,0,0,0,0,0,0,0,0,0,0,0,0,0,0,30,0,0,0,0,0,0,0,0,0
16.7,65,0,0,0,0,0,0,0,0,0,0,0,0,0,0,35,0,0,0,0,0,0,0,0,0
18.4,60,0,0,0,0,0,0,0,0,0,0,0,0,0,0,40,0,0,0,0,0,0,0,0,0
21.2,55,0,0,0,0,45,0,0,0,0,0,0,0,0,0,0,0,0,0,0,0,0,0,0,0
22.8,50,0,0,0,0,0,0,0,0,0,0,0,0,0,0,50,0,0,0,0,0,0,0,0,0
25.5,45,0,0,0,0,0,0,0,0,0,0,0,0,0,0,55,0,0,0,0,0,0,0,0,0
26.3,40,0,0,0,0,0,0,0,0,0,0,0,0,0,0,60,0,0,0,0,0,0,0,0,0
27.7,35,0,0,0,0,0,0,0,0,0,0,0,0,0,0,65,0,0,0,0,0,0,0,0,0
3.9,93.9,0,0,0,0,0,0,0,0,0,0,0,0,0,0,0,6.1,0,0,0,0,0,0,0,0
7.78,64,0,0,0,0,0,20,16,0,0,0,0,0,0,0,0,0,0,0,0,0,0,0,0,0
7.35,83.33,0,0,0,0,0,0,16.67,0,0,0,0,0,0,0,0,0,0,0,0,0,0,0,0,0
7.95,65.2,0,0,0,17.4,0,17.4,0,0,0,0,0,0,0,0,0,0,0,0,0,0,0,0,0,0
8.25,62.5,0,0,0,12.5,0,25,0,0,0,0,0,0,0,0,0,0,0,0,0,0,0,0,0,0
8.15,65.2,0,0,0,0,0,17.4,0,0,0,0,17.4,0,0,0,0,0,0,0,0,0,0,0,0,0
7.45,74.26,0,0,0,0,19.8,5.94,0,0,0,0,0,0,0,0,0,0,0,0,0,0,0,0,0,0
7.8,70.1,0,0,0,0,18.7,11.2,0,0,0,0,0,0,0,0,0,0,0,0,0,0,0,0,0,0
8.45,65.2,0,0,0,0,17.4,17.4,0,0,0,0,0,0,0,0,0,0,0,0,0,0,0,0,0,0
8.92,61.46,0,0,0,0,16.4,22.14,0,0,0,0,0,0,0,0,0,0,0,0,0,0,0,0,0,0
7.25,65.2,0,0,0,0,0,17.4,0,0,0,17.4,0,0,0,0,0,0,0,0,0,0,0,0,0,0
9.23,64,0,0,0,0,0,16,0,0,0,0,0,20,0,0,0,0,0,0,0,0,0,0,0,0
8.72,65.2,0,0,0,0,0,0,17.4,0,0,0,17.4,0,0,0,0,0,0,0,0,0,0,0,0,0
9.81,57.1,0,0,0,0,0,0,17.9,0,0,0,25,0,0,0,0,0,0,0,0,0,0,0,0,0
7.84,69.6,0,0,23.1,0,0,0,7.3,0,0,0,0,0,0,0,0,0,0,0,0,0,0,0,0,0
7.81,59.55,0,0,30.27,0,0,0,10.18,0,0,0,0,0,0,0,0,0,0,0,0,0,0,0,0,0
6.69,73.4,0,0,15,0,0,0,11.6,0,0,0,0,0,0,0,0,0,0,0,0,0,0,0,0,0
7.35,70.6,0,0,14.7,0,0,0,14.7,0,0,0,0,0,0,0,0,0,0,0,0,0,0,0,0,0
8.63,61.8,0,0,21.5,0,0,0,16.7,0,0,0,0,0,0,0,0,0,0,0,0,0,0,0,0,0
7.1,62.9,0,0,19.6,0,0,0,17.5,0,0,0,0,0,0,0,0,0,0,0,0,0,0,0,0,0
8.91,73.3,0,0,7.2,0,0,0,19.5,0,0,0,0,0,0,0,0,0,0,0,0,0,0,0,0,0
8.26,73,0,0,4.9,0,0,0,22.1,0,0,0,0,0,0,0,0,0,0,0,0,0,0,0,0,0
8.15,57.3,0,0,20.5,0,0,0,22.2,0,0,0,0,0,0,0,0,0,0,0,0,0,0,0,0,0
8.43,57.4,0,0,20.3,0,0,0,22.3,0,0,0,0,0,0,0,0,0,0,0,0,0,0,0,0,0
8.52,56.8,0,0,20.8,0,0,0,22.4,0,0,0,0,0,0,0,0,0,0,0,0,0,0,0,0,0
7.92,60.2,0,0,14.7,0,0,0,25.1,0,0,0,0,0,0,0,0,0,0,0,0,0,0,0,0,0
8,41,0,0,33.5,0,0,0,25.5,0,0,0,0,0,0,0,0,0,0,0,0,0,0,0,0,0
8.45,64,0,0,20,0,0,0,16,0,0,0,0,0,0,0,0,0,0,0,0,0,0,0,0,0
8.36,65.2,0,0,17.4,0,0,0,17.4,0,0,0,0,0,0,0,0,0,0,0,0,0,0,0,0,0
8.95,57.1,0,0,25,0,0,0,17.9,0,0,0,0,0,0,0,0,0,0,0,0,0,0,0,0,0
8,66.7,0,0,13.3,0,0,0,20,0,0,0,0,0,0,0,0,0,0,0,0,0,0,0,0,0
8.75,60,0,0,20,0,0,0,20,0,0,0,0,0,0,0,0,0,0,0,0,0,0,0,0,0
7.3,70,0,0,20,0,0,0,10,0,0,0,0,0,0,0,0,0,0,0,0,0,0,0,0,0
9.3,70,0,0,0,20,0,0,10,0,0,0,0,0,0,0,0,0,0,0,0,0,0,0,0,0
11.82,70.2,0,0,0,15,0,0,14.8,0,0,0,0,0,0,0,0,0,0,0,0,0,0,0,0,0
12.25,70.4,0,0,0,10,0,0,19.6,0,0,0,0,0,0,0,0,0,0,0,0,0,0,0,0,0
10.77,70.6,0,0,0,5,0,0,24.4,0,0,0,0,0,0,0,0,0,0,0,0,0,0,0,0,0
8.85,72.4,0,0,0,10,0,0,17.6,0,0,0,0,0,0,0,0,0,0,0,0,0,0,0,0,0
8.85,78.1,0,0,0,10,0,0,11.9,0,0,0,0,0,0,0,0,0,0,0,0,0,0,0,0,0
7.88,74.26,0,0,0,0,19.8,0,5.94,0,0,0,0,0,0,0,0,0,0,0,0,0,0,0,0,0
8.29,70.1,0,0,0,0,18.7,0,11.2,0,0,0,0,0,0,0,0,0,0,0,0,0,0,0,0,0
7.56,75,0,0,0,0,12.5,0,12.5,0,0,0,0,0,0,0,0,0,0,0,0,0,0,0,0,0
8.22,70,0,0,0,0,15,0,15,0,0,0,0,0,0,0,0,0,0,0,0,0,0,0,0,0
9.08,64,0,0,0,0,20,0,16,0,0,0,0,0,0,0,0,0,0,0,0,0,0,0,0,0
10.05,61.46,0,0,0,0,22.14,0,16.4,0,0,0,0,0,0,0,0,0,0,0,0,0,0,0,0,0
9.18,65.2,0,0,0,0,17.4,0,17.4,0,0,0,0,0,0,0,0,0,0,0,0,0,0,0,0,0
8.43,70.1,0,0,0,0,11.2,0,18.7,0,0,0,0,0,0,0,0,0,0,0,0,0,0,0,0,0
7.82,74.26,0,0,0,0,5.94,0,19.8,0,0,0,0,0,0,0,0,0,0,0,0,0,0,0,0,0
42.4,60,0,0,0,0,20,0,20,0,0,0,0,0,0,0,0,0,0,0,0,0,0,0,0,0
9.6,61.46,0,0,0,0,16.4,0,22.14,0,0,0,0,0,0,0,0,0,0,0,0,0,0,0,0,0
25.28,70,0,0,0,0,20,0,10,0,0,0,0,0,0,0,0,0,0,0,0,0,0,0,0,0
8.29,64,0,0,0,0,0,0,16,0,0,20,0,0,0,0,0,0,0,0,0,0,0,0,0,0
8,65.2,0,0,0,0,0,0,17.4,0,0,17.4,0,0,0,0,0,0,0,0,0,0,0,0,0,0
7.6,70,0,0,0,0,0,0,10,0,0,20,0,0,0,0,0,0,0,0,0,0,0,0,0,0
8.75,60,0,0,0,0,0,0,20,0,0,20,0,0,0,0,0,0,0,0,0,0,0,0,0,0
9.22,75.6,0,0,0,0,0,0,24.4,0,0,0,0,0,0,0,0,0,0,0,0,0,0,0,0,0
6.88,73.2,0,0,0,0,0,0,25.4,0,0,0,0,1.4,0,0,0,0,0,0,0,0,0,0,0,0
7.48,70.7,0,0,0,0,0,0,26.4,0,0,0,0,2.9,0,0,0,0,0,0,0,0,0,0,0,0
8.42,65,0,0,0,0,0,0,28.6,0,0,0,0,6.4,0,0,0,0,0,0,0,0,0,0,0,0
9.78,50,0,0,0,0,0,0,34.6,0,0,0,0,15.4,0,0,0,0,0,0,0,0,0,0,0,0
12.24,27.1,0,0,0,0,0,0,43.7,0,0,0,0,29.2,0,0,0,0,0,0,0,0,0,0,0,0
8.4,70,0,0,0,0,0,0,10,0,0,0,0,20,0,0,0,0,0,0,0,0,0,0,0,0
9.63,64,0,0,0,0,0,0,16,0,0,0,0,20,0,0,0,0,0,0,0,0,0,0,0,0
7.96,65.2,0,0,17.4,0,0,0,0,17.4,0,0,0,0,0,0,0,0,0,0,0,0,0,0,0,0
8.6,60,0,0,20,0,0,0,0,20,0,0,0,0,0,0,0,0,0,0,0,0,0,0,0,0
8.37,65.2,0,0,0,17.4,0,0,0,17.4,0,0,0,0,0,0,0,0,0,0,0,0,0,0,0,0
8.2,60,0,0,0,20,0,0,0,20,0,0,0,0,0,0,0,0,0,0,0,0,0,0,0,0
8.45,65.2,0,0,0,0,0,0,0,17.4,0,0,17.4,0,0,0,0,0,0,0,0,0,0,0,0,0
7.68,74.26,0,0,0,0,19.8,0,0,5.94,0,0,0,0,0,0,0,0,0,0,0,0,0,0,0,0
8.13,70.1,0,0,0,0,18.7,0,0,11.2,0,0,0,0,0,0,0,0,0,0,0,0,0,0,0,0
8.73,65.2,0,0,0,0,17.4,0,0,17.4,0,0,0,0,0,0,0,0,0,0,0,0,0,0,0,0
9.05,61.46,0,0,0,0,16.4,0,0,22.14,0,0,0,0,0,0,0,0,0,0,0,0,0,0,0,0
9.23,60,0,0,0,0,20,0,0,20,0,0,0,0,0,0,0,0,0,0,0,0,0,0,0,0
7.89,65.2,0,0,0,0,0,0,0,17.4,0,17.4,0,0,0,0,0,0,0,0,0,0,0,0,0,0
9,60,0,0,0,0,0,0,0,20,0,20,0,0,0,0,0,0,0,0,0,0,0,0,0,0
9.15,64,0,0,0,0,0,0,0,16,0,0,0,20,0,0,0,0,0,0,0,0,0,0,0,0
9.5,60,0,0,0,0,0,0,0,20,0,0,0,20,0,0,0,0,0,0,0,0,0,0,0,0
6.88,80.19,0,0,0,0,0,0,0,18.27,0,0,0,1.54,0,0,0,0,0,0,0,0,0,0,0,0
7.48,77.71,0,0,0,0,0,0,0,19.07,0,0,0,3.22,0,0,0,0,0,0,0,0,0,0,0,0
8.42,72.05,0,0,0,0,0,0,0,20.9,0,0,0,7.05,0,0,0,0,0,0,0,0,0,0,0,0
9.78,56.71,0,0,0,0,0,0,0,25.84,0,0,0,17.45,0,0,0,0,0,0,0,0,0,0,0,0
12.24,31.8,0,0,0,0,0,0,0,33.9,0,0,0,34.3,0,0,0,0,0,0,0,0,0,0,0,0
7.6,80,0,10,0,0,0,10,0,0,0,0,0,0,0,0,0,0,0,0,0,0,0,0,0,0
10.4,60.29,0,5.07,0,0,0,34.64,0,0,0,0,0,0,0,0,0,0,0,0,0,0,0,0,0,0
8.1,68.09,0,8.3,0,0,0,23.61,0,0,0,0,0,0,0,0,0,0,0,0,0,0,0,0,0,0
8.4,64.22,0,8.11,0,0,0,27.67,0,0,0,0,0,0,0,0,0,0,0,0,0,0,0,0,0,0
10.5,56.99,0,7.75,0,0,0,35.26,0,0,0,0,0,0,0,0,0,0,0,0,0,0,0,0,0,0
4.6,68,28,0,0,0,0,0,4,0,0,0,0,0,0,0,0,0,0,0,0,0,0,0,0,0
7.3,68,20,0,0,0,0,0,12,0,0,0,0,0,0,0,0,0,0,0,0,0,0,0,0,0
7.2,80,4,0,0,0,0,0,16,0,0,0,0,0,0,0,0,0,0,0,0,0,0,0,0,0
7.9,76,8,0,0,0,0,0,16,0,0,0,0,0,0,0,0,0,0,0,0,0,0,0,0,0
8.2,72,12,0,0,0,0,0,16,0,0,0,0,0,0,0,0,0,0,0,0,0,0,0,0,0
8.3,68,16,0,0,0,0,0,16,0,0,0,0,0,0,0,0,0,0,0,0,0,0,0,0,0
8,64,20,0,0,0,0,0,16,0,0,0,0,0,0,0,0,0,0,0,0,0,0,0,0,0
7.25,60,24,0,0,0,0,0,16,0,0,0,0,0,0,0,0,0,0,0,0,0,0,0,0,0
6.1,52,32,0,0,0,0,0,16,0,0,0,0,0,0,0,0,0,0,0,0,0,0,0,0,0
9.8,68,12,0,0,0,0,0,20,0,0,0,0,0,0,0,0,0,0,0,0,0,0,0,0,0
12.7,73.56,0,0,0,0,0,0,10.18,0,0,0,0,0,0,0,16.26,0,0,0,0,0,0,0,0,0
15.6,71.25,0,0,0,0,0,0,17.27,0,0,0,0,0,0,0,11.48,0,0,0,0,0,0,0,0,0
14,63.25,0,0,0,0,0,0,20.44,0,0,0,0,0,0,0,16.31,0,0,0,0,0,0,0,0,0
13.9,53.73,0,0,0,0,0,0,34.72,0,0,0,0,0,0,0,11.55,0,0,0,0,0,0,0,0,0
6.65,64,20,0,0,0,0,0,0,16,0,0,0,0,0,0,0,0,0,0,0,0,0,0,0,0
9.75,64,0,0,0,0,0,16,0,0,0,0,0,0,0,0,0,20,0,0,0,0,0,0,0,0
8,70.5,0,0,0,0,0,0,15.5,0,0,0,0,0,0,0,0,14,0,0,0,0,0,0,0,0
10.5,56.7,0,0,0,0,0,0,16.5,0,0,0,0,0,0,0,0,26.8,0,0,0,0,0,0,0,0
12.7,53.4,0,0,0,0,0,0,21.7,0,0,0,0,0,0,0,0,24.9,0,0,0,0,0,0,0,0
15.2,40.18,0,0,0,0,0,0,22.53,0,0,0,0,0,0,0,0,37.29,0,0,0,0,0,0,0,0
13.85,46.8,0,0,0,0,0,0,23,0,0,0,0,0,0,0,0,30.2,0,0,0,0,0,0,0,0
11.4,71.36,0,0,0,0,0,0,23.25,0,0,0,0,0,0,0,0,5.39,0,0,0,0,0,0,0,0
12.95,54.69,0,0,0,0,0,0,23.55,0,0,0,0,0,0,0,0,21.76,0,0,0,0,0,0,0,0
13.4,60.94,0,0,0,0,0,0,26.17,0,0,0,0,0,0,0,0,12.89,0,0,0,0,0,0,0,0
14.85,46.6,0,0,0,0,0,0,27.6,0,0,0,0,0,0,0,0,25.8,0,0,0,0,0,0,0,0
14.55,56.5,0,0,0,0,0,0,27.7,0,0,0,0,0,0,0,0,15.8,0,0,0,0,0,0,0,0
16.4,39.62,0,0,0,0,0,0,29.04,0,0,0,0,0,0,0,0,31.34,0,0,0,0,0,0,0,0
29.5,35,0,0,0,0,0,0,25,0,0,0,0,0,0,0,0,40,0,0,0,0,0,0,0,0
5.61,50,0,0,0,0,0,0,30,0,0,0,0,0,0,0,0,20,0,0,0,0,0,0,0,0
7.21,30,0,0,0,0,0,0,30,0,0,0,0,0,0,0,0,40,0,0,0,0,0,0,0,0
10.8,53.09,0,0,0,0,0,0,21.82,0,0,0,0,0,0,0,0,25.09,0,0,0,0,0,0,0,0
10.8,58.21,0,0,0,0,0,0,0,11.14,0,0,0,0,0,0,0,30.65,0,0,0,0,0,0,0,0
7.6,73,0,0,0,0,0,0,0,14.33,0,0,0,0,0,0,0,12.67,0,0,0,0,0,0,0,0
8.2,68.34,0,0,0,0,0,0,0,14.53,0,0,0,0,0,0,0,17.13,0,0,0,0,0,0,0,0
11.9,48.28,0,0,0,0,0,0,0,15.4,0,0,0,0,0,0,0,36.32,0,0,0,0,0,0,0,0
11.73,42.89,0,0,0,0,0,0,0,15.63,0,0,0,0,0,0,0,41.48,0,0,0,0,0,0,0,0
8.3,64.39,0,0,0,0,0,0,0,22.4,0,0,0,0,0,0,0,13.21,0,0,0,0,0,0,0,0
9.4,48.96,0,0,0,0,0,0,0,23.42,0,0,0,0,0,0,0,27.62,0,0,0,0,0,0,0,0
10.4,37.87,0,0,0,0,0,0,0,24.15,0,0,0,0,0,0,0,37.98,0,0,0,0,0,0,0,0
11.4,32.06,0,0,0,0,0,0,0,24.53,0,0,0,0,0,0,0,43.41,0,0,0,0,0,0,0,0
9.5,65.26,0,0,0,0,0,0,0,30.28,0,0,0,0,0,0,0,4.46,0,0,0,0,0,0,0,0
10.9,26.45,0,0,0,0,0,0,0,33.75,0,0,0,0,0,0,0,39.8,0,0,0,0,0,0,0,0
11.5,20.17,0,0,0,0,0,0,0,34.31,0,0,0,0,0,0,0,45.52,0,0,0,0,0,0,0,0
10.5,32.78,0,0,0,0,0,0,0,37.64,0,0,0,0,0,0,0,29.58,0,0,0,0,0,0,0,0
11.5,39.58,0,0,0,0,0,0,0,50.5,0,0,0,0,0,0,0,9.92,0,0,0,0,0,0,0,0
12.3,77.5,0,0,0,0,0,0,15,0,0,0,0,0,0,0,0,0,0,0,0,0,0,0,7.5,0
13,75.1,0,0,0,0,0,0,19.9,0,0,0,0,0,0,0,0,0,0,0,0,0,0,0,5,0
14.1,74.9,0,0,0,0,0,0,12.6,0,0,0,0,0,0,0,0,0,0,0,0,0,0,0,12.5,0
15.9,71.1,0,0,0,0,0,0,21.9,0,0,0,0,0,0,0,0,0,0,0,0,0,0,0,7,0
15.9,70,0,0,0,0,0,0,15,0,0,0,0,0,0,0,0,0,0,0,0,0,0,0,15,0
16.8,70,0,0,0,0,0,0,20,0,0,0,0,0,0,0,0,0,0,0,0,0,0,0,10,0
15.3,70,0,0,0,0,0,0,25,0,0,0,0,0,0,0,0,0,0,0,0,0,0,0,5,0
21.5,65.1,0,0,0,0,0,0,29.9,0,0,0,0,0,0,0,0,0,0,0,0,0,0,0,5,0
21.9,61.8,0,0,0,0,0,0,19.1,0,0,0,0,0,0,0,0,0,0,0,0,0,0,0,19.1,0
21.2,61.9,0,0,0,0,0,0,22.1,0,0,0,0,0,0,0,0,0,0,0,0,0,0,0,16,0
20.3,62.1,0,0,0,0,0,0,24.9,0,0,0,0,0,0,0,0,0,0,0,0,0,0,0,13,0
20.8,62,0,0,0,0,0,0,29,0,0,0,0,0,0,0,0,0,0,0,0,0,0,0,9,0
26.5,54.2,0,0,0,0,0,0,19.8,0,0,0,0,0,0,0,0,0,0,0,0,0,0,0,26,0
24.6,54.1,0,0,0,0,0,0,22.9,0,0,0,0,0,0,0,0,0,0,0,0,0,0,0,23,0
24.4,54,0,0,0,0,0,0,26,0,0,0,0,0,0,0,0,0,0,0,0,0,0,0,20,0
25.5,54.05,0,0,0,0,0,0,29.93,0,0,0,0,0,0,0,0,0,0,0,0,0,0,0,16.02,0
39.7,53.9,0,0,0,0,0,0,35.1,0,0,0,0,0,0,0,0,0,0,0,0,0,0,0,11,0
26.6,50,0,0,0,0,0,0,25,0,0,0,0,0,0,0,0,0,0,0,0,0,0,0,25,0
26.1,50,0,0,0,0,0,0,30,0,0,0,0,0,0,0,0,0,0,0,0,0,0,0,20,0
32.8,47,0,0,0,0,0,0,33.9,0,0,0,0,0,0,0,0,0,0,0,0,0,0,0,19.1,0
12.7,64.5,0,0,0,0,0,0,0,16.1,0,0,0,0,0,0,0,0,0,0,0,0,0,0,19.4,0
11.7,66.6,0,0,0,0,0,0,0,16.7,0,0,0,0,0,0,0,0,0,0,0,0,0,0,16.7,0
10.2,69,0,0,0,0,0,0,0,17.2,0,0,0,0,0,0,0,0,0,0,0,0,0,0,13.8,0
9.5,71.4,0,0,0,0,0,0,0,17.9,0,0,0,0,0,0,0,0,0,0,0,0,0,0,10.7,0
8.9,74.1,0,0,0,0,0,0,0,18.5,0,0,0,0,0,0,0,0,0,0,0,0,0,0,7.4,0
8.2,77,0,0,0,0,0,0,0,19.2,0,0,0,0,0,0,0,0,0,0,0,0,0,0,3.8,0
13.7,57.7,0,0,0,0,0,0,0,19.2,0,0,0,0,0,0,0,0,0,0,0,0,0,0,23.1,0
12.3,60,0,0,0,0,0,0,0,20,0,0,0,0,0,0,0,0,0,0,0,0,0,0,20,0
11.1,62.5,0,0,0,0,0,0,0,20.8,0,0,0,0,0,0,0,0,0,0,0,0,0,0,16.7,0
10.3,65.2,0,0,0,0,0,0,0,21.7,0,0,0,0,0,0,0,0,0,0,0,0,0,0,13.1,0
9.3,68.2,0,0,0,0,0,0,0,22.7,0,0,0,0,0,0,0,0,0,0,0,0,0,0,9.1,0
8.7,71.4,0,0,0,0,0,0,0,23.8,0,0,0,0,0,0,0,0,0,0,0,0,0,0,4.8,0
15.5,47.6,0,0,0,0,0,0,0,23.8,0,0,0,0,0,0,0,0,0,0,0,0,0,0,28.6,0
12.3,52.6,0,0,0,0,0,0,0,26.3,0,0,0,0,0,0,0,0,0,0,0,0,0,0,21.1,0
11.2,55.5,0,0,0,0,0,0,0,27.8,0,0,0,0,0,0,0,0,0,0,0,0,0,0,16.7,0
10.7,58.8,0,0,0,0,0,0,0,29.4,0,0,0,0,0,0,0,0,0,0,0,0,0,0,11.8,0
10.1,62.5,0,0,0,0,0,0,0,31.3,0,0,0,0,0,0,0,0,0,0,0,0,0,0,6.2,0
10.44,60,0,0,0,20,0,0,0,0,0,0,0,20,0,0,0,0,0,0,0,0,0,0,0,0
12.1,65,0,0,0,0,17.5,0,0,0,0,0,0,17.5,0,0,0,0,0,0,0,0,0,0,0,0
13.3,60,0,0,0,0,20,0,0,0,0,0,0,20,0,0,0,0,0,0,0,0,0,0,0,0
14.9,55,0,0,0,0,22.5,0,0,0,0,0,0,22.5,0,0,0,0,0,0,0,0,0,0,0,0
14.3,56.7,0,0,0,0,23.3,0,0,0,0,0,0,20,0,0,0,0,0,0,0,0,0,0,0,0
16.2,50,0,0,0,0,25,0,0,0,0,0,0,25,0,0,0,0,0,0,0,0,0,0,0,0
5.3,70,0,17,13,0,0,0,0,0,0,0,0,0,0,0,0,0,0,0,0,0,0,0,0,0
5.7,65,0,17,18,0,0,0,0,0,0,0,0,0,0,0,0,0,0,0,0,0,0,0,0,0
6,60,0,17,23,0,0,0,0,0,0,0,0,0,0,0,0,0,0,0,0,0,0,0,0,0
9.4,55,0,17,28,0,0,0,0,0,0,0,0,0,0,0,0,0,0,0,0,0,0,0,0,0
5.4,70,0,12,18,0,0,0,0,0,0,0,0,0,0,0,0,0,0,0,0,0,0,0,0,0
5.7,65,0,12,23,0,0,0,0,0,0,0,0,0,0,0,0,0,0,0,0,0,0,0,0,0
6.1,60,0,12,28,0,0,0,0,0,0,0,0,0,0,0,0,0,0,0,0,0,0,0,0,0
6.2,55,0,12,33,0,0,0,0,0,0,0,0,0,0,0,0,0,0,0,0,0,0,0,0,0
11.57,50.02,0,25.04,0,24.94,0,0,0,0,0,0,0,0,0,0,0,0,0,0,0,0,0,0,0,0
13.18,49.97,0,25.41,0,0,0,0,0,0,0,0,24.62,0,0,0,0,0,0,0,0,0,0,0,0,0
6.12,77.28,0,7.58,0,0,15.14,0,0,0,0,0,0,0,0,0,0,0,0,0,0,0,0,0,0,0
5.16,69.87,0,8.23,0,0,21.9,0,0,0,0,0,0,0,0,0,0,0,0,0,0,0,0,0,0,0
5.7,61.09,0,8.99,0,0,29.92,0,0,0,0,0,0,0,0,0,0,0,0,0,0,0,0,0,0,0
11.72,50.19,0,24.72,0,0,25.09,0,0,0,0,0,0,0,0,0,0,0,0,0,0,0,0,0,0,0
8.42,60.48,0,7.31,0,0,32.21,0,0,0,0,0,0,0,0,0,0,0,0,0,0,0,0,0,0,0
17.7,45,5,0,0,0,0,0,0,0,0,0,0,50,0,0,0,0,0,0,0,0,0,0,0,0
16,25,25,0,0,0,0,0,0,0,0,0,0,50,0,0,0,0,0,0,0,0,0,0,0,0
15,5,45,0,0,0,0,0,0,0,0,0,0,50,0,0,0,0,0,0,0,0,0,0,0,0
4.64,63.8,27.6,0,0,0,0,0,0,0,0,0,0,8.6,0,0,0,0,0,0,0,0,0,0,0,0
11.6,58.8,0,2,0,0,0,0,0,0,0,0,0,39.2,0,0,0,0,0,0,0,0,0,0,0,0
14,50,0,0,0,0,0,0,0,25,0,0,0,0,0,0,0,0,0,0,0,0,0,0,25,0
7.7,0,90,0,0,0,0,0,5,0,0,0,0,0,0,0,5,0,0,0,0,0,0,0,0,0
7.7,0,85,0,0,0,0,0,5,0,0,0,0,0,0,0,10,0,0,0,0,0,0,0,0,0
10,0,85,0,0,0,0,0,10,0,0,0,0,0,0,0,5,0,0,0,0,0,0,0,0,0
13,0,75,0,0,0,0,0,0,0,0,0,0,20,0,0,5,0,0,0,0,0,0,0,0,0
13,0,70,0,0,0,0,0,0,0,0,0,0,20,0,0,10,0,0,0,0,0,0,0,0,0
13.38,75,0,0,0,0,0,0,25,0,0,0,0,0,0,0,0,0,0,0,0,0,0,0,0,0
5.09,87.2,0,0,0,0,0,6.4,6.4,0,0,0,0,0,0,0,0,0,0,0,0,0,0,0,0,0
5.27,90.1,0,0,0,0,0,3.3,0,6.6,0,0,0,0,0,0,0,0,0,0,0,0,0,0,0,0
5.62,87.2,0,0,0,0,0,0,6.4,6.4,0,0,0,0,0,0,0,0,0,0,0,0,0,0,0,0
9.7,66.67,0,0,0,0,0,0,0,33.33,0,0,0,0,0,0,0,0,0,0,0,0,0,0,0,0
10.1,62.5,0,0,0,0,0,0,0,31.25,0,0,0,0,0,0,0,0,0,0,0,0,0,0,6.25,0
12.3,52.63,0,0,0,0,0,0,0,26.32,0,0,0,0,0,0,0,0,0,0,0,0,0,0,21.05,0
15.5,47.62,0,0,0,0,0,0,0,23.81,0,0,0,0,0,0,0,0,0,0,0,0,0,0,28.57,0
8.7,75,0,0,0,0,0,0,0,25,0,0,0,0,0,0,0,0,0,0,0,0,0,0,0,0
8.7,71.43,0,0,0,0,0,0,0,23.81,0,0,0,0,0,0,0,0,0,0,0,0,0,0,4.76,0
9.3,68.18,0,0,0,0,0,0,0,22.73,0,0,0,0,0,0,0,0,0,0,0,0,0,0,9.09,0
10.3,65.22,0,0,0,0,0,0,0,21.74,0,0,0,0,0,0,0,0,0,0,0,0,0,0,13.04,0
11.1,62.5,0,0,0,0,0,0,0,20.83,0,0,0,0,0,0,0,0,0,0,0,0,0,0,16.67,0
13.7,57.69,0,0,0,0,0,0,0,19.23,0,0,0,0,0,0,0,0,0,0,0,0,0,0,23.08,0
11.44,80,0,0,0,0,0,0,0,20,0,0,0,0,0,0,0,0,0,0,0,0,0,0,0,0
8.2,76.92,0,0,0,0,0,0,0,19.23,0,0,0,0,0,0,0,0,0,0,0,0,0,0,3.85,0
8.9,74.07,0,0,0,0,0,0,0,18.52,0,0,0,0,0,0,0,0,0,0,0,0,0,0,7.41,0
9.5,71.43,0,0,0,0,0,0,0,17.86,0,0,0,0,0,0,0,0,0,0,0,0,0,0,10.71,0
10.2,68.97,0,0,0,0,0,0,0,17.24,0,0,0,0,0,0,0,0,0,0,0,0,0,0,13.79,0
12.7,64.52,0,0,0,0,0,0,0,16.13,0,0,0,0,0,0,0,0,0,0,0,0,0,0,19.35,0
6.7,83.33,0,0,0,0,0,0,0,16.67,0,0,0,0,0,0,0,0,0,0,0,0,0,0,0,0
15.3,69.96,0,0,0,0,0,0,25,0,0,0,0,0,0,0,0,0,0,0,0,0,0,0,5.04,0
15.9,71.05,0,0,0,0,0,0,21.94,0,0,0,0,0,0,0,0,0,0,0,0,0,0,0,7.01,0
16.8,69.97,0,0,0,0,0,0,20.02,0,0,0,0,0,0,0,0,0,0,0,0,0,0,0,10.01,0
15.9,70.04,0,0,0,0,0,0,14.95,0,0,0,0,0,0,0,0,0,0,0,0,0,0,0,15.01,0
21.5,65.09,0,0,0,0,0,0,29.92,0,0,0,0,0,0,0,0,0,0,0,0,0,0,0,4.99,0
20.8,62.02,0,0,0,0,0,0,28.99,0,0,0,0,0,0,0,0,0,0,0,0,0,0,0,8.99,0
20.3,62.15,0,0,0,0,0,0,24.86,0,0,0,0,0,0,0,0,0,0,0,0,0,0,0,12.99,0
21.2,61.95,0,0,0,0,0,0,22.04,0,0,0,0,0,0,0,0,0,0,0,0,0,0,0,16.01,0
21.9,61.9,0,0,0,0,0,0,19.05,0,0,0,0,0,0,0,0,0,0,0,0,0,0,0,19.05,0
39.7,53.94,0,0,0,0,0,0,35.07,0,0,0,0,0,0,0,0,0,0,0,0,0,0,0,10.99,0
25.5,54.06,0,0,0,0,0,0,29.93,0,0,0,0,0,0,0,0,0,0,0,0,0,0,0,16.01,0
24.4,53.99,0,0,0,0,0,0,26.03,0,0,0,0,0,0,0,0,0,0,0,0,0,0,0,19.98,0
24.6,54.12,0,0,0,0,0,0,22.88,0,0,0,0,0,0,0,0,0,0,0,0,0,0,0,23,0
26.5,54.19,0,0,0,0,0,0,19.79,0,0,0,0,0,0,0,0,0,0,0,0,0,0,0,26.02,0
26.1,50.03,0,0,0,0,0,0,29.99,0,0,0,0,0,0,0,0,0,0,0,0,0,0,0,19.98,0
32.8,47.02,0,0,0,0,0,0,33.93,0,0,0,0,0,0,0,0,0,0,0,0,0,0,0,19.05,0
20.1,0,0,0,0,0,0,0,0,0,0,0,0,0,0,0,0,0,0,0,0,100,0,0,0,0
17.8,0,0,0,0,0,0,0,0,0,0,0,0,0,0,0,0,0,0,0,0,67,0,0,0,33
22,60,0,15,0,0,0,0,25,0,0,0,0,0,0,0,0,0,0,0,0,0,0,0,0,0
9.42,60,15,0,0,0,0,0,25,0,0,0,0,0,0,0,0,0,0,0,0,0,0,0,0,0
7.4,76.24,0,0.68,0,9.44,0,0,13.31,0.33,0,0,0,0,0,0,0,0,0,0,0,0,0,0,0,0
6.3,56.13,7.54,8.82,7.12,19.83,0,0,0.5,0.06,0,0,0,0,0,0,0,0,0,0,0,0,0,0,0,0
4.8,52,0,0.36,0,0,0,0,0,0,0,0,0,0,0,0,0,0,0,0,0,0,36.32,0,0,11.32
15.8,25,0,0,0,0,0,0,0,0,0,0,0,0,0,0,0,0,0,0,0,0,25.03,0,0,49.97
6.8,43.72,0,0.53,0,0,0,0,0,0,0,0,0,0,0,0,0,0,0,0,0,0,24.95,0,0,30.8
10.2,34.67,0,0.43,0,0,0,0,0,0,0,0,0,0,0,0,0,0,0,0,0,0,29.65,0,0,35.25
10,0,0,0.91,0,0,0,0,0,0,0,0,0,0,0,0,0,0,0,0,0,0,41.45,0,0,57.64
9.14,66.67,0,0,0,0,0,0,0,0,0,0,0,33.33,0,0,0,0,0,0,0,0,0,0,0,0
9.15,64.53,0,0,0,0,0,3.7,0,0,0,0,0,31.77,0,0,0,0,0,0,0,0,0,0,0,0
7.67,70.65,0,0,0,0,0,0,29.35,0,0,0,0,0,0,0,0,0,0,0,0,0,0,0,0,0
7.51,65.2,0,0,17.4,0,0,17.4,0,0,0,0,0,0,0,0,0,0,0,0,0,0,0,0,0,0
8.82,64,0,0,0,20,0,0,16,0,0,0,0,0,0,0,0,0,0,0,0,0,0,0,0,0
8.58,65.2,0,0,0,17.4,0,0,17.4,0,0,0,0,0,0,0,0,0,0,0,0,0,0,0,0,0
9.72,57.1,0,0,0,25,0,0,17.9,0,0,0,0,0,0,0,0,0,0,0,0,0,0,0,0,0
8.95,64,0,0,0,0,0,0,16,0,0,0,20,0,0,0,0,0,0,0,0,0,0,0,0,0
9.18,65.2,0,0,0,0,0,0,17.4,17.4,0,0,0,0,0,0,0,0,0,0,0,0,0,0,0,0
9.15,64,0,0,0,0,20,0,0,16,0,0,0,0,0,0,0,0,0,0,0,0,0,0,0,0
6.86,82.47,0,0,0,0,0,0,0,17.53,0,0,0,0,0,0,0,0,0,0,0,0,0,0,0,0
7.48,77.72,0,0,0,0,0,0,0,19.06,0,0,0,3.22,0,0,0,0,0,0,0,0,0,0,0,0
8.42,72.06,0,0,0,0,0,0,0,20.89,0,0,0,7.05,0,0,0,0,0,0,0,0,0,0,0,0
12.24,31.85,0,0,0,0,0,0,0,33.85,0,0,0,34.3,0,0,0,0,0,0,0,0,0,0,0,0
17.3,47.93,0,0,0,0,0,0,0,0,0,0,0,52.07,0,0,0,0,0,0,0,0,0,0,0,0
6.9,74.99,6.45,4.72,0,2.06,1.26,0,9.84,0.68,0,0,0,0,0,0,0,0,0,0,0,0,0,0,0,0
4.6,82.85,11.44,1.4,0,0,0,0,3.52,0.79,0,0,0,0,0,0,0,0,0,0,0,0,0,0,0,0
3.85,95.3,4.38,0,0,0,0,0,0,0.32,0,0,0,0,0,0,0,0,0,0,0,0,0,0,0,0
8.1,69.63,1.78,1.52,0,7.74,0,0,14,0,0,5.33,0,0,0,0,0,0,0,0,0,0,0,0,0,0
5.2,72.27,17.41,2.26,0,0,0,1.93,0.41,5.72,0,0,0,0,0,0,0,0,0,0,0,0,0,0,0,0
6.9,78.23,10.44,2.46,0,1.68,0.16,0,5.97,1.06,0,0,0,0,0,0,0,0,0,0,0,0,0,0,0,0
4,74.06,22.32,0.55,0,0.33,0,0.42,1.52,0.8,0,0,0,0,0,0,0,0,0,0,0,0,0,0,0,0
6.3,76.27,0,3.36,0,0,5.22,1.37,7.72,6.03,0,0,0,0,0.03,0,0,0,0,0,0,0,0,0,0,0
18.5,0,50,0,0,0,0,0,0,0,0,0,0,50,0,0,0,0,0,0,0,0,0,0,0,0
5.7,58.66,0,9.56,0,0,31.78,0,0,0,0,0,0,0,0,0,0,0,0,0,0,0,0,0,0,0
5.16,68.55,0,8.6,0,0,22.85,0,0,0,0,0,0,0,0,0,0,0,0,0,0,0,0,0,0,0
6.12,76.33,0,7.87,0,0,15.8,0,0,0,0,0,0,0,0,0,0,0,0,0,0,0,0,0,0,0
9.6,71.23,0,0,0,0,0,0,0,0,0,0,0,28.77,0,0,0,0,0,0,0,0,0,0,0,0
9.4,61.04,0,0,0,0,0,0,0,0,0,22.53,0,16.43,0,0,0,0,0,0,0,0,0,0,0,0
10.6,58.86,0,0,0,0,0,0,0,0,0,23.18,0,17.96,0,0,0,0,0,0,0,0,0,0,0,0
10.4,56.56,0,0,0,0,0,0,0,0,0,23.86,0,19.58,0,0,0,0,0,0,0,0,0,0,0,0
10.2,52.58,0,0,0,0,0,0,0,0,0,33.27,0,14.15,0,0,0,0,0,0,0,0,0,0,0,0
9.6,44.37,0,0,0,0,0,0,0,0,0,43.68,0,11.95,0,0,0,0,0,0,0,0,0,0,0,0
16.9,56.42,0,0,0,0,0,0,0,0,0,0,0,43.58,0,0,0,0,0,0,0,0,0,0,0,0
19.2,33.41,0,0,0,0,0,0,0,0,0,0,0,66.59,0,0,0,0,0,0,0,0,0,0,0,0
6.74,84,0,0,0,0,0,0,16,0,0,0,0,0,0,0,0,0,0,0,0,0,0,0,0,0
7.2,80,4.44,0,0,0,0,0,15.56,0,0,0,0,0,0,0,0,0,0,0,0,0,0,0,0,0
7.35,25,50,0,0,0,0,0,0,25,0,0,0,0,0,0,0,0,0,0,0,0,0,0,0,0
7.15,40,40,0,0,0,0,0,0,20,0,0,0,0,0,0,0,0,0,0,0,0,0,0,0,0
6.93,60,26.5,0,0,0,0,0,0,13.5,0,0,0,0,0,0,0,0,0,0,0,0,0,0,0,0
5.82,20,66,0,0,0,0,0,0,14,0,0,0,0,0,0,0,0,0,0,0,0,0,0,0,0
5.8,40,49.5,0,0,0,0,0,0,10.5,0,0,0,0,0,0,0,0,0,0,0,0,0,0,0,0
5.2,60,33,0,0,0,0,0,0,7,0,0,0,0,0,0,0,0,0,0,0,0,0,0,0,0
9.54,64,0,0,0,0,0,0,0,16,0,0,0,0,0,0,0,20,0,0,0,0,0,0,0,0
10.34,64,0,0,0,0,0,0,16,0,0,0,0,0,0,0,0,20,0,0,0,0,0,0,0,0
14.3,50.09,0,0,0,0,0,0,21.58,0,0,0,0,0,0,0,0,28.33,0,0,0,0,0,0,0,0
12.6,44.17,0,0,0,0,0,0,26.76,0,0,0,0,0,0,0,0,29.07,0,0,0,0,0,0,0,0
10,53.74,0,0,0,0,0,0,26.05,0,0,0,0,0,0,0,0,20.21,0,0,0,0,0,0,0,0
8.1,58.34,0,0,0,0,0,0,25.71,0,0,0,0,0,0,0,0,15.95,0,0,0,0,0,0,0,0
6.6,62.82,0,0,0,0,0,0,25.37,0,0,0,0,0,0,0,0,11.81,0,0,0,0,0,0,0,0
9.8,66.66,0,0,0,0,0,0,16.67,0,0,0,0,0,0,0,0,16.67,0,0,0,0,0,0,0,0
9.7,69.56,0,0,0,0,0,0,17.4,0,0,0,0,0,0,0,0,13.04,0,0,0,0,0,0,0,0
9.7,72.72,0,0,0,0,0,0,18.19,0,0,0,0,0,0,0,0,9.09,0,0,0,0,0,0,0,0
9.7,63.15,0,0,0,0,0,0,21.05,0,0,0,0,0,0,0,0,15.8,0,0,0,0,0,0,0,0
9.7,66.66,0,0,0,0,0,0,22.23,0,0,0,0,0,0,0,0,11.11,0,0,0,0,0,0,0,0
9.5,61.53,0,0,0,0,0,0,30.78,0,0,0,0,0,0,0,0,7.69,0,0,0,0,0,0,0,0
7,70.58,0,0,0,0,0,0,23.54,0,0,0,0,0,0,0,0,5.88,0,0,0,0,0,0,0,0
5.13,53.57,2.77,18.94,20.76,3.44,0,0,0,0,0,0,0,0,0,0,0,0,0,0.52,0,0,0,0,0,0
5.25,53.63,1.78,12.15,26.14,0,0,0,0,0,0,0,0,0,0,0,0,5.43,0,0,0,0,0.87,0,0,0
5.75,76.53,14.28,2.44,3.08,0,0,0,3.01,0.66,0,0,0,0,0,0,0,0,0,0,0,0,0,0,0,0
4.63,61.05,1.83,15.95,18.99,0,0,0,0,0,0,1.96,0,0,0,0,0,0,0,0,0,0,0.22,0,0,0
4.9,58.46,1.35,15.07,22.56,0,0,0,0,0,0,2.31,0,0,0,0,0,0,0,0.25,0,0,0,0,0,0
5.3,57.53,1.8,14.79,22.61,0,0,0,0,0,0,2.32,0,0,0,0,0,0,0,0.51,0,0,0.44,0,0,0
8.3,65.67,9.54,0,0.76,7.26,2.99,0,2.88,1.65,0,0,0,5.61,0,0,0,0,0,3.64,0,0,0,0,0,0
8.4,66.25,9.62,0,0.77,0,0.15,0,2.91,1.67,0,0,0,5.66,0,0,0,6.8,0,6.17,0,0,0,0,0,0
13.5,7.1,20.85,0,0,0,0.55,0,0,0,0,6.28,0,62.73,0,0,1.09,0,0,0,0,0,0,1.4,0,0
13.2,2.89,22.46,0,0,0,0,0,0,0,0,9.6,0,63.1,0,0,1.48,0,0,0,0,0,0,0.47,0,0
14.1,2.77,25.13,0,0,0,0,0,0,0,2.08,7.16,0,61.96,0,0,0,0,0,0,0,0,0,0.9,0,0
15.3,2.83,24.47,0,0,0,0,0,0,0,2.13,5.23,0,64.88,0,0,0,0,0,0,0,0,0,0.46,0,0
6.4,27.3,11.78,0,47.48,0,0,0,0,0,0,13.44,0,0,0,0,0,0,0,0,0,0,0,0,0,0
4.84,43.14,0,1.61,25.67,27.78,0,0,0,0,0,0,0,0,0,0,0,0,0,0,0,0,1.8,0,0,0
5.88,38.16,9.3,0,37.46,0,6.75,0,0,0,0,8.33,0,0,0,0,0,0,0,0,0,0,0,0,0,0
8.1,32.95,11.8,0,37.84,0,6.7,0,0,0,0,10.71,0,0,0,0,0,0,0,0,0,0,0,0,0,0
8.34,32.2,11.54,2.35,36.87,0,6.55,0,0,0,0,10.49,0,0,0,0,0,0,0,0,0,0,0,0,0,0
6.47,57.36,0,0,11.91,30.73,0,0,0,0,0,0,0,0,0,0,0,0,0,0,0,0,0,0,0,0
6.3,27.1,20.07,9.39,19.07,13.71,7.29,0,0,0,0,0,3.37,0,0,0,0,0,0,0,0,0,0,0,0,0
5.1,55.37,9.29,8.46,4.58,21.97,0,0,0,0.33,0,0,0,0,0,0,0,0,0,0,0,0,0,0,0,0
4.5,52.69,30.31,8.97,0,0,4.58,1.18,2.27,0,0,0,0,0,0,0,0,0,0,0,0,0,0,0,0,0
5,0,90,0,0,0,0,0,10,0,0,0,0,0,0,0,0,0,0,0,0,0,0,0,0,0
5.45,0,87.5,0,0,0,0,0,12.5,0,0,0,0,0,0,0,0,0,0,0,0,0,0,0,0,0
5.8,0,85,0,0,0,0,0,15,0,0,0,0,0,0,0,0,0,0,0,0,0,0,0,0,0
6.15,0,80,0,0,0,0,0,20,0,0,0,0,0,0,0,0,0,0,0,0,0,0,0,0,0
7.5,0,75,0,0,0,0,0,25,0,0,0,0,0,0,0,0,0,0,0,0,0,0,0,0,0
3.72,0,95.92,0,0,0,0,0,4.08,0,0,0,0,0,0,0,0,0,0,0,0,0,0,0,0,0
3.86,0,95.07,0,0,0,0,0,4.93,0,0,0,0,0,0,0,0,0,0,0,0,0,0,0,0,0
4.2,0,92.65,0,0,0,0,0,7.35,0,0,0,0,0,0,0,0,0,0,0,0,0,0,0,0,0
4.46,0,90.16,0,0,0,0,0,9.84,0,0,0,0,0,0,0,0,0,0,0,0,0,0,0,0,0
4.94,0,85.85,0,0,0,0,0,14.15,0,0,0,0,0,0,0,0,0,0,0,0,0,0,0,0,0
5,0,85.21,0,0,0,0,0,14.79,0,0,0,0,0,0,0,0,0,0,0,0,0,0,0,0,0
5.27,0,82.69,0,0,0,0,0,17.31,0,0,0,0,0,0,0,0,0,0,0,0,0,0,0,0,0
5.67,0,79.81,0,0,0,0,0,20.19,0,0,0,0,0,0,0,0,0,0,0,0,0,0,0,0,0
6.24,0,75.23,0,0,0,0,0,24.77,0,0,0,0,0,0,0,0,0,0,0,0,0,0,0,0,0
6.74,0,70.69,0,0,0,0,0,29.31,0,0,0,0,0,0,0,0,0,0,0,0,0,0,0,0,0
7.03,0,68.02,0,0,0,0,0,31.98,0,0,0,0,0,0,0,0,0,0,0,0,0,0,0,0,0
5.8,57.89,0,5.16,0,0,0,35.28,0,0.56,0,0,0,0,0,0,0,0,0,0,0,0,1.11,0,0,0
5.7,67.15,0,3.74,0,0,0,27.38,0,0.58,0,0,0,0,0,0,0,0,0,0,0,0,1.15,0,0,0
6.2,70.86,0,1.6,0,0,0,23.75,0,1.74,0,0,0,0,0,0,0,2.05,0,0,0,0,0,0,0,0
9.2,0,61.2,0,0,0,38.8,0,0,0,0,0,0,0,0,0,0,0,0,0,0,0,0,0,0,0
7.49,0,68.2,0,0,0,0,0,0,0,0,0,31.8,0,0,0,0,0,0,0,0,0,0,0,0,0
8.06,0,48.5,0,0,0,0,0,0,0,0,51.5,0,0,0,0,0,0,0,0,0,0,0,0,0,0
15.95,0,40,0,0,0,0,0,0,0,0,0,0,60,0,0,0,0,0,0,0,0,0,0,0,0
14,0,46,0,0,0,0,0,0,0,0,0,0,54,0,0,0,0,0,0,0,0,0,0,0,0
12.7,0,52,0,0,0,0,0,0,0,0,0,0,48,0,0,0,0,0,0,0,0,0,0,0,0
11.5,0,58,0,0,0,0,0,0,0,0,0,0,42,0,0,0,0,0,0,0,0,0,0,0,0
10.4,0,64,0,0,0,0,0,0,0,0,0,0,36,0,0,0,0,0,0,0,0,0,0,0,0
9.3,0,70,0,0,0,0,0,0,0,0,0,0,30,0,0,0,0,0,0,0,0,0,0,0,0
7.2,0,76,0,0,0,0,0,0,0,0,0,0,24,0,0,0,0,0,0,0,0,0,0,0,0
12.01,0,60,0,0,0,0,0,0,0,0,0,0,40,0,0,0,0,0,0,0,0,0,0,0,0
10.4,0,63.7,0,0,0,36.3,0,0,0,0,0,0,0,0,0,0,0,0,0,0,0,0,0,0,0
8.7,0,66.3,0,0,0,33.7,0,0,0,0,0,0,0,0,0,0,0,0,0,0,0,0,0,0,0
7.5,0,75.7,0,0,0,24.3,0,0,0,0,0,0,0,0,0,0,0,0,0,0,0,0,0,0,0
7,0,76.1,0,0,0,23.9,0,0,0,0,0,0,0,0,0,0,0,0,0,0,0,0,0,0,0
7.1,0,79.5,0,0,0,20.5,0,0,0,0,0,0,0,0,0,0,0,0,0,0,0,0,0,0,0
10,0,0,0,0,0,0,0,10,0,0,0,0,0,0,0,0,0,90,0,0,0,0,0,0,0
5.79,0,0,0,0,0,0,0,0,0,0,0,0,0,0,0,0,0,100,0,0,0,0,0,0,0
6,0,0,0,0,0,0,0,2.46,0,0,0,0,0,0,0,0,0,97.54,0,0,0,0,0,0,0
6.76,0,0,0,0,0,0,0,4.86,0,0,0,0,0,0,0,0,0,95.14,0,0,0,0,0,0,0
7.59,0,0,0,0,0,0,0,8.62,0,0,0,0,0,0,0,0,0,91.38,0,0,0,0,0,0,0
8.18,0,0,0,0,0,0,0,9.8,0,0,0,0,0,0,0,0,0,90.2,0,0,0,0,0,0,0
8.76,0,0,0,0,0,0,0,11.99,0,0,0,0,0,0,0,0,0,88.01,0,0,0,0,0,0,0
8.93,0,0,0,0,0,0,0,13.34,0,0,0,0,0,0,0,0,0,86.66,0,0,0,0,0,0,0
9.19,0,0,0,0,0,0,0,15.41,0,0,0,0,0,0,0,0,0,84.59,0,0,0,0,0,0,0
9.54,0,0,0,0,0,0,0,18.72,0,0,0,0,0,0,0,0,0,81.28,0,0,0,0,0,0,0
9.52,0,0,0,0,0,0,0,24.67,0,0,0,0,0,0,0,0,0,75.33,0,0,0,0,0,0,0
9.37,0,0,0,0,0,0,0,28.94,0,0,0,0,0,0,0,0,0,71.06,0,0,0,0,0,0,0
9.25,0,0,0,0,0,0,0,33.11,0,0,0,0,0,0,0,0,0,66.89,0,0,0,0,0,0,0
6.02,0,0,0,0,0,0,0,0,2.38,0,0,0,0,0,0,0,0,97.62,0,0,0,0,0,0,0
6.8,0,0,0,0,0,0,0,0,4.49,0,0,0,0,0,0,0,0,95.51,0,0,0,0,0,0,0
7.18,0,0,0,0,0,0,0,0,5.86,0,0,0,0,0,0,0,0,94.14,0,0,0,0,0,0,0
7.83,0,0,0,0,0,0,0,0,8.19,0,0,0,0,0,0,0,0,91.81,0,0,0,0,0,0,0
8.27,0,0,0,0,0,0,0,0,10.53,0,0,0,0,0,0,0,0,89.47,0,0,0,0,0,0,0
8.34,0,0,0,0,0,0,0,0,10.89,0,0,0,0,0,0,0,0,89.11,0,0,0,0,0,0,0
8.66,0,0,0,0,0,0,0,0,13.66,0,0,0,0,0,0,0,0,86.34,0,0,0,0,0,0,0
8.82,0,0,0,0,0,0,0,0,17.59,0,0,0,0,0,0,0,0,82.41,0,0,0,0,0,0,0
8.62,0,0,0,0,0,0,0,0,26.69,0,0,0,0,0,0,0,0,73.31,0,0,0,0,0,0,0
7.5,0,0,0,0,0,0,0,0,0,0,0,0,20,0,0,0,0,80,0,0,0,0,0,0,0
12.3,0,0,0,0,0,0,0,0,0,0,0,0,50,0,0,0,0,50,0,0,0,0,0,0,0
11.1,77.55,0,0,0,0,0,0,22.45,0,0,0,0,0,0,0,0,0,0,0,0,0,0,0,0,0
20.2,66.67,0,0,0,0,0,33.33,0,0,0,0,0,0,0,0,0,0,0,0,0,0,0,0,0,0
12,66.66,0,0,0,0,0,16.67,16.67,0,0,0,0,0,0,0,0,0,0,0,0,0,0,0,0,0
3.5,0,90,5,0,0,1,4,0,0,0,0,0,0,0,0,0,0,0,0,0,0,0,0,0,0
3.6,0,90,5,0,0,0,5,0,0,0,0,0,0,0,0,0,0,0,0,0,0,0,0,0,0
4.4,0,80,10,0,5,0,0,0,0,0,0,5,0,0,0,0,0,0,0,0,0,0,0,0,0
5,0,80,10,0,0,0,0,0,0,0,0,10,0,0,0,0,0,0,0,0,0,0,0,0,0
4.5,0,80,10,5,0,5,0,0,0,0,0,0,0,0,0,0,0,0,0,0,0,0,0,0,0
5.4,0,80,10,0,0,10,0,0,0,0,0,0,0,0,0,0,0,0,0,0,0,0,0,0,0
7.4,0,35,0,0,0,0,0,0,0,0,65,0,0,0,0,0,0,0,0,0,0,0,0,0,0
7.04,0,43,0,0,0,0,0,0,0,0,57,0,0,0,0,0,0,0,0,0,0,0,0,0,0
7.8,0,64,0,0,0,36,0,0,0,0,0,0,0,0,0,0,0,0,0,0,0,0,0,0,0
7.23,0,68.9,0,0,0,31.1,0,0,0,0,0,0,0,0,0,0,0,0,0,0,0,0,0,0,0
6.43,0,74.1,0,0,0,25.9,0,0,0,0,0,0,0,0,0,0,0,0,0,0,0,0,0,0,0
5.75,0,78.9,0,0,0,21.1,0,0,0,0,0,0,0,0,0,0,0,0,0,0,0,0,0,0,0
42.5,0,31.7,0,0,0,0,0,0,0,0,0,0,0,0,0,68.3,0,0,0,0,0,0,0,0,0
38.8,0,41,0,0,0,0,0,0,0,0,0,0,0,0,0,59,0,0,0,0,0,0,0,0,0
37.6,0,42.3,0,0,0,0,0,0,0,0,0,0,0,0,0,57.7,0,0,0,0,0,0,0,0,0
31.1,0,50.6,0,0,0,0,0,0,0,0,0,0,0,0,0,49.4,0,0,0,0,0,0,0,0,0
31,0,53.3,0,0,0,0,0,0,0,0,0,0,0,0,0,46.7,0,0,0,0,0,0,0,0,0
28,0,58.4,0,0,0,0,0,0,0,0,0,0,0,0,0,41.6,0,0,0,0,0,0,0,0,0
21.8,0,67.2,0,0,0,0,0,0,0,0,0,0,0,0,0,32.8,0,0,0,0,0,0,0,0,0
14.1,0,78.2,0,0,0,0,0,0,0,0,0,0,0,0,0,21.8,0,0,0,0,0,0,0,0,0
34.8,0,25,0,0,0,0,0,0,0,0,0,0,0,0,0,75,0,0,0,0,0,0,0,0,0
33.2,0,30,0,0,0,0,0,0,0,0,0,0,0,0,0,70,0,0,0,0,0,0,0,0,0
29.5,0,35,0,0,0,0,0,0,0,0,0,0,0,0,0,65,0,0,0,0,0,0,0,0,0
28.1,0,40,0,0,0,0,0,0,0,0,0,0,0,0,0,60,0,0,0,0,0,0,0,0,0
25.3,0,45,0,0,0,0,0,0,0,0,0,0,0,0,0,55,0,0,0,0,0,0,0,0,0
23.42,0,50,0,0,0,0,0,0,0,0,0,0,0,0,0,50,0,0,0,0,0,0,0,0,0
19.6,0,55,0,0,0,0,0,0,0,0,0,0,0,0,0,45,0,0,0,0,0,0,0,0,0
19.45,0,60,0,0,0,0,0,0,0,0,0,0,0,0,0,40,0,0,0,0,0,0,0,0,0
13.4,0,65,0,0,0,0,0,0,0,0,0,0,0,0,0,35,0,0,0,0,0,0,0,0,0
15.9,0,70,0,0,0,0,0,0,0,0,0,0,0,0,0,30,0,0,0,0,0,0,0,0,0
11.9,0,75,0,0,0,0,0,0,0,0,0,0,0,0,0,25,0,0,0,0,0,0,0,0,0
10.2,0,0,0,0,0,0,0,0,0,0,0,0,0,0,0,13,0,87,0,0,0,0,0,0,0
13.5,0,0,0,0,0,0,0,0,0,0,0,0,0,0,0,18.3,0,81.7,0,0,0,0,0,0,0
17.8,0,0,0,0,0,0,0,0,0,0,0,0,0,0,0,25.2,0,74.8,0,0,0,0,0,0,0
6.9,0,0,0,0,0,0,0,0,0,0,0,0,0,0,0,0,0,66.7,0,0,0,33.3,0,0,0
6.1,0,0,0,0,0,0,0,0,0,0,0,0,0,0,0,0,0,33.3,0,0,0,66.7,0,0,0
7,0,0,0,0,0,0,0,0,0,0,0,0,0,0,0,0,0,90,0,0,0,0,10,0,0
8.3,0,0,0,0,0,0,0,0,0,0,0,0,0,0,0,0,0,80,0,0,0,0,20,0,0
14.5,0,0,0,0,0,0,0,0,0,0,0,0,0,0,0,0,0,60,0,0,0,0,40,0,0
33,0,0,0,0,0,0,0,0,0,0,0,0,0,0,0,0,0,50,0,0,0,0,50,0,0
7.12,0,0,0,0,50,0,0,0,0,0,0,0,0,0,0,0,0,0,0,0,0,50,0,0,0
8.54,0,0,0,0,0,48.1,0,0,0,0,0,0,0,0,0,0,0,0,0,0,0,51.9,0,0,0
5.1,0,0,0,40,0,0,0,0,0,0,0,0,0,0,0,0,0,0,0,0,0,60,0,0,0
5.18,0,0,0,50,0,0,0,0,0,0,0,0,0,0,0,0,0,0,0,0,0,50,0,0,0
5.4,0,0,0,0,30,0,0,0,0,0,0,0,0,0,0,0,0,0,0,0,0,70,0,0,0
5.9,0,0,0,0,40,0,0,0,0,0,0,0,0,0,0,0,0,0,0,0,0,60,0,0,0
5.9,0,0,0,0,0,0,0,0,0,0,50,0,0,0,0,0,0,0,0,0,0,50,0,0,0
6.35,0,0,0,0,0,40,0,0,0,0,0,0,0,0,0,0,0,0,0,0,0,60,0,0,0
9.6,0,0,0,0,0,50,0,0,0,0,0,0,0,0,0,0,0,0,0,0,0,50,0,0,0
15.8,0,0,0,0,0,0,0,0,0,0,0,0,50,0,0,0,0,0,0,0,0,50,0,0,0
10.59,0,0,0,0,0,0,0,0,0,0,0,0,29.8,0,0,0,0,0,0,0,0,70.2,0,0,0
19.2,0,0,0,0,0,0,0,0,0,0,0,0,0,0,0,10,0,0,0,0,0,90,0,0,0
12.5,0,0,0,0,0,0,0,0,0,0,0,0,0,0,0,14.5,0,0,0,0,0,85.5,0,0,0
13.5,0,0,0,0,0,0,0,0,0,0,0,0,0,0,0,20.5,0,0,0,0,0,79.5,0,0,0
14.7,0,0,0,0,0,0,0,0,0,0,0,0,0,0,0,26,0,0,0,0,0,74,0,0,0
17.4,0,0,0,0,0,0,0,0,0,0,0,0,0,0,0,30,0,0,0,0,0,70,0,0,0
20.2,0,0,0,0,0,0,0,0,0,0,0,0,0,0,0,35,0,0,0,0,0,65,0,0,0
25,0,0,0,0,0,16.7,0,0,0,0,0,0,0,0,0,0,0,0,0,0,83.3,0,0,0,0
30.5,0,0,0,0,0,0,0,0,0,0,0,0,16.8,0,0,0,0,0,0,0,83.2,0,0,0,0
25.7,0,0,0,0,0,16.67,0,0,0,0,0,0,0,0,0,0,0,0,0,0,83.33,0,0,0,0
21.21,0,0,0,0,0,0,0,0,0,0,25,0,0,0,0,0,0,0,0,0,75,0,0,0,0
21.12,0,0,0,0,0,0,0,0,0,0,30,0,0,0,0,0,0,0,0,0,70,0,0,0,0
19.49,0,0,0,0,0,0,0,0,0,0,35,0,0,0,0,0,0,0,0,0,65,0,0,0,0
21.7,0,0,0,0,0,0,0,0,0,0,0,0,0,0,0,3.7,0,0,0,0,96.3,0,0,0,0
23.9,0,0,0,0,0,0,0,0,0,0,0,0,0,0,0,10.3,0,0,0,0,89.7,0,0,0,0
25,0,0,0,0,0,0,0,0,0,0,0,0,0,0,0,0,0,0,0,0,0,40,60,0,0
20,0,0,0,0,0,0,0,0,0,0,0,0,0,0,0,0,10,0,0,0,0,30,60,0,0
30,0,0,0,0,0,0,0,0,0,0,0,0,0,0,0,0,20,0,0,0,0,20,60,0,0
7.2,0,10,0,0,0,0,0,0,0,0,0,0,0,0,0,0,0,0,0,0,0,60,30,0,0
7,0,30,0,0,0,0,0,0,0,0,0,0,0,0,0,0,0,0,0,0,0,40,30,0,0
7.3,0,50,0,0,0,0,0,0,0,0,0,0,0,0,0,0,0,0,0,0,0,20,30,0,0
9.5,0,0,0,0,0,0,0,0,0,0,0,0,0,0,0,0,0,0,0,0,0,60,40,0,0
8.9,0,10,0,0,0,0,0,0,0,0,0,0,0,0,0,0,0,0,0,0,0,50,40,0,0
8.3,0,20,0,0,0,0,0,0,0,0,0,0,0,0,0,0,0,0,0,0,0,40,40,0,0
8.4,0,30,0,0,0,0,0,0,0,0,0,0,0,0,0,0,0,0,0,0,0,30,40,0,0
10.4,0,40,0,0,0,0,0,0,0,0,0,0,0,0,0,0,0,0,0,0,0,20,40,0,0
30.4,0,0,0,0,0,0,0,0,0,0,0,0,0,0,0,0,0,0,0,0,0,50,50,0,0
9.5,0,10,0,0,0,0,0,0,0,0,0,0,0,0,0,0,0,0,0,0,0,40,50,0,0
9.7,0,15,0,0,0,0,0,0,0,0,0,0,0,0,0,0,0,0,0,0,0,35,50,0,0
11.2,0,25,0,0,0,0,0,0,0,0,0,0,0,0,0,0,0,0,0,0,0,25,50,0,0
13.5,0,30,0,0,0,0,0,0,0,0,0,0,0,0,0,0,0,0,0,0,0,20,50,0,0
15.9,0,35,0,0,0,0,0,0,0,0,0,0,0,0,0,0,0,0,0,0,0,15,50,0,0
17.3,0,40,0,0,0,0,0,0,0,0,0,0,0,0,0,0,0,0,0,0,0,10,50,0,0
5.6,49.74,1.69,12.28,35.46,0,0,0,0,0,0,0,0,0,0,0,0,0,0,0,0,0,0.83,0,0,0
5.4,51.9,0.86,12.94,32.73,0,0,0,0,0,0,0.73,0,0,0,0,0,0,0,0,0,0,0.84,0,0,0
5.7,51.34,0.84,12.1,34.25,0,0,0,0,0,0,0,0,0,0,0,0,1.47,0,0,0,0,0,0,0,0
5.6,51.72,0.43,12.19,35.24,0,0,0,0,0,0,0,0,0,0,0,0,0,0,0,0,0,0.42,0,0,0
5.7,51.44,0.42,12.61,35.05,0,0,0,0,0,0,0,0,0,0,0,0,0,0,0,0,0,0.48,0,0,0
11.5,5.52,17.92,0,0,0,0,0,0,0,0,14.31,0,62.25,0,0,0,0,0,0,0,0,0,0,0,0
13.2,4.22,17.04,0,0,0,0,0,0,0,0,14.58,0,64.16,0,0,0,0,0,0,0,0,0,0,0,0
13.6,2.84,17.21,0,0,0,0,0,0,0,0,14.73,0,65.22,0,0,0,0,0,0,0,0,0,0,0,0
13.5,1.38,16.72,0,0,0,0,0,0,0,0,20.42,0,61.48,0,0,0,0,0,0,0,0,0,0,0,0
16,2.69,26.78,0,0,0,0,0,0,0,0,10.95,0,59.58,0,0,0,0,0,0,0,0,0,0,0,0
16.5,2.78,26.44,1.64,0,0,0,0,0,0,0,6.16,0,62.98,0,0,0,0,0,0,0,0,0,0,0,0
8.5,34.45,3.96,8.8,0,24.61,0,0,0,0,0,17.81,0,0,0,0,0,10.37,0,0,0,0,0,0,0,0
6.1,57.84,7.26,13.01,14.11,6.76,0,0,1.02,0,0,0,0,0,0,0,0,0,0,0,0,0,0,0,0,0
4.7,86.33,8.87,1.81,0,0,0,0,2.99,0,0,0,0,0,0,0,0,0,0,0,0,0,0,0,0,0
6.7,77.7,0,0.73,0,0,0,0,9.56,4.71,0,0,0,7.3,0,0,0,0,0,0,0,0,0,0,0,0
7.92,68.81,0,1.5,3.8,4.09,0,0,7.41,6.5,0,0,0,7.89,0,0,0,0,0,0,0,0,0,0,0,0
8.9,65.6,0,10.78,6.41,0,0,0,13.56,2.06,0,1.59,0,0,0,0,0,0,0,0,0,0,0,0,0,0
6.3,62.2,3.92,10.96,13.86,7.41,0,0,1.6,0,0,0,0,0,0,0,0,0,0,0.05,0,0,0,0,0,0
6.3,68.63,4.78,11.09,0,9.49,0,0,1.07,4.94,0,0,0,0,0,0,0,0,0,0,0,0,0,0,0,0
4.9,71.05,21.64,1.23,0,0,0,0,6.08,0,0,0,0,0,0,0,0,0,0,0,0,0,0,0,0,0
4.6,84.18,10.63,1.21,0,0,0,0,3.98,0,0,0,0,0,0,0,0,0,0,0,0,0,0,0,0,0
15,7.54,26.05,16.3,0,0,0,0,0,0,0,0,0,50.11,0,0,0,0,0,0,0,0,0,0,0,0
3.8,97.1,2.6,0.3,0,0,0,0,0,0,0,0,0,0,0,0,0,0,0,0,0,0,0,0,0,0
4,94.64,0,0,0,0,0,0,0,0,0,0,0,0,0,0,0,5.36,0,0,0,0,0,0,0,0
6.25,70.46,10.73,2.44,0,0,0,6.25,5.02,3.96,0,0,0,0,0,0,0,0.78,0,0,0.36,0,0,0,0,0
4.9,80.79,6.42,3.13,0,1.14,1.66,0,6.18,0.68,0,0,0,0,0,0,0,0,0,0,0,0,0,0,0,0
4.6,83.27,11.53,1.21,0,0,0,0,3.99,0,0,0,0,0,0,0,0,0,0,0,0,0,0,0,0,0
7.3,58.42,2.99,2.62,8.12,16.98,0,0,10.56,0.31,0,0,0,0,0,0,0,0,0,0,0,0,0,0,0,0
5.3,68.69,0,15.56,15.75,0,0,0,0,0,0,0,0,0,0,0,0,0,0,0,0,0,0,0,0,0
5.9,76.08,10.94,4.35,0,1.13,0,0,6.15,1.35,0,0,0,0,0,0,0,0,0,0,0,0,0,0,0,0
4.8,83.38,11.23,1.33,0,0,0,0,3.8,0.26,0,0,0,0,0,0,0,0,0,0,0,0,0,0,0,0
5.7,39.45,2.43,58.12,0,0,0,0,0,0,0,0,0,0,0,0,0,0,0,0,0,0,0,0,0,0
5.2,68.94,0,15,15.81,0,0,0,0,0,0,0,0,0,0,0,0,0,0,0.25,0,0,0,0,0,0
6.2,0,60,21,0,0,19,0,0,0,0,0,0,0,0,0,0,0,0,0,0,0,0,0,0,0
6.5,0,60,16,0,0,24,0,0,0,0,0,0,0,0,0,0,0,0,0,0,0,0,0,0,0
6.8,0,60,13,0,0,27,0,0,0,0,0,0,0,0,0,0,0,0,0,0,0,0,0,0,0
7.6,0,60,8,0,0,32,0,0,0,0,0,0,0,0,0,0,0,0,0,0,0,0,0,0,0
8.1,0,60,3,0,0,37,0,0,0,0,0,0,0,0,0,0,0,0,0,0,0,0,0,0,0
8.7,0,40,28,0,0,32,0,0,0,0,0,0,0,0,0,0,0,0,0,0,0,0,0,0,0
8.8,0,40,22,0,0,38,0,0,0,0,0,0,0,0,0,0,0,0,0,0,0,0,0,0,0
9.2,0,40,16,0,0,44,0,0,0,0,0,0,0,0,0,0,0,0,0,0,0,0,0,0,0
10.1,0,40,10,0,0,50,0,0,0,0,0,0,0,0,0,0,0,0,0,0,0,0,0,0,0
8.6,0,60,15,0,0,0,0,0,0,0,0,0,25,0,0,0,0,0,0,0,0,0,0,0,0
9.5,0,60,10,0,0,0,0,0,0,0,0,0,30,0,0,0,0,0,0,0,0,0,0,0,0
11.4,0,60,5,0,0,0,0,0,0,0,0,0,35,0,0,0,0,0,0,0,0,0,0,0,0
13.3,0,40,15,0,0,0,0,0,0,0,0,0,45,0,0,0,0,0,0,0,0,0,0,0,0
14.25,0,40,10,0,0,0,0,0,0,0,0,0,50,0,0,0,0,0,0,0,0,0,0,0,0
15.3,0,40,5,0,0,0,0,0,0,0,0,0,55,0,0,0,0,0,0,0,0,0,0,0,0
27,0,40,0,0,0,0,0,0,0,0,0,0,10,0,0,50,0,0,0,0,0,0,0,0,0
25.2,0,40,0,0,0,0,0,0,0,0,0,0,20,0,0,40,0,0,0,0,0,0,0,0,0
23.4,0,40,0,0,0,0,0,0,0,0,0,0,30,0,0,30,0,0,0,0,0,0,0,0,0
22.1,0,40,0,0,0,0,0,0,0,0,0,0,40,0,0,20,0,0,0,0,0,0,0,0,0
19,0,40,0,0,0,0,0,0,0,0,0,0,50,0,0,10,0,0,0,0,0,0,0,0,0
17.7,0,60,0,0,0,0,0,0,0,0,0,0,10,0,0,30,0,0,0,0,0,0,0,0,0
16,0,60,0,0,0,0,0,0,0,0,0,0,20,0,0,20,0,0,0,0,0,0,0,0,0
14.1,0,60,0,0,0,0,0,0,0,0,0,0,30,0,0,10,0,0,0,0,0,0,0,0,0
8.76,0,50,10,0,0,40,0,0,0,0,0,0,0,0,0,0,0,0,0,0,0,0,0,0,0
7.84,0,50,10,0,0,0,0,0,0,0,0,40,0,0,0,0,0,0,0,0,0,0,0,0,0
7.62,0,50,10,0,40,0,0,0,0,0,0,0,0,0,0,0,0,0,0,0,0,0,0,0,0
12.23,0,50,10,0,0,0,0,0,0,0,0,0,40,0,0,0,0,0,0,0,0,0,0,0,0
9.2,66.67,0,0,0,0,13.33,0,20,0,0,0,0,0,0,0,0,0,0,0,0,0,0,0,0,0
9.1,66.67,0,0,0,0,20,0,13.33,0,0,0,0,0,0,0,0,0,0,0,0,0,0,0,0,0
9.15,66.68,0,0,0,0,26.66,0,6.66,0,0,0,0,0,0,0,0,0,0,0,0,0,0,0,0,0
10,66.67,0,0,0,0,33.33,0,0,0,0,0,0,0,0,0,0,0,0,0,0,0,0,0,0,0
36,66.68,0,0,0,0,6.66,0,26.66,0,0,0,0,0,0,0,0,0,0,0,0,0,0,0,0,0
8.9,50,0,25,0,0,0,25,0,0,0,0,0,0,0,0,0,0,0,0,0,0,0,0,0,0
6.2,78.26,0,4.35,0,0,0,0,17.39,0,0,0,0,0,0,0,0,0,0,0,0,0,0,0,0,0
6.9,72.73,0,9.09,0,0,0,0,18.18,0,0,0,0,0,0,0,0,0,0,0,0,0,0,0,0,0
7.5,66.67,0,14.28,0,0,0,0,19.05,0,0,0,0,0,0,0,0,0,0,0,0,0,0,0,0,0
8.1,60,0,20,0,0,0,0,20,0,0,0,0,0,0,0,0,0,0,0,0,0,0,0,0,0
8.1,57.14,0,22.45,0,0,0,0,20.41,0,0,0,0,0,0,0,0,0,0,0,0,0,0,0,0,0
15.3,13.15,22.7,4.64,0,0,0,0,0,0,0,0,0,59.51,0,0,0,0,0,0,0,0,0,0,0,0
9.2,64.94,0,0,0,0,0,0,3.59,0,0,0,0,31.47,0,0,0,0,0,0,0,0,0,0,0,0
7.2,75.86,0,0,0,0,0,0,4.16,0,0,0,0,19.98,0,0,0,0,0,0,0,0,0,0,0,0
7.8,63.74,0,0,0,0,0,0,0,5.98,0,0,0,30.28,0,0,0,0,0,0,0,0,0,0,0,0
5.2,87.5,0,0,0,0,0,0,12.5,0,0,0,0,0,0,0,0,0,0,0,0,0,0,0,0,0
6.2,85,0,0,0,0,0,0,15,0,0,0,0,0,0,0,0,0,0,0,0,0,0,0,0,0
11.97,80,0,0,0,0,0,0,20,0,0,0,0,0,0,0,0,0,0,0,0,0,0,0,0,0
8.6,52.12,8.19,8.36,0,30.49,0,0,0.51,0.33,0,0,0,0,0,0,0,0,0,0,0,0,0,0,0,0
6.5,51.37,14.32,8.78,24.74,0,0,0,0.48,0.31,0,0,0,0,0,0,0,0,0,0,0,0,0,0,0,0
8.4,59.3,7.88,2.66,0,29.35,0,0,0.49,0.32,0,0,0,0,0,0,0,0,0,0,0,0,0,0,0,0
5.42,53.99,0,9.48,6.85,0,0,0,0,0,0,29.68,0,0,0,0,0,0,0,0,0,0,0,0,0,0
5.26,49.04,0,12.71,16.41,0,0,0,0,0,0,21.84,0,0,0,0,0,0,0,0,0,0,0,0,0,0
5.74,46.42,0,11.64,7.04,0,0,0,0,0,0,34.9,0,0,0,0,0,0,0,0,0,0,0,0,0,0
4.63,67.48,19.1,5.19,0,0,0,2.38,0,0.41,5.44,0,0,0,0,0,0,0,0,0,0,0,0,0,0,0
4.87,65.2,17.06,7.14,0,0,0,2.41,0,0.35,7.84,0,0,0,0,0,0,0,0,0,0,0,0,0,0,0
4.41,69.1,24.07,0,0,0,0,2.51,0,0.39,3.93,0,0,0,0,0,0,0,0,0,0,0,0,0,0,0
5.11,65.51,16.76,7.24,0,1.17,0,1.1,0,0.35,7.87,0,0,0,0,0,0,0,0,0,0,0,0,0,0,0
7.2,54.63,5.48,5.98,0,6.8,7.47,0,0,0,0,18.76,0,0,0,0,0,0,0,0,0.88,0,0,0,0,0
7.4,55.94,5.36,5.85,0,6.65,9.74,0,0,0,0,15.6,0,0,0,0,0,0,0,0,0.86,0,0,0,0,0
7.8,47.23,5.51,3.76,0,6.84,13.51,0,0,0,0,9.43,8.88,0,0,0,0,2.4,0,1.55,0.89,0,0,0,0,0
7.7,45.15,5.12,3.5,17.71,6.36,12.57,0,0,0,0,8.77,0,0,0,0,0,0,0,0,0.82,0,0,0,0,0
7.2,51.84,2.23,5.34,0,9.71,13.71,0,0,0,0,16.27,0,0,0,0,0,0,0,0,0.9,0,0,0,0,0
7.2,55.3,4.44,3.79,0,8.26,11.59,0,0,0,0,16.14,0,0,0,0,0,0.48,0,0,0,0,0,0,0,0
8.2,48.68,6.36,4.34,0,6.32,14.45,0,0,0,0,10.89,0,7.94,0,0,0,0,0,0,1.02,0,0,0,0,0
7.9,57.25,5.74,3.92,0,5.71,13.04,0,0,0,0,9.83,0,3.59,0,0,0,0,0,0,0.92,0,0,0,0,0
7.5,54.53,5.47,3.73,0,5.44,12.42,0,0,0,0,16.85,0,0.68,0,0,0,0,0,0,0.88,0,0,0,0,0
7.6,54.42,5.46,3.73,0,6.78,13.38,1.78,0.86,0.57,0,12.14,0,0,0,0,0,0,0,0,0.88,0,0,0,0,0
7.7,55.77,5.59,3.81,0,6.94,13.72,0,0,0,0,7.65,0,0,0,0,0,3.41,0,2.21,0.9,0,0,0,0,0
8.2,51.04,5.12,3.49,0,6.36,12.56,0,0,0,0,13.14,0,0,0,0,0,0,0,0,8.29,0,0,0,0,0
7.9,53.24,5.34,3.65,0,6.64,13.1,0,0,0,0,13.71,0,0,0,0,0,0,0,0,4.32,0,0,0,0,0
7.1,54.23,10.88,3.71,0,5.4,11.86,0,0,0,0,13.04,0,0,0,0,0,0,0,0,0.88,0,0,0,0,0
7.5,54.91,5.5,3.76,0,5.47,12.51,0,0,0,0,16.97,0,0,0,0,0,0,0,0,0.88,0,0,0,0,0
7.7,55.08,3.31,3.77,0,5.49,12.55,0,0,0,0,18.91,0,0,0,0,0,0,0,0,0.89,0,0,0,0,0
7.4,54.16,5.43,3.7,0,9.44,13.32,0,0,0,0,13.95,0,0,0,0,0,0,0,0,0,0,0,0,0,0
7.5,55.1,5.52,3.77,0,6.86,14.56,0,0,0,0,14.19,0,0,0,0,0,0,0,0,0,0,0,0,0,0
5,30.38,41.95,12.53,13.58,0,0,0,0,0,0,0,0,0,0,0,1.56,0,0,0,0,0,0,0,0,0
4.5,27.89,48.14,11.5,12.47,0,0,0,0,0,0,0,0,0,0,0,0,0,0,0,0,0,0,0,0,0
5.15,30.13,46.23,11.84,0,0,11.8,0,0,0,0,0,0,0,0,0,0,0,0,0,0,0,0,0,0,0
5.35,36.47,31.48,16.33,0,0,15.72,0,0,0,0,0,0,0,0,0,0,0,0,0,0,0,0,0,0,0
4.5,73.4,22.62,0.62,0,0,0,0,2.03,1.33,0,0,0,0,0,0,0,0,0,0,0,0,0,0,0,0
4.1,77.23,18.64,0,0.46,1.1,0,0.82,0.9,0.85,0,0,0,0,0,0,0,0,0,0,0,0,0,0,0,0
4.4,76.98,18.21,0,0,1.1,0,1.24,1.29,1.18,0,0,0,0,0,0,0,0,0,0,0,0,0,0,0,0
4.1,76.63,19.61,0.18,0,0.55,0,1.04,1,0.99,0,0,0,0,0,0,0,0,0,0,0,0,0,0,0,0
4.8,53.31,4.51,17.25,24.93,0,0,0,0,0,0,0,0,0,0,0,0,0,0,0,0,0,0,0,0,0
4.9,49.56,2.93,12.02,35.49,0,0,0,0,0,0,0,0,0,0,0,0,0,0,0,0,0,0,0,0,0
5.35,53.92,4.39,14.39,27.3,0,0,0,0,0,0,0,0,0,0,0,0,0,0,0,0,0,0,0,0,0
4.5,63.58,11.93,0,0,0,0,0,0,0,0,24.49,0,0,0,0,0,0,0,0,0,0,0,0,0,0
4.8,46.76,17.44,0,0,0,0,0,0,0,0,35.8,0,0,0,0,0,0,0,0,0,0,0,0,0,0
4.9,37.78,20.38,0,0,0,0,0,0,0,0,41.84,0,0,0,0,0,0,0,0,0,0,0,0,0,0
5.7,65.52,10.5,1.65,2.79,2,0,16.94,0,0.6,0,0,0,0,0,0,0,0,0,0,0,0,0,0,0,0
5.55,67.03,0,2.13,0,4.85,0,23.68,0,2.31,0,0,0,0,0,0,0,0,0,0,0,0,0,0,0,0
17.2,0,0,0,0,0,0,20,0,0,0,0,0,80,0,0,0,0,0,0,0,0,0,0,0,0
