Repository: you0514w/youyou

File: young's modulus at RT.csv (part 1 of 18)
Young's Modulus at RT ( GPa ),SiO2,B2O3,Al2O3,MgO,CaO,BaO,Li2O,Na2O,K2O,ZnO,SrO,PbO,Fe2O3,As2O3,Y2O3,Sb2O3,La2O3,Nd2O3,Bi2O3,TiO2,GeO2,ZrO2,CeO2,SnO2,TeO2,P2O5,Nb2O5,Ta2O5,MoO3
83.12,67,0,0,0,6,0,0,17.5,0,0,0,0,0,0,0,0,0,0,0,0,0,9.5,0,0,0,0,0,0,0
106.7,30,0,0,0,5.75,11.5,0,7,0,0,5.75,0,0,0,0,0,0,0,0,33,0,7,0,0,0,0,0,0,0
103.2,30,0,0,0,0,15,0,0,0,0,15,0,0,0,0,0,0,0,0,40,0,0,0,0,0,0,0,0,0
81.97,71,0,1,0,0,0,1,11,0,0,0,0,0,0,0,0,0,0,0,0,0,16,0,0,0,0,0,0,0
61.29,0,0,7,46.5,0,0,0,0,0,0,0,0,0,0,0,0,0,0,0,0,0,0,0,0,0,46.5,0,0,0
68.48,0,0,5,52.5,0,0,0,0,0,0,0,0,0,0,0,0,0,0,0,0,0,0,0,0,0,42.5,0,0,0
64.82,0,0,5,50,0,0,0,0,0,0,0,0,0,0,0,0,0,0,0,0,0,0,0,0,0,45,0,0,0
61.47,0,0,5,47.5,0,0,0,0,0,0,0,0,0,0,0,0,0,0,0,0,0,0,0,0,0,47.5,0,0,0
59.1,0,0,5,45,0,0,0,0,0,0,0,0,0,0,0,0,0,0,0,0,0,0,0,0,0,50,0,0,0
58.5,0,0,2.5,48.75,0,0,0,0,0,0,0,0,0,0,0,0,0,0,0,0,0,0,0,0,0,48.75,0,0,0
62.88,0,0,7,0,46.5,0,0,0,0,0,0,0,0,0,0,0,0,0,0,0,0,0,0,0,0,46.5,0,0,0
65.21,0,0,5,0,50,0,0,0,0,0,0,0,0,0,0,0,0,0,0,0,0,0,0,0,0,45,0,0,0
61.86,0,0,5,0,47.5,0,0,0,0,0,0,0,0,0,0,0,0,0,0,0,0,0,0,0,0,47.5,0,0,0
60.19,0,0,5,0,45,0,0,0,0,0,0,0,0,0,0,0,0,0,0,0,0,0,0,0,0,50,0,0,0
59.12,0,0,2.5,0,48.75,0,0,0,0,0,0,0,0,0,0,0,0,0,0,0,0,0,0,0,0,48.75,0,0,0
54.42,15,0,0,42.5,0,0,0,0,0,0,0,0,0,0,0,0,0,0,0,0,0,0,0,0,0,42.5,0,0,0
67.78,10,0,0,50,0,0,0,0,0,0,0,0,0,0,0,0,0,0,0,0,0,0,0,0,0,40,0,0,0
57.82,10,0,0,47.5,0,0,0,0,0,0,0,0,0,0,0,0,0,0,0,0,0,0,0,0,0,42.5,0,0,0
55.12,10,0,0,45,0,0,0,0,0,0,0,0,0,0,0,0,0,0,0,0,0,0,0,0,0,45,0,0,0
56.51,7.5,0,0,46.25,0,0,0,0,0,0,0,0,0,0,0,0,0,0,0,0,0,0,0,0,0,46.25,0,0,0
63.95,5,0,0,52.5,0,0,0,0,0,0,0,0,0,0,0,0,0,0,0,0,0,0,0,0,0,42.5,0,0,0
61.03,5,0,0,50,0,0,0,0,0,0,0,0,0,0,0,0,0,0,0,0,0,0,0,0,0,45,0,0,0
57.59,5,0,0,47.5,0,0,0,0,0,0,0,0,0,0,0,0,0,0,0,0,0,0,0,0,0,47.5,0,0,0
54.31,5,0,0,45,0,0,0,0,0,0,0,0,0,0,0,0,0,0,0,0,0,0,0,0,0,50,0,0,0
55.64,2.5,0,0,48.75,0,0,0,0,0,0,0,0,0,0,0,0,0,0,0,0,0,0,0,0,0,48.75,0,0,0
56.51,15,0,0,0,42.5,0,0,0,0,0,0,0,0,0,0,0,0,0,0,0,0,0,0,0,0,42.5,0,0,0
57.72,10,0,0,0,47.5,0,0,0,0,0,0,0,0,0,0,0,0,0,0,0,0,0,0,0,0,42.5,0,0,0
56.23,10,0,0,0,45,0,0,0,0,0,0,0,0,0,0,0,0,0,0,0,0,0,0,0,0,45,0,0,0
54.86,10,0,0,0,42.5,0,0,0,0,0,0,0,0,0,0,0,0,0,0,0,0,0,0,0,0,47.5,0,0,0
56.16,7.5,0,0,0,46.25,0,0,0,0,0,0,0,0,0,0,0,0,0,0,0,0,0,0,0,0,46.25,0,0,0
59.17,5,0,0,0,50,0,0,0,0,0,0,0,0,0,0,0,0,0,0,0,0,0,0,0,0,45,0,0,0
57.14,5,0,0,0,47.5,0,0,0,0,0,0,0,0,0,0,0,0,0,0,0,0,0,0,0,0,47.5,0,0,0
54.81,5,0,0,0,45,0,0,0,0,0,0,0,0,0,0,0,0,0,0,0,0,0,0,0,0,50,0,0,0
56.49,2.58,0,0,0,47.16,0,0,0,0,0,0,0,0,0,0,0,0,0,0,0,0,0,0,0,0,50.26,0,0,0
78.81,65,0,0,0,0,0,35,0,0,0,0,0,0,0,0,0,0,0,0,0,0,0,0,0,0,0,0,0,0
77.74,68,0,0,0,0,0,32,0,0,0,0,0,0,0,0,0,0,0,0,0,0,0,0,0,0,0,0,0,0
78.22,70,0,0,0,0,0,30,0,0,0,0,0,0,0,0,0,0,0,0,0,0,0,0,0,0,0,0,0,0
77.89,72,0,0,0,0,0,28,0,0,0,0,0,0,0,0,0,0,0,0,0,0,0,0,0,0,0,0,0,0
75.8,75,0,0,0,0,0,25,0,0,0,0,0,0,0,0,0,0,0,0,0,0,0,0,0,0,0,0,0,0
75.64,80,0,0,0,0,0,20,0,0,0,0,0,0,0,0,0,0,0,0,0,0,0,0,0,0,0,0,0,0
76.27,85,0,0,0,0,0,15,0,0,0,0,0,0,0,0,0,0,0,0,0,0,0,0,0,0,0,0,0,0
72.65,90,0,0,0,0,0,10,0,0,0,0,0,0,0,0,0,0,0,0,0,0,0,0,0,0,0,0,0,0
60.87,60,0,0,0,0,0,0,40,0,0,0,0,0,0,0,0,0,0,0,0,0,0,0,0,0,0,0,0,0
58.4,65,0,0,0,0,0,0,35,0,0,0,0,0,0,0,0,0,0,0,0,0,0,0,0,0,0,0,0,0
59.18,70,0,0,0,0,0,0,30,0,0,0,0,0,0,0,0,0,0,0,0,0,0,0,0,0,0,0,0,0
57.99,75,0,0,0,0,0,0,25,0,0,0,0,0,0,0,0,0,0,0,0,0,0,0,0,0,0,0,0,0
59.83,80,0,0,0,0,0,0,20,0,0,0,0,0,0,0,0,0,0,0,0,0,0,0,0,0,0,0,0,0
61.91,85,0,0,0,0,0,0,15,0,0,0,0,0,0,0,0,0,0,0,0,0,0,0,0,0,0,0,0,0
63.73,90,0,0,0,0,0,0,10,0,0,0,0,0,0,0,0,0,0,0,0,0,0,0,0,0,0,0,0,0
48.06,75,0,0,0,0,0,0,0,25,0,0,0,0,0,0,0,0,0,0,0,0,0,0,0,0,0,0,0,0
48.74,80,0,0,0,0,0,0,0,20,0,0,0,0,0,0,0,0,0,0,0,0,0,0,0,0,0,0,0,0
54.28,85,0,0,0,0,0,0,0,15,0,0,0,0,0,0,0,0,0,0,0,0,0,0,0,0,0,0,0,0
64.09,66.67,0,0,0,0,33.33,0,0,0,0,0,0,0,0,0,0,0,0,0,0,0,0,0,0,0,0,0,0,0
71.43,66.67,0,0,0,0,0,0,0,0,0,33.33,0,0,0,0,0,0,0,0,0,0,0,0,0,0,0,0,0,0
41.21,35,0,0,0,0,0,0,0,0,0,0,65,0,0,0,0,0,0,0,0,0,0,0,0,0,0,0,0,0
43.72,40,0,0,0,0,0,0,0,0,0,0,60,0,0,0,0,0,0,0,0,0,0,0,0,0,0,0,0,0
46.32,50,0,0,0,0,0,0,0,0,0,0,50,0,0,0,0,0,0,0,0,0,0,0,0,0,0,0,0,0
52.84,61.6,0,0,0,0,0,0,0,0,0,0,38.4,0,0,0,0,0,0,0,0,0,0,0,0,0,0,0,0,0
46.34,64.65,0,0,0,0,0,0,0,0,0,0,35.35,0,0,0,0,0,0,0,0,0,0,0,0,0,0,0,0,0
50.13,70,0,0,0,0,0,0,0,0,0,0,30,0,0,0,0,0,0,0,0,0,0,0,0,0,0,0,0,0
47.14,75.4,0,0,0,0,0,0,0,0,0,0,24.6,0,0,0,0,0,0,0,0,0,0,0,0,0,0,0,0,0
21.39,5,95,0,0,0,0,0,0,0,0,0,0,0,0,0,0,0,0,0,0,0,0,0,0,0,0,0,0,0
21.09,10,90,0,0,0,0,0,0,0,0,0,0,0,0,0,0,0,0,0,0,0,0,0,0,0,0,0,0,0
21.39,15,85,0,0,0,0,0,0,0,0,0,0,0,0,0,0,0,0,0,0,0,0,0,0,0,0,0,0,0
23.08,20,80,0,0,0,0,0,0,0,0,0,0,0,0,0,0,0,0,0,0,0,0,0,0,0,0,0,0,0
24.36,25,75,0,0,0,0,0,0,0,0,0,0,0,0,0,0,0,0,0,0,0,0,0,0,0,0,0,0,0
23.62,30,70,0,0,0,0,0,0,0,0,0,0,0,0,0,0,0,0,0,0,0,0,0,0,0,0,0,0,0
22.77,35,65,0,0,0,0,0,0,0,0,0,0,0,0,0,0,0,0,0,0,0,0,0,0,0,0,0,0,0
23.57,40,60,0,0,0,0,0,0,0,0,0,0,0,0,0,0,0,0,0,0,0,0,0,0,0,0,0,0,0
66,93.86,0,0,0,0,0,0,0,0,0,0,0,0,0,0,0,0,0,0,6.14,0,0,0,0,0,0,0,0,0
67.9,94.25,0,0,0,0,0,0,0,0,0,0,0,0,0,0,0,0,0,0,5.75,0,0,0,0,0,0,0,0,0
66,96.19,0,0,0,0,0,0,0,0,0,0,0,0,0,0,0,0,0,0,3.81,0,0,0,0,0,0,0,0,0
77.5,75,0,0,0,0,0,20,5,0,0,0,0,0,0,0,0,0,0,0,0,0,0,0,0,0,0,0,0,0
75.3,75,0,0,0,0,0,15,10,0,0,0,0,0,0,0,0,0,0,0,0,0,0,0,0,0,0,0,0,0
72.2,75,0,0,0,0,0,10,15,0,0,0,0,0,0,0,0,0,0,0,0,0,0,0,0,0,0,0,0,0
68,75,0,0,0,0,0,5,20,0,0,0,0,0,0,0,0,0,0,0,0,0,0,0,0,0,0,0,0,0
58.2,60,0,0,0,0,0,0,30,10,0,0,0,0,0,0,0,0,0,0,0,0,0,0,0,0,0,0,0,0
55.6,60,0,0,0,0,0,0,20,20,0,0,0,0,0,0,0,0,0,0,0,0,0,0,0,0,0,0,0,0
47.8,60,0,0,0,0,0,0,10,30,0,0,0,0,0,0,0,0,0,0,0,0,0,0,0,0,0,0,0,0
59.2,70,0,0,0,0,0,0,25,5,0,0,0,0,0,0,0,0,0,0,0,0,0,0,0,0,0,0,0,0
55.2,70,0,0,0,0,0,0,20,10,0,0,0,0,0,0,0,0,0,0,0,0,0,0,0,0,0,0,0,0
56.1,70,0,0,0,0,0,0,15,15,0,0,0,0,0,0,0,0,0,0,0,0,0,0,0,0,0,0,0,0
53.9,70,0,0,0,0,0,0,10,20,0,0,0,0,0,0,0,0,0,0,0,0,0,0,0,0,0,0,0,0
52.1,70,0,0,0,0,0,0,5,25,0,0,0,0,0,0,0,0,0,0,0,0,0,0,0,0,0,0,0,0
59.2,80,0,0,0,0,0,0,15,5,0,0,0,0,0,0,0,0,0,0,0,0,0,0,0,0,0,0,0,0
54.2,80,0,0,0,0,0,0,10,10,0,0,0,0,0,0,0,0,0,0,0,0,0,0,0,0,0,0,0,0
56.6,80,0,0,0,0,0,0,5,15,0,0,0,0,0,0,0,0,0,0,0,0,0,0,0,0,0,0,0,0
70.38,50,0,13,0,0,0,0,37,0,0,0,0,0,0,0,0,0,0,0,0,0,0,0,0,0,0,0,0,0
80.73,70,14,0,0,0,0,0,16,0,0,0,0,0,0,0,0,0,0,0,0,0,0,0,0,0,0,0,0,0
67.62,55,0,15,0,0,0,0,30,0,0,0,0,0,0,0,0,0,0,0,0,0,0,0,0,0,0,0,0,0
46.5,62.32,32.31,0,0,0,0,0,1.8,3.57,0,0,0,0,0,0,0,0,0,0,0,0,0,0,0,0,0,0,0,0
63,93.38,6.5,0,0,0,0,0,0.02,0.1,0,0,0,0,0,0,0,0,0,0,0,0,0,0,0,0,0,0,0,0
69.58,66.7,0,0,0,0,0,33.3,0,0,0,0,0,0,0,0,0,0,0,0,0,0,0,0,0,0,0,0,0,0
114.5,55,0,22.7,0,0,0,0,0,0,0,0,0,0,0,22.3,0,0,0,0,0,0,0,0,0,0,0,0,0,0
106.63,58,0,24.4,0,0,0,0,0,0,0,0,0,0,0,17.6,0,0,0,0,0,0,0,0,0,0,0,0,0,0
94.88,58,0,24.4,0,0,0,0,0,0,0,0,0,0,0,0,0,17.6,0,0,0,0,0,0,0,0,0,0,0,0
99.7,50,0,30,0,0,0,0,0,0,0,0,0,0,0,0,0,20,0,0,0,0,0,0,0,0,0,0,0,0
105.6,55,0,22.7,0,0,0,0,0,0,0,0,0,0,0,11.15,0,11.15,0,0,0,0,0,0,0,0,0,0,0,0
114.9,50,0,30,0,0,0,0,0,0,0,0,0,0,0,10,0,10,0,0,0,0,0,0,0,0,0,0,0,0
110.85,46,0,32,0,0,0,0,0,0,0,0,0,0,0,11,0,11,0,0,0,0,0,0,0,0,0,0,0,0
110.55,43.2,0,25.4,0,0,0,0,0,0,0,0,0,0,0,18.4,0,0,0,0,13,0,0,0,0,0,0,0,0,0
121.3,42,0,22.7,0,0,0,0,0,0,0,0,0,0,0,22.3,0,0,0,0,13,0,0,0,0,0,0,0,0,0
106.55,43.2,0,25.4,0,0,0,0,0,0,0,0,0,0,0,0,0,18.4,0,0,13,0,0,0,0,0,0,0,0,0
107.5,42,0,22.7,0,0,0,0,0,0,0,0,0,0,0,0,0,22.3,0,0,13,0,0,0,0,0,0,0,0,0
106.95,40,0,22.7,0,0,0,0,0,0,0,0,0,0,0,0,0,22.3,0,0,15,0,0,0,0,0,0,0,0,0
105.9,37,0,22.7,0,0,0,0,0,0,0,0,0,0,0,0,0,22.3,0,0,18,0,0,0,0,0,0,0,0,0
116.8,35,0,30,0,0,0,0,0,0,0,0,0,0,0,12.5,0,12.5,0,0,10,0,0,0,0,0,0,0,0,0
116.7,32,0,30,0,0,0,0,0,0,0,0,0,0,0,12.5,0,12.5,0,0,13,0,0,0,0,0,0,0,0,0
112.5,30,0,30,0,0,0,0,0,0,0,0,0,0,0,12.5,0,12.5,0,0,15,0,0,0,0,0,0,0,0,0
29.41,0,100,0,0,0,0,0,0,0,0,0,0,0,0,0,0,0,0,0,0,0,0,0,0,0,0,0,0,0
83,62.48,0,0.2,0,0,0,19.06,0,0,0,18.26,0,0,0,0,0,0,0,0,0,0,0,0,0,0,0,0,0,0
86,65.67,0,0.2,16.27,0,0,17.86,0,0,0,0,0,0,0,0,0,0,0,0,0,0,0,0,0,0,0,0,0,0
64.35,67.4,0,0,0,0,0,0,16.7,0,0,0,15.9,0,0,0,0,0,0,0,0,0,0,0,0,0,0,0,0,0
53.96,70,0,0,0,0,0,0,12,0,0,0,18,0,0,0,0,0,0,0,0,0,0,0,0,0,0,0,0,0
66.33,70,0,0,0,0,0,0,12,0,18,0,0,0,0,0,0,0,0,0,0,0,0,0,0,0,0,0,0,0
74.35,70,0,0,0,0,18,0,12,0,0,0,0,0,0,0,0,0,0,0,0,0,0,0,0,0,0,0,0,0
75.74,70,0,0,0,0,0,0,12,0,0,18,0,0,0,0,0,0,0,0,0,0,0,0,0,0,0,0,0,0
72,64.91,0,0.3,15.85,0,0,0,18.94,0,0,0,0,0,0,0,0,0,0,0,0,0,0,0,0,0,0,0,0,0
67.42,70,0,0,18,0,0,0,12,0,0,0,0,0,0,0,0,0,0,0,0,0,0,0,0,0,0,0,0,0
66.4,70.5,0,0,0,8,0,0,21.5,0,0,0,0,0,0,0,0,0,0,0,0,0,0,0,0,0,0,0,0,0
67.1,73,0,0,0,8,0,0,19,0,0,0,0,0,0,0,0,0,0,0,0,0,0,0,0,0,0,0,0,0
70.3,70.5,0,0,0,12,0,0,17.5,0,0,0,0,0,0,0,0,0,0,0,0,0,0,0,0,0,0,0,0,0
68,76,0,0,0,8,0,0,16,0,0,0,0,0,0,0,0,0,0,0,0,0,0,0,0,0,0,0,0,0
69.1,78.5,0,0,0,8,0,0,13.5,0,0,0,0,0,0,0,0,0,0,0,0,0,0,0,0,0,0,0,0,0
75.8,70.2,0,0,0,18.6,0,0,11.2,0,0,0,0,0,0,0,0,0,0,0,0,0,0,0,0,0,0,0,0,0
75.2,70.5,0,0,0,18.5,0,0,11,0,0,0,0,0,0,0,0,0,0,0,0,0,0,0,0,0,0,0,0,0
80.6,62.5,0,0,0,27.5,0,0,10,0,0,0,0,0,0,0,0,0,0,0,0,0,0,0,0,0,0,0,0,0
79.7,65,0,0,0,25,0,0,10,0,0,0,0,0,0,0,0,0,0,0,0,0,0,0,0,0,0,0,0,0
76.2,70.5,0,0,0,19.5,0,0,10,0,0,0,0,0,0,0,0,0,0,0,0,0,0,0,0,0,0,0,0,0
75.1,72.5,0,0,0,17.5,0,0,10,0,0,0,0,0,0,0,0,0,0,0,0,0,0,0,0,0,0,0,0,0
74.65,75,0,0,0,15,0,0,10,0,0,0,0,0,0,0,0,0,0,0,0,0,0,0,0,0,0,0,0,0
73.9,76.5,0,0,0,13.5,0,0,10,0,0,0,0,0,0,0,0,0,0,0,0,0,0,0,0,0,0,0,0,0
72.2,78.5,0,0,0,11.5,0,0,10,0,0,0,0,0,0,0,0,0,0,0,0,0,0,0,0,0,0,0,0,0
76.08,80,0,0,0,10,0,0,10,0,0,0,0,0,0,0,0,0,0,0,0,0,0,0,0,0,0,0,0,0
70.5,82,0,0,0,8,0,0,10,0,0,0,0,0,0,0,0,0,0,0,0,0,0,0,0,0,0,0,0,0
75.3,74.7,0,0,0,15.8,0,0,9.5,0,0,0,0,0,0,0,0,0,0,0,0,0,0,0,0,0,0,0,0,0
77.8,70.5,0,0,0,22,0,0,7.5,0,0,0,0,0,0,0,0,0,0,0,0,0,0,0,0,0,0,0,0,0
79.1,70.5,0,0,0,25,0,0,4.5,0,0,0,0,0,0,0,0,0,0,0,0,0,0,0,0,0,0,0,0,0
63.96,70,0,0,0,0,0,0,0,12,18,0,0,0,0,0,0,0,0,0,0,0,0,0,0,0,0,0,0,0
60.89,70,0,0,0,0,18,0,0,12,0,0,0,0,0,0,0,0,0,0,0,0,0,0,0,0,0,0,0,0
45,66.1,0,0,0,17.3,0,0,0,16.6,0,0,0,0,0,0,0,0,0,0,0,0,0,0,0,0,0,0,0,0
71.38,70,0,0,0,18,0,0,0,12,0,0,0,0,0,0,0,0,0,0,0,0,0,0,0,0,0,0,0,0
62.87,70,0,0,18,0,0,0,0,12,0,0,0,0,0,0,0,0,0,0,0,0,0,0,0,0,0,0,0,0
53.86,65,0,0,0,0,0,0,0,26.5,0,8.5,0,0,0,0,0,0,0,0,0,0,0,0,0,0,0,0,0,0
59.7,58.8,0,0,0,0,0,0,0,24,0,17.2,0,0,0,0,0,0,0,0,0,0,0,0,0,0,0,0,0,0
53.76,70.7,0,0,0,0,0,0,0,22.3,0,7,0,0,0,0,0,0,0,0,0,0,0,0,0,0,0,0,0,0
56.04,68,0,0,0,0,0,0,0,21.4,0,10.6,0,0,0,0,0,0,0,0,0,0,0,0,0,0,0,0,0,0
65.24,52.3,0,0,0,0,0,0,0,21.3,0,26.4,0,0,0,0,0,0,0,0,0,0,0,0,0,0,0,0,0,0
59.5,65.1,0,0,0,0,0,0,0,20.5,0,14.4,0,0,0,0,0,0,0,0,0,0,0,0,0,0,0,0,0,0
59.8,62.1,0,0,0,0,0,0,0,19.6,0,18.3,0,0,0,0,0,0,0,0,0,0,0,0,0,0,0,0,0,0
61.48,59,0,0,0,0,0,0,0,18.6,0,22.4,0,0,0,0,0,0,0,0,0,0,0,0,0,0,0,0,0,0
55.54,76.4,0,0,0,0,0,0,0,18,0,5.6,0,0,0,0,0,0,0,0,0,0,0,0,0,0,0,0,0,0
66.13,55.8,0,0,0,0,0,0,0,17.6,0,26.6,0,0,0,0,0,0,0,0,0,0,0,0,0,0,0,0,0,0
67.62,53.2,0,0,0,0,0,0,0,16.8,0,30,0,0,0,0,0,0,0,0,0,0,0,0,0,0,0,0,0,0
59.4,71.4,0,0,0,0,0,0,0,16.8,0,11.8,0,0,0,0,0,0,0,0,0,0,0,0,0,0,0,0,0,0
63.16,65.8,0,0,0,0,0,0,0,15.5,0,18.7,0,0,0,0,0,0,0,0,0,0,0,0,0,0,0,0,0,0
57.92,80.7,0,0,0,0,0,0,0,14.7,0,4.6,0,0,0,0,0,0,0,0,0,0,0,0,0,0,0,0,0,0
58.12,81.3,0,0,0,0,0,0,0,14.2,0,4.5,0,0,0,0,0,0,0,0,0,0,0,0,0,0,0,0,0,0
67.92,59.6,0,0,0,0,0,0,0,14,0,26.4,0,0,0,0,0,0,0,0,0,0,0,0,0,0,0,0,0,0
60.99,77,0,0,0,0,0,0,0,13.5,0,9.5,0,0,0,0,0,0,0,0,0,0,0,0,0,0,0,0,0,0
69.3,56.6,0,0,0,0,0,0,0,13.4,0,30,0,0,0,0,0,0,0,0,0,0,0,0,0,0,0,0,0,0
63.36,72.1,0,0,0,0,0,0,0,12.6,0,15.3,0,0,0,0,0,0,0,0,0,0,0,0,0,0,0,0,0,0
68.35,62.1,0,0,0,0,0,0,0,10.9,0,27,0,0,0,0,0,0,0,0,0,0,0,0,0,0,0,0,0,0
61.68,81.8,0,0,0,0,0,0,0,10.8,0,7.4,0,0,0,0,0,0,0,0,0,0,0,0,0,0,0,0,0,0
66.73,71.4,0,0,0,0,0,0,0,9.9,0,18.7,0,0,0,0,0,0,0,0,0,0,0,0,0,0,0,0,0,0
63.08,85.2,0,0,0,0,0,0,0,8.7,0,6.1,0,0,0,0,0,0,0,0,0,0,0,0,0,0,0,0,0,0
66.33,78.2,0,0,0,0,0,0,0,7.6,0,14.2,0,0,0,0,0,0,0,0,0,0,0,0,0,0,0,0,0,0
65.34,84.5,0,0,0,0,0,0,0,5.4,0,10.1,0,0,0,0,0,0,0,0,0,0,0,0,0,0,0,0,0,0
44.1,66.1,0,0,0,0,0,0,0,16.6,0,0,17.3,0,0,0,0,0,0,0,0,0,0,0,0,0,0,0,0,0
53.54,68,0,0,0,0,0,0,0,6.58,0,0,25.12,0,0.3,0,0,0,0,0,0,0,0,0,0,0,0,0,0,0
54.09,66.6,0,0,0,0,0,0,0,5.28,0,0,27.82,0,0.3,0,0,0,0,0,0,0,0,0,0,0,0,0,0,0
54.11,61.52,0,0,0,0,0,0,0,2.89,0,0,35.29,0,0.3,0,0,0,0,0,0,0,0,0,0,0,0,0,0,0
39.5,5.1,0,0,0,0,0,0,0,0,0,0,75.3,0,0,0,0,0,0,19.6,0,0,0,0,0,0,0,0,0,0
77.33,5,10,0,0,0,0,0,0,0,0,0,85,0,0,0,0,0,0,0,0,0,0,0,0,0,0,0,0,0
77.62,5,15,0,0,0,0,0,0,0,0,0,80,0,0,0,0,0,0,0,0,0,0,0,0,0,0,0,0,0
79.88,10,10,0,0,0,0,0,0,0,0,0,80,0,0,0,0,0,0,0,0,0,0,0,0,0,0,0,0,0
75.24,5,25,0,0,0,0,0,0,0,0,0,70,0,0,0,0,0,0,0,0,0,0,0,0,0,0,0,0,0
55.53,20,10,0,0,0,0,0,0,0,0,0,70,0,0,0,0,0,0,0,0,0,0,0,0,0,0,0,0,0
85.65,18,23,0,0,0,0,0,0,0,59,0,0,0,0,0,0,0,0,0,0,0,0,0,0,0,0,0,0,0
83.66,10,35,0,0,0,0,0,0,0,55,0,0,0,0,0,0,0,0,0,0,0,0,0,0,0,0,0,0,0
81,50,0,5,0,0,0,0,0,0,0,45,0,0,0,0,0,0,0,0,0,0,0,0,0,0,0,0,0,0
82.5,50,0,7.5,0,0,0,0,0,0,0,42.5,0,0,0,0,0,0,0,0,0,0,0,0,0,0,0,0,0,0
83.9,50,0,10,0,0,0,0,0,0,0,40,0,0,0,0,0,0,0,0,0,0,0,0,0,0,0,0,0,0
84,50,0,12.5,0,0,0,0,0,0,0,37.5,0,0,0,0,0,0,0,0,0,0,0,0,0,0,0,0,0,0
83.6,50,0,15,0,0,0,0,0,0,0,35,0,0,0,0,0,0,0,0,0,0,0,0,0,0,0,0,0,0
80.3,55,0,5,0,0,0,0,0,0,0,40,0,0,0,0,0,0,0,0,0,0,0,0,0,0,0,0,0,0
81.6,55,0,7.5,0,0,0,0,0,0,0,37.5,0,0,0,0,0,0,0,0,0,0,0,0,0,0,0,0,0,0
82.2,55,0,10,0,0,0,0,0,0,0,35,0,0,0,0,0,0,0,0,0,0,0,0,0,0,0,0,0,0
83.2,55,0,12.5,0,0,0,0,0,0,0,32.5,0,0,0,0,0,0,0,0,0,0,0,0,0,0,0,0,0,0
78.1,55,0,15,0,0,0,0,0,0,0,30,0,0,0,0,0,0,0,0,0,0,0,0,0,0,0,0,0,0
98.2,60,0,22.6,0,17.4,0,0,0,0,0,0,0,0,0,0,0,0,0,0,0,0,0,0,0,0,0,0,0,0
92.48,60,0,20,0,20,0,0,0,0,0,0,0,0,0,0,0,0,0,0,0,0,0,0,0,0,0,0,0,0
91.8,60,0,13.3,0,26.7,0,0,0,0,0,0,0,0,0,0,0,0,0,0,0,0,0,0,0,0,0,0,0,0
92.8,60,0,8,0,32,0,0,0,0,0,0,0,0,0,0,0,0,0,0,0,0,0,0,0,0,0,0,0,0
109.7,47.5,0,17.5,35,0,0,0,0,0,0,0,0,0,0,0,0,0,0,0,0,0,0,0,0,0,0,0,0,0
111,47.5,0,15,37.5,0,0,0,0,0,0,0,0,0,0,0,0,0,0,0,0,0,0,0,0,0,0,0,0,0
109.9,47.5,0,12.5,40,0,0,0,0,0,0,0,0,0,0,0,0,0,0,0,0,0,0,0,0,0,0,0,0,0
111.87,50,0,20,30,0,0,0,0,0,0,0,0,0,0,0,0,0,0,0,0,0,0,0,0,0,0,0,0,0
109.2,50,0,17.5,32.5,0,0,0,0,0,0,0,0,0,0,0,0,0,0,0,0,0,0,0,0,0,0,0,0,0
109.4,50,0,15,35,0,0,0,0,0,0,0,0,0,0,0,0,0,0,0,0,0,0,0,0,0,0,0,0,0
108.9,50,0,12.5,37.5,0,0,0,0,0,0,0,0,0,0,0,0,0,0,0,0,0,0,0,0,0,0,0,0,0
107.4,50,0,10,40,0,0,0,0,0,0,0,0,0,0,0,0,0,0,0,0,0,0,0,0,0,0,0,0,0
104.1,55,0,20,25,0,0,0,0,0,0,0,0,0,0,0,0,0,0,0,0,0,0,0,0,0,0,0,0,0
103.9,55,0,17.5,27.5,0,0,0,0,0,0,0,0,0,0,0,0,0,0,0,0,0,0,0,0,0,0,0,0,0
106.8,55,0,15,30,0,0,0,0,0,0,0,0,0,0,0,0,0,0,0,0,0,0,0,0,0,0,0,0,0
106.4,55,0,12.5,32.5,0,0,0,0,0,0,0,0,0,0,0,0,0,0,0,0,0,0,0,0,0,0,0,0,0
104.4,55,0,10,35,0,0,0,0,0,0,0,0,0,0,0,0,0,0,0,0,0,0,0,0,0,0,0,0,0
67.15,66.66,0,0,0,0,16.67,0,0,0,0,16.67,0,0,0,0,0,0,0,0,0,0,0,0,0,0,0,0,0,0
75.44,50,0,0,0,25,25,0,0,0,0,0,0,0,0,0,0,0,0,0,0,0,0,0,0,0,0,0,0,0
71.36,66.66,0,0,0,16.67,16.67,0,0,0,0,0,0,0,0,0,0,0,0,0,0,0,0,0,0,0,0,0,0,0
79.52,50,0,0,25,0,25,0,0,0,0,0,0,0,0,0,0,0,0,0,0,0,0,0,0,0,0,0,0,0
71.37,50,0,0,12.5,0,37.5,0,0,0,0,0,0,0,0,0,0,0,0,0,0,0,0,0,0,0,0,0,0,0
90.74,50,0,0,25,0,0,0,0,0,0,25,0,0,0,0,0,0,0,0,0,0,0,0,0,0,0,0,0,0
87.22,50,0,0,12.5,0,0,0,0,0,0,37.5,0,0,0,0,0,0,0,0,0,0,0,0,0,0,0,0,0,0
179,50,0,0,25,25,0,0,0,0,0,0,0,0,0,0,0,0,0,0,0,0,0,0,0,0,0,0,0,0
94.95,50,0,0,12.5,37.5,0,0,0,0,0,0,0,0,0,0,0,0,0,0,0,0,0,0,0,0,0,0,0,0
84.55,57.5,0,0,0,0,0,0,17.5,0,0,0,0,0,0,0,0,0,0,0,25,0,0,0,0,0,0,0,0,0
82.2,52.5,0,0,0,0,0,0,22.5,0,0,0,0,0,0,0,0,0,0,0,25,0,0,0,0,0,0,0,0,0
78.83,47.5,0,0,0,0,0,0,27.5,0,0,0,0,0,0,0,0,0,0,0,25,0,0,0,0,0,0,0,0,0
81.3,62.5,0,0,0,0,0,0,17.5,0,0,0,0,0,0,0,0,0,0,0,20,0,0,0,0,0,0,0,0,0
77.88,55,0,0,0,0,0,0,25,0,0,0,0,0,0,0,0,0,0,0,20,0,0,0,0,0,0,0,0,0
74.68,50,0,0,0,0,0,0,30,0,0,0,0,0,0,0,0,0,0,0,20,0,0,0,0,0,0,0,0,0
88.5,67.5,0,0,0,0,0,20,0,0,0,0,0,0,0,0,0,0,0,0,0,0,12.5,0,0,0,0,0,0,0
86.5,70,0,0,0,0,0,20,0,0,0,0,0,0,0,0,0,0,0,0,0,0,10,0,0,0,0,0,0,0
84,72.5,0,0,0,0,0,20,0,0,0,0,0,0,0,0,0,0,0,0,0,0,7.5,0,0,0,0,0,0,0
80,75,0,0,0,0,0,20,0,0,0,0,0,0,0,0,0,0,0,0,0,0,5,0,0,0,0,0,0,0
76,77.5,0,0,0,0,0,20,0,0,0,0,0,0,0,0,0,0,0,0,0,0,2.5,0,0,0,0,0,0,0
51.8,46.51,23.26,0,0,0,0,0,0,30.23,0,0,0,0,0,0,0,0,0,0,0,0,0,0,0,0,0,0,0,0
61.06,48.78,24.39,0,0,0,0,0,0,26.83,0,0,0,0,0,0,0,0,0,0,0,0,0,0,0,0,0,0,0,0
60.99,50,25,0,0,0,0,0,0,25,0,0,0,0,0,0,0,0,0,0,0,0,0,0,0,0,0,0,0,0
63.84,51.28,25.64,0,0,0,0,0,0,23.08,0,0,0,0,0,0,0,0,0,0,0,0,0,0,0,0,0,0,0,0
65.21,52.63,26.32,0,0,0,0,0,0,21.05,0,0,0,0,0,0,0,0,0,0,0,0,0,0,0,0,0,0,0,0
65.44,54.05,27.03,0,0,0,0,0,0,18.92,0,0,0,0,0,0,0,0,0,0,0,0,0,0,0,0,0,0,0,0
62.15,56.34,28.17,0,0,0,0,0,0,15.49,0,0,0,0,0,0,0,0,0,0,0,0,0,0,0,0,0,0,0,0
59.11,57.14,28.57,0,0,0,0,0,0,14.29,0,0,0,0,0,0,0,0,0,0,0,0,0,0,0,0,0,0,0,0
48.67,60.61,30.3,0,0,0,0,0,0,9.09,0,0,0,0,0,0,0,0,0,0,0,0,0,0,0,0,0,0,0,0
49.08,32.26,32.26,0,0,0,0,0,0,35.48,0,0,0,0,0,0,0,0,0,0,0,0,0,0,0,0,0,0,0,0
58.66,38.46,38.46,0,0,0,0,0,0,23.08,0,0,0,0,0,0,0,0,0,0,0,0,0,0,0,0,0,0,0,0
55.91,40,40,0,0,0,0,0,0,20,0,0,0,0,0,0,0,0,0,0,0,0,0,0,0,0,0,0,0,0
44.96,43.48,43.48,0,0,0,0,0,0,13.04,0,0,0,0,0,0,0,0,0,0,0,0,0,0,0,0,0,0,0,0
33.91,47.62,47.62,0,0,0,0,0,0,4.76,0,0,0,0,0,0,0,0,0,0,0,0,0,0,0,0,0,0,0,0
78,60,0,22.6,0,0,0,0,17.4,0,0,0,0,0,0,0,0,0,0,0,0,0,0,0,0,0,0,0,0,0
75.77,60,0,20,0,0,0,0,20,0,0,0,0,0,0,0,0,0,0,0,0,0,0,0,0,0,0,0,0,0
73,60,0,16,0,0,0,0,24,0,0,0,0,0,0,0,0,0,0,0,0,0,0,0,0,0,0,0,0,0
68.6,60,0,8,0,0,0,0,32,0,0,0,0,0,0,0,0,0,0,0,0,0,0,0,0,0,0,0,0,0
76.23,56,0,24,0,0,0,0,20,0,0,0,0,0,0,0,0,0,0,0,0,0,0,0,0,0,0,0,0,0
69.9,70,0,10,0,0,0,0,20,0,0,0,0,0,0,0,0,0,0,0,0,0,0,0,0,0,0,0,0,0
65,75,0,5,0,0,0,0,20,0,0,0,0,0,0,0,0,0,0,0,0,0,0,0,0,0,0,0,0,0
63.9,63,0,5,0,0,0,0,32,0,0,0,0,0,0,0,0,0,0,0,0,0,0,0,0,0,0,0,0,0
63.4,65,0,5,0,0,0,0,30,0,0,0,0,0,0,0,0,0,0,0,0,0,0,0,0,0,0,0,0,0
71.3,65,0,15,0,0,0,0,20,0,0,0,0,0,0,0,0,0,0,0,0,0,0,0,0,0,0,0,0,0
71.2,65,0,17.5,0,0,0,0,17.5,0,0,0,0,0,0,0,0,0,0,0,0,0,0,0,0,0,0,0,0,0
76.71,45,0,30,0,0,0,0,25,0,0,0,0,0,0,0,0,0,0,0,0,0,0,0,0,0,0,0,0,0
72.68,50,0,25,0,0,0,0,25,0,0,0,0,0,0,0,0,0,0,0,0,0,0,0,0,0,0,0,0,0
70.19,55,0,20,0,0,0,0,25,0,0,0,0,0,0,0,0,0,0,0,0,0,0,0,0,0,0,0,0,0
68.91,60,0,15,0,0,0,0,25,0,0,0,0,0,0,0,0,0,0,0,0,0,0,0,0,0,0,0,0,0
70.34,65,0,10,0,0,0,0,25,0,0,0,0,0,0,0,0,0,0,0,0,0,0,0,0,0,0,0,0,0
62.92,70,0,5,0,0,0,0,25,0,0,0,0,0,0,0,0,0,0,0,0,0,0,0,0,0,0,0,0,0
77.3,60,0,25,0,0,0,0,15,0,0,0,0,0,0,0,0,0,0,0,0,0,0,0,0,0,0,0,0,0
73.7,65,0,20,0,0,0,0,15,0,0,0,0,0,0,0,0,0,0,0,0,0,0,0,0,0,0,0,0,0
71.9,70,0,15,0,0,0,0,15,0,0,0,0,0,0,0,0,0,0,0,0,0,0,0,0,0,0,0,0,0
70.9,75,0,10,0,0,0,0,15,0,0,0,0,0,0,0,0,0,0,0,0,0,0,0,0,0,0,0,0,0
65.15,80,0,5,0,0,0,0,15,0,0,0,0,0,0,0,0,0,0,0,0,0,0,0,0,0,0,0,0,0
69.8,5,65,0,0,0,0,0,30,0,0,0,0,0,0,0,0,0,0,0,0,0,0,0,0,0,0,0,0,0
70.19,10,60,0,0,0,0,0,30,0,0,0,0,0,0,0,0,0,0,0,0,0,0,0,0,0,0,0,0,0
71.68,15,55,0,0,0,0,0,30,0,0,0,0,0,0,0,0,0,0,0,0,0,0,0,0,0,0,0,0,0
74.35,20,50,0,0,0,0,0,30,0,0,0,0,0,0,0,0,0,0,0,0,0,0,0,0,0,0,0,0,0
79.1,25,45,0,0,0,0,0,30,0,0,0,0,0,0,0,0,0,0,0,0,0,0,0,0,0,0,0,0,0
73.5,41.67,33.33,0,0,0,0,0,25,0,0,0,0,0,0,0,0,0,0,0,0,0,0,0,0,0,0,0,0,0
78.11,35,35,0,0,0,0,0,30,0,0,0,0,0,0,0,0,0,0,0,0,0,0,0,0,0,0,0,0,0
82.63,40,30,0,0,0,0,0,30,0,0,0,0,0,0,0,0,0,0,0,0,0,0,0,0,0,0,0,0,0
81.58,45,25,0,0,0,0,0,30,0,0,0,0,0,0,0,0,0,0,0,0,0,0,0,0,0,0,0,0,0
75.74,50,20,0,0,0,0,0,30,0,0,0,0,0,0,0,0,0,0,0,0,0,0,0,0,0,0,0,0,0
75.04,55,15,0,0,0,0,0,30,0,0,0,0,0,0,0,0,0,0,0,0,0,0,0,0,0,0,0,0,0
71.73,60,10,0,0,0,0,0,30,0,0,0,0,0,0,0,0,0,0,0,0,0,0,0,0,0,0,0,0,0
69.64,65,5,0,0,0,0,0,30,0,0,0,0,0,0,0,0,0,0,0,0,0,0,0,0,0,0,0,0,0
67.41,5,70,0,0,0,0,0,25,0,0,0,0,0,0,0,0,0,0,0,0,0,0,0,0,0,0,0,0,0
64.45,10,65,0,0,0,0,0,25,0,0,0,0,0,0,0,0,0,0,0,0,0,0,0,0,0,0,0,0,0
68.11,15,60,0,0,0,0,0,25,0,0,0,0,0,0,0,0,0,0,0,0,0,0,0,0,0,0,0,0,0
73.2,20,55,0,0,0,0,0,25,0,0,0,0,0,0,0,0,0,0,0,0,0,0,0,0,0,0,0,0,0
71.39,25,50,0,0,0,0,0,25,0,0,0,0,0,0,0,0,0,0,0,0,0,0,0,0,0,0,0,0,0
51.3,5,75,0,0,0,0,0,20,0,0,0,0,0,0,0,0,0,0,0,0,0,0,0,0,0,0,0,0,0
50.39,10,70,0,0,0,0,0,20,0,0,0,0,0,0,0,0,0,0,0,0,0,0,0,0,0,0,0,0,0
56.2,15,65,0,0,0,0,0,20,0,0,0,0,0,0,0,0,0,0,0,0,0,0,0,0,0,0,0,0,0
60.49,20,60,0,0,0,0,0,20,0,0,0,0,0,0,0,0,0,0,0,0,0,0,0,0,0,0,0,0,0
67.2,25,55,0,0,0,0,0,20,0,0,0,0,0,0,0,0,0,0,0,0,0,0,0,0,0,0,0,0,0
69.3,30,50,0,0,0,0,0,20,0,0,0,0,0,0,0,0,0,0,0,0,0,0,0,0,0,0,0,0,0
73.3,35,45,0,0,0,0,0,20,0,0,0,0,0,0,0,0,0,0,0,0,0,0,0,0,0,0,0,0,0
72.92,40,40,0,0,0,0,0,20,0,0,0,0,0,0,0,0,0,0,0,0,0,0,0,0,0,0,0,0,0
76.1,45,35,0,0,0,0,0,20,0,0,0,0,0,0,0,0,0,0,0,0,0,0,0,0,0,0,0,0,0
82.85,50,30,0,0,0,0,0,20,0,0,0,0,0,0,0,0,0,0,0,0,0,0,0,0,0,0,0,0,0
83.5,55,25,0,0,0,0,0,20,0,0,0,0,0,0,0,0,0,0,0,0,0,0,0,0,0,0,0,0,0
82.61,60,20,0,0,0,0,0,20,0,0,0,0,0,0,0,0,0,0,0,0,0,0,0,0,0,0,0,0,0
78.41,65,15,0,0,0,0,0,20,0,0,0,0,0,0,0,0,0,0,0,0,0,0,0,0,0,0,0,0,0
73.33,70,10,0,0,0,0,0,20,0,0,0,0,0,0,0,0,0,0,0,0,0,0,0,0,0,0,0,0,0
75.44,75,5,0,0,0,0,0,20,0,0,0,0,0,0,0,0,0,0,0,0,0,0,0,0,0,0,0,0,0
32.47,5,85,0,0,0,0,0,10,0,0,0,0,0,0,0,0,0,0,0,0,0,0,0,0,0,0,0,0,0
36.14,10,80,0,0,0,0,0,10,0,0,0,0,0,0,0,0,0,0,0,0,0,0,0,0,0,0,0,0,0
37.42,15,75,0,0,0,0,0,10,0,0,0,0,0,0,0,0,0,0,0,0,0,0,0,0,0,0,0,0,0
38.22,20,70,0,0,0,0,0,10,0,0,0,0,0,0,0,0,0,0,0,0,0,0,0,0,0,0,0,0,0
44.45,25,65,0,0,0,0,0,10,0,0,0,0,0,0,0,0,0,0,0,0,0,0,0,0,0,0,0,0,0
45.84,30,60,0,0,0,0,0,10,0,0,0,0,0,0,0,0,0,0,0,0,0,0,0,0,0,0,0,0,0
46.93,35,55,0,0,0,0,0,10,0,0,0,0,0,0,0,0,0,0,0,0,0,0,0,0,0,0,0,0,0
48.2,40,50,0,0,0,0,0,10,0,0,0,0,0,0,0,0,0,0,0,0,0,0,0,0,0,0,0,0,0
49.8,45,45,0,0,0,0,0,10,0,0,0,0,0,0,0,0,0,0,0,0,0,0,0,0,0,0,0,0,0
53.56,50,40,0,0,0,0,0,10,0,0,0,0,0,0,0,0,0,0,0,0,0,0,0,0,0,0,0,0,0
59.7,55,35,0,0,0,0,0,10,0,0,0,0,0,0,0,0,0,0,0,0,0,0,0,0,0,0,0,0,0
62.47,60,30,0,0,0,0,0,10,0,0,0,0,0,0,0,0,0,0,0,0,0,0,0,0,0,0,0,0,0
73.16,65,25,0,0,0,0,0,10,0,0,0,0,0,0,0,0,0,0,0,0,0,0,0,0,0,0,0,0,0
75.64,70,20,0,0,0,0,0,10,0,0,0,0,0,0,0,0,0,0,0,0,0,0,0,0,0,0,0,0,0
77.82,75,15,0,0,0,0,0,10,0,0,0,0,0,0,0,0,0,0,0,0,0,0,0,0,0,0,0,0,0
80.69,80,10,0,0,0,0,0,10,0,0,0,0,0,0,0,0,0,0,0,0,0,0,0,0,0,0,0,0,0
70.49,46.51,23.26,0,0,0,0,0,30.23,0,0,0,0,0,0,0,0,0,0,0,0,0,0,0,0,0,0,0,0,0
72.55,47.62,23.81,0,0,0,0,0,28.57,0,0,0,0,0,0,0,0,0,0,0,0,0,0,0,0,0,0,0,0,0
73.25,48.78,24.39,0,0,0,0,0,26.83,0,0,0,0,0,0,0,0,0,0,0,0,0,0,0,0,0,0,0,0,0
74.82,50,25,0,0,0,0,0,25,0,0,0,0,0,0,0,0,0,0,0,0,0,0,0,0,0,0,0,0,0
75.7,51.28,25.64,0,0,0,0,0,23.08,0,0,0,0,0,0,0,0,0,0,0,0,0,0,0,0,0,0,0,0,0
76.5,54.05,27.03,0,0,0,0,0,18.92,0,0,0,0,0,0,0,0,0,0,0,0,0,0,0,0,0,0,0,0,0
76.59,54.79,27.4,0,0,0,0,0,17.81,0,0,0,0,0,0,0,0,0,0,0,0,0,0,0,0,0,0,0,0,0
75.31,56.34,28.17,0,0,0,0,0,15.49,0,0,0,0,0,0,0,0,0,0,0,0,0,0,0,0,0,0,0,0,0
71.1,57.14,28.57,0,0,0,0,0,14.29,0,0,0,0,0,0,0,0,0,0,0,0,0,0,0,0,0,0,0,0,0
66.61,57.97,28.99,0,0,0,0,0,13.04,0,0,0,0,0,0,0,0,0,0,0,0,0,0,0,0,0,0,0,0,0
54.08,60.61,30.3,0,0,0,0,0,9.09,0,0,0,0,0,0,0,0,0,0,0,0,0,0,0,0,0,0,0,0,0
47.57,62.5,31.25,0,0,0,0,0,6.25,0,0,0,0,0,0,0,0,0,0,0,0,0,0,0,0,0,0,0,0,0
63.89,31.25,31.25,0,0,0,0,0,37.5,0,0,0,0,0,0,0,0,0,0,0,0,0,0,0,0,0,0,0,0,0
75.24,38.46,38.46,0,0,0,0,0,23.08,0,0,0,0,0,0,0,0,0,0,0,0,0,0,0,0,0,0,0,0,0
56.14,43.48,43.48,0,0,0,0,0,13.04,0,0,0,0,0,0,0,0,0,0,0,0,0,0,0,0,0,0,0,0,0
34.28,48.31,48.31,0,0,0,0,0,3.38,0,0,0,0,0,0,0,0,0,0,0,0,0,0,0,0,0,0,0,0,0
77.55,81,0,4,0,0,0,15,0,0,0,0,0,0,0,0,0,0,0,0,0,0,0,0,0,0,0,0,0,0
78.8,79,0,6,0,0,0,15,0,0,0,0,0,0,0,0,0,0,0,0,0,0,0,0,0,0,0,0,0,0
80.1,77,0,8,0,0,0,15,0,0,0,0,0,0,0,0,0,0,0,0,0,0,0,0,0,0,0,0,0,0
81.8,75,0,10,0,0,0,15,0,0,0,0,0,0,0,0,0,0,0,0,0,0,0,0,0,0,0,0,0,0
82.8,73,0,12,0,0,0,15,0,0,0,0,0,0,0,0,0,0,0,0,0,0,0,0,0,0,0,0,0,0
81.8,70,0,5,0,0,0,25,0,0,0,0,0,0,0,0,0,0,0,0,0,0,0,0,0,0,0,0,0,0
82.4,70,0,7,0,0,0,23,0,0,0,0,0,0,0,0,0,0,0,0,0,0,0,0,0,0,0,0,0,0
83,70,0,13,0,0,0,17,0,0,0,0,0,0,0,0,0,0,0,0,0,0,0,0,0,0,0,0,0,0
82.8,70,0,15,0,0,0,15,0,0,0,0,0,0,0,0,0,0,0,0,0,0,0,0,0,0,0,0,0,0
82.8,69,0,16,0,0,0,15,0,0,0,0,0,0,0,0,0,0,0,0,0,0,0,0,0,0,0,0,0,0
87,69,0,20,0,0,0,11,0,0,0,0,0,0,0,0,0,0,0,0,0,0,0,0,0,0,0,0,0,0
84.6,67,0,18,0,0,0,15,0,0,0,0,0,0,0,0,0,0,0,0,0,0,0,0,0,0,0,0,0,0
84.5,66,0,9,0,0,0,25,0,0,0,0,0,0,0,0,0,0,0,0,0,0,0,0,0,0,0,0,0,0
83.9,66,0,21,0,0,0,13,0,0,0,0,0,0,0,0,0,0,0,0,0,0,0,0,0,0,0,0,0,0
82.4,65,0,2,0,0,0,33,0,0,0,0,0,0,0,0,0,0,0,0,0,0,0,0,0,0,0,0,0,0
83,65,0,4,0,0,0,31,0,0,0,0,0,0,0,0,0,0,0,0,0,0,0,0,0,0,0,0,0,0
83.8,65,0,6,0,0,0,29,0,0,0,0,0,0,0,0,0,0,0,0,0,0,0,0,0,0,0,0,0,0
84.2,65,0,8,0,0,0,27,0,0,0,0,0,0,0,0,0,0,0,0,0,0,0,0,0,0,0,0,0,0
85.3,65,0,10,0,0,0,25,0,0,0,0,0,0,0,0,0,0,0,0,0,0,0,0,0,0,0,0,0,0
85.2,65,0,12,0,0,0,23,0,0,0,0,0,0,0,0,0,0,0,0,0,0,0,0,0,0,0,0,0,0
85.7,65,0,14,0,0,0,21,0,0,0,0,0,0,0,0,0,0,0,0,0,0,0,0,0,0,0,0,0,0
84.3,65,0,16,0,0,0,19,0,0,0,0,0,0,0,0,0,0,0,0,0,0,0,0,0,0,0,0,0,0
84.5,65,0,17.5,0,0,0,17.5,0,0,0,0,0,0,0,0,0,0,0,0,0,0,0,0,0,0,0,0,0,0
85.05,65,0,18,0,0,0,17,0,0,0,0,0,0,0,0,0,0,0,0,0,0,0,0,0,0,0,0,0,0
87.5,65,0,20,0,0,0,15,0,0,0,0,0,0,0,0,0,0,0,0,0,0,0,0,0,0,0,0,0,0
88.8,65,0,22,0,0,0,13,0,0,0,0,0,0,0,0,0,0,0,0,0,0,0,0,0,0,0,0,0,0
84.2,63,0,5,0,0,0,32,0,0,0,0,0,0,0,0,0,0,0,0,0,0,0,0,0,0,0,0,0,0
85.8,63,0,20,0,0,0,17,0,0,0,0,0,0,0,0,0,0,0,0,0,0,0,0,0,0,0,0,0,0
87.65,63,0,22,0,0,0,15,0,0,0,0,0,0,0,0,0,0,0,0,0,0,0,0,0,0,0,0,0,0
86.7,62,0,21,0,0,0,17,0,0,0,0,0,0,0,0,0,0,0,0,0,0,0,0,0,0,0,0,0,0
86.25,61,0,9,0,0,0,30,0,0,0,0,0,0,0,0,0,0,0,0,0,0,0,0,0,0,0,0,0,0
86.3,61,0,20,0,0,0,19,0,0,0,0,0,0,0,0,0,0,0,0,0,0,0,0,0,0,0,0,0,0
87.1,60,0,20,0,0,0,20,0,0,0,0,0,0,0,0,0,0,0,0,0,0,0,0,0,0,0,0,0,0
87.6,57,0,14,0,0,0,29,0,0,0,0,0,0,0,0,0,0,0,0,0,0,0,0,0,0,0,0,0,0
85.53,50,0,25,0,0,0,25,0,0,0,0,0,0,0,0,0,0,0,0,0,0,0,0,0,0,0,0,0,0
90.5,45,0,30,0,0,0,25,0,0,0,0,0,0,0,0,0,0,0,0,0,0,0,0,0,0,0,0,0,0
88.3,67,0,20,0,0,0,13,0,0,0,0,0,0,0,0,0,0,0,0,0,0,0,0,0,0,0,0,0,0
84,66.6,0,0.3,0,16.15,0,16.95,0,0,0,0,0,0,0,0,0,0,0,0,0,0,0,0,0,0,0,0,0,0
73,65,4.5,12.5,0,0,0,10,8,0,0,0,0,0,0,0,0,0,0,0,0,0,0,0,0,0,0,0,0,0
78,65,4.5,12.5,0,0,0,18,0,0,0,0,0,0,0,0,0,0,0,0,0,0,0,0,0,0,0,0,0,0
74.9,65,4.5,12.5,0,0,0,0,18,0,0,0,0,0,0,0,0,0,0,0,0,0,0,0,0,0,0,0,0,0
88.17,60,0,10,0,0,0,30,0,0,0,0,0,0,0,0,0,0,0,0,0,0,0,0,0,0,0,0,0,0
69.55,60,0,10,0,0,0,0,30,0,0,0,0,0,0,0,0,0,0,0,0,0,0,0,0,0,0,0,0,0
75.2,70.5,0,0,0,11,0,0,18.5,0,0,0,0,0,0,0,0,0,0,0,0,0,0,0,0,0,0,0,0,0
70.3,70.5,0,0,0,17.5,0,0,12,0,0,0,0,0,0,0,0,0,0,0,0,0,0,0,0,0,0,0,0,0
75.3,74.7,0,0,0,9.5,0,0,15.8,0,0,0,0,0,0,0,0,0,0,0,0,0,0,0,0,0,0,0,0,0
60.25,82.7,0,0,0,0,0,0,17.3,0,0,0,0,0,0,0,0,0,0,0,0,0,0,0,0,0,0,0,0,0
59.31,0,65,0,0,0,0,0,35,0,0,0,0,0,0,0,0,0,0,0,0,0,0,0,0,0,0,0,0,0
50.5,55,0,0,0,0,0,0,0,0,0,0,45,0,0,0,0,0,0,0,0,0,0,0,0,0,0,0,0,0
60.68,83.33,0,0,0,0,0,0,16.67,0,0,0,0,0,0,0,0,0,0,0,0,0,0,0,0,0,0,0,0,0
56.49,2.5,0,0,0,48.75,0,0,0,0,0,0,0,0,0,0,0,0,0,0,0,0,0,0,0,0,48.75,0,0,0
77.05,74,0,0,0,0,0,25,0,0,0,0,0,0,0,0,0,0,0,0,0,0,0,0,0,0,1,0,0,0
74,76.24,0,0.68,0,9.44,0,0,13.31,0.33,0,0,0,0,0,0,0,0,0,0,0,0,0,0,0,0,0,0,0,0
34.83,100,0,0,0,0,0,0,0,0,0,0,0,0,0,0,0,0,0,0,0,0,0,0,0,0,0,0,0,0
73,56.13,7.54,8.82,7.12,19.83,0,0,0.5,0.06,0,0,0,0,0,0,0,0,0,0,0,0,0,0,0,0,0,0,0,0
121.25,41.58,0,22.48,0,0,0,0,0,0,0,0,0,0,0,23.07,0,0,0,0,12.87,0,0,0,0,0,0,0,0,0
69.3,77.1,0,0.6,0,0,0,2.2,11.6,0,0,0,0,0,0,0,0,0,0,0,0,0,8.5,0,0,0,0,0,0,0
108.2,71.67,0,16.89,0,0,0,0,0,0,0,0,0,0,0,11.44,0,0,0,0,0,0,0,0,0,0,0,0,0,0
77.71,70,0,0,0,18,0,0,12,0,0,0,0,0,0,0,0,0,0,0,0,0,0,0,0,0,0,0,0,0
63.99,70,0,0,0,0,0,0,0,12,0,18,0,0,0,0,0,0,0,0,0,0,0,0,0,0,0,0,0,0
84.28,65.6,0,0.2,0,0,0,17.9,0,0,0,0,16.3,0,0,0,0,0,0,0,0,0,0,0,0,0,0,0,0,0
82.32,66.5,0,0.3,0,16.2,0,17,0,0,0,0,0,0,0,0,0,0,0,0,0,0,0,0,0,0,0,0,0,0
85.26,65.3,0,0.1,0,0,0,17.3,0,0,17.3,0,0,0,0,0,0,0,0,0,0,0,0,0,0,0,0,0,0,0
81.34,62.4,0,0.2,0,0,0,19.1,0,0,0,18.3,0,0,0,0,0,0,0,0,0,0,0,0,0,0,0,0,0,0
75.46,68.7,0,0.7,0,0,15.6,15,0,0,0,0,0,0,0,0,0,0,0,0,0,0,0,0,0,0,0,0,0,0
63.7,65.4,0,0,0,0,0,17.4,0,0,0,0,17.2,0,0,0,0,0,0,0,0,0,0,0,0,0,0,0,0,0
70.56,64.8,0,0.3,15.9,0,0,0,19,0,0,0,0,0,0,0,0,0,0,0,0,0,0,0,0,0,0,0,0,0
69.58,66.1,0,0.4,0,16.8,0,0,16.7,0,0,0,0,0,0,0,0,0,0,0,0,0,0,0,0,0,0,0,0,0
62.72,66.2,0,0.1,0,0,0,0,17,0,16.7,0,0,0,0,0,0,0,0,0,0,0,0,0,0,0,0,0,0,0
72.52,67.3,0,0.1,0,0,0,0,16.4,0,0,16.2,0,0,0,0,0,0,0,0,0,0,0,0,0,0,0,0,0,0
55.86,66.7,0,0.2,0,16.85,0,0,0,16.25,0,0,0,0,0,0,0,0,0,0,0,0,0,0,0,0,0,0,0,0
59.78,65.5,0,0.2,0,0,0,0,0,17,17.3,0,0,0,0,0,0,0,0,0,0,0,0,0,0,0,0,0,0,0
61.74,68.2,0,0.1,0,0,0,0,0,15.4,0,16.3,0,0,0,0,0,0,0,0,0,0,0,0,0,0,0,0,0,0
52.92,68.1,0,0.7,0,0,15.1,0,0,16.1,0,0,0,0,0,0,0,0,0,0,0,0,0,0,0,0,0,0,0,0
41.9,0,0,1.7,0,0,0,0,24.15,0,0,0,0,0,0,0,0,0,0,0,0,0,0,0,0,0,74.15,0,0,0
30.1,0,0,0.22,0,0,0,0,27.61,0,0,0,0,0,0,0,0,0,0,0,0,0,0,0,0,0,72.17,0,0,0
33.4,0,0,3.14,0,0,0,0,27.35,0,0,0,0,0,0,0,0,0,0,0,0,0,0,0,0,0,69.51,0,0,0
33,0,0,1.62,0,0,0,0,33.74,0,0,0,0,0,0,0,0,0,0,0,0,0,0,0,0,0,64.64,0,0,0
36.4,0,0,1.41,0,0,0,0,42.49,0,0,0,0,0,0,0,0,0,0,0,0,0,0,0,0,0,56.1,0,0,0
39.8,0,0,3.31,0,0,0,0,56.22,0,0,0,0,0,0,0,0,0,0,0,0,0,0,0,0,0,40.47,0,0,0
46.3,0,0,2.32,0,0,0,0,0,0,36.9,0,0,0,0,0,0,0,0,0,0,0,0,0,0,0,60.78,0,0,0
44.8,0,0,2.61,0,0,0,0,0,0,41.65,0,0,0,0,0,0,0,0,0,0,0,0,0,0,0,55.74,0,0,0
38.7,0,0,1.81,0,0,0,0,0,0,48.49,0,0,0,0,0,0,0,0,0,0,0,0,0,0,0,49.7,0,0,0
42.6,0,0,1.25,0,0,0,0,0,0,50.77,0,0,0,0,0,0,0,0,0,0,0,0,0,0,0,47.98,0,0,0
45.5,0,0,1.17,0,0,0,0,0,0,53.9,0,0,0,0,0,0,0,0,0,0,0,0,0,0,0,44.93,0,0,0
51.2,0,0,0.82,0,0,0,0,0,0,60.12,0,0,0,0,0,0,0,0,0,0,0,0,0,0,0,39.06,0,0,0
66.85,71.89,0,0.99,2.51,10.21,0.08,0,13.29,1.01,0,0,0,0.02,0,0,0,0,0,0,0,0,0,0,0,0,0,0,0,0
73.5,74.99,6.45,4.72,0,2.06,1.26,0,9.84,0.68,0,0,0,0,0,0,0,0,0,0,0,0,0,0,0,0,0,0,0,0
63,82.85,11.44,1.4,0,0,0,0,3.52,0.79,0,0,0,0,0,0,0,0,0,0,0,0,0,0,0,0,0,0,0,0
94.2,95.3,4.38,0,0,0,0,0,0,0.32,0,0,0,0,0,0,0,0,0,0,0,0,0,0,0,0,0,0,0,0
65.29,69.63,1.78,1.52,0,7.74,0,0,14,0,5.33,0,0,0,0,0,0,0,0,0,0,0,0,0,0,0,0,0,0,0
60.76,69.24,0,2.31,4.34,5.92,0,0,17.35,0.84,0,0,0,0,0,0,0,0,0,0,0,0,0,0,0,0,0,0,0,0
63.74,72.27,17.41,2.26,0,0,0,1.93,0.41,5.72,0,0,0,0,0,0,0,0,0,0,0,0,0,0,0,0,0,0,0,0
72.8,78.23,10.44,2.46,0,1.68,0.16,0,5.97,1.06,0,0,0,0,0,0,0,0,0,0,0,0,0,0,0,0,0,0,0,0
46.68,74.06,22.32,0.55,0,0.33,0,0.42,1.52,0.8,0,0,0,0,0,0,0,0,0,0,0,0,0,0,0,0,0,0,0,0
67.7,76.27,0,3.36,0,0,5.22,1.37,7.72,6.03,0,0,0,0.03,0,0,0,0,0,0,0,0,0,0,0,0,0,0,0,0
52.63,0,0,0,0,0,0,0,0,0,0,0,0,0,0,0,0,0,0,0,0,0,0,0,0,100,0,0,0,0
73.74,11.01,47.5,0,0,0,0,0,0,0,0,0,41.49,0,0,0,0,0,0,0,0,0,0,0,0,0,0,0,0,0
84.83,0,40,0,0,0,0,0,0,0,60,0,0,0,0,0,0,0,0,0,0,0,0,0,0,0,0,0,0,0
80.47,0,45,0,0,0,0,0,0,0,55,0,0,0,0,0,0,0,0,0,0,0,0,0,0,0,0,0,0,0
66.46,80,4,0,0,0,0,0,16,0,0,0,0,0,0,0,0,0,0,0,0,0,0,0,0,0,0,0,0,0
72.39,76,8,0,0,0,0,0,16,0,0,0,0,0,0,0,0,0,0,0,0,0,0,0,0,0,0,0,0,0
78.42,68,16,0,0,0,0,0,16,0,0,0,0,0,0,0,0,0,0,0,0,0,0,0,0,0,0,0,0,0
77.44,64,20,0,0,0,0,0,16,0,0,0,0,0,0,0,0,0,0,0,0,0,0,0,0,0,0,0,0,0
76.46,60,24,0,0,0,0,0,16,0,0,0,0,0,0,0,0,0,0,0,0,0,0,0,0,0,0,0,0,0
69.68,52,32,0,0,0,0,0,16,0,0,0,0,0,0,0,0,0,0,0,0,0,0,0,0,0,0,0,0,0
60.27,80,4,0,0,0,0,0,0,16,0,0,0,0,0,0,0,0,0,0,0,0,0,0,0,0,0,0,0,0
68.5,76,8,0,0,0,0,0,0,16,0,0,0,0,0,0,0,0,0,0,0,0,0,0,0,0,0,0,0,0
73.21,72,12,0,0,0,0,0,0,16,0,0,0,0,0,0,0,0,0,0,0,0,0,0,0,0,0,0,0,0
76.54,68,16,0,0,0,0,0,0,16,0,0,0,0,0,0,0,0,0,0,0,0,0,0,0,0,0,0,0,0
75.95,64,20,0,0,0,0,0,0,16,0,0,0,0,0,0,0,0,0,0,0,0,0,0,0,0,0,0,0,0
62.43,52,32,0,0,0,0,0,0,16,0,0,0,0,0,0,0,0,0,0,0,0,0,0,0,0,0,0,0,0
199,0,85,0,0,0,0,0,15,0,0,0,0,0,0,0,0,0,0,0,0,0,0,0,0,0,0,0,0,0
171,0,90,0,0,0,0,0,10,0,0,0,0,0,0,0,0,0,0,0,0,0,0,0,0,0,0,0,0,0
136,0,95,0,0,0,0,0,5,0,0,0,0,0,0,0,0,0,0,0,0,0,0,0,0,0,0,0,0,0
23.32,60,40,0,0,0,0,0,0,0,0,0,0,0,0,0,0,0,0,0,0,0,0,0,0,0,0,0,0,0
42.29,42.69,46.88,0,0,0,0,0,10.43,0,0,0,0,0,0,0,0,0,0,0,0,0,0,0,0,0,0,0,0,0
39.29,45.8,48,0,0,0,0,0,6.2,0,0,0,0,0,0,0,0,0,0,0,0,0,0,0,0,0,0,0,0,0
58.9,52.2,36.2,0,0,0,0,0,11.6,0,0,0,0,0,0,0,0,0,0,0,0,0,0,0,0,0,0,0,0,0
71.87,49.9,32,0,0,0,0,0,18.1,0,0,0,0,0,0,0,0,0,0,0,0,0,0,0,0,0,0,0,0,0
79.48,52.5,24.3,0,0,0,0,0,23.2,0,0,0,0,0,0,0,0,0,0,0,0,0,0,0,0,0,0,0,0,0
71.6,50.1,21.8,0,0,0,0,0,28.1,0,0,0,0,0,0,0,0,0,0,0,0,0,0,0,0,0,0,0,0,0
60.69,72.9,21.3,0,0,0,0,0,5.8,0,0,0,0,0,0,0,0,0,0,0,0,0,0,0,0,0,0,0,0,0
78.18,72.5,14.3,0,0,0,0,0,13.2,0,0,0,0,0,0,0,0,0,0,0,0,0,0,0,0,0,0,0,0,0
57.86,82.2,14.9,0,0,0,0,0,2.9,0,0,0,0,0,0,0,0,0,0,0,0,0,0,0,0,0,0,0,0,0
65.1,60.2,11.1,0,0,0,0,0,28.7,0,0,0,0,0,0,0,0,0,0,0,0,0,0,0,0,0,0,0,0,0
56.45,50.1,10.8,0,0,0,0,0,39.1,0,0,0,0,0,0,0,0,0,0,0,0,0,0,0,0,0,0,0,0,0
83,66.67,0,14.44,0,0,0,18.89,0,0,0,0,0,0,0,0,0,0,0,0,0,0,0,0,0,0,0,0,0,0
84.35,67,0,0,0,0,0,33,0,0,0,0,0,0,0,0,0,0,0,0,0,0,0,0,0,0,0,0,0,0
65.3,80,5,0,0,0,0,0,15,0,0,0,0,0,0,0,0,0,0,0,0,0,0,0,0,0,0,0,0,0
70.9,75,10,0,0,0,0,0,15,0,0,0,0,0,0,0,0,0,0,0,0,0,0,0,0,0,0,0,0,0
71.9,70,15,0,0,0,0,0,15,0,0,0,0,0,0,0,0,0,0,0,0,0,0,0,0,0,0,0,0,0
73.7,65,20,0,0,0,0,0,15,0,0,0,0,0,0,0,0,0,0,0,0,0,0,0,0,0,0,0,0,0
71.95,60,25,0,0,0,0,0,15,0,0,0,0,0,0,0,0,0,0,0,0,0,0,0,0,0,0,0,0,0
63.5,70,5,0,0,0,0,0,25,0,0,0,0,0,0,0,0,0,0,0,0,0,0,0,0,0,0,0,0,0
67,65,10,0,0,0,0,0,25,0,0,0,0,0,0,0,0,0,0,0,0,0,0,0,0,0,0,0,0,0
76.69,60,15,0,0,0,0,0,25,0,0,0,0,0,0,0,0,0,0,0,0,0,0,0,0,0,0,0,0,0
70.9,55,20,0,0,0,0,0,25,0,0,0,0,0,0,0,0,0,0,0,0,0,0,0,0,0,0,0,0,0
78.5,45,30,0,0,0,0,0,25,0,0,0,0,0,0,0,0,0,0,0,0,0,0,0,0,0,0,0,0,0
71.2,65,17.5,0,0,0,0,0,17.5,0,0,0,0,0,0,0,0,0,0,0,0,0,0,0,0,0,0,0,0,0
47.57,62.11,31.06,0,0,0,0,0,6.83,0,0,0,0,0,0,0,0,0,0,0,0,0,0,0,0,0,0,0,0,0
68.44,66.67,22.22,0,0,0,0,0,11.11,0,0,0,0,0,0,0,0,0,0,0,0,0,0,0,0,0,0,0,0,0
68.37,72.73,18.18,0,0,0,0,0,9.09,0,0,0,0,0,0,0,0,0,0,0,0,0,0,0,0,0,0,0,0,0
68.98,80,13.33,0,0,0,0,0,6.67,0,0,0,0,0,0,0,0,0,0,0,0,0,0,0,0,0,0,0,0,0
60.89,66.67,22.22,0,0,0,0,0,0,11.11,0,0,0,0,0,0,0,0,0,0,0,0,0,0,0,0,0,0,0,0
63.2,72.73,18.18,0,0,0,0,0,0,9.09,0,0,0,0,0,0,0,0,0,0,0,0,0,0,0,0,0,0,0,0
77,75,0,0,0,12.5,0,0,12.5,0,0,0,0,0,0,0,0,0,0,0,0,0,0,0,0,0,0,0,0,0
81.52,50,0,0,0,0,0,0,26,0,0,0,0,0,0,0,0,0,0,0,24,0,0,0,0,0,0,0,0,0
81.58,40,0,0,0,0,0,0,30,0,0,0,0,0,0,0,0,0,0,0,30,0,0,0,0,0,0,0,0,0
78.26,45,0,0,0,0,0,0,30,0,0,0,0,0,0,0,0,0,0,0,25,0,0,0,0,0,0,0,0,0
74.27,67,0,0,0,0,0,0,21,0,0,0,0,0,0,0,0,0,0,0,12,0,0,0,0,0,0,0,0,0
82.02,60,0,0,0,0,0,0,20,0,0,0,0,0,0,0,0,0,0,0,20,0,0,0,0,0,0,0,0,0
74.95,60,0,0,0,0,0,0,25,0,0,0,0,0,0,0,0,0,0,0,15,0,0,0,0,0,0,0,0,0
78.82,65,0,0,0,0,0,0,20,0,0,0,0,0,0,0,0,0,0,0,15,0,0,0,0,0,0,0,0,0
77.9,70.3,0,0,0,0,0,0,20,0,0,0,0,0,0,0,0,0,0,0,0,0,9.7,0,0,0,0,0,0,0
73.7,71,0,0,0,0,0,0,21.8,0,0,0,0,0,0,0,0,0,0,0,0,0,7.2,0,0,0,0,0,0,0
70.3,74.8,0,0,0,0,0,0,20.3,0,0,0,0,0,0,0,0,0,0,0,0,0,4.9,0,0,0,0,0,0,0
83.2,70,0,0,0,0,0,0,17.8,0,0,0,0,0,0,0,0,0,0,0,0,0,12.2,0,0,0,0,0,0,0
79.3,72.3,0,0,0,0,0,0,17.9,0,0,0,0,0,0,0,0,0,0,0,0,0,9.8,0,0,0,0,0,0,0
75.9,74.8,0,0,0,0,0,0,17.4,0,0,0,0,0,0,0,0,0,0,0,0,0,7.8,0,0,0,0,0,0,0
71.1,76.6,0,0,0,0,0,0,18.5,0,0,0,0,0,0,0,0,0,0,0,0,0,4.9,0,0,0,0,0,0,0
86.7,73.5,0,0,0,0,0,0,14.1,0,0,0,0,0,0,0,0,0,0,0,0,0,12.4,0,0,0,0,0,0,0
82.3,75.1,0,0,0,0,0,0,15.1,0,0,0,0,0,0,0,0,0,0,0,0,0,9.8,0,0,0,0,0,0,0
78.9,78.5,0,0,0,0,0,0,14,0,0,0,0,0,0,0,0,0,0,0,0,0,7.5,0,0,0,0,0,0,0
87.1,74.3,0,0,0,0,0,0,13.3,0,0,0,0,0,0,0,0,0,0,0,0,0,12.4,0,0,0,0,0,0,0
83.6,77.7,0,0,0,0,0,0,12.7,0,0,0,0,0,0,0,0,0,0,0,0,0,9.6,0,0,0,0,0,0,0
80.2,80.7,0,0,0,0,0,0,12.1,0,0,0,0,0,0,0,0,0,0,0,0,0,7.2,0,0,0,0,0,0,0
76.2,82.9,0,0,0,0,0,0,12.2,0,0,0,0,0,0,0,0,0,0,0,0,0,4.9,0,0,0,0,0,0,0
59.8,8.5,0,0,0,0,0,0,36.8,0,0,0,0,0,0,0,0,0,0,0,0,54.7,0,0,0,0,0,0,0,0
69.8,10.3,0,0,0,0,0,0,24.5,0,0,0,0,0,0,0,0,0,0,0,0,65.2,0,0,0,0,0,0,0,0
75.1,10.4,0,0,0,0,0,0,17.6,0,0,0,0,0,0,0,0,0,0,0,0,72,0,0,0,0,0,0,0,0
19.47,0,98.8,0,0,0,0,0,0,1.2,0,0,0,0,0,0,0,0,0,0,0,0,0,0,0,0,0,0,0,0
21.07,0,97.5,0,0,0,0,0,0,2.5,0,0,0,0,0,0,0,0,0,0,0,0,0,0,0,0,0,0,0,0
23.04,0,96,0,0,0,0,0,0,4,0,0,0,0,0,0,0,0,0,0,0,0,0,0,0,0,0,0,0,0
25.08,0,94,0,0,0,0,0,0,6,0,0,0,0,0,0,0,0,0,0,0,0,0,0,0,0,0,0,0,0
27.54,0,91.5,0,0,0,0,0,0,8.5,0,0,0,0,0,0,0,0,0,0,0,0,0,0,0,0,0,0,0,0
29.7,0,89,0,0,0,0,0,0,11,0,0,0,0,0,0,0,0,0,0,0,0,0,0,0,0,0,0,0,0
30.29,0,87,0,0,0,0,0,0,13,0,0,0,0,0,0,0,0,0,0,0,0,0,0,0,0,0,0,0,0
31.39,0,84.5,0,0,0,0,0,0,15.5,0,0,0,0,0,0,0,0,0,0,0,0,0,0,0,0,0,0,0,0
31.8,0,82,0,0,0,0,0,0,18,0,0,0,0,0,0,0,0,0,0,0,0,0,0,0,0,0,0,0,0
31.85,0,81.4,0,0,0,0,0,0,18.6,0,0,0,0,0,0,0,0,0,0,0,0,0,0,0,0,0,0,0,0
32.49,0,79.5,0,0,0,0,0,0,20.5,0,0,0,0,0,0,0,0,0,0,0,0,0,0,0,0,0,0,0,0
33.81,0,77.2,0,0,0,0,0,0,22.8,0,0,0,0,0,0,0,0,0,0,0,0,0,0,0,0,0,0,0,0
37.59,0,74.2,0,0,0,0,0,0,25.8,0,0,0,0,0,0,0,0,0,0,0,0,0,0,0,0,0,0,0,0
40.28,0,71.8,0,0,0,0,0,0,28.2,0,0,0,0,0,0,0,0,0,0,0,0,0,0,0,0,0,0,0,0
41.91,0,69.2,0,0,0,0,0,0,30.8,0,0,0,0,0,0,0,0,0,0,0,0,0,0,0,0,0,0,0,0
41.88,0,66.5,0,0,0,0,0,0,33.5,0,0,0,0,0,0,0,0,0,0,0,0,0,0,0,0,0,0,0,0
61.18,0,66.7,0,0,0,0,0,33.3,0,0,0,0,0,0,0,0,0,0,0,0,0,0,0,0,0,0,0,0,0
57.11,0,63,0,0,0,0,0,37,0,0,0,0,0,0,0,0,0,0,0,0,0,0,0,0,0,0,0,0,0
87.22,71.35,0,13.18,6.35,9.12,0,0,0,0,0,0,0,0,0,0,0,0,0,0,0,0,0,0,0,0,0,0,0,0
91.14,53.46,0,13.23,14.34,14.89,1.67,0,0,0,0,0,0,0,0,0,0,0,0,0,2.41,0,0,0,0,0,0,0,0,0
98,47.11,0,5.55,30.9,0,0,0,16.44,0,0,0,0,0,0,0,0,0,0,0,0,0,0,0,0,0,0,0,0,0
98,51.98,0,5.67,28.7,0,0,0,11.2,2.45,0,0,0,0,0,0,0,0,0,0,0,0,0,0,0,0,0,0,0,0
98,54.67,0,4.44,28.1,0,0,0,12.79,0,0,0,0,0,0,0,0,0,0,0,0,0,0,0,0,0,0,0,0,0
98,60.54,0,2.23,22.56,0,0,0,14.67,0,0,0,0,0,0,0,0,0,0,0,0,0,0,0,0,0,0,0,0,0
98,55.63,0,1.58,24.07,0,0,0,17.4,0,1.32,0,0,0,0,0,0,0,0,0,0,0,0,0,0,0,0,0,0,0
98,44.34,0,6.81,28.74,0,0,0,18.69,0,1.42,0,0,0,0,0,0,0,0,0,0,0,0,0,0,0,0,0,0,0
98,42.92,0,7.31,31.28,0,0,0,18.49,0,0,0,0,0,0,0,0,0,0,0,0,0,0,0,0,0,0,0,0,0
11.9,45.26,9.1,21.76,1.18,0,0,22.49,0,0,0,0,0.21,0,0,0,0,0,0,0,0,0,0,0,0,0,0,0,0,0
53.5,0,0,0,0,0,0,0,0,0,0,0,20.7,0,0,0,0,0,0,0,0,0,0,0,0,66.9,0,12.4,0,0
45.6,0,0,0,0,0,0,0,0,0,0,0,21,0,0,0,0,4,0,0,0,0,0,0,0,75,0,0,0,0
115,48.64,0,5.21,46.15,0,0,0,0,0,0,0,0,0,0,0,0,0,0,0,0,0,0,0,0,0,0,0,0,0
56.16,0,0,0,0,0,0,0,0,0,0,0,0,0,0,0,0,0,0,0,0,0,0,10,0,90,0,0,0,0
72.6,0,0,0,0,0,0,0,0,0,0,0,21,0,0,0,0,0,0,0,0,0,0,5,0,74,0,0,0,0
55.75,0,0,0,0,0,0,0,0,0,0,0,0,0,0,0,0,10,0,0,0,0,0,0,0,90,0,0,0,0
60.29,0,0,0,0,55,0,0,0,0,0,0,0,0,0,0,0,0,0,0,0,0,0,0,0,0,45,0,0,0
57.9,0,0,0,0,52.5,0,0,0,0,0,0,0,0,0,0,0,0,0,0,0,0,0,0,0,0,47.5,0,0,0
60.45,0,0,0,0,50,0,0,0,0,0,0,0,0,0,0,0,0,0,0,0,0,0,0,0,0,50,0,0,0
54.51,0,0,0,0,47.41,0,0,0,0,0,0,0,0,0,0,0,0,0,0,0,0,0,0,0,0,52.59,0,0,0
76.6,72.07,0,1.18,2.98,8.58,0,0,14.55,0.64,0,0,0,0,0,0,0,0,0,0,0,0,0,0,0,0,0,0,0,0
70.7,72.14,5.41,3.08,0,7.84,0,0,8.1,2.66,0.77,0,0,0,0,0,0,0,0,0,0,0,0,0,0,0,0,0,0,0
55,0,0,10,0,0,0,0,0,30,0,0,0,0,0,0,0,0,0,0,10,0,0,0,0,0,50,0,0,0
42,0,0,10,0,0,0,0,0,30,0,0,0,0,0,0,0,0,0,0,0,0,0,0,0,0,60,0,0,0
60,0,0,10,0,0,0,0,0,30,0,0,0,0,0,0,0,0,0,0,20,0,0,0,0,0,40,0,0,0
43,0,0,14.29,0,0,0,0,0,42.86,0,0,0,0,0,0,0,0,0,0,10.71,0,0,0,0,0,32.14,0,0,0
45,0,0,12.5,0,0,0,0,0,25,0,0,0,0,0,0,0,0,0,0,0,0,0,0,0,0,62.5,0,0,0
50,0,0,12.5,0,0,0,0,0,25,0,0,0,0,0,0,0,0,0,0,5,0,0,0,0,0,57.5,0,0,0
59,0,0,12.5,0,0,0,0,0,25,0,0,0,0,0,0,0,0,0,0,10,0,0,0,0,0,52.5,0,0,0
53,0,0,18.18,0,0,0,0,0,36.36,0,0,0,0,0,0,0,0,0,0,14.91,0,0,0,0,0,30.55,0,0,0
35,0,0,21.41,0,0,0,0,0,42.83,0,0,0,0,0,0,0,0,0,0,0,0,0,0,0,0,35.76,0,0,0
40,0,0,21.41,0,0,0,0,0,42.83,0,0,0,0,0,0,0,0,0,0,7.49,0,0,0,0,0,28.27,0,0,0
43,0,0,21.41,0,0,0,0,0,42.83,0,0,0,0,0,0,0,0,0,0,14.99,0,0,0,0,0,20.77,0,0,0
73.4,71.4,0,1.17,5.91,7.44,0,0,13.45,0.63,0,0,0,0,0,0,0,0,0,0,0,0,0,0,0,0,0,0,0,0
65.3,75.2,0,2.95,0,0,0,0,12.15,1.6,0,0,8.1,0,0,0,0,0,0,0,0,0,0,0,0,0,0,0,0,0
85.65,46.2,0,0,0,26.9,0,0,24.3,0,0,0,0,0,0,0,0,0,0,0,0,0,0,0,0,0,2.6,0,0,0
53.72,0,0,0,0,0,0,0,0,6.02,0,0,0,0,0,0,0,0,0,0,0,93.98,0,0,0,0,0,0,0,0
56.17,0,0,0,0,0,0,0,0,9.01,0,0,0,0,0,0,0,0,0,0,0,90.99,0,0,0,0,0,0,0,0
58.69,0,0,0,0,0,0,0,0,11.03,0,0,0,0,0,0,0,0,0,0,0,88.97,0,0,0,0,0,0,0,0
57.8,0,0,0,0,0,0,0,0,12.97,0,0,0,0,0,0,0,0,0,0,0,87.03,0,0,0,0,0,0,0,0
57.89,0,0,0,0,0,0,0,0,14.97,0,0,0,0,0,0,0,0,0,0,0,85.03,0,0,0,0,0,0,0,0
45.19,0,0,0,0,0,0,0,0,20,0,0,0,0,0,0,0,0,0,0,0,80,0,0,0,0,0,0,0,0
12.74,8.39,21.73,6.59,0,0,0,0,0,0,0,0,63.29,0,0,0,0,0,0,0,0,0,0,0,0,0,0,0,0,0
77,60,0,22.5,0,0,0,0,17.5,0,0,0,0,0,0,0,0,0,0,0,0,0,0,0,0,0,0,0,0,0
91.25,60,0,13.33,0,26.67,0,0,0,0,0,0,0,0,0,0,0,0,0,0,0,0,0,0,0,0,0,0,0,0
98,60,0,17.5,0,22.5,0,0,0,0,0,0,0,0,0,0,0,0,0,0,0,0,0,0,0,0,0,0,0,0
65,60,8,0,0,0,0,0,32,0,0,0,0,0,0,0,0,0,0,0,0,0,0,0,0,0,0,0,0,0
84,60,16,0,0,0,0,0,24,0,0,0,0,0,0,0,0,0,0,0,0,0,0,0,0,0,0,0,0,0
87,60,22.5,0,0,0,0,0,17.5,0,0,0,0,0,0,0,0,0,0,0,0,0,0,0,0,0,0,0,0,0
52.9,0,0,0,0,0,0,0,0,0,0,50,0,0,0,0,0,0,0,0,0,0,0,0,0,0,50,0,0,0
43.19,0,0,0,0,0,50,0,0,0,0,0,0,0,0,0,0,0,0,0,0,0,0,0,0,0,50,0,0,0
54.16,0,0,0,50,0,0,0,0,0,0,0,0,0,0,0,0,0,0,0,0,0,0,0,0,0,50,0,0,0
42.64,0,0,0,0,0,0,0,0,0,50,0,0,0,0,0,0,0,0,0,0,0,0,0,0,0,50,0,0,0
39.25,0,0,0,0,0,0,0,50,0,0,0,0,0,0,0,0,0,0,0,0,0,0,0,0,0,50,0,0,0
52.42,0,0,0,0,0,0,50,0,0,0,0,0,0,0,0,0,0,0,0,0,0,0,0,0,0,50,0,0,0
