Repository: you0514w/youyou

File: Expansion Coeff.csv (part 1 of 83)
Expansion Coeff (Typical) ( 10-7/K ),SiO2,B2O3,Al2O3,MgO,CaO,BaO,Li2O,Na2O,K2O,Rb2O,Ag2O,Cs2O,Tl2O,MnO,FeO,CoO,NiO,CuO,ZnO,SrO,CdO,PbO,SnO,Cr2O3,Fe2O3,Ga2O3,As2O3,Y2O3,In2O3,Sb2O3,La2O3,Nd2O3,Gd2O3,TiO2,MnO2,GeO2,ZrO2,CeO2,SnO2,TeO2,P2O5,V2O5,Nb2O5,Ta2O5,MoO3,WO3
53.8,83.9,0,0,0,0,0,16.1,0,0,0,0,0,0,0,0,0,0,0,0,0,0,0,0,0,0,0,0,0,0,0,0,0,0,0,0,0,0,0,0,0,0,0,0,0,0,0
73,77.8,0,0,0,0,0,22.2,0,0,0,0,0,0,0,0,0,0,0,0,0,0,0,0,0,0,0,0,0,0,0,0,0,0,0,0,0,0,0,0,0,0,0,0,0,0,0
81.5,74.6,0,0,0,0,0,25.4,0,0,0,0,0,0,0,0,0,0,0,0,0,0,0,0,0,0,0,0,0,0,0,0,0,0,0,0,0,0,0,0,0,0,0,0,0,0,0
88.2,73.6,0,0,0,0,0,26.4,0,0,0,0,0,0,0,0,0,0,0,0,0,0,0,0,0,0,0,0,0,0,0,0,0,0,0,0,0,0,0,0,0,0,0,0,0,0,0
95,71.7,0,0,0,0,0,28.3,0,0,0,0,0,0,0,0,0,0,0,0,0,0,0,0,0,0,0,0,0,0,0,0,0,0,0,0,0,0,0,0,0,0,0,0,0,0,0
95.2,68,0,0,0,0,0,32,0,0,0,0,0,0,0,0,0,0,0,0,0,0,0,0,0,0,0,0,0,0,0,0,0,0,0,0,0,0,0,0,0,0,0,0,0,0,0
102,66.8,0,0,0,0,0,33.2,0,0,0,0,0,0,0,0,0,0,0,0,0,0,0,0,0,0,0,0,0,0,0,0,0,0,0,0,0,0,0,0,0,0,0,0,0,0,0
99.6,65.4,0,0,0,0,0,34.6,0,0,0,0,0,0,0,0,0,0,0,0,0,0,0,0,0,0,0,0,0,0,0,0,0,0,0,0,0,0,0,0,0,0,0,0,0,0,0
117,63.7,0,0,0,0,0,36.3,0,0,0,0,0,0,0,0,0,0,0,0,0,0,0,0,0,0,0,0,0,0,0,0,0,0,0,0,0,0,0,0,0,0,0,0,0,0,0
106.2,62.1,0,0,0,0,0,37.9,0,0,0,0,0,0,0,0,0,0,0,0,0,0,0,0,0,0,0,0,0,0,0,0,0,0,0,0,0,0,0,0,0,0,0,0,0,0,0
109.5,60.4,0,0,0,0,0,39.6,0,0,0,0,0,0,0,0,0,0,0,0,0,0,0,0,0,0,0,0,0,0,0,0,0,0,0,0,0,0,0,0,0,0,0,0,0,0,0
120,59.9,0,0,0,0,0,40.1,0,0,0,0,0,0,0,0,0,0,0,0,0,0,0,0,0,0,0,0,0,0,0,0,0,0,0,0,0,0,0,0,0,0,0,0,0,0,0
73.1,85.4,0,0,0,0,0,0,14.6,0,0,0,0,0,0,0,0,0,0,0,0,0,0,0,0,0,0,0,0,0,0,0,0,0,0,0,0,0,0,0,0,0,0,0,0,0,0
83.3,82.8,0,0,0,0,0,0,17.2,0,0,0,0,0,0,0,0,0,0,0,0,0,0,0,0,0,0,0,0,0,0,0,0,0,0,0,0,0,0,0,0,0,0,0,0,0,0
90.7,80.4,0,0,0,0,0,0,19.6,0,0,0,0,0,0,0,0,0,0,0,0,0,0,0,0,0,0,0,0,0,0,0,0,0,0,0,0,0,0,0,0,0,0,0,0,0,0
101.5,77.8,0,0,0,0,0,0,22.2,0,0,0,0,0,0,0,0,0,0,0,0,0,0,0,0,0,0,0,0,0,0,0,0,0,0,0,0,0,0,0,0,0,0,0,0,0,0
106,75.2,0,0,0,0,0,0,24.8,0,0,0,0,0,0,0,0,0,0,0,0,0,0,0,0,0,0,0,0,0,0,0,0,0,0,0,0,0,0,0,0,0,0,0,0,0,0
112.2,74.2,0,0,0,0,0,0,25.8,0,0,0,0,0,0,0,0,0,0,0,0,0,0,0,0,0,0,0,0,0,0,0,0,0,0,0,0,0,0,0,0,0,0,0,0,0,0
114.6,73.4,0,0,0,0,0,0,26.6,0,0,0,0,0,0,0,0,0,0,0,0,0,0,0,0,0,0,0,0,0,0,0,0,0,0,0,0,0,0,0,0,0,0,0,0,0,0
122.7,70.9,0,0,0,0,0,0,29.1,0,0,0,0,0,0,0,0,0,0,0,0,0,0,0,0,0,0,0,0,0,0,0,0,0,0,0,0,0,0,0,0,0,0,0,0,0,0
134.5,67.8,0,0,0,0,0,0,32.2,0,0,0,0,0,0,0,0,0,0,0,0,0,0,0,0,0,0,0,0,0,0,0,0,0,0,0,0,0,0,0,0,0,0,0,0,0,0
141.9,64.2,0,0,0,0,0,0,35.8,0,0,0,0,0,0,0,0,0,0,0,0,0,0,0,0,0,0,0,0,0,0,0,0,0,0,0,0,0,0,0,0,0,0,0,0,0,0
155,61,0,0,0,0,0,0,39,0,0,0,0,0,0,0,0,0,0,0,0,0,0,0,0,0,0,0,0,0,0,0,0,0,0,0,0,0,0,0,0,0,0,0,0,0,0
26.3,90,0,0,0,0,0,0,10,0,0,0,0,0,0,0,0,0,0,0,0,0,0,0,0,0,0,0,0,0,0,0,0,0,0,0,0,0,0,0,0,0,0,0,0,0,0
79.4,85,0,0,0,0,0,0,15,0,0,0,0,0,0,0,0,0,0,0,0,0,0,0,0,0,0,0,0,0,0,0,0,0,0,0,0,0,0,0,0,0,0,0,0,0,0
108,80,0,0,0,0,0,0,20,0,0,0,0,0,0,0,0,0,0,0,0,0,0,0,0,0,0,0,0,0,0,0,0,0,0,0,0,0,0,0,0,0,0,0,0,0,0
142,70,0,0,0,0,0,0,30,0,0,0,0,0,0,0,0,0,0,0,0,0,0,0,0,0,0,0,0,0,0,0,0,0,0,0,0,0,0,0,0,0,0,0,0,0,0
226.5,60,0,0,0,0,0,0,40,0,0,0,0,0,0,0,0,0,0,0,0,0,0,0,0,0,0,0,0,0,0,0,0,0,0,0,0,0,0,0,0,0,0,0,0,0,0
62,89.9,0,0,0,0,0,0,0,10.1,0,0,0,0,0,0,0,0,0,0,0,0,0,0,0,0,0,0,0,0,0,0,0,0,0,0,0,0,0,0,0,0,0,0,0,0,0
88,86.2,0,0,0,0,0,0,0,13.8,0,0,0,0,0,0,0,0,0,0,0,0,0,0,0,0,0,0,0,0,0,0,0,0,0,0,0,0,0,0,0,0,0,0,0,0,0
107,82.5,0,0,0,0,0,0,0,17.5,0,0,0,0,0,0,0,0,0,0,0,0,0,0,0,0,0,0,0,0,0,0,0,0,0,0,0,0,0,0,0,0,0,0,0,0,0
127,78.5,0,0,0,0,0,0,0,21.5,0,0,0,0,0,0,0,0,0,0,0,0,0,0,0,0,0,0,0,0,0,0,0,0,0,0,0,0,0,0,0,0,0,0,0,0,0
155,74.4,0,0,0,0,0,0,0,25.6,0,0,0,0,0,0,0,0,0,0,0,0,0,0,0,0,0,0,0,0,0,0,0,0,0,0,0,0,0,0,0,0,0,0,0,0,0
32.9,95,0,0,0,0,0,0,0,5,0,0,0,0,0,0,0,0,0,0,0,0,0,0,0,0,0,0,0,0,0,0,0,0,0,0,0,0,0,0,0,0,0,0,0,0,0
31.8,90,0,0,0,0,0,0,0,10,0,0,0,0,0,0,0,0,0,0,0,0,0,0,0,0,0,0,0,0,0,0,0,0,0,0,0,0,0,0,0,0,0,0,0,0,0
72.4,88,0,0,0,0,0,0,0,12,0,0,0,0,0,0,0,0,0,0,0,0,0,0,0,0,0,0,0,0,0,0,0,0,0,0,0,0,0,0,0,0,0,0,0,0,0
87.5,85.8,0,0,0,0,0,0,0,14.2,0,0,0,0,0,0,0,0,0,0,0,0,0,0,0,0,0,0,0,0,0,0,0,0,0,0,0,0,0,0,0,0,0,0,0,0,0
113.8,80,0,0,0,0,0,0,0,20,0,0,0,0,0,0,0,0,0,0,0,0,0,0,0,0,0,0,0,0,0,0,0,0,0,0,0,0,0,0,0,0,0,0,0,0,0
143.3,74.1,0,0,0,0,0,0,0,25.9,0,0,0,0,0,0,0,0,0,0,0,0,0,0,0,0,0,0,0,0,0,0,0,0,0,0,0,0,0,0,0,0,0,0,0,0,0
54.9,91.6,0,0,0,0,0,0,0,0,8.4,0,0,0,0,0,0,0,0,0,0,0,0,0,0,0,0,0,0,0,0,0,0,0,0,0,0,0,0,0,0,0,0,0,0,0,0
75.8,88.2,0,0,0,0,0,0,0,0,11.8,0,0,0,0,0,0,0,0,0,0,0,0,0,0,0,0,0,0,0,0,0,0,0,0,0,0,0,0,0,0,0,0,0,0,0,0
82.4,86.5,0,0,0,0,0,0,0,0,13.5,0,0,0,0,0,0,0,0,0,0,0,0,0,0,0,0,0,0,0,0,0,0,0,0,0,0,0,0,0,0,0,0,0,0,0,0
95.5,84.68,0,0,0,0,0,0,0,0,15.32,0,0,0,0,0,0,0,0,0,0,0,0,0,0,0,0,0,0,0,0,0,0,0,0,0,0,0,0,0,0,0,0,0,0,0,0
122.6,80,0,0,0,0,0,0,0,0,20,0,0,0,0,0,0,0,0,0,0,0,0,0,0,0,0,0,0,0,0,0,0,0,0,0,0,0,0,0,0,0,0,0,0,0,0
154.2,73.4,0,0,0,0,0,0,0,0,26.6,0,0,0,0,0,0,0,0,0,0,0,0,0,0,0,0,0,0,0,0,0,0,0,0,0,0,0,0,0,0,0,0,0,0,0,0
26.6,96,0,0,0,0,0,0,0,0,0,0,4,0,0,0,0,0,0,0,0,0,0,0,0,0,0,0,0,0,0,0,0,0,0,0,0,0,0,0,0,0,0,0,0,0,0
33.7,95,0,0,0,0,0,0,0,0,0,0,5,0,0,0,0,0,0,0,0,0,0,0,0,0,0,0,0,0,0,0,0,0,0,0,0,0,0,0,0,0,0,0,0,0,0
37.9,94.2,0,0,0,0,0,0,0,0,0,0,5.8,0,0,0,0,0,0,0,0,0,0,0,0,0,0,0,0,0,0,0,0,0,0,0,0,0,0,0,0,0,0,0,0,0,0
52.3,92,0,0,0,0,0,0,0,0,0,0,8,0,0,0,0,0,0,0,0,0,0,0,0,0,0,0,0,0,0,0,0,0,0,0,0,0,0,0,0,0,0,0,0,0,0
74.4,87.8,0,0,0,0,0,0,0,0,0,0,12.2,0,0,0,0,0,0,0,0,0,0,0,0,0,0,0,0,0,0,0,0,0,0,0,0,0,0,0,0,0,0,0,0,0,0
118.5,80,0,0,0,0,0,0,0,0,0,0,20,0,0,0,0,0,0,0,0,0,0,0,0,0,0,0,0,0,0,0,0,0,0,0,0,0,0,0,0,0,0,0,0,0,0
152.6,73.3,0,0,0,0,0,0,0,0,0,0,26.7,0,0,0,0,0,0,0,0,0,0,0,0,0,0,0,0,0,0,0,0,0,0,0,0,0,0,0,0,0,0,0,0,0,0
83,60,0,0,0,0,0,0,0,0,0,0,0,40,0,0,0,0,0,0,0,0,0,0,0,0,0,0,0,0,0,0,0,0,0,0,0,0,0,0,0,0,0,0,0,0,0
118,50,0,0,0,0,0,0,0,0,0,0,0,50,0,0,0,0,0,0,0,0,0,0,0,0,0,0,0,0,0,0,0,0,0,0,0,0,0,0,0,0,0,0,0,0,0
137,40,0,0,0,0,0,0,0,0,0,0,0,60,0,0,0,0,0,0,0,0,0,0,0,0,0,0,0,0,0,0,0,0,0,0,0,0,0,0,0,0,0,0,0,0,0
150,30,0,0,0,0,0,0,0,0,0,0,0,70,0,0,0,0,0,0,0,0,0,0,0,0,0,0,0,0,0,0,0,0,0,0,0,0,0,0,0,0,0,0,0,0,0
80.8,65,0,0,0,35,0,0,0,0,0,0,0,0,0,0,0,0,0,0,0,0,0,0,0,0,0,0,0,0,0,0,0,0,0,0,0,0,0,0,0,0,0,0,0,0,0
82,63,0,0,0,37,0,0,0,0,0,0,0,0,0,0,0,0,0,0,0,0,0,0,0,0,0,0,0,0,0,0,0,0,0,0,0,0,0,0,0,0,0,0,0,0,0
82.2,60,0,0,0,40,0,0,0,0,0,0,0,0,0,0,0,0,0,0,0,0,0,0,0,0,0,0,0,0,0,0,0,0,0,0,0,0,0,0,0,0,0,0,0,0,0
95.5,55,0,0,0,45,0,0,0,0,0,0,0,0,0,0,0,0,0,0,0,0,0,0,0,0,0,0,0,0,0,0,0,0,0,0,0,0,0,0,0,0,0,0,0,0,0
103.5,52,0,0,0,48,0,0,0,0,0,0,0,0,0,0,0,0,0,0,0,0,0,0,0,0,0,0,0,0,0,0,0,0,0,0,0,0,0,0,0,0,0,0,0,0,0
109,48,0,0,0,52,0,0,0,0,0,0,0,0,0,0,0,0,0,0,0,0,0,0,0,0,0,0,0,0,0,0,0,0,0,0,0,0,0,0,0,0,0,0,0,0,0
114.5,45,0,0,0,55,0,0,0,0,0,0,0,0,0,0,0,0,0,0,0,0,0,0,0,0,0,0,0,0,0,0,0,0,0,0,0,0,0,0,0,0,0,0,0,0,0
119,43,0,0,0,57,0,0,0,0,0,0,0,0,0,0,0,0,0,0,0,0,0,0,0,0,0,0,0,0,0,0,0,0,0,0,0,0,0,0,0,0,0,0,0,0,0
62,77,0,0,0,0,0,0,0,0,0,0,0,0,0,0,0,0,0,0,23,0,0,0,0,0,0,0,0,0,0,0,0,0,0,0,0,0,0,0,0,0,0,0,0,0,0
67,75,0,0,0,0,0,0,0,0,0,0,0,0,0,0,0,0,0,0,25,0,0,0,0,0,0,0,0,0,0,0,0,0,0,0,0,0,0,0,0,0,0,0,0,0,0
72.5,73,0,0,0,0,0,0,0,0,0,0,0,0,0,0,0,0,0,0,27,0,0,0,0,0,0,0,0,0,0,0,0,0,0,0,0,0,0,0,0,0,0,0,0,0,0
75.8,70,0,0,0,0,0,0,0,0,0,0,0,0,0,0,0,0,0,0,30,0,0,0,0,0,0,0,0,0,0,0,0,0,0,0,0,0,0,0,0,0,0,0,0,0,0
86,65,0,0,0,0,0,0,0,0,0,0,0,0,0,0,0,0,0,0,35,0,0,0,0,0,0,0,0,0,0,0,0,0,0,0,0,0,0,0,0,0,0,0,0,0,0
99,60,0,0,0,0,0,0,0,0,0,0,0,0,0,0,0,0,0,0,40,0,0,0,0,0,0,0,0,0,0,0,0,0,0,0,0,0,0,0,0,0,0,0,0,0,0
108,55,0,0,0,0,0,0,0,0,0,0,0,0,0,0,0,0,0,0,45,0,0,0,0,0,0,0,0,0,0,0,0,0,0,0,0,0,0,0,0,0,0,0,0,0,0
20,90,0,0,0,0,10,0,0,0,0,0,0,0,0,0,0,0,0,0,0,0,0,0,0,0,0,0,0,0,0,0,0,0,0,0,0,0,0,0,0,0,0,0,0,0,0
53.8,85,0,0,0,0,15,0,0,0,0,0,0,0,0,0,0,0,0,0,0,0,0,0,0,0,0,0,0,0,0,0,0,0,0,0,0,0,0,0,0,0,0,0,0,0,0
115,80,0,0,0,0,20,0,0,0,0,0,0,0,0,0,0,0,0,0,0,0,0,0,0,0,0,0,0,0,0,0,0,0,0,0,0,0,0,0,0,0,0,0,0,0,0
72,79,0,0,0,0,21,0,0,0,0,0,0,0,0,0,0,0,0,0,0,0,0,0,0,0,0,0,0,0,0,0,0,0,0,0,0,0,0,0,0,0,0,0,0,0,0
75.5,78,0,0,0,0,22,0,0,0,0,0,0,0,0,0,0,0,0,0,0,0,0,0,0,0,0,0,0,0,0,0,0,0,0,0,0,0,0,0,0,0,0,0,0,0,0
85,75,0,0,0,0,25,0,0,0,0,0,0,0,0,0,0,0,0,0,0,0,0,0,0,0,0,0,0,0,0,0,0,0,0,0,0,0,0,0,0,0,0,0,0,0,0
93.8,70,0,0,0,0,30,0,0,0,0,0,0,0,0,0,0,0,0,0,0,0,0,0,0,0,0,0,0,0,0,0,0,0,0,0,0,0,0,0,0,0,0,0,0,0,0
91,68,0,0,0,0,32,0,0,0,0,0,0,0,0,0,0,0,0,0,0,0,0,0,0,0,0,0,0,0,0,0,0,0,0,0,0,0,0,0,0,0,0,0,0,0,0
103,67,0,0,0,0,33,0,0,0,0,0,0,0,0,0,0,0,0,0,0,0,0,0,0,0,0,0,0,0,0,0,0,0,0,0,0,0,0,0,0,0,0,0,0,0,0
94,66,0,0,0,0,34,0,0,0,0,0,0,0,0,0,0,0,0,0,0,0,0,0,0,0,0,0,0,0,0,0,0,0,0,0,0,0,0,0,0,0,0,0,0,0,0
96,64,0,0,0,0,36,0,0,0,0,0,0,0,0,0,0,0,0,0,0,0,0,0,0,0,0,0,0,0,0,0,0,0,0,0,0,0,0,0,0,0,0,0,0,0,0
106,62,0,0,0,0,38,0,0,0,0,0,0,0,0,0,0,0,0,0,0,0,0,0,0,0,0,0,0,0,0,0,0,0,0,0,0,0,0,0,0,0,0,0,0,0,0
109.8,60,0,0,0,0,40,0,0,0,0,0,0,0,0,0,0,0,0,0,0,0,0,0,0,0,0,0,0,0,0,0,0,0,0,0,0,0,0,0,0,0,0,0,0,0,0
52.5,70,0,0,0,0,0,0,0,0,0,0,0,0,0,0,0,0,0,0,0,30,0,0,0,0,0,0,0,0,0,0,0,0,0,0,0,0,0,0,0,0,0,0,0,0,0
71.4,50,0,0,0,0,0,0,0,0,0,0,0,0,0,0,0,0,0,0,0,50,0,0,0,0,0,0,0,0,0,0,0,0,0,0,0,0,0,0,0,0,0,0,0,0,0
69,30,0,0,0,0,0,0,0,0,0,0,0,0,0,0,0,0,0,0,0,70,0,0,0,0,0,0,0,0,0,0,0,0,0,0,0,0,0,0,0,0,0,0,0,0,0
31,85,0,0,0,0,0,0,0,0,0,0,0,0,0,0,0,0,0,0,0,0,15,0,0,0,0,0,0,0,0,0,0,0,0,0,0,0,0,0,0,0,0,0,0,0,0
37,82.5,0,0,0,0,0,0,0,0,0,0,0,0,0,0,0,0,0,0,0,0,17.5,0,0,0,0,0,0,0,0,0,0,0,0,0,0,0,0,0,0,0,0,0,0,0,0
40,80,0,0,0,0,0,0,0,0,0,0,0,0,0,0,0,0,0,0,0,0,20,0,0,0,0,0,0,0,0,0,0,0,0,0,0,0,0,0,0,0,0,0,0,0,0
46,77.5,0,0,0,0,0,0,0,0,0,0,0,0,0,0,0,0,0,0,0,0,22.5,0,0,0,0,0,0,0,0,0,0,0,0,0,0,0,0,0,0,0,0,0,0,0,0
49.4,75,0,0,0,0,0,0,0,0,0,0,0,0,0,0,0,0,0,0,0,0,25,0,0,0,0,0,0,0,0,0,0,0,0,0,0,0,0,0,0,0,0,0,0,0,0
54,72.5,0,0,0,0,0,0,0,0,0,0,0,0,0,0,0,0,0,0,0,0,27.5,0,0,0,0,0,0,0,0,0,0,0,0,0,0,0,0,0,0,0,0,0,0,0,0
58.1,70,0,0,0,0,0,0,0,0,0,0,0,0,0,0,0,0,0,0,0,0,30,0,0,0,0,0,0,0,0,0,0,0,0,0,0,0,0,0,0,0,0,0,0,0,0
63.7,65,0,0,0,0,0,0,0,0,0,0,0,0,0,0,0,0,0,0,0,0,35,0,0,0,0,0,0,0,0,0,0,0,0,0,0,0,0,0,0,0,0,0,0,0,0
75,60.5,0,0,0,0,0,0,0,0,0,0,0,0,0,0,0,0,0,0,0,0,39.5,0,0,0,0,0,0,0,0,0,0,0,0,0,0,0,0,0,0,0,0,0,0,0,0
83,55.5,0,0,0,0,0,0,0,0,0,0,0,0,0,0,0,0,0,0,0,0,44.5,0,0,0,0,0,0,0,0,0,0,0,0,0,0,0,0,0,0,0,0,0,0,0,0
98,50.5,0,0,0,0,0,0,0,0,0,0,0,0,0,0,0,0,0,0,0,0,49.5,0,0,0,0,0,0,0,0,0,0,0,0,0,0,0,0,0,0,0,0,0,0,0,0
98,45,0,0,0,0,0,0,0,0,0,0,0,0,0,0,0,0,0,0,0,0,55,0,0,0,0,0,0,0,0,0,0,0,0,0,0,0,0,0,0,0,0,0,0,0,0
107.5,40,0,0,0,0,0,0,0,0,0,0,0,0,0,0,0,0,0,0,0,0,60,0,0,0,0,0,0,0,0,0,0,0,0,0,0,0,0,0,0,0,0,0,0,0,0
122,35.5,0,0,0,0,0,0,0,0,0,0,0,0,0,0,0,0,0,0,0,0,64.5,0,0,0,0,0,0,0,0,0,0,0,0,0,0,0,0,0,0,0,0,0,0,0,0
103.4,30,0,0,0,0,0,0,0,0,0,0,0,0,0,0,0,0,0,0,0,0,70,0,0,0,0,0,0,0,0,0,0,0,0,0,0,0,0,0,0,0,0,0,0,0,0
51.4,74.3,0,0,0,0,0,0,0,0,0,0,0,0,0,0,0,0,0,0,0,0,25.7,0,0,0,0,0,0,0,0,0,0,0,0,0,0,0,0,0,0,0,0,0,0,0,0
60.6,67.5,0,0,0,0,0,0,0,0,0,0,0,0,0,0,0,0,0,0,0,0,32.5,0,0,0,0,0,0,0,0,0,0,0,0,0,0,0,0,0,0,0,0,0,0,0,0
61.6,66.8,0,0,0,0,0,0,0,0,0,0,0,0,0,0,0,0,0,0,0,0,33.2,0,0,0,0,0,0,0,0,0,0,0,0,0,0,0,0,0,0,0,0,0,0,0,0
75.9,62.5,0,0,0,0,0,0,0,0,0,0,0,0,0,0,0,0,0,0,0,0,37.5,0,0,0,0,0,0,0,0,0,0,0,0,0,0,0,0,0,0,0,0,0,0,0,0
75.2,57.4,0,0,0,0,0,0,0,0,0,0,0,0,0,0,0,0,0,0,0,0,42.6,0,0,0,0,0,0,0,0,0,0,0,0,0,0,0,0,0,0,0,0,0,0,0,0
78.8,54.2,0,0,0,0,0,0,0,0,0,0,0,0,0,0,0,0,0,0,0,0,45.8,0,0,0,0,0,0,0,0,0,0,0,0,0,0,0,0,0,0,0,0,0,0,0,0
83,52.2,0,0,0,0,0,0,0,0,0,0,0,0,0,0,0,0,0,0,0,0,47.8,0,0,0,0,0,0,0,0,0,0,0,0,0,0,0,0,0,0,0,0,0,0,0,0
85.6,50.2,0,0,0,0,0,0,0,0,0,0,0,0,0,0,0,0,0,0,0,0,49.8,0,0,0,0,0,0,0,0,0,0,0,0,0,0,0,0,0,0,0,0,0,0,0,0
90.6,46.2,0,0,0,0,0,0,0,0,0,0,0,0,0,0,0,0,0,0,0,0,53.8,0,0,0,0,0,0,0,0,0,0,0,0,0,0,0,0,0,0,0,0,0,0,0,0
95.6,42.5,0,0,0,0,0,0,0,0,0,0,0,0,0,0,0,0,0,0,0,0,57.5,0,0,0,0,0,0,0,0,0,0,0,0,0,0,0,0,0,0,0,0,0,0,0,0
97,41,0,0,0,0,0,0,0,0,0,0,0,0,0,0,0,0,0,0,0,0,59,0,0,0,0,0,0,0,0,0,0,0,0,0,0,0,0,0,0,0,0,0,0,0,0
100.7,39,0,0,0,0,0,0,0,0,0,0,0,0,0,0,0,0,0,0,0,0,61,0,0,0,0,0,0,0,0,0,0,0,0,0,0,0,0,0,0,0,0,0,0,0,0
101.4,38.25,0,0,0,0,0,0,0,0,0,0,0,0,0,0,0,0,0,0,0,0,61.75,0,0,0,0,0,0,0,0,0,0,0,0,0,0,0,0,0,0,0,0,0,0,0,0
110.4,32.3,0,0,0,0,0,0,0,0,0,0,0,0,0,0,0,0,0,0,0,0,67.7,0,0,0,0,0,0,0,0,0,0,0,0,0,0,0,0,0,0,0,0,0,0,0,0
47.5,60.24,39.76,0,0,0,0,0,0,0,0,0,0,0,0,0,0,0,0,0,0,0,0,0,0,0,0,0,0,0,0,0,0,0,0,0,0,0,0,0,0,0,0,0,0,0,0
49.8,55.83,44.17,0,0,0,0,0,0,0,0,0,0,0,0,0,0,0,0,0,0,0,0,0,0,0,0,0,0,0,0,0,0,0,0,0,0,0,0,0,0,0,0,0,0,0,0
57.6,49.19,50.81,0,0,0,0,0,0,0,0,0,0,0,0,0,0,0,0,0,0,0,0,0,0,0,0,0,0,0,0,0,0,0,0,0,0,0,0,0,0,0,0,0,0,0,0
71.9,41.56,58.44,0,0,0,0,0,0,0,0,0,0,0,0,0,0,0,0,0,0,0,0,0,0,0,0,0,0,0,0,0,0,0,0,0,0,0,0,0,0,0,0,0,0,0,0
87,27.28,72.72,0,0,0,0,0,0,0,0,0,0,0,0,0,0,0,0,0,0,0,0,0,0,0,0,0,0,0,0,0,0,0,0,0,0,0,0,0,0,0,0,0,0,0,0
111.4,16.77,83.23,0,0,0,0,0,0,0,0,0,0,0,0,0,0,0,0,0,0,0,0,0,0,0,0,0,0,0,0,0,0,0,0,0,0,0,0,0,0,0,0,0,0,0,0
124.4,11.4,88.6,0,0,0,0,0,0,0,0,0,0,0,0,0,0,0,0,0,0,0,0,0,0,0,0,0,0,0,0,0,0,0,0,0,0,0,0,0,0,0,0,0,0,0,0
131.7,7.41,92.59,0,0,0,0,0,0,0,0,0,0,0,0,0,0,0,0,0,0,0,0,0,0,0,0,0,0,0,0,0,0,0,0,0,0,0,0,0,0,0,0,0,0,0,0
10,93.87,0,6.13,0,0,0,0,0,0,0,0,0,0,0,0,0,0,0,0,0,0,0,0,0,0,0,0,0,0,0,0,0,0,0,0,0,0,0,0,0,0,0,0,0,0,0
14.3,85,0,15,0,0,0,0,0,0,0,0,0,0,0,0,0,0,0,0,0,0,0,0,0,0,0,0,0,0,0,0,0,0,0,0,0,0,0,0,0,0,0,0,0,0,0
7,98,0,0,0,0,0,0,0,0,0,0,0,0,0,0,0,0,0,0,0,0,0,0,0,0,0,0,0,0,0,0,0,0,0,0,2,0,0,0,0,0,0,0,0,0,0
10,96,0,0,0,0,0,0,0,0,0,0,0,0,0,0,0,0,0,0,0,0,0,0,0,0,0,0,0,0,0,0,0,0,0,0,4,0,0,0,0,0,0,0,0,0,0
11.5,94,0,0,0,0,0,0,0,0,0,0,0,0,0,0,0,0,0,0,0,0,0,0,0,0,0,0,0,0,0,0,0,0,0,0,6,0,0,0,0,0,0,0,0,0,0
17,90,0,0,0,0,0,0,0,0,0,0,0,0,0,0,0,0,0,0,0,0,0,0,0,0,0,0,0,0,0,0,0,0,0,0,10,0,0,0,0,0,0,0,0,0,0
21,86,0,0,0,0,0,0,0,0,0,0,0,0,0,0,0,0,0,0,0,0,0,0,0,0,0,0,0,0,0,0,0,0,0,0,14,0,0,0,0,0,0,0,0,0,0
27.5,80,0,0,0,0,0,0,0,0,0,0,0,0,0,0,0,0,0,0,0,0,0,0,0,0,0,0,0,0,0,0,0,0,0,0,20,0,0,0,0,0,0,0,0,0,0
43.7,57.8,0,0,0,0,0,0,0,0,0,0,0,0,0,0,0,0,0,0,0,0,0,0,0,0,0,0,0,0,0,0,0,0,0,0,42.2,0,0,0,0,0,0,0,0,0,0
51,49.4,0,0,0,0,0,0,0,0,0,0,0,0,0,0,0,0,0,0,0,0,0,0,0,0,0,0,0,0,0,0,0,0,0,0,50.6,0,0,0,0,0,0,0,0,0,0
70.1,0,0,0,0,0,0,0,0,0,0,0,0,0,0,0,0,0,0,0,0,0,0,0,0,0,0,0,0,0,0,0,0,0,0,0,100,0,0,0,0,0,0,0,0,0,0
4.2,98.2,0,0,0,0,0,0,0,0,0,0,0,0,0,0,0,0,0,0,0,0,0,0,0,0,0,0,0,0,0,0,0,0,1.8,0,0,0,0,0,0,0,0,0,0,0,0
2.3,97.4,0,0,0,0,0,0,0,0,0,0,0,0,0,0,0,0,0,0,0,0,0,0,0,0,0,0,0,0,0,0,0,0,2.6,0,0,0,0,0,0,0,0,0,0,0,0
15,89.5,0,0,0,0,0,0,0,0,0,0,0,0,0,0,0,0,0,0,0,0,0,0,0,0,0,0,0,0,0,0,0,0,0,0,0,0,0,0,0,10.5,0,0,0,0,0
32,83.04,0,0,0,0,0,0,0,0,0,0,0,0,0,0,0,0,0,0,0,0,0,0,0,0,0,0,0,0,0,0,0,0,0,0,0,0,0,0,0,16.96,0,0,0,0,0
47,72.61,0,0,0,0,0,0,0,0,0,0,0,0,0,0,0,0,0,0,0,0,0,0,0,0,0,0,0,0,0,0,0,0,0,0,0,0,0,0,0,27.39,0,0,0,0,0
49,66.67,0,0,0,0,0,0,0,0,0,0,0,0,0,0,0,0,0,0,0,0,0,0,0,0,0,0,0,0,0,0,0,0,0,0,0,0,0,0,0,33.33,0,0,0,0,0
54,58.16,0,0,0,0,0,0,0,0,0,0,0,0,0,0,0,0,0,0,0,0,0,0,0,0,0,0,0,0,0,0,0,0,0,0,0,0,0,0,0,41.84,0,0,0,0,0
103,9.52,0,0,0,0,0,0,0,0,0,0,0,0,0,0,0,0,0,0,0,0,0,0,0,0,0,0,0,0,0,0,0,0,0,0,0,0,0,0,0,90.48,0,0,0,0,0
135.2,0,0,0,0,0,0,0,0,0,0,0,0,0,0,0,0,0,0,0,0,0,0,0,0,0,0,0,0,0,0,0,0,0,0,0,0,0,0,0,0,100,0,0,0,0,0
143,65,0,0,0,0,0,9,26,0,0,0,0,0,0,0,0,0,0,0,0,0,0,0,0,0,0,0,0,0,0,0,0,0,0,0,0,0,0,0,0,0,0,0,0,0,0
133,65,0,0,0,0,0,17.5,17.5,0,0,0,0,0,0,0,0,0,0,0,0,0,0,0,0,0,0,0,0,0,0,0,0,0,0,0,0,0,0,0,0,0,0,0,0,0,0
124,65,0,0,0,0,0,26,9,0,0,0,0,0,0,0,0,0,0,0,0,0,0,0,0,0,0,0,0,0,0,0,0,0,0,0,0,0,0,0,0,0,0,0,0,0,0
123,75,0,0,0,0,0,6,19,0,0,0,0,0,0,0,0,0,0,0,0,0,0,0,0,0,0,0,0,0,0,0,0,0,0,0,0,0,0,0,0,0,0,0,0,0,0
113,75,0,0,0,0,0,12.5,12.5,0,0,0,0,0,0,0,0,0,0,0,0,0,0,0,0,0,0,0,0,0,0,0,0,0,0,0,0,0,0,0,0,0,0,0,0,0,0
98,75,0,0,0,0,0,19,6,0,0,0,0,0,0,0,0,0,0,0,0,0,0,0,0,0,0,0,0,0,0,0,0,0,0,0,0,0,0,0,0,0,0,0,0,0,0
71,85,0,0,0,0,0,4,11,0,0,0,0,0,0,0,0,0,0,0,0,0,0,0,0,0,0,0,0,0,0,0,0,0,0,0,0,0,0,0,0,0,0,0,0,0,0
66,85,0,0,0,0,0,7.5,7.5,0,0,0,0,0,0,0,0,0,0,0,0,0,0,0,0,0,0,0,0,0,0,0,0,0,0,0,0,0,0,0,0,0,0,0,0,0,0
59,85,0,0,0,0,0,11,4,0,0,0,0,0,0,0,0,0,0,0,0,0,0,0,0,0,0,0,0,0,0,0,0,0,0,0,0,0,0,0,0,0,0,0,0,0,0
94,78.7,0,0,0,0,0,7,14.3,0,0,0,0,0,0,0,0,0,0,0,0,0,0,0,0,0,0,0,0,0,0,0,0,0,0,0,0,0,0,0,0,0,0,0,0,0,0
105,75.2,0,0,0,0,0,10.5,14.3,0,0,0,0,0,0,0,0,0,0,0,0,0,0,0,0,0,0,0,0,0,0,0,0,0,0,0,0,0,0,0,0,0,0,0,0,0,0
109,71.7,0,0,0,0,0,14,14.3,0,0,0,0,0,0,0,0,0,0,0,0,0,0,0,0,0,0,0,0,0,0,0,0,0,0,0,0,0,0,0,0,0,0,0,0,0,0
117,67.7,0,0,0,0,0,18,14.3,0,0,0,0,0,0,0,0,0,0,0,0,0,0,0,0,0,0,0,0,0,0,0,0,0,0,0,0,0,0,0,0,0,0,0,0,0,0
126,64.2,0,0,0,0,0,21.5,14.3,0,0,0,0,0,0,0,0,0,0,0,0,0,0,0,0,0,0,0,0,0,0,0,0,0,0,0,0,0,0,0,0,0,0,0,0,0,0
151,65,0,0,0,0,0,9,0,26,0,0,0,0,0,0,0,0,0,0,0,0,0,0,0,0,0,0,0,0,0,0,0,0,0,0,0,0,0,0,0,0,0,0,0,0,0
142,65,0,0,0,0,0,17.5,0,17.5,0,0,0,0,0,0,0,0,0,0,0,0,0,0,0,0,0,0,0,0,0,0,0,0,0,0,0,0,0,0,0,0,0,0,0,0,0
126,65,0,0,0,0,0,26,0,9,0,0,0,0,0,0,0,0,0,0,0,0,0,0,0,0,0,0,0,0,0,0,0,0,0,0,0,0,0,0,0,0,0,0,0,0,0
119,75,0,0,0,0,0,6,0,19,0,0,0,0,0,0,0,0,0,0,0,0,0,0,0,0,0,0,0,0,0,0,0,0,0,0,0,0,0,0,0,0,0,0,0,0,0
107,75,0,0,0,0,0,12.5,0,12.5,0,0,0,0,0,0,0,0,0,0,0,0,0,0,0,0,0,0,0,0,0,0,0,0,0,0,0,0,0,0,0,0,0,0,0,0,0
95,75,0,0,0,0,0,19,0,6,0,0,0,0,0,0,0,0,0,0,0,0,0,0,0,0,0,0,0,0,0,0,0,0,0,0,0,0,0,0,0,0,0,0,0,0,0
83.8,83.3,0,0,0,0,0,0,0,16.7,0,0,0,0,0,0,0,0,0,0,0,0,0,0,0,0,0,0,0,0,0,0,0,0,0,0,0,0,0,0,0,0,0,0,0,0,0
70.7,83.3,0,0,0,0,0,6.7,0,10,0,0,0,0,0,0,0,0,0,0,0,0,0,0,0,0,0,0,0,0,0,0,0,0,0,0,0,0,0,0,0,0,0,0,0,0,0
63.5,83.3,0,0,0,0,0,9.7,0,7,0,0,0,0,0,0,0,0,0,0,0,0,0,0,0,0,0,0,0,0,0,0,0,0,0,0,0,0,0,0,0,0,0,0,0,0,0
58.5,83.3,0,0,0,0,0,12.7,0,4,0,0,0,0,0,0,0,0,0,0,0,0,0,0,0,0,0,0,0,0,0,0,0,0,0,0,0,0,0,0,0,0,0,0,0,0,0
46.2,83.3,0,0,0,0,0,16.7,0,0,0,0,0,0,0,0,0,0,0,0,0,0,0,0,0,0,0,0,0,0,0,0,0,0,0,0,0,0,0,0,0,0,0,0,0,0,0
75,85,0,0,0,0,0,4,0,11,0,0,0,0,0,0,0,0,0,0,0,0,0,0,0,0,0,0,0,0,0,0,0,0,0,0,0,0,0,0,0,0,0,0,0,0,0
68,85,0,0,0,0,0,7.5,0,7.5,0,0,0,0,0,0,0,0,0,0,0,0,0,0,0,0,0,0,0,0,0,0,0,0,0,0,0,0,0,0,0,0,0,0,0,0,0
59,85,0,0,0,0,0,11,0,4,0,0,0,0,0,0,0,0,0,0,0,0,0,0,0,0,0,0,0,0,0,0,0,0,0,0,0,0,0,0,0,0,0,0,0,0,0
97,80,0,0,0,0,0,5,0,0,0,0,15,0,0,0,0,0,0,0,0,0,0,0,0,0,0,0,0,0,0,0,0,0,0,0,0,0,0,0,0,0,0,0,0,0,0
87.5,80,0,0,0,0,0,10,0,0,0,0,10,0,0,0,0,0,0,0,0,0,0,0,0,0,0,0,0,0,0,0,0,0,0,0,0,0,0,0,0,0,0,0,0,0,0
85,80,0,0,0,0,0,15,0,0,0,0,5,0,0,0,0,0,0,0,0,0,0,0,0,0,0,0,0,0,0,0,0,0,0,0,0,0,0,0,0,0,0,0,0,0,0
81,80,0,0,0,0,0,18.2,0,0,0,0,1.8,0,0,0,0,0,0,0,0,0,0,0,0,0,0,0,0,0,0,0,0,0,0,0,0,0,0,0,0,0,0,0,0,0,0
77,80,0,0,0,0,0,19.1,0,0,0,0,0.9,0,0,0,0,0,0,0,0,0,0,0,0,0,0,0,0,0,0,0,0,0,0,0,0,0,0,0,0,0,0,0,0,0,0
80.8,80,0,0,0,0,0,20,0,0,0,0,0,0,0,0,0,0,0,0,0,0,0,0,0,0,0,0,0,0,0,0,0,0,0,0,0,0,0,0,0,0,0,0,0,0,0
159,65,0,0,0,0,0,9,0,0,0,0,26,0,0,0,0,0,0,0,0,0,0,0,0,0,0,0,0,0,0,0,0,0,0,0,0,0,0,0,0,0,0,0,0,0,0
135.5,65,0,0,0,0,0,17.5,0,0,0,0,17.5,0,0,0,0,0,0,0,0,0,0,0,0,0,0,0,0,0,0,0,0,0,0,0,0,0,0,0,0,0,0,0,0,0,0
127.5,65,0,0,0,0,0,25,0,0,0,0,10,0,0,0,0,0,0,0,0,0,0,0,0,0,0,0,0,0,0,0,0,0,0,0,0,0,0,0,0,0,0,0,0,0,0
125,65,0,0,0,0,0,30,0,0,0,0,5,0,0,0,0,0,0,0,0,0,0,0,0,0,0,0,0,0,0,0,0,0,0,0,0,0,0,0,0,0,0,0,0,0,0
125,65,0,0,0,0,0,33,0,0,0,0,2,0,0,0,0,0,0,0,0,0,0,0,0,0,0,0,0,0,0,0,0,0,0,0,0,0,0,0,0,0,0,0,0,0,0
125,65,0,0,0,0,0,34,0,0,0,0,1,0,0,0,0,0,0,0,0,0,0,0,0,0,0,0,0,0,0,0,0,0,0,0,0,0,0,0,0,0,0,0,0,0,0
125,65,0,0,0,0,0,34.5,0,0,0,0,0.5,0,0,0,0,0,0,0,0,0,0,0,0,0,0,0,0,0,0,0,0,0,0,0,0,0,0,0,0,0,0,0,0,0,0
121.3,65,0,0,0,0,0,35,0,0,0,0,0,0,0,0,0,0,0,0,0,0,0,0,0,0,0,0,0,0,0,0,0,0,0,0,0,0,0,0,0,0,0,0,0,0,0
161,70,0,0,0,0,0,0,20,10,0,0,0,0,0,0,0,0,0,0,0,0,0,0,0,0,0,0,0,0,0,0,0,0,0,0,0,0,0,0,0,0,0,0,0,0,0
150,70,0,0,0,0,0,0,25,5,0,0,0,0,0,0,0,0,0,0,0,0,0,0,0,0,0,0,0,0,0,0,0,0,0,0,0,0,0,0,0,0,0,0,0,0,0
141,75,0,0,0,0,0,0,6,19,0,0,0,0,0,0,0,0,0,0,0,0,0,0,0,0,0,0,0,0,0,0,0,0,0,0,0,0,0,0,0,0,0,0,0,0,0
135,75,0,0,0,0,0,0,12.5,12.5,0,0,0,0,0,0,0,0,0,0,0,0,0,0,0,0,0,0,0,0,0,0,0,0,0,0,0,0,0,0,0,0,0,0,0,0,0
130,75,0,0,0,0,0,0,19,6,0,0,0,0,0,0,0,0,0,0,0,0,0,0,0,0,0,0,0,0,0,0,0,0,0,0,0,0,0,0,0,0,0,0,0,0,0
150,76,0,0,0,0,0,0,6,18,0,0,0,0,0,0,0,0,0,0,0,0,0,0,0,0,0,0,0,0,0,0,0,0,0,0,0,0,0,0,0,0,0,0,0,0,0
160,76,0,0,0,0,0,0,18,6,0,0,0,0,0,0,0,0,0,0,0,0,0,0,0,0,0,0,0,0,0,0,0,0,0,0,0,0,0,0,0,0,0,0,0,0,0
117.5,80,0,0,0,0,0,0,5,15,0,0,0,0,0,0,0,0,0,0,0,0,0,0,0,0,0,0,0,0,0,0,0,0,0,0,0,0,0,0,0,0,0,0,0,0,0
122,80,0,0,0,0,0,0,10,10,0,0,0,0,0,0,0,0,0,0,0,0,0,0,0,0,0,0,0,0,0,0,0,0,0,0,0,0,0,0,0,0,0,0,0,0,0
111,80,0,0,0,0,0,0,15,5,0,0,0,0,0,0,0,0,0,0,0,0,0,0,0,0,0,0,0,0,0,0,0,0,0,0,0,0,0,0,0,0,0,0,0,0,0
87,85,0,0,0,0,0,0,4,11,0,0,0,0,0,0,0,0,0,0,0,0,0,0,0,0,0,0,0,0,0,0,0,0,0,0,0,0,0,0,0,0,0,0,0,0,0
85,85,0,0,0,0,0,0,7.5,7.5,0,0,0,0,0,0,0,0,0,0,0,0,0,0,0,0,0,0,0,0,0,0,0,0,0,0,0,0,0,0,0,0,0,0,0,0,0
80,85,0,0,0,0,0,0,11,4,0,0,0,0,0,0,0,0,0,0,0,0,0,0,0,0,0,0,0,0,0,0,0,0,0,0,0,0,0,0,0,0,0,0,0,0,0
130,76,0,0,0,0,0,0,18,0,6,0,0,0,0,0,0,0,0,0,0,0,0,0,0,0,0,0,0,0,0,0,0,0,0,0,0,0,0,0,0,0,0,0,0,0,0
125,76,0,0,0,0,0,0,6,0,18,0,0,0,0,0,0,0,0,0,0,0,0,0,0,0,0,0,0,0,0,0,0,0,0,0,0,0,0,0,0,0,0,0,0,0,0
98.1,83.33,0,0,0,0,0,0,0,0,0,0,16.67,0,0,0,0,0,0,0,0,0,0,0,0,0,0,0,0,0,0,0,0,0,0,0,0,0,0,0,0,0,0,0,0,0,0
95,83.33,0,0,0,0,0,0,1.67,0,0,0,15,0,0,0,0,0,0,0,0,0,0,0,0,0,0,0,0,0,0,0,0,0,0,0,0,0,0,0,0,0,0,0,0,0,0
94.3,83.33,0,0,0,0,0,0,3.33,0,0,0,13.34,0,0,0,0,0,0,0,0,0,0,0,0,0,0,0,0,0,0,0,0,0,0,0,0,0,0,0,0,0,0,0,0,0,0
89.2,83.33,0,0,0,0,0,0,4.17,0,0,0,12.5,0,0,0,0,0,0,0,0,0,0,0,0,0,0,0,0,0,0,0,0,0,0,0,0,0,0,0,0,0,0,0,0,0,0
93,83.33,0,0,0,0,0,0,5,0,0,0,11.67,0,0,0,0,0,0,0,0,0,0,0,0,0,0,0,0,0,0,0,0,0,0,0,0,0,0,0,0,0,0,0,0,0,0
87.9,83.33,0,0,0,0,0,0,6.67,0,0,0,10,0,0,0,0,0,0,0,0,0,0,0,0,0,0,0,0,0,0,0,0,0,0,0,0,0,0,0,0,0,0,0,0,0,0
86.3,83.33,0,0,0,0,0,0,10,0,0,0,6.67,0,0,0,0,0,0,0,0,0,0,0,0,0,0,0,0,0,0,0,0,0,0,0,0,0,0,0,0,0,0,0,0,0,0
86.4,83.33,0,0,0,0,0,0,8.33,0,0,0,8.34,0,0,0,0,0,0,0,0,0,0,0,0,0,0,0,0,0,0,0,0,0,0,0,0,0,0,0,0,0,0,0,0,0,0
91.3,83.33,0,0,0,0,0,0,12.5,0,0,0,4.17,0,0,0,0,0,0,0,0,0,0,0,0,0,0,0,0,0,0,0,0,0,0,0,0,0,0,0,0,0,0,0,0,0,0
95.4,83.33,0,0,0,0,0,0,16.67,0,0,0,0,0,0,0,0,0,0,0,0,0,0,0,0,0,0,0,0,0,0,0,0,0,0,0,0,0,0,0,0,0,0,0,0,0,0
111,80,0,0,0,0,0,0,1.5,0,0,0,18.5,0,0,0,0,0,0,0,0,0,0,0,0,0,0,0,0,0,0,0,0,0,0,0,0,0,0,0,0,0,0,0,0,0,0
109,80,0,0,0,0,0,0,5,0,0,0,15,0,0,0,0,0,0,0,0,0,0,0,0,0,0,0,0,0,0,0,0,0,0,0,0,0,0,0,0,0,0,0,0,0,0
108,80,0,0,0,0,0,0,8,0,0,0,12,0,0,0,0,0,0,0,0,0,0,0,0,0,0,0,0,0,0,0,0,0,0,0,0,0,0,0,0,0,0,0,0,0,0
108.5,80,0,0,0,0,0,0,10,0,0,0,10,0,0,0,0,0,0,0,0,0,0,0,0,0,0,0,0,0,0,0,0,0,0,0,0,0,0,0,0,0,0,0,0,0,0
109,80,0,0,0,0,0,0,11.4,0,0,0,8.6,0,0,0,0,0,0,0,0,0,0,0,0,0,0,0,0,0,0,0,0,0,0,0,0,0,0,0,0,0,0,0,0,0,0
110,80,0,0,0,0,0,0,13.3,0,0,0,6.7,0,0,0,0,0,0,0,0,0,0,0,0,0,0,0,0,0,0,0,0,0,0,0,0,0,0,0,0,0,0,0,0,0,0
111,80,0,0,0,0,0,0,16,0,0,0,4,0,0,0,0,0,0,0,0,0,0,0,0,0,0,0,0,0,0,0,0,0,0,0,0,0,0,0,0,0,0,0,0,0,0
111,80,0,0,0,0,0,0,18.2,0,0,0,1.8,0,0,0,0,0,0,0,0,0,0,0,0,0,0,0,0,0,0,0,0,0,0,0,0,0,0,0,0,0,0,0,0,0,0
78.7,70,0,0,10,0,0,20,0,0,0,0,0,0,0,0,0,0,0,0,0,0,0,0,0,0,0,0,0,0,0,0,0,0,0,0,0,0,0,0,0,0,0,0,0,0,0
84.1,67.5,0,0,10,0,0,22.5,0,0,0,0,0,0,0,0,0,0,0,0,0,0,0,0,0,0,0,0,0,0,0,0,0,0,0,0,0,0,0,0,0,0,0,0,0,0,0
84.5,65,0,0,15,0,0,20,0,0,0,0,0,0,0,0,0,0,0,0,0,0,0,0,0,0,0,0,0,0,0,0,0,0,0,0,0,0,0,0,0,0,0,0,0,0,0
88.8,65,0,0,10,0,0,25,0,0,0,0,0,0,0,0,0,0,0,0,0,0,0,0,0,0,0,0,0,0,0,0,0,0,0,0,0,0,0,0,0,0,0,0,0,0,0
89.6,60,0,0,20,0,0,20,0,0,0,0,0,0,0,0,0,0,0,0,0,0,0,0,0,0,0,0,0,0,0,0,0,0,0,0,0,0,0,0,0,0,0,0,0,0,0
99.6,60,0,0,10,0,0,30,0,0,0,0,0,0,0,0,0,0,0,0,0,0,0,0,0,0,0,0,0,0,0,0,0,0,0,0,0,0,0,0,0,0,0,0,0,0,0
92.1,55,0,0,25,0,0,20,0,0,0,0,0,0,0,0,0,0,0,0,0,0,0,0,0,0,0,0,0,0,0,0,0,0,0,0,0,0,0,0,0,0,0,0,0,0,0
99.2,50,0,0,30,0,0,20,0,0,0,0,0,0,0,0,0,0,0,0,0,0,0,0,0,0,0,0,0,0,0,0,0,0,0,0,0,0,0,0,0,0,0,0,0,0,0
93.2,64.5,0,0,0,9.33,0,26.17,0,0,0,0,0,0,0,0,0,0,0,0,0,0,0,0,0,0,0,0,0,0,0,0,0,0,0,0,0,0,0,0,0,0,0,0,0,0,0
126.3,60,0,0,0,0,5,35,0,0,0,0,0,0,0,0,0,0,0,0,0,0,0,0,0,0,0,0,0,0,0,0,0,0,0,0,0,0,0,0,0,0,0,0,0,0,0
137.6,55,0,0,0,0,5,40,0,0,0,0,0,0,0,0,0,0,0,0,0,0,0,0,0,0,0,0,0,0,0,0,0,0,0,0,0,0,0,0,0,0,0,0,0,0,0
149.7,50,0,0,0,0,5,45,0,0,0,0,0,0,0,0,0,0,0,0,0,0,0,0,0,0,0,0,0,0,0,0,0,0,0,0,0,0,0,0,0,0,0,0,0,0,0
134.7,55,0,0,0,0,10,35,0,0,0,0,0,0,0,0,0,0,0,0,0,0,0,0,0,0,0,0,0,0,0,0,0,0,0,0,0,0,0,0,0,0,0,0,0,0,0
157,45,0,0,0,0,10,45,0,0,0,0,0,0,0,0,0,0,0,0,0,0,0,0,0,0,0,0,0,0,0,0,0,0,0,0,0,0,0,0,0,0,0,0,0,0,0
119.2,60,0,0,0,0,15,25,0,0,0,0,0,0,0,0,0,0,0,0,0,0,0,0,0,0,0,0,0,0,0,0,0,0,0,0,0,0,0,0,0,0,0,0,0,0,0
131,55,0,0,0,0,15,30,0,0,0,0,0,0,0,0,0,0,0,0,0,0,0,0,0,0,0,0,0,0,0,0,0,0,0,0,0,0,0,0,0,0,0,0,0,0,0
142.4,50,0,0,0,0,15,35,0,0,0,0,0,0,0,0,0,0,0,0,0,0,0,0,0,0,0,0,0,0,0,0,0,0,0,0,0,0,0,0,0,0,0,0,0,0,0
154.2,50,0,0,0,0,5.56,44.44,0,0,0,0,0,0,0,0,0,0,0,0,0,0,0,0,0,0,0,0,0,0,0,0,0,0,0,0,0,0,0,0,0,0,0,0,0,0,0
127.4,55,0,0,0,0,20,25,0,0,0,0,0,0,0,0,0,0,0,0,0,0,0,0,0,0,0,0,0,0,0,0,0,0,0,0,0,0,0,0,0,0,0,0,0,0,0
150.1,45,0,0,0,0,20,35,0,0,0,0,0,0,0,0,0,0,0,0,0,0,0,0,0,0,0,0,0,0,0,0,0,0,0,0,0,0,0,0,0,0,0,0,0,0,0
112.7,60,0,0,0,0,25,15,0,0,0,0,0,0,0,0,0,0,0,0,0,0,0,0,0,0,0,0,0,0,0,0,0,0,0,0,0,0,0,0,0,0,0,0,0,0,0
123.9,55,0,0,0,0,25,20,0,0,0,0,0,0,0,0,0,0,0,0,0,0,0,0,0,0,0,0,0,0,0,0,0,0,0,0,0,0,0,0,0,0,0,0,0,0,0
135.6,50,0,0,0,0,25,25,0,0,0,0,0,0,0,0,0,0,0,0,0,0,0,0,0,0,0,0,0,0,0,0,0,0,0,0,0,0,0,0,0,0,0,0,0,0,0
147,45,0,0,0,0,25,30,0,0,0,0,0,0,0,0,0,0,0,0,0,0,0,0,0,0,0,0,0,0,0,0,0,0,0,0,0,0,0,0,0,0,0,0,0,0,0
159.2,40,0,0,0,0,25,35,0,0,0,0,0,0,0,0,0,0,0,0,0,0,0,0,0,0,0,0,0,0,0,0,0,0,0,0,0,0,0,0,0,0,0,0,0,0,0
120.5,55,0,0,0,0,30,15,0,0,0,0,0,0,0,0,0,0,0,0,0,0,0,0,0,0,0,0,0,0,0,0,0,0,0,0,0,0,0,0,0,0,0,0,0,0,0
143.8,45,0,0,0,0,30,25,0,0,0,0,0,0,0,0,0,0,0,0,0,0,0,0,0,0,0,0,0,0,0,0,0,0,0,0,0,0,0,0,0,0,0,0,0,0,0
106.8,60,0,0,0,0,35,5,0,0,0,0,0,0,0,0,0,0,0,0,0,0,0,0,0,0,0,0,0,0,0,0,0,0,0,0,0,0,0,0,0,0,0,0,0,0,0
116.9,55,0,0,0,0,35,10,0,0,0,0,0,0,0,0,0,0,0,0,0,0,0,0,0,0,0,0,0,0,0,0,0,0,0,0,0,0,0,0,0,0,0,0,0,0,0
128.6,50,0,0,0,0,35,15,0,0,0,0,0,0,0,0,0,0,0,0,0,0,0,0,0,0,0,0,0,0,0,0,0,0,0,0,0,0,0,0,0,0,0,0,0,0,0
140.6,45,0,0,0,0,35,20,0,0,0,0,0,0,0,0,0,0,0,0,0,0,0,0,0,0,0,0,0,0,0,0,0,0,0,0,0,0,0,0,0,0,0,0,0,0,0
151.4,40,0,0,0,0,35,25,0,0,0,0,0,0,0,0,0,0,0,0,0,0,0,0,0,0,0,0,0,0,0,0,0,0,0,0,0,0,0,0,0,0,0,0,0,0,0
163.3,35,0,0,0,0,35,30,0,0,0,0,0,0,0,0,0,0,0,0,0,0,0,0,0,0,0,0,0,0,0,0,0,0,0,0,0,0,0,0,0,0,0,0,0,0,0
113.8,55,0,0,0,0,40,5,0,0,0,0,0,0,0,0,0,0,0,0,0,0,0,0,0,0,0,0,0,0,0,0,0,0,0,0,0,0,0,0,0,0,0,0,0,0,0
136.4,45,0,0,0,0,40,15,0,0,0,0,0,0,0,0,0,0,0,0,0,0,0,0,0,0,0,0,0,0,0,0,0,0,0,0,0,0,0,0,0,0,0,0,0,0,0
161,35,0,0,0,0,40,25,0,0,0,0,0,0,0,0,0,0,0,0,0,0,0,0,0,0,0,0,0,0,0,0,0,0,0,0,0,0,0,0,0,0,0,0,0,0,0
121.4,50,0,0,0,0,45,5,0,0,0,0,0,0,0,0,0,0,0,0,0,0,0,0,0,0,0,0,0,0,0,0,0,0,0,0,0,0,0,0,0,0,0,0,0,0,0
133,45,0,0,0,0,45,10,0,0,0,0,0,0,0,0,0,0,0,0,0,0,0,0,0,0,0,0,0,0,0,0,0,0,0,0,0,0,0,0,0,0,0,0,0,0,0
144.2,40,0,0,0,0,45,15,0,0,0,0,0,0,0,0,0,0,0,0,0,0,0,0,0,0,0,0,0,0,0,0,0,0,0,0,0,0,0,0,0,0,0,0,0,0,0
156.4,35,0,0,0,0,45,20,0,0,0,0,0,0,0,0,0,0,0,0,0,0,0,0,0,0,0,0,0,0,0,0,0,0,0,0,0,0,0,0,0,0,0,0,0,0,0
128.9,45,0,0,0,0,50,5,0,0,0,0,0,0,0,0,0,0,0,0,0,0,0,0,0,0,0,0,0,0,0,0,0,0,0,0,0,0,0,0,0,0,0,0,0,0,0
152.1,35,0,0,0,0,50,15,0,0,0,0,0,0,0,0,0,0,0,0,0,0,0,0,0,0,0,0,0,0,0,0,0,0,0,0,0,0,0,0,0,0,0,0,0,0,0
137.8,40,0,0,0,0,55,5,0,0,0,0,0,0,0,0,0,0,0,0,0,0,0,0,0,0,0,0,0,0,0,0,0,0,0,0,0,0,0,0,0,0,0,0,0,0,0
149.1,35,0,0,0,0,55,10,0,0,0,0,0,0,0,0,0,0,0,0,0,0,0,0,0,0,0,0,0,0,0,0,0,0,0,0,0,0,0,0,0,0,0,0,0,0,0
161,30,0,0,0,0,55,15,0,0,0,0,0,0,0,0,0,0,0,0,0,0,0,0,0,0,0,0,0,0,0,0,0,0,0,0,0,0,0,0,0,0,0,0,0,0,0
64,65,0,0,0,0,0,15,0,0,0,0,0,0,0,0,0,0,0,20,0,0,0,0,0,0,0,0,0,0,0,0,0,0,0,0,0,0,0,0,0,0,0,0,0,0,0
68,60,0,0,0,0,0,15,0,0,0,0,0,0,0,0,0,0,0,25,0,0,0,0,0,0,0,0,0,0,0,0,0,0,0,0,0,0,0,0,0,0,0,0,0,0,0
73,55,0,0,0,0,0,15,0,0,0,0,0,0,0,0,0,0,0,30,0,0,0,0,0,0,0,0,0,0,0,0,0,0,0,0,0,0,0,0,0,0,0,0,0,0,0
77,50,0,0,0,0,0,15,0,0,0,0,0,0,0,0,0,0,0,35,0,0,0,0,0,0,0,0,0,0,0,0,0,0,0,0,0,0,0,0,0,0,0,0,0,0,0
80,75,0,0,0,0,0,20,0,0,0,0,0,0,0,0,0,0,0,5,0,0,0,0,0,0,0,0,0,0,0,0,0,0,0,0,0,0,0,0,0,0,0,0,0,0,0
83,70,0,0,0,0,0,20,0,0,0,0,0,0,0,0,0,0,0,10,0,0,0,0,0,0,0,0,0,0,0,0,0,0,0,0,0,0,0,0,0,0,0,0,0,0,0
88,65,0,0,0,0,0,20,0,0,0,0,0,0,0,0,0,0,0,15,0,0,0,0,0,0,0,0,0,0,0,0,0,0,0,0,0,0,0,0,0,0,0,0,0,0,0
91,60,0,0,0,0,0,20,0,0,0,0,0,0,0,0,0,0,0,20,0,0,0,0,0,0,0,0,0,0,0,0,0,0,0,0,0,0,0,0,0,0,0,0,0,0,0
95,55,0,0,0,0,0,20,0,0,0,0,0,0,0,0,0,0,0,25,0,0,0,0,0,0,0,0,0,0,0,0,0,0,0,0,0,0,0,0,0,0,0,0,0,0,0
97,50,0,0,0,0,0,20,0,0,0,0,0,0,0,0,0,0,0,30,0,0,0,0,0,0,0,0,0,0,0,0,0,0,0,0,0,0,0,0,0,0,0,0,0,0,0
85.1,70,0,0,0,0,0,25,0,0,0,0,0,0,0,0,0,0,0,5,0,0,0,0,0,0,0,0,0,0,0,0,0,0,0,0,0,0,0,0,0,0,0,0,0,0,0
101,65,0,0,0,0,0,25,0,0,0,0,0,0,0,0,0,0,0,10,0,0,0,0,0,0,0,0,0,0,0,0,0,0,0,0,0,0,0,0,0,0,0,0,0,0,0
106,60,0,0,0,0,0,25,0,0,0,0,0,0,0,0,0,0,0,15,0,0,0,0,0,0,0,0,0,0,0,0,0,0,0,0,0,0,0,0,0,0,0,0,0,0,0
110,55,0,0,0,0,0,25,0,0,0,0,0,0,0,0,0,0,0,20,0,0,0,0,0,0,0,0,0,0,0,0,0,0,0,0,0,0,0,0,0,0,0,0,0,0,0
112,50,0,0,0,0,0,25,0,0,0,0,0,0,0,0,0,0,0,25,0,0,0,0,0,0,0,0,0,0,0,0,0,0,0,0,0,0,0,0,0,0,0,0,0,0,0
116,45,0,0,0,0,0,25,0,0,0,0,0,0,0,0,0,0,0,30,0,0,0,0,0,0,0,0,0,0,0,0,0,0,0,0,0,0,0,0,0,0,0,0,0,0,0
116,65,0,0,0,0,0,30,0,0,0,0,0,0,0,0,0,0,0,5,0,0,0,0,0,0,0,0,0,0,0,0,0,0,0,0,0,0,0,0,0,0,0,0,0,0,0
117,60,0,0,0,0,0,30,0,0,0,0,0,0,0,0,0,0,0,10,0,0,0,0,0,0,0,0,0,0,0,0,0,0,0,0,0,0,0,0,0,0,0,0,0,0,0
119,55,0,0,0,0,0,30,0,0,0,0,0,0,0,0,0,0,0,15,0,0,0,0,0,0,0,0,0,0,0,0,0,0,0,0,0,0,0,0,0,0,0,0,0,0,0
121,50,0,0,0,0,0,30,0,0,0,0,0,0,0,0,0,0,0,20,0,0,0,0,0,0,0,0,0,0,0,0,0,0,0,0,0,0,0,0,0,0,0,0,0,0,0
130,60,0,0,0,0,0,35,0,0,0,0,0,0,0,0,0,0,0,5,0,0,0,0,0,0,0,0,0,0,0,0,0,0,0,0,0,0,0,0,0,0,0,0,0,0,0
131,55,0,0,0,0,0,35,0,0,0,0,0,0,0,0,0,0,0,10,0,0,0,0,0,0,0,0,0,0,0,0,0,0,0,0,0,0,0,0,0,0,0,0,0,0,0
132,50,0,0,0,0,0,35,0,0,0,0,0,0,0,0,0,0,0,15,0,0,0,0,0,0,0,0,0,0,0,0,0,0,0,0,0,0,0,0,0,0,0,0,0,0,0
78,71.4,0,0,0,0,0,0,14.3,0,0,0,0,0,0,0,0,0,14.3,0,0,0,0,0,0,0,0,0,0,0,0,0,0,0,0,0,0,0,0,0,0,0,0,0,0,0,0
69.3,75,0,0,15,0,0,0,10,0,0,0,0,0,0,0,0,0,0,0,0,0,0,0,0,0,0,0,0,0,0,0,0,0,0,0,0,0,0,0,0,0,0,0,0,0,0
82.5,75,0,0,10,0,0,0,15,0,0,0,0,0,0,0,0,0,0,0,0,0,0,0,0,0,0,0,0,0,0,0,0,0,0,0,0,0,0,0,0,0,0,0,0,0,0
104.5,75,0,0,5,0,0,0,20,0,0,0,0,0,0,0,0,0,0,0,0,0,0,0,0,0,0,0,0,0,0,0,0,0,0,0,0,0,0,0,0,0,0,0,0,0,0
58.3,70,0,0,25,0,0,0,5,0,0,0,0,0,0,0,0,0,0,0,0,0,0,0,0,0,0,0,0,0,0,0,0,0,0,0,0,0,0,0,0,0,0,0,0,0,0
90.5,70,0,0,15,0,0,0,15,0,0,0,0,0,0,0,0,0,0,0,0,0,0,0,0,0,0,0,0,0,0,0,0,0,0,0,0,0,0,0,0,0,0,0,0,0,0
107,70,0,0,10,0,0,0,20,0,0,0,0,0,0,0,0,0,0,0,0,0,0,0,0,0,0,0,0,0,0,0,0,0,0,0,0,0,0,0,0,0,0,0,0,0,0
112.6,70,0,0,5,0,0,0,25,0,0,0,0,0,0,0,0,0,0,0,0,0,0,0,0,0,0,0,0,0,0,0,0,0,0,0,0,0,0,0,0,0,0,0,0,0,0
63,65,0,0,30,0,0,0,5,0,0,0,0,0,0,0,0,0,0,0,0,0,0,0,0,0,0,0,0,0,0,0,0,0,0,0,0,0,0,0,0,0,0,0,0,0,0
73,65,0,0,27.3,0,0,0,7.7,0,0,0,0,0,0,0,0,0,0,0,0,0,0,0,0,0,0,0,0,0,0,0,0,0,0,0,0,0,0,0,0,0,0,0,0,0,0
77.5,65,0,0,23.3,0,0,0,11.7,0,0,0,0,0,0,0,0,0,0,0,0,0,0,0,0,0,0,0,0,0,0,0,0,0,0,0,0,0,0,0,0,0,0,0,0,0,0
84,65,0,0,21.7,0,0,0,13.3,0,0,0,0,0,0,0,0,0,0,0,0,0,0,0,0,0,0,0,0,0,0,0,0,0,0,0,0,0,0,0,0,0,0,0,0,0,0
96.6,65,0,0,18.4,0,0,0,16.6,0,0,0,0,0,0,0,0,0,0,0,0,0,0,0,0,0,0,0,0,0,0,0,0,0,0,0,0,0,0,0,0,0,0,0,0,0,0
104.4,65,0,0,15,0,0,0,20,0,0,0,0,0,0,0,0,0,0,0,0,0,0,0,0,0,0,0,0,0,0,0,0,0,0,0,0,0,0,0,0,0,0,0,0,0,0
121,65.4,0,0,10.5,0,0,0,24.1,0,0,0,0,0,0,0,0,0,0,0,0,0,0,0,0,0,0,0,0,0,0,0,0,0,0,0,0,0,0,0,0,0,0,0,0,0,0
131,65,0,0,9.2,0,0,0,25.8,0,0,0,0,0,0,0,0,0,0,0,0,0,0,0,0,0,0,0,0,0,0,0,0,0,0,0,0,0,0,0,0,0,0,0,0,0,0
135,65,0,0,8.5,0,0,0,26.5,0,0,0,0,0,0,0,0,0,0,0,0,0,0,0,0,0,0,0,0,0,0,0,0,0,0,0,0,0,0,0,0,0,0,0,0,0,0
142,65,0,0,6.5,0,0,0,28.5,0,0,0,0,0,0,0,0,0,0,0,0,0,0,0,0,0,0,0,0,0,0,0,0,0,0,0,0,0,0,0,0,0,0,0,0,0,0
87,57,0,0,32.4,0,0,0,10.6,0,0,0,0,0,0,0,0,0,0,0,0,0,0,0,0,0,0,0,0,0,0,0,0,0,0,0,0,0,0,0,0,0,0,0,0,0,0
103,57,0,0,20.8,0,0,0,22.2,0,0,0,0,0,0,0,0,0,0,0,0,0,0,0,0,0,0,0,0,0,0,0,0,0,0,0,0,0,0,0,0,0,0,0,0,0,0
105,57,0,0,19.8,0,0,0,23.2,0,0,0,0,0,0,0,0,0,0,0,0,0,0,0,0,0,0,0,0,0,0,0,0,0,0,0,0,0,0,0,0,0,0,0,0,0,0
108.7,57,0,0,17.8,0,0,0,25.2,0,0,0,0,0,0,0,0,0,0,0,0,0,0,0,0,0,0,0,0,0,0,0,0,0,0,0,0,0,0,0,0,0,0,0,0,0,0
121.8,57,0,0,16,0,0,0,27,0,0,0,0,0,0,0,0,0,0,0,0,0,0,0,0,0,0,0,0,0,0,0,0,0,0,0,0,0,0,0,0,0,0,0,0,0,0
144.5,57,0,0,13,0,0,0,30,0,0,0,0,0,0,0,0,0,0,0,0,0,0,0,0,0,0,0,0,0,0,0,0,0,0,0,0,0,0,0,0,0,0,0,0,0,0
129.5,50,0,0,29.5,0,0,0,20.5,0,0,0,0,0,0,0,0,0,0,0,0,0,0,0,0,0,0,0,0,0,0,0,0,0,0,0,0,0,0,0,0,0,0,0,0,0,0
109.2,50,0,0,25,0,0,0,25,0,0,0,0,0,0,0,0,0,0,0,0,0,0,0,0,0,0,0,0,0,0,0,0,0,0,0,0,0,0,0,0,0,0,0,0,0,0
74.5,66.5,0,0,23.5,0,0,0,10,0,0,0,0,0,0,0,0,0,0,0,0,0,0,0,0,0,0,0,0,0,0,0,0,0,0,0,0,0,0,0,0,0,0,0,0,0,0
86,56.2,0,0,32.8,0,0,0,11,0,0,0,0,0,0,0,0,0,0,0,0,0,0,0,0,0,0,0,0,0,0,0,0,0,0,0,0,0,0,0,0,0,0,0,0,0,0
91.2,70.7,0,0,14.3,0,0,0,15,0,0,0,0,0,0,0,0,0,0,0,0,0,0,0,0,0,0,0,0,0,0,0,0,0,0,0,0,0,0,0,0,0,0,0,0,0,0
93.2,66.4,0,0,18.6,0,0,0,15,0,0,0,0,0,0,0,0,0,0,0,0,0,0,0,0,0,0,0,0,0,0,0,0,0,0,0,0,0,0,0,0,0,0,0,0,0,0
94.3,60,0,0,25,0,0,0,15,0,0,0,0,0,0,0,0,0,0,0,0,0,0,0,0,0,0,0,0,0,0,0,0,0,0,0,0,0,0,0,0,0,0,0,0,0,0
101.5,73,0,0,7,0,0,0,20,0,0,0,0,0,0,0,0,0,0,0,0,0,0,0,0,0,0,0,0,0,0,0,0,0,0,0,0,0,0,0,0,0,0,0,0,0,0
112.2,60.5,0,0,19.5,0,0,0,20,0,0,0,0,0,0,0,0,0,0,0,0,0,0,0,0,0,0,0,0,0,0,0,0,0,0,0,0,0,0,0,0,0,0,0,0,0,0
121.4,52.8,0,0,27.2,0,0,0,20,0,0,0,0,0,0,0,0,0,0,0,0,0,0,0,0,0,0,0,0,0,0,0,0,0,0,0,0,0,0,0,0,0,0,0,0,0,0
118,65,0,0,10,0,0,0,25,0,0,0,0,0,0,0,0,0,0,0,0,0,0,0,0,0,0,0,0,0,0,0,0,0,0,0,0,0,0,0,0,0,0,0,0,0,0
126.5,60,0,0,15,0,0,0,25,0,0,0,0,0,0,0,0,0,0,0,0,0,0,0,0,0,0,0,0,0,0,0,0,0,0,0,0,0,0,0,0,0,0,0,0,0,0
129,55,0,0,20,0,0,0,25,0,0,0,0,0,0,0,0,0,0,0,0,0,0,0,0,0,0,0,0,0,0,0,0,0,0,0,0,0,0,0,0,0,0,0,0,0,0
157.3,51.91,0,0,0,21.13,0,0,26.96,0,0,0,0,0,0,0,0,0,0,0,0,0,0,0,0,0,0,0,0,0,0,0,0,0,0,0,0,0,0,0,0,0,0,0,0,0,0
136,55.96,0,0,0,21.02,0,0,23.02,0,0,0,0,0,0,0,0,0,0,0,0,0,0,0,0,0,0,0,0,0,0,0,0,0,0,0,0,0,0,0,0,0,0,0,0,0,0
130.7,59.56,0,0,0,21.42,0,0,19.02,0,0,0,0,0,0,0,0,0,0,0,0,0,0,0,0,0,0,0,0,0,0,0,0,0,0,0,0,0,0,0,0,0,0,0,0,0,0
138.7,60.12,0,0,0,16.21,0,0,23.67,0,0,0,0,0,0,0,0,0,0,0,0,0,0,0,0,0,0,0,0,0,0,0,0,0,0,0,0,0,0,0,0,0,0,0,0,0,0
138.7,63.26,0,0,0,13.12,0,0,23.62,0,0,0,0,0,0,0,0,0,0,0,0,0,0,0,0,0,0,0,0,0,0,0,0,0,0,0,0,0,0,0,0,0,0,0,0,0,0
125.3,63.89,0,0,0,15.62,0,0,20.49,0,0,0,0,0,0,0,0,0,0,0,0,0,0,0,0,0,0,0,0,0,0,0,0,0,0,0,0,0,0,0,0,0,0,0,0,0,0
138.7,64.84,0,0,0,9.08,0,0,26.08,0,0,0,0,0,0,0,0,0,0,0,0,0,0,0,0,0,0,0,0,0,0,0,0,0,0,0,0,0,0,0,0,0,0,0,0,0,0
141.3,66.03,0,0,0,5.92,0,0,28.05,0,0,0,0,0,0,0,0,0,0,0,0,0,0,0,0,0,0,0,0,0,0,0,0,0,0,0,0,0,0,0,0,0,0,0,0,0,0
117.3,65.66,0,0,0,17.07,0,0,17.27,0,0,0,0,0,0,0,0,0,0,0,0,0,0,0,0,0,0,0,0,0,0,0,0,0,0,0,0,0,0,0,0,0,0,0,0,0,0
128,66.35,0,0,0,12.61,0,0,21.04,0,0,0,0,0,0,0,0,0,0,0,0,0,0,0,0,0,0,0,0,0,0,0,0,0,0,0,0,0,0,0,0,0,0,0,0,0,0
141.3,67.75,0,0,0,3.53,0,0,28.72,0,0,0,0,0,0,0,0,0,0,0,0,0,0,0,0,0,0,0,0,0,0,0,0,0,0,0,0,0,0,0,0,0,0,0,0,0,0
125.3,67.99,0,0,0,10.2,0,0,21.81,0,0,0,0,0,0,0,0,0,0,0,0,0,0,0,0,0,0,0,0,0,0,0,0,0,0,0,0,0,0,0,0,0,0,0,0,0,0
104,69.7,0,0,0,15.82,0,0,14.48,0,0,0,0,0,0,0,0,0,0,0,0,0,0,0,0,0,0,0,0,0,0,0,0,0,0,0,0,0,0,0,0,0,0,0,0,0,0
120,70.67,0,0,0,6.98,0,0,22.35,0,0,0,0,0,0,0,0,0,0,0,0,0,0,0,0,0,0,0,0,0,0,0,0,0,0,0,0,0,0,0,0,0,0,0,0,0,0
93.3,71.14,0,0,0,17.22,0,0,11.64,0,0,0,0,0,0,0,0,0,0,0,0,0,0,0,0,0,0,0,0,0,0,0,0,0,0,0,0,0,0,0,0,0,0,0,0,0,0
96,71.69,0,0,0,14.61,0,0,13.7,0,0,0,0,0,0,0,0,0,0,0,0,0,0,0,0,0,0,0,0,0,0,0,0,0,0,0,0,0,0,0,0,0,0,0,0,0,0
122.7,72.99,0,0,0,3.39,0,0,23.62,0,0,0,0,0,0,0,0,0,0,0,0,0,0,0,0,0,0,0,0,0,0,0,0,0,0,0,0,0,0,0,0,0,0,0,0,0,0
96,73.87,0,0,0,11.41,0,0,14.72,0,0,0,0,0,0,0,0,0,0,0,0,0,0,0,0,0,0,0,0,0,0,0,0,0,0,0,0,0,0,0,0,0,0,0,0,0,0
88,74.28,0,0,0,13.88,0,0,11.84,0,0,0,0,0,0,0,0,0,0,0,0,0,0,0,0,0,0,0,0,0,0,0,0,0,0,0,0,0,0,0,0,0,0,0,0,0,0
101.3,78.84,0,0,0,3.21,0,0,17.95,0,0,0,0,0,0,0,0,0,0,0,0,0,0,0,0,0,0,0,0,0,0,0,0,0,0,0,0,0,0,0,0,0,0,0,0,0,0
85.3,80.81,0,0,0,3.48,0,0,15.71,0,0,0,0,0,0,0,0,0,0,0,0,0,0,0,0,0,0,0,0,0,0,0,0,0,0,0,0,0,0,0,0,0,0,0,0,0,0
76.7,80,0,0,0,0,0,0,10,0,0,0,0,0,0,0,0,0,0,0,10,0,0,0,0,0,0,0,0,0,0,0,0,0,0,0,0,0,0,0,0,0,0,0,0,0,0
85.5,80,0,0,0,0,0,0,15,0,0,0,0,0,0,0,0,0,0,0,5,0,0,0,0,0,0,0,0,0,0,0,0,0,0,0,0,0,0,0,0,0,0,0,0,0,0
89.9,75,0,0,0,0,0,0,10,0,0,0,0,0,0,0,0,0,0,0,15,0,0,0,0,0,0,0,0,0,0,0,0,0,0,0,0,0,0,0,0,0,0,0,0,0,0
95.1,75,0,0,0,0,0,0,12.5,0,0,0,0,0,0,0,0,0,0,0,12.5,0,0,0,0,0,0,0,0,0,0,0,0,0,0,0,0,0,0,0,0,0,0,0,0,0,0
110.8,75,0,0,0,0,0,0,20,0,0,0,0,0,0,0,0,0,0,0,5,0,0,0,0,0,0,0,0,0,0,0,0,0,0,0,0,0,0,0,0,0,0,0,0,0,0
96.2,70,0,0,0,0,0,0,10,0,0,0,0,0,0,0,0,0,0,0,20,0,0,0,0,0,0,0,0,0,0,0,0,0,0,0,0,0,0,0,0,0,0,0,0,0,0
106.4,70,0,0,0,0,0,0,15,0,0,0,0,0,0,0,0,0,0,0,15,0,0,0,0,0,0,0,0,0,0,0,0,0,0,0,0,0,0,0,0,0,0,0,0,0,0
117.5,70,0,0,0,0,0,0,20,0,0,0,0,0,0,0,0,0,0,0,10,0,0,0,0,0,0,0,0,0,0,0,0,0,0,0,0,0,0,0,0,0,0,0,0,0,0
132.6,70,0,0,0,0,0,0,25,0,0,0,0,0,0,0,0,0,0,0,5,0,0,0,0,0,0,0,0,0,0,0,0,0,0,0,0,0,0,0,0,0,0,0,0,0,0
138.8,65,0,0,0,0,0,0,25,0,0,0,0,0,0,0,0,0,0,0,10,0,0,0,0,0,0,0,0,0,0,0,0,0,0,0,0,0,0,0,0,0,0,0,0,0,0
104.2,60,0,0,0,0,0,0,5,0,0,0,0,0,0,0,0,0,0,0,35,0,0,0,0,0,0,0,0,0,0,0,0,0,0,0,0,0,0,0,0,0,0,0,0,0,0
110.6,60,0,0,0,0,0,0,10,0,0,0,0,0,0,0,0,0,0,0,30,0,0,0,0,0,0,0,0,0,0,0,0,0,0,0,0,0,0,0,0,0,0,0,0,0,0
121,60,0,0,0,0,0,0,15,0,0,0,0,0,0,0,0,0,0,0,25,0,0,0,0,0,0,0,0,0,0,0,0,0,0,0,0,0,0,0,0,0,0,0,0,0,0
123,60,0,0,0,0,0,0,17,0,0,0,0,0,0,0,0,0,0,0,23,0,0,0,0,0,0,0,0,0,0,0,0,0,0,0,0,0,0,0,0,0,0,0,0,0,0
108.2,60,0,0,0,0,0,0,20,0,0,0,0,0,0,0,0,0,0,0,20,0,0,0,0,0,0,0,0,0,0,0,0,0,0,0,0,0,0,0,0,0,0,0,0,0,0
133.2,60,0,0,0,0,0,0,22,0,0,0,0,0,0,0,0,0,0,0,18,0,0,0,0,0,0,0,0,0,0,0,0,0,0,0,0,0,0,0,0,0,0,0,0,0,0
135.8,60,0,0,0,0,0,0,23.4,0,0,0,0,0,0,0,0,0,0,0,16.6,0,0,0,0,0,0,0,0,0,0,0,0,0,0,0,0,0,0,0,0,0,0,0,0,0,0
138.4,60,0,0,0,0,0,0,24.3,0,0,0,0,0,0,0,0,0,0,0,15.7,0,0,0,0,0,0,0,0,0,0,0,0,0,0,0,0,0,0,0,0,0,0,0,0,0,0
140.9,60,0,0,0,0,0,0,25,0,0,0,0,0,0,0,0,0,0,0,15,0,0,0,0,0,0,0,0,0,0,0,0,0,0,0,0,0,0,0,0,0,0,0,0,0,0
91,80.25,0,0,0,0,4.19,0,15.56,0,0,0,0,0,0,0,0,0,0,0,0,0,0,0,0,0,0,0,0,0,0,0,0,0,0,0,0,0,0,0,0,0,0,0,0,0,0
98,77.42,0,0,0,0,6.5,0,16.08,0,0,0,0,0,0,0,0,0,0,0,0,0,0,0,0,0,0,0,0,0,0,0,0,0,0,0,0,0,0,0,0,0,0,0,0,0,0
99,75.02,0,0,0,0,4.2,0,20.78,0,0,0,0,0,0,0,0,0,0,0,0,0,0,0,0,0,0,0,0,0,0,0,0,0,0,0,0,0,0,0,0,0,0,0,0,0,0
99,72.77,0,0,0,0,2.04,0,25.19,0,0,0,0,0,0,0,0,0,0,0,0,0,0,0,0,0,0,0,0,0,0,0,0,0,0,0,0,0,0,0,0,0,0,0,0,0,0
100,74.39,0,0,0,0,8.97,0,16.64,0,0,0,0,0,0,0,0,0,0,0,0,0,0,0,0,0,0,0,0,0,0,0,0,0,0,0,0,0,0,0,0,0,0,0,0,0,0
111,72.01,0,0,0,0,6.51,0,21.48,0,0,0,0,0,0,0,0,0,0,0,0,0,0,0,0,0,0,0,0,0,0,0,0,0,0,0,0,0,0,0,0,0,0,0,0,0,0
112,67.68,0,0,0,0,2.04,0,30.28,0,0,0,0,0,0,0,0,0,0,0,0,0,0,0,0,0,0,0,0,0,0,0,0,0,0,0,0,0,0,0,0,0,0,0,0,0,0
99,73.67,0,0,0,0,14.43,0,11.9,0,0,0,0,0,0,0,0,0,0,0,0,0,0,0,0,0,0,0,0,0,0,0,0,0,0,0,0,0,0,0,0,0,0,0,0,0,0
107,70.15,0,0,0,0,17.49,0,12.36,0,0,0,0,0,0,0,0,0,0,0,0,0,0,0,0,0,0,0,0,0,0,0,0,0,0,0,0,0,0,0,0,0,0,0,0,0,0
116,67.65,0,0,0,0,14.46,0,17.89,0,0,0,0,0,0,0,0,0,0,0,0,0,0,0,0,0,0,0,0,0,0,0,0,0,0,0,0,0,0,0,0,0,0,0,0,0,0
123,65.33,0,0,0,0,11.64,0,23.03,0,0,0,0,0,0,0,0,0,0,0,0,0,0,0,0,0,0,0,0,0,0,0,0,0,0,0,0,0,0,0,0,0,0,0,0,0,0
102,68.99,0,0,0,0,24.33,0,6.68,0,0,0,0,0,0,0,0,0,0,0,0,0,0,0,0,0,0,0,0,0,0,0,0,0,0,0,0,0,0,0,0,0,0,0,0,0,0
131,61.62,0,0,0,0,14.49,0,23.89,0,0,0,0,0,0,0,0,0,0,0,0,0,0,0,0,0,0,0,0,0,0,0,0,0,0,0,0,0,0,0,0,0,0,0,0,0,0
66.5,75,0,0,0,0,0,0,10,0,0,0,0,0,0,0,0,0,0,15,0,0,0,0,0,0,0,0,0,0,0,0,0,0,0,0,0,0,0,0,0,0,0,0,0,0,0
78,75,0,0,0,0,0,0,12.5,0,0,0,0,0,0,0,0,0,0,12.5,0,0,0,0,0,0,0,0,0,0,0,0,0,0,0,0,0,0,0,0,0,0,0,0,0,0,0
92.5,75,0,0,0,0,0,0,15,0,0,0,0,0,0,0,0,0,0,10,0,0,0,0,0,0,0,0,0,0,0,0,0,0,0,0,0,0,0,0,0,0,0,0,0,0,0
67,70,0,0,0,0,0,0,10,0,0,0,0,0,0,0,0,0,0,20,0,0,0,0,0,0,0,0,0,0,0,0,0,0,0,0,0,0,0,0,0,0,0,0,0,0,0
91,70,0,0,0,0,0,0,15,0,0,0,0,0,0,0,0,0,0,15,0,0,0,0,0,0,0,0,0,0,0,0,0,0,0,0,0,0,0,0,0,0,0,0,0,0,0
110,70,0,0,0,0,0,0,20,0,0,0,0,0,0,0,0,0,0,10,0,0,0,0,0,0,0,0,0,0,0,0,0,0,0,0,0,0,0,0,0,0,0,0,0,0,0
129,70,0,0,0,0,0,0,25,0,0,0,0,0,0,0,0,0,0,5,0,0,0,0,0,0,0,0,0,0,0,0,0,0,0,0,0,0,0,0,0,0,0,0,0,0,0
67,65,0,0,0,0,0,0,10,0,0,0,0,0,0,0,0,0,0,25,0,0,0,0,0,0,0,0,0,0,0,0,0,0,0,0,0,0,0,0,0,0,0,0,0,0,0
91,65,0,0,0,0,0,0,15,0,0,0,0,0,0,0,0,0,0,20,0,0,0,0,0,0,0,0,0,0,0,0,0,0,0,0,0,0,0,0,0,0,0,0,0,0,0
111,65,0,0,0,0,0,0,20,0,0,0,0,0,0,0,0,0,0,15,0,0,0,0,0,0,0,0,0,0,0,0,0,0,0,0,0,0,0,0,0,0,0,0,0,0,0
131,65,0,0,0,0,0,0,25,0,0,0,0,0,0,0,0,0,0,10,0,0,0,0,0,0,0,0,0,0,0,0,0,0,0,0,0,0,0,0,0,0,0,0,0,0,0
147.5,65,0,0,0,0,0,0,30,0,0,0,0,0,0,0,0,0,0,5,0,0,0,0,0,0,0,0,0,0,0,0,0,0,0,0,0,0,0,0,0,0,0,0,0,0,0
67.5,60,0,0,0,0,0,0,10,0,0,0,0,0,0,0,0,0,0,30,0,0,0,0,0,0,0,0,0,0,0,0,0,0,0,0,0,0,0,0,0,0,0,0,0,0,0
86,60,0,0,0,0,0,0,15,0,0,0,0,0,0,0,0,0,0,25,0,0,0,0,0,0,0,0,0,0,0,0,0,0,0,0,0,0,0,0,0,0,0,0,0,0,0
110.5,60,0,0,0,0,0,0,20,0,0,0,0,0,0,0,0,0,0,20,0,0,0,0,0,0,0,0,0,0,0,0,0,0,0,0,0,0,0,0,0,0,0,0,0,0,0
