Repository: you0514w/youyou

File: Refract Index 587.6nm d.csv (part 1 of 31)
Refract Index 587.6nm d,SiO2,B2O3,Al2O3,MgO,CaO,BaO,Li2O,Na2O,K2O,Cs2O,ZnO,SrO,PbO,SnO,Ga2O3,As2O3,Y2O3,Sb2O3,La2O3,Nd2O3,Gd2O3,Bi2O3,TiO2,GeO2,ZrO2,SnO2,TeO2,P2O5,Nb2O5,Ta2O5,WO3,Yb2O3
1.5,100,0,0,0,0,0,0,0,0,0,0,0,0,0,0,0,0,0,0,0,0,0,0,0,0,0,0,0,0,0,0,0
1.69,55,0,22.7,0,0,0,0,0,0,0,0,0,0,0,0,0,22.3,0,0,0,0,0,0,0,0,0,0,0,0,0,0,0
1.66,58,0,24.4,0,0,0,0,0,0,0,0,0,0,0,0,0,17.6,0,0,0,0,0,0,0,0,0,0,0,0,0,0,0
1.68,58,0,24.4,0,0,0,0,0,0,0,0,0,0,0,0,0,0,0,17.6,0,0,0,0,0,0,0,0,0,0,0,0,0
1.7,50,0,30,0,0,0,0,0,0,0,0,0,0,0,0,0,0,0,20,0,0,0,0,0,0,0,0,0,0,0,0,0
1.7,55,0,22.7,0,0,0,0,0,0,0,0,0,0,0,0,0,11.15,0,11.15,0,0,0,0,0,0,0,0,0,0,0,0,0
1.7,50,0,30,0,0,0,0,0,0,0,0,0,0,0,0,0,10,0,10,0,0,0,0,0,0,0,0,0,0,0,0,0
1.72,46,0,32,0,0,0,0,0,0,0,0,0,0,0,0,0,11,0,11,0,0,0,0,0,0,0,0,0,0,0,0,0
1.75,43.2,0,25.4,0,0,0,0,0,0,0,0,0,0,0,0,0,18.4,0,0,0,0,0,13,0,0,0,0,0,0,0,0,0
1.77,42,0,22.7,0,0,0,0,0,0,0,0,0,0,0,0,0,22.3,0,0,0,0,0,13,0,0,0,0,0,0,0,0,0
1.78,43.2,0,25.4,0,0,0,0,0,0,0,0,0,0,0,0,0,0,0,18.4,0,0,0,13,0,0,0,0,0,0,0,0,0
1.79,42,0,22.7,0,0,0,0,0,0,0,0,0,0,0,0,0,0,0,22.3,0,0,0,13,0,0,0,0,0,0,0,0,0
1.8,40,0,22.7,0,0,0,0,0,0,0,0,0,0,0,0,0,0,0,22.3,0,0,0,15,0,0,0,0,0,0,0,0,0
1.82,37,0,22.7,0,0,0,0,0,0,0,0,0,0,0,0,0,0,0,22.3,0,0,0,18,0,0,0,0,0,0,0,0,0
1.8,35,0,30,0,0,0,0,0,0,0,0,0,0,0,0,0,12.5,0,12.5,0,0,0,10,0,0,0,0,0,0,0,0,0
1.81,32,0,30,0,0,0,0,0,0,0,0,0,0,0,0,0,12.5,0,12.5,0,0,0,13,0,0,0,0,0,0,0,0,0
1.82,30,0,30,0,0,0,0,0,0,0,0,0,0,0,0,0,12.5,0,12.5,0,0,0,15,0,0,0,0,0,0,0,0,0
1.5,0,85,0,0,0,0,0,15,0,0,0,0,0,0,0,0,0,0,0,0,0,0,0,0,0,0,0,0,0,0,0,0
1.47,0,100,0,0,0,0,0,0,0,0,0,0,0,0,0,0,0,0,0,0,0,0,0,0,0,0,0,0,0,0,0,0
1.48,0,95,0,0,0,0,0,5,0,0,0,0,0,0,0,0,0,0,0,0,0,0,0,0,0,0,0,0,0,0,0,0
1.49,0,90,0,0,0,0,0,10,0,0,0,0,0,0,0,0,0,0,0,0,0,0,0,0,0,0,0,0,0,0,0,0
1.5,0,80,0,0,0,0,0,20,0,0,0,0,0,0,0,0,0,0,0,0,0,0,0,0,0,0,0,0,0,0,0,0
1.51,0,75,0,0,0,0,0,25,0,0,0,0,0,0,0,0,0,0,0,0,0,0,0,0,0,0,0,0,0,0,0,0
1.75,55,0,10,0,0,0,0,0,0,0,15,0,0,0,0,0,0,0,20,0,0,0,0,0,0,0,0,0,0,0,0,0
1.73,60,0,10,0,0,0,0,0,0,0,10,0,0,0,0,0,0,0,20,0,0,0,0,0,0,0,0,0,0,0,0,0
1.7,70,0,10,0,0,0,0,0,0,0,0,0,0,0,0,0,0,0,20,0,0,0,0,0,0,0,0,0,0,0,0,0
1.71,65,0,10,0,0,0,0,0,0,0,5,0,0,0,0,0,0,0,20,0,0,0,0,0,0,0,0,0,0,0,0,0
1.66,40,0,10,0,20,20,0,0,0,0,10,0,0,0,0,0,0,0,0,0,0,0,0,0,0,0,0,0,0,0,0,0
1.64,45,0,10,0,17.5,17.5,0,0,0,0,10,0,0,0,0,0,0,0,0,0,0,0,0,0,0,0,0,0,0,0,0,0
1.62,50,0,10,0,15,15,0,0,0,0,10,0,0,0,0,0,0,0,0,0,0,0,0,0,0,0,0,0,0,0,0,0
1.6,55,0,10,0,12.5,12.5,0,0,0,0,10,0,0,0,0,0,0,0,0,0,0,0,0,0,0,0,0,0,0,0,0,0
1.58,60,0,10,0,10,10,0,0,0,0,10,0,0,0,0,0,0,0,0,0,0,0,0,0,0,0,0,0,0,0,0,0
1.57,65,0,10,0,7.5,7.5,0,0,0,0,10,0,0,0,0,0,0,0,0,0,0,0,0,0,0,0,0,0,0,0,0,0
1.58,60,0,10,0,0,20,0,0,0,0,10,0,0,0,0,0,0,0,0,0,0,0,0,0,0,0,0,0,0,0,0,0
1.59,60,0,10,0,0,25,0,0,0,0,5,0,0,0,0,0,0,0,0,0,0,0,0,0,0,0,0,0,0,0,0,0
1.66,45,0,10,0,0,30,0,0,0,0,15,0,0,0,0,0,0,0,0,0,0,0,0,0,0,0,0,0,0,0,0,0
1.63,50,0,10,0,0,30,0,0,0,0,10,0,0,0,0,0,0,0,0,0,0,0,0,0,0,0,0,0,0,0,0,0
1.62,55,0,10,0,0,30,0,0,0,0,5,0,0,0,0,0,0,0,0,0,0,0,0,0,0,0,0,0,0,0,0,0
1.61,60,0,10,0,0,30,0,0,0,0,0,0,0,0,0,0,0,0,0,0,0,0,0,0,0,0,0,0,0,0,0,0
1.63,45,0,10,0,0,0,0,0,0,0,15,30,0,0,0,0,0,0,0,0,0,0,0,0,0,0,0,0,0,0,0,0
1.61,50,0,10,0,0,0,0,0,0,0,10,30,0,0,0,0,0,0,0,0,0,0,0,0,0,0,0,0,0,0,0,0
1.6,55,0,10,0,0,0,0,0,0,0,5,30,0,0,0,0,0,0,0,0,0,0,0,0,0,0,0,0,0,0,0,0
1.59,60,0,10,0,0,0,0,0,0,0,0,30,0,0,0,0,0,0,0,0,0,0,0,0,0,0,0,0,0,0,0,0
1.63,45,0,10,0,30,0,0,0,0,0,15,0,0,0,0,0,0,0,0,0,0,0,0,0,0,0,0,0,0,0,0,0
1.61,50,0,10,0,30,0,0,0,0,0,10,0,0,0,0,0,0,0,0,0,0,0,0,0,0,0,0,0,0,0,0,0
1.59,55,0,10,0,30,0,0,0,0,0,5,0,0,0,0,0,0,0,0,0,0,0,0,0,0,0,0,0,0,0,0,0
1.58,60,0,10,0,30,0,0,0,0,0,0,0,0,0,0,0,0,0,0,0,0,0,0,0,0,0,0,0,0,0,0,0
1.61,45,0,10,30,0,0,0,0,0,0,15,0,0,0,0,0,0,0,0,0,0,0,0,0,0,0,0,0,0,0,0,0
1.59,50,0,10,30,0,0,0,0,0,0,10,0,0,0,0,0,0,0,0,0,0,0,0,0,0,0,0,0,0,0,0,0
1.57,55,0,10,30,0,0,0,0,0,0,5,0,0,0,0,0,0,0,0,0,0,0,0,0,0,0,0,0,0,0,0,0
1.56,60,0,10,30,0,0,0,0,0,0,0,0,0,0,0,0,0,0,0,0,0,0,0,0,0,0,0,0,0,0,0,0
1.67,40,0,10,0,0,50,0,0,0,0,0,0,0,0,0,0,0,0,0,0,0,0,0,0,0,0,0,0,0,0,0,0
1.63,40,0,10,0,0,0,0,0,0,0,0,50,0,0,0,0,0,0,0,0,0,0,0,0,0,0,0,0,0,0,0,0
1.62,40,0,10,0,50,0,0,0,0,0,0,0,0,0,0,0,0,0,0,0,0,0,0,0,0,0,0,0,0,0,0,0
1.6,40,0,10,50,0,0,0,0,0,0,0,0,0,0,0,0,0,0,0,0,0,0,0,0,0,0,0,0,0,0,0,0
1.66,40,0,15,0,0,45,0,0,0,0,0,0,0,0,0,0,0,0,0,0,0,0,0,0,0,0,0,0,0,0,0,0
1.62,40,0,15,0,0,0,0,0,0,0,0,45,0,0,0,0,0,0,0,0,0,0,0,0,0,0,0,0,0,0,0,0
1.62,40,0,15,0,45,0,0,0,0,0,0,0,0,0,0,0,0,0,0,0,0,0,0,0,0,0,0,0,0,0,0,0
1.66,45,0,10,0,0,45,0,0,0,0,0,0,0,0,0,0,0,0,0,0,0,0,0,0,0,0,0,0,0,0,0,0
1.62,45,0,10,0,0,0,0,0,0,0,0,45,0,0,0,0,0,0,0,0,0,0,0,0,0,0,0,0,0,0,0,0
1.61,45,0,10,0,45,0,0,0,0,0,0,0,0,0,0,0,0,0,0,0,0,0,0,0,0,0,0,0,0,0,0,0
1.59,45,0,10,45,0,0,0,0,0,0,0,0,0,0,0,0,0,0,0,0,0,0,0,0,0,0,0,0,0,0,0,0
1.64,45,0,15,0,0,40,0,0,0,0,0,0,0,0,0,0,0,0,0,0,0,0,0,0,0,0,0,0,0,0,0,0
1.61,45,0,15,0,0,0,0,0,0,0,0,40,0,0,0,0,0,0,0,0,0,0,0,0,0,0,0,0,0,0,0,0
1.6,45,0,15,0,40,0,0,0,0,0,0,0,0,0,0,0,0,0,0,0,0,0,0,0,0,0,0,0,0,0,0,0
1.59,45,0,15,40,0,0,0,0,0,0,0,0,0,0,0,0,0,0,0,0,0,0,0,0,0,0,0,0,0,0,0,0
1.6,45,0,20,0,35,0,0,0,0,0,0,0,0,0,0,0,0,0,0,0,0,0,0,0,0,0,0,0,0,0,0,0
1.64,50,0,10,0,0,40,0,0,0,0,0,0,0,0,0,0,0,0,0,0,0,0,0,0,0,0,0,0,0,0,0,0
1.61,50,0,10,0,0,0,0,0,0,0,0,40,0,0,0,0,0,0,0,0,0,0,0,0,0,0,0,0,0,0,0,0
1.6,50,0,10,0,40,0,0,0,0,0,0,0,0,0,0,0,0,0,0,0,0,0,0,0,0,0,0,0,0,0,0,0
1.58,50,0,10,40,0,0,0,0,0,0,0,0,0,0,0,0,0,0,0,0,0,0,0,0,0,0,0,0,0,0,0,0
1.62,50,0,15,0,0,35,0,0,0,0,0,0,0,0,0,0,0,0,0,0,0,0,0,0,0,0,0,0,0,0,0,0
1.6,50,0,15,0,0,0,0,0,0,0,0,35,0,0,0,0,0,0,0,0,0,0,0,0,0,0,0,0,0,0,0,0
1.59,50,0,15,0,35,0,0,0,0,0,0,0,0,0,0,0,0,0,0,0,0,0,0,0,0,0,0,0,0,0,0,0
1.65,55,0,5,0,0,40,0,0,0,0,0,0,0,0,0,0,0,0,0,0,0,0,0,0,0,0,0,0,0,0,0,0
1.6,55,0,5,0,0,0,0,0,0,0,0,40,0,0,0,0,0,0,0,0,0,0,0,0,0,0,0,0,0,0,0,0
1.6,55,0,5,0,40,0,0,0,0,0,0,0,0,0,0,0,0,0,0,0,0,0,0,0,0,0,0,0,0,0,0,0
1.56,55,0,5,40,0,0,0,0,0,0,0,0,0,0,0,0,0,0,0,0,0,0,0,0,0,0,0,0,0,0,0,0
1.63,55,0,10,0,0,35,0,0,0,0,0,0,0,0,0,0,0,0,0,0,0,0,0,0,0,0,0,0,0,0,0,0
1.6,55,0,10,0,0,0,0,0,0,0,0,35,0,0,0,0,0,0,0,0,0,0,0,0,0,0,0,0,0,0,0,0
1.59,55,0,10,0,35,0,0,0,0,0,0,0,0,0,0,0,0,0,0,0,0,0,0,0,0,0,0,0,0,0,0,0
1.57,55,0,10,35,0,0,0,0,0,0,0,0,0,0,0,0,0,0,0,0,0,0,0,0,0,0,0,0,0,0,0,0
1.61,55,0,15,0,0,30,0,0,0,0,0,0,0,0,0,0,0,0,0,0,0,0,0,0,0,0,0,0,0,0,0,0
1.59,55,0,15,0,0,0,0,0,0,0,0,30,0,0,0,0,0,0,0,0,0,0,0,0,0,0,0,0,0,0,0,0
1.58,55,0,15,0,30,0,0,0,0,0,0,0,0,0,0,0,0,0,0,0,0,0,0,0,0,0,0,0,0,0,0,0
1.59,65,0,10,0,0,25,0,0,0,0,0,0,0,0,0,0,0,0,0,0,0,0,0,0,0,0,0,0,0,0,0,0
1.57,65,0,10,0,0,0,0,0,0,0,0,25,0,0,0,0,0,0,0,0,0,0,0,0,0,0,0,0,0,0,0,0
1.58,65,0,10,0,25,0,0,0,0,0,0,0,0,0,0,0,0,0,0,0,0,0,0,0,0,0,0,0,0,0,0,0
1.55,65,0,10,25,0,0,0,0,0,0,0,0,0,0,0,0,0,0,0,0,0,0,0,0,0,0,0,0,0,0,0,0
1.5,75,15,0,0,0,0,0,10,0,0,0,0,0,0,0,0,0,0,0,0,0,0,0,0,0,0,0,0,0,0,0,0
1.5,75,15,0,0,0,0,0,9,1,0,0,0,0,0,0,0,0,0,0,0,0,0,0,0,0,0,0,0,0,0,0,0
1.5,75,15,0,0,0,0,0,7,3,0,0,0,0,0,0,0,0,0,0,0,0,0,0,0,0,0,0,0,0,0,0,0
1.5,75,15,0,0,0,0,0,6,4,0,0,0,0,0,0,0,0,0,0,0,0,0,0,0,0,0,0,0,0,0,0,0
1.5,75,15,0,0,0,0,0,5,5,0,0,0,0,0,0,0,0,0,0,0,0,0,0,0,0,0,0,0,0,0,0,0
1.5,75,15,0,0,0,0,0,4,6,0,0,0,0,0,0,0,0,0,0,0,0,0,0,0,0,0,0,0,0,0,0,0
1.5,75,15,0,0,0,0,0,3,7,0,0,0,0,0,0,0,0,0,0,0,0,0,0,0,0,0,0,0,0,0,0,0
1.5,75,15,0,0,0,0,0,1,9,0,0,0,0,0,0,0,0,0,0,0,0,0,0,0,0,0,0,0,0,0,0,0
1.5,75,15,0,0,0,0,0,0,10,0,0,0,0,0,0,0,0,0,0,0,0,0,0,0,0,0,0,0,0,0,0,0
2.18,14.31,0,0,0,30.68,0,0,0,0,0,0,0,0,0,0,0,0,0,0,0,0,0,0,0,0,0,0,0,55.01,0,0,0
2.16,25.77,0,0,0,27.62,0,0,0,0,0,0,0,0,0,0,0,0,0,0,0,0,0,0,0,0,0,0,0,46.61,0,0,0
2.05,37.16,0,0,0,19.9,0,0,0,0,0,0,0,0,0,0,0,0,0,0,0,0,0,0,0,0,0,0,0,0,42.94,0,0
1.97,31.65,0,0,0,33.92,0,0,0,0,0,0,0,0,0,0,0,0,0,0,0,0,0,0,0,0,0,0,0,0,34.43,0,0
1.51,71.3,0,0,0,0,0,0,0,27.83,0,0,0,0,0,0,0,0,0,0,0,0,0,0,0,0,0,0,0,0,0.87,0,0
1.51,73.44,0,0,0,0,0,0,0,25.65,0,0,0,0,0,0,0,0,0,0,0,0,0,0,0,0,0,0,0,0,0.91,0,0
1.51,76.19,0,0,0,0,0,0,0,22.86,0,0,0,0,0,0,0,0,0,0,0,0,0,0,0,0,0,0,0,0,0.95,0,0
1.5,79.09,0,0,0,0,0,0,0,19.94,0,0,0,0,0,0,0,0,0,0,0,0,0,0,0,0,0,0,0,0,0.97,0,0
1.52,73.22,0,0,0,0,0,0,0,24.99,0,0,0,0,0,0,0,0,0,0,0,0,0,0,0,0,0,0,0,0,1.79,0,0
1.51,75.51,0,0,0,0,0,0,0,22.65,0,0,0,0,0,0,0,0,0,0,0,0,0,0,0,0,0,0,0,0,1.84,0,0
1.52,69.78,0,0,0,0,0,0,0,27.68,0,0,0,0,0,0,0,0,0,0,0,0,0,0,0,0,0,0,0,0,2.54,0,0
1.52,72.06,0,0,0,0,0,0,0,25.25,0,0,0,0,0,0,0,0,0,0,0,0,0,0,0,0,0,0,0,0,2.69,0,0
1.52,75.23,0,0,0,0,0,0,0,22.04,0,0,0,0,0,0,0,0,0,0,0,0,0,0,0,0,0,0,0,0,2.73,0,0
1.53,69.19,0,0,0,0,0,0,0,27.44,0,0,0,0,0,0,0,0,0,0,0,0,0,0,0,0,0,0,0,0,3.37,0,0
1.53,74.07,0,0,0,0,0,0,0,22.23,0,0,0,0,0,0,0,0,0,0,0,0,0,0,0,0,0,0,0,0,3.7,0,0
1.54,64.15,0,0,0,0,0,0,0,31.86,0,0,0,0,0,0,0,0,0,0,0,0,0,0,0,0,0,0,0,0,3.99,0,0
1.53,76.9,0,0,0,0,0,0,0,19.26,0,0,0,0,0,0,0,0,0,0,0,0,0,0,0,0,0,0,0,0,3.84,0,0
1.55,59.94,0,0,0,0,0,0,0,35.57,0,0,0,0,0,0,0,0,0,0,0,0,0,0,0,0,0,0,0,0,4.49,0,0
1.54,70.81,0,0,0,0,0,0,0,24.76,0,0,0,0,0,0,0,0,0,0,0,0,0,0,0,0,0,0,0,0,4.43,0,0
1.54,73.37,0,0,0,0,0,0,0,22.05,0,0,0,0,0,0,0,0,0,0,0,0,0,0,0,0,0,0,0,0,4.58,0,0
1.55,67.96,0,0,0,0,0,0,0,26.99,0,0,0,0,0,0,0,0,0,0,0,0,0,0,0,0,0,0,0,0,5.05,0,0
1.56,61.57,0,0,0,0,0,0,0,32.35,0,0,0,0,0,0,0,0,0,0,0,0,0,0,0,0,0,0,0,0,6.08,0,0
1.56,67.02,0,0,0,0,0,0,0,26.5,0,0,0,0,0,0,0,0,0,0,0,0,0,0,0,0,0,0,0,0,6.48,0,0
1.57,65.89,0,0,0,0,0,0,0,25.99,0,0,0,0,0,0,0,0,0,0,0,0,0,0,0,0,0,0,0,0,8.12,0,0
1.64,50,0,0,0,0,0,45,0,0,0,0,0,0,0,0,0,0,0,0,0,0,0,0,0,0,0,0,0,5,0,0,0
1.71,47,0,0,0,0,0,43,0,0,0,0,0,0,0,0,0,0,0,0,0,0,0,0,0,0,0,0,0,10,0,0,0
1.76,45,0,0,0,0,0,40,0,0,0,0,0,0,0,0,0,0,0,0,0,0,0,0,0,0,0,0,0,15,0,0,0
1.82,42,0,0,0,0,0,38,0,0,0,0,0,0,0,0,0,0,0,0,0,0,0,0,0,0,0,0,0,20,0,0,0
1.85,40,0,0,0,0,0,35,0,0,0,0,0,0,0,0,0,0,0,0,0,0,0,0,0,0,0,0,0,25,0,0,0
1.46,96.95,0,3.02,0,0,0,0,0,0,0,0,0,0,0,0,0,0,0,0,0,0,0,0,0,0,0,0,0,0.03,0,0,0
1.52,76.24,0,0.68,0,9.44,0,0,13.31,0.33,0,0,0,0,0,0,0,0,0,0,0,0,0,0,0,0,0,0,0,0,0,0,0
1.55,56.13,7.54,8.82,7.12,19.83,0,0,0.5,0.06,0,0,0,0,0,0,0,0,0,0,0,0,0,0,0,0,0,0,0,0,0,0,0
1.61,0,0,0,0,0,0,0,0,0,0,0,0,0,0,0,0,0,0,0,0,0,0,0,100,0,0,0,0,0,0,0,0
1.46,99,0,0,0,0,0,0,0,0,0,0,0,0,0,0,0,0,0,0,0,0,0,0,1,0,0,0,0,0,0,0,0
1.46,98,0,0,0,0,0,0,0,0,0,0,0,0,0,0,0,0,0,0,0,0,0,0,2,0,0,0,0,0,0,0,0
1.47,94.5,0,0,0,0,0,0,0,0,0,0,0,0,0,0,0,0,0,0,0,0,0,0,5.5,0,0,0,0,0,0,0,0
1.48,89,0,0,0,0,0,0,0,0,0,0,0,0,0,0,0,0,0,0,0,0,0,0,11,0,0,0,0,0,0,0,0
1.48,82.5,0,0,0,0,0,0,0,0,0,0,0,0,0,0,0,0,0,0,0,0,0,0,17.5,0,0,0,0,0,0,0,0
1.49,75.9,0,0,0,0,0,0,0,0,0,0,0,0,0,0,0,0,0,0,0,0,0,0,24.1,0,0,0,0,0,0,0,0
1.5,73,0,0,0,0,0,0,0,0,0,0,0,0,0,0,0,0,0,0,0,0,0,0,27,0,0,0,0,0,0,0,0
1.52,52,0,0,0,0,0,0,0,0,0,0,0,0,0,0,0,0,0,0,0,0,0,0,48,0,0,0,0,0,0,0,0
1.56,41,0,0,0,0,0,0,0,0,0,0,0,0,0,0,0,0,0,0,0,0,0,0,59,0,0,0,0,0,0,0,0
1.54,39,0,0,0,0,0,0,0,0,0,0,0,0,0,0,0,0,0,0,0,0,0,0,61,0,0,0,0,0,0,0,0
1.58,21.5,0,0,0,0,0,0,0,0,0,0,0,0,0,0,0,0,0,0,0,0,0,0,78.5,0,0,0,0,0,0,0,0
1.61,70,0,0,0,0,28,0,0,0,0,0,0,0,0,0,0,0,0,0,0,0,0,0,0,0,0,0,0,0,2,0,0
1.62,68,0,0,0,0,30,0,0,0,0,0,0,0,0,0,0,0,0,0,0,0,0,0,0,0,0,0,0,0,2,0,0
1.64,65,0,0,0,0,33,0,0,0,0,0,0,0,0,0,0,0,0,0,0,0,0,0,0,0,0,0,0,0,2,0,0
1.64,63,0,0,0,0,35,0,0,0,0,0,0,0,0,0,0,0,0,0,0,0,0,0,0,0,0,0,0,0,2,0,0
1.66,60,0,0,0,0,38,0,0,0,0,0,0,0,0,0,0,0,0,0,0,0,0,0,0,0,0,0,0,0,2,0,0
1.66,58,0,0,0,0,40,0,0,0,0,0,0,0,0,0,0,0,0,0,0,0,0,0,0,0,0,0,0,0,2,0,0
1.64,67.68,0,0,0,0,27.27,0,0,0,0,0,0,0,0,0,0,0,0,0,0,0,0,0,0,0,0,0,0,0,5.05,0,0
1.66,65,0,0,0,0,30,0,0,0,0,0,0,0,0,0,0,0,0,0,0,0,0,0,0,0,0,0,0,0,5,0,0
1.67,63,0,0,0,0,32,0,0,0,0,0,0,0,0,0,0,0,0,0,0,0,0,0,0,0,0,0,0,0,5,0,0
1.68,60,0,0,0,0,35,0,0,0,0,0,0,0,0,0,0,0,0,0,0,0,0,0,0,0,0,0,0,0,5,0,0
1.69,58,0,0,0,0,37,0,0,0,0,0,0,0,0,0,0,0,0,0,0,0,0,0,0,0,0,0,0,0,5,0,0
1.7,55,0,0,0,0,40,0,0,0,0,0,0,0,0,0,0,0,0,0,0,0,0,0,0,0,0,0,0,0,5,0,0
1.71,50,0,0,0,0,45,0,0,0,0,0,0,0,0,0,0,0,0,0,0,0,0,0,0,0,0,0,0,0,5,0,0
1.71,48,0,0,0,0,47,0,0,0,0,0,0,0,0,0,0,0,0,0,0,0,0,0,0,0,0,0,0,0,5,0,0
1.7,60,0,0,0,0,33,0,0,0,0,0,0,0,0,0,0,0,0,0,0,0,0,0,0,0,0,0,0,0,7,0,0
1.7,58,0,0,0,0,35,0,0,0,0,0,0,0,0,0,0,0,0,0,0,0,0,0,0,0,0,0,0,0,7,0,0
1.71,55,0,0,0,0,38,0,0,0,0,0,0,0,0,0,0,0,0,0,0,0,0,0,0,0,0,0,0,0,7,0,0
1.72,53,0,0,0,0,40,0,0,0,0,0,0,0,0,0,0,0,0,0,0,0,0,0,0,0,0,0,0,0,7,0,0
1.73,50,0,0,0,0,43,0,0,0,0,0,0,0,0,0,0,0,0,0,0,0,0,0,0,0,0,0,0,0,7,0,0
1.72,48,0,0,0,0,45,0,0,0,0,0,0,0,0,0,0,0,0,0,0,0,0,0,0,0,0,0,0,0,7,0,0
1.73,47,0,0,0,0,46,0,0,0,0,0,0,0,0,0,0,0,0,0,0,0,0,0,0,0,0,0,0,0,7,0,0
1.74,50,0,0,0,0,43.64,0,0,0,0,0,0,0,0,0,0,0,0,0,0,0,0,0,0,0,0,0,0,0,6.36,0,0
1.75,50,0,0,0,0,40,0,0,0,0,0,0,0,0,0,0,0,0,0,0,0,0,0,0,0,0,0,0,0,10,0,0
1.75,45,0,0,0,0,45,0,0,0,0,0,0,0,0,0,0,0,0,0,0,0,0,0,0,0,0,0,0,0,10,0,0
1.77,42,0,0,0,0,48,0,0,0,0,0,0,0,0,0,0,0,0,0,0,0,0,0,0,0,0,0,0,0,10,0,0
1.62,70,0,0,0,0,28,0,0,0,0,0,0,0,0,0,0,0,0,0,0,0,0,0,0,0,0,0,0,2,0,0,0
1.64,66,0,0,0,0,32,0,0,0,0,0,0,0,0,0,0,0,0,0,0,0,0,0,0,0,0,0,0,2,0,0,0
1.65,62,0,0,0,0,36,0,0,0,0,0,0,0,0,0,0,0,0,0,0,0,0,0,0,0,0,0,0,2,0,0,0
1.66,58,0,0,0,0,40,0,0,0,0,0,0,0,0,0,0,0,0,0,0,0,0,0,0,0,0,0,0,2,0,0,0
1.69,62,0,0,0,0,32,0,0,0,0,0,0,0,0,0,0,0,0,0,0,0,0,0,0,0,0,0,0,6,0,0,0
1.7,58,0,0,0,0,36,0,0,0,0,0,0,0,0,0,0,0,0,0,0,0,0,0,0,0,0,0,0,6,0,0,0
1.72,54,0,0,0,0,40,0,0,0,0,0,0,0,0,0,0,0,0,0,0,0,0,0,0,0,0,0,0,6,0,0,0
1.73,50,0,0,0,0,44,0,0,0,0,0,0,0,0,0,0,0,0,0,0,0,0,0,0,0,0,0,0,6,0,0,0
1.74,58,0,0,0,0,32,0,0,0,0,0,0,0,0,0,0,0,0,0,0,0,0,0,0,0,0,0,0,10,0,0,0
1.75,54,0,0,0,0,36,0,0,0,0,0,0,0,0,0,0,0,0,0,0,0,0,0,0,0,0,0,0,10,0,0,0
1.76,50,0,0,0,0,40,0,0,0,0,0,0,0,0,0,0,0,0,0,0,0,0,0,0,0,0,0,0,10,0,0,0
1.77,46,0,0,0,0,44,0,0,0,0,0,0,0,0,0,0,0,0,0,0,0,0,0,0,0,0,0,0,10,0,0,0
1.79,54,0,0,0,0,32,0,0,0,0,0,0,0,0,0,0,0,0,0,0,0,0,0,0,0,0,0,0,14,0,0,0
1.8,50,0,0,0,0,36,0,0,0,0,0,0,0,0,0,0,0,0,0,0,0,0,0,0,0,0,0,0,14,0,0,0
1.81,46,0,0,0,0,40,0,0,0,0,0,0,0,0,0,0,0,0,0,0,0,0,0,0,0,0,0,0,14,0,0,0
1.82,42,0,0,0,0,44,0,0,0,0,0,0,0,0,0,0,0,0,0,0,0,0,0,0,0,0,0,0,14,0,0,0
1.83,38,0,0,0,0,48,0,0,0,0,0,0,0,0,0,0,0,0,0,0,0,0,0,0,0,0,0,0,14,0,0,0
1.84,50,0,0,0,0,32,0,0,0,0,0,0,0,0,0,0,0,0,0,0,0,0,0,0,0,0,0,0,18,0,0,0
1.85,46,0,0,0,0,36,0,0,0,0,0,0,0,0,0,0,0,0,0,0,0,0,0,0,0,0,0,0,18,0,0,0
1.86,42,0,0,0,0,40,0,0,0,0,0,0,0,0,0,0,0,0,0,0,0,0,0,0,0,0,0,0,18,0,0,0
1.87,38,0,0,0,0,44,0,0,0,0,0,0,0,0,0,0,0,0,0,0,0,0,0,0,0,0,0,0,18,0,0,0
1.87,34,0,0,0,0,48,0,0,0,0,0,0,0,0,0,0,0,0,0,0,0,0,0,0,0,0,0,0,18,0,0,0
1.89,42,0,0,0,0,36,0,0,0,0,0,0,0,0,0,0,0,0,0,0,0,0,0,0,0,0,0,0,22,0,0,0
1.9,38,0,0,0,0,40,0,0,0,0,0,0,0,0,0,0,0,0,0,0,0,0,0,0,0,0,0,0,22,0,0,0
1.63,2.57,0,0,0,0,0,0,0,0,0,0,0,0,0,0,0,0,0,0,0,0,0,0,78.09,0,0,0,19.34,0,0,0,0
1.62,6.22,0,0,0,0,0,0,0,0,0,0,0,0,0,0,0,0,0,0,0,0,0,0,71.93,0,0,0,21.85,0,0,0,0
1.61,17.69,0,0,0,0,0,0,0,0,0,0,0,0,0,0,0,0,0,0,0,0,0,0,53.79,0,0,0,28.52,0,0,0,0
1.46,94.5,3.3,0,0,0,0,0,0,0,0,0,0,0,0,0,0,0,0,0,0,0,0,0,2.2,0,0,0,0,0,0,0,0
1.46,87.5,9.2,0,0,0,0,0,0,0,0,0,0,0,0,0,0,0,0,0,0,0,0,0,3.3,0,0,0,0,0,0,0,0
1.88,15.18,0,13.66,0,0,0,0,0,0,0,0,0,0,0,0,0,0,0,0,0,0,0,0,0,0,0,71.16,0,0,0,0,0
1.46,98.75,0,1,0,0,0,0,0,0,0,0,0,0,0,0,0,0,0,0,0.25,0,0,0,0,0,0,0,0,0,0,0,0
1.47,97.5,0,2,0,0,0,0,0,0,0,0,0,0,0,0,0,0,0,0,0.5,0,0,0,0,0,0,0,0,0,0,0,0
1.48,95,0,4,0,0,0,0,0,0,0,0,0,0,0,0,0,0,0,0,1,0,0,0,0,0,0,0,0,0,0,0,0
1.48,92.5,0,6,0,0,0,0,0,0,0,0,0,0,0,0,0,0,0,0,1.5,0,0,0,0,0,0,0,0,0,0,0,0
1.82,41.2,0,16.4,0,0,0,0,0,0,0,0,0,0,0,0,0,0,42.4,0,0,0,0,0,0,0,0,0,0,0,0,0,0
1.83,34.3,0,19.8,0,0,0,0,0,0,0,0,0,0,0,0,0,0,45.9,0,0,0,0,0,0,0,0,0,0,0,0,0,0
1.64,58.23,0,29.64,0,0,0,0,0,0,0,0,0,0,0,0,0,0,0,0,12.13,0,0,0,0,0,0,0,0,0,0,0,0
1.46,87.5,9.28,3.22,0,0,0,0,0,0,0,0,0,0,0,0,0,0,0,0,0,0,0,0,0,0,0,0,0,0,0,0,0
1.47,82.7,11.39,5.91,0,0,0,0,0,0,0,0,0,0,0,0,0,0,0,0,0,0,0,0,0,0,0,0,0,0,0,0,0
1.49,78.26,8.58,13.16,0,0,0,0,0,0,0,0,0,0,0,0,0,0,0,0,0,0,0,0,0,0,0,0,0,0,0,0,0
1.46,80.56,15.9,3.54,0,0,0,0,0,0,0,0,0,0,0,0,0,0,0,0,0,0,0,0,0,0,0,0,0,0,0,0,0
1.47,77.82,16.18,6,0,0,0,0,0,0,0,0,0,0,0,0,0,0,0,0,0,0,0,0,0,0,0,0,0,0,0,0,0
1.5,65.01,13.59,21.4,0,0,0,0,0,0,0,0,0,0,0,0,0,0,0,0,0,0,0,0,0,0,0,0,0,0,0,0,0
1.46,73.64,22.26,4.1,0,0,0,0,0,0,0,0,0,0,0,0,0,0,0,0,0,0,0,0,0,0,0,0,0,0,0,0,0
1.47,74.45,18.2,7.35,0,0,0,0,0,0,0,0,0,0,0,0,0,0,0,0,0,0,0,0,0,0,0,0,0,0,0,0,0
1.49,65.61,20.44,13.95,0,0,0,0,0,0,0,0,0,0,0,0,0,0,0,0,0,0,0,0,0,0,0,0,0,0,0,0,0
1.52,65.64,10.08,24.28,0,0,0,0,0,0,0,0,0,0,0,0,0,0,0,0,0,0,0,0,0,0,0,0,0,0,0,0,0
1.46,68.17,28.03,3.8,0,0,0,0,0,0,0,0,0,0,0,0,0,0,0,0,0,0,0,0,0,0,0,0,0,0,0,0,0
1.47,65.89,26.69,7.42,0,0,0,0,0,0,0,0,0,0,0,0,0,0,0,0,0,0,0,0,0,0,0,0,0,0,0,0,0
1.5,75.32,0,0,0,0,0,0,23.72,0,0,0.96,0,0,0,0,0,0,0,0,0,0,0,0,0,0,0,0,0,0,0,0,0
1.5,77.74,0,0,0,0,0,0,17.14,0,0,5.12,0,0,0,0,0,0,0,0,0,0,0,0,0,0,0,0,0,0,0,0,0
1.51,75.79,0,0,0,0,0,0,15.62,0,0,8.59,0,0,0,0,0,0,0,0,0,0,0,0,0,0,0,0,0,0,0,0,0
1.52,53.19,0,0,0,4.65,0,0,42.16,0,0,0,0,0,0,0,0,0,0,0,0,0,0,0,0,0,0,0,0,0,0,0,0
1.54,54.42,0,0,0,13.7,0,0,31.88,0,0,0,0,0,0,0,0,0,0,0,0,0,0,0,0,0,0,0,0,0,0,0,0
1.52,58.98,0,0,0,3.29,0,0,37.73,0,0,0,0,0,0,0,0,0,0,0,0,0,0,0,0,0,0,0,0,0,0,0,0
1.54,60.12,0,0,0,16.21,0,0,23.67,0,0,0,0,0,0,0,0,0,0,0,0,0,0,0,0,0,0,0,0,0,0,0,0
1.53,63.26,0,0,0,13.12,0,0,23.62,0,0,0,0,0,0,0,0,0,0,0,0,0,0,0,0,0,0,0,0,0,0,0,0
1.54,63.89,0,0,0,15.62,0,0,20.49,0,0,0,0,0,0,0,0,0,0,0,0,0,0,0,0,0,0,0,0,0,0,0,0
1.52,64.84,0,0,0,9.08,0,0,26.08,0,0,0,0,0,0,0,0,0,0,0,0,0,0,0,0,0,0,0,0,0,0,0,0
1.52,66.03,0,0,0,5.92,0,0,28.05,0,0,0,0,0,0,0,0,0,0,0,0,0,0,0,0,0,0,0,0,0,0,0,0
1.53,66.35,0,0,0,12.61,0,0,21.04,0,0,0,0,0,0,0,0,0,0,0,0,0,0,0,0,0,0,0,0,0,0,0,0
1.51,67.75,0,0,0,3.53,0,0,28.72,0,0,0,0,0,0,0,0,0,0,0,0,0,0,0,0,0,0,0,0,0,0,0,0
1.52,67.99,0,0,0,10.2,0,0,21.81,0,0,0,0,0,0,0,0,0,0,0,0,0,0,0,0,0,0,0,0,0,0,0,0
1.52,70.67,0,0,0,6.98,0,0,22.35,0,0,0,0,0,0,0,0,0,0,0,0,0,0,0,0,0,0,0,0,0,0,0,0
1.53,71.69,0,0,0,14.61,0,0,13.7,0,0,0,0,0,0,0,0,0,0,0,0,0,0,0,0,0,0,0,0,0,0,0,0
1.51,72.99,0,0,0,3.39,0,0,23.62,0,0,0,0,0,0,0,0,0,0,0,0,0,0,0,0,0,0,0,0,0,0,0,0
1.52,73.87,0,0,0,11.41,0,0,14.72,0,0,0,0,0,0,0,0,0,0,0,0,0,0,0,0,0,0,0,0,0,0,0,0
1.49,80.81,0,0,0,3.48,0,0,15.71,0,0,0,0,0,0,0,0,0,0,0,0,0,0,0,0,0,0,0,0,0,0,0,0
1.48,90.14,0,0,0,6.09,0,0,3.77,0,0,0,0,0,0,0,0,0,0,0,0,0,0,0,0,0,0,0,0,0,0,0,0
1.48,89.91,0,0,0,4.28,0,0,5.81,0,0,0,0,0,0,0,0,0,0,0,0,0,0,0,0,0,0,0,0,0,0,0,0
1.49,85.85,0,0,0,6.41,0,0,7.74,0,0,0,0,0,0,0,0,0,0,0,0,0,0,0,0,0,0,0,0,0,0,0,0
1.5,83,0,0,0,8.1,0,0,8.9,0,0,0,0,0,0,0,0,0,0,0,0,0,0,0,0,0,0,0,0,0,0,0,0
1.51,81.29,0,0,0,12.4,0,0,6.31,0,0,0,0,0,0,0,0,0,0,0,0,0,0,0,0,0,0,0,0,0,0,0,0
1.5,78.14,0,0,0,5.37,0,0,16.49,0,0,0,0,0,0,0,0,0,0,0,0,0,0,0,0,0,0,0,0,0,0,0,0
1.52,75.82,0,0,0,11.77,0,0,12.41,0,0,0,0,0,0,0,0,0,0,0,0,0,0,0,0,0,0,0,0,0,0,0,0
1.51,76.27,0,0,0,5.38,0,0,18.35,0,0,0,0,0,0,0,0,0,0,0,0,0,0,0,0,0,0,0,0,0,0,0,0
1.53,75.04,0,0,0,19.03,0,0,5.93,0,0,0,0,0,0,0,0,0,0,0,0,0,0,0,0,0,0,0,0,0,0,0,0
1.51,75.72,0,0,0,6.18,0,0,18.1,0,0,0,0,0,0,0,0,0,0,0,0,0,0,0,0,0,0,0,0,0,0,0,0
1.53,74.32,0,0,0,21.4,0,0,4.28,0,0,0,0,0,0,0,0,0,0,0,0,0,0,0,0,0,0,0,0,0,0,0,0
1.52,74.65,0,0,0,12.42,0,0,12.93,0,0,0,0,0,0,0,0,0,0,0,0,0,0,0,0,0,0,0,0,0,0,0,0
1.53,74.38,0,0,0,15.92,0,0,9.7,0,0,0,0,0,0,0,0,0,0,0,0,0,0,0,0,0,0,0,0,0,0,0,0
1.52,74.51,0,0,0,10.79,0,0,14.7,0,0,0,0,0,0,0,0,0,0,0,0,0,0,0,0,0,0,0,0,0,0,0,0
1.52,74.5,0,0,0,10.72,0,0,14.78,0,0,0,0,0,0,0,0,0,0,0,0,0,0,0,0,0,0,0,0,0,0,0,0
1.54,73.36,0,0,0,21.42,0,0,5.22,0,0,0,0,0,0,0,0,0,0,0,0,0,0,0,0,0,0,0,0,0,0,0,0
1.52,73.81,0,0,0,13.83,0,0,12.36,0,0,0,0,0,0,0,0,0,0,0,0,0,0,0,0,0,0,0,0,0,0,0,0
1.52,73.78,0,0,0,12.82,0,0,13.4,0,0,0,0,0,0,0,0,0,0,0,0,0,0,0,0,0,0,0,0,0,0,0,0
1.54,72.81,0,0,0,20.17,0,0,7.02,0,0,0,0,0,0,0,0,0,0,0,0,0,0,0,0,0,0,0,0,0,0,0,0
1.53,73.2,0,0,0,14.32,0,0,12.48,0,0,0,0,0,0,0,0,0,0,0,0,0,0,0,0,0,0,0,0,0,0,0,0
1.51,73.82,0,0,0,3.3,0,0,22.88,0,0,0,0,0,0,0,0,0,0,0,0,0,0,0,0,0,0,0,0,0,0,0,0
1.51,73.52,0,0,0,5.37,0,0,21.11,0,0,0,0,0,0,0,0,0,0,0,0,0,0,0,0,0,0,0,0,0,0,0,0
1.53,72.8,0,0,0,13.88,0,0,13.32,0,0,0,0,0,0,0,0,0,0,0,0,0,0,0,0,0,0,0,0,0,0,0,0
1.53,71.59,0,0,0,17.04,0,0,11.37,0,0,0,0,0,0,0,0,0,0,0,0,0,0,0,0,0,0,0,0,0,0,0,0
1.54,71.29,0,0,0,20.16,0,0,8.55,0,0,0,0,0,0,0,0,0,0,0,0,0,0,0,0,0,0,0,0,0,0,0,0
1.51,71.94,0,0,0,7.02,0,0,21.04,0,0,0,0,0,0,0,0,0,0,0,0,0,0,0,0,0,0,0,0,0,0,0,0
1.52,71.27,0,0,0,10.8,0,0,17.93,0,0,0,0,0,0,0,0,0,0,0,0,0,0,0,0,0,0,0,0,0,0,0,0
1.52,71.19,0,0,0,8.09,0,0,20.72,0,0,0,0,0,0,0,0,0,0,0,0,0,0,0,0,0,0,0,0,0,0,0,0
1.54,70.4,0,0,0,19.12,0,0,10.48,0,0,0,0,0,0,0,0,0,0,0,0,0,0,0,0,0,0,0,0,0,0,0,0
1.55,69.82,0,0,0,24.97,0,0,5.21,0,0,0,0,0,0,0,0,0,0,0,0,0,0,0,0,0,0,0,0,0,0,0,0
1.54,69.89,0,0,0,21.38,0,0,8.73,0,0,0,0,0,0,0,0,0,0,0,0,0,0,0,0,0,0,0,0,0,0,0,0
1.51,70.91,0,0,0,5.72,0,0,23.37,0,0,0,0,0,0,0,0,0,0,0,0,0,0,0,0,0,0,0,0,0,0,0,0
1.53,70.07,0,0,0,16.66,0,0,13.27,0,0,0,0,0,0,0,0,0,0,0,0,0,0,0,0,0,0,0,0,0,0,0,0
1.53,69.92,0,0,0,14.96,0,0,15.12,0,0,0,0,0,0,0,0,0,0,0,0,0,0,0,0,0,0,0,0,0,0,0,0
1.53,69.8,0,0,0,15.97,0,0,14.23,0,0,0,0,0,0,0,0,0,0,0,0,0,0,0,0,0,0,0,0,0,0,0,0
1.51,70.49,0,0,0,5.31,0,0,24.2,0,0,0,0,0,0,0,0,0,0,0,0,0,0,0,0,0,0,0,0,0,0,0,0
1.53,69.65,0,0,0,15.01,0,0,15.34,0,0,0,0,0,0,0,0,0,0,0,0,0,0,0,0,0,0,0,0,0,0,0,0
1.51,70.25,0,0,0,5.71,0,0,24.04,0,0,0,0,0,0,0,0,0,0,0,0,0,0,0,0,0,0,0,0,0,0,0,0
1.51,69.5,0,0,0,5.39,0,0,25.11,0,0,0,0,0,0,0,0,0,0,0,0,0,0,0,0,0,0,0,0,0,0,0,0
1.53,68.17,0,0,0,11.59,0,0,20.24,0,0,0,0,0,0,0,0,0,0,0,0,0,0,0,0,0,0,0,0,0,0,0,0
1.54,67.55,0,0,0,19.16,0,0,13.29,0,0,0,0,0,0,0,0,0,0,0,0,0,0,0,0,0,0,0,0,0,0,0,0
1.52,68.23,0,0,0,7.52,0,0,24.25,0,0,0,0,0,0,0,0,0,0,0,0,0,0,0,0,0,0,0,0,0,0,0,0
1.53,67.73,0,0,0,10.86,0,0,21.41,0,0,0,0,0,0,0,0,0,0,0,0,0,0,0,0,0,0,0,0,0,0,0,0
1.57,66.01,0,0,0,30.31,0,0,3.68,0,0,0,0,0,0,0,0,0,0,0,0,0,0,0,0,0,0,0,0,0,0,0,0
1.54,66.59,0,0,0,16.59,0,0,16.82,0,0,0,0,0,0,0,0,0,0,0,0,0,0,0,0,0,0,0,0,0,0,0,0
1.55,66.04,0,0,0,22.03,0,0,11.93,0,0,0,0,0,0,0,0,0,0,0,0,0,0,0,0,0,0,0,0,0,0,0,0
1.53,66.48,0,0,0,10.79,0,0,22.73,0,0,0,0,0,0,0,0,0,0,0,0,0,0,0,0,0,0,0,0,0,0,0,0
1.51,67.06,0,0,0,1.44,0,0,31.5,0,0,0,0,0,0,0,0,0,0,0,0,0,0,0,0,0,0,0,0,0,0,0,0
1.54,66.08,0,0,0,15.89,0,0,18.03,0,0,0,0,0,0,0,0,0,0,0,0,0,0,0,0,0,0,0,0,0,0,0,0
1.54,65.77,0,0,0,17.08,0,0,17.15,0,0,0,0,0,0,0,0,0,0,0,0,0,0,0,0,0,0,0,0,0,0,0,0
1.56,64.66,0,0,0,26.68,0,0,8.66,0,0,0,0,0,0,0,0,0,0,0,0,0,0,0,0,0,0,0,0,0,0,0,0
1.54,65.03,0,0,0,18.96,0,0,16.01,0,0,0,0,0,0,0,0,0,0,0,0,0,0,0,0,0,0,0,0,0,0,0,0
1.57,56.32,0,0,0,28.59,0,0,15.09,0,0,0,0,0,0,0,0,0,0,0,0,0,0,0,0,0,0,0,0,0,0,0,0
1.53,64.93,0,0,0,13.99,0,0,21.08,0,0,0,0,0,0,0,0,0,0,0,0,0,0,0,0,0,0,0,0,0,0,0,0
1.56,64.18,0,0,0,25.76,0,0,10.06,0,0,0,0,0,0,0,0,0,0,0,0,0,0,0,0,0,0,0,0,0,0,0,0
1.52,65.28,0,0,0,4.6,0,0,30.12,0,0,0,0,0,0,0,0,0,0,0,0,0,0,0,0,0,0,0,0,0,0,0,0
1.51,65.32,0,0,0,2.59,0,0,32.09,0,0,0,0,0,0,0,0,0,0,0,0,0,0,0,0,0,0,0,0,0,0,0,0
1.51,65.05,0,0,0,3.26,0,0,31.69,0,0,0,0,0,0,0,0,0,0,0,0,0,0,0,0,0,0,0,0,0,0,0,0
1.57,62.16,0,0,0,30.01,0,0,7.83,0,0,0,0,0,0,0,0,0,0,0,0,0,0,0,0,0,0,0,0,0,0,0,0
1.58,60.97,0,0,0,34.18,0,0,4.85,0,0,0,0,0,0,0,0,0,0,0,0,0,0,0,0,0,0,0,0,0,0,0,0
1.53,61.46,0,0,0,10.77,0,0,27.77,0,0,0,0,0,0,0,0,0,0,0,0,0,0,0,0,0,0,0,0,0,0,0,0
1.57,60.09,0,0,0,29.98,0,0,9.93,0,0,0,0,0,0,0,0,0,0,0,0,0,0,0,0,0,0,0,0,0,0,0,0
1.52,59.6,0,0,0,7.17,0,0,33.23,0,0,0,0,0,0,0,0,0,0,0,0,0,0,0,0,0,0,0,0,0,0,0,0
1.54,58.62,0,0,0,16.03,0,0,25.35,0,0,0,0,0,0,0,0,0,0,0,0,0,0,0,0,0,0,0,0,0,0,0,0
1.56,57.92,0,0,0,25.66,0,0,16.42,0,0,0,0,0,0,0,0,0,0,0,0,0,0,0,0,0,0,0,0,0,0,0,0
1.54,57.13,0,0,0,15.31,0,0,27.56,0,0,0,0,0,0,0,0,0,0,0,0,0,0,0,0,0,0,0,0,0,0,0,0
1.59,54.13,0,0,0,36.41,0,0,9.46,0,0,0,0,0,0,0,0,0,0,0,0,0,0,0,0,0,0,0,0,0,0,0,0
1.58,54.45,0,0,0,29.88,0,0,15.67,0,0,0,0,0,0,0,0,0,0,0,0,0,0,0,0,0,0,0,0,0,0,0,0
1.54,55.4,0,0,0,11.68,0,0,32.92,0,0,0,0,0,0,0,0,0,0,0,0,0,0,0,0,0,0,0,0,0,0,0,0
1.61,53.55,0,0,0,42.15,0,0,4.3,0,0,0,0,0,0,0,0,0,0,0,0,0,0,0,0,0,0,0,0,0,0,0,0
1.52,55.31,0,0,0,3.6,0,0,41.09,0,0,0,0,0,0,0,0,0,0,0,0,0,0,0,0,0,0,0,0,0,0,0,0
1.53,54.53,0,0,0,8.08,0,0,37.39,0,0,0,0,0,0,0,0,0,0,0,0,0,0,0,0,0,0,0,0,0,0,0,0
1.54,53.91,0,0,0,15.75,0,0,30.34,0,0,0,0,0,0,0,0,0,0,0,0,0,0,0,0,0,0,0,0,0,0,0,0
1.61,52.03,0,0,0,43.79,0,0,4.18,0,0,0,0,0,0,0,0,0,0,0,0,0,0,0,0,0,0,0,0,0,0,0,0
1.55,53.04,0,0,0,19.51,0,0,27.45,0,0,0,0,0,0,0,0,0,0,0,0,0,0,0,0,0,0,0,0,0,0,0,0
1.53,52.93,0,0,0,8.11,0,0,38.96,0,0,0,0,0,0,0,0,0,0,0,0,0,0,0,0,0,0,0,0,0,0,0,0
1.55,51.96,0,0,0,17.2,0,0,30.84,0,0,0,0,0,0,0,0,0,0,0,0,0,0,0,0,0,0,0,0,0,0,0,0
1.57,51.02,0,0,0,26.45,0,0,22.53,0,0,0,0,0,0,0,0,0,0,0,0,0,0,0,0,0,0,0,0,0,0,0,0
1.58,50.52,0,0,0,32.31,0,0,17.17,0,0,0,0,0,0,0,0,0,0,0,0,0,0,0,0,0,0,0,0,0,0,0,0
1.54,51.5,0,0,0,9.87,0,0,38.63,0,0,0,0,0,0,0,0,0,0,0,0,0,0,0,0,0,0,0,0,0,0,0,0
1.6,49.85,0,0,0,40.8,0,0,9.35,0,0,0,0,0,0,0,0,0,0,0,0,0,0,0,0,0,0,0,0,0,0,0,0
1.57,50.38,0,0,0,26.61,0,0,23.01,0,0,0,0,0,0,0,0,0,0,0,0,0,0,0,0,0,0,0,0,0,0,0,0
1.54,51.04,0,0,0,12.55,0,0,36.41,0,0,0,0,0,0,0,0,0,0,0,0,0,0,0,0,0,0,0,0,0,0,0,0
1.58,50.03,0,0,0,29.5,0,0,20.47,0,0,0,0,0,0,0,0,0,0,0,0,0,0,0,0,0,0,0,0,0,0,0,0
1.55,50.49,0,0,0,17.1,0,0,32.41,0,0,0,0,0,0,0,0,0,0,0,0,0,0,0,0,0,0,0,0,0,0,0,0
1.56,49.78,0,0,0,21.51,0,0,28.71,0,0,0,0,0,0,0,0,0,0,0,0,0,0,0,0,0,0,0,0,0,0,0,0
1.55,50.01,0,0,0,16.64,0,0,33.35,0,0,0,0,0,0,0,0,0,0,0,0,0,0,0,0,0,0,0,0,0,0,0,0
1.56,48.71,0,0,0,22.37,0,0,28.92,0,0,0,0,0,0,0,0,0,0,0,0,0,0,0,0,0,0,0,0,0,0,0,0
1.6,46.54,0,0,0,37.33,0,0,16.13,0,0,0,0,0,0,0,0,0,0,0,0,0,0,0,0,0,0,0,0,0,0,0,0
1.62,45.5,0,0,0,46.99,0,0,7.51,0,0,0,0,0,0,0,0,0,0,0,0,0,0,0,0,0,0,0,0,0,0,0,0
1.56,46.18,0,0,0,18.48,0,0,35.34,0,0,0,0,0,0,0,0,0,0,0,0,0,0,0,0,0,0,0,0,0,0,0,0
1.54,46.52,0,0,0,9.76,0,0,43.72,0,0,0,0,0,0,0,0,0,0,0,0,0,0,0,0,0,0,0,0,0,0,0,0
1.54,45.66,0,0,0,10.86,0,0,43.48,0,0,0,0,0,0,0,0,0,0,0,0,0,0,0,0,0,0,0,0,0,0,0,0
1.62,44.05,0,0,0,47.23,0,0,8.72,0,0,0,0,0,0,0,0,0,0,0,0,0,0,0,0,0,0,0,0,0,0,0,0
1.56,44.91,0,0,0,21.37,0,0,33.72,0,0,0,0,0,0,0,0,0,0,0,0,0,0,0,0,0,0,0,0,0,0,0,0
1.59,44.18,0,0,0,34.26,0,0,21.56,0,0,0,0,0,0,0,0,0,0,0,0,0,0,0,0,0,0,0,0,0,0,0,0
1.58,43.36,0,0,0,28.82,0,0,27.82,0,0,0,0,0,0,0,0,0,0,0,0,0,0,0,0,0,0,0,0,0,0,0,0
1.59,40.3,0,0,0,34.04,0,0,25.66,0,0,0,0,0,0,0,0,0,0,0,0,0,0,0,0,0,0,0,0,0,0,0,0
1.58,37.48,0,0,0,24.98,0,0,37.54,0,0,0,0,0,0,0,0,0,0,0,0,0,0,0,0,0,0,0,0,0,0,0,0
1.5,71.33,0,0,5.8,0,0,0,22.87,0,0,0,0,0,0,0,0,0,0,0,0,0,0,0,0,0,0,0,0,0,0,0,0
1.52,71.33,0,0,0,5.95,0,0,22.72,0,0,0,0,0,0,0,0,0,0,0,0,0,0,0,0,0,0,0,0,0,0,0,0
1.53,66.73,0,0,0,11.92,0,0,21.35,0,0,0,0,0,0,0,0,0,0,0,0,0,0,0,0,0,0,0,0,0,0,0,0
1.8,53.25,0,0,0,0,0,0,9.37,0,0,0,0,37.38,0,0,0,0,0,0,0,0,0,0,0,0,0,0,0,0,0,0,0
1.75,56.18,0,0,0,0,0,0,10.77,0,0,0,0,33.05,0,0,0,0,0,0,0,0,0,0,0,0,0,0,0,0,0,0,0
1.72,57.08,0,0,0,0,0,0,12.71,0,0,0,0,30.21,0,0,0,0,0,0,0,0,0,0,0,0,0,0,0,0,0,0,0
1.72,57.1,0,0,0,0,0,0,14.3,0,0,0,0,28.6,0,0,0,0,0,0,0,0,0,0,0,0,0,0,0,0,0,0,0
1.7,58,0,0,0,0,0,0,16,0,0,0,0,26,0,0,0,0,0,0,0,0,0,0,0,0,0,0,0,0,0,0,0
1.69,56.99,0,0,0,0,0,0,18.74,0,0,0,0,24.27,0,0,0,0,0,0,0,0,0,0,0,0,0,0,0,0,0,0,0
1.65,59.88,0,0,0,0,0,0,20.29,0,0,0,0,19.83,0,0,0,0,0,0,0,0,0,0,0,0,0,0,0,0,0,0,0
1.71,63.5,0,0,0,0,0,0,7.5,0,0,0,0,29,0,0,0,0,0,0,0,0,0,0,0,0,0,0,0,0,0,0,0
1.68,64,0,0,0,0,0,0,11,0,0,0,0,25,0,0,0,0,0,0,0,0,0,0,0,0,0,0,0,0,0,0,0
1.68,63.79,0,0,0,0,0,0,11.65,0,0,0,0,24.56,0,0,0,0,0,0,0,0,0,0,0,0,0,0,0,0,0,0,0
1.64,64.5,0,0,0,0,0,0,15.8,0,0,0,0,19.7,0,0,0,0,0,0,0,0,0,0,0,0,0,0,0,0,0,0,0
1.63,64.75,0,0,0,0,0,0,17.75,0,0,0,0,17.5,0,0,0,0,0,0,0,0,0,0,0,0,0,0,0,0,0,0,0
1.62,64.8,0,0,0,0,0,0,18.7,0,0,0,0,16.5,0,0,0,0,0,0,0,0,0,0,0,0,0,0,0,0,0,0,0
1.61,64.37,0,0,0,0,0,0,20.22,0,0,0,0,15.41,0,0,0,0,0,0,0,0,0,0,0,0,0,0,0,0,0,0,0
1.6,65.44,0,0,0,0,0,0,20.75,0,0,0,0,13.81,0,0,0,0,0,0,0,0,0,0,0,0,0,0,0,0,0,0,0
1.61,63.15,0,0,0,0,0,0,21.66,0,0,0,0,15.19,0,0,0,0,0,0,0,0,0,0,0,0,0,0,0,0,0,0,0
1.62,64.58,0,0,0,0,0,0,19.47,0,0,0,0,15.95,0,0,0,0,0,0,0,0,0,0,0,0,0,0,0,0,0,0,0
1.63,64.37,0,0,0,0,0,0,17.97,0,0,0,0,17.66,0,0,0,0,0,0,0,0,0,0,0,0,0,0,0,0,0,0,0
1.64,61.33,0,0,0,0,0,0,19.82,0,0,0,0,18.85,0,0,0,0,0,0,0,0,0,0,0,0,0,0,0,0,0,0,0
1.64,63.6,0,0,0,0,0,0,16.68,0,0,0,0,19.72,0,0,0,0,0,0,0,0,0,0,0,0,0,0,0,0,0,0,0
1.65,59.07,0,0,0,0,0,0,21.31,0,0,0,0,19.62,0,0,0,0,0,0,0,0,0,0,0,0,0,0,0,0,0,0,0
1.65,65.52,0,0,0,0,0,0,12.46,0,0,0,0,22.02,0,0,0,0,0,0,0,0,0,0,0,0,0,0,0,0,0,0,0
1.65,66.6,0,0,0,0,0,0,11.54,0,0,0,0,21.86,0,0,0,0,0,0,0,0,0,0,0,0,0,0,0,0,0,0,0
1.65,56.99,0,0,0,0,0,0,23.45,0,0,0,0,19.56,0,0,0,0,0,0,0,0,0,0,0,0,0,0,0,0,0,0,0
1.67,58.57,0,0,0,0,0,0,18.63,0,0,0,0,22.8,0,0,0,0,0,0,0,0,0,0,0,0,0,0,0,0,0,0,0
1.53,72.32,0,0,0,0,0,0,23.33,0,0,0,0,4.35,0,0,0,0,0,0,0,0,0,0,0,0,0,0,0,0,0,0,0
1.54,72.46,0,0,0,0,0,0,20.6,0,0,0,0,6.94,0,0,0,0,0,0,0,0,0,0,0,0,0,0,0,0,0,0,0
1.58,71.13,0,0,0,0,0,0,18.56,0,0,0,0,10.31,0,0,0,0,0,0,0,0,0,0,0,0,0,0,0,0,0,0,0
1.51,64,0,0,20,0,0,0,16,0,0,0,0,0,0,0,0,0,0,0,0,0,0,0,0,0,0,0,0,0,0,0,0
1.55,64,0,0,0,20,0,0,16,0,0,0,0,0,0,0,0,0,0,0,0,0,0,0,0,0,0,0,0,0,0,0,0
1.54,64,0,0,0,0,0,0,16,0,0,20,0,0,0,0,0,0,0,0,0,0,0,0,0,0,0,0,0,0,0,0,0
1.55,64,0,0,0,0,0,0,16,0,0,0,20,0,0,0,0,0,0,0,0,0,0,0,0,0,0,0,0,0,0,0,0
1.57,64,0,0,0,0,20,0,16,0,0,0,0,0,0,0,0,0,0,0,0,0,0,0,0,0,0,0,0,0,0,0,0
1.65,64,0,0,0,0,0,0,16,0,0,0,0,20,0,0,0,0,0,0,0,0,0,0,0,0,0,0,0,0,0,0,0
1.46,96.76,0,0,0,0,0,0,0,3.24,0,0,0,0,0,0,0,0,0,0,0,0,0,0,0,0,0,0,0,0,0,0,0
1.5,86.09,0,0,0,10.62,0,0,0,3.29,0,0,0,0,0,0,0,0,0,0,0,0,0,0,0,0,0,0,0,0,0,0,0
1.49,84.28,0,0,0,5.64,0,0,0,10.08,0,0,0,0,0,0,0,0,0,0,0,0,0,0,0,0,0,0,0,0,0,0,0
1.5,82.22,0,0,0,10.11,0,0,0,7.67,0,0,0,0,0,0,0,0,0,0,0,0,0,0,0,0,0,0,0,0,0,0,0
1.5,80.7,0,0,0,5.75,0,0,0,13.55,0,0,0,0,0,0,0,0,0,0,0,0,0,0,0,0,0,0,0,0,0,0,0
1.49,82.62,0,0,0,0,0,0,0,17.38,0,0,0,0,0,0,0,0,0,0,0,0,0,0,0,0,0,0,0,0,0,0,0
1.49,81.46,0,0,0,0,0,0,0,18.54,0,0,0,0,0,0,0,0,0,0,0,0,0,0,0,0,0,0,0,0,0,0,0
1.53,74.54,0,0,0,18.59,0,0,0,6.87,0,0,0,0,0,0,0,0,0,0,0,0,0,0,0,0,0,0,0,0,0,0,0
1.51,72.46,0,0,0,24.09,0,0,0,3.45,0,0,0,0,0,0,0,0,0,0,0,0,0,0,0,0,0,0,0,0,0,0,0
1.5,79.5,0,0,0,1.19,0,0,0,19.31,0,0,0,0,0,0,0,0,0,0,0,0,0,0,0,0,0,0,0,0,0,0,0
1.5,79.89,0,0,0,0,0,0,0,20.11,0,0,0,0,0,0,0,0,0,0,0,0,0,0,0,0,0,0,0,0,0,0,0
1.5,79.25,0,0,0,0,0,0,0,20.75,0,0,0,0,0,0,0,0,0,0,0,0,0,0,0,0,0,0,0,0,0,0,0
1.5,76.83,0,0,0,0,0,0,0,23.17,0,0,0,0,0,0,0,0,0,0,0,0,0,0,0,0,0,0,0,0,0,0,0
1.5,75.19,0,0,0,0,0,0,0,24.81,0,0,0,0,0,0,0,0,0,0,0,0,0,0,0,0,0,0,0,0,0,0,0
1.5,74.77,0,0,0,0,0,0,0,25.23,0,0,0,0,0,0,0,0,0,0,0,0,0,0,0,0,0,0,0,0,0,0,0
1.55,66.69,0,0,0,24.96,0,0,0,8.35,0,0,0,0,0,0,0,0,0,0,0,0,0,0,0,0,0,0,0,0,0,0,0
1.54,66.67,0,0,0,22.23,0,0,0,11.1,0,0,0,0,0,0,0,0,0,0,0,0,0,0,0,0,0,0,0,0,0,0,0
1.52,70.06,0,0,0,9.96,0,0,0,19.98,0,0,0,0,0,0,0,0,0,0,0,0,0,0,0,0,0,0,0,0,0,0,0
1.59,60.97,0,0,0,39.03,0,0,0,0,0,0,0,0,0,0,0,0,0,0,0,0,0,0,0,0,0,0,0,0,0,0,0
1.52,68.2,0,0,0,8.68,0,0,0,23.12,0,0,0,0,0,0,0,0,0,0,0,0,0,0,0,0,0,0,0,0,0,0,0
1.53,65.9,0,0,0,16.45,0,0,0,17.65,0,0,0,0,0,0,0,0,0,0,0,0,0,0,0,0,0,0,0,0,0,0,0
1.53,65,0,0,0,17.9,0,0,0,17.1,0,0,0,0,0,0,0,0,0,0,0,0,0,0,0,0,0,0,0,0,0,0,0
1.57,60.21,0,0,0,34.26,0,0,0,5.53,0,0,0,0,0,0,0,0,0,0,0,0,0,0,0,0,0,0,0,0,0,0,0
1.52,66.41,0,0,0,11.16,0,0,0,22.43,0,0,0,0,0,0,0,0,0,0,0,0,0,0,0,0,0,0,0,0,0,0,0
1.51,69.29,0,0,0,0,0,0,0,30.71,0,0,0,0,0,0,0,0,0,0,0,0,0,0,0,0,0,0,0,0,0,0,0
1.51,69.2,0,0,0,0,0,0,0,30.8,0,0,0,0,0,0,0,0,0,0,0,0,0,0,0,0,0,0,0,0,0,0,0
1.52,66.41,0,0,0,8.75,0,0,0,24.84,0,0,0,0,0,0,0,0,0,0,0,0,0,0,0,0,0,0,0,0,0,0,0
1.53,63.4,0,0,0,17.19,0,0,0,19.41,0,0,0,0,0,0,0,0,0,0,0,0,0,0,0,0,0,0,0,0,0,0,0
1.61,55.4,0,0,0,44.6,0,0,0,0,0,0,0,0,0,0,0,0,0,0,0,0,0,0,0,0,0,0,0,0,0,0,0
1.51,67.24,0,0,0,0,0,0,0,32.76,0,0,0,0,0,0,0,0,0,0,0,0,0,0,0,0,0,0,0,0,0,0,0
1.57,57.03,0,0,0,32.94,0,0,0,10.03,0,0,0,0,0,0,0,0,0,0,0,0,0,0,0,0,0,0,0,0,0,0,0
1.6,54.29,0,0,0,42.36,0,0,0,3.35,0,0,0,0,0,0,0,0,0,0,0,0,0,0,0,0,0,0,0,0,0,0,0
1.63,49.97,0,0,0,50.03,0,0,0,0,0,0,0,0,0,0,0,0,0,0,0,0,0,0,0,0,0,0,0,0,0,0,0
1.59,54.38,0,0,0,28.73,0,0,0,16.89,0,0,0,0,0,0,0,0,0,0,0,0,0,0,0,0,0,0,0,0,0,0,0
1.55,56.76,0,0,0,18.82,0,0,0,24.42,0,0,0,0,0,0,0,0,0,0,0,0,0,0,0,0,0,0,0,0,0,0,0
1.6,50.09,0,0,0,43.75,0,0,0,6.16,0,0,0,0,0,0,0,0,0,0,0,0,0,0,0,0,0,0,0,0,0,0,0
1.56,55.02,0,0,0,23.37,0,0,0,21.61,0,0,0,0,0,0,0,0,0,0,0,0,0,0,0,0,0,0,0,0,0,0,0
1.64,47.08,0,0,0,52.92,0,0,0,0,0,0,0,0,0,0,0,0,0,0,0,0,0,0,0,0,0,0,0,0,0,0,0
1.57,52.15,0,0,0,30.6,0,0,0,17.25,0,0,0,0,0,0,0,0,0,0,0,0,0,0,0,0,0,0,0,0,0,0,0
1.53,57.55,0,0,0,7.42,0,0,0,35.03,0,0,0,0,0,0,0,0,0,0,0,0,0,0,0,0,0,0,0,0,0,0,0
1.57,52.45,0,0,0,28.28,0,0,0,19.27,0,0,0,0,0,0,0,0,0,0,0,0,0,0,0,0,0,0,0,0,0,0,0
1.65,42.5,0,0,0,57.5,0,0,0,0,0,0,0,0,0,0,0,0,0,0,0,0,0,0,0,0,0,0,0,0,0,0,0
1.6,44.11,0,0,0,44.04,0,0,0,11.85,0,0,0,0,0,0,0,0,0,0,0,0,0,0,0,0,0,0,0,0,0,0,0
1.6,43.41,0,0,0,45.74,0,0,0,10.85,0,0,0,0,0,0,0,0,0,0,0,0,0,0,0,0,0,0,0,0,0,0,0
1.54,49.75,0,0,0,13.62,0,0,0,36.63,0,0,0,0,0,0,0,0,0,0,0,0,0,0,0,0,0,0,0,0,0,0,0
1.51,80,0,0,0,10,0,0,0,10,0,0,0,0,0,0,0,0,0,0,0,0,0,0,0,0,0,0,0,0,0,0,0
1.52,80,0,0,0,10,0,0,0,0,10,0,0,0,0,0,0,0,0,0,0,0,0,0,0,0,0,0,0,0,0,0,0
1.52,77.5,0,0,0,12.5,0,10,0,0,0,0,0,0,0,0,0,0,0,0,0,0,0,0,0,0,0,0,0,0,0,0,0
1.51,77.5,0,0,0,12.5,0,0,10,0,0,0,0,0,0,0,0,0,0,0,0,0,0,0,0,0,0,0,0,0,0,0,0
1.51,77.5,0,0,0,12.5,0,0,0,10,0,0,0,0,0,0,0,0,0,0,0,0,0,0,0,0,0,0,0,0,0,0,0
1.52,77.5,0,0,0,12.5,0,0,0,0,10,0,0,0,0,0,0,0,0,0,0,0,0,0,0,0,0,0,0,0,0,0,0
1.53,75,0,0,0,15,0,10,0,0,0,0,0,0,0,0,0,0,0,0,0,0,0,0,0,0,0,0,0,0,0,0,0
1.52,75,0,0,0,15,0,0,10,0,0,0,0,0,0,0,0,0,0,0,0,0,0,0,0,0,0,0,0,0,0,0,0
1.52,75,0,0,0,15,0,0,0,10,0,0,0,0,0,0,0,0,0,0,0,0,0,0,0,0,0,0,0,0,0,0,0
1.53,75,0,0,0,15,0,0,0,0,10,0,0,0,0,0,0,0,0,0,0,0,0,0,0,0,0,0,0,0,0,0,0
1.5,80,0,0,0,5,0,0,15,0,0,0,0,0,0,0,0,0,0,0,0,0,0,0,0,0,0,0,0,0,0,0,0
1.5,50,0,0,0,12.5,0,0,0,37.5,0,0,0,0,0,0,0,0,0,0,0,0,0,0,0,0,0,0,0,0,0,0,0
1.52,80,0,0,0,5,0,0,0,0,15,0,0,0,0,0,0,0,0,0,0,0,0,0,0,0,0,0,0,0,0,0,0
1.52,77.5,0,0,0,7.5,0,15,0,0,0,0,0,0,0,0,0,0,0,0,0,0,0,0,0,0,0,0,0,0,0,0,0
1.51,77.5,0,0,0,7.5,0,0,15,0,0,0,0,0,0,0,0,0,0,0,0,0,0,0,0,0,0,0,0,0,0,0,0
1.5,77.5,0,0,0,7.5,0,0,0,15,0,0,0,0,0,0,0,0,0,0,0,0,0,0,0,0,0,0,0,0,0,0,0
1.52,77.5,0,0,0,7.5,0,0,0,0,15,0,0,0,0,0,0,0,0,0,0,0,0,0,0,0,0,0,0,0,0,0,0
1.53,75,0,0,0,10,0,15,0,0,0,0,0,0,0,0,0,0,0,0,0,0,0,0,0,0,0,0,0,0,0,0,0
1.52,75,0,0,0,10,0,0,15,0,0,0,0,0,0,0,0,0,0,0,0,0,0,0,0,0,0,0,0,0,0,0,0
1.51,75,0,0,0,10,0,0,0,15,0,0,0,0,0,0,0,0,0,0,0,0,0,0,0,0,0,0,0,0,0,0,0
1.53,75,0,0,0,10,0,0,0,0,15,0,0,0,0,0,0,0,0,0,0,0,0,0,0,0,0,0,0,0,0,0,0
1.54,72.5,0,0,0,12.5,0,15,0,0,0,0,0,0,0,0,0,0,0,0,0,0,0,0,0,0,0,0,0,0,0,0,0
1.52,72.5,0,0,0,12.5,0,0,15,0,0,0,0,0,0,0,0,0,0,0,0,0,0,0,0,0,0,0,0,0,0,0,0
1.52,72.5,0,0,0,12.5,0,0,0,15,0,0,0,0,0,0,0,0,0,0,0,0,0,0,0,0,0,0,0,0,0,0,0
1.54,72.5,0,0,0,12.5,0,0,0,0,15,0,0,0,0,0,0,0,0,0,0,0,0,0,0,0,0,0,0,0,0,0,0
1.54,70,0,0,0,15,0,15,0,0,0,0,0,0,0,0,0,0,0,0,0,0,0,0,0,0,0,0,0,0,0,0,0
1.53,70,0,0,0,15,0,0,15,0,0,0,0,0,0,0,0,0,0,0,0,0,0,0,0,0,0,0,0,0,0,0,0
1.52,70,0,0,0,15,0,0,0,15,0,0,0,0,0,0,0,0,0,0,0,0,0,0,0,0,0,0,0,0,0,0,0
1.54,70,0,0,0,15,0,0,0,0,15,0,0,0,0,0,0,0,0,0,0,0,0,0,0,0,0,0,0,0,0,0,0
1.52,80,0,0,0,7.5,0,12.5,0,0,0,0,0,0,0,0,0,0,0,0,0,0,0,0,0,0,0,0,0,0,0,0,0
1.5,80,0,0,0,7.5,0,0,12.5,0,0,0,0,0,0,0,0,0,0,0,0,0,0,0,0,0,0,0,0,0,0,0,0
1.5,80,0,0,0,7.5,0,0,0,12.5,0,0,0,0,0,0,0,0,0,0,0,0,0,0,0,0,0,0,0,0,0,0,0
1.52,80,0,0,0,7.5,0,0,0,0,12.5,0,0,0,0,0,0,0,0,0,0,0,0,0,0,0,0,0,0,0,0,0,0
1.52,77.5,0,0,0,10,0,12.5,0,0,0,0,0,0,0,0,0,0,0,0,0,0,0,0,0,0,0,0,0,0,0,0,0
1.51,77.5,0,0,0,10,0,0,12.5,0,0,0,0,0,0,0,0,0,0,0,0,0,0,0,0,0,0,0,0,0,0,0,0
1.51,77.5,0,0,0,10,0,0,0,12.5,0,0,0,0,0,0,0,0,0,0,0,0,0,0,0,0,0,0,0,0,0,0,0
1.52,77.5,0,0,0,10,0,0,0,0,12.5,0,0,0,0,0,0,0,0,0,0,0,0,0,0,0,0,0,0,0,0,0,0
1.53,75,0,0,0,12.5,0,12.5,0,0,0,0,0,0,0,0,0,0,0,0,0,0,0,0,0,0,0,0,0,0,0,0,0
1.52,75,0,0,0,12.5,0,0,12.5,0,0,0,0,0,0,0,0,0,0,0,0,0,0,0,0,0,0,0,0,0,0,0,0
1.52,75,0,0,0,12.5,0,0,0,12.5,0,0,0,0,0,0,0,0,0,0,0,0,0,0,0,0,0,0,0,0,0,0,0
1.53,75,0,0,0,12.5,0,0,0,0,12.5,0,0,0,0,0,0,0,0,0,0,0,0,0,0,0,0,0,0,0,0,0,0
1.54,72.5,0,0,0,15,0,12.5,0,0,0,0,0,0,0,0,0,0,0,0,0,0,0,0,0,0,0,0,0,0,0,0,0
1.52,72.5,0,0,0,15,0,0,12.5,0,0,0,0,0,0,0,0,0,0,0,0,0,0,0,0,0,0,0,0,0,0,0,0
1.52,72.5,0,0,0,15,0,0,0,12.5,0,0,0,0,0,0,0,0,0,0,0,0,0,0,0,0,0,0,0,0,0,0,0
1.54,72.5,0,0,0,15,0,0,0,0,12.5,0,0,0,0,0,0,0,0,0,0,0,0,0,0,0,0,0,0,0,0,0,0
1.52,80,0,0,0,10,0,10,0,0,0,0,0,0,0,0,0,0,0,0,0,0,0,0,0,0,0,0,0,0,0,0,0
1.53,75,0,0,0,5,0,20,0,0,0,0,0,0,0,0,0,0,0,0,0,0,0,0,0,0,0,0,0,0,0,0,0
1.51,75,0,0,0,5,0,0,20,0,0,0,0,0,0,0,0,0,0,0,0,0,0,0,0,0,0,0,0,0,0,0,0
1.51,75,0,0,0,5,0,0,0,20,0,0,0,0,0,0,0,0,0,0,0,0,0,0,0,0,0,0,0,0,0,0,0
1.53,75,0,0,0,5,0,0,0,0,20,0,0,0,0,0,0,0,0,0,0,0,0,0,0,0,0,0,0,0,0,0,0
1.52,72.5,0,0,0,7.5,0,20,0,0,0,0,0,0,0,0,0,0,0,0,0,0,0,0,0,0,0,0,0,0,0,0,0
1.51,72.5,0,0,0,7.5,0,0,20,0,0,0,0,0,0,0,0,0,0,0,0,0,0,0,0,0,0,0,0,0,0,0,0
1.51,72.5,0,0,0,7.5,0,0,0,20,0,0,0,0,0,0,0,0,0,0,0,0,0,0,0,0,0,0,0,0,0,0,0
1.54,72.5,0,0,0,7.5,0,0,0,0,20,0,0,0,0,0,0,0,0,0,0,0,0,0,0,0,0,0,0,0,0,0,0
1.54,70,0,0,0,10,0,20,0,0,0,0,0,0,0,0,0,0,0,0,0,0,0,0,0,0,0,0,0,0,0,0,0
1.52,70,0,0,0,10,0,0,20,0,0,0,0,0,0,0,0,0,0,0,0,0,0,0,0,0,0,0,0,0,0,0,0
1.52,70,0,0,0,10,0,0,0,20,0,0,0,0,0,0,0,0,0,0,0,0,0,0,0,0,0,0,0,0,0,0,0
1.54,70,0,0,0,10,0,0,0,0,20,0,0,0,0,0,0,0,0,0,0,0,0,0,0,0,0,0,0,0,0,0,0
1.52,77.5,0,0,0,5,0,17.5,0,0,0,0,0,0,0,0,0,0,0,0,0,0,0,0,0,0,0,0,0,0,0,0,0
1.5,77.5,0,0,0,5,0,0,17.5,0,0,0,0,0,0,0,0,0,0,0,0,0,0,0,0,0,0,0,0,0,0,0,0
1.5,77.5,0,0,0,5,0,0,0,17.5,0,0,0,0,0,0,0,0,0,0,0,0,0,0,0,0,0,0,0,0,0,0,0
1.52,77.5,0,0,0,5,0,0,0,0,17.5,0,0,0,0,0,0,0,0,0,0,0,0,0,0,0,0,0,0,0,0,0,0
1.53,75,0,0,0,7.5,0,17.5,0,0,0,0,0,0,0,0,0,0,0,0,0,0,0,0,0,0,0,0,0,0,0,0,0
1.51,75,0,0,0,7.5,0,0,17.5,0,0,0,0,0,0,0,0,0,0,0,0,0,0,0,0,0,0,0,0,0,0,0,0
1.51,75,0,0,0,7.5,0,0,0,17.5,0,0,0,0,0,0,0,0,0,0,0,0,0,0,0,0,0,0,0,0,0,0,0
1.53,75,0,0,0,7.5,0,0,0,0,17.5,0,0,0,0,0,0,0,0,0,0,0,0,0,0,0,0,0,0,0,0,0,0
1.54,72.5,0,0,0,10,0,17.5,0,0,0,0,0,0,0,0,0,0,0,0,0,0,0,0,0,0,0,0,0,0,0,0,0
1.52,72.5,0,0,0,10,0,0,17.5,0,0,0,0,0,0,0,0,0,0,0,0,0,0,0,0,0,0,0,0,0,0,0,0
1.51,72.5,0,0,0,10,0,0,0,17.5,0,0,0,0,0,0,0,0,0,0,0,0,0,0,0,0,0,0,0,0,0,0,0
1.54,72.5,0,0,0,10,0,0,0,0,17.5,0,0,0,0,0,0,0,0,0,0,0,0,0,0,0,0,0,0,0,0,0,0
1.54,70,0,0,0,12.5,0,17.5,0,0,0,0,0,0,0,0,0,0,0,0,0,0,0,0,0,0,0,0,0,0,0,0,0
1.53,70,0,0,0,12.5,0,0,17.5,0,0,0,0,0,0,0,0,0,0,0,0,0,0,0,0,0,0,0,0,0,0,0,0
1.52,70,0,0,0,12.5,0,0,0,17.5,0,0,0,0,0,0,0,0,0,0,0,0,0,0,0,0,0,0,0,0,0,0,0
1.54,70,0,0,0,12.5,0,0,0,0,17.5,0,0,0,0,0,0,0,0,0,0,0,0,0,0,0,0,0,0,0,0,0,0
1.52,80,0,0,0,5,0,15,0,0,0,0,0,0,0,0,0,0,0,0,0,0,0,0,0,0,0,0,0,0,0,0,0
1.73,30,0,0,0,0,55,15,0,0,0,0,0,0,0,0,0,0,0,0,0,0,0,0,0,0,0,0,0,0,0,0,0
1.72,35,0,0,0,0,55,10,0,0,0,0,0,0,0,0,0,0,0,0,0,0,0,0,0,0,0,0,0,0,0,0,0
1.71,40,0,0,0,0,55,5,0,0,0,0,0,0,0,0,0,0,0,0,0,0,0,0,0,0,0,0,0,0,0,0,0
1.71,35,0,0,0,0,50,15,0,0,0,0,0,0,0,0,0,0,0,0,0,0,0,0,0,0,0,0,0,0,0,0,0
1.69,45,0,0,0,0,50,5,0,0,0,0,0,0,0,0,0,0,0,0,0,0,0,0,0,0,0,0,0,0,0,0,0
1.71,30,0,0,0,0,45,25,0,0,0,0,0,0,0,0,0,0,0,0,0,0,0,0,0,0,0,0,0,0,0,0,0
1.7,35,0,0,0,0,45,20,0,0,0,0,0,0,0,0,0,0,0,0,0,0,0,0,0,0,0,0,0,0,0,0,0
1.69,40,0,0,0,0,45,15,0,0,0,0,0,0,0,0,0,0,0,0,0,0,0,0,0,0,0,0,0,0,0,0,0
1.68,45,0,0,0,0,45,10,0,0,0,0,0,0,0,0,0,0,0,0,0,0,0,0,0,0,0,0,0,0,0,0,0
1.67,50,0,0,0,0,45,5,0,0,0,0,0,0,0,0,0,0,0,0,0,0,0,0,0,0,0,0,0,0,0,0,0
1.67,35,0,0,0,0,40,25,0,0,0,0,0,0,0,0,0,0,0,0,0,0,0,0,0,0,0,0,0,0,0,0,0
1.67,45,0,0,0,0,40,15,0,0,0,0,0,0,0,0,0,0,0,0,0,0,0,0,0,0,0,0,0,0,0,0,0
1.65,55,0,0,0,0,40,5,0,0,0,0,0,0,0,0,0,0,0,0,0,0,0,0,0,0,0,0,0,0,0,0,0
1.69,30,0,0,0,0,35,35,0,0,0,0,0,0,0,0,0,0,0,0,0,0,0,0,0,0,0,0,0,0,0,0,0
1.68,35,0,0,0,0,35,30,0,0,0,0,0,0,0,0,0,0,0,0,0,0,0,0,0,0,0,0,0,0,0,0,0
1.67,40,0,0,0,0,35,25,0,0,0,0,0,0,0,0,0,0,0,0,0,0,0,0,0,0,0,0,0,0,0,0,0
1.66,45,0,0,0,0,35,20,0,0,0,0,0,0,0,0,0,0,0,0,0,0,0,0,0,0,0,0,0,0,0,0,0
1.65,50,0,0,0,0,35,15,0,0,0,0,0,0,0,0,0,0,0,0,0,0,0,0,0,0,0,0,0,0,0,0,0
1.64,55,0,0,0,0,35,10,0,0,0,0,0,0,0,0,0,0,0,0,0,0,0,0,0,0,0,0,0,0,0,0,0
1.63,60,0,0,0,0,35,5,0,0,0,0,0,0,0,0,0,0,0,0,0,0,0,0,0,0,0,0,0,0,0,0,0
1.67,35,0,0,0,0,30,35,0,0,0,0,0,0,0,0,0,0,0,0,0,0,0,0,0,0,0,0,0,0,0,0,0
1.65,45,0,0,0,0,30,25,0,0,0,0,0,0,0,0,0,0,0,0,0,0,0,0,0,0,0,0,0,0,0,0,0
1.63,55,0,0,0,0,30,15,0,0,0,0,0,0,0,0,0,0,0,0,0,0,0,0,0,0,0,0,0,0,0,0,0
1.67,30,0,0,0,0,25,45,0,0,0,0,0,0,0,0,0,0,0,0,0,0,0,0,0,0,0,0,0,0,0,0,0
1.66,35,0,0,0,0,25,40,0,0,0,0,0,0,0,0,0,0,0,0,0,0,0,0,0,0,0,0,0,0,0,0,0
1.65,40,0,0,0,0,25,35,0,0,0,0,0,0,0,0,0,0,0,0,0,0,0,0,0,0,0,0,0,0,0,0,0
1.64,45,0,0,0,0,25,30,0,0,0,0,0,0,0,0,0,0,0,0,0,0,0,0,0,0,0,0,0,0,0,0,0
1.63,50,0,0,0,0,25,25,0,0,0,0,0,0,0,0,0,0,0,0,0,0,0,0,0,0,0,0,0,0,0,0,0
1.62,55,0,0,0,0,25,20,0,0,0,0,0,0,0,0,0,0,0,0,0,0,0,0,0,0,0,0,0,0,0,0,0
1.61,60,0,0,0,0,25,15,0,0,0,0,0,0,0,0,0,0,0,0,0,0,0,0,0,0,0,0,0,0,0,0,0
1.65,35,0,0,0,0,20,45,0,0,0,0,0,0,0,0,0,0,0,0,0,0,0,0,0,0,0,0,0,0,0,0,0
1.63,45,0,0,0,0,20,35,0,0,0,0,0,0,0,0,0,0,0,0,0,0,0,0,0,0,0,0,0,0,0,0,0
1.61,55,0,0,0,0,20,25,0,0,0,0,0,0,0,0,0,0,0,0,0,0,0,0,0,0,0,0,0,0,0,0,0
