Repository: you0514w/youyou

File: liquidus temperature.csv (part 1 of 18)
Liquidus Temperature ( C ),SiO2,B2O3,Al2O3,MgO,CaO,BaO,Li2O,Na2O,K2O,ZnO,SrO,PbO,Fe2O3,As2O3,Y2O3,Sb2O3,La2O3,Gd2O3,Bi2O3,TiO2,ZrO2,CeO2,SnO2,P2O5,Nb2O5,Ta2O5
1245,20,0,10,0,5.75,11.5,0,7,0,0,5.75,0,0,0,0,0,0,0,0,40,0,0,0,0,0,0
1186,26,0,4,0,5.75,11.5,0,7,0,0,5.75,0,0,0,0,0,0,0,0,40,0,0,0,0,0,0
1228,28,0,2,0,5.75,11.5,0,7,0,0,5.75,0,0,0,0,0,0,0,0,40,0,0,0,0,0,0
1212,29,0,1,0,5.75,11.5,0,7,0,0,5.75,0,0,0,0,0,0,0,0,40,0,0,0,0,0,0
1125,30,0,0,0,4.98,9.97,4,6.07,0,0,4.98,0,0,0,0,0,0,0,0,40,0,0,0,0,0,0
1145,30,0,0,0,5.37,10.73,2,6.53,0,0,5.37,0,0,0,0,0,0,0,0,40,0,0,0,0,0,0
1148,30,0,0,0,5.56,11.11,1,6.77,0,0,5.56,0,0,0,0,0,0,0,0,40,0,0,0,0,0,0
1261,25,0,5,0,0,30,0,0,0,0,0,0,0,0,0,0,0,0,0,40,0,0,0,0,0,0
1272,27.5,0,2.5,0,0,30,0,0,0,0,0,0,0,0,0,0,0,0,0,40,0,0,0,0,0,0
1298,28.75,0,1.25,0,0,30,0,0,0,0,0,0,0,0,0,0,0,0,0,40,0,0,0,0,0,0
1225,30,0,0,0,5.75,11.5,0,7,0,0,5.75,0,0,0,0,0,0,0,0,30,10,0,0,0,0,0
1190,30,0,0,0,5.75,11.5,0,7,0,0,5.75,0,0,0,0,0,0,0,0,33,7,0,0,0,0,0
1324,30,0,0,0,0,30,0,0,0,0,0,0,0,0,0,0,0,0,0,40,0,0,0,0,0,0
1292,30,0,0,0,2.5,27.5,0,0,0,0,0,0,0,0,0,0,0,0,0,40,0,0,0,0,0,0
1259,30,0,0,0,5,25,0,0,0,0,0,0,0,0,0,0,0,0,0,40,0,0,0,0,0,0
1220,30,0,0,0,7.5,22.5,0,0,0,0,0,0,0,0,0,0,0,0,0,40,0,0,0,0,0,0
1202,30,0,0,0,10,20,0,0,0,0,0,0,0,0,0,0,0,0,0,40,0,0,0,0,0,0
1260,30,0,0,0,15,15,0,0,0,0,0,0,0,0,0,0,0,0,0,40,0,0,0,0,0,0
1311,30,0,0,0,0,27.5,0,0,0,0,2.5,0,0,0,0,0,0,0,0,40,0,0,0,0,0,0
1297,30,0,0,0,0,25,0,0,0,0,5,0,0,0,0,0,0,0,0,40,0,0,0,0,0,0
1287,30,0,0,0,0,22.5,0,0,0,0,7.5,0,0,0,0,0,0,0,0,40,0,0,0,0,0,0
1277,30,0,0,0,0,20,0,0,0,0,10,0,0,0,0,0,0,0,0,40,0,0,0,0,0,0
1255,30,0,0,0,0,15,0,0,0,0,15,0,0,0,0,0,0,0,0,40,0,0,0,0,0,0
1297,30,0,0,0,0,27.5,0,2.5,0,0,0,0,0,0,0,0,0,0,0,40,0,0,0,0,0,0
1271,30,0,0,0,0,25,0,5,0,0,0,0,0,0,0,0,0,0,0,40,0,0,0,0,0,0
1232,30,0,0,0,0,22.5,0,7.5,0,0,0,0,0,0,0,0,0,0,0,40,0,0,0,0,0,0
1197,30,0,0,0,0,20,0,10,0,0,0,0,0,0,0,0,0,0,0,40,0,0,0,0,0,0
1326,30,0,0,0,0,30,0,0,0,0,0,0,0,0,0,0,0,0,0,37.5,2.5,0,0,0,0,0
1328,30,0,0,0,0,30,0,0,0,0,0,0,0,0,0,0,0,0,0,35,5,0,0,0,0,0
1329,30,0,0,0,0,30,0,0,0,0,0,0,0,0,0,0,0,0,0,33,7,0,0,0,0,0
1325,30,0,0,0,0,30,0,0,0,0,0,0,0,0,0,0,0,0,0,32.5,7.5,0,0,0,0,0
1343,30,0,0,0,0,30,0,0,0,0,0,0,0,0,0,0,0,0,0,30,10,0,0,0,0,0
1262,30,0,0,0,5,10,0,0,0,0,15,0,0,0,0,0,0,0,0,40,0,0,0,0,0,0
1195,30,0,0,0,6.25,12.5,0,0,0,0,11.25,0,0,0,0,0,0,0,0,40,0,0,0,0,0,0
1185,30,0,0,0,7.5,15,0,0,0,0,7.5,0,0,0,0,0,0,0,0,40,0,0,0,0,0,0
1184,30,0,0,0,6.75,13.5,0,3,0,0,6.75,0,0,0,0,0,0,0,0,40,0,0,0,0,0,0
1182,30,0,0,0,6.25,12.5,0,5,0,0,6.25,0,0,0,0,0,0,0,0,40,0,0,0,0,0,0
1126,30,0,0,0,5,10,0,10,0,0,5,0,0,0,0,0,0,0,0,40,0,0,0,0,0,0
1197,30,0,0,0,5.75,11.5,0,7,0,0,5.75,0,0,0,0,0,0,0,0,39,1,0,0,0,0,0
1193,30,0,0,0,5.75,11.5,0,7,0,0,5.75,0,0,0,0,0,0,0,0,38,2,0,0,0,0,0
1195,30,0,0,0,5.75,11.5,0,7,0,0,5.75,0,0,0,0,0,0,0,0,36,4,0,0,0,0,0
1155,30,0,0,0,5.75,11.5,0,7,0,0,5.75,0,0,0,0,0,0,0,0,40,0,0,0,0,0,0
1154,57.1,0.96,17.42,4.65,0,0,2.47,13.94,0,0,0,0,0,0,0,0.11,0,0,0,3.35,0,0,0,0,0,0
1409,55.7,0.87,16.94,4.68,0,0,2.25,13.5,0,5.97,0,0,0,0,0,0.09,0,0,0,0,0,0,0,0,0,0
1300,33.33,0,0,0,0,0,66.67,0,0,0,0,0,0,0,0,0,0,0,0,0,0,0,0,0,0,0
1016,23.08,7.69,0,0,0,0,69.23,0,0,0,0,0,0,0,0,0,0,0,0,0,0,0,0,0,0,0
984,20,10,0,0,0,0,70,0,0,0,0,0,0,0,0,0,0,0,0,0,0,0,0,0,0,0
840,16.67,12.5,0,0,0,0,70.83,0,0,0,0,0,0,0,0,0,0,0,0,0,0,0,0,0,0,0
828,13.04,15.22,0,0,0,0,71.74,0,0,0,0,0,0,0,0,0,0,0,0,0,0,0,0,0,0,0
857,9.09,18.18,0,0,0,0,72.73,0,0,0,0,0,0,0,0,0,0,0,0,0,0,0,0,0,0,0
859,5,22.5,0,0,0,0,72.5,0,0,0,0,0,0,0,0,0,0,0,0,0,0,0,0,0,0,0
900,0,62.6,0,0,0,37.4,0,0,0,0,0,0,0,0,0,0,0,0,0,0,0,0,0,0,0,0
807,0,60,0,0,0,20,0,20,0,0,0,0,0,0,0,0,0,0,0,0,0,0,0,0,0,0
936,61.26,0,0,0,8.21,0,0,0,30.53,0,0,0,0,0,0,0,0,0,0,0,0,0,0,0,0,0
894,70.3,0,0,0,6,0,0,0,23.7,0,0,0,0,0,0,0,0,0,0,0,0,0,0,0,0,0
861,70,0,0,0,0,0,0,30,0,0,0,0,0,0,0,0,0,0,0,0,0,0,0,0,0,0
874,67,0,0,0,0,0,0,33,0,0,0,0,0,0,0,0,0,0,0,0,0,0,0,0,0,0
1021,60,0,0,0,0,0,0,40,0,0,0,0,0,0,0,0,0,0,0,0,0,0,0,0,0,0
1089,50,0,0,0,0,0,0,50,0,0,0,0,0,0,0,0,0,0,0,0,0,0,0,0,0,0
775,0,66.67,0,0,0,0,0,0,0,0,0,33.33,0,0,0,0,0,0,0,0,0,0,0,0,0,0
815,0,80,0,0,0,0,0,20,0,0,0,0,0,0,0,0,0,0,0,0,0,0,0,0,0,0
889,0,66.67,0,0,0,33.33,0,0,0,0,0,0,0,0,0,0,0,0,0,0,0,0,0,0,0,0
917,0,66.67,0,0,0,0,33.33,0,0,0,0,0,0,0,0,0,0,0,0,0,0,0,0,0,0,0
1547,42.86,0,14.29,42.85,0,0,0,0,0,0,0,0,0,0,0,0,0,0,0,0,0,0,0,0,0,0
1039,66.67,0,0,0,0,0,33.33,0,0,0,0,0,0,0,0,0,0,0,0,0,0,0,0,0,0,0
1030,66.67,0,0,0,0,3.33,30,0,0,0,0,0,0,0,0,0,0,0,0,0,0,0,0,0,0,0
1000,66.66,0,0,0,0,6.67,26.67,0,0,0,0,0,0,0,0,0,0,0,0,0,0,0,0,0,0,0
975,66.67,0,0,0,0,13.33,20,0,0,0,0,0,0,0,0,0,0,0,0,0,0,0,0,0,0,0
970,74.38,0,0,0,0,10,0,7.77,5.09,0,0,0,0.01,0,0,0,0,0,0,0.27,2.36,0.12,0,0,0,0
1011,67.16,0,0.36,3.62,0,9.06,0,7.04,5.43,3.86,0,0,0.01,0.11,0,0,0,0,0,0.18,2.96,0.21,0,0,0,0
928,69.31,0,0.14,0,1.97,10.09,1.23,7.69,5.31,0,0,0,0.01,0,0,0,0,0,0,0.46,3.58,0.21,0,0,0,0
1078,71.69,0,0.22,0,0,12.28,0,7.88,4.79,0,0,0,0.01,0,0,0,0,0,0,0.47,2.44,0.22,0,0,0,0
1032,69.63,0,0,0,7.1,1.73,2.22,3.21,4.22,0,0.64,0,0,0,0,0,0,0,0,7.48,3.77,0,0,0,0,0
1162,62.41,0,2.62,3.32,9.55,1.74,0,6.48,2.84,0.82,0,0,0,0,0,0,0,0,0,5.87,4.35,0,0,0,0,0
1313,71.35,0,13.18,6.35,9.12,0,0,0,0,0,0,0,0,0,0,0,0,0,0,0,0,0,0,0,0,0
1283,53.46,0,13.23,14.34,14.89,1.67,0,0,0,0,0,0,0,0,0,0,0,0,0,2.41,0,0,0,0,0,0
1210,62.43,0,11.25,14.61,11.06,0,0,0,0,0,0,0,0,0,0,0,0,0,0,0,0,0,0,0.65,0,0
1239,62.89,0,13.1,12.12,9.29,1.69,0,0,0,0,0,0,0,0,0,0,0,0,0,0,0,0,0,0.91,0,0
1220,64.12,0,13.35,10.71,8.29,2.6,0,0,0,0,0,0,0,0,0,0,0,0,0,0,0,0,0,0.93,0,0
1215,61.22,0,14.49,12.22,9.37,0.85,0,0,0,0,0,0,0,0,0,0,0,0,0,0,0,0,0,1.85,0,0
1230,64.73,0,13.48,9.15,8.37,2.62,0,0,0.71,0,0,0,0,0,0,0,0,0,0,0,0,0,0,0.94,0,0
635,88.99,1.28,0,0,0,0,0,0,1.26,0,0,8.47,0,0,0,0,0,0,0,0,0,0,0,0,0,0
630,88.14,2.65,0,0,0,0,0,0,1.25,0,0,7.96,0,0,0,0,0,0,0,0,0,0,0,0,0,0
690,90.45,1.26,0,0,0,0,0,0,0.23,0,0,8.06,0,0,0,0,0,0,0,0,0,0,0,0,0,0
660,88.42,1.3,0,0,0,0,0,0,1.27,0,0,9.01,0,0,0,0,0,0,0,0,0,0,0,0,0,0
650,88.9,1.28,0,0,0,0,0,0,1.42,0,0,8.4,0,0,0,0,0,0,0,0,0,0,0,0,0,0
1050,61,0,9,9.5,9.5,0,0,1.5,0,6.5,0,3,0,0,0,0,0,0,0,0,0,0,0,0,0,0
1040,62.5,0,9,9.3,9.3,0,0,2,0,6.3,0,1.6,0,0,0,0,0,0,0,0,0,0,0,0,0,0
1100,59,0,9,7.3,7.3,0,0,0,3,7.2,0,7.2,0,0,0,0,0,0,0,0,0,0,0,0,0,0
1030,59,0,9,7.3,7.3,0,0,3,0,7.2,0,7.2,0,0,0,0,0,0,0,0,0,0,0,0,0,0
1230,65,0,9,7,9.5,0,0,0,2.5,7,0,0,0,0,0,0,0,0,0,0,0,0,0,0,0,0
1250,55,0,13,7.3,7.3,0,0,3,0,7.2,0,7.2,0,0,0,0,0,0,0,0,0,0,0,0,0,0
1250,69,0,7,5.3,5.3,0,0,3,0,5.2,0,5.2,0,0,0,0,0,0,0,0,0,0,0,0,0,0
1330,42.84,0,15.81,0.66,32.62,0,0,4.26,3.09,0,0,0,0.72,0,0,0,0,0,0,0,0,0,0,0,0,0
1260,44.47,0,13.14,0.82,32.92,0,0,4.51,3.39,0,0,0,0.75,0,0,0,0,0,0,0,0,0,0,0,0,0
920,67.03,0,0.7,0,0,5.62,1.44,8.34,3.66,4.23,6.93,0,0,0,0,0.09,0,0,0,0.36,1.52,0.08,0,0,0,0
1110,45.37,0,0,0,26.47,0,0,26.88,0,0,0,0,0,0,0,0,0,0,0,0,0,0,0,1.28,0,0
1163,46.14,0,0,0,26.91,0,0,24.35,0,0,0,0,0,0,0,0,0,0,0,0,0,0,0,2.6,0,0
978,74.86,0,0.92,0,10.38,0,0,13.84,0,0,0,0,0,0,0,0,0,0,0,0,0,0,0,0,0,0
1004,73.59,0,0.92,0,11.66,0,0,13.83,0,0,0,0,0,0,0,0,0,0,0,0,0,0,0,0,0,0
974,73.88,0,0.8,0,10.91,0,0,14.41,0,0,0,0,0,0,0,0,0,0,0,0,0,0,0,0,0,0
974,73.96,0,0.92,0,10.7,0,0,14.42,0,0,0,0,0,0,0,0,0,0,0,0,0,0,0,0,0,0
964,73.75,0,0.92,0,10.6,0,0,14.73,0,0,0,0,0,0,0,0,0,0,0,0,0,0,0,0,0,0
956,73.68,0,0.92,0,10.38,0,0,15.02,0,0,0,0,0,0,0,0,0,0,0,0,0,0,0,0,0,0
912,71.07,0,1.48,4.95,7.01,0,0,14.73,0,0,0,0,0.76,0,0,0,0,0,0,0,0,0,0,0,0,0
1200,65.32,0,7.46,6.17,7.18,0,0,13.43,0,0,0,0,0.44,0,0,0,0,0,0,0,0,0,0,0,0,0
980,71.86,0,2.08,5.36,7.59,0,0,13.09,0,0,0,0,0.02,0,0,0,0,0,0,0,0,0,0,0,0,0
1275,62.48,0,7.79,6.21,19.3,0,0,2.01,1.33,0,0,0,0,0,0,0,0,0,0,0,0,0,0,0.88,0,0
1225,63.66,0,9.24,6.23,16.8,0,0,2.63,1,0,0,0,0,0,0,0,0,0,0,0,0,0,0,0.44,0,0
1175,57.73,0,9.59,6.26,21.93,0,0,2.74,0.87,0,0,0,0,0,0,0,0,0,0,0,0,0,0,0.88,0,0
1225,61.93,0,7.66,6.15,20.24,0,0,2.6,0.99,0,0,0,0,0,0,0,0,0,0,0,0,0,0,0.43,0,0
1225,63.97,0,9.23,7.15,16.91,0,0,2.06,0.68,0,0,0,0,0,0,0,0,0,0,0,0,0,0,0,0,0
1250,60.07,0,11.51,11.02,14.02,0,0,2.04,1.34,0,0,0,0,0,0,0,0,0,0,0,0,0,0,0,0,0
1275,62.39,0,9.25,7.75,17.27,0,0,2.02,1.32,0,0,0,0,0,0,0,0,0,0,0,0,0,0,0,0,0
1080,57.85,7.4,9.79,11.18,11.48,2.3,0,0,0,0,0,0,0,0,0,0,0,0,0,0,0,0,0,0,0,0
1140,58.19,8.21,9.98,11.04,11.34,1.24,0,0,0,0,0,0,0,0,0,0,0,0,0,0,0,0,0,0,0,0
750,0,0,0,0,47.76,0,8.86,0,0,0,0,0,0,0,0,0,0,0,0,0,0,0,0,43.38,0,0
1170,60,0,9,9.3,9.4,0,0,0,0,9.3,0,3,0,0,0,0,0,0,0,0,0,0,0,0,0,0
1180,61,0,9,10.7,10.7,0,0,0,0,7,0,1.6,0,0,0,0,0,0,0,0,0,0,0,0,0,0
1190,60,0,9,8.7,8.7,0,0,0,0,8.6,0,3,0,0,0,0,0,0,0,0,2,0,0,0,0,0
1180,58,0,9,10.9,10.9,0,0,0,0,8.7,0,1.5,0,0,0,0,0,0,0,0,1,0,0,0,0,0
1100,59,0,9,7,7,0,0,0,0,7,0,11,0,0,0,0,0,0,0,0,0,0,0,0,0,0
1140,59,0,9,9.5,9.5,0,0,0,0,8,0,5,0,0,0,0,0,0,0,0,0,0,0,0,0,0
1150,59,0,9,6.8,13.5,0,0,0,0,6.7,0,5,0,0,0,0,0,0,0,0,0,0,0,0,0,0
1200,59,0,9,13,7,0,0,0,0,7,0,5,0,0,0,0,0,0,0,0,0,0,0,0,0,0
1180,59,0,9,7,7,0,0,0,0,13,0,5,0,0,0,0,0,0,0,0,0,0,0,0,0,0
1200,65,0,9,7.7,7.7,0,0,0,0,7.6,0,3,0,0,0,0,0,0,0,0,0,0,0,0,0,0
1250,57,0,12,11,11,0,0,0,0,8,0,1,0,0,0,0,0,0,0,0,0,0,0,0,0,0
1230,63,0,7,10.5,10.5,0,0,0,0,8,0,1,0,0,0,0,0,0,0,0,0,0,0,0,0,0
1231,64.16,2.98,0,0,0,0,0,19.54,0,0,0,0,0.12,0,0,0,0,0,0,0,13.2,0,0,0,0,0
760,0,0,0,0,0,0,0,0,0,0,0,0,0,0,0,0,0,0,33.4,0,0,0,0,66.6,0,0
760,0,0,0,0,0,0,0,0,0,0,0,0,0,0,0,0,0,0,34.5,0,0,0,0,65.5,0,0
790,0,0,0,0,0,0,0,0,0,0,0,0,0,0,0,0,0,0,39.1,0,0,0,0,60.9,0,0
790,0,0,0,0,0,0,0,0,0,0,0,0,0,0,0,0,0,0,40.2,0,0,0,0,59.8,0,0
1070,15.29,9.9,0,0,12.29,19.48,0,0,0,0,0,2.06,0,0.04,0,0,0.67,0,0,40.27,0,0,0,0,0,0
1065,20,6.9,0,0,13.71,14.04,0,0,0,0,0,8.61,0,0.05,0,0,0.59,0,0,36.1,0,0,0,0,0,0
1060,16.58,14.3,0,0,8.88,11.37,0,0,0,6.12,0,10.04,0,0.05,0,0,1.49,0,0,31.17,0,0,0,0,0,0
985,21.33,14.73,0,0,4.56,14.97,0,0,0,0,0,11.49,0,0.05,0,0,0.78,0,0,32.09,0,0,0,0,0,0
1000,17.01,14.68,0,0,8.2,16.59,0,0,0,6.28,0,11.45,0,0.05,0,0,0.15,0,0,25.59,0,0,0,0,0,0
1010,17.94,15.48,0,0,4.8,10.54,0,0,0,6.49,0,16.9,0,0.05,0,0,0.82,0,0,26.98,0,0,0,0,0,0
1145,59.8,3.89,9.97,10.09,7.25,3.09,0,0,0,5,0,0.91,0,0,0,0,0,0,0,0,0,0,0,0,0,0
1160,56.04,2.78,8.26,11.24,15.01,2.11,0,0,0,3.98,0,0.58,0,0,0,0,0,0,0,0,0,0,0,0,0,0
1180,58.03,4.81,9.21,13.3,7.17,1.74,0,0,0,3.87,0,1.8,0,0,0,0.07,0,0,0,0,0,0,0,0,0,0
1100,65.87,2.43,6.63,6.71,9.65,3.52,0,0,0,2.91,0,0.91,0,0,0,0,0,0,0,0,1.37,0,0,0,0,0
1150,57.73,2.98,12.25,6.88,7.42,2.71,0,0,0,7.67,2.14,0.15,0,0,0,0.07,0,0,0,0,0,0,0,0,0,0
1110,59.89,4.64,10.45,12.02,9.21,2.11,0,0,0,1.58,0,0,0,0.1,0,0,0,0,0,0,0,0,0,0,0,0
1130,60.28,5.55,10.43,11.19,9.19,1.68,0,0,0,1.58,0,0,0,0.1,0,0,0,0,0,0,0,0,0,0,0,0
1100,58.96,4.58,10.34,10.5,10.22,2.08,0,0,0,1.59,0,0,0,0.1,0,0,0,0,0,1.63,0,0,0,0,0,0
1170,58.99,0,20.45,10.69,6.19,1.13,0,0,0,0,0,0,0,0.1,0,0,0,0,0,0,0,0,0,2.45,0,0
1140,65.68,0,18.3,7.12,2.55,0.32,0,0,0,0,3.46,0,0,0,0,0.07,0,0,0,0,0,0,0,2.02,0,0.48
1298,65.57,0,17.99,6.74,6.05,0,0,0,0,0,0.45,0,0,0,0,0.07,0,0,0,1.7,0,0,0,1.43,0,0
1300,63.1,0,15.06,12.97,4.89,0.85,0,0,0,2.4,0.63,0,0,0.1,0,0,0,0,0,0,0,0,0,0,0,0
1280,68.05,0,15.71,8.92,5.83,0,0,0,0,0,1.39,0,0,0.1,0,0,0,0,0,0,0,0,0,0,0,0
1300,64.85,0,15.15,10.83,5.99,1.31,0,0,0,0,1.3,0,0,0,0,0.57,0,0,0,0,0,0,0,0,0,0
1270,66.63,0,16.03,11.09,4.76,1.09,0,0,0,0,0,0,0,0.1,0,0,0,0,0,0,0,0,0,0,0,0.3
806,70.27,1.3,0.94,4.05,6.26,0,0,15.91,1.02,0,0,0,0,0,0,0.04,0,0,0,0,0,0,0,0.21,0,0
832,70.85,0.52,1.24,4.05,6.25,0,0,15.9,1.02,0,0,0,0,0,0,0.04,0,0,0,0,0,0,0,0.13,0,0
827,70.39,1.3,0.94,4.04,6.25,0,0,15.89,1.02,0,0,0,0,0,0,0.04,0,0,0,0,0,0,0,0.13,0,0
988,71.23,0,0,0,11.82,0,0,16.53,0,0,0,0,0,0,0,0,0,0,0,0,0,0,0,0.42,0,0
1024,69.12,0,0,0,13.95,0,0,16.51,0,0,0,0,0,0,0,0,0,0,0,0,0,0,0,0.42,0,0
1130,62.84,0,0,0,20.31,0,0,16.43,0,0,0,0,0,0,0,0,0,0,0,0,0,0,0,0.42,0,0
1211,69.67,0,0,0,20.26,0,0,9.65,0,0,0,0,0,0,0,0,0,0,0,0,0,0,0,0.42,0,0
1268,70.64,0,0,0,20.26,0,0,8.68,0,0,0,0,0,0,0,0,0,0,0,0,0,0,0,0.42,0,0
1119,66.88,0,0,0,18.18,0,0,14.52,0,0,0,0,0,0,0,0,0,0,0,0,0,0,0,0.42,0,0
1046,72.13,0,0,0,12.88,0,0,14.57,0,0,0,0,0,0,0,0,0,0,0,0,0,0,0,0.42,0,0
1119,74.24,0,0,0,10.75,0,0,14.59,0,0,0,0,0,0,0,0,0,0,0,0,0,0,0,0.42,0,0
1252,77.3,0,0,0,9.14,0,0,13.14,0,0,0,0,0,0,0,0,0,0,0,0,0,0,0,0.42,0,0
1200,71.84,0,0,0,17.1,0,0,10.64,0,0,0,0,0,0,0,0,0,0,0,0,0,0,0,0.42,0,0
1103,74.17,0,0,0,11.81,0,0,13.6,0,0,0,0,0,0,0,0,0,0,0,0,0,0,0,0.42,0,0
1206,69.29,0,0,0,18.69,0,0,11.6,0,0,0,0,0,0,0,0,0,0,0,0,0,0,0,0.42,0,0
1001,71.53,0,0,0,11.87,0,0,16.6,0,0,0,0,0,0,0,0,0,0,0,0,0,0,0,0,0,0
1066,75.78,0,0,0,7.57,0,0,16.65,0,0,0,0,0,0,0,0,0,0,0,0,0,0,0,0,0,0
1090,69.27,0,0,0,16.13,0,0,14.6,0,0,0,0,0,0,0,0,0,0,0,0,0,0,0,0,0,0
1342,80.3,0,2.5,0,17.2,0,0,0,0,0,0,0,0,0,0,0,0,0,0,0,0,0,0,0,0,0
1230,72.5,0,3.9,0,23.6,0,0,0,0,0,0,0,0,0,0,0,0,0,0,0,0,0,0,0,0,0
1130,69.2,0,4.9,0,25.9,0,0,0,0,0,0,0,0,0,0,0,0,0,0,0,0,0,0,0,0,0
1013,67.8,0,5.6,0,26.6,0,0,0,0,0,0,0,0,0,0,0,0,0,0,0,0,0,0,0,0,0
929,65.4,0,6.8,0,27.8,0,0,0,0,0,0,0,0,0,0,0,0,0,0,0,0,0,0,0,0,0
1221,76.4,0,3.1,0,17.6,0,2.5,0.4,0,0,0,0,0,0,0,0,0,0,0,0,0,0,0,0,0,0
1075,75.5,0,4,0,17.4,0,2.7,0.4,0,0,0,0,0,0,0,0,0,0,0,0,0,0,0,0,0,0
924,73.3,0,4.8,0,18.3,0,3.2,0.4,0,0,0,0,0,0,0,0,0,0,0,0,0,0,0,0,0,0
775,71.34,0,5.05,0,18.67,0,4.44,0.5,0,0,0,0,0,0,0,0,0,0,0,0,0,0,0,0,0,0
675,67.2,0,7.3,0,19.4,0,5.6,0.5,0,0,0,0,0,0,0,0,0,0,0,0,0,0,0,0,0,0
1260,77.8,0,2.1,0,18,0,0,2.1,0,0,0,0,0,0,0,0,0,0,0,0,0,0,0,0,0,0
1043,77.4,0,3.1,0,16.7,0,0,2.8,0,0,0,0,0,0,0,0,0,0,0,0,0,0,0,0,0,0
929,72.9,0,4.2,0,19.2,0,0,3.7,0,0,0,0,0,0,0,0,0,0,0,0,0,0,0,0,0,0
805,73.29,0,5.02,0,17.07,0,0,4.62,0,0,0,0,0,0,0,0,0,0,0,0,0,0,0,0,0,0
740,68,0,6,0,20,0,0,6,0,0,0,0,0,0,0,0,0,0,0,0,0,0,0,0,0,0
1246,78.7,0,2,0,17.3,0,0,0,2,0,0,0,0,0,0,0,0,0,0,0,0,0,0,0,0,0
1113,76,0,3.1,0,18,0,0,0,2.9,0,0,0,0,0,0,0,0,0,0,0,0,0,0,0,0,0
1042,72.8,0,4,0,19.1,0,0,0,4.1,0,0,0,0,0,0,0,0,0,0,0,0,0,0,0,0,0
990,66.8,0,7.2,0,20.4,0,0,0,5.6,0,0,0,0,0,0,0,0,0,0,0,0,0,0,0,0,0
972,62.7,0,8.1,0,21.1,0,0,0.4,7.7,0,0,0,0,0,0,0,0,0,0,0,0,0,0,0,0,0
923,59.4,0,9.4,0,20.9,0,0,0.4,9.9,0,0,0,0,0,0,0,0,0,0,0,0,0,0,0,0,0
2041,83,0,0,0,17,0,0,0,0,0,0,0,0,0,0,0,0,0,0,0,0,0,0,0,0,0
2022,82,0,0,0,18,0,0,0,0,0,0,0,0,0,0,0,0,0,0,0,0,0,0,0,0,0
2003,81,0,0,0,19,0,0,0,0,0,0,0,0,0,0,0,0,0,0,0,0,0,0,0,0,0
1984,80,0,0,0,20,0,0,0,0,0,0,0,0,0,0,0,0,0,0,0,0,0,0,0,0,0
1962,79,0,0,0,21,0,0,0,0,0,0,0,0,0,0,0,0,0,0,0,0,0,0,0,0,0
1127,59.87,0,0,0,0,0,40.13,0,0,0,0,0,0,0,0,0,0,0,0,0,0,0,0,0,0,0
1171,56.73,0,0,0,0,0,43.27,0,0,0,0,0,0,0,0,0,0,0,0,0,0,0,0,0,0,0
1127,71.56,0,0,0,0,0,28.44,0,0,0,0,0,0,0,0,0,0,0,0,0,0,0,0,0,0,0
1171,72.45,0,0,0,0,0,27.55,0,0,0,0,0,0,0,0,0,0,0,0,0,0,0,0,0,0,0
1072,70.1,0,0,0,0,0,29.9,0,0,0,0,0,0,0,0,0,0,0,0,0,0,0,0,0,0,0
1074,63.81,0,0,0,0,0,36.19,0,0,0,0,0,0,0,0,0,0,0,0,0,0,0,0,0,0,0
1045,66.7,0,0,0,0,0,0,0,33.3,0,0,0,0,0,0,0,0,0,0,0,0,0,0,0,0,0
1023,68.58,0,0,0,0,0,0,0,31.42,0,0,0,0,0,0,0,0,0,0,0,0,0,0,0,0,0
900,75.02,0,0,0,0,0,0,0,24.98,0,0,0,0,0,0,0,0,0,0,0,0,0,0,0,0,0
1092,84.98,0,0,0,0,0,0,0,15.02,0,0,0,0,0,0,0,0,0,0,0,0,0,0,0,0,0
1368,89.67,0,0,0,0,0,0,0,10.33,0,0,0,0,0,0,0,0,0,0,0,0,0,0,0,0,0
874,66.69,0,0,0,0,0,0,33.31,0,0,0,0,0,0,0,0,0,0,0,0,0,0,0,0,0,0
811,74.99,0,0,0,0,0,0,25.01,0,0,0,0,0,0,0,0,0,0,0,0,0,0,0,0,0,0
1346,85,0,0,0,0,0,0,15,0,0,0,0,0,0,0,0,0,0,0,0,0,0,0,0,0,0
805,68.95,0,1.33,3.19,3.37,3.39,0,9.37,4.02,0,5.02,0.72,0,0.07,0,0.09,0,0,0,0.42,0,0.06,0,0,0,0
1196,67.94,2.01,10.06,0,19.99,0,0,0,0,0,0,0,0,0,0,0,0,0,0,0,0,0,0,0,0,0
1166,61.01,4.03,11.09,10.84,13.03,0,0,0,0,0,0,0,0,0,0,0,0,0,0,0,0,0,0,0,0,0
1175,64.99,0,8.93,0,26.08,0,0,0,0,0,0,0,0,0,0,0,0,0,0,0,0,0,0,0,0,0
1089,60.16,5.6,9,8.77,16.47,0,0,0,0,0,0,0,0,0,0,0,0,0,0,0,0,0,0,0,0,0
1245,68.64,4.26,3.96,1.09,17.14,0,0,2.2,2.71,0,0,0,0,0,0,0,0,0,0,0,0,0,0,0,0,0
1166,60.95,4.03,11.01,10.99,13.02,0,0,0,0,0,0,0,0,0,0,0,0,0,0,0,0,0,0,0,0,0
1140,64.94,0,9.03,0,15.96,0,0,5.09,0,4.98,0,0,0,0,0,0,0,0,0,0,0,0,0,0,0,0
1076,65.1,0,8.93,0,25.97,0,0,0,0,0,0,0,0,0,0,0,0,0,0,0,0,0,0,0,0,0
1245,58.7,0,16.77,1.57,8.96,0,0,10.85,0,0,0,0,0,0,0,0,0,0,0,3.15,0,0,0,0,0,0
1160,68,2.04,10.05,0,12.98,0,1.94,0,0,4.99,0,0,0,0,0,0,0,0,0,0,0,0,0,0,0,0
1150,61.66,0,6.89,0,24.26,0,0,2.83,1.86,0.4,0,0,0.57,0,0,0,0,0,0,0,1.53,0,0,0,0,0
1200,61.23,0,6.86,0,24.06,0,0,2.85,1.85,1.55,0,0,0.58,0,0,0,0,0,0,0,1.02,0,0,0,0,0
1150,60.41,0,6.76,0,24.47,0,0,2.81,1.83,1.58,0,0,0.57,0,0,0,0,0,0,0,1.57,0,0,0,0,0
1327,65,0,0,0,1,0,0,23,0,0,0,0,0,0,0,0,0,0,0,0,11,0,0,0,0,0
1305,64.5,2,0,0,0,0,0,21.5,0,0,0,0,0,0,0,0,0,0,0,0,12,0,0,0,0,0
1245,67,0,0,0,6,0,0,17.5,0,0,0,0,0,0,0,0,0,0,0,0,9.5,0,0,0,0,0
1285,63.5,2,0,0,0,0,0,21.5,0,0,0,0,0,0,0,0,0,0,0,0,12,0,0,1,0,0
1240,62.5,2,0,0,0,0,0,21.5,0,0,0,0,0,0,0,0,0,0,0,0,12,0,0,2,0,0
1170,61.5,2,0,0,0,0,0,21.5,0,0,0,0,0,0,0,0,0,0,0,0,12,0,0,3,0,0
1064,59.5,2,0,0,0,0,0,21.5,0,0,0,0,0,0,0,0,0,0,0,0,12,0,0,5,0,0
1190,61.2,2,0,0,0.5,0,0,21.4,0,0,0,0,0,0,0,0,0,0,0,0,11.9,0,0,3,0,0
1250,62.5,1,0,0,0,0,0,21.5,0,0,0,0,0,0,0,0,0,0,0,0,12,0,0,3,0,0
1162,60.5,3,0,0,0,0,0,21.5,0,0,0,0,0,0,0,0,0,0,0,0,12,0,0,3,0,0
1127,58.5,5,0,0,0,0,0,21.5,0,0,0,0,0,0,0,0,0,0,0,0,12,0,0,3,0,0
1106,57.5,6,0,0,0,0,0,21.5,0,0,0,0,0,0,0,0,0,0,0,0,12,0,0,3,0,0
1258,59.5,2,0,0,0,0,0,21.5,0,0,0,0,0,0,0,0,0,0,0,0,14,0,0,3,0,0
1163,65,2,0,0,0,0,0,18,0,0,0,0,0,0,0,0,0,0,0,0,12.5,0,0,2.5,0,0
1165,61.5,2,0,0,0,0,2,17.5,2,0,0,0,0,0,0,0,0,0,0,0,12,0,0,3,0,0
1210,66.5,1.5,0,0,0,0,1,18,0,0,0,0,0,0,0,0,0,0,0,0,12,0,0,1,0,0
1263,65,1,0,0,0,0,2,17,1,0,0,0,0,0,0,0,0,0,0,0,12.5,0,0,1.5,0,0
1261,63,1.5,0,0,0,0,0,22,0,0,0,0,0,0,0,0,0,0,0,0,12,0,0,1.5,0,0
1195,64.5,2,0,0,0,0,0.5,18.5,0.5,0,0,0,0,0,0,0,0,0,0,0,12,0,0,2,0,0
1275,65,1.5,0,0,0,0,2,16.5,0,0,0,0,0,0,0,0,0,0,0,0,13,0,0,2,0,0
980,72.13,0,1.16,5.89,7.41,0,0,13.41,0,0,0,0,0,0,0,0,0,0,0,0,0,0,0,0,0,0
1079,57.92,7.27,8.94,1.57,23.69,0,0,0.61,0,0,0,0,0,0,0,0,0,0,0,0,0,0,0,0,0,0
1240,80.81,0,0,0,3.48,0,0,15.71,0,0,0,0,0,0,0,0,0,0,0,0,0,0,0,0,0,0
1120,78.84,0,0,0,3.21,0,0,17.95,0,0,0,0,0,0,0,0,0,0,0,0,0,0,0,0,0,0
1140,74.28,0,0,0,13.88,0,0,11.84,0,0,0,0,0,0,0,0,0,0,0,0,0,0,0,0,0,0
1000,73.87,0,0,0,11.41,0,0,14.72,0,0,0,0,0,0,0,0,0,0,0,0,0,0,0,0,0,0
1050,71.69,0,0,0,14.61,0,0,13.7,0,0,0,0,0,0,0,0,0,0,0,0,0,0,0,0,0,0
1125,71.14,0,0,0,17.22,0,0,11.64,0,0,0,0,0,0,0,0,0,0,0,0,0,0,0,0,0,0
860,70.67,0,0,0,6.98,0,0,22.35,0,0,0,0,0,0,0,0,0,0,0,0,0,0,0,0,0,0
1075,69.7,0,0,0,15.82,0,0,14.48,0,0,0,0,0,0,0,0,0,0,0,0,0,0,0,0,0,0
950,67.99,0,0,0,10.2,0,0,21.81,0,0,0,0,0,0,0,0,0,0,0,0,0,0,0,0,0,0
870,67.75,0,0,0,3.53,0,0,28.72,0,0,0,0,0,0,0,0,0,0,0,0,0,0,0,0,0,0
1092,66.35,0,0,0,12.61,0,0,21.04,0,0,0,0,0,0,0,0,0,0,0,0,0,0,0,0,0,0
1083,65.66,0,0,0,17.07,0,0,17.27,0,0,0,0,0,0,0,0,0,0,0,0,0,0,0,0,0,0
920,66.03,0,0,0,5.92,0,0,28.05,0,0,0,0,0,0,0,0,0,0,0,0,0,0,0,0,0,0
1005,64.84,0,0,0,9.08,0,0,26.08,0,0,0,0,0,0,0,0,0,0,0,0,0,0,0,0,0,0
995,63.89,0,0,0,15.62,0,0,20.49,0,0,0,0,0,0,0,0,0,0,0,0,0,0,0,0,0,0
1060,63.26,0,0,0,13.12,0,0,23.62,0,0,0,0,0,0,0,0,0,0,0,0,0,0,0,0,0,0
1020,59.54,0,0,0,16.06,0,0,24.4,0,0,0,0,0,0,0,0,0,0,0,0,0,0,0,0,0,0
950,58.98,0,0,0,3.29,0,0,37.73,0,0,0,0,0,0,0,0,0,0,0,0,0,0,0,0,0,0
1210,55.96,0,0,0,21.02,0,0,23.02,0,0,0,0,0,0,0,0,0,0,0,0,0,0,0,0,0,0
1150,54.42,0,0,0,13.7,0,0,31.88,0,0,0,0,0,0,0,0,0,0,0,0,0,0,0,0,0,0
1225,51.91,0,0,0,21.13,0,0,26.96,0,0,0,0,0,0,0,0,0,0,0,0,0,0,0,0,0,0
670,30.79,26.57,0,0,0,0,0,0,0,0,0,42.64,0,0,0,0,0,0,0,0,0,0,0,0,0,0
722,0,86.47,0,0,0,0,0,0,13.53,0,0,0,0,0,0,0,0,0,0,0,0,0,0,0,0,0
1210,88.94,0,0,0,0,0,0,0,0,0,0,11.06,0,0,0,0,0,0,0,0,0,0,0,0,0,0
1157,80.2,0,0,0,0,0,0,19.8,0,0,0,0,0,0,0,0,0,0,0,0,0,0,0,0,0,0
766,50,0,0,0,0,0,0,0,0,0,0,50,0,0,0,0,0,0,0,0,0,0,0,0,0,0
878,66.7,0,0,0,0,0,0,33.3,0,0,0,0,0,0,0,0,0,0,0,0,0,0,0,0,0,0
867,0,66.7,0,0,0,0,0,0,33.3,0,0,0,0,0,0,0,0,0,0,0,0,0,0,0,0,0
1602,100,0,0,0,0,0,0,0,0,0,0,0,0,0,0,0,0,0,0,0,0,0,0,0,0,0
580,0,0,0,0,0,0,0,0,0,0,0,0,0,0,0,0,0,0,0,0,0,0,0,100,0,0
510,0,100,0,0,0,0,0,0,0,0,0,0,0,0,0,0,0,0,0,0,0,0,0,0,0,0
1530,85,0,0,0,7.5,0,0,7.5,0,0,0,0,0,0,0,0,0,0,0,0,0,0,0,0,0,0
1210,80,0,0,0,5,0,0,15,0,0,0,0,0,0,0,0,0,0,0,0,0,0,0,0,0,0
1510,80,0,0,0,13,0,0,7,0,0,0,0,0,0,0,0,0,0,0,0,0,0,0,0,0,0
1400,80,0,0,0,10,0,0,10,0,0,0,0,0,0,0,0,0,0,0,0,0,0,0,0,0,0
1149,75,0,0,0,12.5,0,0,12.5,0,0,0,0,0,0,0,0,0,0,0,0,0,0,0,0,0,0
1350,75,0,0,0,13.5,0,0,11.5,0,0,0,0,0,0,0,0,0,0,0,0,0,0,0,0,0,0
1380,65,0,0,0,30,0,0,5,0,0,0,0,0,0,0,0,0,0,0,0,0,0,0,0,0,0
1460,60,0,0,0,40,0,0,0,0,0,0,0,0,0,0,0,0,0,0,0,0,0,0,0,0,0
1450,62.5,0,0,0,37.5,0,0,0,0,0,0,0,0,0,0,0,0,0,0,0,0,0,0,0,0,0
1550,65,0,0,0,35,0,0,0,0,0,0,0,0,0,0,0,0,0,0,0,0,0,0,0,0,0
997,76.17,0,0,0,5.37,0,0,18.46,0,0,0,0,0,0,0,0,0,0,0,0,0,0,0,0,0,0
928,75.19,0,0,0,5.37,0,0,19.44,0,0,0,0,0,0,0,0,0,0,0,0,0,0,0,0,0,0
840,75.43,0,0,0,2.15,0,0,22.42,0,0,0,0,0,0,0,0,0,0,0,0,0,0,0,0,0,0
940,74.59,0,0,0,6.97,0,0,18.44,0,0,0,0,0,0,0,0,0,0,0,0,0,0,0,0,0,0
852,74.78,0,0,0,4.3,0,0,20.92,0,0,0,0,0,0,0,0,0,0,0,0,0,0,0,0,0,0
790,74.18,0,0,0,5.9,0,0,19.92,0,0,0,0,0,0,0,0,0,0,0,0,0,0,0,0,0,0
799,74.52,0,0,0,1.08,0,0,24.4,0,0,0,0,0,0,0,0,0,0,0,0,0,0,0,0,0,0
773,73.76,0,0,0,4.84,0,0,21.4,0,0,0,0,0,0,0,0,0,0,0,0,0,0,0,0,0,0
849,73.08,0,0,0,7.51,0,0,19.41,0,0,0,0,0,0,0,0,0,0,0,0,0,0,0,0,0,0
825,73.16,0,0,0,6.44,0,0,20.4,0,0,0,0,0,0,0,0,0,0,0,0,0,0,0,0,0,0
778,73.46,0,0,0,2.15,0,0,24.39,0,0,0,0,0,0,0,0,0,0,0,0,0,0,0,0,0,0
782,73.53,0,0,0,1.08,0,0,25.39,0,0,0,0,0,0,0,0,0,0,0,0,0,0,0,0,0,0
799,73.61,0,0,0,0,0,0,26.39,0,0,0,0,0,0,0,0,0,0,0,0,0,0,0,0,0,0
773,72.82,0,0,0,4.3,0,0,22.88,0,0,0,0,0,0,0,0,0,0,0,0,0,0,0,0,0,0
818,72.82,0,0,0,0,0,0,27.18,0,0,0,0,0,0,0,0,0,0,0,0,0,0,0,0,0,0
775,72.4,0,0,0,3.23,0,0,24.37,0,0,0,0,0,0,0,0,0,0,0,0,0,0,0,0,0,0
801,72.55,0,0,0,1.08,0,0,26.37,0,0,0,0,0,0,0,0,0,0,0,0,0,0,0,0,0,0
830,71.65,0,0,0,6.98,0,0,21.37,0,0,0,0,0,0,0,0,0,0,0,0,0,0,0,0,0,0
825,71.2,0,0,0,6.44,0,0,22.36,0,0,0,0,0,0,0,0,0,0,0,0,0,0,0,0,0,0
810,71.42,0,0,0,3.23,0,0,25.35,0,0,0,0,0,0,0,0,0,0,0,0,0,0,0,0,0,0
847,71.64,0,0,0,0,0,0,28.36,0,0,0,0,0,0,0,0,0,0,0,0,0,0,0,0,0,0
825,70.22,0,0,0,6.44,0,0,23.34,0,0,0,0,0,0,0,0,0,0,0,0,0,0,0,0,0,0
782,70.29,0,0,0,5.38,0,0,24.33,0,0,0,0,0,0,0,0,0,0,0,0,0,0,0,0,0,0
788,69.31,0,0,0,5.38,0,0,25.31,0,0,0,0,0,0,0,0,0,0,0,0,0,0,0,0,0,0
832,69.45,0,0,0,3.23,0,0,27.32,0,0,0,0,0,0,0,0,0,0,0,0,0,0,0,0,0,0
888,67.27,0,0,0,6.45,0,0,26.28,0,0,0,0,0,0,0,0,0,0,0,0,0,0,0,0,0,0
1040,74.59,0,0,0,0,7.31,0,18.1,0,0,0,0,0,0,0,0,0,0,0,0,0,0,0,0,0,0
1150,76.27,0,0,0,0,8.97,0,14.76,0,0,0,0,0,0,0,0,0,0,0,0,0,0,0,0,0,0
1240,77.97,0,0,0,0,10.68,0,11.35,0,0,0,0,0,0,0,0,0,0,0,0,0,0,0,0,0,0
858,66.67,0,0,0,0,3.33,0,30,0,0,0,0,0,0,0,0,0,0,0,0,0,0,0,0,0,0
813,66.67,0,0,0,0,7.33,0,26,0,0,0,0,0,0,0,0,0,0,0,0,0,0,0,0,0,0
864,66.67,0,0,0,0,10,0,23.33,0,0,0,0,0,0,0,0,0,0,0,0,0,0,0,0,0,0
961,66.67,0,0,0,0,13.33,0,20,0,0,0,0,0,0,0,0,0,0,0,0,0,0,0,0,0,0
1031,66.67,0,0,0,0,16,0,17.33,0,0,0,0,0,0,0,0,0,0,0,0,0,0,0,0,0,0
1095,66.67,0,0,0,0,18.33,0,15,0,0,0,0,0,0,0,0,0,0,0,0,0,0,0,0,0,0
1139,66.67,0,0,0,0,20,0,13.33,0,0,0,0,0,0,0,0,0,0,0,0,0,0,0,0,0,0
1211,66.67,0,0,0,0,23.33,0,10,0,0,0,0,0,0,0,0,0,0,0,0,0,0,0,0,0,0
1423,66.67,0,0,0,0,33.33,0,0,0,0,0,0,0,0,0,0,0,0,0,0,0,0,0,0,0,0
1282,76.48,0,0,14.25,0,0,0,9.27,0,0,0,0,0,0,0,0,0,0,0,0,0,0,0,0,0,0
1198,70.46,0,0,14.19,6.12,0,0,9.23,0,0,0,0,0,0,0,0,0,0,0,0,0,0,0,0,0,0
1141,70.59,0,0,14.22,4.09,0,0,11.1,0,0,0,0,0,0,0,0,0,0,0,0,0,0,0,0,0,0
1080,70.74,0,0,14.25,2.04,0,0,12.97,0,0,0,0,0,0,0,0,0,0,0,0,0,0,0,0,0,0
1004,70.37,0,0,14.27,0.51,0,0,14.85,0,0,0,0,0,0,0,0,0,0,0,0,0,0,0,0,0,0
1230,68.46,0,0,14.17,8.15,0,0,9.22,0,0,0,0,0,0,0,0,0,0,0,0,0,0,0,0,0,0
1042,69,0,0,14.28,0,0,0,16.72,0,0,0,0,0,0,0,0,0,0,0,0,0,0,0,0,0,0
1299,66.21,0,0,14.1,14.19,0,0,5.5,0,0,0,0,0,0,0,0,0,0,0,0,0,0,0,0,0,0
966,66.99,0,0,14.26,2.05,0,0,16.7,0,0,0,0,0,0,0,0,0,0,0,0,0,0,0,0,0,0
987,65.24,0,0,14.3,0,0,0,20.46,0,0,0,0,0,0,0,0,0,0,0,0,0,0,0,0,0,0
1187,62.74,0,0,14.17,10.19,0,0,12.9,0,0,0,0,0,0,0,0,0,0,0,0,0,0,0,0,0,0
940,63.24,0,0,14.28,2.05,0,0,20.43,0,0,0,0,0,0,0,0,0,0,0,0,0,0,0,0,0,0
1299,60.29,0,0,14.04,20.19,0,0,5.48,0,0,0,0,0,0,0,0,0,0,0,0,0,0,0,0,0,0
1097,61,0,0,14.2,8.17,0,0,16.63,0,0,0,0,0,0,0,0,0,0,0,0,0,0,0,0,0,0
1117,59.01,0,0,14.18,10.2,0,0,16.61,0,0,0,0,0,0,0,0,0,0,0,0,0,0,0,0,0,0
1000,59.24,0,0,14.24,6.14,0,0,20.38,0,0,0,0,0,0,0,0,0,0,0,0,0,0,0,0,0,0
1199,56.81,0,0,14.11,16.23,0,0,12.85,0,0,0,0,0,0,0,0,0,0,0,0,0,0,0,0,0,0
1036,57.25,0,0,14.22,8.18,0,0,20.35,0,0,0,0,0,0,0,0,0,0,0,0,0,0,0,0,0,0
1114,53.08,0,0,14.13,16.25,0,0,16.54,0,0,0,0,0,0,0,0,0,0,0,0,0,0,0,0,0,0
1144,51.32,0,0,14.16,14.25,0,0,20.27,0,0,0,0,0,0,0,0,0,0,0,0,0,0,0,0,0,0
1120,49.54,0,0,14.2,12.25,0,0,24.01,0,0,0,0,0,0,0,0,0,0,0,0,0,0,0,0,0,0
1124,45.61,0,0,14.16,16.29,0,0,23.94,0,0,0,0,0,0,0,0,0,0,0,0,0,0,0,0,0,0
887,73.29,0,0,4.43,2.12,0,0,20.16,0,0,0,0,0,0,0,0,0,0,0,0,0,0,0,0,0,0
795,71.21,0,0,4.42,4.24,0,0,20.13,0,0,0,0,0,0,0,0,0,0,0,0,0,0,0,0,0,0
1120,75.28,0,0,7.28,3.98,0,0,13.46,0,0,0,0,0,0,0,0,0,0,0,0,0,0,0,0,0,0
1035,75.42,0,0,7.3,1.99,0,0,15.29,0,0,0,0,0,0,0,0,0,0,0,0,0,0,0,0,0,0
979,73.46,0,0,7.29,3.98,0,0,15.27,0,0,0,0,0,0,0,0,0,0,0,0,0,0,0,0,0,0
840,73.74,0,0,7.32,0,0,0,18.94,0,0,0,0,0,0,0,0,0,0,0,0,0,0,0,0,0,0
808,71.78,0,0,7.31,1.99,0,0,18.92,0,0,0,0,0,0,0,0,0,0,0,0,0,0,0,0,0,0
920,69.69,0,0,7.28,5.97,0,0,17.06,0,0,0,0,0,0,0,0,0,0,0,0,0,0,0,0,0,0
834,69.83,0,0,7.3,3.98,0,0,18.89,0,0,0,0,0,0,0,0,0,0,0,0,0,0,0,0,0,0
809,69.96,0,0,7.31,1.99,0,0,20.74,0,0,0,0,0,0,0,0,0,0,0,0,0,0,0,0,0,0
1121,68.97,0,0,7.24,12.49,0,0,11.3,0,0,0,0,0,0,0,0,0,0,0,0,0,0,0,0,0,0
803,68,0,0,7.3,3.99,0,0,20.71,0,0,0,0,0,0,0,0,0,0,0,0,0,0,0,0,0,0
763,68.26,0,0,7.33,0,0,0,24.41,0,0,0,0,0,0,0,0,0,0,0,0,0,0,0,0,0,0
845,66.98,0,0,7.3,5.03,0,0,20.69,0,0,0,0,0,0,0,0,0,0,0,0,0,0,0,0,0,0
940,65.93,0,0,7.28,7.95,0,0,18.84,0,0,0,0,0,0,0,0,0,0,0,0,0,0,0,0,0,0
785,66.31,0,0,7.32,1.99,0,0,24.38,0,0,0,0,0,0,0,0,0,0,0,0,0,0,0,0,0,0
796,67.83,0,0,0,5.38,0,0,26.79,0,0,0,0,0,0,0,0,0,0,0,0,0,0,0,0,0,0
960,64.11,0,0,7.28,7.96,0,0,20.65,0,0,0,0,0,0,0,0,0,0,0,0,0,0,0,0,0,0
917,64.23,0,0,7.3,5.98,0,0,22.49,0,0,0,0,0,0,0,0,0,0,0,0,0,0,0,0,0,0
862,64.35,0,0,7.31,3.99,0,0,24.35,0,0,0,0,0,0,0,0,0,0,0,0,0,0,0,0,0,0
797,64.48,0,0,7.32,2,0,0,26.2,0,0,0,0,0,0,0,0,0,0,0,0,0,0,0,0,0,0
1236,62.76,0,0,7.19,20.69,0,0,9.36,0,0,0,0,0,0,0,0,0,0,0,0,0,0,0,0,0,0
1159,63.01,0,0,7.22,16.62,0,0,13.15,0,0,0,0,0,0,0,0,0,0,0,0,0,0,0,0,0,0
1000,62.29,0,0,7.29,7.96,0,0,22.46,0,0,0,0,0,0,0,0,0,0,0,0,0,0,0,0,0,0
1198,58.97,0,0,7.2,20.71,0,0,13.12,0,0,0,0,0,0,0,0,0,0,0,0,0,0,0,0,0,0
1120,59.2,0,0,7.23,16.64,0,0,16.93,0,0,0,0,0,0,0,0,0,0,0,0,0,0,0,0,0,0
1179,55.16,0,0,7.21,20.74,0,0,16.89,0,0,0,0,0,0,0,0,0,0,0,0,0,0,0,0,0,0
1180,55.38,0,0,7.24,16.66,0,0,20.72,0,0,0,0,0,0,0,0,0,0,0,0,0,0,0,0,0,0
710,74.45,0,0,3.7,2.12,0,0,19.73,0,0,0,0,0,0,0,0,0,0,0,0,0,0,0,0,0,0
1058,63.65,0,12.93,3.27,3.52,0,0,13.83,2.8,0,0,0,0,0,0,0,0,0,0,0,0,0,0,0,0,0
1160,60,0,0,0,20,0,0,20,0,0,0,0,0,0,0,0,0,0,0,0,0,0,0,0,0,0
1225,57.5,0,0,0,21.25,0,0,21.25,0,0,0,0,0,0,0,0,0,0,0,0,0,0,0,0,0,0
1235,55,0,0,0,22.5,0,0,22.5,0,0,0,0,0,0,0,0,0,0,0,0,0,0,0,0,0,0
784,75,0,0,0,0,0,25,0,0,0,0,0,0,0,0,0,0,0,0,0,0,0,0,0,0,0
750,72.82,0,0,0,0,0,24.27,2.91,0,0,0,0,0,0,0,0,0,0,0,0,0,0,0,0,0,0
620,72.82,0,0,0,0,0,24.27,0,2.91,0,0,0,0,0,0,0,0,0,0,0,0,0,0,0,0,0
820,72.82,0,0,2.91,0,0,24.27,0,0,0,0,0,0,0,0,0,0,0,0,0,0,0,0,0,0,0
830,72.82,0,0,0,2.91,0,24.27,0,0,0,0,0,0,0,0,0,0,0,0,0,0,0,0,0,0,0
820,72.82,0,0,0,0,0,24.27,0,0,0,2.91,0,0,0,0,0,0,0,0,0,0,0,0,0,0,0
810,72.82,0,0,0,0,2.91,24.27,0,0,0,0,0,0,0,0,0,0,0,0,0,0,0,0,0,0,0
870,72.82,2.91,0,0,0,0,24.27,0,0,0,0,0,0,0,0,0,0,0,0,0,0,0,0,0,0,0
720,72.82,0,2.91,0,0,0,24.27,0,0,0,0,0,0,0,0,0,0,0,0,0,0,0,0,0,0,0
860,72.82,0,0,0,0,0,24.27,0,0,0,0,0,0,0,0,0,0,0,0,2.91,0,0,0,0,0,0
790,72.82,0,0,0,0,0,24.27,0,0,0,0,0,0,0,0,0,0,0,0,0,2.91,0,0,0,0,0
1050,72.82,0,0,0,0,0,24.27,0,0,0,0,0,0,0,0,0,0,0,0,0,0,0,0,2.91,0,0
862,58.19,12.55,0,2.95,0,0,7.76,16.88,0,0,0,0,0,0,0,0,0.18,0,0,1.49,0,0,0,0,0,0
870,65.34,12.13,0,1.33,0,0,7.56,11.8,0,0,0,0,0,0,0,0,0,0,0,1.41,0.43,0,0,0,0,0
820,61.92,9.15,0,2.71,0,0,10.75,15.47,0,0,0,0,0,0,0,0,0,0,0,0,0,0,0,0,0,0
840,63.53,11.79,0,1.33,0,0,7.36,15.83,0,0,0,0,0,0,0,0,0.16,0,0,0,0,0,0,0,0,0
800,57.62,9.32,0,2.56,0,0,12.49,17.87,0,0,0,0,0,0,0,0,0.14,0,0,0,0,0,0,0,0,0
840,63.58,8.78,0,1.02,0,0,8.26,16.97,0,0,0,0,0,0,0,0,0,0,0,1.39,0,0,0,0,0,0
805,56.34,11.57,0,1,0,0,12.23,17.49,0,0,0,0,0,0,0,0,0,0,0,1.37,0,0,0,0,0,0
900,67.84,11.19,0,1.18,0,0,6.96,11.23,0,0,0,0,0,0,0,0,0,0,0,1.41,0.19,0,0,0,0,0
890,69.39,8.95,0,2.62,0,0,7.28,11.48,0,0,0,0,0,0,0,0,0.09,0,0,0,0.19,0,0,0,0,0
845,66.28,11.02,0,1.46,0,0,7.89,12.37,0,0,0,0,0,0,0,0,0,0,0,0.74,0.24,0,0,0,0,0
855,63.95,8.24,0,1.42,0,0,13.43,12.03,0,0,0,0,0,0,0,0,0,0,0,0,0.93,0,0,0,0,0
875,64.59,8.2,0,1.41,0,0,13.37,11.97,0,0,0,0,0,0,0,0,0,0,0,0,0.46,0,0,0,0,0
880,0,17.5,0,0,0,0,75,0,0,0,0,0,0,0,0,0,0,0,0,0,0,0,0,7.5,0,0
1207,81.64,0,0,0,0,0,0,18.36,0,0,0,0,0,0,0,0,0,0,0,0,0,0,0,0,0,0
1166,81.47,0,0,0,0,0,0,18.53,0,0,0,0,0,0,0,0,0,0,0,0,0,0,0,0,0,0
752,0,82.3,0,0,0,0,0,0,0,0,0,17.7,0,0,0,0,0,0,0,0,0,0,0,0,0,0
1140,68.49,0,0,0,0,0,4.44,14.46,2.11,0,0,0,0,0,0,0,0,0,0,0,10.5,0,0,0,0,0
1163,67.17,0,0,0,0,0,3.8,16.2,1.42,0,0,0,0,0,0,0,0,0,0,0,11.41,0,0,0,0,0
1155,67.42,0,0,0,0,0,3.82,15.17,2.14,0,0,0,0,0,0,0,0,0,0,0,11.45,0,0,0,0,0
1067,68.17,0,0,0,0,0,4.42,15.99,0.7,0,0,0,0,0,0,0,0,0,0,0,10.72,0,0,0,0,0
1056,67.09,0,0,0,0,0,4.42,17.06,0.7,0,0,0,0,0,0,0,0,0,0,0,10.73,0,0,0,0,0
1081,66.02,0,0,0,0,0,4.42,18.13,0.7,0,0,0,0,0,0,0,0,0,0,0,10.73,0,0,0,0,0
1106,69.36,0,0,0,0,0,3.35,15.06,1.41,0,0,0,0,0,0,0,0,0,0,0,10.82,0,0,0,0,0
1138,68.64,0,0,0,0,0,3.37,15.14,1.42,0,0,0,0,0,0,0,0,0,0,0,11.43,0,0,0,0,0
1220,67.04,0,0,0,0,0,3.37,17.33,0,0,0,0,0,0,0,0,0,0,0,0,12.26,0,0,0,0,0
1200,65.62,0,0,0,0,0,4.55,14.26,2.88,0,0,0,0,0,0,0,0,0,0,0,12.69,0,0,0,0,0
884,68.82,8.85,1.46,0,0,0,0,7.64,4.67,5.7,0,0,0,0,0,0.05,0,0,0,1.66,0,1.15,0,0,0,0
1230,30.25,7.11,0.81,0,41.25,0,0,0,0,0,0,0,0,0,0,0,4.82,0,0,10.34,2.01,0,0,0,3.41,0
1175,38.5,4.92,0,0,30.56,1.67,0,2.76,0,0,0,0,0,0,0,0,5.25,0,0,10.72,2.08,0,0,0,3.54,0
1075,31.55,11.13,0,0,29.2,0,0,0,0,0,8.32,0,0,0,0,0,4.76,0,0,10.78,0.7,0,0,0,3.56,0
1155,32.16,8.83,0,4.36,31.32,0,0,0,0,0,0,0,0,0,0,0,5.38,1.2,0,10.99,2.13,0,0,0,3.63,0
795,70.28,0,1.36,0.03,2.21,2.56,0.22,11.43,4.04,0,6.47,0,0,0,0,0,0,0,0,0,1.4,0,0,0,0,0
880,70.42,0,1.36,0.03,2.21,2.57,1.62,8.1,5.81,0,6.48,0,0,0,0,0,0,0,0,0,1.4,0,0,0,0,0
715,67.68,0,1.42,0.05,2.21,2.8,1.74,12.08,4.64,0,4.01,0,0,0,0,0,0,0,0,0,3.37,0,0,0,0,0
831,69.65,0,0.07,0.05,2.2,2.78,1.73,10.68,5.49,0,3.99,0,0,0,0,0,0,0,0,0,3.36,0,0,0,0,0
947,69.07,0,0.75,1.24,1.32,2.79,2.07,10.07,5.34,0,3.99,0,0,0,0,0,0,0,0,0,3.36,0,0,0,0,0
792,70.14,0,0.06,0.05,2.82,3,1.72,9.72,5.3,0,4.68,0,0,0,0,0,0,0,0,0,2.51,0,0,0,0,0
1153,69.86,0,9.89,1.02,13.19,5.91,0,0,0,0,0.13,0,0,0,0,0,0,0,0,0,0,0,0,0,0,0
1145,69.69,0,9.9,1.01,14.23,4.98,0,0,0,0,0.19,0,0,0,0,0,0,0,0,0,0,0,0,0,0,0
1180,69.68,0,9.93,1.99,14.23,3.98,0,0,0,0,0.19,0,0,0,0,0,0,0,0,0,0,0,0,0,0,0
1176,69.66,0,9.9,1,14.25,4.02,0,0,0,0,1.17,0,0,0,0,0,0,0,0,0,0,0,0,0,0,0
1157,69.67,0,9.88,2.02,13.23,5.01,0,0,0,0,0.19,0,0,0,0,0,0,0,0,0,0,0,0,0,0,0
1156,69.57,0,9.91,0.68,13.73,5.38,0,0,0,0,0.73,0,0,0,0,0,0,0,0,0,0,0,0,0,0,0
1243,69.47,0,9.97,5.07,9,4.98,0,0,0,0,1.51,0,0,0,0,0,0,0,0,0,0,0,0,0,0,0
1240,69.47,0,10.5,5.07,9,4.98,0,0,0,0,0.98,0,0,0,0,0,0,0,0,0,0,0,0,0,0,0
1390,80,0,0,0,0,0,20,0,0,0,0,0,0,0,0,0,0,0,0,0,0,0,0,0,0,0
1360,80,0,0,0,0,0,15,5,0,0,0,0,0,0,0,0,0,0,0,0,0,0,0,0,0,0
1280,80,0,0,0,0,0,10,10,0,0,0,0,0,0,0,0,0,0,0,0,0,0,0,0,0,0
1180,80,0,0,0,0,0,5,15,0,0,0,0,0,0,0,0,0,0,0,0,0,0,0,0,0,0
1090,80,0,0,0,0,0,0,20,0,0,0,0,0,0,0,0,0,0,0,0,0,0,0,0,0,0
1300,80,0,0,0,0,0,17.5,0,2.5,0,0,0,0,0,0,0,0,0,0,0,0,0,0,0,0,0
1200,80,0,0,0,0,0,15,0,5,0,0,0,0,0,0,0,0,0,0,0,0,0,0,0,0,0
1000,80,0,0,0,0,0,10,0,10,0,0,0,0,0,0,0,0,0,0,0,0,0,0,0,0,0
736,75.14,0,2.41,0,1.64,0,0,20.81,0,0,0,0,0,0,0,0,0,0,0,0,0,0,0,0,0,0
743,73.64,0,2.41,0,1.64,0,0,22.31,0,0,0,0,0,0,0,0,0,0,0,0,0,0,0,0,0,0
746,73.6,0,2.41,0,2.19,0,0,21.8,0,0,0,0,0,0,0,0,0,0,0,0,0,0,0,0,0,0
748,68.6,0,4.9,0,3.33,0,0,23.17,0,0,0,0,0,0,0,0,0,0,0,0,0,0,0,0,0,0
948,75.62,0,4.88,0,4.44,0,0,15.06,0,0,0,0,0,0,0,0,0,0,0,0,0,0,0,0,0,0
920,66.73,0,7.8,0,3.4,0,0,22.07,0,0,0,0,0,0,0,0,0,0,0,0,0,0,0,0,0,0
750,66.8,0,7.8,0,2.27,0,0,23.13,0,0,0,0,0,0,0,0,0,0,0,0,0,0,0,0,0,0
1363,79.97,0,10.03,0,0,0,0,0,0,0,10,0,0,0,0,0,0,0,0,0,0,0,0,0,0,0
1408,79.96,0,10.04,2,0,0,0,0,0,0,8,0,0,0,0,0,0,0,0,0,0,0,0,0,0,0
1427,79.93,0,9.98,4.1,0,0,0,0,0,0,5.99,0,0,0,0,0,0,0,0,0,0,0,0,0,0,0
1428,80.01,0,10.02,0,1.93,0,0,0,0,0,8.04,0,0,0,0,0,0,0,0,0,0,0,0,0,0,0
1408,80.02,0,10.03,0,0,0,0,0,0,1.92,8.03,0,0,0,0,0,0,0,0,0,0,0,0,0,0,0
1418,81.4,0,10.2,0,0,0,0,0,0,0,8.16,0,0,0,0,0,0.24,0,0,0,0,0,0,0,0,0
1387,77.27,0,9.71,0,5.29,1.93,0,0,0,0,5.8,0,0,0,0,0,0,0,0,0,0,0,0,0,0,0
1375,76.68,0,9.56,0,6.56,2.4,0,0,0,0,4.8,0,0,0,0,0,0,0,0,0,0,0,0,0,0,0
1399,78.64,0,9.88,0,5.54,2.03,0,0,0,0,3.91,0,0,0,0,0,0,0,0,0,0,0,0,0,0,0
1365,78.98,0,10.02,0,0,0,0,0,0,0,11,0,0,0,0,0,0,0,0,0,0,0,0,0,0,0
1320,76.98,0,8.03,0,0,0,0,0,0,0,14.99,0,0,0,0,0,0,0,0,0,0,0,0,0,0,0
1346,76.96,0,10.01,0,0,0,0,0,0,0,13.03,0,0,0,0,0,0,0,0,0,0,0,0,0,0,0
1313,74.96,0,10,0,0,0,0,0,0,0,15.04,0,0,0,0,0,0,0,0,0,0,0,0,0,0,0
1426,75.1,0,11.86,0,0,0,0,0,0,0,13.04,0,0,0,0,0,0,0,0,0,0,0,0,0,0,0
1209,72.95,0,8.02,0,0,0,0,0,0,0,19.03,0,0,0,0,0,0,0,0,0,0,0,0,0,0,0
1289,73,0,9.98,0,0,0,0,0,0,0,17.02,0,0,0,0,0,0,0,0,0,0,0,0,0,0,0
1573,70.09,0,14.86,0,0,0,0,0,0,0,15.05,0,0,0,0,0,0,0,0,0,0,0,0,0,0,0
1421,71.06,0,11.87,0,0,0,0,0,0,0,17.07,0,0,0,0,0,0,0,0,0,0,0,0,0,0,0
1441,80.01,0,7,0,0,0,0,0,0,0,12.99,0,0,0,0,0,0,0,0,0,0,0,0,0,0,0
1418,76,0,10.97,0,0,0,0,0,0,0,13.03,0,0,0,0,0,0,0,0,0,0,0,0,0,0,0
1408,80.07,0,8.01,0,0,0,0,0,0,0,11.92,0,0,0,0,0,0,0,0,0,0,0,0,0,0,0
1382,79.07,0,9,0,0,0,0,0,0,0,11.93,0,0,0,0,0,0,0,0,0,0,0,0,0,0,0
1411,77.02,0,11.04,0,0,0,0,0,0,0,11.94,0,0,0,0,0,0,0,0,0,0,0,0,0,0,0
1486,81.96,0,6.98,0,0,0,0,0,0,0,11.06,0,0,0,0,0,0,0,0,0,0,0,0,0,0,0
1457,80.98,0,8.03,0,0,0,0,0,0,0,10.99,0,0,0,0,0,0,0,0,0,0,0,0,0,0,0
1384,79.98,0,9.02,0,0,0,0,0,0,0,11,0,0,0,0,0,0,0,0,0,0,0,0,0,0,0
1423,78.75,0,10.11,0,0,0,0,0,0,0,11.14,0,0,0,0,0,0,0,0,0,0,0,0,0,0,0
1427,82.02,0,7.97,0,0,0,0,0,0,0,10.01,0,0,0,0,0,0,0,0,0,0,0,0,0,0,0
1387,78.97,0,11.04,0,0,0,0,0,0,0,9.99,0,0,0,0,0,0,0,0,0,0,0,0,0,0,0
1390,78.11,0,11.84,0,0,0,0,0,0,0,10.05,0,0,0,0,0,0,0,0,0,0,0,0,0,0,0
1446,77.08,0,12.88,0,0,0,0,0,0,0,10.04,0,0,0,0,0,0,0,0,0,0,0,0,0,0,0
1461,81.93,0,9.04,0,0,0,0,0,0,0,9.03,0,0,0,0,0,0,0,0,0,0,0,0,0,0,0
1381,79.96,0,11.04,0,0,0,0,0,0,0,9,0,0,0,0,0,0,0,0,0,0,0,0,0,0,0
1487,78.1,0,12.86,0,0,0,0,0,0,0,9.04,0,0,0,0,0,0,0,0,0,0,0,0,0,0,0
1461,81.99,0,10.03,0,0,0,0,0,0,0,7.98,0,0,0,0,0,0,0,0,0,0,0,0,0,0,0
1450,82.94,0,10.04,0,0,0,0,0,0,0,7.02,0,0,0,0,0,0,0,0,0,0,0,0,0,0,0
1315,80.05,0,9.97,0,0,7,0,0,0,0,2.98,0,0,0,0,0,0,0,0,0,0,0,0,0,0,0
1342,80,0,9.97,0,0,8,0,0,0,0,2.03,0,0,0,0,0,0,0,0,0,0,0,0,0,0,0
960,68.43,0,8.83,4.47,0,0,10.04,8.23,0,0,0,0,0,0,0,0,0,0,0,0,0,0,0,0,0,0
950,70.78,0,9.6,0,0,0,10.24,9.38,0,0,0,0,0,0,0,0,0,0,0,0,0,0,0,0,0,0
990,66.98,0,10.09,4.5,0,0,10.13,8.3,0,0,0,0,0,0,0,0,0,0,0,0,0,0,0,0,0,0
1000,66.32,0,10.14,4.53,0,0,10.18,8.34,0,0,0,0,0,0,0,0,0,0,0,0,0.49,0,0,0,0,0
1040,71.6,0,1.18,5.97,8.58,0,3.02,4.37,5.11,0,0,0,0,0,0,0,0,0,0,0,0,0.17,0,0,0,0
990,80.68,0,1.21,1.54,3.31,0,1.04,6.47,5.57,0,0,0,0,0,0,0,0,0,0,0,0,0.18,0,0,0,0
990,65.68,0,1.9,6.42,9.23,2.95,0,7.3,4.46,0,1.87,0,0,0,0,0,0,0,0,0,0,0.19,0,0,0,0
960,70.86,0,1.33,3.38,4.86,4.44,0,4.39,3.61,1.67,5.26,0,0,0,0,0,0,0,0,0,0,0.2,0,0,0,0
1278,71.75,0,11.11,0,15.13,1,0,0,0,0,1.01,0,0,0,0,0,0,0,0,0,0,0,0,0,0,0
1300,71.75,0,11.12,0,17.13,0,0,0,0,0,0,0,0,0,0,0,0,0,0,0,0,0,0,0,0,0
1295,73.02,0,10.96,0,14.02,0,0,0,0,0,2,0,0,0,0,0,0,0,0,0,0,0,0,0,0,0
1275,71.73,0,11.09,0,15.18,0,0,0,0,0,2,0,0,0,0,0,0,0,0,0,0,0,0,0,0,0
1480,74.73,0,17.04,0,0,0,0,0,0,0,0,0,0,0,0,0,0,0,0,0,8.23,0,0,0,0,0
816,64.51,0,1.41,0,0,7,3.62,6.28,4.13,6.64,5.14,0,0,0,0,0,0,0,0,0.45,0.58,0.24,0,0,0,0
836,64.66,0,1.44,0,0,7.13,3.69,4.02,6.47,5.42,5.88,0,0,0,0,0,0,0,0,0.45,0.59,0.25,0,0,0,0
886,70.05,0,1.34,0.03,2.2,2.1,1.14,9.29,5.16,0,6.75,0,0,0,0,0,0,0,0,0,1.94,0,0,0,0,0
982,68.11,4.24,2.65,3.97,9.54,0.8,0,10.32,0.33,0,0,0,0.04,0,0,0,0,0,0,0,0,0,0,0,0,0
900,66.69,3.54,2.42,3.98,7.47,0,0,13.82,1.04,0,0,0,0.04,0,0,0,0,0,0,0,1,0,0,0,0,0
914,65.43,3.67,2.51,3.87,7.45,0,0,13.89,1.12,0,0,0,0.04,0,0,0,0,0,0,0,2.02,0,0,0,0,0
948,61.98,5.89,0.88,5.16,9.65,0,0.4,15.26,0.37,0.37,0,0,0.04,0,0,0,0,0,0,0,0,0,0,0,0,0
989,57.28,6.05,0.9,5.3,9.9,0,0,15.65,0.38,4.5,0,0,0.04,0,0,0,0,0,0,0,0,0,0,0,0,0
863,61.01,0,1.21,0,2.33,7.06,3.65,6.68,3.93,6.78,4.48,0,0,0,0,0.09,0,0,0,0.73,1.77,0.28,0,0,0,0
856,62.85,0,0.98,0,0,6.89,2.93,6.88,5.6,6.89,4.92,0,0,0,0,0.09,0,0,0,0,1.97,0,0,0,0,0
886,58.89,0,0.98,0,0,8.85,2.93,6.89,5.65,8.84,4.91,0,0,0,0,0.1,0,0,0,0,1.96,0,0,0,0,0
850,75.37,0,1.55,0,3.52,2.49,2.2,8.82,5.03,0,0,0.97,0,0,0,0.05,0,0,0,0,0,0,0,0,0,0
1082,66.3,0,0,0,16.96,0,0,16.74,0,0,0,0,0,0,0,0,0,0,0,0,0,0,0,0,0,0
1100,64.47,0,0,2.58,16.49,0,0,16.46,0,0,0,0,0,0,0,0,0,0,0,0,0,0,0,0,0,0
1107,66.16,0,0,0,16.93,0,0,16.91,0,0,0,0,0,0,0,0,0,0,0,0,0,0,0,0,0,0
1062,62.6,0,0,0,16.02,5.6,0,15.78,0,0,0,0,0,0,0,0,0,0,0,0,0,0,0,0,0,0
1096,64.39,0,0,0,16.49,0,0,16.24,0,2.88,0,0,0,0,0,0,0,0,0,0,0,0,0,0,0,0
1098,62.6,0,0,0,16.02,0,0,15.78,0,5.6,0,0,0,0,0,0,0,0,0,0,0,0,0,0,0,0
1102,64.42,0,0,0,16.49,0,0,16.21,0,0,2.88,0,0,0,0,0,0,0,0,0,0,0,0,0,0,0
1048,68.32,0,0,0,14.94,0,0,16.74,0,0,0,0,0,0,0,0,0,0,0,0,0,0,0,0,0,0
1054,66.16,0,0,1.25,16.43,0,0,16.16,0,0,0,0,0,0,0,0,0,0,0,0,0,0,0,0,0,0
1063,66.6,0,0,2.63,14.57,0,0,16.2,0,0,0,0,0,0,0,0,0,0,0,0,0,0,0,0,0,0
977,70.83,0,0,0,11.76,0,0,17.41,0,0,0,0,0,0,0,0,0,0,0,0,0,0,0,0,0,0
1002,68.72,0,0,2.91,11.41,0,0,16.96,0,0,0,0,0,0,0,0,0,0,0,0,0,0,0,0,0,0
1002,66.79,0,0,5.66,11.09,0,0,16.46,0,0,0,0,0,0,0,0,0,0,0,0,0,0,0,0,0,0
976,68.79,0,0,0,11.42,2.91,0,16.88,0,0,0,0,0,0,0,0,0,0,0,0,0,0,0,0,0,0
993,68.77,0,0,0,11.42,0,0,16.91,0,2.9,0,0,0,0,0,0,0,0,0,0,0,0,0,0,0,0
989,66.83,0,0,0,11.1,0,0,16.43,0,5.64,0,0,0,0,0,0,0,0,0,0,0,0,0,0,0,0
992,65.93,0,0,0,10.94,0,0,16.18,0,6.95,0,0,0,0,0,0,0,0,0,0,0,0,0,0,0,0
1015,68.77,0,0,0,11.42,0,0,16.9,0,0,2.91,0,0,0,0,0,0,0,0,0,0,0,0,0,0,0
1025,66.82,0,0,0,11.09,0,0,16.43,0,0,5.66,0,0,0,0,0,0,0,0,0,0,0,0,0,0,0
967,68.76,0,0,0,11.42,0,2.91,16.91,0,0,0,0,0,0,0,0,0,0,0,0,0,0,0,0,0,0
965,69.77,0,0,0,11.59,0,0,17.16,1.48,0,0,0,0,0,0,0,0,0,0,0,0,0,0,0,0,0
1040,74.85,0,0,0,10.13,0,0,15.02,0,0,0,0,0,0,0,0,0,0,0,0,0,0,0,0,0,0
1008,74.13,0,0,0.95,10.03,0,0,14.89,0,0,0,0,0,0,0,0,0,0,0,0,0,0,0,0,0,0
1003,74.11,0,0,0,10.03,0.99,0,14.87,0,0,0,0,0,0,0,0,0,0,0,0,0,0,0,0,0,0
1017,74.1,0,0,0,10.03,0,0,14.88,0,0.99,0,0,0,0,0,0,0,0,0,0,0,0,0,0,0,0
1008,74.1,0,0,0,10.03,0,0,14.88,0,0,0.99,0,0,0,0,0,0,0,0,0,0,0,0,0,0,0
520,50.51,21.97,0,0,0,0,0,27.52,0,0,0,0,0,0,0,0,0,0,0,0,0,0,0,0,0,0
530,44.99,26.58,0,0,0,0,0,28.43,0,0,0,0,0,0,0,0,0,0,0,0,0,0,0,0,0,0
1155,29.32,8.05,0,13.9,28.55,0,0,0,0,0,0,0,0,0,0,0,4.91,0,0,10.02,1.94,0,0,0,3.31,0
1363,80,0,10,0,0,0,0,0,0,0,10,0,0,0,0,0,0,0,0,0,0,0,0,0,0,0
1408,80,0,10,2,0,0,0,0,0,0,8,0,0,0,0,0,0,0,0,0,0,0,0,0,0,0
1427,80,0,10,4,0,0,0,0,0,0,6,0,0,0,0,0,0,0,0,0,0,0,0,0,0,0
1428,80,0,10,0,2,0,0,0,0,0,8,0,0,0,0,0,0,0,0,0,0,0,0,0,0,0
1446,80,0,10,0,4,0,0,0,0,0,6,0,0,0,0,0,0,0,0,0,0,0,0,0,0,0
1319,80,0,10,0,0,6,0,0,0,0,4,0,0,0,0,0,0,0,0,0,0,0,0,0,0,0
1408,80,0,10,0,0,0,0,0,0,2,8,0,0,0,0,0,0,0,0,0,0,0,0,0,0,0
1443,80,0,10,0,0,0,0,0,0,4,6,0,0,0,0,0,0,0,0,0,0,0,0,0,0,0
1418,80.81,0,10.1,0,0,0,0,0,0,0,8.08,0,0,0,0,0,1.01,0,0,0,0,0,0,0,0,0
1365,79,0,10,0,0,0,0,0,0,0,11,0,0,0,0,0,0,0,0,0,0,0,0,0,0,0
1320,77,0,8,0,0,0,0,0,0,0,15,0,0,0,0,0,0,0,0,0,0,0,0,0,0,0
1346,77,0,10,0,0,0,0,0,0,0,13,0,0,0,0,0,0,0,0,0,0,0,0,0,0,0
1375,77,0,12,0,0,0,0,0,0,0,11,0,0,0,0,0,0,0,0,0,0,0,0,0,0,0
1301,75,0,8,0,0,0,0,0,0,0,17,0,0,0,0,0,0,0,0,0,0,0,0,0,0,0
1313,75,0,10,0,0,0,0,0,0,0,15,0,0,0,0,0,0,0,0,0,0,0,0,0,0,0
1426,75,0,12,0,0,0,0,0,0,0,13,0,0,0,0,0,0,0,0,0,0,0,0,0,0,0
1209,73,0,8,0,0,0,0,0,0,0,19,0,0,0,0,0,0,0,0,0,0,0,0,0,0,0
1289,73,0,10,0,0,0,0,0,0,0,17,0,0,0,0,0,0,0,0,0,0,0,0,0,0,0
1433,73,0,12,0,0,0,0,0,0,0,15,0,0,0,0,0,0,0,0,0,0,0,0,0,0,0
1573,70,0,15,0,0,0,0,0,0,0,15,0,0,0,0,0,0,0,0,0,0,0,0,0,0,0
1421,71,0,12,0,0,0,0,0,0,0,17,0,0,0,0,0,0,0,0,0,0,0,0,0,0,0
1441,80,0,7,0,0,0,0,0,0,0,13,0,0,0,0,0,0,0,0,0,0,0,0,0,0,0
1369,78,0,9,0,0,0,0,0,0,0,13,0,0,0,0,0,0,0,0,0,0,0,0,0,0,0
1418,76,0,11,0,0,0,0,0,0,0,13,0,0,0,0,0,0,0,0,0,0,0,0,0,0,0
1408,80,0,8,0,0,0,0,0,0,0,12,0,0,0,0,0,0,0,0,0,0,0,0,0,0,0
1382,79,0,9,0,0,0,0,0,0,0,12,0,0,0,0,0,0,0,0,0,0,0,0,0,0,0
1359,78,0,10,0,0,0,0,0,0,0,12,0,0,0,0,0,0,0,0,0,0,0,0,0,0,0
