Repository: you0514w/youyou

File: Expansion Coeff.csv (part 2 of 83)
Expansion Coeff (Typical) ( 10-7/K ),SiO2,B2O3,Al2O3,MgO,CaO,BaO,Li2O,Na2O,K2O,Rb2O,Ag2O,Cs2O,Tl2O,MnO,FeO,CoO,NiO,CuO,ZnO,SrO,CdO,PbO,SnO,Cr2O3,Fe2O3,Ga2O3,As2O3,Y2O3,In2O3,Sb2O3,La2O3,Nd2O3,Gd2O3,TiO2,MnO2,GeO2,ZrO2,CeO2,SnO2,TeO2,P2O5,V2O5,Nb2O5,Ta2O5,MoO3,WO3
127.5,60,0,0,0,0,0,0,25,0,0,0,0,0,0,0,0,0,0,15,0,0,0,0,0,0,0,0,0,0,0,0,0,0,0,0,0,0,0,0,0,0,0,0,0,0,0
141,60,0,0,0,0,0,0,30,0,0,0,0,0,0,0,0,0,0,10,0,0,0,0,0,0,0,0,0,0,0,0,0,0,0,0,0,0,0,0,0,0,0,0,0,0,0
153.5,60,0,0,0,0,0,0,35,0,0,0,0,0,0,0,0,0,0,5,0,0,0,0,0,0,0,0,0,0,0,0,0,0,0,0,0,0,0,0,0,0,0,0,0,0,0
87.5,50,0,0,0,0,0,0,15,0,0,0,0,0,0,0,0,0,0,35,0,0,0,0,0,0,0,0,0,0,0,0,0,0,0,0,0,0,0,0,0,0,0,0,0,0,0
100,50,0,0,0,0,0,0,19,0,0,0,0,0,0,0,0,0,0,31,0,0,0,0,0,0,0,0,0,0,0,0,0,0,0,0,0,0,0,0,0,0,0,0,0,0,0
129,50,0,0,0,0,0,0,25,0,0,0,0,0,0,0,0,0,0,25,0,0,0,0,0,0,0,0,0,0,0,0,0,0,0,0,0,0,0,0,0,0,0,0,0,0,0
148,50,0,0,0,0,0,0,30,0,0,0,0,0,0,0,0,0,0,20,0,0,0,0,0,0,0,0,0,0,0,0,0,0,0,0,0,0,0,0,0,0,0,0,0,0,0
161.5,50,0,0,0,0,0,0,35,0,0,0,0,0,0,0,0,0,0,15,0,0,0,0,0,0,0,0,0,0,0,0,0,0,0,0,0,0,0,0,0,0,0,0,0,0,0
112.4,64,0,0,0,0,0,0,16,0,0,0,0,0,0,0,0,0,0,0,0,20,0,0,0,0,0,0,0,0,0,0,0,0,0,0,0,0,0,0,0,0,0,0,0,0,0
66.6,75.1,0,0,0,0,0,0,6.74,0,0,0,0,0,0,0,0,0,0,0,0,0,18.16,0,0,0,0,0,0,0,0,0,0,0,0,0,0,0,0,0,0,0,0,0,0,0,0
70.5,75.41,0,0,0,0,0,0,8.01,0,0,0,0,0,0,0,0,0,0,0,0,0,16.58,0,0,0,0,0,0,0,0,0,0,0,0,0,0,0,0,0,0,0,0,0,0,0,0
72.9,75.31,0,0,0,0,0,0,9.57,0,0,0,0,0,0,0,0,0,0,0,0,0,15.12,0,0,0,0,0,0,0,0,0,0,0,0,0,0,0,0,0,0,0,0,0,0,0,0
76.1,75.15,0,0,0,0,0,0,10.71,0,0,0,0,0,0,0,0,0,0,0,0,0,14.14,0,0,0,0,0,0,0,0,0,0,0,0,0,0,0,0,0,0,0,0,0,0,0,0
88,74.13,0,0,0,0,0,0,14.6,0,0,0,0,0,0,0,0,0,0,0,0,0,11.27,0,0,0,0,0,0,0,0,0,0,0,0,0,0,0,0,0,0,0,0,0,0,0,0
91,75,0,0,12.5,0,0,0,0,12.5,0,0,0,0,0,0,0,0,0,0,0,0,0,0,0,0,0,0,0,0,0,0,0,0,0,0,0,0,0,0,0,0,0,0,0,0,0
95.5,73.17,0,0,12.2,0,0,0,0,14.63,0,0,0,0,0,0,0,0,0,0,0,0,0,0,0,0,0,0,0,0,0,0,0,0,0,0,0,0,0,0,0,0,0,0,0,0,0
105,71.43,0,0,11.9,0,0,0,0,16.67,0,0,0,0,0,0,0,0,0,0,0,0,0,0,0,0,0,0,0,0,0,0,0,0,0,0,0,0,0,0,0,0,0,0,0,0,0
120.5,70.59,0,0,11.76,0,0,0,0,17.65,0,0,0,0,0,0,0,0,0,0,0,0,0,0,0,0,0,0,0,0,0,0,0,0,0,0,0,0,0,0,0,0,0,0,0,0,0
91,85.04,0,0,0,0,0,0,0,14.96,0,0,0,0,0,0,0,0,0,0,0,0,0,0,0,0,0,0,0,0,0,0,0,0,0,0,0,0,0,0,0,0,0,0,0,0,0
92.5,81.22,0,0,0,0,0,0,0,14.26,0,0,0,0,0,0,0,0,0,0,4.52,0,0,0,0,0,0,0,0,0,0,0,0,0,0,0,0,0,0,0,0,0,0,0,0,0,0
95,76.98,0,0,0,0,0,0,0,13.47,0,0,0,0,0,0,0,0,0,0,9.55,0,0,0,0,0,0,0,0,0,0,0,0,0,0,0,0,0,0,0,0,0,0,0,0,0,0
98.5,71.99,0,0,0,0,0,0,0,12.65,0,0,0,0,0,0,0,0,0,0,15.36,0,0,0,0,0,0,0,0,0,0,0,0,0,0,0,0,0,0,0,0,0,0,0,0,0,0
104,66.3,0,0,0,0,0,0,0,11.63,0,0,0,0,0,0,0,0,0,0,22.07,0,0,0,0,0,0,0,0,0,0,0,0,0,0,0,0,0,0,0,0,0,0,0,0,0,0
106.3,62.05,0,0,0,0,0,0,0,10.84,0,0,0,0,0,0,0,0,0,0,27.11,0,0,0,0,0,0,0,0,0,0,0,0,0,0,0,0,0,0,0,0,0,0,0,0,0,0
114,76.4,0,0,0,0,0,0,0,18,0,0,0,0,0,0,0,0,0,0,5.6,0,0,0,0,0,0,0,0,0,0,0,0,0,0,0,0,0,0,0,0,0,0,0,0,0,0
114.5,71.37,0,0,0,0,0,0,0,16.82,0,0,0,0,0,0,0,0,0,0,11.81,0,0,0,0,0,0,0,0,0,0,0,0,0,0,0,0,0,0,0,0,0,0,0,0,0,0
115,65.8,0,0,0,0,0,0,0,15.5,0,0,0,0,0,0,0,0,0,0,18.7,0,0,0,0,0,0,0,0,0,0,0,0,0,0,0,0,0,0,0,0,0,0,0,0,0,0
116,59.6,0,0,0,0,0,0,0,14,0,0,0,0,0,0,0,0,0,0,26.4,0,0,0,0,0,0,0,0,0,0,0,0,0,0,0,0,0,0,0,0,0,0,0,0,0,0
117,56.6,0,0,0,0,0,0,0,13.4,0,0,0,0,0,0,0,0,0,0,30,0,0,0,0,0,0,0,0,0,0,0,0,0,0,0,0,0,0,0,0,0,0,0,0,0,0
126,74.27,0,0,0,0,0,0,0,22.43,0,0,0,0,0,0,0,0,0,0,3.3,0,0,0,0,0,0,0,0,0,0,0,0,0,0,0,0,0,0,0,0,0,0,0,0,0,0
125.5,70.8,0,0,0,0,0,0,0,22.3,0,0,0,0,0,0,0,0,0,0,6.9,0,0,0,0,0,0,0,0,0,0,0,0,0,0,0,0,0,0,0,0,0,0,0,0,0,0
125,68,0,0,0,0,0,0,0,21.4,0,0,0,0,0,0,0,0,0,0,10.6,0,0,0,0,0,0,0,0,0,0,0,0,0,0,0,0,0,0,0,0,0,0,0,0,0,0
122,0,0,0,0,0,0,0,0,0,0,0,0,0,0,0,0,0,0,0,0,0,0,0,0,0,0,0,0,0,0,0,0,0,0,0,0,0,0,0,55.7,44.3,0,0,0,0,0
123,0,0,0,0,0,0,0,0,0,0,0,0,0,0,0,0,0,0,0,0,0,0,0,0,0,0,0,0,0,0,0,0,0,0,0,0,0,0,0,64,36,0,0,0,0,0
135,0,0,0,0,0,0,0,0,0,0,0,0,0,0,0,0,0,0,0,0,0,0,0,0,0,0,0,0,0,0,0,0,0,0,0,0,0,0,0,72.9,27.1,0,0,0,0,0
151,0,0,0,0,0,0,0,0,0,0,0,0,0,0,0,0,0,0,0,0,0,0,0,0,0,0,0,0,0,0,0,0,0,0,0,0,0,0,0,83.5,16.5,0,0,0,0,0
126,0,0,0,0,0,0,0,0,0,0,0,0,0,0,0,0,0,0,0,0,0,0,0,0,0,0,0,0,0,0,0,0,0,0,0,0,0,0,0,36,64,0,0,0,0,0
124,0,0,0,0,0,0,0,0,0,0,0,0,0,0,0,0,0,0,0,0,0,0,0,0,0,0,0,0,0,0,0,0,0,0,0,0,0,0,0,40.6,59.4,0,0,0,0,0
124,0,0,0,0,0,0,0,0,0,0,0,0,0,0,0,0,0,0,0,0,0,0,0,0,0,0,0,0,0,0,0,0,0,0,0,0,0,0,0,45.6,54.4,0,0,0,0,0
123,0,0,0,0,0,0,0,0,0,0,0,0,0,0,0,0,0,0,0,0,0,0,0,0,0,0,0,0,0,0,0,0,0,0,0,0,0,0,0,50.5,49.5,0,0,0,0,0
119,0,0,0,0,0,0,0,0,0,0,0,0,0,0,0,0,0,0,0,0,0,0,0,0,0,0,0,0,0,0,0,0,0,0,0,0,0,0,0,59.2,40.8,0,0,0,0,0
128,0,0,0,0,0,0,0,0,0,0,0,0,0,0,0,0,0,0,0,0,0,0,0,0,0,0,0,0,0,0,0,0,0,0,0,0,0,0,0,69.1,30.9,0,0,0,0,0
146,0,0,0,0,0,0,0,0,0,0,0,0,0,0,0,0,0,0,0,0,0,0,0,0,0,0,0,0,0,0,0,0,0,0,0,0,0,0,0,77.6,22.4,0,0,0,0,0
162,0,0,0,0,0,0,0,0,0,0,0,0,0,0,0,0,0,0,0,0,0,0,0,0,0,0,0,0,0,0,0,0,0,0,0,0,0,0,0,90.7,9.3,0,0,0,0,0
43.9,57.52,4.96,5.08,0,0,2.82,0,0,0,0,0,0,0,0,0,0,0,0,17.52,1.67,0,9.68,0,0,0,0,0,0,0,0,0,0,0,0,0,0,0,0.75,0,0,0,0,0,0,0,0
43.9,57.59,4.97,5.51,0,0,2.82,0,0,0,0,0,0,0,0,0,0,0,0,17,1.67,0,9.69,0,0,0,0,0,0,0,0,0,0,0,0,0,0,0,0.75,0,0,0,0,0,0,0,0
45,57.34,4.94,3.8,0,0,2.81,0,0,0,0,0,0,0,0,0,0,0,0,19.05,1.66,0,9.65,0,0,0,0,0,0,0,0,0,0,0,0,0,0,0,0.75,0,0,0,0,0,0,0,0
55,65.15,25.46,0,0,0,0,0,9.39,0,0,0,0,0,0,0,0,0,0,0,0,0,0,0,0,0,0,0,0,0,0,0,0,0,0,0,0,0,0,0,0,0,0,0,0,0,0
52,95.86,0,0,0,0,0,0,0,0,0,0,0,0,0,0,0,0,0,0,0,0,0,0,0,0,0,0,0,0,0,0,0,0,0,0,4.14,0,0,0,0,0,0,0,0,0,0
72,63.52,0,0,0,0,0,0,0,0,0,0,0,0,0,0,0,0,0,0,0,0,0,0,0,0,0,0,0,0,0,0,0,0,0,0,36.48,0,0,0,0,0,0,0,0,0,0
71,80.25,0,0,0,0,0,0,0,0,0,0,0,0,0,0,0,0,0,0,0,0,0,0,0,0,0,0,0,0,0,0,0,0,0,0,19.75,0,0,0,0,0,0,0,0,0,0
70,86.06,0,0,0,0,0,0,0,0,0,0,0,0,0,0,0,0,0,0,0,0,0,0,0,0,0,0,0,0,0,0,0,0,0,0,13.94,0,0,0,0,0,0,0,0,0,0
63,91.45,0,0,0,0,0,0,0,0,0,0,0,0,0,0,0,0,0,0,0,0,0,0,0,0,0,0,0,0,0,0,0,0,0,0,8.55,0,0,0,0,0,0,0,0,0,0
33,86.97,8.13,1.23,0,0,1.64,0,2.03,0,0,0,0,0,0,0,0,0,0,0,0,0,0,0,0,0,0,0,0,0,0,0,0,0,0,0,0,0,0,0,0,0,0,0,0,0,0
35,85.75,4.46,1.22,0,0,0,0,4,0,0,0,0,0,0,0,0,0,0,4.57,0,0,0,0,0,0,0,0,0,0,0,0,0,0,0,0,0,0,0,0,0,0,0,0,0,0,0
31,86.41,9.65,0,0,0,0,0,3.94,0,0,0,0,0,0,0,0,0,0,0,0,0,0,0,0,0,0,0,0,0,0,0,0,0,0,0,0,0,0,0,0,0,0,0,0,0,0
32,87.07,4.42,0,0,0,0,0,3.97,0,0,0,0,0,0,0,0,0,0,4.54,0,0,0,0,0,0,0,0,0,0,0,0,0,0,0,0,0,0,0,0,0,0,0,0,0,0,0
56,66.53,0,5.59,0,27.88,0,0,0,0,0,0,0,0,0,0,0,0,0,0,0,0,0,0,0,0,0,0,0,0,0,0,0,0,0,0,0,0,0,0,0,0,0,0,0,0,0
46,68.28,0,5.49,7.46,18.77,0,0,0,0,0,0,0,0,0,0,0,0,0,0,0,0,0,0,0,0,0,0,0,0,0,0,0,0,0,0,0,0,0,0,0,0,0,0,0,0,0
44,67.43,0,5.42,11.79,15.36,0,0,0,0,0,0,0,0,0,0,0,0,0,0,0,0,0,0,0,0,0,0,0,0,0,0,0,0,0,0,0,0,0,0,0,0,0,0,0,0,0
43,70.95,0,5.7,0,19.51,0,0,0,0,0,0,0,0,0,0,0,0,0,3.84,0,0,0,0,0,0,0,0,0,0,0,0,0,0,0,0,0,0,0,0,0,0,0,0,0,0,0
53,65.11,0,6.79,0,28.1,0,0,0,0,0,0,0,0,0,0,0,0,0,0,0,0,0,0,0,0,0,0,0,0,0,0,0,0,0,0,0,0,0,0,0,0,0,0,0,0,0
45,61.33,0,6.39,20.65,11.63,0,0,0,0,0,0,0,0,0,0,0,0,0,0,0,0,0,0,0,0,0,0,0,0,0,0,0,0,0,0,0,0,0,0,0,0,0,0,0,0,0
55,67.47,0,7.03,0,23.41,2.09,0,0,0,0,0,0,0,0,0,0,0,0,0,0,0,0,0,0,0,0,0,0,0,0,0,0,0,0,0,0,0,0,0,0,0,0,0,0,0,0
56,68.97,0,7.19,0,20.43,3.41,0,0,0,0,0,0,0,0,0,0,0,0,0,0,0,0,0,0,0,0,0,0,0,0,0,0,0,0,0,0,0,0,0,0,0,0,0,0,0,0
45,66.95,0,6.98,0,19.83,0,0,0,0,0,0,0,0,0,0,0,0,0,6.24,0,0,0,0,0,0,0,0,0,0,0,0,0,0,0,0,0,0,0,0,0,0,0,0,0,0,0
51,66.68,0,7.76,0,25.56,0,0,0,0,0,0,0,0,0,0,0,0,0,0,0,0,0,0,0,0,0,0,0,0,0,0,0,0,0,0,0,0,0,0,0,0,0,0,0,0,0
46,72.87,0,5.05,0,22.08,0,0,0,0,0,0,0,0,0,0,0,0,0,0,0,0,0,0,0,0,0,0,0,0,0,0,0,0,0,0,0,0,0,0,0,0,0,0,0,0,0
43,74.13,0,5.13,0,16.91,0,0,0,0,0,0,0,0,0,0,0,0,0,3.83,0,0,0,0,0,0,0,0,0,0,0,0,0,0,0,0,0,0,0,0,0,0,0,0,0,0,0
38,74.91,0,5.19,0,13.71,0,0,0,0,0,0,0,0,0,0,0,0,0,6.19,0,0,0,0,0,0,0,0,0,0,0,0,0,0,0,0,0,0,0,0,0,0,0,0,0,0,0
34,75.44,0,5.22,0,11.54,0,0,0,0,0,0,0,0,0,0,0,0,0,7.8,0,0,0,0,0,0,0,0,0,0,0,0,0,0,0,0,0,0,0,0,0,0,0,0,0,0,0
51,73.02,0,5.06,0,19.94,0,0,1.98,0,0,0,0,0,0,0,0,0,0,0,0,0,0,0,0,0,0,0,0,0,0,0,0,0,0,0,0,0,0,0,0,0,0,0,0,0,0
39,73.02,1.76,5.06,7.62,6.79,0,0,1.98,0,0,0,0,0,0,0,0,0,0,3.77,0,0,0,0,0,0,0,0,0,0,0,0,0,0,0,0,0,0,0,0,0,0,0,0,0,0,0
43,69.89,1.77,5.62,7.63,9.33,0,0,1.98,0,0,0,0,0,0,0,0,0,0,3.78,0,0,0,0,0,0,0,0,0,0,0,0,0,0,0,0,0,0,0,0,0,0,0,0,0,0,0
46,65.25,1.78,6.8,7.68,12.7,0,0,1.99,0,0,0,0,0,0,0,0,0,0,3.8,0,0,0,0,0,0,0,0,0,0,0,0,0,0,0,0,0,0,0,0,0,0,0,0,0,0,0
49,73.34,1.77,5.08,0,17.82,0,0,1.99,0,0,0,0,0,0,0,0,0,0,0,0,0,0,0,0,0,0,0,0,0,0,0,0,0,0,0,0,0,0,0,0,0,0,0,0,0,0
43,73.18,1.77,5.07,0,19.98,0,0,0,0,0,0,0,0,0,0,0,0,0,0,0,0,0,0,0,0,0,0,0,0,0,0,0,0,0,0,0,0,0,0,0,0,0,0,0,0,0
54.1,66,0,0,0,0,0,12,0,0,0,0,0,0,0,0,0,0,0,0,0,0,0,0,0,0,22,0,0,0,0,0,0,0,0,0,0,0,0,0,0,0,0,0,0,0,0
54.7,75,0,0,0,0,0,12.5,0,0,0,0,0,0,0,0,0,0,0,0,0,0,0,0,0,0,12.5,0,0,0,0,0,0,0,0,0,0,0,0,0,0,0,0,0,0,0,0
55.2,70,0,0,0,0,0,12.5,0,0,0,0,0,0,0,0,0,0,0,0,0,0,0,0,0,0,17.5,0,0,0,0,0,0,0,0,0,0,0,0,0,0,0,0,0,0,0,0
56.7,65,0,0,0,0,0,13.3,0,0,0,0,0,0,0,0,0,0,0,0,0,0,0,0,0,0,21.7,0,0,0,0,0,0,0,0,0,0,0,0,0,0,0,0,0,0,0,0
62.3,72,0,0,0,0,0,16,0,0,0,0,0,0,0,0,0,0,0,0,0,0,0,0,0,0,12,0,0,0,0,0,0,0,0,0,0,0,0,0,0,0,0,0,0,0,0
62.8,63,0,0,0,0,0,16,0,0,0,0,0,0,0,0,0,0,0,0,0,0,0,0,0,0,21,0,0,0,0,0,0,0,0,0,0,0,0,0,0,0,0,0,0,0,0
63.9,56,0,0,0,0,0,16,0,0,0,0,0,0,0,0,0,0,0,0,0,0,0,0,0,0,28,0,0,0,0,0,0,0,0,0,0,0,0,0,0,0,0,0,0,0,0
65.3,66.6,0,0,0,0,0,16.7,0,0,0,0,0,0,0,0,0,0,0,0,0,0,0,0,0,0,16.7,0,0,0,0,0,0,0,0,0,0,0,0,0,0,0,0,0,0,0,0
71,75,0,0,0,0,0,20,0,0,0,0,0,0,0,0,0,0,0,0,0,0,0,0,0,0,5,0,0,0,0,0,0,0,0,0,0,0,0,0,0,0,0,0,0,0,0
73.5,70,0,0,0,0,0,20,0,0,0,0,0,0,0,0,0,0,0,0,0,0,0,0,0,0,10,0,0,0,0,0,0,0,0,0,0,0,0,0,0,0,0,0,0,0,0
73.2,67.5,0,0,0,0,0,20,0,0,0,0,0,0,0,0,0,0,0,0,0,0,0,0,0,0,12.5,0,0,0,0,0,0,0,0,0,0,0,0,0,0,0,0,0,0,0,0
73.8,65,0,0,0,0,0,20,0,0,0,0,0,0,0,0,0,0,0,0,0,0,0,0,0,0,15,0,0,0,0,0,0,0,0,0,0,0,0,0,0,0,0,0,0,0,0
71.6,60,0,0,0,0,0,20,0,0,0,0,0,0,0,0,0,0,0,0,0,0,0,0,0,0,20,0,0,0,0,0,0,0,0,0,0,0,0,0,0,0,0,0,0,0,0
68.5,55,0,0,0,0,0,20,0,0,0,0,0,0,0,0,0,0,0,0,0,0,0,0,0,0,25,0,0,0,0,0,0,0,0,0,0,0,0,0,0,0,0,0,0,0,0
68.6,52.5,0,0,0,0,0,20,0,0,0,0,0,0,0,0,0,0,0,0,0,0,0,0,0,0,27.5,0,0,0,0,0,0,0,0,0,0,0,0,0,0,0,0,0,0,0,0
80,50,0,0,0,0,0,25,0,0,0,0,0,0,0,0,0,0,0,0,0,0,0,0,0,0,25,0,0,0,0,0,0,0,0,0,0,0,0,0,0,0,0,0,0,0,0
93,62.1,0,0,0,0,0,27.5,0,0,0,0,0,0,0,0,0,0,0,0,0,0,0,0,0,0,10.4,0,0,0,0,0,0,0,0,0,0,0,0,0,0,0,0,0,0,0,0
88.7,54.4,0,0,0,0,0,27.5,0,0,0,0,0,0,0,0,0,0,0,0,0,0,0,0,0,0,18.1,0,0,0,0,0,0,0,0,0,0,0,0,0,0,0,0,0,0,0,0
99.6,60,0,0,0,0,0,30,0,0,0,0,0,0,0,0,0,0,0,0,0,0,0,0,0,0,10,0,0,0,0,0,0,0,0,0,0,0,0,0,0,0,0,0,0,0,0
45,60,39,0,0,0,0,0,1,0,0,0,0,0,0,0,0,0,0,0,0,0,0,0,0,0,0,0,0,0,0,0,0,0,0,0,0,0,0,0,0,0,0,0,0,0,0
36,70,28,0,0,0,0,0,2,0,0,0,0,0,0,0,0,0,0,0,0,0,0,0,0,0,0,0,0,0,0,0,0,0,0,0,0,0,0,0,0,0,0,0,0,0,0
46,60,38,0,0,0,0,0,2,0,0,0,0,0,0,0,0,0,0,0,0,0,0,0,0,0,0,0,0,0,0,0,0,0,0,0,0,0,0,0,0,0,0,0,0,0,0
45,60,37,0,0,0,0,0,3,0,0,0,0,0,0,0,0,0,0,0,0,0,0,0,0,0,0,0,0,0,0,0,0,0,0,0,0,0,0,0,0,0,0,0,0,0,0
32,75,21,0,0,0,0,0,4,0,0,0,0,0,0,0,0,0,0,0,0,0,0,0,0,0,0,0,0,0,0,0,0,0,0,0,0,0,0,0,0,0,0,0,0,0,0
33,70,26,0,0,0,0,0,4,0,0,0,0,0,0,0,0,0,0,0,0,0,0,0,0,0,0,0,0,0,0,0,0,0,0,0,0,0,0,0,0,0,0,0,0,0,0
40,65,31,0,0,0,0,0,4,0,0,0,0,0,0,0,0,0,0,0,0,0,0,0,0,0,0,0,0,0,0,0,0,0,0,0,0,0,0,0,0,0,0,0,0,0,0
43,60,36,0,0,0,0,0,4,0,0,0,0,0,0,0,0,0,0,0,0,0,0,0,0,0,0,0,0,0,0,0,0,0,0,0,0,0,0,0,0,0,0,0,0,0,0
50,55,41,0,0,0,0,0,4,0,0,0,0,0,0,0,0,0,0,0,0,0,0,0,0,0,0,0,0,0,0,0,0,0,0,0,0,0,0,0,0,0,0,0,0,0,0
42.5,60,35,0,0,0,0,0,5,0,0,0,0,0,0,0,0,0,0,0,0,0,0,0,0,0,0,0,0,0,0,0,0,0,0,0,0,0,0,0,0,0,0,0,0,0,0
41,70,24,0,0,0,0,0,6,0,0,0,0,0,0,0,0,0,0,0,0,0,0,0,0,0,0,0,0,0,0,0,0,0,0,0,0,0,0,0,0,0,0,0,0,0,0
46,60,34,0,0,0,0,0,6,0,0,0,0,0,0,0,0,0,0,0,0,0,0,0,0,0,0,0,0,0,0,0,0,0,0,0,0,0,0,0,0,0,0,0,0,0,0
42,75,17,0,0,0,0,0,8,0,0,0,0,0,0,0,0,0,0,0,0,0,0,0,0,0,0,0,0,0,0,0,0,0,0,0,0,0,0,0,0,0,0,0,0,0,0
47,70,22,0,0,0,0,0,8,0,0,0,0,0,0,0,0,0,0,0,0,0,0,0,0,0,0,0,0,0,0,0,0,0,0,0,0,0,0,0,0,0,0,0,0,0,0
49,65,27,0,0,0,0,0,8,0,0,0,0,0,0,0,0,0,0,0,0,0,0,0,0,0,0,0,0,0,0,0,0,0,0,0,0,0,0,0,0,0,0,0,0,0,0
51,60,32,0,0,0,0,0,8,0,0,0,0,0,0,0,0,0,0,0,0,0,0,0,0,0,0,0,0,0,0,0,0,0,0,0,0,0,0,0,0,0,0,0,0,0,0
57,55,37,0,0,0,0,0,8,0,0,0,0,0,0,0,0,0,0,0,0,0,0,0,0,0,0,0,0,0,0,0,0,0,0,0,0,0,0,0,0,0,0,0,0,0,0
52.4,70,20,0,0,0,0,0,10,0,0,0,0,0,0,0,0,0,0,0,0,0,0,0,0,0,0,0,0,0,0,0,0,0,0,0,0,0,0,0,0,0,0,0,0,0,0
59,60,30,0,0,0,0,0,10,0,0,0,0,0,0,0,0,0,0,0,0,0,0,0,0,0,0,0,0,0,0,0,0,0,0,0,0,0,0,0,0,0,0,0,0,0,0
64,60,28,0,0,0,0,0,12,0,0,0,0,0,0,0,0,0,0,0,0,0,0,0,0,0,0,0,0,0,0,0,0,0,0,0,0,0,0,0,0,0,0,0,0,0,0
72.4,70,15,0,0,0,0,0,15,0,0,0,0,0,0,0,0,0,0,0,0,0,0,0,0,0,0,0,0,0,0,0,0,0,0,0,0,0,0,0,0,0,0,0,0,0,0
69.2,60,25,0,0,0,0,0,15,0,0,0,0,0,0,0,0,0,0,0,0,0,0,0,0,0,0,0,0,0,0,0,0,0,0,0,0,0,0,0,0,0,0,0,0,0,0
104.7,75,5,0,0,0,0,0,20,0,0,0,0,0,0,0,0,0,0,0,0,0,0,0,0,0,0,0,0,0,0,0,0,0,0,0,0,0,0,0,0,0,0,0,0,0,0
93.8,70,10,0,0,0,0,0,20,0,0,0,0,0,0,0,0,0,0,0,0,0,0,0,0,0,0,0,0,0,0,0,0,0,0,0,0,0,0,0,0,0,0,0,0,0,0
85.5,60,20,0,0,0,0,0,20,0,0,0,0,0,0,0,0,0,0,0,0,0,0,0,0,0,0,0,0,0,0,0,0,0,0,0,0,0,0,0,0,0,0,0,0,0,0
102.5,60,15,0,0,0,0,0,25,0,0,0,0,0,0,0,0,0,0,0,0,0,0,0,0,0,0,0,0,0,0,0,0,0,0,0,0,0,0,0,0,0,0,0,0,0,0
64,75.96,0,9.13,0,0,0,0,14.91,0,0,0,0,0,0,0,0,0,0,0,0,0,0,0,0,0,0,0,0,0,0,0,0,0,0,0,0,0,0,0,0,0,0,0,0,0,0
78,69.35,0,13.68,0,0,0,0,16.97,0,0,0,0,0,0,0,0,0,0,0,0,0,0,0,0,0,0,0,0,0,0,0,0,0,0,0,0,0,0,0,0,0,0,0,0,0,0
75,73.17,0,10.14,0,0,0,0,16.69,0,0,0,0,0,0,0,0,0,0,0,0,0,0,0,0,0,0,0,0,0,0,0,0,0,0,0,0,0,0,0,0,0,0,0,0,0,0
76,72.87,0,9.47,0,0,0,0,17.66,0,0,0,0,0,0,0,0,0,0,0,0,0,0,0,0,0,0,0,0,0,0,0,0,0,0,0,0,0,0,0,0,0,0,0,0,0,0
80,53.92,0,25.63,0,0,0,0,20.45,0,0,0,0,0,0,0,0,0,0,0,0,0,0,0,0,0,0,0,0,0,0,0,0,0,0,0,0,0,0,0,0,0,0,0,0,0,0
80,75.47,0,6.31,0,0,0,0,18.22,0,0,0,0,0,0,0,0,0,0,0,0,0,0,0,0,0,0,0,0,0,0,0,0,0,0,0,0,0,0,0,0,0,0,0,0,0,0
82,71.06,0,10.15,0,0,0,0,18.79,0,0,0,0,0,0,0,0,0,0,0,0,0,0,0,0,0,0,0,0,0,0,0,0,0,0,0,0,0,0,0,0,0,0,0,0,0,0
90,60.88,0,19.22,0,0,0,0,19.9,0,0,0,0,0,0,0,0,0,0,0,0,0,0,0,0,0,0,0,0,0,0,0,0,0,0,0,0,0,0,0,0,0,0,0,0,0,0
81,74.66,0,6.76,0,0,0,0,18.58,0,0,0,0,0,0,0,0,0,0,0,0,0,0,0,0,0,0,0,0,0,0,0,0,0,0,0,0,0,0,0,0,0,0,0,0,0,0
80,54.84,0,23.69,0,0,0,0,21.47,0,0,0,0,0,0,0,0,0,0,0,0,0,0,0,0,0,0,0,0,0,0,0,0,0,0,0,0,0,0,0,0,0,0,0,0,0,0
85,66.83,0,12.78,0,0,0,0,20.39,0,0,0,0,0,0,0,0,0,0,0,0,0,0,0,0,0,0,0,0,0,0,0,0,0,0,0,0,0,0,0,0,0,0,0,0,0,0
77,51.07,0,25.9,0,0,0,0,23.03,0,0,0,0,0,0,0,0,0,0,0,0,0,0,0,0,0,0,0,0,0,0,0,0,0,0,0,0,0,0,0,0,0,0,0,0,0,0
91,69.25,0,7.62,0,0,0,0,23.13,0,0,0,0,0,0,0,0,0,0,0,0,0,0,0,0,0,0,0,0,0,0,0,0,0,0,0,0,0,0,0,0,0,0,0,0,0,0
90,65.42,0,10.85,0,0,0,0,23.73,0,0,0,0,0,0,0,0,0,0,0,0,0,0,0,0,0,0,0,0,0,0,0,0,0,0,0,0,0,0,0,0,0,0,0,0,0,0
103,60.05,0,11.9,0,0,0,0,28.05,0,0,0,0,0,0,0,0,0,0,0,0,0,0,0,0,0,0,0,0,0,0,0,0,0,0,0,0,0,0,0,0,0,0,0,0,0,0
107,70.79,0,2.72,0,0,0,0,26.49,0,0,0,0,0,0,0,0,0,0,0,0,0,0,0,0,0,0,0,0,0,0,0,0,0,0,0,0,0,0,0,0,0,0,0,0,0,0
115,59.65,0,9.04,0,0,0,0,31.31,0,0,0,0,0,0,0,0,0,0,0,0,0,0,0,0,0,0,0,0,0,0,0,0,0,0,0,0,0,0,0,0,0,0,0,0,0,0
136,60.98,0,4.8,0,0,0,0,34.22,0,0,0,0,0,0,0,0,0,0,0,0,0,0,0,0,0,0,0,0,0,0,0,0,0,0,0,0,0,0,0,0,0,0,0,0,0,0
146,53.38,0,8.92,0,0,0,0,37.7,0,0,0,0,0,0,0,0,0,0,0,0,0,0,0,0,0,0,0,0,0,0,0,0,0,0,0,0,0,0,0,0,0,0,0,0,0,0
100,46.87,0,28.77,0,0,0,0,24.36,0,0,0,0,0,0,0,0,0,0,0,0,0,0,0,0,0,0,0,0,0,0,0,0,0,0,0,0,0,0,0,0,0,0,0,0,0,0
105,47.72,0,27,0,0,0,0,25.28,0,0,0,0,0,0,0,0,0,0,0,0,0,0,0,0,0,0,0,0,0,0,0,0,0,0,0,0,0,0,0,0,0,0,0,0,0,0
112,52.35,0,22.67,0,0,0,0,24.98,0,0,0,0,0,0,0,0,0,0,0,0,0,0,0,0,0,0,0,0,0,0,0,0,0,0,0,0,0,0,0,0,0,0,0,0,0,0
123,57.03,0,14.09,0,0,0,0,28.88,0,0,0,0,0,0,0,0,0,0,0,0,0,0,0,0,0,0,0,0,0,0,0,0,0,0,0,0,0,0,0,0,0,0,0,0,0,0
131,64.08,0,3.1,0,0,0,0,32.82,0,0,0,0,0,0,0,0,0,0,0,0,0,0,0,0,0,0,0,0,0,0,0,0,0,0,0,0,0,0,0,0,0,0,0,0,0,0
81.9,80,0,0,0,0,0,0,15,0,0,0,0,0,0,0,0,0,0,0,0,0,0,0,0,0,5,0,0,0,0,0,0,0,0,0,0,0,0,0,0,0,0,0,0,0,0
71.4,75,0,0,0,0,0,0,15,0,0,0,0,0,0,0,0,0,0,0,0,0,0,0,0,0,10,0,0,0,0,0,0,0,0,0,0,0,0,0,0,0,0,0,0,0,0
82.5,65,0,0,0,0,0,0,15,0,0,0,0,0,0,0,0,0,0,0,0,0,0,0,0,0,20,0,0,0,0,0,0,0,0,0,0,0,0,0,0,0,0,0,0,0,0
101.2,70,0,0,0,0,0,0,20,0,0,0,0,0,0,0,0,0,0,0,0,0,0,0,0,0,10,0,0,0,0,0,0,0,0,0,0,0,0,0,0,0,0,0,0,0,0
101.2,66,0,0,0,0,0,0,20,0,0,0,0,0,0,0,0,0,0,0,0,0,0,0,0,0,14,0,0,0,0,0,0,0,0,0,0,0,0,0,0,0,0,0,0,0,0
102,64,0,0,0,0,0,0,20,0,0,0,0,0,0,0,0,0,0,0,0,0,0,0,0,0,16,0,0,0,0,0,0,0,0,0,0,0,0,0,0,0,0,0,0,0,0
102,62,0,0,0,0,0,0,20,0,0,0,0,0,0,0,0,0,0,0,0,0,0,0,0,0,18,0,0,0,0,0,0,0,0,0,0,0,0,0,0,0,0,0,0,0,0
97.5,60,0,0,0,0,0,0,20,0,0,0,0,0,0,0,0,0,0,0,0,0,0,0,0,0,20,0,0,0,0,0,0,0,0,0,0,0,0,0,0,0,0,0,0,0,0
88.7,52,0,0,0,0,0,0,20,0,0,0,0,0,0,0,0,0,0,0,0,0,0,0,0,0,28,0,0,0,0,0,0,0,0,0,0,0,0,0,0,0,0,0,0,0,0
113.1,70,0,0,0,0,0,0,21,0,0,0,0,0,0,0,0,0,0,0,0,0,0,0,0,0,9,0,0,0,0,0,0,0,0,0,0,0,0,0,0,0,0,0,0,0,0
144,65,0,0,0,0,0,0,30,0,0,0,0,0,0,0,0,0,0,0,0,0,0,0,0,0,5,0,0,0,0,0,0,0,0,0,0,0,0,0,0,0,0,0,0,0,0
136.7,60,0,0,0,0,0,0,30,0,0,0,0,0,0,0,0,0,0,0,0,0,0,0,0,0,10,0,0,0,0,0,0,0,0,0,0,0,0,0,0,0,0,0,0,0,0
104.5,70,0,0,0,0,0,0,21,0,0,0,0,0,0,0,0,0,0,0,0,0,0,0,0,0,0,0,9,0,0,0,0,0,0,0,0,0,0,0,0,0,0,0,0,0,0
141.6,65,0,0,0,0,0,0,30,0,0,0,0,0,0,0,0,0,0,0,0,0,0,0,0,0,0,0,5,0,0,0,0,0,0,0,0,0,0,0,0,0,0,0,0,0,0
122.1,60,0,0,0,0,0,0,30,0,0,0,0,0,0,0,0,0,0,0,0,0,0,0,0,0,0,0,10,0,0,0,0,0,0,0,0,0,0,0,0,0,0,0,0,0,0
102.3,70,0,0,0,0,0,0,21,0,0,0,0,0,0,0,0,0,0,0,0,0,0,0,0,0,0,0,0,9,0,0,0,0,0,0,0,0,0,0,0,0,0,0,0,0,0
133.6,65,0,0,0,0,0,0,30,0,0,0,0,0,0,0,0,0,0,0,0,0,0,0,0,0,0,0,0,5,0,0,0,0,0,0,0,0,0,0,0,0,0,0,0,0,0
121.2,60,0,0,0,0,0,0,30,0,0,0,0,0,0,0,0,0,0,0,0,0,0,0,0,0,0,0,0,10,0,0,0,0,0,0,0,0,0,0,0,0,0,0,0,0,0
114.8,70,0,0,0,0,0,0,21,0,0,0,0,0,0,0,0,0,0,0,0,0,0,0,0,0,0,0,0,0,9,0,0,0,0,0,0,0,0,0,0,0,0,0,0,0,0
134.6,65,0,0,0,0,0,0,30,0,0,0,0,0,0,0,0,0,0,0,0,0,0,0,0,0,0,0,0,0,5,0,0,0,0,0,0,0,0,0,0,0,0,0,0,0,0
121.6,60,0,0,0,0,0,0,30,0,0,0,0,0,0,0,0,0,0,0,0,0,0,0,0,0,0,0,0,0,10,0,0,0,0,0,0,0,0,0,0,0,0,0,0,0,0
116.4,70,0,0,0,0,0,0,21,0,0,0,0,0,0,0,0,0,0,0,0,0,0,0,0,9,0,0,0,0,0,0,0,0,0,0,0,0,0,0,0,0,0,0,0,0,0
144.2,65,0,0,0,0,0,0,30,0,0,0,0,0,0,0,0,0,0,0,0,0,0,0,0,5,0,0,0,0,0,0,0,0,0,0,0,0,0,0,0,0,0,0,0,0,0
139.3,60,0,0,0,0,0,0,30,0,0,0,0,0,0,0,0,0,0,0,0,0,0,0,0,10,0,0,0,0,0,0,0,0,0,0,0,0,0,0,0,0,0,0,0,0,0
136,69.3,0,0,0,0,0,0,29.7,0,0,0,0,0,0,0,0,0,0,0,0,0,0,0,0,0,0,0,1,0,0,0,0,0,0,0,0,0,0,0,0,0,0,0,0,0,0
133,68.3,0,0,0,0,0,0,29.3,0,0,0,0,0,0,0,0,0,0,0,0,0,0,0,0,0,0,0,2.4,0,0,0,0,0,0,0,0,0,0,0,0,0,0,0,0,0,0
123,66.6,0,0,0,0,0,0,28.6,0,0,0,0,0,0,0,0,0,0,0,0,0,0,0,0,0,0,0,4.8,0,0,0,0,0,0,0,0,0,0,0,0,0,0,0,0,0,0
122,65.1,0,0,0,0,0,0,27.9,0,0,0,0,0,0,0,0,0,0,0,0,0,0,0,0,0,0,0,7,0,0,0,0,0,0,0,0,0,0,0,0,0,0,0,0,0,0
137,68.3,0,0,0,0,0,0,29.3,0,0,0,0,0,0,0,0,0,0,0,0,0,0,0,0,0,0,0,0,0,0,0,2.4,0,0,0,0,0,0,0,0,0,0,0,0,0,0
134,67.5,0,0,0,0,0,0,28.9,0,0,0,0,0,0,0,0,0,0,0,0,0,0,0,0,0,0,0,0,0,0,0,3.6,0,0,0,0,0,0,0,0,0,0,0,0,0,0
129,66.6,0,0,0,0,0,0,28.6,0,0,0,0,0,0,0,0,0,0,0,0,0,0,0,0,0,0,0,0,0,0,0,4.8,0,0,0,0,0,0,0,0,0,0,0,0,0,0
128,65.8,0,0,0,0,0,0,28.2,0,0,0,0,0,0,0,0,0,0,0,0,0,0,0,0,0,0,0,0,0,0,0,6,0,0,0,0,0,0,0,0,0,0,0,0,0,0
125,65.1,0,0,0,0,0,0,27.9,0,0,0,0,0,0,0,0,0,0,0,0,0,0,0,0,0,0,0,0,0,0,0,7,0,0,0,0,0,0,0,0,0,0,0,0,0,0
125,63.7,0,0,0,0,0,0,27.3,0,0,0,0,0,0,0,0,0,0,0,0,0,0,0,0,0,0,0,0,0,0,0,9,0,0,0,0,0,0,0,0,0,0,0,0,0,0
93.7,65,0,5,0,0,0,30,0,0,0,0,0,0,0,0,0,0,0,0,0,0,0,0,0,0,0,0,0,0,0,0,0,0,0,0,0,0,0,0,0,0,0,0,0,0,0
106,60,0,5,0,0,0,35,0,0,0,0,0,0,0,0,0,0,0,0,0,0,0,0,0,0,0,0,0,0,0,0,0,0,0,0,0,0,0,0,0,0,0,0,0,0,0
83.8,62.5,0,10,0,0,0,27.5,0,0,0,0,0,0,0,0,0,0,0,0,0,0,0,0,0,0,0,0,0,0,0,0,0,0,0,0,0,0,0,0,0,0,0,0,0,0,0
90.3,60,0,10,0,0,0,30,0,0,0,0,0,0,0,0,0,0,0,0,0,0,0,0,0,0,0,0,0,0,0,0,0,0,0,0,0,0,0,0,0,0,0,0,0,0,0
95,57.5,0,10,0,0,0,32.5,0,0,0,0,0,0,0,0,0,0,0,0,0,0,0,0,0,0,0,0,0,0,0,0,0,0,0,0,0,0,0,0,0,0,0,0,0,0,0
98.9,55,0,10,0,0,0,35,0,0,0,0,0,0,0,0,0,0,0,0,0,0,0,0,0,0,0,0,0,0,0,0,0,0,0,0,0,0,0,0,0,0,0,0,0,0,0
104.5,52.5,0,10,0,0,0,37.5,0,0,0,0,0,0,0,0,0,0,0,0,0,0,0,0,0,0,0,0,0,0,0,0,0,0,0,0,0,0,0,0,0,0,0,0,0,0,0
107.4,50,0,10,0,0,0,40,0,0,0,0,0,0,0,0,0,0,0,0,0,0,0,0,0,0,0,0,0,0,0,0,0,0,0,0,0,0,0,0,0,0,0,0,0,0,0
39.3,83.4,0,8.3,0,0,0,8.3,0,0,0,0,0,0,0,0,0,0,0,0,0,0,0,0,0,0,0,0,0,0,0,0,0,0,0,0,0,0,0,0,0,0,0,0,0,0,0
43.6,80,0,10,0,0,0,10,0,0,0,0,0,0,0,0,0,0,0,0,0,0,0,0,0,0,0,0,0,0,0,0,0,0,0,0,0,0,0,0,0,0,0,0,0,0,0
52.5,75,0,12.5,0,0,0,12.5,0,0,0,0,0,0,0,0,0,0,0,0,0,0,0,0,0,0,0,0,0,0,0,0,0,0,0,0,0,0,0,0,0,0,0,0,0,0,0
66.6,66.6,0,16.7,0,0,0,16.7,0,0,0,0,0,0,0,0,0,0,0,0,0,0,0,0,0,0,0,0,0,0,0,0,0,0,0,0,0,0,0,0,0,0,0,0,0,0,0
77.4,50,0,25,0,0,0,25,0,0,0,0,0,0,0,0,0,0,0,0,0,0,0,0,0,0,0,0,0,0,0,0,0,0,0,0,0,0,0,0,0,0,0,0,0,0,0
50.8,74,0,13,0,0,0,13,0,0,0,0,0,0,0,0,0,0,0,0,0,0,0,0,0,0,0,0,0,0,0,0,0,0,0,0,0,0,0,0,0,0,0,0,0,0,0
67,64,0,18,0,0,0,18,0,0,0,0,0,0,0,0,0,0,0,0,0,0,0,0,0,0,0,0,0,0,0,0,0,0,0,0,0,0,0,0,0,0,0,0,0,0,0
73.4,60,0,20,0,0,0,20,0,0,0,0,0,0,0,0,0,0,0,0,0,0,0,0,0,0,0,0,0,0,0,0,0,0,0,0,0,0,0,0,0,0,0,0,0,0,0
61,83,0,0,0,0,0,17,0,0,0,0,0,0,0,0,0,0,0,0,0,0,0,0,0,0,0,0,0,0,0,0,0,0,0,0,0,0,0,0,0,0,0,0,0,0,0
62,78,0,5,0,0,0,17,0,0,0,0,0,0,0,0,0,0,0,0,0,0,0,0,0,0,0,0,0,0,0,0,0,0,0,0,0,0,0,0,0,0,0,0,0,0,0
63,74,0,9,0,0,0,17,0,0,0,0,0,0,0,0,0,0,0,0,0,0,0,0,0,0,0,0,0,0,0,0,0,0,0,0,0,0,0,0,0,0,0,0,0,0,0
62,70,0,13,0,0,0,17,0,0,0,0,0,0,0,0,0,0,0,0,0,0,0,0,0,0,0,0,0,0,0,0,0,0,0,0,0,0,0,0,0,0,0,0,0,0,0
63.1,66,0,17,0,0,0,17,0,0,0,0,0,0,0,0,0,0,0,0,0,0,0,0,0,0,0,0,0,0,0,0,0,0,0,0,0,0,0,0,0,0,0,0,0,0,0
66,62,0,21,0,0,0,17,0,0,0,0,0,0,0,0,0,0,0,0,0,0,0,0,0,0,0,0,0,0,0,0,0,0,0,0,0,0,0,0,0,0,0,0,0,0,0
90.3,75,0,0,0,0,0,25,0,0,0,0,0,0,0,0,0,0,0,0,0,0,0,0,0,0,0,0,0,0,0,0,0,0,0,0,0,0,0,0,0,0,0,0,0,0,0
81,66,0,9,0,0,0,25,0,0,0,0,0,0,0,0,0,0,0,0,0,0,0,0,0,0,0,0,0,0,0,0,0,0,0,0,0,0,0,0,0,0,0,0,0,0,0
125,65.1,0,0,0,0,0,0,0,20.5,0,0,0,0,0,0,0,0,0,0,14.4,0,0,0,0,0,0,0,0,0,0,0,0,0,0,0,0,0,0,0,0,0,0,0,0,0,0
125,62.1,0,0,0,0,0,0,0,19.6,0,0,0,0,0,0,0,0,0,0,18.3,0,0,0,0,0,0,0,0,0,0,0,0,0,0,0,0,0,0,0,0,0,0,0,0,0,0
124,55.8,0,0,0,0,0,0,0,17.6,0,0,0,0,0,0,0,0,0,0,26.6,0,0,0,0,0,0,0,0,0,0,0,0,0,0,0,0,0,0,0,0,0,0,0,0,0,0
124,52.41,0,0,0,0,0,0,0,16.57,0,0,0,0,0,0,0,0,0,0,31.02,0,0,0,0,0,0,0,0,0,0,0,0,0,0,0,0,0,0,0,0,0,0,0,0,0,0
142,65,0,0,0,0,0,0,0,26.5,0,0,0,0,0,0,0,0,0,0,8.5,0,0,0,0,0,0,0,0,0,0,0,0,0,0,0,0,0,0,0,0,0,0,0,0,0,0
135,58.8,0,0,0,0,0,0,0,24,0,0,0,0,0,0,0,0,0,0,17.2,0,0,0,0,0,0,0,0,0,0,0,0,0,0,0,0,0,0,0,0,0,0,0,0,0,0
93,80.7,0,0,0,0,0,0,0,14.7,0,0,0,0,0,0,0,0,0,0,4.6,0,0,0,0,0,0,0,0,0,0,0,0,0,0,0,0,0,0,0,0,0,0,0,0,0,0
85.5,81.6,0,0,0,0,0,0,0,10.8,0,0,0,0,0,0,0,0,0,0,7.6,0,0,0,0,0,0,0,0,0,0,0,0,0,0,0,0,0,0,0,0,0,0,0,0,0,0
68,85.2,0,0,0,0,0,0,0,8.7,0,0,0,0,0,0,0,0,0,0,6.1,0,0,0,0,0,0,0,0,0,0,0,0,0,0,0,0,0,0,0,0,0,0,0,0,0,0
124,59,0,0,0,0,0,0,0,18.6,0,0,0,0,0,0,0,0,0,0,22.4,0,0,0,0,0,0,0,0,0,0,0,0,0,0,0,0,0,0,0,0,0,0,0,0,0,0
124,52.55,0,0,0,0,0,0,0,16.52,0,0,0,0,0,0,0,0,0,0,30.93,0,0,0,0,0,0,0,0,0,0,0,0,0,0,0,0,0,0,0,0,0,0,0,0,0,0
116,59.56,0,0,0,0,0,0,0,14.01,0,0,0,0,0,0,0,0,0,0,26.43,0,0,0,0,0,0,0,0,0,0,0,0,0,0,0,0,0,0,0,0,0,0,0,0,0,0
97,71.4,0,0,0,0,0,0,0,9.9,0,0,0,0,0,0,0,0,0,0,18.7,0,0,0,0,0,0,0,0,0,0,0,0,0,0,0,0,0,0,0,0,0,0,0,0,0,0
81,78.2,0,0,0,0,0,0,0,7.6,0,0,0,0,0,0,0,0,0,0,14.2,0,0,0,0,0,0,0,0,0,0,0,0,0,0,0,0,0,0,0,0,0,0,0,0,0,0
63,84.5,0,0,0,0,0,0,0,5.4,0,0,0,0,0,0,0,0,0,0,10.1,0,0,0,0,0,0,0,0,0,0,0,0,0,0,0,0,0,0,0,0,0,0,0,0,0,0
71,85,0,0,0,0,0,0,0,10,0,0,0,0,0,0,0,0,0,5,0,0,0,0,0,0,0,0,0,0,0,0,0,0,0,0,0,0,0,0,0,0,0,0,0,0,0
72,80,0,0,0,0,0,0,0,10,0,0,0,0,0,0,0,0,0,10,0,0,0,0,0,0,0,0,0,0,0,0,0,0,0,0,0,0,0,0,0,0,0,0,0,0,0
73,75,0,0,0,0,0,0,0,10,0,0,0,0,0,0,0,0,0,15,0,0,0,0,0,0,0,0,0,0,0,0,0,0,0,0,0,0,0,0,0,0,0,0,0,0,0
74,70,0,0,0,0,0,0,0,10,0,0,0,0,0,0,0,0,0,20,0,0,0,0,0,0,0,0,0,0,0,0,0,0,0,0,0,0,0,0,0,0,0,0,0,0,0
75,65,0,0,0,0,0,0,0,10,0,0,0,0,0,0,0,0,0,25,0,0,0,0,0,0,0,0,0,0,0,0,0,0,0,0,0,0,0,0,0,0,0,0,0,0,0
75,60,0,0,0,0,0,0,0,10,0,0,0,0,0,0,0,0,0,30,0,0,0,0,0,0,0,0,0,0,0,0,0,0,0,0,0,0,0,0,0,0,0,0,0,0,0
76,55,0,0,0,0,0,0,0,10,0,0,0,0,0,0,0,0,0,35,0,0,0,0,0,0,0,0,0,0,0,0,0,0,0,0,0,0,0,0,0,0,0,0,0,0,0
75,50,0,0,0,0,0,0,0,10,0,0,0,0,0,0,0,0,0,40,0,0,0,0,0,0,0,0,0,0,0,0,0,0,0,0,0,0,0,0,0,0,0,0,0,0,0
78,45,0,0,0,0,0,0,0,10,0,0,0,0,0,0,0,0,0,45,0,0,0,0,0,0,0,0,0,0,0,0,0,0,0,0,0,0,0,0,0,0,0,0,0,0,0
88,80,0,0,0,0,0,0,0,15,0,0,0,0,0,0,0,0,0,5,0,0,0,0,0,0,0,0,0,0,0,0,0,0,0,0,0,0,0,0,0,0,0,0,0,0,0
89,75,0,0,0,0,0,0,0,15,0,0,0,0,0,0,0,0,0,10,0,0,0,0,0,0,0,0,0,0,0,0,0,0,0,0,0,0,0,0,0,0,0,0,0,0,0
90,70,0,0,0,0,0,0,0,15,0,0,0,0,0,0,0,0,0,15,0,0,0,0,0,0,0,0,0,0,0,0,0,0,0,0,0,0,0,0,0,0,0,0,0,0,0
91,65,0,0,0,0,0,0,0,15,0,0,0,0,0,0,0,0,0,20,0,0,0,0,0,0,0,0,0,0,0,0,0,0,0,0,0,0,0,0,0,0,0,0,0,0,0
91,60,0,0,0,0,0,0,0,15,0,0,0,0,0,0,0,0,0,25,0,0,0,0,0,0,0,0,0,0,0,0,0,0,0,0,0,0,0,0,0,0,0,0,0,0,0
92,55,0,0,0,0,0,0,0,15,0,0,0,0,0,0,0,0,0,30,0,0,0,0,0,0,0,0,0,0,0,0,0,0,0,0,0,0,0,0,0,0,0,0,0,0,0
94,50,0,0,0,0,0,0,0,15,0,0,0,0,0,0,0,0,0,35,0,0,0,0,0,0,0,0,0,0,0,0,0,0,0,0,0,0,0,0,0,0,0,0,0,0,0
94,45,0,0,0,0,0,0,0,15,0,0,0,0,0,0,0,0,0,40,0,0,0,0,0,0,0,0,0,0,0,0,0,0,0,0,0,0,0,0,0,0,0,0,0,0,0
117,75,0,0,0,0,0,0,0,20,0,0,0,0,0,0,0,0,0,0,5,0,0,0,0,0,0,0,0,0,0,0,0,0,0,0,0,0,0,0,0,0,0,0,0,0,0
117,70,0,0,0,0,0,0,0,20,0,0,0,0,0,0,0,0,0,10,0,0,0,0,0,0,0,0,0,0,0,0,0,0,0,0,0,0,0,0,0,0,0,0,0,0,0
116,65,0,0,0,0,0,0,0,20,0,0,0,0,0,0,0,0,0,15,0,0,0,0,0,0,0,0,0,0,0,0,0,0,0,0,0,0,0,0,0,0,0,0,0,0,0
116,60,0,0,0,0,0,0,0,20,0,0,0,0,0,0,0,0,0,20,0,0,0,0,0,0,0,0,0,0,0,0,0,0,0,0,0,0,0,0,0,0,0,0,0,0,0
117,55,0,0,0,0,0,0,0,20,0,0,0,0,0,0,0,0,0,25,0,0,0,0,0,0,0,0,0,0,0,0,0,0,0,0,0,0,0,0,0,0,0,0,0,0,0
117,50,0,0,0,0,0,0,0,20,0,0,0,0,0,0,0,0,0,30,0,0,0,0,0,0,0,0,0,0,0,0,0,0,0,0,0,0,0,0,0,0,0,0,0,0,0
119,45,0,0,0,0,0,0,0,20,0,0,0,0,0,0,0,0,0,35,0,0,0,0,0,0,0,0,0,0,0,0,0,0,0,0,0,0,0,0,0,0,0,0,0,0,0
138,70,0,0,0,0,0,0,0,25,0,0,0,0,0,0,0,0,0,5,0,0,0,0,0,0,0,0,0,0,0,0,0,0,0,0,0,0,0,0,0,0,0,0,0,0,0
140,65,0,0,0,0,0,0,0,25,0,0,0,0,0,0,0,0,0,10,0,0,0,0,0,0,0,0,0,0,0,0,0,0,0,0,0,0,0,0,0,0,0,0,0,0,0
137,60,0,0,0,0,0,0,0,25,0,0,0,0,0,0,0,0,0,15,0,0,0,0,0,0,0,0,0,0,0,0,0,0,0,0,0,0,0,0,0,0,0,0,0,0,0
140,55,0,0,0,0,0,0,0,25,0,0,0,0,0,0,0,0,0,20,0,0,0,0,0,0,0,0,0,0,0,0,0,0,0,0,0,0,0,0,0,0,0,0,0,0,0
141,50,0,0,0,0,0,0,0,25,0,0,0,0,0,0,0,0,0,25,0,0,0,0,0,0,0,0,0,0,0,0,0,0,0,0,0,0,0,0,0,0,0,0,0,0,0
140,45,0,0,0,0,0,0,0,25,0,0,0,0,0,0,0,0,0,30,0,0,0,0,0,0,0,0,0,0,0,0,0,0,0,0,0,0,0,0,0,0,0,0,0,0,0
141,40,0,0,0,0,0,0,0,25,0,0,0,0,0,0,0,0,0,35,0,0,0,0,0,0,0,0,0,0,0,0,0,0,0,0,0,0,0,0,0,0,0,0,0,0,0
155,65,0,0,0,0,0,0,0,30,0,0,0,0,0,0,0,0,0,5,0,0,0,0,0,0,0,0,0,0,0,0,0,0,0,0,0,0,0,0,0,0,0,0,0,0,0
155,60,0,0,0,0,0,0,0,30,0,0,0,0,0,0,0,0,0,10,0,0,0,0,0,0,0,0,0,0,0,0,0,0,0,0,0,0,0,0,0,0,0,0,0,0,0
156,55,0,0,0,0,0,0,0,30,0,0,0,0,0,0,0,0,0,15,0,0,0,0,0,0,0,0,0,0,0,0,0,0,0,0,0,0,0,0,0,0,0,0,0,0,0
156,50,0,0,0,0,0,0,0,30,0,0,0,0,0,0,0,0,0,20,0,0,0,0,0,0,0,0,0,0,0,0,0,0,0,0,0,0,0,0,0,0,0,0,0,0,0
155,45,0,0,0,0,0,0,0,30,0,0,0,0,0,0,0,0,0,25,0,0,0,0,0,0,0,0,0,0,0,0,0,0,0,0,0,0,0,0,0,0,0,0,0,0,0
90,74.5,0,0,0,0,0,0,0,9.5,0,0,0,0,0,0,0,0,0,0,0,0,16,0,0,0,0,0,0,0,0,0,0,0,0,0,0,0,0,0,0,0,0,0,0,0,0
112,57,0,0,0,0,0,0,0,12.2,0,0,0,0,0,0,0,0,0,0,0,0,30.8,0,0,0,0,0,0,0,0,0,0,0,0,0,0,0,0,0,0,0,0,0,0,0,0
152,44,0,0,0,0,0,0,0,14,0,0,0,0,0,0,0,0,0,0,0,0,42,0,0,0,0,0,0,0,0,0,0,0,0,0,0,0,0,0,0,0,0,0,0,0,0
117,70,0,0,0,0,0,0,0,18.5,0,0,0,0,0,0,0,0,0,0,0,0,11.5,0,0,0,0,0,0,0,0,0,0,0,0,0,0,0,0,0,0,0,0,0,0,0,0
137,63,0,0,0,0,0,0,0,20,0,0,0,0,0,0,0,0,0,0,0,0,17,0,0,0,0,0,0,0,0,0,0,0,0,0,0,0,0,0,0,0,0,0,0,0,0
111,80.19,0,0,0,0,0,0,0,18.27,0,0,0,0,0,0,0,0,0,0,0,0,1.54,0,0,0,0,0,0,0,0,0,0,0,0,0,0,0,0,0,0,0,0,0,0,0,0
115.4,77.71,0,0,0,0,0,0,0,19.07,0,0,0,0,0,0,0,0,0,0,0,0,3.22,0,0,0,0,0,0,0,0,0,0,0,0,0,0,0,0,0,0,0,0,0,0,0,0
160,56.71,0,0,0,0,0,0,0,25.84,0,0,0,0,0,0,0,0,0,0,0,0,17.45,0,0,0,0,0,0,0,0,0,0,0,0,0,0,0,0,0,0,0,0,0,0,0,0
163,41.4,0,0,0,55.3,0,0,0,0,3.3,0,0,0,0,0,0,0,0,0,0,0,0,0,0,0,0,0,0,0,0,0,0,0,0,0,0,0,0,0,0,0,0,0,0,0,0
130,52.1,0,0,0,44.6,0,0,0,0,3.3,0,0,0,0,0,0,0,0,0,0,0,0,0,0,0,0,0,0,0,0,0,0,0,0,0,0,0,0,0,0,0,0,0,0,0,0
145,56.5,0,0,0,36.2,0,0,0,0,7.3,0,0,0,0,0,0,0,0,0,0,0,0,0,0,0,0,0,0,0,0,0,0,0,0,0,0,0,0,0,0,0,0,0,0,0,0
109,63,0,0,0,33.6,0,0,0,0,3.4,0,0,0,0,0,0,0,0,0,0,0,0,0,0,0,0,0,0,0,0,0,0,0,0,0,0,0,0,0,0,0,0,0,0,0,0
163,61.8,0,0,0,26.4,0,0,0,0,11.8,0,0,0,0,0,0,0,0,0,0,0,0,0,0,0,0,0,0,0,0,0,0,0,0,0,0,0,0,0,0,0,0,0,0,0,0
125,68.3,0,0,0,24.4,0,0,0,0,7.3,0,0,0,0,0,0,0,0,0,0,0,0,0,0,0,0,0,0,0,0,0,0,0,0,0,0,0,0,0,0,0,0,0,0,0,0
87.5,74,0,0,0,22.6,0,0,0,0,3.4,0,0,0,0,0,0,0,0,0,0,0,0,0,0,0,0,0,0,0,0,0,0,0,0,0,0,0,0,0,0,0,0,0,0,0,0
141,74.6,0,0,0,13.4,0,0,0,0,12,0,0,0,0,0,0,0,0,0,0,0,0,0,0,0,0,0,0,0,0,0,0,0,0,0,0,0,0,0,0,0,0,0,0,0,0
104,80.3,0,0,0,12.3,0,0,0,0,7.4,0,0,0,0,0,0,0,0,0,0,0,0,0,0,0,0,0,0,0,0,0,0,0,0,0,0,0,0,0,0,0,0,0,0,0,0
51.3,82.79,0,0,0,11.85,0,0,0,0,5.36,0,0,0,0,0,0,0,0,0,0,0,0,0,0,0,0,0,0,0,0,0,0,0,0,0,0,0,0,0,0,0,0,0,0,0,0
139,81.6,0,0,0,0,5.3,0,0,0,13.1,0,0,0,0,0,0,0,0,0,0,0,0,0,0,0,0,0,0,0,0,0,0,0,0,0,0,0,0,0,0,0,0,0,0,0,0
110,74.9,0,0,0,0,5.8,0,0,0,19.3,0,0,0,0,0,0,0,0,0,0,0,0,0,0,0,0,0,0,0,0,0,0,0,0,0,0,0,0,0,0,0,0,0,0,0,0
100,73.3,0,0,0,0,17.3,0,0,0,9.4,0,0,0,0,0,0,0,0,0,0,0,0,0,0,0,0,0,0,0,0,0,0,0,0,0,0,0,0,0,0,0,0,0,0,0,0
135,65.9,0,0,0,0,12.9,0,0,0,21.2,0,0,0,0,0,0,0,0,0,0,0,0,0,0,0,0,0,0,0,0,0,0,0,0,0,0,0,0,0,0,0,0,0,0,0,0
123,65.2,0,0,0,0,19.2,0,0,0,15.6,0,0,0,0,0,0,0,0,0,0,0,0,0,0,0,0,0,0,0,0,0,0,0,0,0,0,0,0,0,0,0,0,0,0,0,0
116,64.4,0,0,0,0,25.3,0,0,0,10.3,0,0,0,0,0,0,0,0,0,0,0,0,0,0,0,0,0,0,0,0,0,0,0,0,0,0,0,0,0,0,0,0,0,0,0,0
143,68.7,0,0,0,0,0,0,0,0,22,0,0,0,0,0,0,0,0,0,0,0,9.3,0,0,0,0,0,0,0,0,0,0,0,0,0,0,0,0,0,0,0,0,0,0,0,0
128,69.4,0,0,0,0,0,0,0,0,16.6,0,0,0,0,0,0,0,0,0,0,0,14,0,0,0,0,0,0,0,0,0,0,0,0,0,0,0,0,0,0,0,0,0,0,0,0
103,70,0,0,0,0,0,0,0,0,11.2,0,0,0,0,0,0,0,0,0,0,0,18.8,0,0,0,0,0,0,0,0,0,0,0,0,0,0,0,0,0,0,0,0,0,0,0,0
146,59.6,0,0,0,0,0,0,0,0,19.1,0,0,0,0,0,0,0,0,0,0,0,21.3,0,0,0,0,0,0,0,0,0,0,0,0,0,0,0,0,0,0,0,0,0,0,0,0
116,60.2,0,0,0,0,0,0,0,0,12.8,0,0,0,0,0,0,0,0,0,0,0,27,0,0,0,0,0,0,0,0,0,0,0,0,0,0,0,0,0,0,0,0,0,0,0,0
154,46.4,0,0,0,0,0,0,0,0,22.3,0,0,0,0,0,0,0,0,0,0,0,31.3,0,0,0,0,0,0,0,0,0,0,0,0,0,0,0,0,0,0,0,0,0,0,0,0
104.5,62.8,3.6,0,0,0,0,33.6,0,0,0,0,0,0,0,0,0,0,0,0,0,0,0,0,0,0,0,0,0,0,0,0,0,0,0,0,0,0,0,0,0,0,0,0,0,0,0
105.2,58.9,7.3,0,0,0,0,33.8,0,0,0,0,0,0,0,0,0,0,0,0,0,0,0,0,0,0,0,0,0,0,0,0,0,0,0,0,0,0,0,0,0,0,0,0,0,0,0
110,55.1,10.9,0,0,0,0,34,0,0,0,0,0,0,0,0,0,0,0,0,0,0,0,0,0,0,0,0,0,0,0,0,0,0,0,0,0,0,0,0,0,0,0,0,0,0,0
103.8,51.1,14.7,0,0,0,0,34.2,0,0,0,0,0,0,0,0,0,0,0,0,0,0,0,0,0,0,0,0,0,0,0,0,0,0,0,0,0,0,0,0,0,0,0,0,0,0,0
100.3,47.1,18.5,0,0,0,0,34.4,0,0,0,0,0,0,0,0,0,0,0,0,0,0,0,0,0,0,0,0,0,0,0,0,0,0,0,0,0,0,0,0,0,0,0,0,0,0,0
109,43.1,22.3,0,0,0,0,34.6,0,0,0,0,0,0,0,0,0,0,0,0,0,0,0,0,0,0,0,0,0,0,0,0,0,0,0,0,0,0,0,0,0,0,0,0,0,0,0
117,56.2,3.5,0,0,0,0,40.3,0,0,0,0,0,0,0,0,0,0,0,0,0,0,0,0,0,0,0,0,0,0,0,0,0,0,0,0,0,0,0,0,0,0,0,0,0,0,0
113,52.5,7,0,0,0,0,40.5,0,0,0,0,0,0,0,0,0,0,0,0,0,0,0,0,0,0,0,0,0,0,0,0,0,0,0,0,0,0,0,0,0,0,0,0,0,0,0
127.7,48.8,10.5,0,0,0,0,40.7,0,0,0,0,0,0,0,0,0,0,0,0,0,0,0,0,0,0,0,0,0,0,0,0,0,0,0,0,0,0,0,0,0,0,0,0,0,0,0
116,44.9,14.1,0,0,0,0,41,0,0,0,0,0,0,0,0,0,0,0,0,0,0,0,0,0,0,0,0,0,0,0,0,0,0,0,0,0,0,0,0,0,0,0,0,0,0,0
119.4,41.1,17.7,0,0,0,0,41.2,0,0,0,0,0,0,0,0,0,0,0,0,0,0,0,0,0,0,0,0,0,0,0,0,0,0,0,0,0,0,0,0,0,0,0,0,0,0,0
144,50.3,3.3,0,0,0,0,46.4,0,0,0,0,0,0,0,0,0,0,0,0,0,0,0,0,0,0,0,0,0,0,0,0,0,0,0,0,0,0,0,0,0,0,0,0,0,0,0
142.3,46.5,6.8,0,0,0,0,46.7,0,0,0,0,0,0,0,0,0,0,0,0,0,0,0,0,0,0,0,0,0,0,0,0,0,0,0,0,0,0,0,0,0,0,0,0,0,0,0
127.5,42.9,10.1,0,0,0,0,47,0,0,0,0,0,0,0,0,0,0,0,0,0,0,0,0,0,0,0,0,0,0,0,0,0,0,0,0,0,0,0,0,0,0,0,0,0,0,0
124.2,39.3,13.5,0,0,0,0,47.2,0,0,0,0,0,0,0,0,0,0,0,0,0,0,0,0,0,0,0,0,0,0,0,0,0,0,0,0,0,0,0,0,0,0,0,0,0,0,0
105,67.84,1.46,0,0,0,0,30.7,0,0,0,0,0,0,0,0,0,0,0,0,0,0,0,0,0,0,0,0,0,0,0,0,0,0,0,0,0,0,0,0,0,0,0,0,0,0,0
98,52.08,16.49,0,0,0,0,31.43,0,0,0,0,0,0,0,0,0,0,0,0,0,0,0,0,0,0,0,0,0,0,0,0,0,0,0,0,0,0,0,0,0,0,0,0,0,0,0
95,35.56,32.25,0,0,0,0,32.19,0,0,0,0,0,0,0,0,0,0,0,0,0,0,0,0,0,0,0,0,0,0,0,0,0,0,0,0,0,0,0,0,0,0,0,0,0,0,0
95,18.23,48.78,0,0,0,0,32.99,0,0,0,0,0,0,0,0,0,0,0,0,0,0,0,0,0,0,0,0,0,0,0,0,0,0,0,0,0,0,0,0,0,0,0,0,0,0,0
95,9.23,57.37,0,0,0,0,33.4,0,0,0,0,0,0,0,0,0,0,0,0,0,0,0,0,0,0,0,0,0,0,0,0,0,0,0,0,0,0,0,0,0,0,0,0,0,0,0
160,50,0,13,0,0,0,0,37,0,0,0,0,0,0,0,0,0,0,0,0,0,0,0,0,0,0,0,0,0,0,0,0,0,0,0,0,0,0,0,0,0,0,0,0,0,0
77,70,14,0,0,0,0,0,16,0,0,0,0,0,0,0,0,0,0,0,0,0,0,0,0,0,0,0,0,0,0,0,0,0,0,0,0,0,0,0,0,0,0,0,0,0,0
126,55,0,15,0,0,0,0,30,0,0,0,0,0,0,0,0,0,0,0,0,0,0,0,0,0,0,0,0,0,0,0,0,0,0,0,0,0,0,0,0,0,0,0,0,0,0
60,62.32,32.31,0,0,0,0,0,1.8,3.57,0,0,0,0,0,0,0,0,0,0,0,0,0,0,0,0,0,0,0,0,0,0,0,0,0,0,0,0,0,0,0,0,0,0,0,0,0
8,93.38,6.5,0,0,0,0,0,0.02,0.1,0,0,0,0,0,0,0,0,0,0,0,0,0,0,0,0,0,0,0,0,0,0,0,0,0,0,0,0,0,0,0,0,0,0,0,0,0
116.7,66.7,0,0,0,0,0,33.3,0,0,0,0,0,0,0,0,0,0,0,0,0,0,0,0,0,0,0,0,0,0,0,0,0,0,0,0,0,0,0,0,0,0,0,0,0,0,0
70,0,0,0,0,0,0,0,0,0,0,0,0,5.26,0,0,0,0,0,0,0,0,0,0,0,0,0,0,0,0,0,0,0,0,0,0,94.74,0,0,0,0,0,0,0,0,0,0
82,0,0,0,0,0,0,0,0,0,0,0,0,11.11,0,0,0,0,0,0,0,0,0,0,0,0,0,0,0,0,0,0,0,0,0,0,88.89,0,0,0,0,0,0,0,0,0,0
104,0,0,0,0,0,0,0,0,0,0,0,0,18.34,0,0,0,0,0,0,0,0,0,0,0,0,0,0,0,0,0,0,0,0,0,0,81.66,0,0,0,0,0,0,0,0,0,0
130,0,0,0,0,0,0,0,0,0,0,0,0,27.39,0,0,0,0,0,0,0,0,0,0,0,0,0,0,0,0,0,0,0,0,0,0,72.61,0,0,0,0,0,0,0,0,0,0
162,0,0,0,0,0,0,0,0,0,0,0,0,37.93,0,0,0,0,0,0,0,0,0,0,0,0,0,0,0,0,0,0,0,0,0,0,62.07,0,0,0,0,0,0,0,0,0,0
111,0,0,0,0,0,0,0,0,0,0,0,0,21.21,0,0,0,0,0,0,0,0,0,0,0,0,0,0,0,0,0,0,0,0,0,0,78.79,0,0,0,0,0,0,0,0,0,0
81.5,0,85,0,0,0,0,0,15,0,0,0,0,0,0,0,0,0,0,0,0,0,0,0,0,0,0,0,0,0,0,0,0,0,0,0,0,0,0,0,0,0,0,0,0,0,0
172,0,100,0,0,0,0,0,0,0,0,0,0,0,0,0,0,0,0,0,0,0,0,0,0,0,0,0,0,0,0,0,0,0,0,0,0,0,0,0,0,0,0,0,0,0,0
95.8,0,95,0,0,0,0,0,5,0,0,0,0,0,0,0,0,0,0,0,0,0,0,0,0,0,0,0,0,0,0,0,0,0,0,0,0,0,0,0,0,0,0,0,0,0,0
83.9,0,90,0,0,0,0,0,10,0,0,0,0,0,0,0,0,0,0,0,0,0,0,0,0,0,0,0,0,0,0,0,0,0,0,0,0,0,0,0,0,0,0,0,0,0,0
84.8,0,80,0,0,0,0,0,20,0,0,0,0,0,0,0,0,0,0,0,0,0,0,0,0,0,0,0,0,0,0,0,0,0,0,0,0,0,0,0,0,0,0,0,0,0,0
93.5,0,75,0,0,0,0,0,25,0,0,0,0,0,0,0,0,0,0,0,0,0,0,0,0,0,0,0,0,0,0,0,0,0,0,0,0,0,0,0,0,0,0,0,0,0,0
49,88,0,0,0,0,0,0,5,0,0,0,0,0,0,0,0,0,0,0,0,0,0,0,0,0,0,0,0,0,0,7,0,0,0,0,0,0,0,0,0,0,0,0,0,0,0
49.7,87,0,0,0,0,0,0,6,0,0,0,0,0,0,0,0,0,0,0,0,0,0,0,0,0,0,0,0,0,0,7,0,0,0,0,0,0,0,0,0,0,0,0,0,0,0
72.7,80,0,0,0,0,0,0,10,0,0,0,0,0,0,0,0,0,0,0,0,0,0,0,0,0,0,0,0,0,0,10,0,0,0,0,0,0,0,0,0,0,0,0,0,0,0
63.6,87,0,0,0,0,0,0,12,0,0,0,0,0,0,0,0,0,0,0,0,0,0,0,0,0,0,0,0,0,0,1,0,0,0,0,0,0,0,0,0,0,0,0,0,0,0
67.8,83,0,0,0,0,0,0,12,0,0,0,0,0,0,0,0,0,0,0,0,0,0,0,0,0,0,0,0,0,0,5,0,0,0,0,0,0,0,0,0,0,0,0,0,0,0
76.1,80,0,0,0,0,0,0,12,0,0,0,0,0,0,0,0,0,0,0,0,0,0,0,0,0,0,0,0,0,0,8,0,0,0,0,0,0,0,0,0,0,0,0,0,0,0
83.2,76,0,0,0,0,0,0,12,0,0,0,0,0,0,0,0,0,0,0,0,0,0,0,0,0,0,0,0,0,0,12,0,0,0,0,0,0,0,0,0,0,0,0,0,0,0
88.5,72,0,0,0,0,0,0,12,0,0,0,0,0,0,0,0,0,0,0,0,0,0,0,0,0,0,0,0,0,0,16,0,0,0,0,0,0,0,0,0,0,0,0,0,0,0
83.9,75,0,0,0,0,0,0,12.5,0,0,0,0,0,0,0,0,0,0,0,0,0,0,0,0,0,0,0,0,0,0,12.5,0,0,0,0,0,0,0,0,0,0,0,0,0,0,0
80.8,80,0,0,0,0,0,0,15,0,0,0,0,0,0,0,0,0,0,0,0,0,0,0,0,0,0,0,0,0,0,5,0,0,0,0,0,0,0,0,0,0,0,0,0,0,0
89.9,75,0,0,0,0,0,0,15,0,0,0,0,0,0,0,0,0,0,0,0,0,0,0,0,0,0,0,0,0,0,10,0,0,0,0,0,0,0,0,0,0,0,0,0,0,0
89.2,70,0,0,0,0,0,0,15,0,0,0,0,0,0,0,0,0,0,0,0,0,0,0,0,0,0,0,0,0,0,15,0,0,0,0,0,0,0,0,0,0,0,0,0,0,0
91.7,73,0,0,0,0,0,0,16,0,0,0,0,0,0,0,0,0,0,0,0,0,0,0,0,0,0,0,0,0,0,11,0,0,0,0,0,0,0,0,0,0,0,0,0,0,0
90.9,78,0,0,0,0,0,0,17,0,0,0,0,0,0,0,0,0,0,0,0,0,0,0,0,0,0,0,0,0,0,5,0,0,0,0,0,0,0,0,0,0,0,0,0,0,0
87.2,80,0,0,0,0,0,0,18,0,0,0,0,0,0,0,0,0,0,0,0,0,0,0,0,0,0,0,0,0,0,2,0,0,0,0,0,0,0,0,0,0,0,0,0,0,0
107.3,75,0,0,0,0,0,0,20,0,0,0,0,0,0,0,0,0,0,0,0,0,0,0,0,0,0,0,0,0,0,5,0,0,0,0,0,0,0,0,0,0,0,0,0,0,0
105.5,70,0,0,0,0,0,0,20,0,0,0,0,0,0,0,0,0,0,0,0,0,0,0,0,0,0,0,0,0,0,10,0,0,0,0,0,0,0,0,0,0,0,0,0,0,0
106.4,66,0,0,0,0,0,0,20,0,0,0,0,0,0,0,0,0,0,0,0,0,0,0,0,0,0,0,0,0,0,14,0,0,0,0,0,0,0,0,0,0,0,0,0,0,0
112.7,74,0,0,0,0,0,0,21,0,0,0,0,0,0,0,0,0,0,0,0,0,0,0,0,0,0,0,0,0,0,5,0,0,0,0,0,0,0,0,0,0,0,0,0,0,0
120.5,60,0,0,0,0,0,0,27,0,0,0,0,0,0,0,0,0,0,0,0,0,0,0,0,0,0,0,0,0,0,13,0,0,0,0,0,0,0,0,0,0,0,0,0,0,0
125.8,65,0,0,0,0,0,0,30,0,0,0,0,0,0,0,0,0,0,0,0,0,0,0,0,0,0,0,0,0,0,5,0,0,0,0,0,0,0,0,0,0,0,0,0,0,0
131.5,60,0,0,0,0,0,0,30,0,0,0,0,0,0,0,0,0,0,0,0,0,0,0,0,0,0,0,0,0,0,10,0,0,0,0,0,0,0,0,0,0,0,0,0,0,0
147,60,0,0,0,0,0,0,35,0,0,0,0,0,0,0,0,0,0,0,0,0,0,0,0,0,0,0,0,0,0,5,0,0,0,0,0,0,0,0,0,0,0,0,0,0,0
47,60,38,0,0,0,0,0,0,2,0,0,0,0,0,0,0,0,0,0,0,0,0,0,0,0,0,0,0,0,0,0,0,0,0,0,0,0,0,0,0,0,0,0,0,0,0
50,60,36,0,0,0,0,0,0,4,0,0,0,0,0,0,0,0,0,0,0,0,0,0,0,0,0,0,0,0,0,0,0,0,0,0,0,0,0,0,0,0,0,0,0,0,0
56,60,34,0,0,0,0,0,0,6,0,0,0,0,0,0,0,0,0,0,0,0,0,0,0,0,0,0,0,0,0,0,0,0,0,0,0,0,0,0,0,0,0,0,0,0,0
65,60,32,0,0,0,0,0,0,8,0,0,0,0,0,0,0,0,0,0,0,0,0,0,0,0,0,0,0,0,0,0,0,0,0,0,0,0,0,0,0,0,0,0,0,0,0
74,60,30,0,0,0,0,0,0,10,0,0,0,0,0,0,0,0,0,0,0,0,0,0,0,0,0,0,0,0,0,0,0,0,0,0,0,0,0,0,0,0,0,0,0,0,0
65,55,37,0,0,0,0,0,0,8,0,0,0,0,0,0,0,0,0,0,0,0,0,0,0,0,0,0,0,0,0,0,0,0,0,0,0,0,0,0,0,0,0,0,0,0,0
63,65,27,0,0,0,0,0,0,8,0,0,0,0,0,0,0,0,0,0,0,0,0,0,0,0,0,0,0,0,0,0,0,0,0,0,0,0,0,0,0,0,0,0,0,0,0
60,70,22,0,0,0,0,0,0,8,0,0,0,0,0,0,0,0,0,0,0,0,0,0,0,0,0,0,0,0,0,0,0,0,0,0,0,0,0,0,0,0,0,0,0,0,0
56,75,17,0,0,0,0,0,0,8,0,0,0,0,0,0,0,0,0,0,0,0,0,0,0,0,0,0,0,0,0,0,0,0,0,0,0,0,0,0,0,0,0,0,0,0,0
58,70,26,0,0,0,0,0,0,4,0,0,0,0,0,0,0,0,0,0,0,0,0,0,0,0,0,0,0,0,0,0,0,0,0,0,0,0,0,0,0,0,0,0,0,0,0
64.6,70,0,9.5,0,0,0,0,0,20.5,0,0,0,0,0,0,0,0,0,0,0,0,0,0,0,0,0,0,0,0,0,0,0,0,0,0,0,0,0,0,0,0,0,0,0,0,0
103,66.66,0,0,0,0,0,0,0,16.67,0,0,0,0,0,0,0,0,0,0,0,0,0,0,0,16.67,0,0,0,0,0,0,0,0,0,0,0,0,0,0,0,0,0,0,0,0,0
108,68.97,0,0,0,0,0,0,0,17.24,0,0,0,0,0,0,0,0,0,0,0,0,0,0,0,13.79,0,0,0,0,0,0,0,0,0,0,0,0,0,0,0,0,0,0,0,0,0
110,70.8,0,0,0,0,0,0,0,17.7,0,0,0,0,0,0,0,0,0,0,0,0,0,0,0,11.5,0,0,0,0,0,0,0,0,0,0,0,0,0,0,0,0,0,0,0,0,0
108,72.73,0,0,0,0,0,0,0,18.18,0,0,0,0,0,0,0,0,0,0,0,0,0,0,0,9.09,0,0,0,0,0,0,0,0,0,0,0,0,0,0,0,0,0,0,0,0,0
66.8,71.4,20.7,0,0,0,0,0,0,0,7.9,0,0,0,0,0,0,0,0,0,0,0,0,0,0,0,0,0,0,0,0,0,0,0,0,0,0,0,0,0,0,0,0,0,0,0,0
74.5,49.7,42.2,0,0,0,0,0,0,0,8.1,0,0,0,0,0,0,0,0,0,0,0,0,0,0,0,0,0,0,0,0,0,0,0,0,0,0,0,0,0,0,0,0,0,0,0,0
76.6,37.9,53.8,0,0,0,0,0,0,0,8.3,0,0,0,0,0,0,0,0,0,0,0,0,0,0,0,0,0,0,0,0,0,0,0,0,0,0,0,0,0,0,0,0,0,0,0,0
70,76.8,10.8,0,0,0,0,0,0,0,12.4,0,0,0,0,0,0,0,0,0,0,0,0,0,0,0,0,0,0,0,0,0,0,0,0,0,0,0,0,0,0,0,0,0,0,0,0
71,64.8,22.7,0,0,0,0,0,0,0,12.5,0,0,0,0,0,0,0,0,0,0,0,0,0,0,0,0,0,0,0,0,0,0,0,0,0,0,0,0,0,0,0,0,0,0,0,0
74.7,53.2,34.1,0,0,0,0,0,0,0,12.7,0,0,0,0,0,0,0,0,0,0,0,0,0,0,0,0,0,0,0,0,0,0,0,0,0,0,0,0,0,0,0,0,0,0,0,0
75.8,40.7,46.3,0,0,0,0,0,0,0,13,0,0,0,0,0,0,0,0,0,0,0,0,0,0,0,0,0,0,0,0,0,0,0,0,0,0,0,0,0,0,0,0,0,0,0,0
71,70.3,11.9,0,0,0,0,0,0,0,17.8,0,0,0,0,0,0,0,0,0,0,0,0,0,0,0,0,0,0,0,0,0,0,0,0,0,0,0,0,0,0,0,0,0,0,0,0
75.7,57.3,24.8,0,0,0,0,0,0,0,17.9,0,0,0,0,0,0,0,0,0,0,0,0,0,0,0,0,0,0,0,0,0,0,0,0,0,0,0,0,0,0,0,0,0,0,0,0
82.2,43.9,37.7,0,0,0,0,0,0,0,18.4,0,0,0,0,0,0,0,0,0,0,0,0,0,0,0,0,0,0,0,0,0,0,0,0,0,0,0,0,0,0,0,0,0,0,0,0
84.2,32,41.8,0,0,0,0,0,0,0,26.2,0,0,0,0,0,0,0,0,0,0,0,0,0,0,0,0,0,0,0,0,0,0,0,0,0,0,0,0,0,0,0,0,0,0,0,0
22.8,90,0,5,0,0,0,0,0,0,0,0,5,0,0,0,0,0,0,0,0,0,0,0,0,0,0,0,0,0,0,0,0,0,0,0,0,0,0,0,0,0,0,0,0,0,0
28.7,85,0,10,0,0,0,0,0,0,0,0,5,0,0,0,0,0,0,0,0,0,0,0,0,0,0,0,0,0,0,0,0,0,0,0,0,0,0,0,0,0,0,0,0,0,0
47.8,85,0,5,0,0,0,0,0,0,0,0,10,0,0,0,0,0,0,0,0,0,0,0,0,0,0,0,0,0,0,0,0,0,0,0,0,0,0,0,0,0,0,0,0,0,0
33.6,80,0,12.5,0,0,0,0,0,0,0,0,7.5,0,0,0,0,0,0,0,0,0,0,0,0,0,0,0,0,0,0,0,0,0,0,0,0,0,0,0,0,0,0,0,0,0,0
34.5,80,0,10,0,0,0,0,0,0,0,0,10,0,0,0,0,0,0,0,0,0,0,0,0,0,0,0,0,0,0,0,0,0,0,0,0,0,0,0,0,0,0,0,0,0,0
68.4,75,0,5,0,0,0,0,0,0,0,0,20,0,0,0,0,0,0,0,0,0,0,0,0,0,0,0,0,0,0,0,0,0,0,0,0,0,0,0,0,0,0,0,0,0,0
39.7,70,0,20,0,0,0,0,0,0,0,0,10,0,0,0,0,0,0,0,0,0,0,0,0,0,0,0,0,0,0,0,0,0,0,0,0,0,0,0,0,0,0,0,0,0,0
51,65,0,25,0,0,0,0,0,0,0,0,10,0,0,0,0,0,0,0,0,0,0,0,0,0,0,0,0,0,0,0,0,0,0,0,0,0,0,0,0,0,0,0,0,0,0
46,52.8,45.8,0,0,0,0,0,0,0,0,0,0,1.4,0,0,0,0,0,0,0,0,0,0,0,0,0,0,0,0,0,0,0,0,0,0,0,0,0,0,0,0,0,0,0,0,0
54,51.9,44.2,0,0,0,0,0,0,0,0,0,0,3.9,0,0,0,0,0,0,0,0,0,0,0,0,0,0,0,0,0,0,0,0,0,0,0,0,0,0,0,0,0,0,0,0,0
58,50.4,43.5,0,0,0,0,0,0,0,0,0,0,6.1,0,0,0,0,0,0,0,0,0,0,0,0,0,0,0,0,0,0,0,0,0,0,0,0,0,0,0,0,0,0,0,0,0
62,49,42.2,0,0,0,0,0,0,0,0,0,0,8.8,0,0,0,0,0,0,0,0,0,0,0,0,0,0,0,0,0,0,0,0,0,0,0,0,0,0,0,0,0,0,0,0,0
72,46.7,40,0,0,0,0,0,0,0,0,0,0,13.3,0,0,0,0,0,0,0,0,0,0,0,0,0,0,0,0,0,0,0,0,0,0,0,0,0,0,0,0,0,0,0,0,0
78,43.4,38.2,0,0,0,0,0,0,0,0,0,0,18.4,0,0,0,0,0,0,0,0,0,0,0,0,0,0,0,0,0,0,0,0,0,0,0,0,0,0,0,0,0,0,0,0,0
96,40.3,33.9,0,0,0,0,0,0,0,0,0,0,25.8,0,0,0,0,0,0,0,0,0,0,0,0,0,0,0,0,0,0,0,0,0,0,0,0,0,0,0,0,0,0,0,0,0
122,34,28,0,0,0,0,0,0,0,0,0,0,38,0,0,0,0,0,0,0,0,0,0,0,0,0,0,0,0,0,0,0,0,0,0,0,0,0,0,0,0,0,0,0,0,0
110,67.5,0,0,0,0,0,32.5,0,0,0,0,0,0,0,0,0,0,0,0,0,0,0,0,0,0,0,0,0,0,0,0,0,0,0,0,0,0,0,0,0,0,0,0,0,0,0
107,66,0,0,0,0,0,32.5,0,0,0,0,0,0,0,0,0,0,0,0,0,0,0,0,0,0,0,0,0,0,0,0,0,0,0,0,0,0,0,1.5,0,0,0,0,0,0,0
