Repository: you0514w/youyou

File: Refract Index 587.6nm d.csv (part 2 of 31)
Refract Index 587.6nm d,SiO2,B2O3,Al2O3,MgO,CaO,BaO,Li2O,Na2O,K2O,Cs2O,ZnO,SrO,PbO,SnO,Ga2O3,As2O3,Y2O3,Sb2O3,La2O3,Nd2O3,Gd2O3,Bi2O3,TiO2,GeO2,ZrO2,SnO2,TeO2,P2O5,Nb2O5,Ta2O5,WO3,Yb2O3
1.63,40,0,0,0,0,15,45,0,0,0,0,0,0,0,0,0,0,0,0,0,0,0,0,0,0,0,0,0,0,0,0,0
1.62,45,0,0,0,0,15,40,0,0,0,0,0,0,0,0,0,0,0,0,0,0,0,0,0,0,0,0,0,0,0,0,0
1.61,50,0,0,0,0,15,35,0,0,0,0,0,0,0,0,0,0,0,0,0,0,0,0,0,0,0,0,0,0,0,0,0
1.6,55,0,0,0,0,15,30,0,0,0,0,0,0,0,0,0,0,0,0,0,0,0,0,0,0,0,0,0,0,0,0,0
1.59,60,0,0,0,0,15,25,0,0,0,0,0,0,0,0,0,0,0,0,0,0,0,0,0,0,0,0,0,0,0,0,0
1.61,45,0,0,0,0,10,45,0,0,0,0,0,0,0,0,0,0,0,0,0,0,0,0,0,0,0,0,0,0,0,0,0
1.59,55,0,0,0,0,10,35,0,0,0,0,0,0,0,0,0,0,0,0,0,0,0,0,0,0,0,0,0,0,0,0,0
1.59,50,0,0,0,0,5,45,0,0,0,0,0,0,0,0,0,0,0,0,0,0,0,0,0,0,0,0,0,0,0,0,0
1.58,55,0,0,0,0,5,40,0,0,0,0,0,0,0,0,0,0,0,0,0,0,0,0,0,0,0,0,0,0,0,0,0
1.57,60,0,0,0,0,5,35,0,0,0,0,0,0,0,0,0,0,0,0,0,0,0,0,0,0,0,0,0,0,0,0,0
1.5,79.02,0,0,0,5.5,0,0,15.48,0,0,0,0,0,0,0,0,0,0,0,0,0,0,0,0,0,0,0,0,0,0,0,0
1.52,76.03,0,0,0,11.79,0,0,12.18,0,0,0,0,0,0,0,0,0,0,0,0,0,0,0,0,0,0,0,0,0,0,0,0
1.55,65.69,0,0,0,20.49,0,0,13.82,0,0,0,0,0,0,0,0,0,0,0,0,0,0,0,0,0,0,0,0,0,0,0,0
1.53,74.13,0,0,0,15.36,0,0,10.51,0,0,0,0,0,0,0,0,0,0,0,0,0,0,0,0,0,0,0,0,0,0,0,0
1.52,75.8,0,0,0,16.09,0,0,8.11,0,0,0,0,0,0,0,0,0,0,0,0,0,0,0,0,0,0,0,0,0,0,0,0
1.56,65.97,0,0,0,26.37,0,0,7.66,0,0,0,0,0,0,0,0,0,0,0,0,0,0,0,0,0,0,0,0,0,0,0,0
1.54,65.62,0,0,0,17.04,0,0,17.34,0,0,0,0,0,0,0,0,0,0,0,0,0,0,0,0,0,0,0,0,0,0,0,0
1.55,60,0,0,0,20,0,0,20,0,0,0,0,0,0,0,0,0,0,0,0,0,0,0,0,0,0,0,0,0,0,0,0
1.53,50,0,0,0,0,0,0,40,0,0,0,10,0,0,0,0,0,0,0,0,0,0,0,0,0,0,0,0,0,0,0,0
1.57,50,0,0,0,0,0,0,25,0,0,0,25,0,0,0,0,0,0,0,0,0,0,0,0,0,0,0,0,0,0,0,0
1.6,50,0,0,0,0,0,0,10,0,0,0,40,0,0,0,0,0,0,0,0,0,0,0,0,0,0,0,0,0,0,0,0
1.54,60,0,0,0,0,0,0,25,0,0,0,15,0,0,0,0,0,0,0,0,0,0,0,0,0,0,0,0,0,0,0,0
1.55,60,0,0,0,0,0,0,24.3,0,0,0,15.7,0,0,0,0,0,0,0,0,0,0,0,0,0,0,0,0,0,0,0,0
1.55,60,0,0,0,0,0,0,23.4,0,0,0,16.6,0,0,0,0,0,0,0,0,0,0,0,0,0,0,0,0,0,0,0,0
1.55,60,0,0,0,0,0,0,22,0,0,0,18,0,0,0,0,0,0,0,0,0,0,0,0,0,0,0,0,0,0,0,0
1.56,60,0,0,0,0,0,0,20,0,0,0,20,0,0,0,0,0,0,0,0,0,0,0,0,0,0,0,0,0,0,0,0
1.56,60,0,0,0,0,0,0,17,0,0,0,23,0,0,0,0,0,0,0,0,0,0,0,0,0,0,0,0,0,0,0,0
1.57,60,0,0,0,0,0,0,15,0,0,0,25,0,0,0,0,0,0,0,0,0,0,0,0,0,0,0,0,0,0,0,0
1.58,60,0,0,0,0,0,0,10,0,0,0,30,0,0,0,0,0,0,0,0,0,0,0,0,0,0,0,0,0,0,0,0
1.59,60,0,0,0,0,0,0,5,0,0,0,35,0,0,0,0,0,0,0,0,0,0,0,0,0,0,0,0,0,0,0,0
1.53,65,0,0,0,0,0,0,25,0,0,0,10,0,0,0,0,0,0,0,0,0,0,0,0,0,0,0,0,0,0,0,0
1.52,70,0,0,0,0,0,0,25,0,0,0,5,0,0,0,0,0,0,0,0,0,0,0,0,0,0,0,0,0,0,0,0
1.53,70,0,0,0,0,0,0,20,0,0,0,10,0,0,0,0,0,0,0,0,0,0,0,0,0,0,0,0,0,0,0,0
1.54,70,0,0,0,0,0,0,15,0,0,0,15,0,0,0,0,0,0,0,0,0,0,0,0,0,0,0,0,0,0,0,0
1.55,70,0,0,0,0,0,0,10,0,0,0,20,0,0,0,0,0,0,0,0,0,0,0,0,0,0,0,0,0,0,0,0
1.51,75,0,0,0,0,0,0,20,0,0,0,5,0,0,0,0,0,0,0,0,0,0,0,0,0,0,0,0,0,0,0,0
1.53,75,0,0,0,0,0,0,12.5,0,0,0,12.5,0,0,0,0,0,0,0,0,0,0,0,0,0,0,0,0,0,0,0,0
1.53,75,0,0,0,0,0,0,10,0,0,0,15,0,0,0,0,0,0,0,0,0,0,0,0,0,0,0,0,0,0,0,0
1.5,80,0,0,0,0,0,0,15,0,0,0,5,0,0,0,0,0,0,0,0,0,0,0,0,0,0,0,0,0,0,0,0
1.51,80,0,0,0,0,0,0,10,0,0,0,10,0,0,0,0,0,0,0,0,0,0,0,0,0,0,0,0,0,0,0,0
1.58,60,0,0,0,0,20,0,20,0,0,0,0,0,0,0,0,0,0,0,0,0,0,0,0,0,0,0,0,0,0,0,0
1.54,70,0,0,0,0,10,0,20,0,0,0,0,0,0,0,0,0,0,0,0,0,0,0,0,0,0,0,0,0,0,0,0
1.55,70,0,0,0,0,15,0,15,0,0,0,0,0,0,0,0,0,0,0,0,0,0,0,0,0,0,0,0,0,0,0,0
1.51,70,0,0,11.2,0,0,0,18.8,0,0,0,0,0,0,0,0,0,0,0,0,0,0,0,0,0,0,0,0,0,0,0,0
1.51,70,0,0,15,0,0,0,15,0,0,0,0,0,0,0,0,0,0,0,0,0,0,0,0,0,0,0,0,0,0,0,0
1.51,70,0,0,18.2,0,0,0,11.8,0,0,0,0,0,0,0,0,0,0,0,0,0,0,0,0,0,0,0,0,0,0,0,0
1.51,75,0,0,14.5,0,0,0,10.5,0,0,0,0,0,0,0,0,0,0,0,0,0,0,0,0,0,0,0,0,0,0,0,0
1.51,70,0,0,20,0,0,0,10,0,0,0,0,0,0,0,0,0,0,0,0,0,0,0,0,0,0,0,0,0,0,0,0
1.51,70,0,0,22.9,0,0,0,7.1,0,0,0,0,0,0,0,0,0,0,0,0,0,0,0,0,0,0,0,0,0,0,0,0
1.51,65,0,0,9.2,0,0,0,25.8,0,0,0,0,0,0,0,0,0,0,0,0,0,0,0,0,0,0,0,0,0,0,0,0
1.51,65,0,0,13.1,0,0,0,21.9,0,0,0,0,0,0,0,0,0,0,0,0,0,0,0,0,0,0,0,0,0,0,0,0
1.51,65,0,0,18.4,0,0,0,16.6,0,0,0,0,0,0,0,0,0,0,0,0,0,0,0,0,0,0,0,0,0,0,0,0
1.51,65,0,0,19.1,0,0,0,15.9,0,0,0,0,0,0,0,0,0,0,0,0,0,0,0,0,0,0,0,0,0,0,0,0
1.51,65,0,0,21.8,0,0,0,13.2,0,0,0,0,0,0,0,0,0,0,0,0,0,0,0,0,0,0,0,0,0,0,0,0
1.52,65,0,0,23.3,0,0,0,11.7,0,0,0,0,0,0,0,0,0,0,0,0,0,0,0,0,0,0,0,0,0,0,0,0
1.52,65,0,0,23.7,0,0,0,11.3,0,0,0,0,0,0,0,0,0,0,0,0,0,0,0,0,0,0,0,0,0,0,0,0
1.52,57,0,0,16,0,0,0,27,0,0,0,0,0,0,0,0,0,0,0,0,0,0,0,0,0,0,0,0,0,0,0,0
1.52,57,0,0,19.8,0,0,0,23.2,0,0,0,0,0,0,0,0,0,0,0,0,0,0,0,0,0,0,0,0,0,0,0,0
1.52,57,0,0,20.8,0,0,0,22.2,0,0,0,0,0,0,0,0,0,0,0,0,0,0,0,0,0,0,0,0,0,0,0,0
1.52,57,0,0,21.5,0,0,0,21.5,0,0,0,0,0,0,0,0,0,0,0,0,0,0,0,0,0,0,0,0,0,0,0,0
1.52,57,0,0,25.1,0,0,0,17.9,0,0,0,0,0,0,0,0,0,0,0,0,0,0,0,0,0,0,0,0,0,0,0,0
1.52,57,0,0,25.8,0,0,0,17.2,0,0,0,0,0,0,0,0,0,0,0,0,0,0,0,0,0,0,0,0,0,0,0,0
1.52,57,0,0,32.4,0,0,0,10.6,0,0,0,0,0,0,0,0,0,0,0,0,0,0,0,0,0,0,0,0,0,0,0,0
1.5,78,0,0,11,0,0,0,11,0,0,0,0,0,0,0,0,0,0,0,0,0,0,0,0,0,0,0,0,0,0,0,0
1.5,76.2,0,0,12.8,0,0,0,11,0,0,0,0,0,0,0,0,0,0,0,0,0,0,0,0,0,0,0,0,0,0,0,0
1.51,71.8,0,0,17.2,0,0,0,11,0,0,0,0,0,0,0,0,0,0,0,0,0,0,0,0,0,0,0,0,0,0,0,0
1.51,65.5,0,0,23.5,0,0,0,11,0,0,0,0,0,0,0,0,0,0,0,0,0,0,0,0,0,0,0,0,0,0,0,0
1.52,61.7,0,0,27.3,0,0,0,11,0,0,0,0,0,0,0,0,0,0,0,0,0,0,0,0,0,0,0,0,0,0,0,0
1.52,59.4,0,0,29.6,0,0,0,11,0,0,0,0,0,0,0,0,0,0,0,0,0,0,0,0,0,0,0,0,0,0,0,0
1.52,56.7,0,0,32.3,0,0,0,11,0,0,0,0,0,0,0,0,0,0,0,0,0,0,0,0,0,0,0,0,0,0,0,0
1.52,54.7,0,0,34.3,0,0,0,11,0,0,0,0,0,0,0,0,0,0,0,0,0,0,0,0,0,0,0,0,0,0,0,0
1.51,69.2,0,0,14.8,0,0,0,16,0,0,0,0,0,0,0,0,0,0,0,0,0,0,0,0,0,0,0,0,0,0,0,0
1.51,65.5,0,0,18.5,0,0,0,16,0,0,0,0,0,0,0,0,0,0,0,0,0,0,0,0,0,0,0,0,0,0,0,0
1.52,61.5,0,0,22.5,0,0,0,16,0,0,0,0,0,0,0,0,0,0,0,0,0,0,0,0,0,0,0,0,0,0,0,0
1.52,59.6,0,0,24.4,0,0,0,16,0,0,0,0,0,0,0,0,0,0,0,0,0,0,0,0,0,0,0,0,0,0,0,0
1.52,58.3,0,0,25.7,0,0,0,16,0,0,0,0,0,0,0,0,0,0,0,0,0,0,0,0,0,0,0,0,0,0,0,0
1.52,57.7,0,0,26.3,0,0,0,16,0,0,0,0,0,0,0,0,0,0,0,0,0,0,0,0,0,0,0,0,0,0,0,0
1.52,56,0,0,28,0,0,0,16,0,0,0,0,0,0,0,0,0,0,0,0,0,0,0,0,0,0,0,0,0,0,0,0
1.53,53.5,0,0,30.5,0,0,0,16,0,0,0,0,0,0,0,0,0,0,0,0,0,0,0,0,0,0,0,0,0,0,0,0
1.52,64.9,0,0,13.1,0,0,0,22,0,0,0,0,0,0,0,0,0,0,0,0,0,0,0,0,0,0,0,0,0,0,0,0
1.52,62.7,0,0,15.3,0,0,0,22,0,0,0,0,0,0,0,0,0,0,0,0,0,0,0,0,0,0,0,0,0,0,0,0
1.52,60.3,0,0,17.7,0,0,0,22,0,0,0,0,0,0,0,0,0,0,0,0,0,0,0,0,0,0,0,0,0,0,0,0
1.52,58.1,0,0,19.9,0,0,0,22,0,0,0,0,0,0,0,0,0,0,0,0,0,0,0,0,0,0,0,0,0,0,0,0
1.52,56.6,0,0,21.4,0,0,0,22,0,0,0,0,0,0,0,0,0,0,0,0,0,0,0,0,0,0,0,0,0,0,0,0
1.52,54.6,0,0,23.4,0,0,0,22,0,0,0,0,0,0,0,0,0,0,0,0,0,0,0,0,0,0,0,0,0,0,0,0
1.53,53.2,0,0,24.8,0,0,0,22,0,0,0,0,0,0,0,0,0,0,0,0,0,0,0,0,0,0,0,0,0,0,0,0
1.49,85.1,0,0,0,0,0,0,0,14.9,0,0,0,0,0,0,0,0,0,0,0,0,0,0,0,0,0,0,0,0,0,0,0
1.5,81.3,0,0,0,0,0,0,0,14.2,0,0,4.5,0,0,0,0,0,0,0,0,0,0,0,0,0,0,0,0,0,0,0,0
1.51,76.9,0,0,0,0,0,0,0,13.5,0,0,9.6,0,0,0,0,0,0,0,0,0,0,0,0,0,0,0,0,0,0,0,0
1.53,72,0,0,0,0,0,0,0,12.6,0,0,15.4,0,0,0,0,0,0,0,0,0,0,0,0,0,0,0,0,0,0,0,0
1.55,66.3,0,0,0,0,0,0,0,11.6,0,0,22.1,0,0,0,0,0,0,0,0,0,0,0,0,0,0,0,0,0,0,0,0
1.56,62,0,0,0,0,0,0,0,10.9,0,0,27.1,0,0,0,0,0,0,0,0,0,0,0,0,0,0,0,0,0,0,0,0
1.49,80.9,0,0,0,0,0,0,0,19.1,0,0,0,0,0,0,0,0,0,0,0,0,0,0,0,0,0,0,0,0,0,0,0
1.51,76.4,0,0,0,0,0,0,0,18,0,0,5.6,0,0,0,0,0,0,0,0,0,0,0,0,0,0,0,0,0,0,0,0
1.52,71.4,0,0,0,0,0,0,0,16.8,0,0,11.8,0,0,0,0,0,0,0,0,0,0,0,0,0,0,0,0,0,0,0,0
1.54,65.8,0,0,0,0,0,0,0,15.5,0,0,18.7,0,0,0,0,0,0,0,0,0,0,0,0,0,0,0,0,0,0,0,0
1.57,59.6,0,0,0,0,0,0,0,14,0,0,26.4,0,0,0,0,0,0,0,0,0,0,0,0,0,0,0,0,0,0,0,0
1.58,56.6,0,0,0,0,0,0,0,13.4,0,0,30,0,0,0,0,0,0,0,0,0,0,0,0,0,0,0,0,0,0,0,0
1.5,76,0,0,0,0,0,0,0,24,0,0,0,0,0,0,0,0,0,0,0,0,0,0,0,0,0,0,0,0,0,0,0
1.51,73.5,0,0,0,0,0,0,0,23.1,0,0,3.4,0,0,0,0,0,0,0,0,0,0,0,0,0,0,0,0,0,0,0,0
1.52,70.8,0,0,0,0,0,0,0,22.3,0,0,6.9,0,0,0,0,0,0,0,0,0,0,0,0,0,0,0,0,0,0,0,0
1.52,68,0,0,0,0,0,0,0,21.4,0,0,10.6,0,0,0,0,0,0,0,0,0,0,0,0,0,0,0,0,0,0,0,0
1.54,65.1,0,0,0,0,0,0,0,20.5,0,0,14.4,0,0,0,0,0,0,0,0,0,0,0,0,0,0,0,0,0,0,0,0
1.55,62.1,0,0,0,0,0,0,0,19.6,0,0,18.3,0,0,0,0,0,0,0,0,0,0,0,0,0,0,0,0,0,0,0,0
1.56,59,0,0,0,0,0,0,0,18.6,0,0,22.4,0,0,0,0,0,0,0,0,0,0,0,0,0,0,0,0,0,0,0,0
1.57,55.8,0,0,0,0,0,0,0,17.6,0,0,26.6,0,0,0,0,0,0,0,0,0,0,0,0,0,0,0,0,0,0,0,0
1.58,53.2,0,0,0,0,0,0,0,16.8,0,0,30,0,0,0,0,0,0,0,0,0,0,0,0,0,0,0,0,0,0,0,0
1.53,65,0,0,0,0,0,0,0,26.5,0,0,8.5,0,0,0,0,0,0,0,0,0,0,0,0,0,0,0,0,0,0,0,0
1.55,58.8,0,0,0,0,0,0,0,24,0,0,17.2,0,0,0,0,0,0,0,0,0,0,0,0,0,0,0,0,0,0,0,0
1.57,52.3,0,0,0,0,0,0,0,21.3,0,0,26.4,0,0,0,0,0,0,0,0,0,0,0,0,0,0,0,0,0,0,0,0
1.54,54.5,0,0,0,0,0,0,0,34.7,0,0,10.8,0,0,0,0,0,0,0,0,0,0,0,0,0,0,0,0,0,0,0,0
1.5,80.7,0,0,0,0,0,0,0,14.7,0,0,4.6,0,0,0,0,0,0,0,0,0,0,0,0,0,0,0,0,0,0,0,0
1.5,84.8,0,0,0,0,0,0,0,11.6,0,0,3.6,0,0,0,0,0,0,0,0,0,0,0,0,0,0,0,0,0,0,0,0
1.51,81.8,0,0,0,0,0,0,0,10.8,0,0,7.4,0,0,0,0,0,0,0,0,0,0,0,0,0,0,0,0,0,0,0,0
1.5,85.2,0,0,0,0,0,0,0,8.7,0,0,6.1,0,0,0,0,0,0,0,0,0,0,0,0,0,0,0,0,0,0,0,0
1.5,84.8,0,0,0,0,0,0,0,6.9,0,0,8.3,0,0,0,0,0,0,0,0,0,0,0,0,0,0,0,0,0,0,0,0
1.54,71.4,0,0,0,0,0,0,0,9.9,0,0,18.7,0,0,0,0,0,0,0,0,0,0,0,0,0,0,0,0,0,0,0,0
1.52,78.2,0,0,0,0,0,0,0,7.6,0,0,14.2,0,0,0,0,0,0,0,0,0,0,0,0,0,0,0,0,0,0,0,0
1.51,84.5,0,0,0,0,0,0,0,5.4,0,0,10.1,0,0,0,0,0,0,0,0,0,0,0,0,0,0,0,0,0,0,0,0
1.51,70.9,0,0,0,0,0,0,0,29.1,0,0,0,0,0,0,0,0,0,0,0,0,0,0,0,0,0,0,0,0,0,0,0
1.56,80.49,0,0,0,0,0,0,0,6.51,0,0,0,13,0,0,0,0,0,0,0,0,0,0,0,0,0,0,0,0,0,0,0
1.57,81.09,0,0,0,0,0,0,0,4.86,0,0,0,14.05,0,0,0,0,0,0,0,0,0,0,0,0,0,0,0,0,0,0,0
1.58,79.48,0,0,0,0,0,0,0,4.89,0,0,0,15.63,0,0,0,0,0,0,0,0,0,0,0,0,0,0,0,0,0,0,0
1.6,77.79,0,0,0,0,0,0,0,4.54,0,0,0,17.67,0,0,0,0,0,0,0,0,0,0,0,0,0,0,0,0,0,0,0
1.62,75.78,0,0,0,0,0,0,0,4.08,0,0,0,20.14,0,0,0,0,0,0,0,0,0,0,0,0,0,0,0,0,0,0,0
1.64,73.78,0,0,0,0,0,0,0,3.9,0,0,0,22.32,0,0,0,0,0,0,0,0,0,0,0,0,0,0,0,0,0,0,0
1.65,73.19,0,0,0,0,0,0,0,3.15,0,0,0,23.66,0,0,0,0,0,0,0,0,0,0,0,0,0,0,0,0,0,0,0
1.67,71.2,0,0,0,0,0,0,0,2.37,0,0,0,26.43,0,0,0,0,0,0,0,0,0,0,0,0,0,0,0,0,0,0,0
1.69,69.39,0,0,0,0,0,0,0,2.2,0,0,0,28.41,0,0,0,0,0,0,0,0,0,0,0,0,0,0,0,0,0,0,0
1.71,67.84,0,0,0,0,0,0,0,1.7,0,0,0,30.46,0,0,0,0,0,0,0,0,0,0,0,0,0,0,0,0,0,0,0
1.73,66.26,0,0,0,0,0,0,0,0.73,0,0,0,33.01,0,0,0,0,0,0,0,0,0,0,0,0,0,0,0,0,0,0,0
1.54,83.06,0,0,0,0,0,0,0,7.72,0,0,0,9.22,0,0,0,0,0,0,0,0,0,0,0,0,0,0,0,0,0,0,0
1.55,81.34,0,0,0,0,0,0,0,7.76,0,0,0,10.9,0,0,0,0,0,0,0,0,0,0,0,0,0,0,0,0,0,0,0
1.57,78.67,0,0,0,0,0,0,0,7.65,0,0,0,13.68,0,0,0,0,0,0,0,0,0,0,0,0,0,0,0,0,0,0,0
1.58,78.73,0,0,0,0,0,0,0,6.66,0,0,0,14.61,0,0,0,0,0,0,0,0,0,0,0,0,0,0,0,0,0,0,0
1.6,76.65,0,0,0,0,0,0,0,6.45,0,0,0,16.9,0,0,0,0,0,0,0,0,0,0,0,0,0,0,0,0,0,0,0
1.61,75.12,0,0,0,0,0,0,0,6.05,0,0,0,18.83,0,0,0,0,0,0,0,0,0,0,0,0,0,0,0,0,0,0,0
1.64,72.34,0,0,0,0,0,0,0,5.66,0,0,0,22,0,0,0,0,0,0,0,0,0,0,0,0,0,0,0,0,0,0,0
1.65,71.24,0,0,0,0,0,0,0,5.26,0,0,0,23.5,0,0,0,0,0,0,0,0,0,0,0,0,0,0,0,0,0,0,0
1.67,69.37,0,0,0,0,0,0,0,4.77,0,0,0,25.86,0,0,0,0,0,0,0,0,0,0,0,0,0,0,0,0,0,0,0
1.68,67.94,0,0,0,0,0,0,0,4.46,0,0,0,27.6,0,0,0,0,0,0,0,0,0,0,0,0,0,0,0,0,0,0,0
1.71,65.9,0,0,0,0,0,0,0,4.05,0,0,0,30.05,0,0,0,0,0,0,0,0,0,0,0,0,0,0,0,0,0,0,0
1.73,64.4,0,0,0,0,0,0,0,3.58,0,0,0,32.02,0,0,0,0,0,0,0,0,0,0,0,0,0,0,0,0,0,0,0
1.76,61.23,0,0,0,0,0,0,0,2.81,0,0,0,35.96,0,0,0,0,0,0,0,0,0,0,0,0,0,0,0,0,0,0,0
1.81,57.91,0,0,0,0,0,0,0,1.96,0,0,0,40.13,0,0,0,0,0,0,0,0,0,0,0,0,0,0,0,0,0,0,0
1.83,56.36,0,0,0,0,0,0,0,1.53,0,0,0,42.11,0,0,0,0,0,0,0,0,0,0,0,0,0,0,0,0,0,0,0
1.84,54.97,0,0,0,0,0,0,0,1.21,0,0,0,43.82,0,0,0,0,0,0,0,0,0,0,0,0,0,0,0,0,0,0,0
1.55,80.49,0,0,0,0,0,0,0,9.67,0,0,0,9.84,0,0,0,0,0,0,0,0,0,0,0,0,0,0,0,0,0,0,0
1.56,79.34,0,0,0,0,0,0,0,9.34,0,0,0,11.32,0,0,0,0,0,0,0,0,0,0,0,0,0,0,0,0,0,0,0
1.57,77.7,0,0,0,0,0,0,0,9.08,0,0,0,13.22,0,0,0,0,0,0,0,0,0,0,0,0,0,0,0,0,0,0,0
1.59,75.94,0,0,0,0,0,0,0,8.7,0,0,0,15.36,0,0,0,0,0,0,0,0,0,0,0,0,0,0,0,0,0,0,0
1.6,74.97,0,0,0,0,0,0,0,8.37,0,0,0,16.66,0,0,0,0,0,0,0,0,0,0,0,0,0,0,0,0,0,0,0
1.62,72.69,0,0,0,0,0,0,0,8.08,0,0,0,19.23,0,0,0,0,0,0,0,0,0,0,0,0,0,0,0,0,0,0,0
1.63,71.05,0,0,0,0,0,0,0,7.73,0,0,0,21.22,0,0,0,0,0,0,0,0,0,0,0,0,0,0,0,0,0,0,0
1.65,69.69,0,0,0,0,0,0,0,7.4,0,0,0,22.91,0,0,0,0,0,0,0,0,0,0,0,0,0,0,0,0,0,0,0
1.67,67.83,0,0,0,0,0,0,0,7.08,0,0,0,25.09,0,0,0,0,0,0,0,0,0,0,0,0,0,0,0,0,0,0,0
1.68,66.3,0,0,0,0,0,0,0,6.75,0,0,0,26.95,0,0,0,0,0,0,0,0,0,0,0,0,0,0,0,0,0,0,0
1.7,64.32,0,0,0,0,0,0,0,6.78,0,0,0,28.9,0,0,0,0,0,0,0,0,0,0,0,0,0,0,0,0,0,0,0
1.8,56.32,0,0,0,0,0,0,0,4.86,0,0,0,38.82,0,0,0,0,0,0,0,0,0,0,0,0,0,0,0,0,0,0,0
1.49,82.4,0,0,0,0,0,0,17.6,0,0,0,0,0,0,0,0,0,0,0,0,0,0,0,0,0,0,0,0,0,0,0,0
1.5,78.79,4.39,0,0,0,0,0,16.82,0,0,0,0,0,0,0,0,0,0,0,0,0,0,0,0,0,0,0,0,0,0,0,0
1.51,75.16,8.79,0,0,0,0,0,16.05,0,0,0,0,0,0,0,0,0,0,0,0,0,0,0,0,0,0,0,0,0,0,0,0
1.51,71.45,13.3,0,0,0,0,0,15.25,0,0,0,0,0,0,0,0,0,0,0,0,0,0,0,0,0,0,0,0,0,0,0,0
1.51,67.91,17.59,0,0,0,0,0,14.5,0,0,0,0,0,0,0,0,0,0,0,0,0,0,0,0,0,0,0,0,0,0,0,0
1.51,63.91,22.44,0,0,0,0,0,13.65,0,0,0,0,0,0,0,0,0,0,0,0,0,0,0,0,0,0,0,0,0,0,0,0
1.49,48.18,41.52,0,0,0,0,0,10.3,0,0,0,0,0,0,0,0,0,0,0,0,0,0,0,0,0,0,0,0,0,0,0,0
1.53,37.49,31.56,0,0,0,0,0,30.95,0,0,0,0,0,0,0,0,0,0,0,0,0,0,0,0,0,0,0,0,0,0,0,0
1.53,43.04,28.82,0,0,0,0,0,28.14,0,0,0,0,0,0,0,0,0,0,0,0,0,0,0,0,0,0,0,0,0,0,0,0
1.52,54.27,23.26,0,0,0,0,0,22.47,0,0,0,0,0,0,0,0,0,0,0,0,0,0,0,0,0,0,0,0,0,0,0,0
1.52,59.71,20.57,0,0,0,0,0,19.72,0,0,0,0,0,0,0,0,0,0,0,0,0,0,0,0,0,0,0,0,0,0,0,0
1.52,65.19,17.86,0,0,0,0,0,16.95,0,0,0,0,0,0,0,0,0,0,0,0,0,0,0,0,0,0,0,0,0,0,0,0
1.51,70.3,15.33,0,0,0,0,0,14.37,0,0,0,0,0,0,0,0,0,0,0,0,0,0,0,0,0,0,0,0,0,0,0,0
1.5,81.13,9.98,0,0,0,0,0,8.89,0,0,0,0,0,0,0,0,0,0,0,0,0,0,0,0,0,0,0,0,0,0,0,0
1.49,84.21,0,7.83,0,0,0,7.96,0,0,0,0,0,0,0,0,0,0,0,0,0,0,0,0,0,0,0,0,0,0,0,0,0
1.5,79.99,0,9.97,0,0,0,10.04,0,0,0,0,0,0,0,0,0,0,0,0,0,0,0,0,0,0,0,0,0,0,0,0,0
1.5,75.74,0,12.12,0,0,0,12.14,0,0,0,0,0,0,0,0,0,0,0,0,0,0,0,0,0,0,0,0,0,0,0,0,0
1.52,64.17,0,17.93,0,0,0,17.9,0,0,0,0,0,0,0,0,0,0,0,0,0,0,0,0,0,0,0,0,0,0,0,0,0
1.53,62.17,0,18.87,0,0,0,18.96,0,0,0,0,0,0,0,0,0,0,0,0,0,0,0,0,0,0,0,0,0,0,0,0,0
1.53,58.25,0,20.84,0,0,0,20.91,0,0,0,0,0,0,0,0,0,0,0,0,0,0,0,0,0,0,0,0,0,0,0,0,0
1.53,58.09,0,20.98,0,0,0,20.93,0,0,0,0,0,0,0,0,0,0,0,0,0,0,0,0,0,0,0,0,0,0,0,0,0
1.54,55.34,0,22.4,0,0,0,22.26,0,0,0,0,0,0,0,0,0,0,0,0,0,0,0,0,0,0,0,0,0,0,0,0,0
1.55,48.34,0,25.88,0,0,0,25.78,0,0,0,0,0,0,0,0,0,0,0,0,0,0,0,0,0,0,0,0,0,0,0,0,0
1.55,46.29,0,26.84,0,0,0,26.87,0,0,0,0,0,0,0,0,0,0,0,0,0,0,0,0,0,0,0,0,0,0,0,0,0
1.55,43.24,0,28.34,0,0,0,28.42,0,0,0,0,0,0,0,0,0,0,0,0,0,0,0,0,0,0,0,0,0,0,0,0,0
1.48,68,24,0,0,0,0,0,0,8,0,0,0,0,0,0,0,0,0,0,0,0,0,0,0,0,0,0,0,0,0,0,0
1.47,68,28,0,0,0,0,0,0,4,0,0,0,0,0,0,0,0,0,0,0,0,0,0,0,0,0,0,0,0,0,0,0
1.53,65.6,0,1.6,0,0,0,32.8,0,0,0,0,0,0,0,0,0,0,0,0,0,0,0,0,0,0,0,0,0,0,0,0,0
1.54,63.5,0,4.8,0,0,0,31.7,0,0,0,0,0,0,0,0,0,0,0,0,0,0,0,0,0,0,0,0,0,0,0,0,0
1.54,60.6,0,9.1,0,0,0,30.3,0,0,0,0,0,0,0,0,0,0,0,0,0,0,0,0,0,0,0,0,0,0,0,0,0
1.54,57.1,0,14.3,0,0,0,28.6,0,0,0,0,0,0,0,0,0,0,0,0,0,0,0,0,0,0,0,0,0,0,0,0,0
1.54,50,0,25,0,0,0,25,0,0,0,0,0,0,0,0,0,0,0,0,0,0,0,0,0,0,0,0,0,0,0,0,0
1.54,55,0,20,0,0,0,25,0,0,0,0,0,0,0,0,0,0,0,0,0,0,0,0,0,0,0,0,0,0,0,0,0
1.54,60,0,15,0,0,0,25,0,0,0,0,0,0,0,0,0,0,0,0,0,0,0,0,0,0,0,0,0,0,0,0,0
1.53,60,0,20,0,0,0,20,0,0,0,0,0,0,0,0,0,0,0,0,0,0,0,0,0,0,0,0,0,0,0,0,0
1.52,65,0,15,0,0,0,20,0,0,0,0,0,0,0,0,0,0,0,0,0,0,0,0,0,0,0,0,0,0,0,0,0
1.52,70,0,10,0,0,0,20,0,0,0,0,0,0,0,0,0,0,0,0,0,0,0,0,0,0,0,0,0,0,0,0,0
1.52,66.6,0,16.7,0,0,0,16.7,0,0,0,0,0,0,0,0,0,0,0,0,0,0,0,0,0,0,0,0,0,0,0,0,0
1.51,75,0,12.5,0,0,0,12.5,0,0,0,0,0,0,0,0,0,0,0,0,0,0,0,0,0,0,0,0,0,0,0,0,0
1.51,65.6,0,1.6,0,0,0,0,32.8,0,0,0,0,0,0,0,0,0,0,0,0,0,0,0,0,0,0,0,0,0,0,0,0
1.51,63.5,0,4.8,0,0,0,0,31.7,0,0,0,0,0,0,0,0,0,0,0,0,0,0,0,0,0,0,0,0,0,0,0,0
1.51,60.6,0,9.1,0,0,0,0,30.3,0,0,0,0,0,0,0,0,0,0,0,0,0,0,0,0,0,0,0,0,0,0,0,0
1.51,57.1,0,14.3,0,0,0,0,28.6,0,0,0,0,0,0,0,0,0,0,0,0,0,0,0,0,0,0,0,0,0,0,0,0
1.51,50,0,25,0,0,0,0,25,0,0,0,0,0,0,0,0,0,0,0,0,0,0,0,0,0,0,0,0,0,0,0,0
1.51,60,0,20,0,0,0,0,20,0,0,0,0,0,0,0,0,0,0,0,0,0,0,0,0,0,0,0,0,0,0,0,0
1.5,66.6,0,16.7,0,0,0,0,16.7,0,0,0,0,0,0,0,0,0,0,0,0,0,0,0,0,0,0,0,0,0,0,0,0
1.49,75,0,12.5,0,0,0,0,12.5,0,0,0,0,0,0,0,0,0,0,0,0,0,0,0,0,0,0,0,0,0,0,0,0
1.47,80,15,0,0,0,0,0,5,0,0,0,0,0,0,0,0,0,0,0,0,0,0,0,0,0,0,0,0,0,0,0,0
1.47,75,20,0,0,0,0,0,5,0,0,0,0,0,0,0,0,0,0,0,0,0,0,0,0,0,0,0,0,0,0,0,0
1.47,73.9,21.1,0,0,0,0,0,5,0,0,0,0,0,0,0,0,0,0,0,0,0,0,0,0,0,0,0,0,0,0,0,0
1.47,70,25,0,0,0,0,0,5,0,0,0,0,0,0,0,0,0,0,0,0,0,0,0,0,0,0,0,0,0,0,0,0
1.47,66.7,28.3,0,0,0,0,0,5,0,0,0,0,0,0,0,0,0,0,0,0,0,0,0,0,0,0,0,0,0,0,0,0
1.47,65,30,0,0,0,0,0,5,0,0,0,0,0,0,0,0,0,0,0,0,0,0,0,0,0,0,0,0,0,0,0,0
1.49,77.5,15,0,0,0,0,0,7.5,0,0,0,0,0,0,0,0,0,0,0,0,0,0,0,0,0,0,0,0,0,0,0,0
1.49,75,16.7,0,0,0,0,0,8.3,0,0,0,0,0,0,0,0,0,0,0,0,0,0,0,0,0,0,0,0,0,0,0,0
1.49,85,5,0,0,0,0,0,10,0,0,0,0,0,0,0,0,0,0,0,0,0,0,0,0,0,0,0,0,0,0,0,0
1.49,83.3,6.7,0,0,0,0,0,10,0,0,0,0,0,0,0,0,0,0,0,0,0,0,0,0,0,0,0,0,0,0,0,0
1.5,81.7,8.3,0,0,0,0,0,10,0,0,0,0,0,0,0,0,0,0,0,0,0,0,0,0,0,0,0,0,0,0,0,0
1.5,80,10,0,0,0,0,0,10,0,0,0,0,0,0,0,0,0,0,0,0,0,0,0,0,0,0,0,0,0,0,0,0
1.5,77.5,12.5,0,0,0,0,0,10,0,0,0,0,0,0,0,0,0,0,0,0,0,0,0,0,0,0,0,0,0,0,0,0
1.49,70,20,0,0,0,0,0,10,0,0,0,0,0,0,0,0,0,0,0,0,0,0,0,0,0,0,0,0,0,0,0,0
1.49,66.7,23.3,0,0,0,0,0,10,0,0,0,0,0,0,0,0,0,0,0,0,0,0,0,0,0,0,0,0,0,0,0,0
1.49,65,25,0,0,0,0,0,10,0,0,0,0,0,0,0,0,0,0,0,0,0,0,0,0,0,0,0,0,0,0,0,0
1.49,62.5,27.5,0,0,0,0,0,10,0,0,0,0,0,0,0,0,0,0,0,0,0,0,0,0,0,0,0,0,0,0,0,0
1.49,60,30,0,0,0,0,0,10,0,0,0,0,0,0,0,0,0,0,0,0,0,0,0,0,0,0,0,0,0,0,0,0
1.49,56.7,33.3,0,0,0,0,0,10,0,0,0,0,0,0,0,0,0,0,0,0,0,0,0,0,0,0,0,0,0,0,0,0
1.48,40,50,0,0,0,0,0,10,0,0,0,0,0,0,0,0,0,0,0,0,0,0,0,0,0,0,0,0,0,0,0,0
1.5,80,8,0,0,0,0,0,12,0,0,0,0,0,0,0,0,0,0,0,0,0,0,0,0,0,0,0,0,0,0,0,0
1.51,73,15,0,0,0,0,0,12,0,0,0,0,0,0,0,0,0,0,0,0,0,0,0,0,0,0,0,0,0,0,0,0
1.51,68,20,0,0,0,0,0,12,0,0,0,0,0,0,0,0,0,0,0,0,0,0,0,0,0,0,0,0,0,0,0,0
1.51,75,12.5,0,0,0,0,0,12.5,0,0,0,0,0,0,0,0,0,0,0,0,0,0,0,0,0,0,0,0,0,0,0,0
1.5,62.5,25,0,0,0,0,0,12.5,0,0,0,0,0,0,0,0,0,0,0,0,0,0,0,0,0,0,0,0,0,0,0,0
1.51,74,13,0,0,0,0,0,13,0,0,0,0,0,0,0,0,0,0,0,0,0,0,0,0,0,0,0,0,0,0,0,0
1.5,53.4,33.3,0,0,0,0,0,13.3,0,0,0,0,0,0,0,0,0,0,0,0,0,0,0,0,0,0,0,0,0,0,0,0
1.5,79,7,0,0,0,0,0,14,0,0,0,0,0,0,0,0,0,0,0,0,0,0,0,0,0,0,0,0,0,0,0,0
1.51,65,21,0,0,0,0,0,14,0,0,0,0,0,0,0,0,0,0,0,0,0,0,0,0,0,0,0,0,0,0,0,0
1.51,56,30,0,0,0,0,0,14,0,0,0,0,0,0,0,0,0,0,0,0,0,0,0,0,0,0,0,0,0,0,0,0
1.48,85,0,0,0,0,0,0,15,0,0,0,0,0,0,0,0,0,0,0,0,0,0,0,0,0,0,0,0,0,0,0,0
1.5,80,5,0,0,0,0,0,15,0,0,0,0,0,0,0,0,0,0,0,0,0,0,0,0,0,0,0,0,0,0,0,0
1.51,77.5,7.5,0,0,0,0,0,15,0,0,0,0,0,0,0,0,0,0,0,0,0,0,0,0,0,0,0,0,0,0,0,0
1.51,75,10,0,0,0,0,0,15,0,0,0,0,0,0,0,0,0,0,0,0,0,0,0,0,0,0,0,0,0,0,0,0
1.51,72.5,12.5,0,0,0,0,0,15,0,0,0,0,0,0,0,0,0,0,0,0,0,0,0,0,0,0,0,0,0,0,0,0
1.52,70,15,0,0,0,0,0,15,0,0,0,0,0,0,0,0,0,0,0,0,0,0,0,0,0,0,0,0,0,0,0,0
1.52,66.7,18.3,0,0,0,0,0,15,0,0,0,0,0,0,0,0,0,0,0,0,0,0,0,0,0,0,0,0,0,0,0,0
1.52,66.3,18.7,0,0,0,0,0,15,0,0,0,0,0,0,0,0,0,0,0,0,0,0,0,0,0,0,0,0,0,0,0,0
1.52,65,20,0,0,0,0,0,15,0,0,0,0,0,0,0,0,0,0,0,0,0,0,0,0,0,0,0,0,0,0,0,0
1.52,60,25,0,0,0,0,0,15,0,0,0,0,0,0,0,0,0,0,0,0,0,0,0,0,0,0,0,0,0,0,0,0
1.51,57.5,27.5,0,0,0,0,0,15,0,0,0,0,0,0,0,0,0,0,0,0,0,0,0,0,0,0,0,0,0,0,0,0
1.51,55,30,0,0,0,0,0,15,0,0,0,0,0,0,0,0,0,0,0,0,0,0,0,0,0,0,0,0,0,0,0,0
1.51,45,40,0,0,0,0,0,15,0,0,0,0,0,0,0,0,0,0,0,0,0,0,0,0,0,0,0,0,0,0,0,0
1.52,64,20,0,0,0,0,0,16,0,0,0,0,0,0,0,0,0,0,0,0,0,0,0,0,0,0,0,0,0,0,0,0
1.51,75,8.3,0,0,0,0,0,16.7,0,0,0,0,0,0,0,0,0,0,0,0,0,0,0,0,0,0,0,0,0,0,0,0
1.52,66.7,16.6,0,0,0,0,0,16.7,0,0,0,0,0,0,0,0,0,0,0,0,0,0,0,0,0,0,0,0,0,0,0,0
1.52,50,33.3,0,0,0,0,0,16.7,0,0,0,0,0,0,0,0,0,0,0,0,0,0,0,0,0,0,0,0,0,0,0,0
1.52,61.9,17.86,0,0,0,0,0,20.24,0,0,0,0,0,0,0,0,0,0,0,0,0,0,0,0,0,0,0,0,0,0,0,0
1.52,70,12.5,0,0,0,0,0,17.5,0,0,0,0,0,0,0,0,0,0,0,0,0,0,0,0,0,0,0,0,0,0,0,0
1.52,65,17.5,0,0,0,0,0,17.5,0,0,0,0,0,0,0,0,0,0,0,0,0,0,0,0,0,0,0,0,0,0,0,0
1.52,52.5,30,0,0,0,0,0,17.5,0,0,0,0,0,0,0,0,0,0,0,0,0,0,0,0,0,0,0,0,0,0,0,0
1.51,72,10,0,0,0,0,0,18,0,0,0,0,0,0,0,0,0,0,0,0,0,0,0,0,0,0,0,0,0,0,0,0
1.52,70,12,0,0,0,0,0,18,0,0,0,0,0,0,0,0,0,0,0,0,0,0,0,0,0,0,0,0,0,0,0,0
1.52,62,20,0,0,0,0,0,18,0,0,0,0,0,0,0,0,0,0,0,0,0,0,0,0,0,0,0,0,0,0,0,0
1.5,76,5,0,0,0,0,0,19,0,0,0,0,0,0,0,0,0,0,0,0,0,0,0,0,0,0,0,0,0,0,0,0
1.52,62,19,0,0,0,0,0,19,0,0,0,0,0,0,0,0,0,0,0,0,0,0,0,0,0,0,0,0,0,0,0,0
1.53,57.2,23.8,0,0,0,0,0,19,0,0,0,0,0,0,0,0,0,0,0,0,0,0,0,0,0,0,0,0,0,0,0,0
1.49,80,0,0,0,0,0,0,20,0,0,0,0,0,0,0,0,0,0,0,0,0,0,0,0,0,0,0,0,0,0,0,0
1.51,75,5,0,0,0,0,0,20,0,0,0,0,0,0,0,0,0,0,0,0,0,0,0,0,0,0,0,0,0,0,0,0
1.52,70,10,0,0,0,0,0,20,0,0,0,0,0,0,0,0,0,0,0,0,0,0,0,0,0,0,0,0,0,0,0,0
1.52,66.7,13.3,0,0,0,0,0,20,0,0,0,0,0,0,0,0,0,0,0,0,0,0,0,0,0,0,0,0,0,0,0,0
1.52,65,15,0,0,0,0,0,20,0,0,0,0,0,0,0,0,0,0,0,0,0,0,0,0,0,0,0,0,0,0,0,0
1.52,63.3,16.7,0,0,0,0,0,20,0,0,0,0,0,0,0,0,0,0,0,0,0,0,0,0,0,0,0,0,0,0,0,0
1.52,62.2,17.8,0,0,0,0,0,20,0,0,0,0,0,0,0,0,0,0,0,0,0,0,0,0,0,0,0,0,0,0,0,0
1.53,60,20,0,0,0,0,0,20,0,0,0,0,0,0,0,0,0,0,0,0,0,0,0,0,0,0,0,0,0,0,0,0
1.53,55,25,0,0,0,0,0,20,0,0,0,0,0,0,0,0,0,0,0,0,0,0,0,0,0,0,0,0,0,0,0,0
1.53,50,30,0,0,0,0,0,20,0,0,0,0,0,0,0,0,0,0,0,0,0,0,0,0,0,0,0,0,0,0,0,0
1.52,40,40,0,0,0,0,0,20,0,0,0,0,0,0,0,0,0,0,0,0,0,0,0,0,0,0,0,0,0,0,0,0
1.53,58,21,0,0,0,0,0,21,0,0,0,0,0,0,0,0,0,0,0,0,0,0,0,0,0,0,0,0,0,0,0,0
1.53,56,22,0,0,0,0,0,22,0,0,0,0,0,0,0,0,0,0,0,0,0,0,0,0,0,0,0,0,0,0,0,0
1.52,67.5,10,0,0,0,0,0,22.5,0,0,0,0,0,0,0,0,0,0,0,0,0,0,0,0,0,0,0,0,0,0,0,0
1.52,62.5,15,0,0,0,0,0,22.5,0,0,0,0,0,0,0,0,0,0,0,0,0,0,0,0,0,0,0,0,0,0,0,0
1.53,57.5,20,0,0,0,0,0,22.5,0,0,0,0,0,0,0,0,0,0,0,0,0,0,0,0,0,0,0,0,0,0,0,0
1.53,55,22.5,0,0,0,0,0,22.5,0,0,0,0,0,0,0,0,0,0,0,0,0,0,0,0,0,0,0,0,0,0,0,0
1.53,52.5,25,0,0,0,0,0,22.5,0,0,0,0,0,0,0,0,0,0,0,0,0,0,0,0,0,0,0,0,0,0,0,0
1.53,54,23,0,0,0,0,0,23,0,0,0,0,0,0,0,0,0,0,0,0,0,0,0,0,0,0,0,0,0,0,0,0
1.53,52,24,0,0,0,0,0,24,0,0,0,0,0,0,0,0,0,0,0,0,0,0,0,0,0,0,0,0,0,0,0,0
1.5,75,0,0,0,0,0,0,25,0,0,0,0,0,0,0,0,0,0,0,0,0,0,0,0,0,0,0,0,0,0,0,0
1.51,70,5,0,0,0,0,0,25,0,0,0,0,0,0,0,0,0,0,0,0,0,0,0,0,0,0,0,0,0,0,0,0
1.52,66.7,8.3,0,0,0,0,0,25,0,0,0,0,0,0,0,0,0,0,0,0,0,0,0,0,0,0,0,0,0,0,0,0
1.52,65,10,0,0,0,0,0,25,0,0,0,0,0,0,0,0,0,0,0,0,0,0,0,0,0,0,0,0,0,0,0,0
1.52,62.5,12.5,0,0,0,0,0,25,0,0,0,0,0,0,0,0,0,0,0,0,0,0,0,0,0,0,0,0,0,0,0,0
1.52,60,15,0,0,0,0,0,25,0,0,0,0,0,0,0,0,0,0,0,0,0,0,0,0,0,0,0,0,0,0,0,0
1.53,58.3,16.7,0,0,0,0,0,25,0,0,0,0,0,0,0,0,0,0,0,0,0,0,0,0,0,0,0,0,0,0,0,0
1.53,55,20,0,0,0,0,0,25,0,0,0,0,0,0,0,0,0,0,0,0,0,0,0,0,0,0,0,0,0,0,0,0
1.53,54.2,20.8,0,0,0,0,0,25,0,0,0,0,0,0,0,0,0,0,0,0,0,0,0,0,0,0,0,0,0,0,0,0
1.53,50,25,0,0,0,0,0,25,0,0,0,0,0,0,0,0,0,0,0,0,0,0,0,0,0,0,0,0,0,0,0,0
1.53,47.5,27.5,0,0,0,0,0,25,0,0,0,0,0,0,0,0,0,0,0,0,0,0,0,0,0,0,0,0,0,0,0,0
1.53,45,30,0,0,0,0,0,25,0,0,0,0,0,0,0,0,0,0,0,0,0,0,0,0,0,0,0,0,0,0,0,0
1.53,41.7,33.3,0,0,0,0,0,25,0,0,0,0,0,0,0,0,0,0,0,0,0,0,0,0,0,0,0,0,0,0,0,0
1.53,37.5,37.5,0,0,0,0,0,25,0,0,0,0,0,0,0,0,0,0,0,0,0,0,0,0,0,0,0,0,0,0,0,0
1.53,47.5,25,0,0,0,0,0,27.5,0,0,0,0,0,0,0,0,0,0,0,0,0,0,0,0,0,0,0,0,0,0,0,0
1.53,45,27.5,0,0,0,0,0,27.5,0,0,0,0,0,0,0,0,0,0,0,0,0,0,0,0,0,0,0,0,0,0,0,0
1.53,42.5,30,0,0,0,0,0,27.5,0,0,0,0,0,0,0,0,0,0,0,0,0,0,0,0,0,0,0,0,0,0,0,0
1.52,56,16,0,0,0,0,0,28,0,0,0,0,0,0,0,0,0,0,0,0,0,0,0,0,0,0,0,0,0,0,0,0
1.5,70,0,0,0,0,0,0,30,0,0,0,0,0,0,0,0,0,0,0,0,0,0,0,0,0,0,0,0,0,0,0,0
1.51,65,5,0,0,0,0,0,30,0,0,0,0,0,0,0,0,0,0,0,0,0,0,0,0,0,0,0,0,0,0,0,0
1.52,60,10,0,0,0,0,0,30,0,0,0,0,0,0,0,0,0,0,0,0,0,0,0,0,0,0,0,0,0,0,0,0
1.52,55,15,0,0,0,0,0,30,0,0,0,0,0,0,0,0,0,0,0,0,0,0,0,0,0,0,0,0,0,0,0,0
1.52,54.5,15.5,0,0,0,0,0,30,0,0,0,0,0,0,0,0,0,0,0,0,0,0,0,0,0,0,0,0,0,0,0,0
1.53,50,20,0,0,0,0,0,30,0,0,0,0,0,0,0,0,0,0,0,0,0,0,0,0,0,0,0,0,0,0,0,0
1.53,45,25,0,0,0,0,0,30,0,0,0,0,0,0,0,0,0,0,0,0,0,0,0,0,0,0,0,0,0,0,0,0
1.53,42.5,27.5,0,0,0,0,0,30,0,0,0,0,0,0,0,0,0,0,0,0,0,0,0,0,0,0,0,0,0,0,0,0
1.53,40,30,0,0,0,0,0,30,0,0,0,0,0,0,0,0,0,0,0,0,0,0,0,0,0,0,0,0,0,0,0,0
1.53,36.7,33.3,0,0,0,0,0,30,0,0,0,0,0,0,0,0,0,0,0,0,0,0,0,0,0,0,0,0,0,0,0,0
1.53,32.5,37.5,0,0,0,0,0,30,0,0,0,0,0,0,0,0,0,0,0,0,0,0,0,0,0,0,0,0,0,0,0,0
1.51,66.7,0,0,0,0,0,0,33.3,0,0,0,0,0,0,0,0,0,0,0,0,0,0,0,0,0,0,0,0,0,0,0,0
1.53,33.4,33.3,0,0,0,0,0,33.3,0,0,0,0,0,0,0,0,0,0,0,0,0,0,0,0,0,0,0,0,0,0,0,0
1.52,34,30,0,0,0,0,0,36,0,0,0,0,0,0,0,0,0,0,0,0,0,0,0,0,0,0,0,0,0,0,0,0
1.52,37.5,25,0,0,0,0,0,37.5,0,0,0,0,0,0,0,0,0,0,0,0,0,0,0,0,0,0,0,0,0,0,0,0
1.52,46.7,13.3,0,0,0,0,0,40,0,0,0,0,0,0,0,0,0,0,0,0,0,0,0,0,0,0,0,0,0,0,0,0
1.52,40,20,0,0,0,0,0,40,0,0,0,0,0,0,0,0,0,0,0,0,0,0,0,0,0,0,0,0,0,0,0,0
1.49,75,12.5,0,0,0,0,12.5,0,0,0,0,0,0,0,0,0,0,0,0,0,0,0,0,0,0,0,0,0,0,0,0,0
1.5,74,13,0,0,0,0,13,0,0,0,0,0,0,0,0,0,0,0,0,0,0,0,0,0,0,0,0,0,0,0,0,0
1.5,70,15,0,0,0,0,15,0,0,0,0,0,0,0,0,0,0,0,0,0,0,0,0,0,0,0,0,0,0,0,0,0
1.51,65.6,17.2,0,0,0,0,17.2,0,0,0,0,0,0,0,0,0,0,0,0,0,0,0,0,0,0,0,0,0,0,0,0,0
1.54,52,24,0,0,0,0,24,0,0,0,0,0,0,0,0,0,0,0,0,0,0,0,0,0,0,0,0,0,0,0,0,0
1.56,45,27.5,0,0,0,0,27.5,0,0,0,0,0,0,0,0,0,0,0,0,0,0,0,0,0,0,0,0,0,0,0,0,0
1.56,40,30,0,0,0,0,30,0,0,0,0,0,0,0,0,0,0,0,0,0,0,0,0,0,0,0,0,0,0,0,0,0
1.57,33.4,33.3,0,0,0,0,33.3,0,0,0,0,0,0,0,0,0,0,0,0,0,0,0,0,0,0,0,0,0,0,0,0,0
1.57,30,35,0,0,0,0,35,0,0,0,0,0,0,0,0,0,0,0,0,0,0,0,0,0,0,0,0,0,0,0,0,0
1.57,20,40,0,0,0,0,40,0,0,0,0,0,0,0,0,0,0,0,0,0,0,0,0,0,0,0,0,0,0,0,0,0
1.57,10,45,0,0,0,0,45,0,0,0,0,0,0,0,0,0,0,0,0,0,0,0,0,0,0,0,0,0,0,0,0,0
1.54,66.7,0,0,0,0,0,33.3,0,0,0,0,0,0,0,0,0,0,0,0,0,0,0,0,0,0,0,0,0,0,0,0,0
1.54,63.3,5,0,0,0,0,31.7,0,0,0,0,0,0,0,0,0,0,0,0,0,0,0,0,0,0,0,0,0,0,0,0,0
1.55,60,10,0,0,0,0,30,0,0,0,0,0,0,0,0,0,0,0,0,0,0,0,0,0,0,0,0,0,0,0,0,0
1.55,56.7,15,0,0,0,0,28.3,0,0,0,0,0,0,0,0,0,0,0,0,0,0,0,0,0,0,0,0,0,0,0,0,0
1.55,56,16,0,0,0,0,28,0,0,0,0,0,0,0,0,0,0,0,0,0,0,0,0,0,0,0,0,0,0,0,0,0
1.55,54.5,18.2,0,0,0,0,27.3,0,0,0,0,0,0,0,0,0,0,0,0,0,0,0,0,0,0,0,0,0,0,0,0,0
1.55,53.3,20,0,0,0,0,26.7,0,0,0,0,0,0,0,0,0,0,0,0,0,0,0,0,0,0,0,0,0,0,0,0,0
1.55,51,23.5,0,0,0,0,25.5,0,0,0,0,0,0,0,0,0,0,0,0,0,0,0,0,0,0,0,0,0,0,0,0,0
1.55,48.3,27.5,0,0,0,0,24.2,0,0,0,0,0,0,0,0,0,0,0,0,0,0,0,0,0,0,0,0,0,0,0,0,0
1.54,46.7,30,0,0,0,0,23.3,0,0,0,0,0,0,0,0,0,0,0,0,0,0,0,0,0,0,0,0,0,0,0,0,0
1.5,77.5,3.1,0,0,0,0,19.4,0,0,0,0,0,0,0,0,0,0,0,0,0,0,0,0,0,0,0,0,0,0,0,0,0
1.51,76,5,0,0,0,0,19,0,0,0,0,0,0,0,0,0,0,0,0,0,0,0,0,0,0,0,0,0,0,0,0,0
1.51,75,6.3,0,0,0,0,18.7,0,0,0,0,0,0,0,0,0,0,0,0,0,0,0,0,0,0,0,0,0,0,0,0,0
1.51,72.7,9.1,0,0,0,0,18.2,0,0,0,0,0,0,0,0,0,0,0,0,0,0,0,0,0,0,0,0,0,0,0,0,0
1.51,68.6,14.3,0,0,0,0,17.1,0,0,0,0,0,0,0,0,0,0,0,0,0,0,0,0,0,0,0,0,0,0,0,0,0
1.51,68,15,0,0,0,0,17,0,0,0,0,0,0,0,0,0,0,0,0,0,0,0,0,0,0,0,0,0,0,0,0,0
1.51,66.6,16.7,0,0,0,0,16.7,0,0,0,0,0,0,0,0,0,0,0,0,0,0,0,0,0,0,0,0,0,0,0,0,0
1.51,66,17.5,0,0,0,0,16.5,0,0,0,0,0,0,0,0,0,0,0,0,0,0,0,0,0,0,0,0,0,0,0,0,0
1.51,60,25,0,0,0,0,15,0,0,0,0,0,0,0,0,0,0,0,0,0,0,0,0,0,0,0,0,0,0,0,0,0
1.51,57.1,28.6,0,0,0,0,14.3,0,0,0,0,0,0,0,0,0,0,0,0,0,0,0,0,0,0,0,0,0,0,0,0,0
1.51,56,30,0,0,0,0,14,0,0,0,0,0,0,0,0,0,0,0,0,0,0,0,0,0,0,0,0,0,0,0,0,0
1.51,53.4,33.3,0,0,0,0,13.3,0,0,0,0,0,0,0,0,0,0,0,0,0,0,0,0,0,0,0,0,0,0,0,0,0
1.51,48,40,0,0,0,0,12,0,0,0,0,0,0,0,0,0,0,0,0,0,0,0,0,0,0,0,0,0,0,0,0,0
1.51,40,50,0,0,0,0,10,0,0,0,0,0,0,0,0,0,0,0,0,0,0,0,0,0,0,0,0,0,0,0,0,0
1.49,70,17.7,0,0,0,0,12.3,0,0,0,0,0,0,0,0,0,0,0,0,0,0,0,0,0,0,0,0,0,0,0,0,0
1.49,68,20,0,0,0,0,12,0,0,0,0,0,0,0,0,0,0,0,0,0,0,0,0,0,0,0,0,0,0,0,0,0
1.49,65.1,23.5,0,0,0,0,11.4,0,0,0,0,0,0,0,0,0,0,0,0,0,0,0,0,0,0,0,0,0,0,0,0,0
1.5,63.8,25,0,0,0,0,11.2,0,0,0,0,0,0,0,0,0,0,0,0,0,0,0,0,0,0,0,0,0,0,0,0,0
1.5,60.1,29.4,0,0,0,0,10.5,0,0,0,0,0,0,0,0,0,0,0,0,0,0,0,0,0,0,0,0,0,0,0,0,0
1.5,59.6,30,0,0,0,0,10.4,0,0,0,0,0,0,0,0,0,0,0,0,0,0,0,0,0,0,0,0,0,0,0,0,0
1.5,56.7,33.3,0,0,0,0,10,0,0,0,0,0,0,0,0,0,0,0,0,0,0,0,0,0,0,0,0,0,0,0,0,0
1.5,75,0,3,0,0,0,0,22,0,0,0,0,0,0,0,0,0,0,0,0,0,0,0,0,0,0,0,0,0,0,0,0
1.5,68.5,0,10,0,0,0,0,21.5,0,0,0,0,0,0,0,0,0,0,0,0,0,0,0,0,0,0,0,0,0,0,0,0
1.51,65.7,0,7.5,0,0,0,0,26.8,0,0,0,0,0,0,0,0,0,0,0,0,0,0,0,0,0,0,0,0,0,0,0,0
1.51,62,0,19,0,0,0,0,19,0,0,0,0,0,0,0,0,0,0,0,0,0,0,0,0,0,0,0,0,0,0,0,0
1.52,52,0,15,0,0,0,0,33,0,0,0,0,0,0,0,0,0,0,0,0,0,0,0,0,0,0,0,0,0,0,0,0
1.52,43,0,15,0,0,0,0,42,0,0,0,0,0,0,0,0,0,0,0,0,0,0,0,0,0,0,0,0,0,0,0,0
1.5,78,0,6,0,0,0,0,16,0,0,0,0,0,0,0,0,0,0,0,0,0,0,0,0,0,0,0,0,0,0,0,0
1.51,61.8,0,0,0,0,0,0,38.2,0,0,0,0,0,0,0,0,0,0,0,0,0,0,0,0,0,0,0,0,0,0,0,0
1.51,62,0,1,0,0,0,0,37,0,0,0,0,0,0,0,0,0,0,0,0,0,0,0,0,0,0,0,0,0,0,0,0
1.51,62.1,0,4.3,0,0,0,0,33.6,0,0,0,0,0,0,0,0,0,0,0,0,0,0,0,0,0,0,0,0,0,0,0,0
1.51,61.6,0,7.7,0,0,0,0,30.7,0,0,0,0,0,0,0,0,0,0,0,0,0,0,0,0,0,0,0,0,0,0,0,0
1.51,62.1,0,9.8,0,0,0,0,28.1,0,0,0,0,0,0,0,0,0,0,0,0,0,0,0,0,0,0,0,0,0,0,0,0
1.51,62.2,0,14.8,0,0,0,0,23,0,0,0,0,0,0,0,0,0,0,0,0,0,0,0,0,0,0,0,0,0,0,0,0
1.51,63.9,0,16.5,0,0,0,0,19.6,0,0,0,0,0,0,0,0,0,0,0,0,0,0,0,0,0,0,0,0,0,0,0,0
1.5,63.3,0,17.9,0,0,0,0,18.8,0,0,0,0,0,0,0,0,0,0,0,0,0,0,0,0,0,0,0,0,0,0,0,0
1.5,63.8,0,18.1,0,0,0,0,18.1,0,0,0,0,0,0,0,0,0,0,0,0,0,0,0,0,0,0,0,0,0,0,0,0
1.5,61.6,0,20.7,0,0,0,0,17.7,0,0,0,0,0,0,0,0,0,0,0,0,0,0,0,0,0,0,0,0,0,0,0,0
1.51,61.2,0,23,0,0,0,0,15.8,0,0,0,0,0,0,0,0,0,0,0,0,0,0,0,0,0,0,0,0,0,0,0,0
1.51,61,0,25.2,0,0,0,0,13.8,0,0,0,0,0,0,0,0,0,0,0,0,0,0,0,0,0,0,0,0,0,0,0,0
1.54,65.17,0,0,0,0,0,34.83,0,0,0,0,0,0,0,0,0,0,0,0,0,0,0,0,0,0,0,0,0,0,0,0,0
1.47,82.85,11.44,1.4,0,0,0,0,3.52,0.79,0,0,0,0,0,0,0,0,0,0,0,0,0,0,0,0,0,0,0,0,0,0,0
1.55,77.18,0,0,0,0,0,0,2.54,10.02,0,1.45,0,8.81,0,0,0,0,0,0,0,0,0,0,0,0,0,0,0,0,0,0,0
1.52,78.37,0.36,0,0,7.5,0,0,6.17,7.6,0,0,0,0,0,0,0,0,0,0,0,0,0,0,0,0,0,0,0,0,0,0,0
1.73,55,0,0,0,0,25,0,0,0,0,0,0,0,0,0,0,0,0,0,0,0,0,20,0,0,0,0,0,0,0,0,0
1.78,50,0,0,0,0,25,0,0,0,0,0,0,0,0,0,0,0,0,0,0,0,0,25,0,0,0,0,0,0,0,0,0
1.82,45,0,0,0,0,25,0,0,0,0,0,0,0,0,0,0,0,0,0,0,0,0,30,0,0,0,0,0,0,0,0,0
1.87,40,0,0,0,0,25,0,0,0,0,0,0,0,0,0,0,0,0,0,0,0,0,35,0,0,0,0,0,0,0,0,0
1.63,65,0,0,0,0,30,0,0,0,0,0,0,0,0,0,0,0,0,0,0,0,0,5,0,0,0,0,0,0,0,0,0
1.67,60,0,0,0,0,30,0,0,0,0,0,0,0,0,0,0,0,0,0,0,0,0,10,0,0,0,0,0,0,0,0,0
1.71,55,0,0,0,0,30,0,0,0,0,0,0,0,0,0,0,0,0,0,0,0,0,15,0,0,0,0,0,0,0,0,0
1.75,50,0,0,0,0,30,0,0,0,0,0,0,0,0,0,0,0,0,0,0,0,0,20,0,0,0,0,0,0,0,0,0
1.8,45,0,0,0,0,30,0,0,0,0,0,0,0,0,0,0,0,0,0,0,0,0,25,0,0,0,0,0,0,0,0,0
1.84,40,0,0,0,0,30,0,0,0,0,0,0,0,0,0,0,0,0,0,0,0,0,30,0,0,0,0,0,0,0,0,0
1.88,35,0,0,0,0,30,0,0,0,0,0,0,0,0,0,0,0,0,0,0,0,0,35,0,0,0,0,0,0,0,0,0
1.63,60,0,0,0,0,35,0,0,0,0,0,0,0,0,0,0,0,0,0,0,0,0,5,0,0,0,0,0,0,0,0,0
1.69,55,0,0,0,0,35,0,0,0,0,0,0,0,0,0,0,0,0,0,0,0,0,10,0,0,0,0,0,0,0,0,0
1.73,50,0,0,0,0,35,0,0,0,0,0,0,0,0,0,0,0,0,0,0,0,0,15,0,0,0,0,0,0,0,0,0
1.92,30,0,0,0,0,30,0,0,0,0,0,0,0,0,0,0,0,0,0,0,0,0,40,0,0,0,0,0,0,0,0,0
2.01,20,0,0,0,0,30,0,0,0,0,0,0,0,0,0,0,0,0,0,0,0,0,50,0,0,0,0,0,0,0,0,0
1.98,20,0,0,0,0,0,0,0,0,0,0,0,50,0,0,0,0,0,0,0,0,0,30,0,0,0,0,0,0,0,0,0
2.07,30,0,0,0,0,0,0,0,0,0,0,0,40,0,0,0,0,0,0,0,0,0,30,0,0,0,0,0,0,0,0,0
2.05,30,0,0,0,0,0,0,0,0,0,0,0,50,0,0,0,0,0,0,0,0,0,20,0,0,0,0,0,0,0,0,0
1.89,16.74,0,0,0,17.94,0,0,0,0,0,0,0,0,0,0,0,0,0,0,0,0,0,0,0,65.32,0,0,0,0,0,0,0
1.48,0,0,0,47.67,0,0,0,0,0,0,0,0,0,0,0,0,0,0,0,0,0,0,0,0,0,0,0,52.33,0,0,0,0
1.54,0,0,0,0,0,0,0,0,0,0,0,42.77,0,0,0,0,0,0,0,0,0,0,0,0,0,0,0,57.23,0,0,0,0
1.52,0,0,0,0,39.23,0,0,0,0,0,0,0,0,0,0,0,0,0,0,0,0,0,0,0,0,0,0,60.77,0,0,0,0
1.57,0,0,0,0,0,40.93,0,0,0,0,0,0,0,0,0,0,0,0,0,0,0,0,0,0,0,0,0,59.07,0,0,0,0
1.63,50,0,0,0,50,0,0,0,0,0,0,0,0,0,0,0,0,0,0,0,0,0,0,0,0,0,0,0,0,0,0,0
1.64,44.2,0,0,4.9,50.9,0,0,0,0,0,0,0,0,0,0,0,0,0,0,0,0,0,0,0,0,0,0,0,0,0,0,0
1.64,50.8,0,0,10.3,38.9,0,0,0,0,0,0,0,0,0,0,0,0,0,0,0,0,0,0,0,0,0,0,0,0,0,0,0
1.62,44,0,0,32.7,23.3,0,0,0,0,0,0,0,0,0,0,0,0,0,0,0,0,0,0,0,0,0,0,0,0,0,0,0
1.63,50,0,0,2.8,47.2,0,0,0,0,0,0,0,0,0,0,0,0,0,0,0,0,0,0,0,0,0,0,0,0,0,0,0
1.62,50,0,0,8.4,41.6,0,0,0,0,0,0,0,0,0,0,0,0,0,0,0,0,0,0,0,0,0,0,0,0,0,0,0
1.62,50,0,0,14.4,35.6,0,0,0,0,0,0,0,0,0,0,0,0,0,0,0,0,0,0,0,0,0,0,0,0,0,0,0
1.61,50,0,0,19.7,30.3,0,0,0,0,0,0,0,0,0,0,0,0,0,0,0,0,0,0,0,0,0,0,0,0,0,0,0
1.61,50,0,0,21.7,28.3,0,0,0,0,0,0,0,0,0,0,0,0,0,0,0,0,0,0,0,0,0,0,0,0,0,0,0
1.61,50,0,0,25,25,0,0,0,0,0,0,0,0,0,0,0,0,0,0,0,0,0,0,0,0,0,0,0,0,0,0,0
1.6,50,0,0,31.7,18.3,0,0,0,0,0,0,0,0,0,0,0,0,0,0,0,0,0,0,0,0,0,0,0,0,0,0,0
1.6,50,0,0,36.5,13.5,0,0,0,0,0,0,0,0,0,0,0,0,0,0,0,0,0,0,0,0,0,0,0,0,0,0,0
1.59,50,0,0,45.6,4.4,0,0,0,0,0,0,0,0,0,0,0,0,0,0,0,0,0,0,0,0,0,0,0,0,0,0,0
1.58,50,0,0,47.8,2.2,0,0,0,0,0,0,0,0,0,0,0,0,0,0,0,0,0,0,0,0,0,0,0,0,0,0,0
1.58,50,0,0,50,0,0,0,0,0,0,0,0,0,0,0,0,0,0,0,0,0,0,0,0,0,0,0,0,0,0,0,0
1.68,46,0,0,0,0,40,0,0,0,0,14,0,0,0,0,0,0,0,0,0,0,0,0,0,0,0,0,0,0,0,0,0
1.64,58,0,0,0,0,36,0,0,0,0,6,0,0,0,0,0,0,0,0,0,0,0,0,0,0,0,0,0,0,0,0,0
1.65,54,0,0,0,0,36,0,0,0,0,10,0,0,0,0,0,0,0,0,0,0,0,0,0,0,0,0,0,0,0,0,0
1.67,50,0,0,0,0,36,0,0,0,0,14,0,0,0,0,0,0,0,0,0,0,0,0,0,0,0,0,0,0,0,0,0
1.68,46,0,0,0,0,36,0,0,0,0,18,0,0,0,0,0,0,0,0,0,0,0,0,0,0,0,0,0,0,0,0,0
1.65,56,0,0,0,0,34,0,0,0,0,10,0,0,0,0,0,0,0,0,0,0,0,0,0,0,0,0,0,0,0,0,0
1.65,52,0,0,0,0,34,0,0,0,0,14,0,0,0,0,0,0,0,0,0,0,0,0,0,0,0,0,0,0,0,0,0
1.66,50,0,0,0,0,34,0,0,0,0,16,0,0,0,0,0,0,0,0,0,0,0,0,0,0,0,0,0,0,0,0,0
1.67,48,0,0,0,0,34,0,0,0,0,18,0,0,0,0,0,0,0,0,0,0,0,0,0,0,0,0,0,0,0,0,0
1.67,46,0,0,0,0,34,0,0,0,0,20,0,0,0,0,0,0,0,0,0,0,0,0,0,0,0,0,0,0,0,0,0
1.61,65.05,0,0,0,0,32.04,0,0,0,0,2.91,0,0,0,0,0,0,0,0,0,0,0,0,0,0,0,0,0,0,0,0,0
1.66,52,0,0,0,0,32,0,0,0,0,16,0,0,0,0,0,0,0,0,0,0,0,0,0,0,0,0,0,0,0,0,0
1.66,50,0,0,0,0,32,0,0,0,0,18,0,0,0,0,0,0,0,0,0,0,0,0,0,0,0,0,0,0,0,0,0
1.61,64,0,0,0,0,30,0,0,0,0,6,0,0,0,0,0,0,0,0,0,0,0,0,0,0,0,0,0,0,0,0,0
1.62,62,0,0,0,0,30,0,0,0,0,8,0,0,0,0,0,0,0,0,0,0,0,0,0,0,0,0,0,0,0,0,0
1.63,60,0,0,0,0,30,0,0,0,0,10,0,0,0,0,0,0,0,0,0,0,0,0,0,0,0,0,0,0,0,0,0
1.63,58,0,0,0,0,30,0,0,0,0,12,0,0,0,0,0,0,0,0,0,0,0,0,0,0,0,0,0,0,0,0,0
1.64,56,0,0,0,0,30,0,0,0,0,14,0,0,0,0,0,0,0,0,0,0,0,0,0,0,0,0,0,0,0,0,0
1.65,54,0,0,0,0,30,0,0,0,0,16,0,0,0,0,0,0,0,0,0,0,0,0,0,0,0,0,0,0,0,0,0
1.65,52,0,0,0,0,30,0,0,0,0,18,0,0,0,0,0,0,0,0,0,0,0,0,0,0,0,0,0,0,0,0,0
1.66,50,0,0,0,0,30,0,0,0,0,20,0,0,0,0,0,0,0,0,0,0,0,0,0,0,0,0,0,0,0,0,0
1.67,46,0,0,0,0,30,0,0,0,0,24,0,0,0,0,0,0,0,0,0,0,0,0,0,0,0,0,0,0,0,0,0
1.59,70,0,0,0,0,28,0,0,0,0,2,0,0,0,0,0,0,0,0,0,0,0,0,0,0,0,0,0,0,0,0,0
1.61,60,0,0,0,0,31.11,0,0,0,0,8.89,0,0,0,0,0,0,0,0,0,0,0,0,0,0,0,0,0,0,0,0,0
1.62,62,0,0,0,0,28,0,0,0,0,10,0,0,0,0,0,0,0,0,0,0,0,0,0,0,0,0,0,0,0,0,0
1.63,60,0,0,0,0,28,0,0,0,0,12,0,0,0,0,0,0,0,0,0,0,0,0,0,0,0,0,0,0,0,0,0
1.64,58,0,0,0,0,28,0,0,0,0,14,0,0,0,0,0,0,0,0,0,0,0,0,0,0,0,0,0,0,0,0,0
1.64,56,0,0,0,0,28,0,0,0,0,16,0,0,0,0,0,0,0,0,0,0,0,0,0,0,0,0,0,0,0,0,0
1.65,52,0,0,0,0,28,0,0,0,0,20,0,0,0,0,0,0,0,0,0,0,0,0,0,0,0,0,0,0,0,0,0
1.67,48,0,0,0,0,28,0,0,0,0,24,0,0,0,0,0,0,0,0,0,0,0,0,0,0,0,0,0,0,0,0,0
1.67,46,0,0,0,0,28,0,0,0,0,26,0,0,0,0,0,0,0,0,0,0,0,0,0,0,0,0,0,0,0,0,0
1.59,70,0,0,0,0,26,0,0,0,0,4,0,0,0,0,0,0,0,0,0,0,0,0,0,0,0,0,0,0,0,0,0
1.6,68,0,0,0,0,26,0,0,0,0,6,0,0,0,0,0,0,0,0,0,0,0,0,0,0,0,0,0,0,0,0,0
1.61,66,0,0,0,0,26,0,0,0,0,8,0,0,0,0,0,0,0,0,0,0,0,0,0,0,0,0,0,0,0,0,0
1.61,64,0,0,0,0,26,0,0,0,0,10,0,0,0,0,0,0,0,0,0,0,0,0,0,0,0,0,0,0,0,0,0
1.62,62,0,0,0,0,26,0,0,0,0,12,0,0,0,0,0,0,0,0,0,0,0,0,0,0,0,0,0,0,0,0,0
1.62,60,0,0,0,0,26,0,0,0,0,14,0,0,0,0,0,0,0,0,0,0,0,0,0,0,0,0,0,0,0,0,0
1.63,58,0,0,0,0,26,0,0,0,0,16,0,0,0,0,0,0,0,0,0,0,0,0,0,0,0,0,0,0,0,0,0
1.64,56,0,0,0,0,26,0,0,0,0,18,0,0,0,0,0,0,0,0,0,0,0,0,0,0,0,0,0,0,0,0,0
1.65,54,0,0,0,0,26,0,0,0,0,20,0,0,0,0,0,0,0,0,0,0,0,0,0,0,0,0,0,0,0,0,0
1.66,50,0,0,0,0,26,0,0,0,0,24,0,0,0,0,0,0,0,0,0,0,0,0,0,0,0,0,0,0,0,0,0
1.67,46,0,0,0,0,26,0,0,0,0,28,0,0,0,0,0,0,0,0,0,0,0,0,0,0,0,0,0,0,0,0,0
1.59,70,0,0,0,0,24,0,0,0,0,6,0,0,0,0,0,0,0,0,0,0,0,0,0,0,0,0,0,0,0,0,0
1.6,66,0,0,0,0,24,0,0,0,0,10,0,0,0,0,0,0,0,0,0,0,0,0,0,0,0,0,0,0,0,0,0
1.62,62,0,0,0,0,24,0,0,0,0,14,0,0,0,0,0,0,0,0,0,0,0,0,0,0,0,0,0,0,0,0,0
1.63,58,0,0,0,0,24,0,0,0,0,18,0,0,0,0,0,0,0,0,0,0,0,0,0,0,0,0,0,0,0,0,0
1.64,56,0,0,0,0,24,0,0,0,0,20,0,0,0,0,0,0,0,0,0,0,0,0,0,0,0,0,0,0,0,0,0
1.65,54,0,0,0,0,24,0,0,0,0,22,0,0,0,0,0,0,0,0,0,0,0,0,0,0,0,0,0,0,0,0,0
1.65,52,0,0,0,0,24,0,0,0,0,24,0,0,0,0,0,0,0,0,0,0,0,0,0,0,0,0,0,0,0,0,0
1.66,50,0,0,0,0,24,0,0,0,0,26,0,0,0,0,0,0,0,0,0,0,0,0,0,0,0,0,0,0,0,0,0
1.6,66,0,0,0,0,20,0,0,0,0,14,0,0,0,0,0,0,0,0,0,0,0,0,0,0,0,0,0,0,0,0,0
1.63,60,0,0,0,0,20,0,0,0,0,20,0,0,0,0,0,0,0,0,0,0,0,0,0,0,0,0,0,0,0,0,0
1.62,58,0,0,0,0,20,0,0,0,0,22,0,0,0,0,0,0,0,0,0,0,0,0,0,0,0,0,0,0,0,0,0
1.65,52,0,0,0,0,20,0,0,0,0,28,0,0,0,0,0,0,0,0,0,0,0,0,0,0,0,0,0,0,0,0,0
1.66,50,0,0,0,0,20,0,0,0,0,30,0,0,0,0,0,0,0,0,0,0,0,0,0,0,0,0,0,0,0,0,0
1.65,52,0,0,0,0,18,0,0,0,0,30,0,0,0,0,0,0,0,0,0,0,0,0,0,0,0,0,0,0,0,0,0
1.66,48,0,0,0,0,18,0,0,0,0,34,0,0,0,0,0,0,0,0,0,0,0,0,0,0,0,0,0,0,0,0,0
1.62,60,0,0,0,0,16,0,0,0,0,24,0,0,0,0,0,0,0,0,0,0,0,0,0,0,0,0,0,0,0,0,0
1.64,54,0,0,0,0,16,0,0,0,0,30,0,0,0,0,0,0,0,0,0,0,0,0,0,0,0,0,0,0,0,0,0
1.66,50,0,0,0,0,16,0,0,0,0,34,0,0,0,0,0,0,0,0,0,0,0,0,0,0,0,0,0,0,0,0,0
1.61,62,0,0,0,0,14,0,0,0,0,24,0,0,0,0,0,0,0,0,0,0,0,0,0,0,0,0,0,0,0,0,0
1.63,56,0,0,0,0,14,0,0,0,0,30,0,0,0,0,0,0,0,0,0,0,0,0,0,0,0,0,0,0,0,0,0
1.65,52,0,0,0,0,14,0,0,0,0,34,0,0,0,0,0,0,0,0,0,0,0,0,0,0,0,0,0,0,0,0,0
1.66,48,0,0,0,0,14,0,0,0,0,38,0,0,0,0,0,0,0,0,0,0,0,0,0,0,0,0,0,0,0,0,0
1.67,46,0,0,0,0,14,0,0,0,0,40,0,0,0,0,0,0,0,0,0,0,0,0,0,0,0,0,0,0,0,0,0
1.63,56,0,0,0,0,12,0,0,0,0,32,0,0,0,0,0,0,0,0,0,0,0,0,0,0,0,0,0,0,0,0,0
1.64,54,0,0,0,0,12,0,0,0,0,34,0,0,0,0,0,0,0,0,0,0,0,0,0,0,0,0,0,0,0,0,0
1.65,50,0,0,0,0,12,0,0,0,0,38,0,0,0,0,0,0,0,0,0,0,0,0,0,0,0,0,0,0,0,0,0
1.66,48,0,0,0,0,12,0,0,0,0,40,0,0,0,0,0,0,0,0,0,0,0,0,0,0,0,0,0,0,0,0,0
1.67,46,0,0,0,0,12,0,0,0,0,42,0,0,0,0,0,0,0,0,0,0,0,0,0,0,0,0,0,0,0,0,0
1.64,54,0,0,0,0,10,0,0,0,0,36,0,0,0,0,0,0,0,0,0,0,0,0,0,0,0,0,0,0,0,0,0
1.64,52,0,0,0,0,10,0,0,0,0,38,0,0,0,0,0,0,0,0,0,0,0,0,0,0,0,0,0,0,0,0,0
1.66,48,0,0,0,0,10,0,0,0,0,42,0,0,0,0,0,0,0,0,0,0,0,0,0,0,0,0,0,0,0,0,0
1.65,50,0,0,0,0,8,0,0,0,0,42,0,0,0,0,0,0,0,0,0,0,0,0,0,0,0,0,0,0,0,0,0
1.64,52,0,0,0,0,6,0,0,0,0,42,0,0,0,0,0,0,0,0,0,0,0,0,0,0,0,0,0,0,0,0,0
2.12,0,25,0,0,0,0,0,0,0,0,0,0,75,0,0,0,0,0,0,0,0,0,0,0,0,0,0,0,0,0,0,0
2.14,8.29,18.78,0,0,0,0,0,0,0,0,0,0,72.93,0,0,0,0,0,0,0,0,0,0,0,0,0,0,0,0,0,0,0
2.13,16.7,12.5,0,0,0,0,0,0,0,0,0,0,70.8,0,0,0,0,0,0,0,0,0,0,0,0,0,0,0,0,0,0,0
2.12,24.98,6.29,0,0,0,0,0,0,0,0,0,0,68.73,0,0,0,0,0,0,0,0,0,0,0,0,0,0,0,0,0,0,0
2.1,33.3,0,0,0,0,0,0,0,0,0,0,0,66.7,0,0,0,0,0,0,0,0,0,0,0,0,0,0,0,0,0,0,0
1.57,50,0,25,25,0,0,0,0,0,0,0,0,0,0,0,0,0,0,0,0,0,0,0,0,0,0,0,0,0,0,0,0
1.58,50,0,25,0,25,0,0,0,0,0,0,0,0,0,0,0,0,0,0,0,0,0,0,0,0,0,0,0,0,0,0,0
1.58,50,0,25,0,0,0,0,0,0,0,0,25,0,0,0,0,0,0,0,0,0,0,0,0,0,0,0,0,0,0,0,0
1.59,50,0,25,0,0,25,0,0,0,0,0,0,0,0,0,0,0,0,0,0,0,0,0,0,0,0,0,0,0,0,0,0
1.55,7.9,75.4,0,0,0,16.7,0,0,0,0,0,0,0,0,0,0,0,0,0,0,0,0,0,0,0,0,0,0,0,0,0,0
1.57,8,71.4,0,0,0,20.6,0,0,0,0,0,0,0,0,0,0,0,0,0,0,0,0,0,0,0,0,0,0,0,0,0,0
1.57,15.7,63.6,0,0,0,20.7,0,0,0,0,0,0,0,0,0,0,0,0,0,0,0,0,0,0,0,0,0,0,0,0,0,0
1.59,4.1,71.4,0,0,0,24.5,0,0,0,0,0,0,0,0,0,0,0,0,0,0,0,0,0,0,0,0,0,0,0,0,0,0
1.59,8,67.5,0,0,0,24.5,0,0,0,0,0,0,0,0,0,0,0,0,0,0,0,0,0,0,0,0,0,0,0,0,0,0
1.59,12,63.5,0,0,0,24.5,0,0,0,0,0,0,0,0,0,0,0,0,0,0,0,0,0,0,0,0,0,0,0,0,0,0
1.59,15.9,59.8,0,0,0,24.3,0,0,0,0,0,0,0,0,0,0,0,0,0,0,0,0,0,0,0,0,0,0,0,0,0,0
1.6,20.1,55.5,0,0,0,24.4,0,0,0,0,0,0,0,0,0,0,0,0,0,0,0,0,0,0,0,0,0,0,0,0,0,0
1.6,24.2,51.4,0,0,0,24.4,0,0,0,0,0,0,0,0,0,0,0,0,0,0,0,0,0,0,0,0,0,0,0,0,0,0
1.6,28.2,47.6,0,0,0,24.2,0,0,0,0,0,0,0,0,0,0,0,0,0,0,0,0,0,0,0,0,0,0,0,0,0,0
1.6,32.8,42.9,0,0,0,24.3,0,0,0,0,0,0,0,0,0,0,0,0,0,0,0,0,0,0,0,0,0,0,0,0,0,0
1.6,36.1,39.9,0,0,0,24,0,0,0,0,0,0,0,0,0,0,0,0,0,0,0,0,0,0,0,0,0,0,0,0,0,0
1.61,8,63.2,0,0,0,28.8,0,0,0,0,0,0,0,0,0,0,0,0,0,0,0,0,0,0,0,0,0,0,0,0,0,0
1.61,11.8,59.6,0,0,0,28.6,0,0,0,0,0,0,0,0,0,0,0,0,0,0,0,0,0,0,0,0,0,0,0,0,0,0
1.61,15.6,55.8,0,0,0,28.6,0,0,0,0,0,0,0,0,0,0,0,0,0,0,0,0,0,0,0,0,0,0,0,0,0,0
1.62,24.1,47.4,0,0,0,28.5,0,0,0,0,0,0,0,0,0,0,0,0,0,0,0,0,0,0,0,0,0,0,0,0,0,0
1.62,31.4,40,0,0,0,28.6,0,0,0,0,0,0,0,0,0,0,0,0,0,0,0,0,0,0,0,0,0,0,0,0,0,0
1.62,32.1,39.7,0,0,0,28.2,0,0,0,0,0,0,0,0,0,0,0,0,0,0,0,0,0,0,0,0,0,0,0,0,0,0
1.62,35.6,36.2,0,0,0,28.2,0,0,0,0,0,0,0,0,0,0,0,0,0,0,0,0,0,0,0,0,0,0,0,0,0,0
1.62,36.1,35.5,0,0,0,28.4,0,0,0,0,0,0,0,0,0,0,0,0,0,0,0,0,0,0,0,0,0,0,0,0,0,0
1.62,39.8,32,0,0,0,28.2,0,0,0,0,0,0,0,0,0,0,0,0,0,0,0,0,0,0,0,0,0,0,0,0,0,0
1.62,44.1,27.6,0,0,0,28.3,0,0,0,0,0,0,0,0,0,0,0,0,0,0,0,0,0,0,0,0,0,0,0,0,0,0
1.62,47.9,23.9,0,0,0,28.2,0,0,0,0,0,0,0,0,0,0,0,0,0,0,0,0,0,0,0,0,0,0,0,0,0,0
1.61,55.4,16,0,0,0,28.6,0,0,0,0,0,0,0,0,0,0,0,0,0,0,0,0,0,0,0,0,0,0,0,0,0,0
1.61,59.4,12.5,0,0,0,28.1,0,0,0,0,0,0,0,0,0,0,0,0,0,0,0,0,0,0,0,0,0,0,0,0,0,0
1.62,49.6,20.3,0,0,0,30.1,0,0,0,0,0,0,0,0,0,0,0,0,0,0,0,0,0,0,0,0,0,0,0,0,0,0
1.62,3.2,64.2,0,0,0,32.6,0,0,0,0,0,0,0,0,0,0,0,0,0,0,0,0,0,0,0,0,0,0,0,0,0,0
1.62,5.8,61.7,0,0,0,32.5,0,0,0,0,0,0,0,0,0,0,0,0,0,0,0,0,0,0,0,0,0,0,0,0,0,0
