Repository: you0514w/youyou

File: liquidus temperature.csv (part 2 of 18)
Liquidus Temperature ( C ),SiO2,B2O3,Al2O3,MgO,CaO,BaO,Li2O,Na2O,K2O,ZnO,SrO,PbO,Fe2O3,As2O3,Y2O3,Sb2O3,La2O3,Gd2O3,Bi2O3,TiO2,ZrO2,CeO2,SnO2,P2O5,Nb2O5,Ta2O5
1411,77,0,11,0,0,0,0,0,0,0,12,0,0,0,0,0,0,0,0,0,0,0,0,0,0,0
1486,82,0,7,0,0,0,0,0,0,0,11,0,0,0,0,0,0,0,0,0,0,0,0,0,0,0
1457,81,0,8,0,0,0,0,0,0,0,11,0,0,0,0,0,0,0,0,0,0,0,0,0,0,0
1384,80,0,9,0,0,0,0,0,0,0,11,0,0,0,0,0,0,0,0,0,0,0,0,0,0,0
1423,78.79,0,10.1,0,0,0,0,0,0,0,11.11,0,0,0,0,0,0,0,0,0,0,0,0,0,0,0
1427,82,0,8,0,0,0,0,0,0,0,10,0,0,0,0,0,0,0,0,0,0,0,0,0,0,0
1400,81,0,9,0,0,0,0,0,0,0,10,0,0,0,0,0,0,0,0,0,0,0,0,0,0,0
1387,79,0,11,0,0,0,0,0,0,0,10,0,0,0,0,0,0,0,0,0,0,0,0,0,0,0
1390,78,0,12,0,0,0,0,0,0,0,10,0,0,0,0,0,0,0,0,0,0,0,0,0,0,0
1446,77,0,13,0,0,0,0,0,0,0,10,0,0,0,0,0,0,0,0,0,0,0,0,0,0,0
1451,83,0,8,0,0,0,0,0,0,0,9,0,0,0,0,0,0,0,0,0,0,0,0,0,0,0
1461,82,0,9,0,0,0,0,0,0,0,9,0,0,0,0,0,0,0,0,0,0,0,0,0,0,0
1445,81,0,10,0,0,0,0,0,0,0,9,0,0,0,0,0,0,0,0,0,0,0,0,0,0,0
1381,80,0,11,0,0,0,0,0,0,0,9,0,0,0,0,0,0,0,0,0,0,0,0,0,0,0
1487,78,0,13,0,0,0,0,0,0,0,9,0,0,0,0,0,0,0,0,0,0,0,0,0,0,0
1436,84,0,8,0,0,0,0,0,0,0,8,0,0,0,0,0,0,0,0,0,0,0,0,0,0,0
1460,83,0,9,0,0,0,0,0,0,0,8,0,0,0,0,0,0,0,0,0,0,0,0,0,0,0
1461,82,0,10,0,0,0,0,0,0,0,8,0,0,0,0,0,0,0,0,0,0,0,0,0,0,0
1450,83,0,10,0,0,0,0,0,0,0,7,0,0,0,0,0,0,0,0,0,0,0,0,0,0,0
1315,80,0,10,0,0,7,0,0,0,0,3,0,0,0,0,0,0,0,0,0,0,0,0,0,0,0
1342,80,0,10,0,0,8,0,0,0,0,2,0,0,0,0,0,0,0,0,0,0,0,0,0,0,0
1100,64.93,7.03,10,10.04,0,1.02,0,0,0,6.98,0,0,0,0,0,0,0,0,0,0,0,0,0,0,0,0
1130,65.04,5,13.01,11.98,0,0,0,1.97,0,3,0,0,0,0,0,0,0,0,0,0,0,0,0,0,0,0
1130,67.45,2.47,12.97,7.05,0,0,0,2.02,0,8.04,0,0,0,0,0,0,0,0,0,0,0,0,0,0,0,0
1414,80,0,10,0,1,1,0,0,0,0,8,0,0,0,0,0,0,0,0,0,0,0,0,0,0,0
1387,80,0,10,0,2,2,0,0,0,0,6,0,0,0,0,0,0,0,0,0,0,0,0,0,0,0
1375,80,0,10,0,2.5,2.5,0,0,0,0,5,0,0,0,0,0,0,0,0,0,0,0,0,0,0,0
1399,80,0,10,0,3,3,0,0,0,0,4,0,0,0,0,0,0,0,0,0,0,0,0,0,0,0
1336,80,0,10,0,5,5,0,0,0,0,0,0,0,0,0,0,0,0,0,0,0,0,0,0,0,0
1072,61.95,4.44,12.38,0,0,0,9.27,9.87,0,0,0,0,0,0,0,0,0,0,0,0,2.09,0,0,0,0,0
1021,64.7,4.31,9.58,0,0,0,11.1,8.28,0,0,0,0,0,0,0,0,0,0,0,0,2.03,0,0,0,0,0
1071,62.47,0,11.62,7.19,0,0,10.72,8,0,0,0,0,0,0,0,0,0,0,0,0,0,0,0,0,0,0
1060,58.91,0,10.95,6.88,0,0,10.32,10.94,0,0,0,0,0,0,0,0,0,0,0,0,2,0,0,0,0,0
1077,63.28,0,11.08,3.1,0,0,10.45,10.07,0,0,0,0,0,0,0,0,0,0,0,0,2.02,0,0,0,0,0
1082,62.26,0,11.09,3.1,0,0,10.45,11.08,0,0,0,0,0,0,0,0,0,0,0,0,2.02,0,0,0,0,0
1071,63.59,0,11.32,0,0,0,10.67,11.32,0,0,0,0,0,0,0,0,0,0,0,0,3.1,0,0,0,0,0
1079,63.44,0,12.21,0,0,0,11.06,10.97,0,0,0,0,0,0,0,0,0,0,0,0,2.32,0,0,0,0,0
1038,63.78,0,11.26,0,0,0,10.62,11.77,0,0,0,0,0,0,0,0,0,0,0,0,2.57,0,0,0,0,0
1049,64.22,0,11.54,0,0,0,11.01,10.92,0,0,0,0,0,0,0,0,0,0,0,0,2.31,0,0,0,0,0
775,0,65.73,0,0,0,0,0,0,0,0,0,34.27,0,0,0,0,0,0,0,0,0,0,0,0,0,0
950,32.91,28.4,0,0,0,38.69,0,0,0,0,0,0,0,0,0,0,0,0,0,0,0,0,0,0,0,0
973,34.08,29.41,0,0,0,33.38,0,0,0,0,0,0,0,0,0,0,3.13,0,0,0,0,0,0,0,0,0
747,61.6,0,0,0,0,0,0,0,0,0,0,38.4,0,0,0,0,0,0,0,0,0,0,0,0,0,0
1086,64.3,0,0,0,0,0,0,0,0,0,0,35.7,0,0,0,0,0,0,0,0,0,0,0,0,0,0
1305,70,0,0,0,0,0,0,0,0,0,0,30,0,0,0,0,0,0,0,0,0,0,0,0,0,0
1422,75.4,0,0,0,0,0,0,0,0,0,0,24.6,0,0,0,0,0,0,0,0,0,0,0,0,0,0
1539,80.1,0,0,0,0,0,0,0,0,0,0,19.9,0,0,0,0,0,0,0,0,0,0,0,0,0,0
1616,85.4,0,0,0,0,0,0,0,0,0,0,14.6,0,0,0,0,0,0,0,0,0,0,0,0,0,0
1665,90.9,0,0,0,0,0,0,0,0,0,0,9.1,0,0,0,0,0,0,0,0,0,0,0,0,0,0
1674,95.4,0,0,0,0,0,0,0,0,0,0,4.6,0,0,0,0,0,0,0,0,0,0,0,0,0,0
1490,0,0,0,0,0,0,0,0,14.3,0,0,0,0,0,0,0,0,0,0,85.7,0,0,0,0,0,0
1336,0,0,0,0,0,0,0,0,16.7,0,0,0,0,0,0,0,0,0,0,83.3,0,0,0,0,0,0
1245,0,0,0,0,0,0,0,0,25,0,0,0,0,0,0,0,0,0,0,75,0,0,0,0,0,0
1015,0,0,0,0,0,0,0,0,33.3,0,0,0,0,0,0,0,0,0,0,66.7,0,0,0,0,0,0
870,0,0,0,0,0,0,0,0,50,0,0,0,0,0,0,0,0,0,0,50,0,0,0,0,0,0
1144,61.34,4.02,10.62,10.81,13.21,0,0,0,0,0,0,0,0,0,0,0,0,0,0,0,0,0,0,0,0,0
1149,62.7,3.73,9.71,10.74,13.12,0,0,0,0,0,0,0,0,0,0,0,0,0,0,0,0,0,0,0,0,0
1183,57.67,4.05,12.53,12.9,12.85,0,0,0,0,0,0,0,0,0,0,0,0,0,0,0,0,0,0,0,0,0
1086,61.67,4.61,10.66,6.92,9.21,4.61,0,0,0,2.32,0,0,0,0,0,0,0,0,0,0,0,0,0,0,0,0
1225,61.73,4.61,10.7,6.84,11.55,0,0,0,0,4.57,0,0,0,0,0,0,0,0,0,0,0,0,0,0,0,0
1183,63.05,4.73,10.92,7.12,7.11,7.07,0,0,0,0,0,0,0,0,0,0,0,0,0,0,0,0,0,0,0,0
1085,61.69,4.63,10.66,9.16,9.22,4.64,0,0,0,0,0,0,0,0,0,0,0,0,0,0,0,0,0,0,0,0
1110,61.66,4.65,10.66,6.86,11.55,4.62,0,0,0,0,0,0,0,0,0,0,0,0,0,0,0,0,0,0,0,0
1380,66.57,0,0.25,0.18,30.72,0,0,2.28,0,0,0,0,0,0,0,0,0,0,0,0,0,0,0,0,0,0
1430,66.57,0,0.25,0.15,25.61,0,0,2.3,0,5.12,0,0,0,0,0,0,0,0,0,0,0,0,0,0,0,0
1290,66.4,0,0.26,0.16,25.7,5.16,0,2.31,0,0,0.01,0,0,0,0,0,0,0,0,0,0,0,0,0,0,0
1475,66.6,0,0.27,0.09,15.37,0,0,2.3,0,15.37,0,0,0,0,0,0,0,0,0,0,0,0,0,0,0,0
1020,0,50,0,0,0,0,0,0,0,50,0,0,0,0,0,0,0,0,0,0,0,0,0,0,0,0
1358,65.72,9.15,12.49,12.64,0,0,0,0,0,0,0,0,0,0,0,0,0,0,0,0,0,0,0,0,0,0
640,71.66,4.64,3.1,0,0,3.63,0,9.22,4.13,0,0,0,0,0,0,0,0,0,0,0,0,0,0,3.62,0,0
560,69.19,4.48,3,4.47,0,2.49,0,12.88,0,0,0,0,0,0,0,0,0,0,0,0,0,0,0,3.49,0,0
760,68.04,4.44,2.77,0,0,7.44,1,7.9,4.95,0,0,0,0,0,0,0,0,0,0,0,0,0,0,3.46,0,0
857,69.13,4.47,3.05,0,0,2.98,0,12.85,0,0,4.01,0,0,0,0,0,0,0,0,0,0,0,0,3.51,0,0
1140,62.79,1.72,0.41,0,0,0,0,20.67,0.22,0,0,0,0,0,0,0,0,0,0,0,11.42,0,0,2.77,0,0
1300,61.86,1.78,12.19,20.35,0,0,0,0,0,3.82,0,0,0,0,0,0,0,0,0,0,0,0,0,0,0,0
2144,79.52,0,0,20.48,0,0,0,0,0,0,0,0,0,0,0,0,0,0,0,0,0,0,0,0,0,0
1800,76,0,1.7,22.3,0,0,0,0,0,0,0,0,0,0,0,0,0,0,0,0,0,0,0,0,0,0
1695,73.9,0,2.7,23.4,0,0,0,0,0,0,0,0,0,0,0,0,0,0,0,0,0,0,0,0,0,0
1600,72.5,0,3.4,24.1,0,0,0,0,0,0,0,0,0,0,0,0,0,0,0,0,0,0,0,0,0,0
1400,69.3,0,25.5,5.2,0,0,0,0,0,0,0,0,0,0,0,0,0,0,0,0,0,0,0,0,0,0
1200,66.2,0,27.1,6.7,0,0,0,0,0,0,0,0,0,0,0,0,0,0,0,0,0,0,0,0,0,0
1100,63.5,0,28.6,7.9,0,0,0,0,0,0,0,0,0,0,0,0,0,0,0,0,0,0,0,0,0,0
1000,61.8,0,29.3,8.9,0,0,0,0,0,0,0,0,0,0,0,0,0,0,0,0,0,0,0,0,0,0
1342,80.3,0,2.48,0,17.22,0,0,0,0,0,0,0,0,0,0,0,0,0,0,0,0,0,0,0,0,0
1230,72.54,0,3.89,0,23.57,0,0,0,0,0,0,0,0,0,0,0,0,0,0,0,0,0,0,0,0,0
1130,69.16,0,4.95,0,25.89,0,0,0,0,0,0,0,0,0,0,0,0,0,0,0,0,0,0,0,0,0
1013,67.77,0,5.65,0,26.58,0,0,0,0,0,0,0,0,0,0,0,0,0,0,0,0,0,0,0,0,0
929,65.37,0,6.86,0,27.77,0,0,0,0,0,0,0,0,0,0,0,0,0,0,0,0,0,0,0,0,0
1221,76.46,0,3.06,0,17.56,0,2.52,0.4,0,0,0,0,0,0,0,0,0,0,0,0,0,0,0,0,0,0
1075,75.53,0,3.98,0,17.42,0,2.65,0.42,0,0,0,0,0,0,0,0,0,0,0,0,0,0,0,0,0,0
924,73.31,0,4.77,0,18.3,0,3.2,0.42,0,0,0,0,0,0,0,0,0,0,0,0,0,0,0,0,0,0
775,70.69,0,5.86,0,18.5,0,4.41,0.54,0,0,0,0,0,0,0,0,0,0,0,0,0,0,0,0,0,0
675,67.17,0,7.28,0,19.36,0,5.64,0.55,0,0,0,0,0,0,0,0,0,0,0,0,0,0,0,0,0,0
1260,77.9,0,2.05,0,18,0,0,2.05,0,0,0,0,0,0,0,0,0,0,0,0,0,0,0,0,0,0
1043,77.4,0,3.1,0,16.71,0,0,2.79,0,0,0,0,0,0,0,0,0,0,0,0,0,0,0,0,0,0
929,72.86,0,4.22,0,19.19,0,0,3.73,0,0,0,0,0,0,0,0,0,0,0,0,0,0,0,0,0,0
805,73,0,4.96,0,17.42,0,0,4.62,0,0,0,0,0,0,0,0,0,0,0,0,0,0,0,0,0,0
1960,79.38,0,0,0,20.62,0,0,0,0,0,0,0,0,0,0,0,0,0,0,0,0,0,0,0,0,0
2014,81.45,0,0,0,18.55,0,0,0,0,0,0,0,0,0,0,0,0,0,0,0,0,0,0,0,0,0
2044,82.91,0,0,0,17.09,0,0,0,0,0,0,0,0,0,0,0,0,0,0,0,0,0,0,0,0,0
1260,69.19,0,4.82,0,0,0,0,18.02,0,0,0,0,0,0,0,0,0,0,0,0,7.97,0,0,0,0,0
1400,70.21,0,4.82,0,0,0,0,14.64,2.25,0,0,0,0,0,0,0,0,0,0,0,8.08,0,0,0,0,0
1250,69.77,0,0.65,0,0,0,0,20.4,0,0,0,0,0,0,0,0,0,0,0,0,9.18,0,0,0,0,0
1320,65.83,0,0.65,0,0,5.59,0,15.15,0,0,0,0,0,0,0,0,0,0,0,0,12.78,0,0,0,0,0
1225,65.87,0,0.63,0,2.79,2.78,0,15.16,0,0,0,0,0,0,0,0,0,0,0,0,12.77,0,0,0,0,0
1250,65.84,0,0.64,0,1.42,4.21,0,15.11,0,0,0,0,0,0,0,0,0,0,0,0,12.78,0,0,0,0,0
1230,67.5,0,0,0,4.17,1.21,0,15.41,0,0,0,0,0,0,0,0,0,0,0,0,11.71,0,0,0,0,0
1355,76.1,0,12.6,0,11.3,0,0,0,0,0,0,0,0,0,0,0,0,0,0,0,0,0,0,0,0,0
1363,76.1,0,12.6,2,9.3,0,0,0,0,0,0,0,0,0,0,0,0,0,0,0,0,0,0,0,0,0
1332,76.1,0,12.6,0,9.3,0,0,0,0,0,2,0,0,0,0,0,0,0,0,0,0,0,0,0,0,0
1348,76.1,0,12.6,0,5.3,0,0,0,0,0,6,0,0,0,0,0,0,0,0,0,0,0,0,0,0,0
1328,76.1,0,12.6,0,9.3,2,0,0,0,0,0,0,0,0,0,0,0,0,0,0,0,0,0,0,0,0
1281,76.1,0,12.6,0,7.3,4,0,0,0,0,0,0,0,0,0,0,0,0,0,0,0,0,0,0,0,0
1357,76.1,0,12.6,0,5.3,6,0,0,0,0,0,0,0,0,0,0,0,0,0,0,0,0,0,0,0,0
1220,59.56,0,7.54,13.17,15.95,0.35,1.81,1.04,0,0,0,0,0.18,0,0,0,0,0,0,0.4,0,0,0,0,0,0
1234,57.24,0,8.04,13.99,16.99,0.2,2,1.01,0,0,0,0,0.11,0,0,0,0,0,0,0.42,0,0,0,0,0,0
1208,57.76,0,10.21,11.1,17.06,0.24,1.87,1.1,0,0,0,0,0.12,0,0,0,0,0,0,0.54,0,0,0,0,0,0
867,65.09,3.14,5.02,6.27,3.14,0,0,16.2,1.06,0,0,0,0.02,0.06,0,0,0,0,0,0,0,0,0,0,0,0
903,67.76,7.45,4.41,0,7.34,0,0,10.83,1.75,0,0,0,0.01,0.06,0,0,0,0,0,0.39,0,0,0,0,0,0
865,68.45,7.53,5.71,0,5.13,0,0,10.94,1.77,0,0,0,0.01,0.06,0,0,0,0,0,0.4,0,0,0,0,0,0
765,72.63,7.53,4.52,0,2.85,0,0,8.88,3.12,0,0,0,0.01,0.06,0,0,0,0,0,0.4,0,0,0,0,0,0
875,56.82,7.29,0,0,2.86,0,5.38,8.29,7.99,0,0,0,0,0.1,0,0,0,0,0,11.27,0,0,0,0,0,0
945,54.56,6.67,0,8.97,0,0,10.49,1.94,7.03,0,0,0,0,0,0,0,0,0,0,10.34,0,0,0,0,0,0
1410,66.82,0,16.24,2.52,0,0,9.56,0,0,0.99,0,0,0,0,0,0,0,0,0,3.87,0,0,0,0,0,0
1104,77.03,0,0,0,6.97,0,0,16,0,0,0,0,0,0,0,0,0,0,0,0,0,0,0,0,0,0
936,74.56,0,0,0,7.11,0,0,16.34,0,0,0,0,0,0,0,0,0,0,0,0,1.99,0,0,0,0,0
924,72.95,0,0,0,8.74,0,0,16.32,0,0,0,0,0,0,0,0,0,0,0,0,1.99,0,0,0,0,0
976,72.79,0,0,0,11.75,0,0,15.46,0,0,0,0,0,0,0,0,0,0,0,0,0,0,0,0,0,0
968,73.82,0,0.59,0,10.83,0,0,14.76,0,0,0,0,0,0,0,0,0,0,0,0,0,0,0,0,0,0
1019,76.4,0,2.4,0,4.91,0,0,16.29,0,0,0,0,0,0,0,0,0,0,0,0,0,0,0,0,0,0
989,76.48,0,2.4,0,3.82,0,0,17.3,0,0,0,0,0,0,0,0,0,0,0,0,0,0,0,0,0,0
1283,40.14,0,5.63,18.09,36.14,0,0,0,0,0,0,0,0,0,0,0,0,0,0,0,0,0,0,0,0,0
1065,66.66,0,0,0,0,16.67,16.67,0,0,0,0,0,0,0,0,0,0,0,0,0,0,0,0,0,0,0
1256,66.67,0,0,0,0,25,8.33,0,0,0,0,0,0,0,0,0,0,0,0,0,0,0,0,0,0,0
1357,66.67,0,0,0,0,30,3.33,0,0,0,0,0,0,0,0,0,0,0,0,0,0,0,0,0,0,0
1438,75.04,0,0,0,19.03,0,0,5.93,0,0,0,0,0,0,0,0,0,0,0,0,0,0,0,0,0,0
1475,74.32,0,0,0,21.4,0,0,4.28,0,0,0,0,0,0,0,0,0,0,0,0,0,0,0,0,0,0
1475,73.44,0,0,0,21.42,0,0,5.14,0,0,0,0,0,0,0,0,0,0,0,0,0,0,0,0,0,0
1475,73.36,0,0,0,21.42,0,0,5.22,0,0,0,0,0,0,0,0,0,0,0,0,0,0,0,0,0,0
1570,40.3,0,0,0,34.04,0,0,25.66,0,0,0,0,0,0,0,0,0,0,0,0,0,0,0,0,0,0
1570,37.48,0,0,0,24.98,0,0,37.54,0,0,0,0,0,0,0,0,0,0,0,0,0,0,0,0,0,0
934,55.88,6.69,2,0.63,10.01,0,0,15.75,0.74,2.04,0,0,0.04,0,0,0,0,0,0,4.87,1.35,0,0,0,0,0
1100,59,4,9,6.2,8.3,4.5,0,0,0,8.5,0,0,0,0,0,0,0,0,0,0.5,0,0,0,0,0,0
1100,59.5,4.8,9.1,5.9,8,4.2,0,0,0,8,0,0,0,0,0,0,0,0,0,0.5,0,0,0,0,0,0
1130,59.94,4.5,8.39,5.49,8.29,4.7,0,0,0,8.29,0,0,0,0,0,0,0,0,0,0.4,0,0,0,0,0,0
1150,60,5.8,10.2,5,6,6,0,0,0,6.5,0,0,0,0,0,0,0,0,0,0.5,0,0,0,0,0,0
1115,60.5,6,9,7,7.7,5,0,0,0,4.5,0,0,0,0,0,0,0,0,0,0.3,0,0,0,0,0,0
1150,61.2,4.5,9.3,5,7.5,4.4,0,0,0,6.5,0,0,0,0,0,0.1,0,0,0,1.5,0,0,0,0,0,0
1150,62.2,4.5,8.6,3,11.5,4,0,0,0,5.5,0,0,0,0,0,0.2,0,0,0,0.5,0,0,0,0,0,0
1145,62.5,4.3,8.5,7,10.1,4,0,0,0,2,0,0,0,0.1,0,0,0,0,0,1.5,0,0,0,0,0,0
1110,59,4,8.8,6,8.2,4.5,0,0,0,7,0,0,0,0,0,0,0,0,0,2.5,0,0,0,0,0,0
830,65.81,0,1.42,0,0,7.13,0,8.88,5.84,9.43,0,0,0,0,0,0.04,0,0,0,0.45,0.88,0.12,0,0,0,0
880,69.07,0,0.7,0,0,5.96,2.39,3.34,7.89,7.54,1.38,0,0,0,0,0.07,0,0,0,0.26,1.16,0.24,0,0,0,0
1457,55,0,22.5,0,14.5,8,0,0,0,0,0,0,0,0,0,0,0,0,0,0,0,0,0,0,0,0
1457,53.92,0,22.06,0,14.22,7.84,0,0,0,0,0,0,0,0,0,0,0,0,0,0,0,0,0,1.96,0,0
920,59.82,4.83,0.33,0,3.74,0,1.56,6.34,9.81,0,0,0,0,0.1,0,0,0,0,0,12.77,0.7,0,0,0,0,0
923,59.75,4.66,0.32,0,3.89,0,1.11,8.49,8.58,0,0,0,0,0.1,0,0,0,0,0,12.56,0.54,0,0,0,0,0
911,59.03,5.81,0.33,0,3.63,0,1.12,6.58,9.97,0,0,0,0,0.1,0,0,0,0,0,12.89,0.54,0,0,0,0,0
910,59.96,4.65,0.33,0,3.75,0,1.11,6.79,9.82,0,0,0,0,0.1,0,0,0,0,0,12.79,0.7,0,0,0,0,0
990,41.89,12.12,0,0,11.88,0,15.36,1.91,0,0,2.43,0,0,0.11,0,0,3.13,0,0,5.65,2.94,0,0,0,2.58,0
1016,65.05,12.27,10.43,2.43,4.91,4.91,0,0,0,0,0,0,0,0,0,0,0,0,0,0,0,0,0,0,0,0
1014,68.29,11.98,7.79,2.36,0,9.58,0,0,0,0,0,0,0,0,0,0,0,0,0,0,0,0,0,0,0,0
1011,65.03,13.49,9.21,0,0,9.82,0,0,0,0,2.45,0,0,0,0,0,0,0,0,0,0,0,0,0,0,0
1042,65.03,12.27,10.43,2.46,0,4.9,0,0,0,0,4.91,0,0,0,0,0,0,0,0,0,0,0,0,0,0,0
905,12.73,17.22,0,0,0,0,0,16.45,13.53,0,0,0,0,0.13,0,0,0,0,0,0,0,0,0,17.15,22.79,0
910,25.84,9.93,1.97,0,0,0,0,12.92,10.63,0,0,0,0,0.1,0,0,0,0,0,17.55,0,0,0,9.95,11.11,0
835,19.98,14.97,0,0,0,0,0,15.64,12.87,0,0,0,0,0.12,0,0,0,0,5.2,6.37,0,0,0,14.86,9.99,0
1020,13.05,12.47,0,0,0,0,0,10.7,12.8,0,0,0,0,0.12,0,0,0,0,0,18.42,0,0,0,12.57,19.87,0
1020,20.84,11.26,0,0,0,0,0,13.18,11.56,0,0,0,0,0.11,0,0,0,0,0,16.63,0,0,0,11.35,15.07,0
800,62.83,0,1.22,0,0,7.12,2.45,8.16,3.96,6.84,4.52,0,0,0,0,0.09,0,0,0,0.75,1.78,0.28,0,0,0,0
862,10.23,59.71,0,0,0,30.06,0,0,0,0,0,0,0,0,0,0,0,0,0,0,0,0,0,0,0,0
729,12.94,55.03,1.98,0,0,20.04,0,0,0,0,0,10.01,0,0,0,0,0,0,0,0,0,0,0,0,0,0
839,11.93,54.07,2.02,0,0,26.89,5.09,0,0,0,0,0,0,0,0,0,0,0,0,0,0,0,0,0,0,0
916,12.94,51.23,1.96,0,0,28.98,4.89,0,0,0,0,0,0,0,0,0,0,0,0,0,0,0,0,0,0,0
833,12.87,54.63,2.02,0,0,24.86,2.4,0.14,2.48,0,0.6,0,0,0,0,0,0,0,0,0,0,0,0,0,0,0
890,12.84,54.49,0,0,0,26.76,2.42,0.29,2.5,0,0.7,0,0,0,0,0,0,0,0,0,0,0,0,0,0,0
760,73.26,0.98,1.35,0,4.9,6.28,0,6.66,6.57,0,0,0,0,0,0,0,0,0,0,0,0,0,0,0,0,0
920,59.84,4.83,0.33,0,3.74,0,1.56,6.34,9.8,0,0,0,0,0.1,0,0,0,0,0,12.76,0.7,0,0,0,0,0
912,58.75,4.83,0.33,0,3.74,0,1.56,7.42,9.8,0,0,0,0,0.1,0,0,0,0,0,12.77,0.7,0,0,0,0,0
1016,65.03,12.27,10.43,2.45,4.91,4.91,0,0,0,0,0,0,0,0,0,0,0,0,0,0,0,0,0,0,0,0
1014,68.26,11.98,7.78,2.4,0,9.58,0,0,0,0,0,0,0,0,0,0,0,0,0,0,0,0,0,0,0,0
1013,65.03,13.5,9.2,2.45,0,9.82,0,0,0,0,0,0,0,0,0,0,0,0,0,0,0,0,0,0,0,0
1001,65.03,13.5,9.2,2.45,0,4.91,0,0,0,0,4.91,0,0,0,0,0,0,0,0,0,0,0,0,0,0,0
1011,65.03,13.5,9.2,0,0,9.82,0,0,0,0,2.45,0,0,0,0,0,0,0,0,0,0,0,0,0,0,0
983,65.03,13.5,9.2,4.91,0,7.36,0,0,0,0,0,0,0,0,0,0,0,0,0,0,0,0,0,0,0,0
1042,65.84,12.42,9.32,2.48,0,4.97,0,0,0,0,4.97,0,0,0,0,0,0,0,0,0,0,0,0,0,0,0
932,63.31,16.14,8.01,0,0,12.54,0,0,0,0,0,0,0,0,0,0,0,0,0,0,0,0,0,0,0,0
907,63.31,16.14,8.01,2.48,0,10.06,0,0,0,0,0,0,0,0,0,0,0,0,0,0,0,0,0,0,0,0
1080,65.03,13.5,9.2,0,0,12.27,0,0,0,0,0,0,0,0,0,0,0,0,0,0,0,0,0,0,0,0
1037,66.63,13.33,7.81,3.63,3.63,4.97,0,0,0,0,0,0,0,0,0,0,0,0,0,0,0,0,0,0,0,0
1043,65.03,13.5,9.2,0,4.91,4.91,0,0,0,2.45,0,0,0,0,0,0,0,0,0,0,0,0,0,0,0,0
1022,61.86,13.34,7.82,4.85,4.85,7.28,0,0,0,0,0,0,0,0,0,0,0,0,0,0,0,0,0,0,0,0
819,55.11,0,0,0,0,4.4,0,0,5.98,0,0,34.39,0,0.12,0,0,0,0,0,0,0,0,0,0,0,0
744,55.11,0,0,0,6.02,4.39,0,0,0,0,0,34.36,0,0.12,0,0,0,0,0,0,0,0,0,0,0,0
1032,53,20,17,2,4,2,0,0,0,0,2,0,0,0,0,0,0,0,0,0,0,0,0,0,0,0
1043,53,22,15,0,4,4,0,0,0,2,0,0,0,0,0,0,0,0,0,0,0,0,0,0,0,0
1037,55,22,12.9,3,3,4.1,0,0,0,0,0,0,0,0,0,0,0,0,0,0,0,0,0,0,0,0
1034,55,24,10.9,2,4,4.1,0,0,0,0,0,0,0,0,0,0,0,0,0,0,0,0,0,0,0,0
1080,53,22,15,0,0,10,0,0,0,0,0,0,0,0,0,0,0,0,0,0,0,0,0,0,0,0
1024,53,22,15,2,0,8,0,0,0,0,0,0,0,0,0,0,0,0,0,0,0,0,0,0,0,0
907,51,26,12.9,2,0,8.1,0,0,0,0,0,0,0,0,0,0,0,0,0,0,0,0,0,0,0,0
932,51,26,12.9,0,0,10.1,0,0,0,0,0,0,0,0,0,0,0,0,0,0,0,0,0,0,0,0
1042,53,20,17,2,0,4,0,0,0,0,4,0,0,0,0,0,0,0,0,0,0,0,0,0,0,0
1013,53,20,15,2,2,6,0,0,0,0,2,0,0,0,0,0,0,0,0,0,0,0,0,0,0,0
983,53,22,15,4,0,6,0,0,0,0,0,0,0,0,0,0,0,0,0,0,0,0,0,0,0,0
1011,53,22,15,0,0,8,0,0,0,0,2,0,0,0,0,0,0,0,0,0,0,0,0,0,0,0
1001,53,22,15,2,0,4,0,0,0,0,4,0,0,0,0,0,0,0,0,0,0,0,0,0,0,0
1014,57,20,13,2,0,8,0,0,0,0,0,0,0,0,0,0,0,0,0,0,0,0,0,0,0,0
1016,53,20,17,2,4,4,0,0,0,0,0,0,0,0,0,0,0,0,0,0,0,0,0,0,0,0
1210,40,0,0,0,0,0,0,0,0,0,0,0,0,0,0,0,0,0,0,0,0,0,0,60,0,0
1110,38.91,0,0,0,0,0,0,2.72,0,0,0,0,0,0,0,0,0,0,0,0,0,0,0,58.37,0,0
1080,36.9,0,0,0,0,0,0,7.75,0,0,0,0,0,0,0,0,0,0,0,0,0,0,0,55.35,0,0
1030,35.09,0,0,0,0,0,0,12.28,0,0,0,0,0,0,0,0,0,0,0,0,0,0,0,52.63,0,0
1030,33.33,0,0,0,0,0,0,16.67,0,0,0,0,0,0,0,0,0,0,0,0,0,0,0,50,0,0
968,28.49,0,0,0,0,0,0,14.25,0,0,0,0,0,0,0,0,0,0,0,0,0,0,0,57.26,0,0
934,35.46,0,0,0,0,0,0,17.73,0,0,0,0,0,0,0,0,0,0,0,0,0,0,0,46.81,0,0
958,41.24,0,0,0,0,0,0,20.62,0,0,0,0,0,0,0,0,0,0,0,0,0,0,0,38.14,0,0
1411,50,0,0,0,0,0,0,25,0,0,0,0,0,0,0,0,0,0,0,0,0,0,0,25,0,0
1420,56.02,0,0,0,0,0,0,28.01,0,0,0,0,0,0,0,0,0,0,0,0,0,0,0,15.97,0,0
1420,59.35,0,0,0,0,0,0,29.67,0,0,0,0,0,0,0,0,0,0,0,0,0,0,0,10.98,0,0
938,61.35,0,0,0,0,0,0,30.67,0,0,0,0,0,0,0,0,0,0,0,0,0,0,0,7.98,0,0
925,64.1,0,0,0,0,0,0,32.05,0,0,0,0,0,0,0,0,0,0,0,0,0,0,0,3.85,0,0
843,65.36,0,0,0,0,0,0,32.68,0,0,0,0,0,0,0,0,0,0,0,0,0,0,0,1.96,0,0
867,66.01,0,0,0,0,0,0,33,0,0,0,0,0,0,0,0,0,0,0,0,0,0,0,0.99,0,0
752,0,66.67,0,0,0,0,0,33.33,0,0,0,0,0,0,0,0,0,0,0,0,0,0,0,0,0,0
1145,49.3,0,9.9,10,0,0,29.6,0,0,0,0,0,0,0,0,0,0,0,0,0,0,0,0,1.2,0,0
1140,50.3,0,10.1,8.1,0,0,30.3,0,0,0,0,0,0,0,0,0,0,0,0,0,0,0,0,1.2,0,0
1070,51.3,2.4,10.3,10.4,0,0,20.8,4.8,0,0,0,0,0,0,0,0,0,0,0,0,0,0,0,0,0,0
1076,50.8,3.8,11.5,10.9,0,0,17.7,4.3,0,0,0,0,0,0,0,0,0,0,0,0,0,0,0,1,0,0
1075,51.4,3.8,11.6,11,0,0,17.9,4.3,0,0,0,0,0,0,0,0,0,0,0,0,0,0,0,0,0,0
1215,47,1.2,10.4,19.4,0,0,18.7,2.3,0,0,0,0,0,0,0,0,0,0,0,0,0,0,0,1,0,0
664,0,0,0,0,0,0,0,0,0,0,0,50,0,0,0,0,0,0,0,0,0,0,0,50,0,0
605,0,5,0,0,0,0,0,0,0,0,0,50,0,0,0,0,0,0,0,0,0,0,0,45,0,0
657,0,10,0,0,0,0,0,0,0,0,0,50,0,0,0,0,0,0,0,0,0,0,0,40,0,0
740,0,15,0,0,0,0,0,0,0,0,0,50,0,0,0,0,0,0,0,0,0,0,0,35,0,0
766,0,20,0,0,0,0,0,0,0,0,0,50,0,0,0,0,0,0,0,0,0,0,0,30,0,0
766,0,25,0,0,0,0,0,0,0,0,0,50,0,0,0,0,0,0,0,0,0,0,0,25,0,0
639,0,0,0,0,0,0,0,0,0,0,0,55,0,0,0,0,0,0,0,0,0,0,0,45,0,0
661,0,5,0,0,0,0,0,0,0,0,0,55,0,0,0,0,0,0,0,0,0,0,0,40,0,0
754,0,10,0,0,0,0,0,0,0,0,0,55,0,0,0,0,0,0,0,0,0,0,0,35,0,0
721,0,15,0,0,0,0,0,0,0,0,0,55,0,0,0,0,0,0,0,0,0,0,0,30,0,0
745,66.67,0,0,0,0,0,13.33,20,0,0,0,0,0,0,0,0,0,0,0,0,0,0,0,0,0,0
714,66.67,0,0,0,0,0,12,18,3.33,0,0,0,0,0,0,0,0,0,0,0,0,0,0,0,0,0
649,66.67,0,0,0,0,0,9.33,14,10,0,0,0,0,0,0,0,0,0,0,0,0,0,0,0,0,0
647,66.67,0,0,0,0,0,8,12,13.33,0,0,0,0,0,0,0,0,0,0,0,0,0,0,0,0,0
741,66.67,0,0,0,0,0,5.33,8,20,0,0,0,0,0,0,0,0,0,0,0,0,0,0,0,0,0
863,66.67,0,0,0,0,0,4,6,23.33,0,0,0,0,0,0,0,0,0,0,0,0,0,0,0,0,0
953,66.67,0,0,0,0,0,1.33,2,30,0,0,0,0,0,0,0,0,0,0,0,0,0,0,0,0,0
1038,66.67,0,0,0,0,0,0,0,33.33,0,0,0,0,0,0,0,0,0,0,0,0,0,0,0,0,0
987,54.51,4.34,0,0,0,0,18.18,4.87,0,18.1,0,0,0,0,0,0,0,0,0,0,0,0,0,0,0,0
937,53.94,4.29,0,0,0,0,18.01,4.82,0,17.93,0,0,0,0,0,0,0,0,0,0,0,0,0,1.01,0,0
926,53.78,4.28,0,0,0,0,17.96,4.8,0,17.87,0,0,0,0,0,0,0,0,0,0,0,0,0,1.31,0,0
820,53.6,4.26,0,0,0,0,17.89,4.79,0,17.81,0,0,0,0,0,0,0,0,0,0,0,0,0,1.65,0,0
961,55,4.26,0.6,0,0,0,17.91,1.47,1.61,17.82,0,0,0,0,0,0,0,0,0,0,0,0,0,1.33,0,0
707,0,90,0,0,0,0,0,10,0,0,0,0,0,0,0,0,0,0,0,0,0,0,0,0,0,0
726,0,70,0,0,0,0,0,30,0,0,0,0,0,0,0,0,0,0,0,0,0,0,0,0,0,0
887,0,60,0,0,0,0,0,40,0,0,0,0,0,0,0,0,0,0,0,0,0,0,0,0,0,0
1820,0,0,0,0,0,0,0,0,0,0,0,0,0,0,0,0,0,0,0,100,0,0,0,0,0,0
1768,0,10,0,0,0,0,0,0,0,0,0,0,0,0,0,0,0,0,0,90,0,0,0,0,0,0
1716,0,20,0,0,0,0,0,0,0,0,0,0,0,0,0,0,0,0,0,80,0,0,0,0,0,0
1611,0,30,0,0,0,0,0,0,0,0,0,0,0,0,0,0,0,0,0,70,0,0,0,0,0,0
1505,0,40,0,0,0,0,0,0,0,0,0,0,0,0,0,0,0,0,0,60,0,0,0,0,0,0
1646,0,0,0,0,0,0,0,10,0,0,0,0,0,0,0,0,0,0,0,90,0,0,0,0,0,0
1277,0,0,0,0,0,0,0,20,0,0,0,0,0,0,0,0,0,0,0,80,0,0,0,0,0,0
1108,0,0,0,0,0,0,0,30,0,0,0,0,0,0,0,0,0,0,0,70,0,0,0,0,0,0
1031,0,0,0,0,0,0,0,40,0,0,0,0,0,0,0,0,0,0,0,60,0,0,0,0,0,0
1017,0,0,0,0,0,0,0,50,0,0,0,0,0,0,0,0,0,0,0,50,0,0,0,0,0,0
862,0,0,0,0,0,0,0,60,0,0,0,0,0,0,0,0,0,0,0,40,0,0,0,0,0,0
1430,59.86,0,21.71,8.58,8.63,0,0,0,0,0,0,0,0,0,1.22,0,0,0,0,0,0,0,0,0,0,0
1460,64.61,0,19.04,8.6,4.94,0,0,0,0,0,0,0,0,0,0,0,0,0,0,0,0,2.81,0,0,0,0
1450,62.02,0,19.27,10.08,7.24,0,0,0,0,0,0,0,0,0,0.6,0,0,0,0,0,0,0.79,0,0,0,0
845,64.27,0,1.45,0,0,7.17,2.47,3.93,7.36,6.8,5.2,0,0,0,0,0.04,0,0,0,0.46,0.6,0.25,0,0,0,0
849,63.42,0,1.29,0,0,7.32,3.93,3.55,6.78,6.95,5.31,0,0,0,0,0.04,0,0,0,0.37,0.83,0.21,0,0,0,0
838,64.18,0,1.57,0,0,6.9,3.18,3.89,6.59,7.63,4.93,0,0,0,0,0.04,0,0,0,0.45,0.47,0.17,0,0,0,0
1042,65.24,5.33,2.32,3.29,8.1,0,1.27,7.11,1.09,3.45,0,0,1.94,0,0,0,0,0,0,0,0,0.86,0,0,0,0
1064,58.64,5.16,7.39,1.07,21.5,0,0.24,2.26,0.34,0.55,0,0,1.98,0,0,0,0,0,0,0,0,0.87,0,0,0,0
1035,63.03,5.24,2.29,3.37,9.08,0,1.24,6.98,1.07,4.18,0,0,2.65,0,0,0,0,0,0,0,0,0.87,0,0,0,0
801,61.7,0,0,2.1,2.08,4.99,0,0,0,4.03,0,24.99,0,0,0,0.11,0,0,0,0,0,0,0,0,0,0
747,57.91,0,0,0,3.95,9.03,0,0,0,3.94,0,25.06,0,0,0,0.11,0,0,0,0,0,0,0,0,0,0
881,59.91,0,3.09,1.95,6.16,5.15,0,0,0,4.12,0,19.62,0,0,0,0,0,0,0,0,0,0,0,0,0,0
1000,61.86,0,0,3.94,0,4.98,0,0,0,4.05,0,25.03,0,0,0,0.14,0,0,0,0,0,0,0,0,0,0
1011,57.85,0,0,0,10.06,9,0,0,0,3.96,0,19,0,0,0,0.13,0,0,0,0,0,0,0,0,0,0
1176,65.8,0,0,0,0,5.02,0,0,0,4.06,0,24.98,0,0,0,0.14,0,0,0,0,0,0,0,0,0,0
948,66.92,9.56,0.71,4.8,5.17,0,0,12.6,0.13,0,0,0,0.04,0,0,0,0,0,0,0.07,0,0,0,0,0,0
947,66.35,10.5,0.9,0.15,9.42,0,0,12.38,0.19,0,0,0,0.04,0,0,0,0,0,0,0.07,0,0,0,0,0,0
890,67.81,0,0.28,0,0,6.36,3.63,2.68,7.59,3.99,6.41,0,0,0,0,0.04,0,0,0,0.27,0.58,0.21,0,0.15,0,0
900,68.39,0,0,0,0,6.1,3.61,2.55,7.64,3.53,6.74,0,0,0,0,0.04,0,0,0,0.45,0.58,0.12,0,0.25,0,0
965,79.07,9.04,4.01,0,1.12,0,0,6.09,0.67,0,0,0,0,0,0,0,0,0,0,0,0,0,0,0,0,0
960,78.38,10.19,4.04,0,0.78,0,0,6.14,0.47,0,0,0,0,0,0,0,0,0,0,0,0,0,0,0,0,0
955,78.39,9.04,4.01,0,0.78,0,0,7.11,0.67,0,0,0,0,0,0,0,0,0,0,0,0,0,0,0,0,0
980,58.69,11.69,12.64,2.52,0.48,0.35,0,8.21,0.72,3.33,0,0,0,0.1,0,0,0,0,0,1.27,0,0,0,0,0,0
1020,54.26,9.95,12.99,5.05,0.36,0,0,8.99,2.74,3.75,0,0,0,0.1,0,0,0,0,0,1.7,0.11,0,0,0,0,0
1020,57.11,10.54,12.66,2.35,0.11,0.13,0,9.64,1.08,3.58,0,0,0,0.07,0,0,0,0,0,2.29,0.44,0,0,0,0,0
908,0,77,0,0,0,23,0,0,0,0,0,0,0,0,0,0,0,0,0,0,0,0,0,0,0,0
805,3.2,74.5,0,0,0,17.4,0,0,0,0,0,4.9,0,0,0,0,0,0,0,0,0,0,0,0,0,0
738,6.1,72.3,0,0,0,12.2,0,0,0,0,0,9.4,0,0,0,0,0,0,0,0,0,0,0,0,0,0
639,3.2,79.4,0,0,0,12.6,0,0,0,0,0,4.8,0,0,0,0,0,0,0,0,0,0,0,0,0,0
639,6.1,77,0,0,0,7.5,0,0,0,0,0,9.4,0,0,0,0,0,0,0,0,0,0,0,0,0,0
754,0,77,5,0,0,18,0,0,0,0,0,0,0,0,0,0,0,0,0,0,0,0,0,0,0,0
947,0,77,0,0,5,18,0,0,0,0,0,0,0,0,0,0,0,0,0,0,0,0,0,0,0,0
604,3.2,74.5,4.8,0,0,12.6,0,0,0,0,0,4.9,0,0,0,0,0,0,0,0,0,0,0,0,0,0
737,3.2,74.5,0,0,4.8,12.6,0,0,0,0,0,4.9,0,0,0,0,0,0,0,0,0,0,0,0,0,0
816,0,86.4,0,0,0,13.6,0,0,0,0,0,0,0,0,0,0,0,0,0,0,0,0,0,0,0,0
743,0,83.2,0,0,0,5.8,0,0,11,0,0,0,0,0,0,0,0,0,0,0,0,0,0,0,0,0
844,0,82.4,0,0,0,17.6,0,0,0,0,0,0,0,0,0,0,0,0,0,0,0,0,0,0,0,0
760,0,77.8,0,0,0,11.1,0,0,11.1,0,0,0,0,0,0,0,0,0,0,0,0,0,0,0,0,0
824,0,77.3,0,0,0,22.7,0,0,0,0,0,0,0,0,0,0,0,0,0,0,0,0,0,0,0,0
718,0,72.8,0,0,0,15.6,0,11.6,0,0,0,0,0,0,0,0,0,0,0,0,0,0,0,0,0,0
897,3.2,72.6,0,0,0,17.4,1.9,0,0,0,0,4.9,0,0,0,0,0,0,0,0,0,0,0,0,0,0
813,3.2,74.6,0,0,0,15.5,1.9,0,0,0,0,4.8,0,0,0,0,0,0,0,0,0,0,0,0,0,0
750,3.2,70.6,0,0,0,17.4,3.9,0,0,0,0,4.9,0,0,0,0,0,0,0,0,0,0,0,0,0,0
755,3.2,74.6,0,0,0,15.5,0,1.9,0,0,0,4.8,0,0,0,0,0,0,0,0,0,0,0,0,0,0
787,3.2,74.6,0,0,0,13.5,0,3.9,0,0,0,4.8,0,0,0,0,0,0,0,0,0,0,0,0,0,0
774,3.2,70.7,0,0,0,17.4,0,3.9,0,0,0,4.8,0,0,0,0,0,0,0,0,0,0,0,0,0,0
809,3.2,74.6,4.8,0,0,10.7,0,1.9,0,0,0,4.8,0,0,0,0,0,0,0,0,0,0,0,0,0,0
833,3.2,70.7,4.8,0,0,12.6,0,3.9,0,0,0,4.8,0,0,0,0,0,0,0,0,0,0,0,0,0,0
755,3.2,70.7,4.8,0,0,12.6,0,0,3.9,0,0,4.8,0,0,0,0,0,0,0,0,0,0,0,0,0,0
701,3.2,68.8,4.8,0,0,12.6,0,0,5.8,0,0,4.8,0,0,0,0,0,0,0,0,0,0,0,0,0,0
604,6.1,72.3,4.7,0,0,7.5,0,0,0,0,0,9.4,0,0,0,0,0,0,0,0,0,0,0,0,0,0
803,6.1,75.1,0,0,0,7.5,0,1.9,0,0,0,9.4,0,0,0,0,0,0,0,0,0,0,0,0,0,0
839,6.1,73.2,0,0,0,7.5,0,3.8,0,0,0,9.4,0,0,0,0,0,0,0,0,0,0,0,0,0,0
840,6.1,71.3,1.9,0,0,7.5,0,3.8,0,0,0,9.4,0,0,0,0,0,0,0,0,0,0,0,0,0,0
726,6.1,75.1,0,0,0,7.5,0,0,1.9,0,0,9.4,0,0,0,0,0,0,0,0,0,0,0,0,0,0
681,6.1,73.2,0,0,0,7.5,0,0,3.8,0,0,9.4,0,0,0,0,0,0,0,0,0,0,0,0,0,0
691,6.1,71.3,1.9,0,0,7.5,0,0,3.8,0,0,9.4,0,0,0,0,0,0,0,0,0,0,0,0,0,0
771,6.09,71.33,1.9,0,0,7.49,0,1.9,1.9,0,0,9.39,0,0,0,0,0,0,0,0,0,0,0,0,0,0
988,63.5,0,0,4.9,8.3,0,0,23.3,0,0,0,0,0,0,0,0,0,0,0,0,0,0,0,0,0,0
990,48.3,0,16.9,0,0,0,16.5,16.7,0,0,0,0,0,0,0,0,0,0,0,0,1.6,0,0,0,0,0
821,55.3,14.1,2.1,0,0,0,0,12,8.6,4.6,0,0,0,0,0,0,0,0,0,3.3,0,0,0,0,0,0
800,62.3,0,1,4.3,4.3,0,0,27.3,0,0,0,0,0,0,0,0,0,0,0,0.8,0,0,0,0,0,0
890,64.9,0.9,1.4,0,8.4,0,0,24.4,0,0,0,0,0,0,0,0,0,0,0,0,0,0,0,0,0,0
910,65.94,3.94,2.03,4.46,7.6,0,0,15.58,0.45,0,0,0,0,0,0,0,0,0,0,0,0,0,0,0,0,0
930,69.56,3.52,0.07,4.3,7.46,0,0,15.05,0.04,0,0,0,0,0,0,0,0,0,0,0,0,0,0,0,0,0
825,65.26,4.06,1.98,4.42,7.56,0,0,15.47,0.39,0,0,0,0,0,0,0,0,0,0,0,0,0,0,0.86,0,0
953,63.59,16.46,7.49,0,0,12.46,0,0,0,0,0,0,0,0,0,0,0,0,0,0,0,0,0,0,0,0
1041,65.48,12.29,10.29,2.4,4.8,2.34,0,0,0,0,2.4,0,0,0,0,0,0,0,0,0,0,0,0,0,0,0
1100,62.66,4.46,10.66,9.54,9.22,3.46,0,0,0,0,0,0,0,0,0,0,0,0,0,0,0,0,0,0,0,0
1060,67.47,1.97,10.29,0,14.38,5.89,0,0,0,0,0,0,0,0,0,0,0,0,0,0,0,0,0,0,0,0
1001,64.83,5.69,9.89,0,13.77,5.62,0,0,0,0,0.2,0,0,0,0,0,0,0,0,0,0,0,0,0,0,0
1001,64.85,5.65,9.93,0,11.79,7.63,0,0,0,0,0.15,0,0,0,0,0,0,0,0,0,0,0,0,0,0,0
1016,66.92,3.66,9.88,0,13.75,5.66,0,0,0,0,0.13,0,0,0,0,0,0,0,0,0,0,0,0,0,0,0
1131,65.25,5.59,8.79,0,12.66,7.57,0,0,0,0,0.14,0,0,0,0,0,0,0,0,0,0,0,0,0,0,0
1060,67.46,1.98,10.29,0,14.38,5.89,0,0,0,0,0,0,0,0,0,0,0,0,0,0,0,0,0,0,0,0
1021,64.36,5.61,9.81,0,10.7,7.54,0,0,0,0,1.98,0,0,0,0,0,0,0,0,0,0,0,0,0,0,0
1100,62.65,4.47,10.66,9.54,9.22,3.46,0,0,0,0,0,0,0,0,0,0,0,0,0,0,0,0,0,0,0,0
1065,66.12,3.8,10.1,0,14.02,5.76,0,0,0,0,0.2,0,0,0,0,0,0,0,0,0,0,0,0,0,0,0
1001,65.91,4.65,9.88,0,13.76,5.67,0,0,0,0,0.13,0,0,0,0,0,0,0,0,0,0,0,0,0,0,0
1260,72.96,0,7.03,0,0,0,0,0,0,0,20.01,0,0,0,0,0,0,0,0,0,0,0,0,0,0,0
1215,73.01,0,9,0,0,0,0,0,0,0,17.99,0,0,0,0,0,0,0,0,0,0,0,0,0,0,0
1321,72.01,0,9.97,0,0,0,0,0,0,0,18.02,0,0,0,0,0,0,0,0,0,0,0,0,0,0,0
1163,71.01,0,5.98,0,0,0,0,0,0,0,23.01,0,0,0,0,0,0,0,0,0,0,0,0,0,0,0
1201,71.02,0,7.97,0,0,0,0,0,0,0,21.01,0,0,0,0,0,0,0,0,0,0,0,0,0,0,0
1155,69.99,0,8.02,0,0,0,0,0,0,0,21.99,0,0,0,0,0,0,0,0,0,0,0,0,0,0,0
1150,67.83,0,7.82,0,0,0,0,0,0,0,24.35,0,0,0,0,0,0,0,0,0,0,0,0,0,0,0
1160,66.98,0,8.52,0,0,0,0,0,0,0,24.5,0,0,0,0,0,0,0,0,0,0,0,0,0,0,0
1150,65.01,0,7.97,0,0,0,0,0,0,0,27.02,0,0,0,0,0,0,0,0,0,0,0,0,0,0,0
1175,67.52,0,8.49,0,8.96,0,0,0,0,0,15.03,0,0,0,0,0,0,0,0,0,0,0,0,0,0,0
1120,69.97,0,8.01,0,0,4.01,0,0,0,0,18.01,0,0,0,0,0,0,0,0,0,0,0,0,0,0,0
940,69.27,18.52,0.6,0,0,0.4,0,7.31,2.75,0,0,0,0,0,0,0,0,0,0,0.4,0,0.75,0,0,0,0
1055,73.1,11.08,0.14,0,0,0,0,6.79,3,0,0,3.79,0,0,0,0,0,0,0,0.9,0,1.2,0,0,0,0
970,64.27,20.29,0.14,0,0,0,0,6.8,3,0,0,3.8,0,0,0,0,0,0,0,0.9,0,0.8,0,0,0,0
1080,76.72,7.99,1.3,0,0,0.9,0,6.39,2.5,2.4,0,0,0,0.1,0,0,0,0,0,0,0,1.7,0,0,0,0
1080,75.9,8,1.3,0,0,0.9,0,7.2,2.5,2.4,0,0,0,0.1,0,0,0,0,0,0,0,1.7,0,0,0,0
950,68.23,20.68,0,0,0,0,1.1,2.6,6.39,0,0,0,0,0.2,0,0,0,0,0,0,0,0.8,0,0,0,0
1020,72.14,10.81,0.15,0,0,0,0,4.8,3.2,0,0,6.7,0,0,0,0,0,0,0,0.9,0,1.3,0,0,0,0
1155,67.84,6.16,7.71,3.55,2.55,6.99,0,0,0,1.75,3.45,0,0,0,0,0,0,0,0,0,0,0,0,0,0,0
1160,63.47,9.66,11,3.71,0,9.27,0,0,0,0,2.89,0,0,0,0,0,0,0,0,0,0,0,0,0,0,0
1163,67.24,6,8.19,6.91,3.72,7.27,0,0,0,0,0.67,0,0,0,0,0,0,0,0,0,0,0,0,0,0,0
1155,63.19,11.76,9.49,0,3.98,7.28,0,0,0,0,4.3,0,0,0,0,0,0,0,0,0,0,0,0,0,0,0
1238,67.07,1.9,7.77,4.91,9.42,0,0,0,0,0,8.93,0,0,0,0,0,0,0,0,0,0,0,0,0,0,0
1228,67.29,1.9,7.79,0,14.18,0,0,0,0,2.44,6.4,0,0,0,0,0,0,0,0,0,0,0,0,0,0,0
1188,63.73,2.84,7.12,3.27,14.12,0,0,0,0,0,8.92,0,0,0,0,0,0,0,0,0,0,0,0,0,0,0
1035,42.44,6.1,2.5,0,7.57,13.86,0,0,0,5.21,10.09,0,0,0,0,0.05,0,0,0,10.11,2.07,0,0,0,0,0
1045,52.31,5.94,2.03,0,0,16.18,0,2.4,0,5.08,3.99,0,0,0,0,0.05,0,0,0,10.35,1.67,0,0,0,0,0
1037,31.99,18.01,2.46,7.26,0,16.35,2.52,0,0,0,8.07,0,0,0,0,0.02,0,0,0,9.94,3.38,0,0,0,0,0
900,65.34,0,8.56,0,0,0,12.51,10.05,0,0,0,0,0,0,0,0,0,0,0,0,3.54,0,0,0,0,0
1080,76.72,7.99,1.3,0,0,0.9,0,6.39,2.5,2.4,0,0,0,0,0,0.1,0,0,0,0,0,1.7,0,0,0,0
1080,75.9,8,1.3,0,0,0.9,0,7.2,2.5,2.4,0,0,0,0,0,0.1,0,0,0,0,0,1.7,0,0,0,0
950,68.23,20.68,0,0,0,0,1.1,2.6,6.39,0,0,0,0,0,0,0.2,0,0,0,0,0,0.8,0,0,0,0
995,67.64,22.28,0,0,0,0,0,2.22,6.65,0,0,0,0,0,0,0.2,0,0,0,0,0,1.01,0,0,0,0
1160,62.8,0,6.4,3.85,22.72,0,0,0.4,0.26,2.29,0,0,0,0,0,0,0,0,0,0.78,0.5,0,0,0,0,0
1116,69.75,0,3.25,0,0,1.12,0,7.53,6.21,0,11.93,0,0,0,0,0,0,0,0,0,0,0.21,0,0,0,0
999,74.54,0,1.34,0,0,1.08,0,7.5,5.44,0,9.9,0,0,0,0,0,0,0,0,0,0,0.2,0,0,0,0
1180,51,10.5,15.2,3,18.3,0,0,0,0,0,2,0,0,0,0,0,0,0,0,0,0,0,0,0,0,0
1170,51,10.5,15.2,3,18.3,2,0,0,0,0,0,0,0,0,0,0,0,0,0,0,0,0,0,0,0,0
1090,63.42,2.13,8.81,2.22,19.51,3.91,0,0,0,0,0,0,0,0,0,0,0,0,0,0,0,0,0,0,0,0
1100,63.42,2.13,8.81,0,19.51,0,0,0,0,0,6.13,0,0,0,0,0,0,0,0,0,0,0,0,0,0,0
1105,63.45,2.14,8.81,0,21.68,0,0,0,0,0,3.92,0,0,0,0,0,0,0,0,0,0,0,0,0,0,0
986,63.36,16.11,8.02,0,0,12.51,0,0,0,0,0,0,0,0,0,0,0,0,0,0,0,0,0,0,0,0
1100,62.8,4.6,10.7,9.22,9.22,3.46,0,0,0,0,0,0,0,0,0,0,0,0,0,0,0,0,0,0,0,0
735,68.53,0,0.6,0,0,2.06,0,1.98,9.99,2.16,2.55,11.98,0,0,0,0.15,0,0,0,0,0,0,0,0,0,0
985,6.3,18.76,0,0,0,0,0,10.53,13.86,0,0,0,0,0,0,0.04,0,0,0,8.16,0,0,0,20.24,22.11,0
980,8.54,3.68,0,0,0,0,0,18.21,13.62,0,0,0,0,0,0,0.08,0,0,0,16.06,0,0,0,18.09,21.72,0
1100,68.53,0,0,0,0,0,0,15.5,1.82,0,0,0,0,0,0,0,0,0,0,3.01,11.14,0,0,0,0,0
1101,49.46,10.34,11.88,0,26.85,0.21,0,0.31,0.14,0.4,0,0,0.08,0,0,0,0,0,0,0.33,0,0,0,0,0,0
1095,49.57,9.22,10.39,1.6,27.47,0.21,0,0.31,0.13,0.39,0.31,0,0.08,0,0,0,0,0,0,0.32,0,0,0,0,0,0
1107,48.13,10.16,11.98,6.38,22.47,0.2,0,0.31,0.13,0,0,0,0.08,0,0,0,0,0,0,0.16,0,0,0,0,0,0
1084,50.77,11.26,11.53,0,25.62,0.21,0,0.31,0.14,0,0,0,0.08,0,0,0,0,0,0,0.08,0,0,0,0,0,0
1150,70.31,5.05,8.28,0,8.79,6.89,0,0,0,0,0.68,0,0,0,0,0,0,0,0,0,0,0,0,0,0,0
1360,54.29,2.02,1.71,20.61,21.22,0,0,0,0,0,0,0,0.05,0,0,0,0,0,0,0.1,0,0,0,0,0,0
1300,45.79,0,3.94,20.83,21.52,0,0,6.11,0.43,0,0,0,1.09,0,0,0,0,0,0,0.29,0,0,0,0,0,0
1350,53.78,0,3.82,4.54,32.61,0,0,3.05,0.71,0,0,0,1.03,0,0,0,0,0,0,0.38,0,0,0,0.08,0,0
1300,59.13,0,4.18,7.56,27,0,0,0.02,0.03,0,0,0,0.05,0,0,0,0,0,0,0.1,0,0,0,1.93,0,0
1250,74.87,0,9.02,0,0,0,0,0,0,0,16.11,0,0,0,0,0,0,0,0,0,0,0,0,0,0,0
1021,64.89,5.66,9.9,0,14.81,4.65,0,0,0,0,0.09,0,0,0,0,0,0,0,0,0,0,0,0,0,0,0
972,71.86,0.89,0,0,8.5,0,0,10.09,3.19,4.71,0,0,0,0,0,0.07,0,0,0,0,0.69,0,0,0,0,0
894,71.53,1.34,0,0,7.19,0,0,9.71,4.78,4.7,0,0,0,0,0,0.07,0,0,0,0,0.68,0,0,0,0,0
932,72.15,0.9,0,0,8.1,0,0,8.53,4.82,4.74,0,0,0,0,0,0.07,0,0,0,0,0.69,0,0,0,0,0
1100,61,10,10,13,0,6,0,0,0,0,0,0,0,0,0,0,0,0,0,0,0,0,0,0,0,0
1065,62,11,10,10,0,7,0,0,0,0,0,0,0,0,0,0,0,0,0,0,0,0,0,0,0,0
1080,62,11,10,9,0,8,0,0,0,0,0,0,0,0,0,0,0,0,0,0,0,0,0,0,0,0
1085,62,11,10,8,0,9,0,0,0,0,0,0,0,0,0,0,0,0,0,0,0,0,0,0,0,0
1100,62,10,10,7,6,5,0,0,0,0,0,0,0,0,0,0,0,0,0,0,0,0,0,0,0,0
1150,62,10,10,9,6,3,0,0,0,0,0,0,0,0,0,0,0,0,0,0,0,0,0,0,0,0
940,62,10,10,7,2,9,0,0,0,0,0,0,0,0,0,0,0,0,0,0,0,0,0,0,0,0
1120,62.5,10,10,6.5,6,5,0,0,0,0,0,0,0,0,0,0,0,0,0,0,0,0,0,0,0,0
1070,62,10,10,6.5,6.5,5,0,0,0,0,0,0,0,0,0,0,0,0,0,0,0,0,0,0,0,0
1080,62,10,10,6,6,6,0,0,0,0,0,0,0,0,0,0,0,0,0,0,0,0,0,0,0,0
1080,62.5,10.5,10,6,6,5,0,0,0,0,0,0,0,0,0,0,0,0,0,0,0,0,0,0,0,0
1105,62,10,10,6,7,5,0,0,0,0,0,0,0,0,0,0,0,0,0,0,0,0,0,0,0,0
1080,60.4,9.9,9.9,6.93,6.93,4.95,0,0,0,0,0,0,0,0,0,0,0,0,0,0.99,0,0,0,0,0,0
1055,60,10,12,7,6,5,0,0,0,0,0,0,0,0,0,0,0,0,0,0,0,0,0,0,0,0
1100,61,10,11,7,6,5,0,0,0,0,0,0,0,0,0,0,0,0,0,0,0,0,0,0,0,0
1105,61.5,10,10.5,7,6,5,0,0,0,0,0,0,0,0,0,0,0,0,0,0,0,0,0,0,0,0
1120,62.5,10,9.5,7,6,5,0,0,0,0,0,0,0,0,0,0,0,0,0,0,0,0,0,0,0,0
1050,60,10,12,6.5,6.5,5,0,0,0,0,0,0,0,0,0,0,0,0,0,0,0,0,0,0,0,0
1100,62,9,10,6.5,6.5,5,0,0,0,0,0,0,0,0,0,0,0,0,0,0,0,0,0,1,0,0
1110,62,9,10,6.5,6.5,6,0,0,0,0,0,0,0,0,0,0,0,0,0,0,0,0,0,0,0,0
1100,62,11,10,6.5,6.5,4,0,0,0,0,0,0,0,0,0,0,0,0,0,0,0,0,0,0,0,0
1075,60,10,11,6,6,7,0,0,0,0,0,0,0,0,0,0,0,0,0,0,0,0,0,0,0,0
1100,62,10.5,10.5,6,6,5,0,0,0,0,0,0,0,0,0,0,0,0,0,0,0,0,0,0,0,0
1080,62,10.5,10.5,5.7,5.7,5.6,0,0,0,0,0,0,0,0,0,0,0,0,0,0,0,0,0,0,0,0
1090,62.5,11,10.5,3,8,5,0,0,0,0,0,0,0,0,0,0,0,0,0,0,0,0,0,0,0,0
1110,63,11.5,9.5,6,6,4,0,0,0,0,0,0,0,0,0,0,0,0,0,0,0,0,0,0,0,0
1120,48.3,20.44,13.85,2.64,10.04,1.86,0,0,0,0,2.87,0,0,0,0,0,0,0,0,0,0,0,0,0,0,0
1100,47.85,20.26,15.89,0.96,13.2,0,0,0,0,0,1.84,0,0,0,0,0,0,0,0,0,0,0,0,0,0,0
1090,52.34,19.85,13.09,2.96,3.61,5.05,0,0,0,0,3.1,0,0,0,0,0,0,0,0,0,0,0,0,0,0,0
1530,40,0,0,0,7.6,11.6,0,0,0,0,20.8,0,0,0,0,0,0,0,0,20,0,0,0,0,0,0
1480,36,0,0,0,7.6,11.6,0,0,0,0,20.8,0,0,0,0,0,0,0,0,20,0,0,0,4,0,0
1450,32,0,0,0,7.6,11.6,0,0,0,0,20.8,0,0,0,0,0,0,0,0,20,0,0,0,8,0,0
1490,28,0,0,0,7.6,11.6,0,0,0,0,20.8,0,0,0,0,0,0,0,0,20,0,0,0,12,0,0
1510,24,0,0,0,7.6,11.6,0,0,0,0,20.8,0,0,0,0,0,0,0,0,20,0,0,0,16,0,0
1500,20,0,0,0,7.6,11.6,0,0,0,0,20.8,0,0,0,0,0,0,0,0,20,0,0,0,20,0,0
1515,16,0,0,0,7.6,11.6,0,0,0,0,20.8,0,0,0,0,0,0,0,0,20,0,0,0,24,0,0
1510,12,0,0,0,7.6,11.6,0,0,0,0,20.8,0,0,0,0,0,0,0,0,20,0,0,0,28,0,0
1535,8,0,0,0,7.6,11.6,0,0,0,0,20.8,0,0,0,0,0,0,0,0,20,0,0,0,32,0,0
1480,4,0,0,0,7.6,11.6,0,0,0,0,20.8,0,0,0,0,0,0,0,0,20,0,0,0,36,0,0
1410,0,0,0,0,7.6,11.6,0,0,0,0,20.8,0,0,0,0,0,0,0,0,20,0,0,0,40,0,0
944,53.64,4.31,0,0,0,0,17.84,5.25,0,17.73,0,0,0,0,0,0,0,0,0,0,0,0,0,1.23,0,0
955,52.56,4.22,0,0,0,0,17.49,5.15,0,17.37,0,0,0,0,0,0,0,0,0,2,0,0,0,1.21,0,0
945,52.56,4.22,0,0,0,0,17.49,5.15,0,17.37,0,0,0,0,0,0,0,0,0,0,2,0,0,1.21,0,0
921,52.56,4.22,0,0,0,0,17.49,5.15,0,17.37,0,0,0,0,0,0,0,0,0,0,0,0,0,1.21,2,0
938,52.56,4.22,0,0,0,0,17.49,5.15,0,17.37,0,0,0,0,0,0,0,0,0,0,0,0,0,1.21,0,2
1463,48.1,0,19.8,23.4,0,0,0,0,0,0,0,0,0,0,0,0,0,0,0,5.1,2.2,0,0,1.4,0,0
1357,46.5,0,19.1,22.5,0,0,0,0,0,0,0,0,0,0,0,0,0,0,0,4.9,2.1,0,0,4.9,0,0
957,0,0,0,0,50,0,0,0,0,0,0,0,0,0,0,0,0,0,0,0,0,0,0,50,0,0
922,0,5,0,0,47.5,0,0,0,0,0,0,0,0,0,0,0,0,0,0,0,0,0,0,47.5,0,0
984,0,10,0,0,45,0,0,0,0,0,0,0,0,0,0,0,0,0,0,0,0,0,0,45,0,0
1013,0,15,0,0,42.5,0,0,0,0,0,0,0,0,0,0,0,0,0,0,0,0,0,0,42.5,0,0
1003,0,20,0,0,40,0,0,0,0,0,0,0,0,0,0,0,0,0,0,0,0,0,0,40,0,0
986,0,25,0,0,37.5,0,0,0,0,0,0,0,0,0,0,0,0,0,0,0,0,0,0,37.5,0,0
1000,0,35,0,0,32.5,0,0,0,0,0,0,0,0,0,0,0,0,0,0,0,0,0,0,32.5,0,0
1007,0,45,0,0,27.5,0,0,0,0,0,0,0,0,0,0,0,0,0,0,0,0,0,0,27.5,0,0
1100,66.49,0,0.19,2.91,9.37,0,0,14.21,0,0,0,0,0,0,0,0,0,0,0,0,6.83,0,0,0,0,0
1190,66.31,0,0.14,3.13,0.08,10.25,0,13.09,0,0,0,0,0,0,0,0,0,0,0,0,7,0,0,0,0,0
1049,75.43,0,0.13,3.19,0,0,0,14.46,0,0,0,0,0,0,0,0,0,0,0,0,6.79,0,0,0,0,0
1177,70.92,0,0.13,3.13,4.57,0,0,14.26,0,0,0,0,0,0,0,0,0,0,0,0,6.99,0,0,0,0,0
1115,66.23,0,0.13,3.09,4.49,4.91,0,14.67,0,0,0,0,0,0,0,0,0,0,0,0,6.48,0,0,0,0,0
1105,70.22,0,0.14,3.03,0.09,5.22,0,14.38,0,0,0,0,0,0,0,0,0,0,0,0,6.92,0,0,0,0,0
1125,68.16,0,0.19,3,7.11,0,0,14.47,0,0,0,0,0,0,0,0,0,0,0,0,7.07,0,0,0,0,0
1229,74.06,0,0.13,3.08,2.36,0,0,13.63,0,0,0,0,0,0,0,0,0,0,0,0,6.74,0,0,0,0,0
1157,64.74,0,0.14,3,2.31,7.88,0,14.99,0,0,0,0,0,0,0,0,0,0,0,0,6.94,0,0,0,0,0
1050,65.56,0,0.13,3.05,7.19,2.57,0,14.94,0,0,0,0,0,0,0,0,0,0,0,0,6.56,0,0,0,0,0
1153,66.84,0,0.14,2.9,0.14,7.91,0,14.93,0,0,0,0,0,0,0,0,0,0,0,0,7.14,0,0,0,0,0
1081,70.91,0,0.13,3.01,0.96,2.8,0,14.92,0,0,0,0,0,0,0,0,0,0,0,0,7.27,0,0,0,0,0
1145,69.51,0,0.13,3.1,2.36,2.78,0,14.92,0,0,0,0,0,0,0,0,0,0,0,0,7.2,0,0,0,0,0
1184,68.6,0,0.2,3.05,4.58,2.41,0,14.04,0,0,0,0,0,0,0,0,0,0,0,0,7.12,0,0,0,0,0
1161,68.55,0,0.13,3.08,2.39,4.01,0,14.93,0,0,0,0,0,0,0,0,0,0,0,0,6.91,0,0,0,0,0
1053,68.95,0,0.13,3.09,3.22,3.16,0,14.12,0,0,0,0,0,0,0,0,0,0,0,0,7.33,0,0,0,0,0
1079,50.8,3.8,11.5,10.9,0,0,0,17.7,4.3,0,0,0,0,0,0,0,0,0,0,0,0,0,0,1,0,0
1215,48.85,0.9,13.81,4.7,0,0,16.02,0,0,15.72,0,0,0,0,0,0,0,0,0,0,0,0,0,0,0,0
1196,47.3,3.5,10.7,17.1,0,0,16.4,4,0,0,0,0,0,0,0,0,0,0,0,0,0,0,0,1,0,0
1031,46.5,12,10.5,10,0,0,16.2,3.9,0,0,0,0,0,0,0,0,0,0,0,0,0,0,0,0.9,0,0
1085,50.6,3.8,11.4,10.8,0,0,17.5,4.2,0,0,0,0,0,0,0,0,0,0,0,0,0,0,0,1,0,0.7
1049,48.3,3.6,10.9,10.3,5.2,0,16.7,4,0,0,0,0,0,0,0,0,0,0,0,0,0,0,0,1,0,0
1017,50.5,3.8,11.4,10.8,0,0,17.6,4.2,0,0,0,0,0,0,0,0,0,0,0.7,0,0,0,0,1,0,0
1043,50.2,3.7,11.4,10.7,0,0,17.4,4.2,0,0,0,1.4,0,0,0,0,0,0,0,0,0,0,0,1,0,0
839,4.7,63.5,0,0,0,0,31.8,0,0,0,0,0,0,0,0,0,0,0,0,0,0,0,0,0,0,0
1100,75,0,0,0,20,0,0,5,0,0,0,0,0,0,0,0,0,0,0,0,0,0,0,0,0,0
1035,73.74,0,1.01,0,20.2,0,0,5.05,0,0,0,0,0,0,0,0,0,0,0,0,0,0,0,0,0,0
950,72.45,0,2.04,0,20.41,0,0,5.1,0,0,0,0,0,0,0,0,0,0,0,0,0,0,0,0,0,0
855,69.93,0,4.18,0,20.67,0,0,5.22,0,0,0,0,0,0,0,0,0,0,0,0,0,0,0,0,0,0
1260,73.74,0,0,0,20.2,0,0,5.05,0,0,0,0,0,0,0,0,0,0,0,0,0,0,0,1.01,0,0
1388,72.45,0,0,0,20.41,0,0,5.1,0,0,0,0,0,0,0,0,0,0,0,0,0,0,0,2.04,0,0
1490,71.13,0,0,0,20.62,0,0,5.16,0,0,0,0,0,0,0,0,0,0,0,0,0,0,0,3.09,0,0
1605,69.79,0,0,0,20.83,0,0,5.21,0,0,0,0,0,0,0,0,0,0,0,0,0,0,0,4.17,0,0
1115,90.12,0,0.62,0,2.47,0,0,6.17,0,0,0,0,0,0,0,0,0,0,0,0,0,0,0,0.62,0,0
1120,72.45,0,1.02,0,20.41,0,0,5.1,0,0,0,0,0,0,0,0,0,0,0,0,0,0,0,1.02,0,0
1125,71.09,0,1.55,0,20.61,0,0,5.2,0,0,0,0,0,0,0,0,0,0,0,0,0,0,0,1.55,0,0
1137,69.8,0,2.08,0,20.83,0,0,5.21,0,0,0,0,0,0,0,0,0,0,0,0,0,0,0,2.08,0,0
1160,68.42,0,2.63,0,21.06,0,0,5.26,0,0,0,0,0,0,0,0,0,0,0,0,0,0,0,2.63,0,0
1270,64.13,0,4.35,0,21.74,0,0,5.43,0,0,0,0,0,0,0,0,0,0,0,0,0,0,0,4.35,0,0
1295,62.63,0,4.95,0,21.98,0,0,5.49,0,0,0,0,0,0,0,0,0,0,0,0,0,0,0,4.95,0,0
1320,61.1,0,5.56,0,22.22,0,0,5.56,0,0,0,0,0,0,0,0,0,0,0,0,0,0,0,5.56,0,0
1133,0,0,0,0,0,0,0,0,0,50,0,0,0,0,0,0,0,0,0,0,0,0,0,50,0,0
1133,0,0,0,0,0,0,0,0,0,51,0,0,0,0,0,0,0,0,0,0,0,0,0,49,0,0
1103,0,0,0,0,0,0,0,0,0,54,0,0,0,0,0,0,0,0,0,0,0,0,0,46,0,0
1077,0,0,0,0,0,0,0,0,0,56,0,0,0,0,0,0,0,0,0,0,0,0,0,44,0,0
1173,0,0,0,0,0,0,0,0,0,58,0,0,0,0,0,0,0,0,0,0,0,0,0,42,0,0
1233,0,0,0,0,0,0,0,0,0,60,0,0,0,0,0,0,0,0,0,0,0,0,0,40,0,0
1243,0,0,0,0,0,0,0,0,0,66.67,0,0,0,0,0,0,0,0,0,0,0,0,0,33.33,0,0
1310,0,0,0,0,0,0,0,0,0,75,0,0,0,0,0,0,0,0,0,0,0,0,0,25,0,0
1293,0,0,0,0,0,0,0,0,0,0,0,0,0,0,0,0,12,0,0,0,0,0,0,88,0,0
1343,0,0,0,0,0,0,0,0,0,0,0,0,0,0,0,0,15,0,0,0,0,0,0,85,0,0
1368,0,0,0,0,0,0,0,0,0,0,0,0,0,0,0,0,17,0,0,0,0,0,0,83,0,0
1323,0,0,0,0,0,0,0,0,0,0,0,0,0,0,0,0,20,0,0,0,0,0,0,80,0,0
1423,0,0,0,0,0,0,0,0,0,0,0,0,0,0,0,0,22,0,0,0,0,0,0,78,0,0
1508,0,0,0,0,0,0,0,0,0,0,0,0,0,0,0,0,25,0,0,0,0,0,0,75,0,0
1437,0,0,0,0,0,0,0,0,0,5,0,0,0,0,0,0,23,0,0,0,0,0,0,72,0,0
1428,0,0,0,0,0,0,0,0,0,10,0,0,0,0,0,0,22,0,0,0,0,0,0,68,0,0
1340,0,0,0,0,0,0,0,0,0,15,0,0,0,0,0,0,19,0,0,0,0,0,0,66,0,0
1310,0,0,0,0,0,0,0,0,0,25,0,0,0,0,0,0,15,0,0,0,0,0,0,60,0,0
1148,0,0,0,0,0,0,0,0,0,40,0,0,0,0,0,0,12,0,0,0,0,0,0,48,0,0
1265,0,0,0,0,0,0,0,0,0,45,0,0,0,0,0,0,8,0,0,0,0,0,0,47,0,0
1228,0,0,0,0,0,0,0,0,0,50,0,0,0,0,0,0,8.5,0,0,0,0,0,0,41.5,0,0
1250,0,0,0,0,0,0,0,0,0,58,0,0,0,0,0,0,5,0,0,0,0,0,0,37,0,0
1248,0,0,0,0,0,0,0,0,0,60,0,0,0,0,0,0,5,0,0,0,0,0,0,35,0,0
1258,0,0,0,0,0,0,0,0,0,63,0,0,0,0,0,0,2,0,0,0,0,0,0,35,0,0
1263,42.98,1.85,9.53,0,23.15,0,0,0,0,11.94,0,0,0,0,0,0,0,0,0,10.55,0,0,0,0,0,0
1315,36.67,2.07,10.6,0,25.66,0,0,0,0,13.28,0,0,0,0,0,0,0,0,0,11.72,0,0,0,0,0,0
1275,41.66,2.08,10.48,0,20.91,0,0,0,0,13.21,0,0,0,0,0,0,0,0,0,11.66,0,0,0,0,0,0
1191,38.69,1.87,9.71,0,23.67,0,0,0,0,15.21,0,0,0,0,0,0,0,0,0,10.85,0,0,0,0,0,0
1267,37.48,1.88,9.42,0,22.91,0,0,0,0,11.88,0,0,0,0,0,0,0,0,0,16.43,0,0,0,0,0,0
1269,38.67,1.87,9.78,0,23.66,0,0,0,0,12.25,0,0,0,0,0,0,0,0,0,13.77,0,0,0,0,0,0
960,0,50,0,0,0,0,0,50,0,0,0,0,0,0,0,0,0,0,0,0,0,0,0,0,0,0
940,0,46,8,0,0,0,0,46,0,0,0,0,0,0,0,0,0,0,0,0,0,0,0,0,0,0
905,0,45,10,0,0,0,0,45,0,0,0,0,0,0,0,0,0,0,0,0,0,0,0,0,0,0
900,0,44,12,0,0,0,0,44,0,0,0,0,0,0,0,0,0,0,0,0,0,0,0,0,0,0
880,0,43,14,0,0,0,0,43,0,0,0,0,0,0,0,0,0,0,0,0,0,0,0,0,0,0
855,0,42,16,0,0,0,0,42,0,0,0,0,0,0,0,0,0,0,0,0,0,0,0,0,0,0
845,0,41,18,0,0,0,0,41,0,0,0,0,0,0,0,0,0,0,0,0,0,0,0,0,0,0
875,0,40,20,0,0,0,0,40,0,0,0,0,0,0,0,0,0,0,0,0,0,0,0,0,0,0
900,0,39,22,0,0,0,0,39,0,0,0,0,0,0,0,0,0,0,0,0,0,0,0,0,0,0
920,0,38,24,0,0,0,0,38,0,0,0,0,0,0,0,0,0,0,0,0,0,0,0,0,0,0
930,0,37,26,0,0,0,0,37,0,0,0,0,0,0,0,0,0,0,0,0,0,0,0,0,0,0
960,0,36,28,0,0,0,0,36,0,0,0,0,0,0,0,0,0,0,0,0,0,0,0,0,0,0
975,0,35,30,0,0,0,0,35,0,0,0,0,0,0,0,0,0,0,0,0,0,0,0,0,0,0
975,0,34,32,0,0,0,0,34,0,0,0,0,0,0,0,0,0,0,0,0,0,0,0,0,0,0
990,0,33,34,0,0,0,0,33,0,0,0,0,0,0,0,0,0,0,0,0,0,0,0,0,0,0
650,0,25,0,0,0,0,0,75,0,0,0,0,0,0,0,0,0,0,0,0,0,0,0,0,0,0
600,0,30,0,0,0,0,0,70,0,0,0,0,0,0,0,0,0,0,0,0,0,0,0,0,0,0
750,0,35,0,0,0,0,0,65,0,0,0,0,0,0,0,0,0,0,0,0,0,0,0,0,0,0
750,0,65,0,0,0,0,0,35,0,0,0,0,0,0,0,0,0,0,0,0,0,0,0,0,0,0
780,0,75,0,0,0,0,0,25,0,0,0,0,0,0,0,0,0,0,0,0,0,0,0,0,0,0
790,0,85,0,0,0,0,0,15,0,0,0,0,0,0,0,0,0,0,0,0,0,0,0,0,0,0
1400,68.57,0,17.13,0,0,0,0,0,0,0,0,0,0,0,14.3,0,0,0,0,0,0,0,0,0,0,0
1500,54.02,0,25.23,0,0,0,0,0,0,0,0,0,0,0,20.75,0,0,0,0,0,0,0,0,0,0,0
1550,77.42,0,9.94,0,0,0,0,0,0,0,0,0,0,0,12.64,0,0,0,0,0,0,0,0,0,0,0
1405,0,0,36,0,64,0,0,0,0,0,0,0,0,0,0,0,0,0,0,0,0,0,0,0,0,0
1470,0,0,36,0,58,0,0,6,0,0,0,0,0,0,0,0,0,0,0,0,0,0,0,0,0,0
1405,0,0,36,0,52,6,0,6,0,0,0,0,0,0,0,0,0,0,0,0,0,0,0,0,0,0
1450,0,0,36,0,52,0,0,6,0,0,6,0,0,0,0,0,0,0,0,0,0,0,0,0,0,0
1070,63.33,0,0,0,0,0,36.67,0,0,0,0,0,0,0,0,0,0,0,0,0,0,0,0,0,0,0
970,38.68,9.21,1.57,0,7.14,13.07,5.36,0,0,4.92,9.51,0,0,0,0,0.06,0,0,0,8.53,1.95,0,0,0,0,0
970,37.27,13.1,2.44,7.2,0,16.23,2.5,0,0,0,8,0,0,0,0,0.03,0,0,0,9.86,3.37,0,0,0,0,0
980,63.35,8.75,0,0,0,10.18,0,2.46,2.42,0,7.57,0,0,0,0,0.05,0,0,0,4.29,0.93,0,0,0,0,0
1025,56.1,10.57,0,0,6.77,13.14,0,0,6.58,0,1.5,0,0,0,0,0.03,0,0,0,4.37,0.94,0,0,0,0,0
925,57.19,0,0,0,5.11,4.9,0,4.27,9.12,0,0,0,0,0,0,0.05,0,0,0,19.36,0,0,0,0,0,0
910,56.04,0,0,0,1.2,1.23,0,16.3,5.36,0,0,0,0,0,0,0.05,0,0,0,19.82,0,0,0,0,0,0
950,57.82,0,0,0,0,2.27,0,8.41,5.53,0,0,0,0,0,0,0.05,0,0,0,25.92,0,0,0,0,0,0
