Repository: you0514w/youyou

File: Expansion Coeff.csv (part 3 of 83)
Expansion Coeff (Typical) ( 10-7/K ),SiO2,B2O3,Al2O3,MgO,CaO,BaO,Li2O,Na2O,K2O,Rb2O,Ag2O,Cs2O,Tl2O,MnO,FeO,CoO,NiO,CuO,ZnO,SrO,CdO,PbO,SnO,Cr2O3,Fe2O3,Ga2O3,As2O3,Y2O3,In2O3,Sb2O3,La2O3,Nd2O3,Gd2O3,TiO2,MnO2,GeO2,ZrO2,CeO2,SnO2,TeO2,P2O5,V2O5,Nb2O5,Ta2O5,MoO3,WO3
99,63,0,0,0,0,0,32.5,0,0,0,0,0,0,0,0,0,0,0,0,0,0,0,0,0,0,0,0,0,0,0,0,0,0,0,0,0,0,0,4.5,0,0,0,0,0,0,0
95.5,61.5,0,0,0,0,0,32.5,0,0,0,0,0,0,0,0,0,0,0,0,0,0,0,0,0,0,0,0,0,0,0,0,0,0,0,0,0,0,0,6,0,0,0,0,0,0,0
64,77.5,0,0,0,0,0,20,0,0,0,0,0,0,0,0,0,0,0,0,0,0,0,0,0,0,0,0,0,0,0,0,0,0,0,0,0,2.5,0,0,0,0,0,0,0,0,0
62,75,0,0,0,0,0,20,0,0,0,0,0,0,0,0,0,0,0,0,0,0,0,0,0,0,0,0,0,0,0,0,0,0,0,0,0,5,0,0,0,0,0,0,0,0,0
64,72.5,0,0,0,0,0,20,0,0,0,0,0,0,0,0,0,0,0,0,0,0,0,0,0,0,0,0,0,0,0,0,0,0,0,0,0,7.5,0,0,0,0,0,0,0,0,0
65,70,0,0,0,0,0,20,0,0,0,0,0,0,0,0,0,0,0,0,0,0,0,0,0,0,0,0,0,0,0,0,0,0,0,0,0,10,0,0,0,0,0,0,0,0,0
83.5,72.5,0,0,0,0,0,25,0,0,0,0,0,0,0,0,0,0,0,0,0,0,0,0,0,0,0,0,0,0,0,0,0,0,0,0,0,2.5,0,0,0,0,0,0,0,0,0
80,67.5,0,0,0,0,0,25,0,0,0,0,0,0,0,0,0,0,0,0,0,0,0,0,0,0,0,0,0,0,0,0,0,0,0,0,0,7.5,0,0,0,0,0,0,0,0,0
78,65,0,0,0,0,0,25,0,0,0,0,0,0,0,0,0,0,0,0,0,0,0,0,0,0,0,0,0,0,0,0,0,0,0,0,0,10,0,0,0,0,0,0,0,0,0
88,65,0,0,0,0,0,30,0,0,0,0,0,0,0,0,0,0,0,0,0,0,0,0,0,0,0,0,0,0,0,0,0,0,0,0,0,5,0,0,0,0,0,0,0,0,0
86,60,0,0,0,0,0,30,0,0,0,0,0,0,0,0,0,0,0,0,0,0,0,0,0,0,0,0,0,0,0,0,0,0,0,0,0,10,0,0,0,0,0,0,0,0,0
101,70,0,0,0,0,0,0,20,0,0,0,0,0,0,0,0,0,0,0,0,0,0,0,0,0,0,0,0,0,0,0,0,0,0,0,10,0,0,0,0,0,0,0,0,0,0
100,60,0,0,0,0,0,0,20,0,0,0,0,0,0,0,0,0,0,0,0,0,0,0,0,0,0,0,0,0,0,0,0,0,0,0,20,0,0,0,0,0,0,0,0,0,0
101,50,0,0,0,0,0,0,20,0,0,0,0,0,0,0,0,0,0,0,0,0,0,0,0,0,0,0,0,0,0,0,0,0,0,0,30,0,0,0,0,0,0,0,0,0,0
102.5,40,0,0,0,0,0,0,20,0,0,0,0,0,0,0,0,0,0,0,0,0,0,0,0,0,0,0,0,0,0,0,0,0,0,0,40,0,0,0,0,0,0,0,0,0,0
103.5,30,0,0,0,0,0,0,20,0,0,0,0,0,0,0,0,0,0,0,0,0,0,0,0,0,0,0,0,0,0,0,0,0,0,0,50,0,0,0,0,0,0,0,0,0,0
105,20,0,0,0,0,0,0,20,0,0,0,0,0,0,0,0,0,0,0,0,0,0,0,0,0,0,0,0,0,0,0,0,0,0,0,60,0,0,0,0,0,0,0,0,0,0
106.8,10,0,0,0,0,0,0,20,0,0,0,0,0,0,0,0,0,0,0,0,0,0,0,0,0,0,0,0,0,0,0,0,0,0,0,70,0,0,0,0,0,0,0,0,0,0
109.3,0,0,0,0,0,0,0,20,0,0,0,0,0,0,0,0,0,0,0,0,0,0,0,0,0,0,0,0,0,0,0,0,0,0,0,80,0,0,0,0,0,0,0,0,0,0
143,60,0,0,0,0,0,0,30,0,0,0,0,0,0,0,0,0,0,0,0,0,0,0,0,0,0,0,0,0,0,0,0,0,0,0,10,0,0,0,0,0,0,0,0,0,0
143.3,50,0,0,0,0,0,0,30,0,0,0,0,0,0,0,0,0,0,0,0,0,0,0,0,0,0,0,0,0,0,0,0,0,0,0,20,0,0,0,0,0,0,0,0,0,0
143.3,40,0,0,0,0,0,0,30,0,0,0,0,0,0,0,0,0,0,0,0,0,0,0,0,0,0,0,0,0,0,0,0,0,0,0,30,0,0,0,0,0,0,0,0,0,0
142,30,0,0,0,0,0,0,30,0,0,0,0,0,0,0,0,0,0,0,0,0,0,0,0,0,0,0,0,0,0,0,0,0,0,0,40,0,0,0,0,0,0,0,0,0,0
143,20,0,0,0,0,0,0,30,0,0,0,0,0,0,0,0,0,0,0,0,0,0,0,0,0,0,0,0,0,0,0,0,0,0,0,50,0,0,0,0,0,0,0,0,0,0
143,10,0,0,0,0,0,0,30,0,0,0,0,0,0,0,0,0,0,0,0,0,0,0,0,0,0,0,0,0,0,0,0,0,0,0,60,0,0,0,0,0,0,0,0,0,0
138.9,0,0,0,0,0,0,0,30,0,0,0,0,0,0,0,0,0,0,0,0,0,0,0,0,0,0,0,0,0,0,0,0,0,0,0,70,0,0,0,0,0,0,0,0,0,0
72.8,82.5,0,0,0,0,0,0,15,0,0,0,0,0,0,0,0,0,0,0,0,0,0,0,0,0,0,0,0,0,0,0,0,0,0,0,0,0,0,2.5,0,0,0,0,0,0,0
70.2,80,0,0,0,0,0,0,15,0,0,0,0,0,0,0,0,0,0,0,0,0,0,0,0,0,0,0,0,0,0,0,0,0,0,0,0,0,0,5,0,0,0,0,0,0,0
68.5,77.5,0,0,0,0,0,0,15,0,0,0,0,0,0,0,0,0,0,0,0,0,0,0,0,0,0,0,0,0,0,0,0,0,0,0,0,0,0,7.5,0,0,0,0,0,0,0
95,77.5,0,0,0,0,0,0,20,0,0,0,0,0,0,0,0,0,0,0,0,0,0,0,0,0,0,0,0,0,0,0,0,0,0,0,0,0,0,2.5,0,0,0,0,0,0,0
93,75,0,0,0,0,0,0,20,0,0,0,0,0,0,0,0,0,0,0,0,0,0,0,0,0,0,0,0,0,0,0,0,0,0,0,0,0,0,5,0,0,0,0,0,0,0
87,72.5,0,0,0,0,0,0,20,0,0,0,0,0,0,0,0,0,0,0,0,0,0,0,0,0,0,0,0,0,0,0,0,0,0,0,0,0,0,7.5,0,0,0,0,0,0,0
105,72.5,0,0,0,0,0,0,25,0,0,0,0,0,0,0,0,0,0,0,0,0,0,0,0,0,0,0,0,0,0,0,0,0,0,0,0,0,0,2.5,0,0,0,0,0,0,0
102,70,0,0,0,0,0,0,25,0,0,0,0,0,0,0,0,0,0,0,0,0,0,0,0,0,0,0,0,0,0,0,0,0,0,0,0,0,0,5,0,0,0,0,0,0,0
99,67.5,0,0,0,0,0,0,25,0,0,0,0,0,0,0,0,0,0,0,0,0,0,0,0,0,0,0,0,0,0,0,0,0,0,0,0,0,0,7.5,0,0,0,0,0,0,0
123,67.5,0,0,0,0,0,0,30,0,0,0,0,0,0,0,0,0,0,0,0,0,0,0,0,0,0,0,0,0,0,0,0,0,0,0,0,0,0,2.5,0,0,0,0,0,0,0
126.5,65,0,0,0,0,0,0,30,0,0,0,0,0,0,0,0,0,0,0,0,0,0,0,0,0,0,0,0,0,0,0,0,0,0,0,0,0,0,5,0,0,0,0,0,0,0
114,62.5,0,0,0,0,0,0,30,0,0,0,0,0,0,0,0,0,0,0,0,0,0,0,0,0,0,0,0,0,0,0,0,0,0,0,0,0,0,7.5,0,0,0,0,0,0,0
118,60,0,0,0,0,0,0,30,0,0,0,0,0,0,0,0,0,0,0,0,0,0,0,0,0,0,0,0,0,0,0,0,0,0,0,0,0,0,10,0,0,0,0,0,0,0
84,70.5,0,0,0,0,0,0,15.5,0,0,0,0,0,0,0,0,0,0,0,0,0,0,0,0,0,0,0,0,0,0,0,0,0,14,0,0,0,0,0,0,0,0,0,0,0,0
110,56.7,0,0,0,0,0,0,16.5,0,0,0,0,0,0,0,0,0,0,0,0,0,0,0,0,0,0,0,0,0,0,0,0,0,26.8,0,0,0,0,0,0,0,0,0,0,0,0
112,53.4,0,0,0,0,0,0,21.7,0,0,0,0,0,0,0,0,0,0,0,0,0,0,0,0,0,0,0,0,0,0,0,0,0,24.9,0,0,0,0,0,0,0,0,0,0,0,0
108,40.18,0,0,0,0,0,0,22.53,0,0,0,0,0,0,0,0,0,0,0,0,0,0,0,0,0,0,0,0,0,0,0,0,0,37.29,0,0,0,0,0,0,0,0,0,0,0,0
116,46.8,0,0,0,0,0,0,23,0,0,0,0,0,0,0,0,0,0,0,0,0,0,0,0,0,0,0,0,0,0,0,0,0,30.2,0,0,0,0,0,0,0,0,0,0,0,0
110,71.36,0,0,0,0,0,0,23.25,0,0,0,0,0,0,0,0,0,0,0,0,0,0,0,0,0,0,0,0,0,0,0,0,0,5.39,0,0,0,0,0,0,0,0,0,0,0,0
107,54.69,0,0,0,0,0,0,23.55,0,0,0,0,0,0,0,0,0,0,0,0,0,0,0,0,0,0,0,0,0,0,0,0,0,21.76,0,0,0,0,0,0,0,0,0,0,0,0
115,35,0,0,0,0,0,0,25,0,0,0,0,0,0,0,0,0,0,0,0,0,0,0,0,0,0,0,0,0,0,0,0,0,40,0,0,0,0,0,0,0,0,0,0,0,0
118,60.94,0,0,0,0,0,0,26.17,0,0,0,0,0,0,0,0,0,0,0,0,0,0,0,0,0,0,0,0,0,0,0,0,0,12.89,0,0,0,0,0,0,0,0,0,0,0,0
116,46.6,0,0,0,0,0,0,27.6,0,0,0,0,0,0,0,0,0,0,0,0,0,0,0,0,0,0,0,0,0,0,0,0,0,25.8,0,0,0,0,0,0,0,0,0,0,0,0
127,56.5,0,0,0,0,0,0,27.7,0,0,0,0,0,0,0,0,0,0,0,0,0,0,0,0,0,0,0,0,0,0,0,0,0,15.8,0,0,0,0,0,0,0,0,0,0,0,0
130,39.62,0,0,0,0,0,0,29.04,0,0,0,0,0,0,0,0,0,0,0,0,0,0,0,0,0,0,0,0,0,0,0,0,0,31.34,0,0,0,0,0,0,0,0,0,0,0,0
134.5,50,0,0,0,0,0,0,30,0,0,0,0,0,0,0,0,0,0,0,0,0,0,0,0,0,0,0,0,0,0,0,0,0,20,0,0,0,0,0,0,0,0,0,0,0,0
133,30,0,0,0,0,0,0,30,0,0,0,0,0,0,0,0,0,0,0,0,0,0,0,0,0,0,0,0,0,0,0,0,0,40,0,0,0,0,0,0,0,0,0,0,0,0
161,33.7,0,0,0,0,0,0,32.2,0,0,0,0,0,0,0,0,0,0,0,0,0,0,0,0,0,0,0,0,0,0,0,0,0,34.1,0,0,0,0,0,0,0,0,0,0,0,0
162,39,0,0,0,0,0,0,37.8,0,0,0,0,0,0,0,0,0,0,0,0,0,0,0,0,0,0,0,0,0,0,0,0,0,23.2,0,0,0,0,0,0,0,0,0,0,0,0
49,80,0,0,0,0,0,0,10,0,0,0,0,0,0,0,0,0,0,0,0,0,0,0,0,0,0,0,0,0,0,0,0,0,0,0,0,10,0,0,0,0,0,0,0,0,0
49,75,0,0,0,0,0,0,10,0,0,0,0,0,0,0,0,0,0,0,0,0,0,0,0,0,0,0,0,0,0,0,0,0,0,0,0,15,0,0,0,0,0,0,0,0,0
49,70,0,0,0,0,0,0,10,0,0,0,0,0,0,0,0,0,0,0,0,0,0,0,0,0,0,0,0,0,0,0,0,0,0,0,0,20,0,0,0,0,0,0,0,0,0
70,80,0,0,0,0,0,0,15,0,0,0,0,0,0,0,0,0,0,0,0,0,0,0,0,0,0,0,0,0,0,0,0,0,0,0,0,5,0,0,0,0,0,0,0,0,0
69,75,0,0,0,0,0,0,15,0,0,0,0,0,0,0,0,0,0,0,0,0,0,0,0,0,0,0,0,0,0,0,0,0,0,0,0,10,0,0,0,0,0,0,0,0,0
65,70,0,0,0,0,0,0,15,0,0,0,0,0,0,0,0,0,0,0,0,0,0,0,0,0,0,0,0,0,0,0,0,0,0,0,0,15,0,0,0,0,0,0,0,0,0
68,65,0,0,0,0,0,0,15,0,0,0,0,0,0,0,0,0,0,0,0,0,0,0,0,0,0,0,0,0,0,0,0,0,0,0,0,20,0,0,0,0,0,0,0,0,0
91,75,0,0,0,0,0,0,20,0,0,0,0,0,0,0,0,0,0,0,0,0,0,0,0,0,0,0,0,0,0,0,0,0,0,0,0,5,0,0,0,0,0,0,0,0,0
83.5,70,0,0,0,0,0,0,20,0,0,0,0,0,0,0,0,0,0,0,0,0,0,0,0,0,0,0,0,0,0,0,0,0,0,0,0,10,0,0,0,0,0,0,0,0,0
83,65,0,0,0,0,0,0,20,0,0,0,0,0,0,0,0,0,0,0,0,0,0,0,0,0,0,0,0,0,0,0,0,0,0,0,0,15,0,0,0,0,0,0,0,0,0
110,70,0,0,0,0,0,0,25,0,0,0,0,0,0,0,0,0,0,0,0,0,0,0,0,0,0,0,0,0,0,0,0,0,0,0,0,5,0,0,0,0,0,0,0,0,0
96,65,0,0,0,0,0,0,25,0,0,0,0,0,0,0,0,0,0,0,0,0,0,0,0,0,0,0,0,0,0,0,0,0,0,0,0,10,0,0,0,0,0,0,0,0,0
96,60,0,0,0,0,0,0,25,0,0,0,0,0,0,0,0,0,0,0,0,0,0,0,0,0,0,0,0,0,0,0,0,0,0,0,0,15,0,0,0,0,0,0,0,0,0
126,65,0,0,0,0,0,0,30,0,0,0,0,0,0,0,0,0,0,0,0,0,0,0,0,0,0,0,0,0,0,0,0,0,0,0,0,5,0,0,0,0,0,0,0,0,0
112.5,60,0,0,0,0,0,0,30,0,0,0,0,0,0,0,0,0,0,0,0,0,0,0,0,0,0,0,0,0,0,0,0,0,0,0,0,10,0,0,0,0,0,0,0,0,0
100,55,0,0,0,0,0,0,30,0,0,0,0,0,0,0,0,0,0,0,0,0,0,0,0,0,0,0,0,0,0,0,0,0,0,0,0,15,0,0,0,0,0,0,0,0,0
89,50,0,0,0,0,0,0,30,0,0,0,0,0,0,0,0,0,0,0,0,0,0,0,0,0,0,0,0,0,0,0,0,0,0,0,0,20,0,0,0,0,0,0,0,0,0
137,60,0,0,0,0,0,0,35,0,0,0,0,0,0,0,0,0,0,0,0,0,0,0,0,0,0,0,0,0,0,0,0,0,0,0,0,5,0,0,0,0,0,0,0,0,0
122,55,0,0,0,0,0,0,35,0,0,0,0,0,0,0,0,0,0,0,0,0,0,0,0,0,0,0,0,0,0,0,0,0,0,0,0,10,0,0,0,0,0,0,0,0,0
110,50,0,0,0,0,0,0,35,0,0,0,0,0,0,0,0,0,0,0,0,0,0,0,0,0,0,0,0,0,0,0,0,0,0,0,0,15,0,0,0,0,0,0,0,0,0
94,45,0,0,0,0,0,0,35,0,0,0,0,0,0,0,0,0,0,0,0,0,0,0,0,0,0,0,0,0,0,0,0,0,0,0,0,20,0,0,0,0,0,0,0,0,0
144,55,0,0,0,0,0,0,40,0,0,0,0,0,0,0,0,0,0,0,0,0,0,0,0,0,0,0,0,0,0,0,0,0,0,0,0,5,0,0,0,0,0,0,0,0,0
130,50,0,0,0,0,0,0,40,0,0,0,0,0,0,0,0,0,0,0,0,0,0,0,0,0,0,0,0,0,0,0,0,0,0,0,0,10,0,0,0,0,0,0,0,0,0
112,45,0,0,0,0,0,0,40,0,0,0,0,0,0,0,0,0,0,0,0,0,0,0,0,0,0,0,0,0,0,0,0,0,0,0,0,15,0,0,0,0,0,0,0,0,0
105,40,0,0,0,0,0,0,40,0,0,0,0,0,0,0,0,0,0,0,0,0,0,0,0,0,0,0,0,0,0,0,0,0,0,0,0,20,0,0,0,0,0,0,0,0,0
148,50,0,0,0,0,0,0,45,0,0,0,0,0,0,0,0,0,0,0,0,0,0,0,0,0,0,0,0,0,0,0,0,0,0,0,0,5,0,0,0,0,0,0,0,0,0
144,45,0,0,0,0,0,0,45,0,0,0,0,0,0,0,0,0,0,0,0,0,0,0,0,0,0,0,0,0,0,0,0,0,0,0,0,10,0,0,0,0,0,0,0,0,0
115,40,0,0,0,0,0,0,45,0,0,0,0,0,0,0,0,0,0,0,0,0,0,0,0,0,0,0,0,0,0,0,0,0,0,0,0,15,0,0,0,0,0,0,0,0,0
128.7,70.2,0,0,0,0,0,0,25,0,0,0,0,0,0,0,0,0,0,0,0,0,0,0,0,0,0,0,0,0,0,0,0,0,0,0,0,0,0,0,4.8,0,0,0,0,0,0
136.3,65.2,0,0,0,0,0,0,25,0,0,0,0,0,0,0,0,0,0,0,0,0,0,0,0,0,0,0,0,0,0,0,0,0,0,0,0,0,0,0,9.8,0,0,0,0,0,0
150.4,55.4,0,0,0,0,0,0,25,0,0,0,0,0,0,0,0,0,0,0,0,0,0,0,0,0,0,0,0,0,0,0,0,0,0,0,0,0,0,0,19.6,0,0,0,0,0,0
159.6,50.1,0,0,0,0,0,0,25,0,0,0,0,0,0,0,0,0,0,0,0,0,0,0,0,0,0,0,0,0,0,0,0,0,0,0,0,0,0,0,24.9,0,0,0,0,0,0
148,65.2,0,0,0,0,0,0,30,0,0,0,0,0,0,0,0,0,0,0,0,0,0,0,0,0,0,0,0,0,0,0,0,0,0,0,0,0,0,0,4.8,0,0,0,0,0,0
155.1,60,0,0,0,0,0,0,30,0,0,0,0,0,0,0,0,0,0,0,0,0,0,0,0,0,0,0,0,0,0,0,0,0,0,0,0,0,0,0,10,0,0,0,0,0,0
162.7,55,0,0,0,0,0,0,30,0,0,0,0,0,0,0,0,0,0,0,0,0,0,0,0,0,0,0,0,0,0,0,0,0,0,0,0,0,0,0,15,0,0,0,0,0,0
97.5,77.5,0,0,0,0,0,0,0,20,0,0,0,0,0,0,0,0,0,0,0,0,0,0,0,0,0,0,0,0,0,0,0,0,0,0,0,0,0,2.5,0,0,0,0,0,0,0
93,75,0,0,0,0,0,0,0,20,0,0,0,0,0,0,0,0,0,0,0,0,0,0,0,0,0,0,0,0,0,0,0,0,0,0,0,0,0,5,0,0,0,0,0,0,0
88.5,72.5,0,0,0,0,0,0,0,20,0,0,0,0,0,0,0,0,0,0,0,0,0,0,0,0,0,0,0,0,0,0,0,0,0,0,0,0,0,7.5,0,0,0,0,0,0,0
72.5,58.21,0,0,0,0,0,0,0,11.14,0,0,0,0,0,0,0,0,0,0,0,0,0,0,0,0,0,0,0,0,0,0,0,0,30.65,0,0,0,0,0,0,0,0,0,0,0,0
81,73,0,0,0,0,0,0,0,14.33,0,0,0,0,0,0,0,0,0,0,0,0,0,0,0,0,0,0,0,0,0,0,0,0,12.67,0,0,0,0,0,0,0,0,0,0,0,0
86,68.34,0,0,0,0,0,0,0,14.53,0,0,0,0,0,0,0,0,0,0,0,0,0,0,0,0,0,0,0,0,0,0,0,0,17.13,0,0,0,0,0,0,0,0,0,0,0,0
92,48.28,0,0,0,0,0,0,0,15.4,0,0,0,0,0,0,0,0,0,0,0,0,0,0,0,0,0,0,0,0,0,0,0,0,36.32,0,0,0,0,0,0,0,0,0,0,0,0
93,42.89,0,0,0,0,0,0,0,15.63,0,0,0,0,0,0,0,0,0,0,0,0,0,0,0,0,0,0,0,0,0,0,0,0,41.48,0,0,0,0,0,0,0,0,0,0,0,0
120,64.39,0,0,0,0,0,0,0,22.4,0,0,0,0,0,0,0,0,0,0,0,0,0,0,0,0,0,0,0,0,0,0,0,0,13.21,0,0,0,0,0,0,0,0,0,0,0,0
128,48.96,0,0,0,0,0,0,0,23.42,0,0,0,0,0,0,0,0,0,0,0,0,0,0,0,0,0,0,0,0,0,0,0,0,27.62,0,0,0,0,0,0,0,0,0,0,0,0
138,37.87,0,0,0,0,0,0,0,24.15,0,0,0,0,0,0,0,0,0,0,0,0,0,0,0,0,0,0,0,0,0,0,0,0,37.98,0,0,0,0,0,0,0,0,0,0,0,0
130,32.06,0,0,0,0,0,0,0,24.53,0,0,0,0,0,0,0,0,0,0,0,0,0,0,0,0,0,0,0,0,0,0,0,0,43.41,0,0,0,0,0,0,0,0,0,0,0,0
156,7.5,0,0,0,0,0,0,37,0,0,0,0,0,0,0,0,0,0,0,0,0,0,0,0,0,0,0,0,0,0,0,0,0,0,0,0,0,0,0,0,55.5,0,0,0,0,0
146,10.7,0,0,0,0,0,0,35.72,0,0,0,0,0,0,0,0,0,0,0,0,0,0,0,0,0,0,0,0,0,0,0,0,0,0,0,0,0,0,0,0,53.58,0,0,0,0,0
142,14,0,0,0,0,0,0,34.4,0,0,0,0,0,0,0,0,0,0,0,0,0,0,0,0,0,0,0,0,0,0,0,0,0,0,0,0,0,0,0,0,51.6,0,0,0,0,0
141,16.7,0,0,0,0,0,0,33.32,0,0,0,0,0,0,0,0,0,0,0,0,0,0,0,0,0,0,0,0,0,0,0,0,0,0,0,0,0,0,0,0,49.98,0,0,0,0,0
114,25,0,0,0,0,0,0,30,0,0,0,0,0,0,0,0,0,0,0,0,0,0,0,0,0,0,0,0,0,0,0,0,0,0,0,0,0,0,0,0,45,0,0,0,0,0
62,77.5,0,0,0,0,0,0,15,0,0,0,0,0,0,0,0,0,0,0,0,0,0,0,0,0,0,0,0,0,0,0,0,0,0,0,0,0,0,0,0,0,0,7.5,0,0,0
92,75.1,0,0,0,0,0,0,19.9,0,0,0,0,0,0,0,0,0,0,0,0,0,0,0,0,0,0,0,0,0,0,0,0,0,0,0,0,0,0,0,0,0,0,5,0,0,0
45,74.9,0,0,0,0,0,0,12.6,0,0,0,0,0,0,0,0,0,0,0,0,0,0,0,0,0,0,0,0,0,0,0,0,0,0,0,0,0,0,0,0,0,0,12.5,0,0,0
92,71.1,0,0,0,0,0,0,21.9,0,0,0,0,0,0,0,0,0,0,0,0,0,0,0,0,0,0,0,0,0,0,0,0,0,0,0,0,0,0,0,0,0,0,7,0,0,0
60,70,0,0,0,0,0,0,15,0,0,0,0,0,0,0,0,0,0,0,0,0,0,0,0,0,0,0,0,0,0,0,0,0,0,0,0,0,0,0,0,0,0,15,0,0,0
75,70,0,0,0,0,0,0,20,0,0,0,0,0,0,0,0,0,0,0,0,0,0,0,0,0,0,0,0,0,0,0,0,0,0,0,0,0,0,0,0,0,0,10,0,0,0
99,70,0,0,0,0,0,0,25,0,0,0,0,0,0,0,0,0,0,0,0,0,0,0,0,0,0,0,0,0,0,0,0,0,0,0,0,0,0,0,0,0,0,5,0,0,0
127,65.1,0,0,0,0,0,0,29.9,0,0,0,0,0,0,0,0,0,0,0,0,0,0,0,0,0,0,0,0,0,0,0,0,0,0,0,0,0,0,0,0,0,0,5,0,0,0
92,62.1,0,0,0,0,0,0,24.9,0,0,0,0,0,0,0,0,0,0,0,0,0,0,0,0,0,0,0,0,0,0,0,0,0,0,0,0,0,0,0,0,0,0,13,0,0,0
87,62,0,0,0,0,0,0,29,0,0,0,0,0,0,0,0,0,0,0,0,0,0,0,0,0,0,0,0,0,0,0,0,0,0,0,0,0,0,0,0,0,0,9,0,0,0
90,61.9,0,0,0,0,0,0,22.1,0,0,0,0,0,0,0,0,0,0,0,0,0,0,0,0,0,0,0,0,0,0,0,0,0,0,0,0,0,0,0,0,0,0,16,0,0,0
72,61.8,0,0,0,0,0,0,19.1,0,0,0,0,0,0,0,0,0,0,0,0,0,0,0,0,0,0,0,0,0,0,0,0,0,0,0,0,0,0,0,0,0,0,19.1,0,0,0
66,54.2,0,0,0,0,0,0,19.8,0,0,0,0,0,0,0,0,0,0,0,0,0,0,0,0,0,0,0,0,0,0,0,0,0,0,0,0,0,0,0,0,0,0,26,0,0,0
70,54.1,0,0,0,0,0,0,22.9,0,0,0,0,0,0,0,0,0,0,0,0,0,0,0,0,0,0,0,0,0,0,0,0,0,0,0,0,0,0,0,0,0,0,23,0,0,0
103,54.1,0,0,0,0,0,0,29.9,0,0,0,0,0,0,0,0,0,0,0,0,0,0,0,0,0,0,0,0,0,0,0,0,0,0,0,0,0,0,0,0,0,0,16,0,0,0
84,54,0,0,0,0,0,0,26,0,0,0,0,0,0,0,0,0,0,0,0,0,0,0,0,0,0,0,0,0,0,0,0,0,0,0,0,0,0,0,0,0,0,20,0,0,0
125,53.9,0,0,0,0,0,0,35.1,0,0,0,0,0,0,0,0,0,0,0,0,0,0,0,0,0,0,0,0,0,0,0,0,0,0,0,0,0,0,0,0,0,0,11,0,0,0
76,50,0,0,0,0,0,0,25,0,0,0,0,0,0,0,0,0,0,0,0,0,0,0,0,0,0,0,0,0,0,0,0,0,0,0,0,0,0,0,0,0,0,25,0,0,0
95,50,0,0,0,0,0,0,30,0,0,0,0,0,0,0,0,0,0,0,0,0,0,0,0,0,0,0,0,0,0,0,0,0,0,0,0,0,0,0,0,0,0,20,0,0,0
135,49.9,0,0,0,0,0,0,38.1,0,0,0,0,0,0,0,0,0,0,0,0,0,0,0,0,0,0,0,0,0,0,0,0,0,0,0,0,0,0,0,0,0,0,12,0,0,0
112,47,0,0,0,0,0,0,33.9,0,0,0,0,0,0,0,0,0,0,0,0,0,0,0,0,0,0,0,0,0,0,0,0,0,0,0,0,0,0,0,0,0,0,19.1,0,0,0
143,45.5,0,0,0,0,0,0,40.9,0,0,0,0,0,0,0,0,0,0,0,0,0,0,0,0,0,0,0,0,0,0,0,0,0,0,0,0,0,0,0,0,0,0,13.6,0,0,0
68,64.5,0,0,0,0,0,0,0,16.1,0,0,0,0,0,0,0,0,0,0,0,0,0,0,0,0,0,0,0,0,0,0,0,0,0,0,0,0,0,0,0,0,0,19.4,0,0,0
71,66.6,0,0,0,0,0,0,0,16.7,0,0,0,0,0,0,0,0,0,0,0,0,0,0,0,0,0,0,0,0,0,0,0,0,0,0,0,0,0,0,0,0,0,16.7,0,0,0
72.5,69,0,0,0,0,0,0,0,17.2,0,0,0,0,0,0,0,0,0,0,0,0,0,0,0,0,0,0,0,0,0,0,0,0,0,0,0,0,0,0,0,0,0,13.8,0,0,0
76,71.4,0,0,0,0,0,0,0,17.9,0,0,0,0,0,0,0,0,0,0,0,0,0,0,0,0,0,0,0,0,0,0,0,0,0,0,0,0,0,0,0,0,0,10.7,0,0,0
81,74.1,0,0,0,0,0,0,0,18.5,0,0,0,0,0,0,0,0,0,0,0,0,0,0,0,0,0,0,0,0,0,0,0,0,0,0,0,0,0,0,0,0,0,7.4,0,0,0
95,77,0,0,0,0,0,0,0,19.2,0,0,0,0,0,0,0,0,0,0,0,0,0,0,0,0,0,0,0,0,0,0,0,0,0,0,0,0,0,0,0,0,0,3.8,0,0,0
88,47.6,0,0,0,0,0,0,0,23.8,0,0,0,0,0,0,0,0,0,0,0,0,0,0,0,0,0,0,0,0,0,0,0,0,0,0,0,0,0,0,0,0,0,28.6,0,0,0
95.7,50,0,0,0,0,0,0,0,25,0,0,0,0,0,0,0,0,0,0,0,0,0,0,0,0,0,0,0,0,0,0,0,0,0,0,0,0,0,0,0,0,0,25,0,0,0
98,52.6,0,0,0,0,0,0,0,26.3,0,0,0,0,0,0,0,0,0,0,0,0,0,0,0,0,0,0,0,0,0,0,0,0,0,0,0,0,0,0,0,0,0,21.1,0,0,0
103,55.5,0,0,0,0,0,0,0,27.8,0,0,0,0,0,0,0,0,0,0,0,0,0,0,0,0,0,0,0,0,0,0,0,0,0,0,0,0,0,0,0,0,0,16.7,0,0,0
118,58.8,0,0,0,0,0,0,0,29.4,0,0,0,0,0,0,0,0,0,0,0,0,0,0,0,0,0,0,0,0,0,0,0,0,0,0,0,0,0,0,0,0,0,11.8,0,0,0
137,62.5,0,0,0,0,0,0,0,31.3,0,0,0,0,0,0,0,0,0,0,0,0,0,0,0,0,0,0,0,0,0,0,0,0,0,0,0,0,0,0,0,0,0,6.2,0,0,0
67.5,50,0,0,0,10,0,0,0,0,0,0,0,0,40,0,0,0,0,0,0,0,0,0,0,0,0,0,0,0,0,0,0,0,0,0,0,0,0,0,0,0,0,0,0,0,0
76.5,50,0,0,0,20,0,0,0,0,0,0,0,0,30,0,0,0,0,0,0,0,0,0,0,0,0,0,0,0,0,0,0,0,0,0,0,0,0,0,0,0,0,0,0,0,0
81,50,0,0,0,30,0,0,0,0,0,0,0,0,20,0,0,0,0,0,0,0,0,0,0,0,0,0,0,0,0,0,0,0,0,0,0,0,0,0,0,0,0,0,0,0,0
74.5,50,0,0,0,40,0,0,0,0,0,0,0,0,10,0,0,0,0,0,0,0,0,0,0,0,0,0,0,0,0,0,0,0,0,0,0,0,0,0,0,0,0,0,0,0,0
70,50,0,0,0,0,0,0,0,0,0,0,0,0,40,0,0,0,0,0,10,0,0,0,0,0,0,0,0,0,0,0,0,0,0,0,0,0,0,0,0,0,0,0,0,0,0
81.8,50,0,0,0,0,0,0,0,0,0,0,0,0,30,0,0,0,0,0,20,0,0,0,0,0,0,0,0,0,0,0,0,0,0,0,0,0,0,0,0,0,0,0,0,0,0
89.6,50,0,0,0,0,0,0,0,0,0,0,0,0,20,0,0,0,0,0,30,0,0,0,0,0,0,0,0,0,0,0,0,0,0,0,0,0,0,0,0,0,0,0,0,0,0
84.6,50,0,0,0,0,0,0,0,0,0,0,0,0,10,0,0,0,0,0,40,0,0,0,0,0,0,0,0,0,0,0,0,0,0,0,0,0,0,0,0,0,0,0,0,0,0
78,50,0,0,0,0,10,0,0,0,0,0,0,0,40,0,0,0,0,0,0,0,0,0,0,0,0,0,0,0,0,0,0,0,0,0,0,0,0,0,0,0,0,0,0,0,0
91.7,50,0,0,0,0,20,0,0,0,0,0,0,0,30,0,0,0,0,0,0,0,0,0,0,0,0,0,0,0,0,0,0,0,0,0,0,0,0,0,0,0,0,0,0,0,0
101,50,0,0,0,0,30,0,0,0,0,0,0,0,20,0,0,0,0,0,0,0,0,0,0,0,0,0,0,0,0,0,0,0,0,0,0,0,0,0,0,0,0,0,0,0,0
99.3,50,0,0,0,0,40,0,0,0,0,0,0,0,10,0,0,0,0,0,0,0,0,0,0,0,0,0,0,0,0,0,0,0,0,0,0,0,0,0,0,0,0,0,0,0,0
52.5,50,0,0,0,0,0,0,0,0,0,0,0,0,45,0,0,0,0,5,0,0,0,0,0,0,0,0,0,0,0,0,0,0,0,0,0,0,0,0,0,0,0,0,0,0,0
57,50,0,0,0,0,0,0,0,0,0,0,0,0,40,0,0,0,0,10,0,0,0,0,0,0,0,0,0,0,0,0,0,0,0,0,0,0,0,0,0,0,0,0,0,0,0
62,50,0,0,0,0,0,0,0,0,0,0,0,0,30,0,0,0,0,20,0,0,0,0,0,0,0,0,0,0,0,0,0,0,0,0,0,0,0,0,0,0,0,0,0,0,0
50.5,50,0,0,0,0,0,0,0,0,0,0,0,0,20,0,0,0,0,30,0,0,0,0,0,0,0,0,0,0,0,0,0,0,0,0,0,0,0,0,0,0,0,0,0,0,0
42.5,50,0,0,0,0,0,0,0,0,0,0,0,0,10,0,0,0,0,40,0,0,0,0,0,0,0,0,0,0,0,0,0,0,0,0,0,0,0,0,0,0,0,0,0,0,0
48.2,50,0,0,0,0,0,0,0,0,0,0,0,0,40,0,0,0,0,0,0,10,0,0,0,0,0,0,0,0,0,0,0,0,0,0,0,0,0,0,0,0,0,0,0,0,0
71,50,0,0,0,0,0,0,0,0,0,0,0,0,30,0,0,0,0,0,0,20,0,0,0,0,0,0,0,0,0,0,0,0,0,0,0,0,0,0,0,0,0,0,0,0,0
67.5,50,0,0,0,0,0,0,0,0,0,0,0,0,20,0,0,0,0,0,0,30,0,0,0,0,0,0,0,0,0,0,0,0,0,0,0,0,0,0,0,0,0,0,0,0,0
61.3,50,0,0,0,0,0,0,0,0,0,0,0,0,10,0,0,0,0,0,0,40,0,0,0,0,0,0,0,0,0,0,0,0,0,0,0,0,0,0,0,0,0,0,0,0,0
86,70,0,0,0,0,28,0,0,0,0,0,0,0,0,0,0,0,0,2,0,0,0,0,0,0,0,0,0,0,0,0,0,0,0,0,0,0,0,0,0,0,0,0,0,0,0
92,60,0,0,0,0,30,0,0,0,0,0,0,0,0,0,0,0,0,10,0,0,0,0,0,0,0,0,0,0,0,0,0,0,0,0,0,0,0,0,0,0,0,0,0,0,0
92,60,0,0,0,0,28,0,0,0,0,0,0,0,0,0,0,0,0,12,0,0,0,0,0,0,0,0,0,0,0,0,0,0,0,0,0,0,0,0,0,0,0,0,0,0,0
105,50,0,0,0,0,36,0,0,0,0,0,0,0,0,0,0,0,0,14,0,0,0,0,0,0,0,0,0,0,0,0,0,0,0,0,0,0,0,0,0,0,0,0,0,0,0
69,60,0,0,0,0,16,0,0,0,0,0,0,0,0,0,0,0,0,24,0,0,0,0,0,0,0,0,0,0,0,0,0,0,0,0,0,0,0,0,0,0,0,0,0,0,0
93,50,0,0,0,0,26,0,0,0,0,0,0,0,0,0,0,0,0,24,0,0,0,0,0,0,0,0,0,0,0,0,0,0,0,0,0,0,0,0,0,0,0,0,0,0,0
95,48.98,0,0,0,0,26.53,0,0,0,0,0,0,0,0,0,0,0,0,24.49,0,0,0,0,0,0,0,0,0,0,0,0,0,0,0,0,0,0,0,0,0,0,0,0,0,0,0
79,50,0,0,0,0,20,0,0,0,0,0,0,0,0,0,0,0,0,30,0,0,0,0,0,0,0,0,0,0,0,0,0,0,0,0,0,0,0,0,0,0,0,0,0,0,0
72,50,0,0,0,0,12,0,0,0,0,0,0,0,0,0,0,0,0,38,0,0,0,0,0,0,0,0,0,0,0,0,0,0,0,0,0,0,0,0,0,0,0,0,0,0,0
57,50,0,0,0,0,8,0,0,0,0,0,0,0,0,0,0,0,0,42,0,0,0,0,0,0,0,0,0,0,0,0,0,0,0,0,0,0,0,0,0,0,0,0,0,0,0
82.4,65,0,0,0,0,17.5,0,0,0,0,0,0,0,0,0,0,0,0,0,0,0,17.5,0,0,0,0,0,0,0,0,0,0,0,0,0,0,0,0,0,0,0,0,0,0,0,0
89.2,60,0,0,0,0,20,0,0,0,0,0,0,0,0,0,0,0,0,0,0,0,20,0,0,0,0,0,0,0,0,0,0,0,0,0,0,0,0,0,0,0,0,0,0,0,0
93.6,56.7,0,0,0,0,23.3,0,0,0,0,0,0,0,0,0,0,0,0,0,0,0,20,0,0,0,0,0,0,0,0,0,0,0,0,0,0,0,0,0,0,0,0,0,0,0,0
95.6,55,0,0,0,0,22.5,0,0,0,0,0,0,0,0,0,0,0,0,0,0,0,22.5,0,0,0,0,0,0,0,0,0,0,0,0,0,0,0,0,0,0,0,0,0,0,0,0
102.1,50,0,0,0,0,25,0,0,0,0,0,0,0,0,0,0,0,0,0,0,0,25,0,0,0,0,0,0,0,0,0,0,0,0,0,0,0,0,0,0,0,0,0,0,0,0
64.6,39.31,0,0,0,0,0,0,0,0,0,0,0,0,0,0,0,0,0,28.7,0,0,31.99,0,0,0,0,0,0,0,0,0,0,0,0,0,0,0,0,0,0,0,0,0,0,0,0
27.1,75,0,12.5,12.5,0,0,0,0,0,0,0,0,0,0,0,0,0,0,0,0,0,0,0,0,0,0,0,0,0,0,0,0,0,0,0,0,0,0,0,0,0,0,0,0,0,0
37,56.55,0,8.33,35.12,0,0,0,0,0,0,0,0,0,0,0,0,0,0,0,0,0,0,0,0,0,0,0,0,0,0,0,0,0,0,0,0,0,0,0,0,0,0,0,0,0,0
37,52.86,0,11.33,35.81,0,0,0,0,0,0,0,0,0,0,0,0,0,0,0,0,0,0,0,0,0,0,0,0,0,0,0,0,0,0,0,0,0,0,0,0,0,0,0,0,0,0
53.5,48.64,0,5.21,46.15,0,0,0,0,0,0,0,0,0,0,0,0,0,0,0,0,0,0,0,0,0,0,0,0,0,0,0,0,0,0,0,0,0,0,0,0,0,0,0,0,0,0
45,45.04,0,7.96,47,0,0,0,0,0,0,0,0,0,0,0,0,0,0,0,0,0,0,0,0,0,0,0,0,0,0,0,0,0,0,0,0,0,0,0,0,0,0,0,0,0,0
50.5,43.28,0,5.1,51.62,0,0,0,0,0,0,0,0,0,0,0,0,0,0,0,0,0,0,0,0,0,0,0,0,0,0,0,0,0,0,0,0,0,0,0,0,0,0,0,0,0,0
45.6,70,0,10,0,20,0,0,0,0,0,0,0,0,0,0,0,0,0,0,0,0,0,0,0,0,0,0,0,0,0,0,0,0,0,0,0,0,0,0,0,0,0,0,0,0,0
45.3,60,0,20,0,20,0,0,0,0,0,0,0,0,0,0,0,0,0,0,0,0,0,0,0,0,0,0,0,0,0,0,0,0,0,0,0,0,0,0,0,0,0,0,0,0,0
43.5,55,0,25,0,20,0,0,0,0,0,0,0,0,0,0,0,0,0,0,0,0,0,0,0,0,0,0,0,0,0,0,0,0,0,0,0,0,0,0,0,0,0,0,0,0,0
52.8,60,0,15,0,25,0,0,0,0,0,0,0,0,0,0,0,0,0,0,0,0,0,0,0,0,0,0,0,0,0,0,0,0,0,0,0,0,0,0,0,0,0,0,0,0,0
64.1,60,0,10,0,30,0,0,0,0,0,0,0,0,0,0,0,0,0,0,0,0,0,0,0,0,0,0,0,0,0,0,0,0,0,0,0,0,0,0,0,0,0,0,0,0,0
76.9,50,0,10,0,40,0,0,0,0,0,0,0,0,0,0,0,0,0,0,0,0,0,0,0,0,0,0,0,0,0,0,0,0,0,0,0,0,0,0,0,0,0,0,0,0,0
72.8,40,0,20,0,40,0,0,0,0,0,0,0,0,0,0,0,0,0,0,0,0,0,0,0,0,0,0,0,0,0,0,0,0,0,0,0,0,0,0,0,0,0,0,0,0,0
61.7,30,0,30,0,40,0,0,0,0,0,0,0,0,0,0,0,0,0,0,0,0,0,0,0,0,0,0,0,0,0,0,0,0,0,0,0,0,0,0,0,0,0,0,0,0,0
91,40,0,10,0,50,0,0,0,0,0,0,0,0,0,0,0,0,0,0,0,0,0,0,0,0,0,0,0,0,0,0,0,0,0,0,0,0,0,0,0,0,0,0,0,0,0
39.5,75,0,0,0,15,0,0,0,0,0,0,0,0,0,0,0,0,0,0,0,0,0,0,0,0,10,0,0,0,0,0,0,0,0,0,0,0,0,0,0,0,0,0,0,0,0
45.7,70,0,0,0,15,0,0,0,0,0,0,0,0,0,0,0,0,0,0,0,0,0,0,0,0,15,0,0,0,0,0,0,0,0,0,0,0,0,0,0,0,0,0,0,0,0
45.5,60,0,0,0,15,0,0,0,0,0,0,0,0,0,0,0,0,0,0,0,0,0,0,0,0,25,0,0,0,0,0,0,0,0,0,0,0,0,0,0,0,0,0,0,0,0
44.9,70,0,0,0,20,0,0,0,0,0,0,0,0,0,0,0,0,0,0,0,0,0,0,0,0,10,0,0,0,0,0,0,0,0,0,0,0,0,0,0,0,0,0,0,0,0
49.7,65,0,0,0,20,0,0,0,0,0,0,0,0,0,0,0,0,0,0,0,0,0,0,0,0,15,0,0,0,0,0,0,0,0,0,0,0,0,0,0,0,0,0,0,0,0
53.7,60,0,0,0,20,0,0,0,0,0,0,0,0,0,0,0,0,0,0,0,0,0,0,0,0,20,0,0,0,0,0,0,0,0,0,0,0,0,0,0,0,0,0,0,0,0
50.8,55,0,0,0,20,0,0,0,0,0,0,0,0,0,0,0,0,0,0,0,0,0,0,0,0,25,0,0,0,0,0,0,0,0,0,0,0,0,0,0,0,0,0,0,0,0
50.2,50,0,0,0,20,0,0,0,0,0,0,0,0,0,0,0,0,0,0,0,0,0,0,0,0,30,0,0,0,0,0,0,0,0,0,0,0,0,0,0,0,0,0,0,0,0
56.5,60,0,0,0,25,0,0,0,0,0,0,0,0,0,0,0,0,0,0,0,0,0,0,0,0,15,0,0,0,0,0,0,0,0,0,0,0,0,0,0,0,0,0,0,0,0
57.4,50,0,0,0,25,0,0,0,0,0,0,0,0,0,0,0,0,0,0,0,0,0,0,0,0,25,0,0,0,0,0,0,0,0,0,0,0,0,0,0,0,0,0,0,0,0
57,40,0,0,0,25,0,0,0,0,0,0,0,0,0,0,0,0,0,0,0,0,0,0,0,0,35,0,0,0,0,0,0,0,0,0,0,0,0,0,0,0,0,0,0,0,0
59.5,60,0,0,0,30,0,0,0,0,0,0,0,0,0,0,0,0,0,0,0,0,0,0,0,0,10,0,0,0,0,0,0,0,0,0,0,0,0,0,0,0,0,0,0,0,0
61,40,0,0,0,30,0,0,0,0,0,0,0,0,0,0,0,0,0,0,0,0,0,0,0,0,30,0,0,0,0,0,0,0,0,0,0,0,0,0,0,0,0,0,0,0,0
74,50,0,0,0,40,0,0,0,0,0,0,0,0,0,0,0,0,0,0,0,0,0,0,0,0,10,0,0,0,0,0,0,0,0,0,0,0,0,0,0,0,0,0,0,0,0
68.3,40,0,0,0,40,0,0,0,0,0,0,0,0,0,0,0,0,0,0,0,0,0,0,0,0,20,0,0,0,0,0,0,0,0,0,0,0,0,0,0,0,0,0,0,0,0
67.1,30,0,0,0,40,0,0,0,0,0,0,0,0,0,0,0,0,0,0,0,0,0,0,0,0,30,0,0,0,0,0,0,0,0,0,0,0,0,0,0,0,0,0,0,0,0
71.7,20,0,0,0,40,0,0,0,0,0,0,0,0,0,0,0,0,0,0,0,0,0,0,0,0,40,0,0,0,0,0,0,0,0,0,0,0,0,0,0,0,0,0,0,0,0
88.6,40,0,0,0,50,0,0,0,0,0,0,0,0,0,0,0,0,0,0,0,0,0,0,0,0,10,0,0,0,0,0,0,0,0,0,0,0,0,0,0,0,0,0,0,0,0
66.4,65,0,10,0,0,0,0,0,0,0,0,0,0,0,0,0,0,0,0,25,0,0,0,0,0,0,0,0,0,0,0,0,0,0,0,0,0,0,0,0,0,0,0,0,0,0
74.2,65,0,5,0,0,0,0,0,0,0,0,0,0,0,0,0,0,0,0,30,0,0,0,0,0,0,0,0,0,0,0,0,0,0,0,0,0,0,0,0,0,0,0,0,0,0
73.7,60,0,10,0,0,0,0,0,0,0,0,0,0,0,0,0,0,0,0,30,0,0,0,0,0,0,0,0,0,0,0,0,0,0,0,0,0,0,0,0,0,0,0,0,0,0
85.4,60,0,5,0,0,0,0,0,0,0,0,0,0,0,0,0,0,0,0,35,0,0,0,0,0,0,0,0,0,0,0,0,0,0,0,0,0,0,0,0,0,0,0,0,0,0
80.7,55,0,10,0,0,0,0,0,0,0,0,0,0,0,0,0,0,0,0,35,0,0,0,0,0,0,0,0,0,0,0,0,0,0,0,0,0,0,0,0,0,0,0,0,0,0
91,55,0,5,0,0,0,0,0,0,0,0,0,0,0,0,0,0,0,0,40,0,0,0,0,0,0,0,0,0,0,0,0,0,0,0,0,0,0,0,0,0,0,0,0,0,0
79.8,50,0,15,0,0,0,0,0,0,0,0,0,0,0,0,0,0,0,0,35,0,0,0,0,0,0,0,0,0,0,0,0,0,0,0,0,0,0,0,0,0,0,0,0,0,0
87.7,50,0,10,0,0,0,0,0,0,0,0,0,0,0,0,0,0,0,0,40,0,0,0,0,0,0,0,0,0,0,0,0,0,0,0,0,0,0,0,0,0,0,0,0,0,0
86,50,0,5,0,0,0,0,0,0,0,0,0,0,0,0,0,0,0,0,45,0,0,0,0,0,0,0,0,0,0,0,0,0,0,0,0,0,0,0,0,0,0,0,0,0,0
74.9,45,0,20,0,0,0,0,0,0,0,0,0,0,0,0,0,0,0,0,35,0,0,0,0,0,0,0,0,0,0,0,0,0,0,0,0,0,0,0,0,0,0,0,0,0,0
85.1,45,0,15,0,0,0,0,0,0,0,0,0,0,0,0,0,0,0,0,40,0,0,0,0,0,0,0,0,0,0,0,0,0,0,0,0,0,0,0,0,0,0,0,0,0,0
86.9,45,0,10,0,0,0,0,0,0,0,0,0,0,0,0,0,0,0,0,45,0,0,0,0,0,0,0,0,0,0,0,0,0,0,0,0,0,0,0,0,0,0,0,0,0,0
89.7,45,0,5,0,0,0,0,0,0,0,0,0,0,0,0,0,0,0,0,50,0,0,0,0,0,0,0,0,0,0,0,0,0,0,0,0,0,0,0,0,0,0,0,0,0,0
73.3,40,0,25,0,0,0,0,0,0,0,0,0,0,0,0,0,0,0,0,35,0,0,0,0,0,0,0,0,0,0,0,0,0,0,0,0,0,0,0,0,0,0,0,0,0,0
81.5,40,0,20,0,0,0,0,0,0,0,0,0,0,0,0,0,0,0,0,40,0,0,0,0,0,0,0,0,0,0,0,0,0,0,0,0,0,0,0,0,0,0,0,0,0,0
88.4,40,0,15,0,0,0,0,0,0,0,0,0,0,0,0,0,0,0,0,45,0,0,0,0,0,0,0,0,0,0,0,0,0,0,0,0,0,0,0,0,0,0,0,0,0,0
92.9,40,0,10,0,0,0,0,0,0,0,0,0,0,0,0,0,0,0,0,50,0,0,0,0,0,0,0,0,0,0,0,0,0,0,0,0,0,0,0,0,0,0,0,0,0,0
90.3,40,0,5,0,0,0,0,0,0,0,0,0,0,0,0,0,0,0,0,55,0,0,0,0,0,0,0,0,0,0,0,0,0,0,0,0,0,0,0,0,0,0,0,0,0,0
71.9,35,0,30,0,0,0,0,0,0,0,0,0,0,0,0,0,0,0,0,35,0,0,0,0,0,0,0,0,0,0,0,0,0,0,0,0,0,0,0,0,0,0,0,0,0,0
79.6,35,0,25,0,0,0,0,0,0,0,0,0,0,0,0,0,0,0,0,40,0,0,0,0,0,0,0,0,0,0,0,0,0,0,0,0,0,0,0,0,0,0,0,0,0,0
83.7,35,0,20,0,0,0,0,0,0,0,0,0,0,0,0,0,0,0,0,45,0,0,0,0,0,0,0,0,0,0,0,0,0,0,0,0,0,0,0,0,0,0,0,0,0,0
88.6,35,0,15,0,0,0,0,0,0,0,0,0,0,0,0,0,0,0,0,50,0,0,0,0,0,0,0,0,0,0,0,0,0,0,0,0,0,0,0,0,0,0,0,0,0,0
88.6,35,0,10,0,0,0,0,0,0,0,0,0,0,0,0,0,0,0,0,55,0,0,0,0,0,0,0,0,0,0,0,0,0,0,0,0,0,0,0,0,0,0,0,0,0,0
90.4,35,0,5,0,0,0,0,0,0,0,0,0,0,0,0,0,0,0,0,60,0,0,0,0,0,0,0,0,0,0,0,0,0,0,0,0,0,0,0,0,0,0,0,0,0,0
31,70,0,19.5,0,0,10.5,0,0,0,0,0,0,0,0,0,0,0,0,0,0,0,0,0,0,0,0,0,0,0,0,0,0,0,0,0,0,0,0,0,0,0,0,0,0,0,0
38,70,0,17,0,0,13,0,0,0,0,0,0,0,0,0,0,0,0,0,0,0,0,0,0,0,0,0,0,0,0,0,0,0,0,0,0,0,0,0,0,0,0,0,0,0,0
44,70,0,14,0,0,16,0,0,0,0,0,0,0,0,0,0,0,0,0,0,0,0,0,0,0,0,0,0,0,0,0,0,0,0,0,0,0,0,0,0,0,0,0,0,0,0
50,70,0,12,0,0,18,0,0,0,0,0,0,0,0,0,0,0,0,0,0,0,0,0,0,0,0,0,0,0,0,0,0,0,0,0,0,0,0,0,0,0,0,0,0,0,0
38,65,0,19,0,0,16,0,0,0,0,0,0,0,0,0,0,0,0,0,0,0,0,0,0,0,0,0,0,0,0,0,0,0,0,0,0,0,0,0,0,0,0,0,0,0,0
44,65,0,17,0,0,18,0,0,0,0,0,0,0,0,0,0,0,0,0,0,0,0,0,0,0,0,0,0,0,0,0,0,0,0,0,0,0,0,0,0,0,0,0,0,0,0
51,65,0,14,0,0,21,0,0,0,0,0,0,0,0,0,0,0,0,0,0,0,0,0,0,0,0,0,0,0,0,0,0,0,0,0,0,0,0,0,0,0,0,0,0,0,0
56,65,0,12,0,0,23,0,0,0,0,0,0,0,0,0,0,0,0,0,0,0,0,0,0,0,0,0,0,0,0,0,0,0,0,0,0,0,0,0,0,0,0,0,0,0,0
52,60,0,16.5,0,0,23.5,0,0,0,0,0,0,0,0,0,0,0,0,0,0,0,0,0,0,0,0,0,0,0,0,0,0,0,0,0,0,0,0,0,0,0,0,0,0,0,0
57,60,0,14.5,0,0,25.5,0,0,0,0,0,0,0,0,0,0,0,0,0,0,0,0,0,0,0,0,0,0,0,0,0,0,0,0,0,0,0,0,0,0,0,0,0,0,0,0
63,60,0,12,0,0,28,0,0,0,0,0,0,0,0,0,0,0,0,0,0,0,0,0,0,0,0,0,0,0,0,0,0,0,0,0,0,0,0,0,0,0,0,0,0,0,0
57,55,0,17,0,0,28,0,0,0,0,0,0,0,0,0,0,0,0,0,0,0,0,0,0,0,0,0,0,0,0,0,0,0,0,0,0,0,0,0,0,0,0,0,0,0,0
64,55,0,14,0,0,31,0,0,0,0,0,0,0,0,0,0,0,0,0,0,0,0,0,0,0,0,0,0,0,0,0,0,0,0,0,0,0,0,0,0,0,0,0,0,0,0
70,55,0,11.5,0,0,33.5,0,0,0,0,0,0,0,0,0,0,0,0,0,0,0,0,0,0,0,0,0,0,0,0,0,0,0,0,0,0,0,0,0,0,0,0,0,0,0,0
57.7,70,0,0,0,0,20,0,0,0,0,0,0,0,0,0,0,0,0,0,0,0,0,0,0,0,10,0,0,0,0,0,0,0,0,0,0,0,0,0,0,0,0,0,0,0,0
56.5,65,0,0,0,0,20,0,0,0,0,0,0,0,0,0,0,0,0,0,0,0,0,0,0,0,15,0,0,0,0,0,0,0,0,0,0,0,0,0,0,0,0,0,0,0,0
55.6,60,0,0,0,0,20,0,0,0,0,0,0,0,0,0,0,0,0,0,0,0,0,0,0,0,20,0,0,0,0,0,0,0,0,0,0,0,0,0,0,0,0,0,0,0,0
55.5,55,0,0,0,0,20,0,0,0,0,0,0,0,0,0,0,0,0,0,0,0,0,0,0,0,25,0,0,0,0,0,0,0,0,0,0,0,0,0,0,0,0,0,0,0,0
54.3,50,0,0,0,0,20,0,0,0,0,0,0,0,0,0,0,0,0,0,0,0,0,0,0,0,30,0,0,0,0,0,0,0,0,0,0,0,0,0,0,0,0,0,0,0,0
78.2,60,0,0,0,0,30,0,0,0,0,0,0,0,0,0,0,0,0,0,0,0,0,0,0,0,10,0,0,0,0,0,0,0,0,0,0,0,0,0,0,0,0,0,0,0,0
67,40,0,0,0,0,30,0,0,0,0,0,0,0,0,0,0,0,0,0,0,0,0,0,0,0,30,0,0,0,0,0,0,0,0,0,0,0,0,0,0,0,0,0,0,0,0
92,50,0,0,0,0,40,0,0,0,0,0,0,0,0,0,0,0,0,0,0,0,0,0,0,0,10,0,0,0,0,0,0,0,0,0,0,0,0,0,0,0,0,0,0,0,0
85.9,40,0,0,0,0,40,0,0,0,0,0,0,0,0,0,0,0,0,0,0,0,0,0,0,0,20,0,0,0,0,0,0,0,0,0,0,0,0,0,0,0,0,0,0,0,0
79.7,30,0,0,0,0,40,0,0,0,0,0,0,0,0,0,0,0,0,0,0,0,0,0,0,0,30,0,0,0,0,0,0,0,0,0,0,0,0,0,0,0,0,0,0,0,0
73.5,20,0,0,0,0,40,0,0,0,0,0,0,0,0,0,0,0,0,0,0,0,0,0,0,0,40,0,0,0,0,0,0,0,0,0,0,0,0,0,0,0,0,0,0,0,0
71.7,15,0,0,0,0,40,0,0,0,0,0,0,0,0,0,0,0,0,0,0,0,0,0,0,0,45,0,0,0,0,0,0,0,0,0,0,0,0,0,0,0,0,0,0,0,0
89,70,0,0,0,0,28,0,0,0,0,0,0,0,0,0,0,0,0,0,0,0,0,0,0,0,0,0,0,0,0,2,0,0,0,0,0,0,0,0,0,0,0,0,0,0,0
100,65,0,0,0,0,33,0,0,0,0,0,0,0,0,0,0,0,0,0,0,0,0,0,0,0,0,0,0,0,0,2,0,0,0,0,0,0,0,0,0,0,0,0,0,0,0
104,60,0,0,0,0,38,0,0,0,0,0,0,0,0,0,0,0,0,0,0,0,0,0,0,0,0,0,0,0,0,2,0,0,0,0,0,0,0,0,0,0,0,0,0,0,0
84,72,0,0,0,0,23,0,0,0,0,0,0,0,0,0,0,0,0,0,0,0,0,0,0,0,0,0,0,0,0,5,0,0,0,0,0,0,0,0,0,0,0,0,0,0,0
94,67,0,0,0,0,28,0,0,0,0,0,0,0,0,0,0,0,0,0,0,0,0,0,0,0,0,0,0,0,0,5,0,0,0,0,0,0,0,0,0,0,0,0,0,0,0
108,62,0,0,0,0,33,0,0,0,0,0,0,0,0,0,0,0,0,0,0,0,0,0,0,0,0,0,0,0,0,5,0,0,0,0,0,0,0,0,0,0,0,0,0,0,0
114,58,0,0,0,0,37,0,0,0,0,0,0,0,0,0,0,0,0,0,0,0,0,0,0,0,0,0,0,0,0,5,0,0,0,0,0,0,0,0,0,0,0,0,0,0,0
108,55,0,0,0,0,40,0,0,0,0,0,0,0,0,0,0,0,0,0,0,0,0,0,0,0,0,0,0,0,0,5,0,0,0,0,0,0,0,0,0,0,0,0,0,0,0
86,70,0,0,0,0,23,0,0,0,0,0,0,0,0,0,0,0,0,0,0,0,0,0,0,0,0,0,0,0,0,7,0,0,0,0,0,0,0,0,0,0,0,0,0,0,0
98,63,0,0,0,0,30,0,0,0,0,0,0,0,0,0,0,0,0,0,0,0,0,0,0,0,0,0,0,0,0,7,0,0,0,0,0,0,0,0,0,0,0,0,0,0,0
113,58,0,0,0,0,35,0,0,0,0,0,0,0,0,0,0,0,0,0,0,0,0,0,0,0,0,0,0,0,0,7,0,0,0,0,0,0,0,0,0,0,0,0,0,0,0
109,55,0,0,0,0,38,0,0,0,0,0,0,0,0,0,0,0,0,0,0,0,0,0,0,0,0,0,0,0,0,7,0,0,0,0,0,0,0,0,0,0,0,0,0,0,0
93,65,0,0,0,0,25,0,0,0,0,0,0,0,0,0,0,0,0,0,0,0,0,0,0,0,0,0,0,0,0,10,0,0,0,0,0,0,0,0,0,0,0,0,0,0,0
34.9,5,45,0,0,0,0,0,0,0,0,0,0,0,0,0,0,0,0,50,0,0,0,0,0,0,0,0,0,0,0,0,0,0,0,0,0,0,0,0,0,0,0,0,0,0,0
35.4,10,34.5,0,0,0,0,0,0,0,0,0,0,0,0,0,0,0,0,55.5,0,0,0,0,0,0,0,0,0,0,0,0,0,0,0,0,0,0,0,0,0,0,0,0,0,0,0
46,20,20,0,0,0,0,0,0,0,0,0,0,0,0,0,0,0,0,60,0,0,0,0,0,0,0,0,0,0,0,0,0,0,0,0,0,0,0,0,0,0,0,0,0,0,0
50,10,30,0,0,0,0,0,0,0,0,0,0,0,0,0,0,0,0,60,0,0,0,0,0,0,0,0,0,0,0,0,0,0,0,0,0,0,0,0,0,0,0,0,0,0,0
32.1,8,32,0,0,0,0,0,0,0,0,0,0,0,0,0,0,0,0,60,0,0,0,0,0,0,0,0,0,0,0,0,0,0,0,0,0,0,0,0,0,0,0,0,0,0,0
41,52,0,8,0,0,0,0,0,0,0,0,0,0,0,0,0,0,0,40,0,0,0,0,0,0,0,0,0,0,0,0,0,0,0,0,0,0,0,0,0,0,0,0,0,0,0
28,78.37,18.68,0,0,0,0,0,0,0,0,0,0,0,0,0,0,0,0,0,0,0,2.95,0,0,0,0,0,0,0,0,0,0,0,0,0,0,0,0,0,0,0,0,0,0,0,0
34,69.27,28.06,0,0,0,0,0,0,0,0,0,0,0,0,0,0,0,0,0,0,0,2.67,0,0,0,0,0,0,0,0,0,0,0,0,0,0,0,0,0,0,0,0,0,0,0,0
47,58.5,38.85,0,0,0,0,0,0,0,0,0,0,0,0,0,0,0,0,0,0,0,2.65,0,0,0,0,0,0,0,0,0,0,0,0,0,0,0,0,0,0,0,0,0,0,0,0
37,63.15,30.47,0,0,0,0,0,0,0,0,0,0,0,0,0,0,0,0,0,0,0,6.38,0,0,0,0,0,0,0,0,0,0,0,0,0,0,0,0,0,0,0,0,0,0,0,0
40,65.15,26.36,0,0,0,0,0,0,0,0,0,0,0,0,0,0,0,0,0,0,0,8.49,0,0,0,0,0,0,0,0,0,0,0,0,0,0,0,0,0,0,0,0,0,0,0,0
39,67.27,21.98,0,0,0,0,0,0,0,0,0,0,0,0,0,0,0,0,0,0,0,10.75,0,0,0,0,0,0,0,0,0,0,0,0,0,0,0,0,0,0,0,0,0,0,0,0
42,72.12,12.42,0,0,0,0,0,0,0,0,0,0,0,0,0,0,0,0,0,0,0,15.46,0,0,0,0,0,0,0,0,0,0,0,0,0,0,0,0,0,0,0,0,0,0,0,0
54,47.72,49.12,0,0,0,0,0,0,0,0,0,0,0,0,0,0,0,0,0,0,0,3.16,0,0,0,0,0,0,0,0,0,0,0,0,0,0,0,0,0,0,0,0,0,0,0,0
46,54.79,34.21,0,0,0,0,0,0,0,0,0,0,0,0,0,0,0,0,0,0,0,11,0,0,0,0,0,0,0,0,0,0,0,0,0,0,0,0,0,0,0,0,0,0,0,0
47,58.87,25.08,0,0,0,0,0,0,0,0,0,0,0,0,0,0,0,0,0,0,0,16.05,0,0,0,0,0,0,0,0,0,0,0,0,0,0,0,0,0,0,0,0,0,0,0,0
53,63.95,14.22,0,0,0,0,0,0,0,0,0,0,0,0,0,0,0,0,0,0,0,21.83,0,0,0,0,0,0,0,0,0,0,0,0,0,0,0,0,0,0,0,0,0,0,0,0
59,38.86,54.06,0,0,0,0,0,0,0,0,0,0,0,0,0,0,0,0,0,0,0,7.08,0,0,0,0,0,0,0,0,0,0,0,0,0,0,0,0,0,0,0,0,0,0,0,0
55,42.24,46.46,0,0,0,0,0,0,0,0,0,0,0,0,0,0,0,0,0,0,0,11.3,0,0,0,0,0,0,0,0,0,0,0,0,0,0,0,0,0,0,0,0,0,0,0,0
53,49.34,28.35,0,0,0,0,0,0,0,0,0,0,0,0,0,0,0,0,0,0,0,22.31,0,0,0,0,0,0,0,0,0,0,0,0,0,0,0,0,0,0,0,0,0,0,0,0
71,25.89,66.93,0,0,0,0,0,0,0,0,0,0,0,0,0,0,0,0,0,0,0,7.18,0,0,0,0,0,0,0,0,0,0,0,0,0,0,0,0,0,0,0,0,0,0,0,0
63,28.63,59.76,0,0,0,0,0,0,0,0,0,0,0,0,0,0,0,0,0,0,0,11.61,0,0,0,0,0,0,0,0,0,0,0,0,0,0,0,0,0,0,0,0,0,0,0,0
60,30.98,52.42,0,0,0,0,0,0,0,0,0,0,0,0,0,0,0,0,0,0,0,16.6,0,0,0,0,0,0,0,0,0,0,0,0,0,0,0,0,0,0,0,0,0,0,0,0
62,34.35,42.65,0,0,0,0,0,0,0,0,0,0,0,0,0,0,0,0,0,0,0,23,0,0,0,0,0,0,0,0,0,0,0,0,0,0,0,0,0,0,0,0,0,0,0,0
79,41.87,18.53,0,0,0,0,0,0,0,0,0,0,0,0,0,0,0,0,0,0,0,39.6,0,0,0,0,0,0,0,0,0,0,0,0,0,0,0,0,0,0,0,0,0,0,0,0
89,13.08,79.73,0,0,0,0,0,0,0,0,0,0,0,0,0,0,0,0,0,0,0,7.19,0,0,0,0,0,0,0,0,0,0,0,0,0,0,0,0,0,0,0,0,0,0,0,0
82,14.33,74.07,0,0,0,0,0,0,0,0,0,0,0,0,0,0,0,0,0,0,0,11.6,0,0,0,0,0,0,0,0,0,0,0,0,0,0,0,0,0,0,0,0,0,0,0,0
69,15.51,67.52,0,0,0,0,0,0,0,0,0,0,0,0,0,0,0,0,0,0,0,16.97,0,0,0,0,0,0,0,0,0,0,0,0,0,0,0,0,0,0,0,0,0,0,0,0
64,17.28,59.36,0,0,0,0,0,0,0,0,0,0,0,0,0,0,0,0,0,0,0,23.36,0,0,0,0,0,0,0,0,0,0,0,0,0,0,0,0,0,0,0,0,0,0,0,0
70,19.24,49.64,0,0,0,0,0,0,0,0,0,0,0,0,0,0,0,0,0,0,0,31.12,0,0,0,0,0,0,0,0,0,0,0,0,0,0,0,0,0,0,0,0,0,0,0,0
76,21.72,37.3,0,0,0,0,0,0,0,0,0,0,0,0,0,0,0,0,0,0,0,40.98,0,0,0,0,0,0,0,0,0,0,0,0,0,0,0,0,0,0,0,0,0,0,0,0
48.1,56,0,8,0,0,0,0,0,0,0,0,0,0,36,0,0,0,0,0,0,0,0,0,0,0,0,0,0,0,0,0,0,0,0,0,0,0,0,0,0,0,0,0,0,0,0
48.8,55,0,5,0,0,0,0,0,0,0,0,0,0,40,0,0,0,0,0,0,0,0,0,0,0,0,0,0,0,0,0,0,0,0,0,0,0,0,0,0,0,0,0,0,0,0
48.5,50,0,10,0,0,0,0,0,0,0,0,0,0,40,0,0,0,0,0,0,0,0,0,0,0,0,0,0,0,0,0,0,0,0,0,0,0,0,0,0,0,0,0,0,0,0
51.8,45,0,15,0,0,0,0,0,0,0,0,0,0,40,0,0,0,0,0,0,0,0,0,0,0,0,0,0,0,0,0,0,0,0,0,0,0,0,0,0,0,0,0,0,0,0
46.1,40,0,20,0,0,0,0,0,0,0,0,0,0,40,0,0,0,0,0,0,0,0,0,0,0,0,0,0,0,0,0,0,0,0,0,0,0,0,0,0,0,0,0,0,0,0
53,45,0,10,0,0,0,0,0,0,0,0,0,0,45,0,0,0,0,0,0,0,0,0,0,0,0,0,0,0,0,0,0,0,0,0,0,0,0,0,0,0,0,0,0,0,0
61.1,40,0,10,0,0,0,0,0,0,0,0,0,0,50,0,0,0,0,0,0,0,0,0,0,0,0,0,0,0,0,0,0,0,0,0,0,0,0,0,0,0,0,0,0,0,0
66.4,35,0,10,0,0,0,0,0,0,0,0,0,0,55,0,0,0,0,0,0,0,0,0,0,0,0,0,0,0,0,0,0,0,0,0,0,0,0,0,0,0,0,0,0,0,0
44.7,50,0,10,0,0,0,0,0,0,0,0,0,0,0,0,40,0,0,0,0,0,0,0,0,0,0,0,0,0,0,0,0,0,0,0,0,0,0,0,0,0,0,0,0,0,0
51.1,40,0,10,0,0,0,0,0,0,0,0,0,0,0,0,50,0,0,0,0,0,0,0,0,0,0,0,0,0,0,0,0,0,0,0,0,0,0,0,0,0,0,0,0,0,0
90,45,0,0,0,0,27.5,0,0,0,0,0,0,0,0,0,0,0,0,0,0,0,0,0,0,0,0,0,0,0,0,0,0,0,27.5,0,0,0,0,0,0,0,0,0,0,0,0
98.1,30,0,0,0,0,65,0,0,0,0,0,0,0,0,0,0,0,0,0,0,0,0,0,0,0,0,0,0,0,0,0,0,0,5,0,0,0,0,0,0,0,0,0,0,0,0
96.2,30,0,0,0,0,60,0,0,0,0,0,0,0,0,0,0,0,0,0,0,0,0,0,0,0,0,0,0,0,0,0,0,0,10,0,0,0,0,0,0,0,0,0,0,0,0
73.3,60,0,0,0,0,0,0,0,0,0,0,0,0,0,0,0,0,0,0,0,0,40,0,0,0,0,0,0,0,0,0,0,0,0,0,0,0,0,0,0,0,0,0,0,0,0
39,70,0,0,0,0,0,0,0,0,0,0,0,0,0,0,0,0,0,0,0,0,10,0,0,0,0,0,0,0,0,0,0,0,0,0,20,0,0,0,0,0,0,0,0,0,0
48,50,0,0,0,0,0,0,0,0,0,0,0,0,0,0,0,0,0,0,0,0,10,0,0,0,0,0,0,0,0,0,0,0,0,0,40,0,0,0,0,0,0,0,0,0,0
61,30,0,0,0,0,0,0,0,0,0,0,0,0,0,0,0,0,0,0,0,0,10,0,0,0,0,0,0,0,0,0,0,0,0,0,60,0,0,0,0,0,0,0,0,0,0
73,10,0,0,0,0,0,0,0,0,0,0,0,0,0,0,0,0,0,0,0,0,10,0,0,0,0,0,0,0,0,0,0,0,0,0,80,0,0,0,0,0,0,0,0,0,0
70,50,0,0,0,0,0,0,0,0,0,0,0,0,0,0,0,0,0,0,0,0,30,0,0,0,0,0,0,0,0,0,0,0,0,0,20,0,0,0,0,0,0,0,0,0,0
77,30,0,0,0,0,0,0,0,0,0,0,0,0,0,0,0,0,0,0,0,0,30,0,0,0,0,0,0,0,0,0,0,0,0,0,40,0,0,0,0,0,0,0,0,0,0
84,10,0,0,0,0,0,0,0,0,0,0,0,0,0,0,0,0,0,0,0,0,30,0,0,0,0,0,0,0,0,0,0,0,0,0,60,0,0,0,0,0,0,0,0,0,0
97,40,0,0,0,0,0,0,0,0,0,0,0,0,0,0,0,0,0,0,0,0,50,0,0,0,0,0,0,0,0,0,0,0,0,0,10,0,0,0,0,0,0,0,0,0,0
101,30,0,0,0,0,0,0,0,0,0,0,0,0,0,0,0,0,0,0,0,0,50,0,0,0,0,0,0,0,0,0,0,0,0,0,20,0,0,0,0,0,0,0,0,0,0
105,20,0,0,0,0,0,0,0,0,0,0,0,0,0,0,0,0,0,0,0,0,50,0,0,0,0,0,0,0,0,0,0,0,0,0,30,0,0,0,0,0,0,0,0,0,0
108,10,0,0,0,0,0,0,0,0,0,0,0,0,0,0,0,0,0,0,0,0,50,0,0,0,0,0,0,0,0,0,0,0,0,0,40,0,0,0,0,0,0,0,0,0,0
83,65,0,0,0,0,30,0,0,0,0,0,0,0,0,0,0,0,0,0,0,0,0,0,0,0,0,0,0,0,0,0,0,0,0,0,0,0,0,0,0,0,0,0,5,0,0
95,45,0,0,0,0,45,0,0,0,0,0,0,0,0,0,0,0,0,0,0,0,0,0,0,0,0,0,0,0,0,0,0,0,0,0,0,0,0,0,0,0,0,0,10,0,0
39.1,68.3,0,25.6,0,0,0,0,0,0,0,0,0,0,0,0,0,0,0,0,0,0,0,0,0,0,0,0,0,0,0,6.1,0,0,0,0,0,0,0,0,0,0,0,0,0,0,0
33.7,71.6,0,26.4,0,0,0,0,0,0,0,0,0,0,0,0,0,0,0,0,0,0,0,0,0,0,0,0,0,0,0,2,0,0,0,0,0,0,0,0,0,0,0,0,0,0,0
62.5,55,0,28.4,0,0,0,0,0,0,0,0,0,0,0,0,0,0,0,0,0,0,0,0,0,0,0,0,0,0,0,16.6,0,0,0,0,0,0,0,0,0,0,0,0,0,0,0
64,50.15,0,32.83,0,0,0,0,0,0,0,0,0,0,0,0,0,0,0,0,0,0,0,0,0,0,0,0,0,0,0,17.02,0,0,0,0,0,0,0,0,0,0,0,0,0,0,0
43.2,59.04,0,34.67,0,0,0,0,0,0,0,0,0,0,0,0,0,0,0,0,0,0,0,0,0,0,0,0,0,0,0,6.29,0,0,0,0,0,0,0,0,0,0,0,0,0,0,0
50,60,0,5,0,0,0,0,0,0,0,0,0,0,0,0,0,0,0,0,0,0,0,0,0,0,0,0,0,0,0,0,0,0,0,0,0,0,35,0,0,0,0,0,0,0,0
49,60,0,10,0,0,0,0,0,0,0,0,0,0,0,0,0,0,0,0,0,0,0,0,0,0,0,0,0,0,0,0,0,0,0,0,0,0,30,0,0,0,0,0,0,0,0
46,60,0,15,0,0,0,0,0,0,0,0,0,0,0,0,0,0,0,0,0,0,0,0,0,0,0,0,0,0,0,0,0,0,0,0,0,0,25,0,0,0,0,0,0,0,0
41,60,0,20,0,0,0,0,0,0,0,0,0,0,0,0,0,0,0,0,0,0,0,0,0,0,0,0,0,0,0,0,0,0,0,0,0,0,20,0,0,0,0,0,0,0,0
33,60,0,25,0,0,0,0,0,0,0,0,0,0,0,0,0,0,0,0,0,0,0,0,0,0,0,0,0,0,0,0,0,0,0,0,0,0,15,0,0,0,0,0,0,0,0
35,65,0,20,0,0,0,0,0,0,0,0,0,0,0,0,0,0,0,0,0,0,0,0,0,0,0,0,0,0,0,0,0,0,0,0,0,0,15,0,0,0,0,0,0,0,0
43,55,0,20,0,0,0,0,0,0,0,0,0,0,0,0,0,0,0,0,0,0,0,0,0,0,0,0,0,0,0,0,0,0,0,0,0,0,25,0,0,0,0,0,0,0,0
46,50,0,20,0,0,0,0,0,0,0,0,0,0,0,0,0,0,0,0,0,0,0,0,0,0,0,0,0,0,0,0,0,0,0,0,0,0,30,0,0,0,0,0,0,0,0
6.8,98.39,1.18,0,0,0,0,0,0,0,0,0,0,0,0,0,0,0,0,0,0,0,0,0,0,0,0,0,0,0,0,0,0,0,0,0,0,0,0,0,0,0.43,0,0,0,0,0
40,81.13,10.19,0,0,0,0,0,0,0,0,0,0,0,0,0,0,0,0,0,0,0,0,0,0,0,0,0,0,0,0,0,0,0,0,0,0,0,0,0,0,8.68,0,0,0,0,0
45.5,70.3,17.69,0,0,0,0,0,0,0,0,0,0,0,0,0,0,0,0,0,0,0,0,0,0,0,0,0,0,0,0,0,0,0,0,0,0,0,0,0,0,12.01,0,0,0,0,0
55,4,0,0,0,0,0,0,0,0,0,0,0,0,0,0,0,0,0,0,0,0,0,0,0,0,0,0,0,0,0,0,0,0,61,0,0,0,0,0,0,35,0,0,0,0,0
47,2,0,0,0,0,0,0,0,0,0,0,0,0,0,0,0,0,0,0,0,0,0,0,0,0,0,0,0,0,0,0,0,0,68,0,0,0,0,0,0,30,0,0,0,0,0
45.3,2,0,0,0,0,0,0,0,0,0,0,0,0,0,0,0,0,0,0,0,0,0,0,0,0,0,0,0,0,0,0,0,0,73,0,0,0,0,0,0,25,0,0,0,0,0
39.8,5,0,0,0,0,0,0,0,0,0,0,0,0,0,0,0,0,0,0,0,0,0,0,0,0,0,0,0,0,0,0,0,0,75,0,0,0,0,0,0,20,0,0,0,0,0
21,87.89,9.16,0,0,0,0,0,0,0,0,0,0,0,0,0,0,0,0,0,0,0,2.95,0,0,0,0,0,0,0,0,0,0,0,0,0,0,0,0,0,0,0,0,0,0,0,0
106.5,75,0,0,0,0,0,0,20,0,0,0,0,0,0,0,0,0,0,5,0,0,0,0,0,0,0,0,0,0,0,0,0,0,0,0,0,0,0,0,0,0,0,0,0,0,0
87.7,57.1,0.96,17.42,4.65,0,0,2.47,13.94,0,0,0,0,0,0,0,0,0,0,0,0,0,0,0,0,0,0,0,0,0,0.11,0,0,0,3.35,0,0,0,0,0,0,0,0,0,0,0,0
83.1,55.7,0.87,16.94,4.68,0,0,2.25,13.5,0,0,0,0,0,0,0,0,0,0,5.97,0,0,0,0,0,0,0,0,0,0,0.09,0,0,0,0,0,0,0,0,0,0,0,0,0,0,0,0
105.5,65,0,0,0,0,35,0,0,0,0,0,0,0,0,0,0,0,0,0,0,0,0,0,0,0,0,0,0,0,0,0,0,0,0,0,0,0,0,0,0,0,0,0,0,0,0
91,66.67,0,0,0,0,30.77,0,0,0,0,0,0,0,0,0,0,0,0,0,0,0,0,0,0,0,0,0,2.56,0,0,0,0,0,0,0,0,0,0,0,0,0,0,0,0,0,0
84,68.42,0,0,0,0,26.32,0,0,0,0,0,0,0,0,0,0,0,0,0,0,0,0,0,0,0,0,0,5.26,0,0,0,0,0,0,0,0,0,0,0,0,0,0,0,0,0,0
77,70.27,0,0,0,0,21.62,0,0,0,0,0,0,0,0,0,0,0,0,0,0,0,0,0,0,0,0,0,8.11,0,0,0,0,0,0,0,0,0,0,0,0,0,0,0,0,0,0
98,66.67,0,0,0,0,30.77,0,0,0,0,0,0,0,0,0,0,0,0,0,0,0,0,0,0,0,0,0,0,0,0,2.56,0,0,0,0,0,0,0,0,0,0,0,0,0,0,0
93,68.42,0,0,0,0,26.32,0,0,0,0,0,0,0,0,0,0,0,0,0,0,0,0,0,0,0,0,0,0,0,0,5.26,0,0,0,0,0,0,0,0,0,0,0,0,0,0,0
89,70.27,0,0,0,0,21.62,0,0,0,0,0,0,0,0,0,0,0,0,0,0,0,0,0,0,0,0,0,0,0,0,8.11,0,0,0,0,0,0,0,0,0,0,0,0,0,0,0
87,72.22,0,0,0,0,16.67,0,0,0,0,0,0,0,0,0,0,0,0,0,0,0,0,0,0,0,0,0,0,0,0,11.11,0,0,0,0,0,0,0,0,0,0,0,0,0,0,0
104,61.54,0,0,0,0,35.9,0,0,0,0,0,0,0,0,0,0,0,0,0,0,0,0,0,0,0,0,0,2.56,0,0,0,0,0,0,0,0,0,0,0,0,0,0,0,0,0,0
96,54.84,0,0,0,0,37.63,0,0,0,0,0,0,0,0,0,0,0,0,0,0,0,0,0,0,0,0,0,7.53,0,0,0,0,0,0,0,0,0,0,0,0,0,0,0,0,0,0
96,54.05,0,0,0,0,37.84,0,0,0,0,0,0,0,0,0,0,0,0,0,0,0,0,0,0,0,0,0,8.11,0,0,0,0,0,0,0,0,0,0,0,0,0,0,0,0,0,0
101,52.05,0,0,0,0,38.36,0,0,0,0,0,0,0,0,0,0,0,0,0,0,0,0,0,0,0,0,0,9.59,0,0,0,0,0,0,0,0,0,0,0,0,0,0,0,0,0,0
103,61.54,0,0,0,0,35.9,0,0,0,0,0,0,0,0,0,0,0,0,0,0,0,0,0,0,0,0,0,0,0,0,2.56,0,0,0,0,0,0,0,0,0,0,0,0,0,0,0
26,68.1,0,17.6,1.9,12.4,0,0,0,0,0,0,0,0,0,0,0,0,0,0,0,0,0,0,0,0,0,0,0,0,0,0,0,0,0,0,0,0,0,0,0,0,0,0,0,0,0
45,58.7,0,15.2,1.7,10.6,0,0,0,0,0,0,0,0,13.8,0,0,0,0,0,0,0,0,0,0,0,0,0,0,0,0,0,0,0,0,0,0,0,0,0,0,0,0,0,0,0,0
28.3,55.56,0,22.22,22.22,0,0,0,0,0,0,0,0,0,0,0,0,0,0,0,0,0,0,0,0,0,0,0,0,0,0,0,0,0,0,0,0,0,0,0,0,0,0,0,0,0,0
50.5,51.78,2.28,21.77,21.76,0,0,0,0,0,0,0,0,0,0,0,0,0,0,0,0,0,0,0,0,0,0,0,0,0,0,0,0,0,0,0,0,1.29,0,0,0,1.12,0,0,0,0,0
51.7,49.81,2.31,22.07,22.06,0,0,0,0,0,0,0,0,0,0,0,0,0,0,0,0,0,0,0,0,0,0,0,0,0,0,0,0,0,0,0,0,2.62,0,0,0,1.13,0,0,0,0,0
54.5,47.78,2.34,22.38,22.37,0,0,0,0,0,0,0,0,0,0,0,0,0,0,0,0,0,0,0,0,0,0,0,0,0,0,0,0,0,0,0,0,3.98,0,0,0,1.15,0,0,0,0,0
79,82,0,0,0,8,0,0,10,0,0,0,0,0,0,0,0,0,0,0,0,0,0,0,0,0,0,0,0,0,0,0,0,0,0,0,0,0,0,0,0,0,0,0,0,0,0
92,78.5,0,0,0,8,0,0,13.5,0,0,0,0,0,0,0,0,0,0,0,0,0,0,0,0,0,0,0,0,0,0,0,0,0,0,0,0,0,0,0,0,0,0,0,0,0,0
97,76,0,0,0,8,0,0,16,0,0,0,0,0,0,0,0,0,0,0,0,0,0,0,0,0,0,0,0,0,0,0,0,0,0,0,0,0,0,0,0,0,0,0,0,0,0
112,73,0,0,0,8,0,0,19,0,0,0,0,0,0,0,0,0,0,0,0,0,0,0,0,0,0,0,0,0,0,0,0,0,0,0,0,0,0,0,0,0,0,0,0,0,0
126,70.5,0,0,0,8,0,0,21.5,0,0,0,0,0,0,0,0,0,0,0,0,0,0,0,0,0,0,0,0,0,0,0,0,0,0,0,0,0,0,0,0,0,0,0,0,0,0
101,70.5,0,0,0,11,0,0,18.5,0,0,0,0,0,0,0,0,0,0,0,0,0,0,0,0,0,0,0,0,0,0,0,0,0,0,0,0,0,0,0,0,0,0,0,0,0,0
74.5,80,0,0,0,10,0,0,10,0,0,0,0,0,0,0,0,0,0,0,0,0,0,0,0,0,0,0,0,0,0,0,0,0,0,0,0,0,0,0,0,0,0,0,0,0,0
83,70.5,0,0,0,25,0,0,4.5,0,0,0,0,0,0,0,0,0,0,0,0,0,0,0,0,0,0,0,0,0,0,0,0,0,0,0,0,0,0,0,0,0,0,0,0,0,0
85,76.5,0,0,0,13.5,0,0,10,0,0,0,0,0,0,0,0,0,0,0,0,0,0,0,0,0,0,0,0,0,0,0,0,0,0,0,0,0,0,0,0,0,0,0,0,0,0
89,72.5,0,0,0,17.5,0,0,10,0,0,0,0,0,0,0,0,0,0,0,0,0,0,0,0,0,0,0,0,0,0,0,0,0,0,0,0,0,0,0,0,0,0,0,0,0,0
114,70.5,0,0,0,17.5,0,0,12,0,0,0,0,0,0,0,0,0,0,0,0,0,0,0,0,0,0,0,0,0,0,0,0,0,0,0,0,0,0,0,0,0,0,0,0,0,0
97,70.5,0,0,0,19.5,0,0,10,0,0,0,0,0,0,0,0,0,0,0,0,0,0,0,0,0,0,0,0,0,0,0,0,0,0,0,0,0,0,0,0,0,0,0,0,0,0
89,70.5,0,0,0,22,0,0,7.5,0,0,0,0,0,0,0,0,0,0,0,0,0,0,0,0,0,0,0,0,0,0,0,0,0,0,0,0,0,0,0,0,0,0,0,0,0,0
83,78.5,0,0,0,11.5,0,0,10,0,0,0,0,0,0,0,0,0,0,0,0,0,0,0,0,0,0,0,0,0,0,0,0,0,0,0,0,0,0,0,0,0,0,0,0,0,0
88,75,0,0,0,15,0,0,10,0,0,0,0,0,0,0,0,0,0,0,0,0,0,0,0,0,0,0,0,0,0,0,0,0,0,0,0,0,0,0,0,0,0,0,0,0,0
110,62.5,0,0,0,27.5,0,0,10,0,0,0,0,0,0,0,0,0,0,0,0,0,0,0,0,0,0,0,0,0,0,0,0,0,0,0,0,0,0,0,0,0,0,0,0,0,0
82,74.7,0,0,0,9.5,0,0,15.8,0,0,0,0,0,0,0,0,0,0,0,0,0,0,0,0,0,0,0,0,0,0,0,0,0,0,0,0,0,0,0,0,0,0,0,0,0,0
91,70.2,0,0,0,18.6,0,0,11.2,0,0,0,0,0,0,0,0,0,0,0,0,0,0,0,0,0,0,0,0,0,0,0,0,0,0,0,0,0,0,0,0,0,0,0,0,0,0
58,58.27,6.4,9.37,0.79,24.97,0,0,0,0,0,0,0,0,0,0,0,0,0,0,0,0,0,0,0,0.2,0,0,0,0,0,0,0,0,0,0,0,0,0,0,0,0,0,0,0,0,0
