Repository: you0514w/youyou

File: Refract Index 587.6nm d.csv (part 3 of 31)
Refract Index 587.6nm d,SiO2,B2O3,Al2O3,MgO,CaO,BaO,Li2O,Na2O,K2O,Cs2O,ZnO,SrO,PbO,SnO,Ga2O3,As2O3,Y2O3,Sb2O3,La2O3,Nd2O3,Gd2O3,Bi2O3,TiO2,GeO2,ZrO2,SnO2,TeO2,P2O5,Nb2O5,Ta2O5,WO3,Yb2O3
1.62,8.3,59.4,0,0,0,32.3,0,0,0,0,0,0,0,0,0,0,0,0,0,0,0,0,0,0,0,0,0,0,0,0,0,0
1.63,8.9,58.8,0,0,0,32.3,0,0,0,0,0,0,0,0,0,0,0,0,0,0,0,0,0,0,0,0,0,0,0,0,0,0
1.63,14.1,53.6,0,0,0,32.3,0,0,0,0,0,0,0,0,0,0,0,0,0,0,0,0,0,0,0,0,0,0,0,0,0,0
1.63,15.9,51.6,0,0,0,32.5,0,0,0,0,0,0,0,0,0,0,0,0,0,0,0,0,0,0,0,0,0,0,0,0,0,0
1.63,17.5,50.4,0,0,0,32.1,0,0,0,0,0,0,0,0,0,0,0,0,0,0,0,0,0,0,0,0,0,0,0,0,0,0
1.63,17.7,49.9,0,0,0,32.4,0,0,0,0,0,0,0,0,0,0,0,0,0,0,0,0,0,0,0,0,0,0,0,0,0,0
1.63,18.1,49.5,0,0,0,32.4,0,0,0,0,0,0,0,0,0,0,0,0,0,0,0,0,0,0,0,0,0,0,0,0,0,0
1.63,19.5,47.8,0,0,0,32.7,0,0,0,0,0,0,0,0,0,0,0,0,0,0,0,0,0,0,0,0,0,0,0,0,0,0
1.63,21.9,45.7,0,0,0,32.4,0,0,0,0,0,0,0,0,0,0,0,0,0,0,0,0,0,0,0,0,0,0,0,0,0,0
1.63,24.1,43.5,0,0,0,32.4,0,0,0,0,0,0,0,0,0,0,0,0,0,0,0,0,0,0,0,0,0,0,0,0,0,0
1.63,26,41.4,0,0,0,32.6,0,0,0,0,0,0,0,0,0,0,0,0,0,0,0,0,0,0,0,0,0,0,0,0,0,0
1.63,32,35.5,0,0,0,32.5,0,0,0,0,0,0,0,0,0,0,0,0,0,0,0,0,0,0,0,0,0,0,0,0,0,0
1.63,33.8,33.8,0,0,0,32.4,0,0,0,0,0,0,0,0,0,0,0,0,0,0,0,0,0,0,0,0,0,0,0,0,0,0
1.63,35.7,32.1,0,0,0,32.2,0,0,0,0,0,0,0,0,0,0,0,0,0,0,0,0,0,0,0,0,0,0,0,0,0,0
1.63,37.6,30.1,0,0,0,32.3,0,0,0,0,0,0,0,0,0,0,0,0,0,0,0,0,0,0,0,0,0,0,0,0,0,0
1.63,39.8,28,0,0,0,32.2,0,0,0,0,0,0,0,0,0,0,0,0,0,0,0,0,0,0,0,0,0,0,0,0,0,0
1.63,41.9,25.5,0,0,0,32.6,0,0,0,0,0,0,0,0,0,0,0,0,0,0,0,0,0,0,0,0,0,0,0,0,0,0
1.63,43.5,24.4,0,0,0,32.1,0,0,0,0,0,0,0,0,0,0,0,0,0,0,0,0,0,0,0,0,0,0,0,0,0,0
1.63,45.3,22.6,0,0,0,32.1,0,0,0,0,0,0,0,0,0,0,0,0,0,0,0,0,0,0,0,0,0,0,0,0,0,0
1.63,47.6,20.4,0,0,0,32,0,0,0,0,0,0,0,0,0,0,0,0,0,0,0,0,0,0,0,0,0,0,0,0,0,0
1.63,51.5,16.1,0,0,0,32.4,0,0,0,0,0,0,0,0,0,0,0,0,0,0,0,0,0,0,0,0,0,0,0,0,0,0
1.62,57.4,10.3,0,0,0,32.3,0,0,0,0,0,0,0,0,0,0,0,0,0,0,0,0,0,0,0,0,0,0,0,0,0,0
1.62,61.2,6.5,0,0,0,32.3,0,0,0,0,0,0,0,0,0,0,0,0,0,0,0,0,0,0,0,0,0,0,0,0,0,0
1.61,65,3,0,0,0,32,0,0,0,0,0,0,0,0,0,0,0,0,0,0,0,0,0,0,0,0,0,0,0,0,0,0
1.64,33.2,32.6,0,0,0,34.2,0,0,0,0,0,0,0,0,0,0,0,0,0,0,0,0,0,0,0,0,0,0,0,0,0,0
1.64,29.9,35.8,0,0,0,34.3,0,0,0,0,0,0,0,0,0,0,0,0,0,0,0,0,0,0,0,0,0,0,0,0,0,0
1.64,4,59.4,0,0,0,36.6,0,0,0,0,0,0,0,0,0,0,0,0,0,0,0,0,0,0,0,0,0,0,0,0,0,0
1.64,7.8,55.7,0,0,0,36.5,0,0,0,0,0,0,0,0,0,0,0,0,0,0,0,0,0,0,0,0,0,0,0,0,0,0
1.64,11.9,51.5,0,0,0,36.6,0,0,0,0,0,0,0,0,0,0,0,0,0,0,0,0,0,0,0,0,0,0,0,0,0,0
1.64,16.1,47.3,0,0,0,36.6,0,0,0,0,0,0,0,0,0,0,0,0,0,0,0,0,0,0,0,0,0,0,0,0,0,0
1.64,20.1,43.5,0,0,0,36.4,0,0,0,0,0,0,0,0,0,0,0,0,0,0,0,0,0,0,0,0,0,0,0,0,0,0
1.64,20,43.5,0,0,0,36.5,0,0,0,0,0,0,0,0,0,0,0,0,0,0,0,0,0,0,0,0,0,0,0,0,0,0
1.64,23.9,39.7,0,0,0,36.4,0,0,0,0,0,0,0,0,0,0,0,0,0,0,0,0,0,0,0,0,0,0,0,0,0,0
1.64,24,39.4,0,0,0,36.6,0,0,0,0,0,0,0,0,0,0,0,0,0,0,0,0,0,0,0,0,0,0,0,0,0,0
1.64,28.1,35.5,0,0,0,36.4,0,0,0,0,0,0,0,0,0,0,0,0,0,0,0,0,0,0,0,0,0,0,0,0,0,0
1.64,31.7,31.9,0,0,0,36.4,0,0,0,0,0,0,0,0,0,0,0,0,0,0,0,0,0,0,0,0,0,0,0,0,0,0
1.64,35.7,28,0,0,0,36.3,0,0,0,0,0,0,0,0,0,0,0,0,0,0,0,0,0,0,0,0,0,0,0,0,0,0
1.64,39.6,24.3,0,0,0,36.1,0,0,0,0,0,0,0,0,0,0,0,0,0,0,0,0,0,0,0,0,0,0,0,0,0,0
1.64,47.4,16.7,0,0,0,35.9,0,0,0,0,0,0,0,0,0,0,0,0,0,0,0,0,0,0,0,0,0,0,0,0,0,0
1.64,55.5,8.5,0,0,0,36,0,0,0,0,0,0,0,0,0,0,0,0,0,0,0,0,0,0,0,0,0,0,0,0,0,0
1.64,14.9,48.2,0,0,0,36.9,0,0,0,0,0,0,0,0,0,0,0,0,0,0,0,0,0,0,0,0,0,0,0,0,0,0
1.64,15,48,0,0,0,37,0,0,0,0,0,0,0,0,0,0,0,0,0,0,0,0,0,0,0,0,0,0,0,0,0,0
1.65,35.1,27.7,0,0,0,37.2,0,0,0,0,0,0,0,0,0,0,0,0,0,0,0,0,0,0,0,0,0,0,0,0,0,0
1.65,38.7,24.1,0,0,0,37.2,0,0,0,0,0,0,0,0,0,0,0,0,0,0,0,0,0,0,0,0,0,0,0,0,0,0
1.65,25.2,37.1,0,0,0,37.7,0,0,0,0,0,0,0,0,0,0,0,0,0,0,0,0,0,0,0,0,0,0,0,0,0,0
1.64,9.9,51.9,0,0,0,38.2,0,0,0,0,0,0,0,0,0,0,0,0,0,0,0,0,0,0,0,0,0,0,0,0,0,0
1.64,5.1,55.1,0,0,0,39.8,0,0,0,0,0,0,0,0,0,0,0,0,0,0,0,0,0,0,0,0,0,0,0,0,0,0
1.65,3.8,55.5,0,0,0,40.7,0,0,0,0,0,0,0,0,0,0,0,0,0,0,0,0,0,0,0,0,0,0,0,0,0,0
1.65,7.9,51.5,0,0,0,40.6,0,0,0,0,0,0,0,0,0,0,0,0,0,0,0,0,0,0,0,0,0,0,0,0,0,0
1.65,11.9,47.6,0,0,0,40.5,0,0,0,0,0,0,0,0,0,0,0,0,0,0,0,0,0,0,0,0,0,0,0,0,0,0
1.65,16,43.7,0,0,0,40.3,0,0,0,0,0,0,0,0,0,0,0,0,0,0,0,0,0,0,0,0,0,0,0,0,0,0
1.65,19.8,39.8,0,0,0,40.4,0,0,0,0,0,0,0,0,0,0,0,0,0,0,0,0,0,0,0,0,0,0,0,0,0,0
1.65,23.9,35.8,0,0,0,40.3,0,0,0,0,0,0,0,0,0,0,0,0,0,0,0,0,0,0,0,0,0,0,0,0,0,0
1.65,28,31.7,0,0,0,40.3,0,0,0,0,0,0,0,0,0,0,0,0,0,0,0,0,0,0,0,0,0,0,0,0,0,0
1.65,32.1,27.6,0,0,0,40.3,0,0,0,0,0,0,0,0,0,0,0,0,0,0,0,0,0,0,0,0,0,0,0,0,0,0
1.65,33.9,26,0,0,0,40.1,0,0,0,0,0,0,0,0,0,0,0,0,0,0,0,0,0,0,0,0,0,0,0,0,0,0
1.65,35.9,23.8,0,0,0,40.3,0,0,0,0,0,0,0,0,0,0,0,0,0,0,0,0,0,0,0,0,0,0,0,0,0,0
1.65,39.8,20,0,0,0,40.2,0,0,0,0,0,0,0,0,0,0,0,0,0,0,0,0,0,0,0,0,0,0,0,0,0,0
1.65,43.5,16.5,0,0,0,40,0,0,0,0,0,0,0,0,0,0,0,0,0,0,0,0,0,0,0,0,0,0,0,0,0,0
1.66,15.6,39.7,0,0,0,44.7,0,0,0,0,0,0,0,0,0,0,0,0,0,0,0,0,0,0,0,0,0,0,0,0,0,0
1.66,23.7,32,0,0,0,44.3,0,0,0,0,0,0,0,0,0,0,0,0,0,0,0,0,0,0,0,0,0,0,0,0,0,0
1.66,23.8,32.1,0,0,0,44.1,0,0,0,0,0,0,0,0,0,0,0,0,0,0,0,0,0,0,0,0,0,0,0,0,0,0
1.66,27.6,28.2,0,0,0,44.2,0,0,0,0,0,0,0,0,0,0,0,0,0,0,0,0,0,0,0,0,0,0,0,0,0,0
1.66,27.7,28.1,0,0,0,44.2,0,0,0,0,0,0,0,0,0,0,0,0,0,0,0,0,0,0,0,0,0,0,0,0,0,0
1.66,31.6,24.1,0,0,0,44.3,0,0,0,0,0,0,0,0,0,0,0,0,0,0,0,0,0,0,0,0,0,0,0,0,0,0
1.66,31.4,23.7,0,0,0,44.9,0,0,0,0,0,0,0,0,0,0,0,0,0,0,0,0,0,0,0,0,0,0,0,0,0,0
1.66,35.6,20.4,0,0,0,44,0,0,0,0,0,0,0,0,0,0,0,0,0,0,0,0,0,0,0,0,0,0,0,0,0,0
1.67,21.8,30.7,0,0,0,47.5,0,0,0,0,0,0,0,0,0,0,0,0,0,0,0,0,0,0,0,0,0,0,0,0,0,0
1.67,26.3,26.5,0,0,0,47.2,0,0,0,0,0,0,0,0,0,0,0,0,0,0,0,0,0,0,0,0,0,0,0,0,0,0
1.67,29.9,22.9,0,0,0,47.2,0,0,0,0,0,0,0,0,0,0,0,0,0,0,0,0,0,0,0,0,0,0,0,0,0,0
1.67,23.5,26.5,0,0,0,50,0,0,0,0,0,0,0,0,0,0,0,0,0,0,0,0,0,0,0,0,0,0,0,0,0,0
1.68,10,27.5,0,0,0,0,0,0,0,0,62.5,0,0,0,0,0,0,0,0,0,0,0,0,0,0,0,0,0,0,0,0,0
1.68,15,22.5,0,0,0,0,0,0,0,0,62.5,0,0,0,0,0,0,0,0,0,0,0,0,0,0,0,0,0,0,0,0,0
1.67,0,40,0,0,0,0,0,0,0,0,60,0,0,0,0,0,0,0,0,0,0,0,0,0,0,0,0,0,0,0,0,0
1.67,5,35,0,0,0,0,0,0,0,0,60,0,0,0,0,0,0,0,0,0,0,0,0,0,0,0,0,0,0,0,0,0
1.67,8,32,0,0,0,0,0,0,0,0,60,0,0,0,0,0,0,0,0,0,0,0,0,0,0,0,0,0,0,0,0,0
1.67,10,30,0,0,0,0,0,0,0,0,60,0,0,0,0,0,0,0,0,0,0,0,0,0,0,0,0,0,0,0,0,0
1.67,14.8,25.2,0,0,0,0,0,0,0,0,60,0,0,0,0,0,0,0,0,0,0,0,0,0,0,0,0,0,0,0,0,0
1.67,20,20,0,0,0,0,0,0,0,0,60,0,0,0,0,0,0,0,0,0,0,0,0,0,0,0,0,0,0,0,0,0
1.67,18,23,0,0,0,0,0,0,0,0,59,0,0,0,0,0,0,0,0,0,0,0,0,0,0,0,0,0,0,0,0,0
1.66,0,42.5,0,0,0,0,0,0,0,0,57.5,0,0,0,0,0,0,0,0,0,0,0,0,0,0,0,0,0,0,0,0,0
1.66,5,37.5,0,0,0,0,0,0,0,0,57.5,0,0,0,0,0,0,0,0,0,0,0,0,0,0,0,0,0,0,0,0,0
1.66,10,32.5,0,0,0,0,0,0,0,0,57.5,0,0,0,0,0,0,0,0,0,0,0,0,0,0,0,0,0,0,0,0,0
1.66,15,27.5,0,0,0,0,0,0,0,0,57.5,0,0,0,0,0,0,0,0,0,0,0,0,0,0,0,0,0,0,0,0,0
1.66,20,22.5,0,0,0,0,0,0,0,0,57.5,0,0,0,0,0,0,0,0,0,0,0,0,0,0,0,0,0,0,0,0,0
1.66,0,45,0,0,0,0,0,0,0,0,55,0,0,0,0,0,0,0,0,0,0,0,0,0,0,0,0,0,0,0,0,0
1.65,5,40,0,0,0,0,0,0,0,0,55,0,0,0,0,0,0,0,0,0,0,0,0,0,0,0,0,0,0,0,0,0
1.65,10,34.5,0,0,0,0,0,0,0,0,55.5,0,0,0,0,0,0,0,0,0,0,0,0,0,0,0,0,0,0,0,0,0
1.65,10,36.5,0,0,0,0,0,0,0,0,53.5,0,0,0,0,0,0,0,0,0,0,0,0,0,0,0,0,0,0,0,0,0
1.65,10,37,0,0,0,0,0,0,0,0,53,0,0,0,0,0,0,0,0,0,0,0,0,0,0,0,0,0,0,0,0,0
1.65,0,47.5,0,0,0,0,0,0,0,0,52.5,0,0,0,0,0,0,0,0,0,0,0,0,0,0,0,0,0,0,0,0,0
1.65,5,42.5,0,0,0,0,0,0,0,0,52.5,0,0,0,0,0,0,0,0,0,0,0,0,0,0,0,0,0,0,0,0,0
1.65,10,37.5,0,0,0,0,0,0,0,0,52.5,0,0,0,0,0,0,0,0,0,0,0,0,0,0,0,0,0,0,0,0,0
1.65,10,38,0,0,0,0,0,0,0,0,52,0,0,0,0,0,0,0,0,0,0,0,0,0,0,0,0,0,0,0,0,0
1.65,5,43.5,0,0,0,0,0,0,0,0,51.5,0,0,0,0,0,0,0,0,0,0,0,0,0,0,0,0,0,0,0,0,0
1.64,10,38.5,0,0,0,0,0,0,0,0,51.5,0,0,0,0,0,0,0,0,0,0,0,0,0,0,0,0,0,0,0,0,0
1.64,5,45,0,0,0,0,0,0,0,0,50,0,0,0,0,0,0,0,0,0,0,0,0,0,0,0,0,0,0,0,0,0
1.54,70,0,10,0,20,0,0,0,0,0,0,0,0,0,0,0,0,0,0,0,0,0,0,0,0,0,0,0,0,0,0,0
1.55,60,0,20,0,20,0,0,0,0,0,0,0,0,0,0,0,0,0,0,0,0,0,0,0,0,0,0,0,0,0,0,0
1.61,40,0,20,0,40,0,0,0,0,0,0,0,0,0,0,0,0,0,0,0,0,0,0,0,0,0,0,0,0,0,0,0
1.61,30,0,30,0,40,0,0,0,0,0,0,0,0,0,0,0,0,0,0,0,0,0,0,0,0,0,0,0,0,0,0,0
1.56,60,0,15,0,25,0,0,0,0,0,0,0,0,0,0,0,0,0,0,0,0,0,0,0,0,0,0,0,0,0,0,0
1.54,75,0,0,0,15,0,0,0,0,0,0,0,0,0,10,0,0,0,0,0,0,0,0,0,0,0,0,0,0,0,0,0
1.57,70,0,0,0,15,0,0,0,0,0,0,0,0,0,15,0,0,0,0,0,0,0,0,0,0,0,0,0,0,0,0,0
1.62,60,0,0,0,15,0,0,0,0,0,0,0,0,0,25,0,0,0,0,0,0,0,0,0,0,0,0,0,0,0,0,0
1.56,70,0,0,0,20,0,0,0,0,0,0,0,0,0,10,0,0,0,0,0,0,0,0,0,0,0,0,0,0,0,0,0
1.58,65,0,0,0,20,0,0,0,0,0,0,0,0,0,15,0,0,0,0,0,0,0,0,0,0,0,0,0,0,0,0,0
1.61,60,0,0,0,20,0,0,0,0,0,0,0,0,0,20,0,0,0,0,0,0,0,0,0,0,0,0,0,0,0,0,0
1.63,55,0,0,0,20,0,0,0,0,0,0,0,0,0,25,0,0,0,0,0,0,0,0,0,0,0,0,0,0,0,0,0
1.65,50,0,0,0,20,0,0,0,0,0,0,0,0,0,30,0,0,0,0,0,0,0,0,0,0,0,0,0,0,0,0,0
1.6,60,0,0,0,25,0,0,0,0,0,0,0,0,0,15,0,0,0,0,0,0,0,0,0,0,0,0,0,0,0,0,0
1.65,50,0,0,0,25,0,0,0,0,0,0,0,0,0,25,0,0,0,0,0,0,0,0,0,0,0,0,0,0,0,0,0
1.69,40,0,0,0,25,0,0,0,0,0,0,0,0,0,35,0,0,0,0,0,0,0,0,0,0,0,0,0,0,0,0,0
1.6,60,0,0,0,30,0,0,0,0,0,0,0,0,0,10,0,0,0,0,0,0,0,0,0,0,0,0,0,0,0,0,0
1.68,40,0,0,0,30,0,0,0,0,0,0,0,0,0,30,0,0,0,0,0,0,0,0,0,0,0,0,0,0,0,0,0
1.63,50,0,0,0,40,0,0,0,0,0,0,0,0,0,10,0,0,0,0,0,0,0,0,0,0,0,0,0,0,0,0,0
1.66,40,0,0,0,40,0,0,0,0,0,0,0,0,0,20,0,0,0,0,0,0,0,0,0,0,0,0,0,0,0,0,0
1.71,30,0,0,0,40,0,0,0,0,0,0,0,0,0,30,0,0,0,0,0,0,0,0,0,0,0,0,0,0,0,0,0
1.75,20,0,0,0,40,0,0,0,0,0,0,0,0,0,40,0,0,0,0,0,0,0,0,0,0,0,0,0,0,0,0,0
1.76,15,0,0,0,40,0,0,0,0,0,0,0,0,0,45,0,0,0,0,0,0,0,0,0,0,0,0,0,0,0,0,0
1.66,40,0,0,0,50,0,0,0,0,0,0,0,0,0,10,0,0,0,0,0,0,0,0,0,0,0,0,0,0,0,0,0
1.76,10,0,0,0,50,0,0,0,0,0,0,0,0,0,40,0,0,0,0,0,0,0,0,0,0,0,0,0,0,0,0,0
1.58,70,0,0,0,0,20,0,0,0,0,0,0,0,0,10,0,0,0,0,0,0,0,0,0,0,0,0,0,0,0,0,0
1.59,65,0,0,0,0,20,0,0,0,0,0,0,0,0,15,0,0,0,0,0,0,0,0,0,0,0,0,0,0,0,0,0
1.61,60,0,0,0,0,20,0,0,0,0,0,0,0,0,20,0,0,0,0,0,0,0,0,0,0,0,0,0,0,0,0,0
1.63,55,0,0,0,0,20,0,0,0,0,0,0,0,0,25,0,0,0,0,0,0,0,0,0,0,0,0,0,0,0,0,0
1.66,50,0,0,0,0,20,0,0,0,0,0,0,0,0,30,0,0,0,0,0,0,0,0,0,0,0,0,0,0,0,0,0
1.62,60,0,0,0,0,30,0,0,0,0,0,0,0,0,10,0,0,0,0,0,0,0,0,0,0,0,0,0,0,0,0,0
1.68,40,0,0,0,0,30,0,0,0,0,0,0,0,0,30,0,0,0,0,0,0,0,0,0,0,0,0,0,0,0,0,0
1.66,50,0,0,0,0,40,0,0,0,0,0,0,0,0,10,0,0,0,0,0,0,0,0,0,0,0,0,0,0,0,0,0
1.69,40,0,0,0,0,40,0,0,0,0,0,0,0,0,20,0,0,0,0,0,0,0,0,0,0,0,0,0,0,0,0,0
1.71,30,0,0,0,0,40,0,0,0,0,0,0,0,0,30,0,0,0,0,0,0,0,0,0,0,0,0,0,0,0,0,0
1.74,20,0,0,0,0,40,0,0,0,0,0,0,0,0,40,0,0,0,0,0,0,0,0,0,0,0,0,0,0,0,0,0
1.75,15,0,0,0,0,40,0,0,0,0,0,0,0,0,45,0,0,0,0,0,0,0,0,0,0,0,0,0,0,0,0,0
1.56,65,0,5,0,0,0,0,0,0,0,0,30,0,0,0,0,0,0,0,0,0,0,0,0,0,0,0,0,0,0,0,0
1.58,60,0,5,0,0,0,0,0,0,0,0,35,0,0,0,0,0,0,0,0,0,0,0,0,0,0,0,0,0,0,0,0
1.6,50,0,5,0,0,0,0,0,0,0,0,45,0,0,0,0,0,0,0,0,0,0,0,0,0,0,0,0,0,0,0,0
1.61,45,0,5,0,0,0,0,0,0,0,0,50,0,0,0,0,0,0,0,0,0,0,0,0,0,0,0,0,0,0,0,0
1.59,45,0,20,0,0,0,0,0,0,0,0,35,0,0,0,0,0,0,0,0,0,0,0,0,0,0,0,0,0,0,0,0
1.61,40,0,5,0,0,0,0,0,0,0,0,55,0,0,0,0,0,0,0,0,0,0,0,0,0,0,0,0,0,0,0,0
1.61,40,0,20,0,0,0,0,0,0,0,0,40,0,0,0,0,0,0,0,0,0,0,0,0,0,0,0,0,0,0,0,0
1.6,40,0,25,0,0,0,0,0,0,0,0,35,0,0,0,0,0,0,0,0,0,0,0,0,0,0,0,0,0,0,0,0
1.61,35,0,5,0,0,0,0,0,0,0,0,60,0,0,0,0,0,0,0,0,0,0,0,0,0,0,0,0,0,0,0,0
1.61,35,0,10,0,0,0,0,0,0,0,0,55,0,0,0,0,0,0,0,0,0,0,0,0,0,0,0,0,0,0,0,0
1.61,35,0,15,0,0,0,0,0,0,0,0,50,0,0,0,0,0,0,0,0,0,0,0,0,0,0,0,0,0,0,0,0
1.61,35,0,20,0,0,0,0,0,0,0,0,45,0,0,0,0,0,0,0,0,0,0,0,0,0,0,0,0,0,0,0,0
1.61,35,0,25,0,0,0,0,0,0,0,0,40,0,0,0,0,0,0,0,0,0,0,0,0,0,0,0,0,0,0,0,0
1.6,35,0,30,0,0,0,0,0,0,0,0,35,0,0,0,0,0,0,0,0,0,0,0,0,0,0,0,0,0,0,0,0
1.56,55.6,0,22.2,22.2,0,0,0,0,0,0,0,0,0,0,0,0,0,0,0,0,0,0,0,0,0,0,0,0,0,0,0,0
1.56,66.6,0,16.7,16.7,0,0,0,0,0,0,0,0,0,0,0,0,0,0,0,0,0,0,0,0,0,0,0,0,0,0,0,0
1.55,66.6,0,16.7,0,16.7,0,0,0,0,0,0,0,0,0,0,0,0,0,0,0,0,0,0,0,0,0,0,0,0,0,0,0
1.53,75,0,12.5,0,12.5,0,0,0,0,0,0,0,0,0,0,0,0,0,0,0,0,0,0,0,0,0,0,0,0,0,0,0
1.65,50,0,0,0,0,0,0,0,0,0,50,0,0,0,0,0,0,0,0,0,0,0,0,0,0,0,0,0,0,0,0,0
1.57,60,0,20,0,0,0,0,0,0,0,20,0,0,0,0,0,0,0,0,0,0,0,0,0,0,0,0,0,0,0,0,0
1.54,66.6,0,16.7,0,0,0,0,0,0,0,16.7,0,0,0,0,0,0,0,0,0,0,0,0,0,0,0,0,0,0,0,0,0
1.54,71.4,0,14.3,0,0,0,0,0,0,0,14.3,0,0,0,0,0,0,0,0,0,0,0,0,0,0,0,0,0,0,0,0,0
1.61,64,0,6,0,0,30,0,0,0,0,0,0,0,0,0,0,0,0,0,0,0,0,0,0,0,0,0,0,0,0,0,0
1.61,62,0,6,0,0,32,0,0,0,0,0,0,0,0,0,0,0,0,0,0,0,0,0,0,0,0,0,0,0,0,0,0
1.62,60,0,6,0,0,34,0,0,0,0,0,0,0,0,0,0,0,0,0,0,0,0,0,0,0,0,0,0,0,0,0,0
1.63,58,0,6,0,0,36,0,0,0,0,0,0,0,0,0,0,0,0,0,0,0,0,0,0,0,0,0,0,0,0,0,0
1.63,56,0,6,0,0,38,0,0,0,0,0,0,0,0,0,0,0,0,0,0,0,0,0,0,0,0,0,0,0,0,0,0
1.64,54,0,6,0,0,40,0,0,0,0,0,0,0,0,0,0,0,0,0,0,0,0,0,0,0,0,0,0,0,0,0,0
1.6,64,0,8,0,0,28,0,0,0,0,0,0,0,0,0,0,0,0,0,0,0,0,0,0,0,0,0,0,0,0,0,0
1.62,58,0,8,0,0,34,0,0,0,0,0,0,0,0,0,0,0,0,0,0,0,0,0,0,0,0,0,0,0,0,0,0
1.63,56,0,8,0,0,36,0,0,0,0,0,0,0,0,0,0,0,0,0,0,0,0,0,0,0,0,0,0,0,0,0,0
1.63,54,0,8,0,0,38,0,0,0,0,0,0,0,0,0,0,0,0,0,0,0,0,0,0,0,0,0,0,0,0,0,0
1.64,52,0,8,0,0,40,0,0,0,0,0,0,0,0,0,0,0,0,0,0,0,0,0,0,0,0,0,0,0,0,0,0
1.64,50,0,8,0,0,42,0,0,0,0,0,0,0,0,0,0,0,0,0,0,0,0,0,0,0,0,0,0,0,0,0,0
1.59,62,0,10,0,0,28,0,0,0,0,0,0,0,0,0,0,0,0,0,0,0,0,0,0,0,0,0,0,0,0,0,0
1.61,58,0,10,0,0,32,0,0,0,0,0,0,0,0,0,0,0,0,0,0,0,0,0,0,0,0,0,0,0,0,0,0
1.62,56,0,10,0,0,34,0,0,0,0,0,0,0,0,0,0,0,0,0,0,0,0,0,0,0,0,0,0,0,0,0,0
1.62,54,0,10,0,0,36,0,0,0,0,0,0,0,0,0,0,0,0,0,0,0,0,0,0,0,0,0,0,0,0,0,0
1.63,52,0,10,0,0,38,0,0,0,0,0,0,0,0,0,0,0,0,0,0,0,0,0,0,0,0,0,0,0,0,0,0
1.64,48,0,10,0,0,42,0,0,0,0,0,0,0,0,0,0,0,0,0,0,0,0,0,0,0,0,0,0,0,0,0,0
1.62,52,0,12,0,0,36,0,0,0,0,0,0,0,0,0,0,0,0,0,0,0,0,0,0,0,0,0,0,0,0,0,0
1.64,48,0,12,0,0,40,0,0,0,0,0,0,0,0,0,0,0,0,0,0,0,0,0,0,0,0,0,0,0,0,0,0
1.64,46,0,12,0,0,42,0,0,0,0,0,0,0,0,0,0,0,0,0,0,0,0,0,0,0,0,0,0,0,0,0,0
1.65,44,0,12,0,0,44,0,0,0,0,0,0,0,0,0,0,0,0,0,0,0,0,0,0,0,0,0,0,0,0,0,0
1.66,42,0,12,0,0,46,0,0,0,0,0,0,0,0,0,0,0,0,0,0,0,0,0,0,0,0,0,0,0,0,0,0
1.64,46,0,14,0,0,40,0,0,0,0,0,0,0,0,0,0,0,0,0,0,0,0,0,0,0,0,0,0,0,0,0,0
1.65,44,0,14,0,0,42,0,0,0,0,0,0,0,0,0,0,0,0,0,0,0,0,0,0,0,0,0,0,0,0,0,0
1.65,42,0,14,0,0,44,0,0,0,0,0,0,0,0,0,0,0,0,0,0,0,0,0,0,0,0,0,0,0,0,0,0
1.64,44,0,16,0,0,40,0,0,0,0,0,0,0,0,0,0,0,0,0,0,0,0,0,0,0,0,0,0,0,0,0,0
1.65,42,0,16,0,0,42,0,0,0,0,0,0,0,0,0,0,0,0,0,0,0,0,0,0,0,0,0,0,0,0,0,0
1.7,58,0,0,0,0,32,0,0,0,0,0,0,0,0,0,0,0,0,10,0,0,0,0,0,0,0,0,0,0,0,0,0
1.63,14.73,0,69.48,0,15.79,0,0,0,0,0,0,0,0,0,0,0,0,0,0,0,0,0,0,0,0,0,0,0,0,0,0,0
1.66,0,38.63,0,0,0,0,0,0,0,0,61.37,0,0,0,0,0,0,0,0,0,0,0,0,0,0,0,0,0,0,0,0,0
1.66,6.34,32.82,0,0,0,0,0,0,0,0,60.84,0,0,0,0,0,0,0,0,0,0,0,0,0,0,0,0,0,0,0,0,0
1.67,12.57,27.11,0,0,0,0,0,0,0,0,60.32,0,0,0,0,0,0,0,0,0,0,0,0,0,0,0,0,0,0,0,0,0
1.65,18.69,21.51,0,0,0,0,0,0,0,0,59.8,0,0,0,0,0,0,0,0,0,0,0,0,0,0,0,0,0,0,0,0,0
1.64,24.71,15.99,0,0,0,0,0,0,0,0,59.3,0,0,0,0,0,0,0,0,0,0,0,0,0,0,0,0,0,0,0,0,0
1.63,0,43.8,0,0,0,0,0,0,0,0,56.2,0,0,0,0,0,0,0,0,0,0,0,0,0,0,0,0,0,0,0,0,0
1.64,6.29,38,0,0,0,0,0,0,0,0,55.71,0,0,0,0,0,0,0,0,0,0,0,0,0,0,0,0,0,0,0,0,0
1.65,12.47,32.29,0,0,0,0,0,0,0,0,55.24,0,0,0,0,0,0,0,0,0,0,0,0,0,0,0,0,0,0,0,0,0
1.66,18.55,26.68,0,0,0,0,0,0,0,0,54.77,0,0,0,0,0,0,0,0,0,0,0,0,0,0,0,0,0,0,0,0,0
1.66,30.4,15.74,0,0,0,0,0,0,0,0,53.86,0,0,0,0,0,0,0,0,0,0,0,0,0,0,0,0,0,0,0,0,0
1.74,30,0,0,0,0,0,0,35,0,0,0,0,0,0,0,0,0,0,0,0,0,0,35,0,0,0,0,0,0,0,0,0
1.75,35,0,0,0,0,0,0,30,0,0,0,0,0,0,0,0,0,0,0,0,0,0,35,0,0,0,0,0,0,0,0,0
1.76,40,0,0,0,0,0,0,25,0,0,0,0,0,0,0,0,0,0,0,0,0,0,35,0,0,0,0,0,0,0,0,0
1.71,35,0,0,0,0,0,0,35,0,0,0,0,0,0,0,0,0,0,0,0,0,0,30,0,0,0,0,0,0,0,0,0
1.71,40,0,0,0,0,0,0,30,0,0,0,0,0,0,0,0,0,0,0,0,0,0,30,0,0,0,0,0,0,0,0,0
1.72,45,0,0,0,0,0,0,25,0,0,0,0,0,0,0,0,0,0,0,0,0,0,30,0,0,0,0,0,0,0,0,0
1.73,50,0,0,0,0,0,0,20,0,0,0,0,0,0,0,0,0,0,0,0,0,0,30,0,0,0,0,0,0,0,0,0
1.73,55,0,0,0,0,0,0,15,0,0,0,0,0,0,0,0,0,0,0,0,0,0,30,0,0,0,0,0,0,0,0,0
1.67,40,0,0,0,0,0,0,35,0,0,0,0,0,0,0,0,0,0,0,0,0,0,25,0,0,0,0,0,0,0,0,0
1.67,45,0,0,0,0,0,0,30,0,0,0,0,0,0,0,0,0,0,0,0,0,0,25,0,0,0,0,0,0,0,0,0
1.68,50,0,0,0,0,0,0,25,0,0,0,0,0,0,0,0,0,0,0,0,0,0,25,0,0,0,0,0,0,0,0,0
1.69,55,0,0,0,0,0,0,20,0,0,0,0,0,0,0,0,0,0,0,0,0,0,25,0,0,0,0,0,0,0,0,0
1.68,60,0,0,0,0,0,0,15,0,0,0,0,0,0,0,0,0,0,0,0,0,0,25,0,0,0,0,0,0,0,0,0
1.64,40,0,0,0,0,0,0,40,0,0,0,0,0,0,0,0,0,0,0,0,0,0,20,0,0,0,0,0,0,0,0,0
1.64,45,0,0,0,0,0,0,35,0,0,0,0,0,0,0,0,0,0,0,0,0,0,20,0,0,0,0,0,0,0,0,0
1.63,50,0,0,0,0,0,0,30,0,0,0,0,0,0,0,0,0,0,0,0,0,0,20,0,0,0,0,0,0,0,0,0
1.64,55,0,0,0,0,0,0,25,0,0,0,0,0,0,0,0,0,0,0,0,0,0,20,0,0,0,0,0,0,0,0,0
1.64,60,0,0,0,0,0,0,20,0,0,0,0,0,0,0,0,0,0,0,0,0,0,20,0,0,0,0,0,0,0,0,0
1.64,65,0,0,0,0,0,0,15,0,0,0,0,0,0,0,0,0,0,0,0,0,0,20,0,0,0,0,0,0,0,0,0
1.63,70,0,0,0,0,0,0,10,0,0,0,0,0,0,0,0,0,0,0,0,0,0,20,0,0,0,0,0,0,0,0,0
1.6,45,0,0,0,0,0,0,40,0,0,0,0,0,0,0,0,0,0,0,0,0,0,15,0,0,0,0,0,0,0,0,0
1.6,50,0,0,0,0,0,0,35,0,0,0,0,0,0,0,0,0,0,0,0,0,0,15,0,0,0,0,0,0,0,0,0
1.6,55,0,0,0,0,0,0,30,0,0,0,0,0,0,0,0,0,0,0,0,0,0,15,0,0,0,0,0,0,0,0,0
1.6,60,0,0,0,0,0,0,25,0,0,0,0,0,0,0,0,0,0,0,0,0,0,15,0,0,0,0,0,0,0,0,0
1.6,65,0,0,0,0,0,0,20,0,0,0,0,0,0,0,0,0,0,0,0,0,0,15,0,0,0,0,0,0,0,0,0
1.6,70,0,0,0,0,0,0,15,0,0,0,0,0,0,0,0,0,0,0,0,0,0,15,0,0,0,0,0,0,0,0,0
1.59,75,0,0,0,0,0,0,10,0,0,0,0,0,0,0,0,0,0,0,0,0,0,15,0,0,0,0,0,0,0,0,0
1.57,55,0,0,0,0,0,0,35,0,0,0,0,0,0,0,0,0,0,0,0,0,0,10,0,0,0,0,0,0,0,0,0
1.57,60,0,0,0,0,0,0,30,0,0,0,0,0,0,0,0,0,0,0,0,0,0,10,0,0,0,0,0,0,0,0,0
1.57,65,0,0,0,0,0,0,25,0,0,0,0,0,0,0,0,0,0,0,0,0,0,10,0,0,0,0,0,0,0,0,0
1.56,70,0,0,0,0,0,0,20,0,0,0,0,0,0,0,0,0,0,0,0,0,0,10,0,0,0,0,0,0,0,0,0
1.56,75,0,0,0,0,0,0,15,0,0,0,0,0,0,0,0,0,0,0,0,0,0,10,0,0,0,0,0,0,0,0,0
1.55,80,0,0,0,0,0,0,10,0,0,0,0,0,0,0,0,0,0,0,0,0,0,10,0,0,0,0,0,0,0,0,0
1.53,70,0,0,0,0,0,0,25,0,0,0,0,0,0,0,0,0,0,0,0,0,0,5,0,0,0,0,0,0,0,0,0
1.53,75,0,0,0,0,0,0,20,0,0,0,0,0,0,0,0,0,0,0,0,0,0,5,0,0,0,0,0,0,0,0,0
1.52,80,0,0,0,0,0,0,15,0,0,0,0,0,0,0,0,0,0,0,0,0,0,5,0,0,0,0,0,0,0,0,0
1.58,75.5,0,0,0,0,0,0,13.5,0,0,0,0,0,0,0,0,0,0,0,0,0,0,0,0,11,0,0,0,0,0,0,0
1.57,74.6,0,0,0,0,0,0,16,0,0,0,0,0,0,0,0,0,0,0,0,0,0,0,0,9.4,0,0,0,0,0,0,0
1.56,73.5,0,0,0,0,0,0,18.5,0,0,0,0,0,0,0,0,0,0,0,0,0,0,0,0,8,0,0,0,0,0,0,0
1.54,71.7,0,0,0,0,0,0,23.2,0,0,0,0,0,0,0,0,0,0,0,0,0,0,0,0,5.1,0,0,0,0,0,0,0
1.53,70.8,0,0,0,0,0,0,25.4,0,0,0,0,0,0,0,0,0,0,0,0,0,0,0,0,3.8,0,0,0,0,0,0,0
1.52,68.6,0,0,0,0,0,0,27.6,0,0,0,0,0,0,0,0,0,0,0,0,0,0,0,0,3.8,0,0,0,0,0,0,0
1.5,69.1,0,0,0,0,0,0,29.7,0,0,0,0,0,0,0,0,0,0,0,0,0,0,0,0,1.2,0,0,0,0,0,0,0
1.58,52.2,0,0,0,0,0,0,39.8,0,0,0,0,0,0,0,0,0,0,0,0,0,0,0,0,8,0,0,0,0,0,0,0
1.58,54.8,0,0,0,0,0,0,37.2,0,0,0,0,0,0,0,0,0,0,0,0,0,0,0,0,8,0,0,0,0,0,0,0
1.56,60.2,0,0,0,0,0,0,31.8,0,0,0,0,0,0,0,0,0,0,0,0,0,0,0,0,8,0,0,0,0,0,0,0
1.56,65.6,0,0,0,0,0,0,26.4,0,0,0,0,0,0,0,0,0,0,0,0,0,0,0,0,8,0,0,0,0,0,0,0
1.55,70.9,0,0,0,0,0,0,21.1,0,0,0,0,0,0,0,0,0,0,0,0,0,0,0,0,8,0,0,0,0,0,0,0
1.55,76.2,0,0,0,0,0,0,16.6,0,0,0,0,0,0,0,0,0,0,0,0,0,0,0,0,7.2,0,0,0,0,0,0,0
1.59,71,0,0,0,0,0,0,16.5,0,0,0,0,0,0,0,0,0,0,0,0,0,0,0,0,12.5,0,0,0,0,0,0,0
1.53,79.4,0,0,0,0,0,0,15.4,0,0,0,0,0,0,0,0,0,0,0,0,0,0,0,0,5.2,0,0,0,0,0,0,0
1.51,81,0,0,0,0,0,0,15.2,0,0,0,0,0,0,0,0,0,0,0,0,0,0,0,0,3.8,0,0,0,0,0,0,0
1.5,82.5,0,0,0,0,0,0,15,0,0,0,0,0,0,0,0,0,0,0,0,0,0,0,0,2.5,0,0,0,0,0,0,0
1.49,84,0,0,0,0,0,0,14.8,0,0,0,0,0,0,0,0,0,0,0,0,0,0,0,0,1.2,0,0,0,0,0,0,0
1.53,77,0,0,0,0,0,0,13,0,0,0,0,0,0,0,0,0,0,0,0,0,0,0,0,0,10,0,0,0,0,0,0
1.52,78.5,0,0,0,0,0,0,13,0,0,0,0,0,0,0,0,0,0,0,0,0,0,0,0,0,8.5,0,0,0,0,0,0
1.52,80,0,0,0,0,0,0,13,0,0,0,0,0,0,0,0,0,0,0,0,0,0,0,0,0,7,0,0,0,0,0,0
1.5,82,0,0,0,0,0,0,13,0,0,0,0,0,0,0,0,0,0,0,0,0,0,0,0,0,5,0,0,0,0,0,0
1.49,85,0,0,0,0,0,0,13,0,0,0,0,0,0,0,0,0,0,0,0,0,0,0,0,0,2,0,0,0,0,0,0
1.49,86,0,0,0,0,0,0,13,0,0,0,0,0,0,0,0,0,0,0,0,0,0,0,0,0,1,0,0,0,0,0,0
1.57,66.23,0,0,0,0,0,28.44,0,0,0,0,0,0,0,0,0,0,0,0,0,0,0,5.33,0,0,0,0,0,0,0,0,0
1.56,67.03,0,0,0,0,0,28.79,0,0,0,0,0,0,0,0,0,0,0,0,0,0,0,4.18,0,0,0,0,0,0,0,0,0
1.55,67.83,0,0,0,0,0,29.14,0,0,0,0,0,0,0,0,0,0,0,0,0,0,0,3.03,0,0,0,0,0,0,0,0,0
1.55,68.59,0,0,0,0,0,29.45,0,0,0,0,0,0,0,0,0,0,0,0,0,0,0,1.96,0,0,0,0,0,0,0,0,0
1.54,69.61,0,0,0,0,0,29.89,0,0,0,0,0,0,0,0,0,0,0,0,0,0,0,0.5,0,0,0,0,0,0,0,0,0
1.53,69.95,0,0,0,0,0,30.05,0,0,0,0,0,0,0,0,0,0,0,0,0,0,0,0,0,0,0,0,0,0,0,0,0
1.57,13.34,0,0,0,0,0,0,0,33.3,0,0,0,0,0,0,0,0,0,0,0,0,0,0,53.36,0,0,0,0,0,0,0,0
1.56,26.68,0,0,0,0,0,0,0,33.3,0,0,0,0,0,0,0,0,0,0,0,0,0,0,40.02,0,0,0,0,0,0,0,0
1.53,40.02,0,0,0,0,0,0,0,33.3,0,0,0,0,0,0,0,0,0,0,0,0,0,0,26.68,0,0,0,0,0,0,0,0
1.52,53.36,0,0,0,0,0,0,0,33.3,0,0,0,0,0,0,0,0,0,0,0,0,0,0,13.34,0,0,0,0,0,0,0,0
1.61,16,0,0,0,0,0,0,0,20,0,0,0,0,0,0,0,0,0,0,0,0,0,0,64,0,0,0,0,0,0,0,0
1.58,32,0,0,0,0,0,0,0,20,0,0,0,0,0,0,0,0,0,0,0,0,0,0,48,0,0,0,0,0,0,0,0
1.56,48,0,0,0,0,0,0,0,20,0,0,0,0,0,0,0,0,0,0,0,0,0,0,32,0,0,0,0,0,0,0,0
1.53,64,0,0,0,0,0,0,0,20,0,0,0,0,0,0,0,0,0,0,0,0,0,0,16,0,0,0,0,0,0,0,0
1.63,17.78,0,0,0,0,0,0,0,11.1,0,0,0,0,0,0,0,0,0,0,0,0,0,0,71.12,0,0,0,0,0,0,0,0
1.6,35.56,0,0,0,0,0,0,0,11.1,0,0,0,0,0,0,0,0,0,0,0,0,0,0,53.34,0,0,0,0,0,0,0,0
1.56,53.34,0,0,0,0,0,0,0,11.1,0,0,0,0,0,0,0,0,0,0,0,0,0,0,35.56,0,0,0,0,0,0,0,0
1.52,71.12,0,0,0,0,0,0,0,11.1,0,0,0,0,0,0,0,0,0,0,0,0,0,0,17.78,0,0,0,0,0,0,0,0
1.57,10,0,0,0,0,0,0,50,0,0,0,0,0,0,0,0,0,0,0,0,0,0,0,40,0,0,0,0,0,0,0,0
1.55,20,0,0,0,0,0,0,50,0,0,0,0,0,0,0,0,0,0,0,0,0,0,0,30,0,0,0,0,0,0,0,0
1.54,30,0,0,0,0,0,0,50,0,0,0,0,0,0,0,0,0,0,0,0,0,0,0,20,0,0,0,0,0,0,0,0
1.53,40,0,0,0,0,0,0,50,0,0,0,0,0,0,0,0,0,0,0,0,0,0,0,10,0,0,0,0,0,0,0,0
1.6,13.34,0,0,0,0,0,0,33.3,0,0,0,0,0,0,0,0,0,0,0,0,0,0,0,53.36,0,0,0,0,0,0,0,0
1.58,26.68,0,0,0,0,0,0,33.3,0,0,0,0,0,0,0,0,0,0,0,0,0,0,0,40.02,0,0,0,0,0,0,0,0
1.55,40.02,0,0,0,0,0,0,33.3,0,0,0,0,0,0,0,0,0,0,0,0,0,0,0,26.68,0,0,0,0,0,0,0,0
1.53,53.36,0,0,0,0,0,0,33.3,0,0,0,0,0,0,0,0,0,0,0,0,0,0,0,13.34,0,0,0,0,0,0,0,0
1.64,16,0,0,0,0,0,0,20,0,0,0,0,0,0,0,0,0,0,0,0,0,0,0,64,0,0,0,0,0,0,0,0
1.61,32,0,0,0,0,0,0,20,0,0,0,0,0,0,0,0,0,0,0,0,0,0,0,48,0,0,0,0,0,0,0,0
1.57,48,0,0,0,0,0,0,20,0,0,0,0,0,0,0,0,0,0,0,0,0,0,0,32,0,0,0,0,0,0,0,0
1.53,64,0,0,0,0,0,0,20,0,0,0,0,0,0,0,0,0,0,0,0,0,0,0,16,0,0,0,0,0,0,0,0
1.65,17.78,0,0,0,0,0,0,11.1,0,0,0,0,0,0,0,0,0,0,0,0,0,0,0,71.12,0,0,0,0,0,0,0,0
1.61,35.56,0,0,0,0,0,0,11.1,0,0,0,0,0,0,0,0,0,0,0,0,0,0,0,53.34,0,0,0,0,0,0,0,0
1.56,53.34,0,0,0,0,0,0,11.1,0,0,0,0,0,0,0,0,0,0,0,0,0,0,0,35.56,0,0,0,0,0,0,0,0
1.52,71.12,0,0,0,0,0,0,11.1,0,0,0,0,0,0,0,0,0,0,0,0,0,0,0,17.78,0,0,0,0,0,0,0,0
1.66,13.34,0,0,0,0,0,33.3,0,0,0,0,0,0,0,0,0,0,0,0,0,0,0,0,53.36,0,0,0,0,0,0,0,0
1.62,26.68,0,0,0,0,0,33.3,0,0,0,0,0,0,0,0,0,0,0,0,0,0,0,0,40.02,0,0,0,0,0,0,0,0
1.6,40.02,0,0,0,0,0,33.3,0,0,0,0,0,0,0,0,0,0,0,0,0,0,0,0,26.68,0,0,0,0,0,0,0,0
1.56,53.36,0,0,0,0,0,33.3,0,0,0,0,0,0,0,0,0,0,0,0,0,0,0,0,13.34,0,0,0,0,0,0,0,0
1.66,16,0,0,0,0,0,20,0,0,0,0,0,0,0,0,0,0,0,0,0,0,0,0,64,0,0,0,0,0,0,0,0
1.6,32,0,0,0,0,0,20,0,0,0,0,0,0,0,0,0,0,0,0,0,0,0,0,48,0,0,0,0,0,0,0,0
1.55,48,0,0,0,0,0,20,0,0,0,0,0,0,0,0,0,0,0,0,0,0,0,0,32,0,0,0,0,0,0,0,0
1.52,64,0,0,0,0,0,20,0,0,0,0,0,0,0,0,0,0,0,0,0,0,0,0,16,0,0,0,0,0,0,0,0
1.62,17.78,0,0,0,0,0,11.1,0,0,0,0,0,0,0,0,0,0,0,0,0,0,0,0,71.12,0,0,0,0,0,0,0,0
1.55,35.56,0,0,0,0,0,11.1,0,0,0,0,0,0,0,0,0,0,0,0,0,0,0,0,53.34,0,0,0,0,0,0,0,0
1.53,53.34,0,0,0,0,0,11.1,0,0,0,0,0,0,0,0,0,0,0,0,0,0,0,0,35.56,0,0,0,0,0,0,0,0
1.5,71.12,0,0,0,0,0,11.1,0,0,0,0,0,0,0,0,0,0,0,0,0,0,0,0,17.78,0,0,0,0,0,0,0,0
1.54,45.2,0,0,0,0,0,0,50,0,0,0,0,0,0,0,0,0,0,0,0,0,0,0,0,0,0,4.8,0,0,0,0,0
1.52,50,0,0,0,0,0,0,50,0,0,0,0,0,0,0,0,0,0,0,0,0,0,0,0,0,0,0,0,0,0,0,0
1.53,50,0,0,0,0,0,0,45,0,0,0,0,0,0,0,0,0,0,0,0,0,0,0,0,0,0,5,0,0,0,0,0
1.52,55,0,0,0,0,0,0,45,0,0,0,0,0,0,0,0,0,0,0,0,0,0,0,0,0,0,0,0,0,0,0,0
1.53,55,0,0,0,0,0,0,40,0,0,0,0,0,0,0,0,0,0,0,0,0,0,0,0,0,0,5,0,0,0,0,0
1.51,60,0,0,0,0,0,0,40,0,0,0,0,0,0,0,0,0,0,0,0,0,0,0,0,0,0,0,0,0,0,0,0
1.55,55,0,0,0,0,0,0,35,0,0,0,0,0,0,0,0,0,0,0,0,0,0,0,0,0,0,10,0,0,0,0,0
1.53,60,0,0,0,0,0,0,35,0,0,0,0,0,0,0,0,0,0,0,0,0,0,0,0,0,0,5,0,0,0,0,0
1.51,65,0,0,0,0,0,0,35,0,0,0,0,0,0,0,0,0,0,0,0,0,0,0,0,0,0,0,0,0,0,0,0
1.63,45.1,0,0,0,0,0,0,30,0,0,0,0,0,0,0,0,0,0,0,0,0,0,0,0,0,0,24.9,0,0,0,0,0
1.61,49.8,0,0,0,0,0,0,30,0,0,0,0,0,0,0,0,0,0,0,0,0,0,0,0,0,0,20.2,0,0,0,0,0
1.58,55,0,0,0,0,0,0,30,0,0,0,0,0,0,0,0,0,0,0,0,0,0,0,0,0,0,15,0,0,0,0,0
1.55,60,0,0,0,0,0,0,30,0,0,0,0,0,0,0,0,0,0,0,0,0,0,0,0,0,0,10,0,0,0,0,0
1.53,65.2,0,0,0,0,0,0,30,0,0,0,0,0,0,0,0,0,0,0,0,0,0,0,0,0,0,4.8,0,0,0,0,0
1.63,50.1,0,0,0,0,0,0,25,0,0,0,0,0,0,0,0,0,0,0,0,0,0,0,0,0,0,24.9,0,0,0,0,0
1.6,55.4,0,0,0,0,0,0,25,0,0,0,0,0,0,0,0,0,0,0,0,0,0,0,0,0,0,19.6,0,0,0,0,0
1.55,65.2,0,0,0,0,0,0,25,0,0,0,0,0,0,0,0,0,0,0,0,0,0,0,0,0,0,9.8,0,0,0,0,0
1.53,70.2,0,0,0,0,0,0,25,0,0,0,0,0,0,0,0,0,0,0,0,0,0,0,0,0,0,4.8,0,0,0,0,0
1.64,6.68,0,0,0,0,0,0,6.68,0,0,0,0,0,0,0,0,0,0,0,0,0,0,0,86.64,0,0,0,0,0,0,0,0
1.64,6.89,0,0,0,0,0,0,6.89,0,0,0,0,0,0,0,0,0,0,0,0,0,0,0,86.22,0,0,0,0,0,0,0,0
1.64,7.15,0,0,0,0,0,0,7.15,0,0,0,0,0,0,0,0,0,0,0,0,0,0,0,85.7,0,0,0,0,0,0,0,0
1.64,7.59,0,0,0,0,0,0,7.59,0,0,0,0,0,0,0,0,0,0,0,0,0,0,0,84.82,0,0,0,0,0,0,0,0
1.64,7.84,0,0,0,0,0,0,7.84,0,0,0,0,0,0,0,0,0,0,0,0,0,0,0,84.32,0,0,0,0,0,0,0,0
1.65,8.13,0,0,0,0,0,0,8.13,0,0,0,0,0,0,0,0,0,0,0,0,0,0,0,83.74,0,0,0,0,0,0,0,0
1.65,8.39,0,0,0,0,0,0,8.39,0,0,0,0,0,0,0,0,0,0,0,0,0,0,0,83.22,0,0,0,0,0,0,0,0
1.65,10.66,0,0,0,0,0,0,10.66,0,0,0,0,0,0,0,0,0,0,0,0,0,0,0,78.68,0,0,0,0,0,0,0,0
1.61,8.61,0,0,0,0,0,0,30.31,0,0,0,0,0,0,0,0,0,0,0,0,0,0,0,61.08,0,0,0,0,0,0,0,0
1.62,9.07,0,0,0,0,0,0,26.63,0,0,0,0,0,0,0,0,0,0,0,0,0,0,0,64.3,0,0,0,0,0,0,0,0
1.65,9.61,0,0,0,0,0,0,22.27,0,0,0,0,0,0,0,0,0,0,0,0,0,0,0,68.12,0,0,0,0,0,0,0,0
1.66,10.23,0,0,0,0,0,0,17.21,0,0,0,0,0,0,0,0,0,0,0,0,0,0,0,72.56,0,0,0,0,0,0,0,0
1.99,14.16,16.28,0,0,0,0,0,0,0,0,0,0,0,0,0,0.19,7.1,0,30.76,0,0,0,9.71,0,9.8,0,0,1.32,9.24,1.44,0,0
2,4.5,10,0,0,0,0,0,0,0,0,0,0,0,0,0,0.1,10,0,35,0,7.6,0,15.8,0,7.5,0,0,0,9.5,0,0,0
2.02,18.48,12.28,0,0,0,0,0,0,0,0,0,0,0,0,0,0.34,0.38,0,25.19,0,3.57,0,22.48,0,8.86,0,0,0,6.1,2.32,0,0
2.03,17.34,12.49,0,0,0,0,0,0,0,0,0,0,0,0,0,0.17,0.38,0,25.58,0,3.64,0,22.83,0,9.02,0,0,0,6.2,2.35,0,0
1.6,0,2,5,0,0,33,16,0,0,0,3,3,0,0,0,0,0,0,0,0,0,0,0,0,0,0,0,38,0,0,0,0
1.6,0,1,1.5,0,0,36,12,0,0,0,5,4,0,0,0,0,0,0,0,0,0,0,0,0,0,0,0,40.5,0,0,0,0
1.6,0,0,2,0,0,32,14,0,0,0,5,4,0,0,0,0,0,0,0,0,0,0,0,0,0,0,0,41,0,0,2,0
1.61,0,1,1.5,0,0,41.4,4,0,0,0,6.5,5.1,0,0,0,0,0,0,0,0,0,0,0,0,0,0,0,40.5,0,0,0,0
1.6,0,4,2,0,0,36,15,0,0,0,7,2,0,0,0,0,0,0,0,0,0,0,0,0,0,0,0,34,0,0,0,0
1.61,0,0,2,0,0,32,14,0,0,0,5,4,0,0,0,0,0,0,0,0,0,0,0,0,0,0,0,41,2,0,0,0
1.6,0,1,1.5,0,0,32,15,0,0,0,3.5,4,0,0,0,0,0,0,0,0,0,0,0,0,0,0,0,43,0,0,0,0
1.6,0,0,2.13,0,0,34.04,17.02,0,0,0,3.19,0,0,0,0,0,0,0,0,0,0,0,0,0,0,0,0,43.62,0,0,0,0
1.6,0,1,1.5,0,0,38.2,8,0,0,0,6,4.8,0,0,0,0,0,0,0,0,0,0,0,0,0,0,0,40.5,0,0,0,0
1.59,50.54,5.9,1.15,7.28,16.76,0,9.83,3.79,0,0,3.61,0,1.05,0,0,0.09,0,0,0,0,0,0,0,0,0,0,0,0,0,0,0,0
1.59,45.45,10.27,2.34,0,21.26,0,9.98,4.81,0,0,5.86,0,0,0,0,0,0,0.03,0,0,0,0,0,0,0,0,0,0,0,0,0,0
1.59,52.94,5.19,1.18,0,16.11,0,10.08,4.86,0,0,8.14,0,0,0,0,0,0,0.04,0,0,0,0,0,0,1.46,0,0,0,0,0,0,0
1.6,53.28,2.52,1.72,0,20.87,0,9.79,7.08,0,0,3.95,0,0,0,0,0,0,0.06,0,0,0,0,0.73,0,0,0,0,0,0,0,0,0
1.78,20.26,21.72,0,0,33.08,0,0,0,0,0,8.52,0,0,0,0,0,0,0,7.3,0,0,0,0,0,4.01,0,0,0,5.11,0,0,0
1.71,11.52,32.17,3.77,0,23.48,0,0,0,0,0,9.44,4.63,0,0,0,0,0,0,7.02,0,0,0,0,0,4.76,0,0,0,3.21,0,0,0
1.71,38.11,10.7,0,0,41.38,0,0,0,0,0,0,0,1.39,0,0,0,0,0,3.86,0,0,0,0,0,2.64,0,0,0,1.92,0,0,0
1.73,28.29,22.68,0,0,29.39,0,0,0,0,0,7.63,0,0,0,0,0,1.14,0,4.81,0,0,0,0,0,2.52,0,0,0,3.54,0,0,0
1.81,23.43,23.44,0,0,29.09,0,0,0,0,0,0,0,0,0,0,0,0,0,12.58,0,0,0,0,0,4.53,0,0,0,6.93,0,0,0
1.76,32.91,13.33,1.98,0,17.99,4.07,0,0,0,0,8.8,0,20.11,0,0,0,0,0,0,0,0,0,0,0,0.81,0,0,0,0,0,0,0
1.74,37.22,20.81,0,0,0,14.5,0,0,0,0,4.34,0,22.49,0,0,0,0,0,0,0,0,0,0,0,0.64,0,0,0,0,0,0,0
1.76,31.74,17.45,2.19,0,13.92,10.91,0,0,0,0,0,0,23.79,0,0,0,0,0,0,0,0,0,0,0,0,0,0,0,0,0,0,0
1.75,27.29,15.01,1.88,19.03,11.97,4.37,0,0,0,0,0,0,20.45,0,0,0,0,0,0,0,0,0,0,0,0,0,0,0,0,0,0,0
1.62,34.5,34.1,2.36,0,0,5.04,1.72,1.52,0,0,0,16.18,0,0,0,0.09,0,0,3.72,0,0,0,0,0,0.77,0,0,0,0,0,0,0
1.63,33.62,27.97,1.34,0,3.73,3.56,10.23,1.17,0,0,0,13.98,0,0,0,0.08,0,0,4,0,0,0,0,0,0.32,0,0,0,0,0,0,0
1.62,37.67,30.9,2.29,0,0.77,4.52,2.9,1.67,0,0,0,14.22,0,0,0,0.09,0,0,4.79,0,0,0,0,0,0,0,0,0,0,0,0.18,0
1.83,20.63,40.72,0,0,0,0,0,0,0,0,0,0,0,0,0,0,0,0,24.47,0,0,0,0,0,0,0,0,0,1.33,5.21,0,7.64
1.84,20.56,40.59,0,0,0,0,0,0,0,0,0,0,0,0,0,0,0,0,22.76,0,0,0,0,0,0,0,0,0,3.97,7.19,0,4.93
1.9,18.54,32,0,0,0,0,0,0,0,0,0,0,0,0,0,0,3.29,0,26.21,0,0,0,0,0,6.02,0,0,0,4.88,6.72,0,2.34
1.85,19.86,39.21,0,0,0,0,0,0,0,0,0,0,0,0,0,0,0,0,21.99,0,0,0,0,0,4.15,0,0,0,5.12,5.78,0,3.89
1.88,14.86,38.46,0,0,0,0,0,0,0,0,0,0,0,0,0,0,0,0,24.11,0,0,0,0,0,8.68,0,0,0,3.36,6.46,0,4.07
1.62,57.79,2.49,1.7,0,9.28,13.59,0,2.79,7.37,0,0,0,2.33,0,0,0,0,0,2.66,0,0,0,0,0,0,0,0,0,0,0,0,0
1.57,62.45,4.31,0,0,4.01,8.8,0,12.11,4.77,0,1.84,0,0.33,0,0,0,0,0,1.38,0,0,0,0,0,0,0,0,0,0,0,0,0
1.73,42.51,22.01,0,0,0,16.66,0,0,0,0,0,0,0,0,0,0,0,0,18.82,0,0,0,0,0,0,0,0,0,0,0,0,0
1.71,39.93,24.61,0,0,0,24.59,0,0,0,0,0,0,0,0,0,0,0,0,10.87,0,0,0,0,0,0,0,0,0,0,0,0,0
1.69,53.02,16.29,0,0,0,20.42,0,0,0,0,0,0,0,0,0,0,0,0,10.27,0,0,0,0,0,0,0,0,0,0,0,0,0
1.66,45.35,31.89,0,0,0,13.16,0,0,0,0,0,0,0,0,0,0,0,0,9.6,0,0,0,0,0,0,0,0,0,0,0,0,0
1.81,33.07,18.35,0,0,0,20.36,0,0,0,0,0,0,0,0,0,0,5.03,0,15.25,0,0,0,0,0,2.87,0,0,0,5.07,0,0,0
1.81,32.59,22.11,0,0,0,20.06,0,0,0,0,0,0,0,0,0,0,4.95,0,15.03,0,0,0,0,0,0,0,0,0,5.26,0,0,0
1.79,35.51,21.08,0,0,0,20.01,0,0,0,0,0,0,0,0,0,0,0,0,15.14,0,0,0,0,0,3.24,0,0,0,5.02,0,0,0
1.76,37.04,22.56,0,0,0,21.34,0,0,0,0,0,0,0,0,0,0,0,0,15.87,0,0,0,0,0,0,0,0,0,3.19,0,0,0
1.8,33.78,19.09,0,0,0,21,0,0,0,0,0,0,0,0,0,0,2.15,0,15.89,0,0,0,0,0,2.83,0,0,0,5.26,0,0,0
1.7,42.73,25.14,0,0,0,16.74,0,0,0,0,0,0,0,0,0,0,0,0,15.39,0,0,0,0,0,0,0,0,0,0,0,0,0
1.6,40.61,9.64,10.17,0,29.37,0,10.21,0,0,0,0,0,0,0,0,0,0,0,0,0,0,0,0,0,0,0,0,0,0,0,0,0
1.59,40.35,8.1,5.53,0,27.15,0,18.87,0,0,0,0,0,0,0,0,0,0,0,0,0,0,0,0,0,0,0,0,0,0,0,0,0
1.6,44.82,0,11.15,0,32.01,0,12.02,0,0,0,0,0,0,0,0,0,0,0,0,0,0,0,0,0,0,0,0,0,0,0,0,0
1.62,39.08,9.28,5.18,0,36.64,0,9.82,0,0,0,0,0,0,0,0,0,0,0,0,0,0,0,0,0,0,0,0,0,0,0,0,0
1.58,41.13,8.87,12.12,0,27.54,0,10.34,0,0,0,0,0,0,0,0,0,0,0,0,0,0,0,0,0,0,0,0,0,0,0,0,0
1.93,10.54,36.38,0,0,0,0,0,0,0,0,0,0,0,0,0,0,0,0,21.38,0,0,0,31.7,0,0,0,0,0,0,0,0,0
2.09,36.53,38.53,0,0,0,0,0,0,0,0,0,0,0,0,0,0,3.24,0,6.44,0,0,0,15.26,0,0,0,0,0,0,0,0,0
1.93,13.33,26.84,0,0,0,0,0,0,0,0,0,0,0,0,0,0,0,0,15.16,0,5.51,0,25.07,0,14.09,0,0,0,0,0,0,0
1.95,19.52,16.84,0,0,8.36,3.05,0,0,0,0,5.76,4.53,2.1,0,0,0,0,0,9,0,0,0,22.02,0,0,0,0,0,8.82,0,0,0
1.97,59.35,5.69,7.39,0,0,0,0,0,0,0,0,0,0,0,0,0,0,0,11.19,0,0,0,14.88,1.5,0,0,0,0,0,0,0,0
1.81,0,39.25,0,0,43.66,0,0,0,0,0,0,0,0,0,0,0,0,0,1.27,0,0,0,5.28,0,1.4,0,0,0,9.14,0,0,0
1.8,33.06,4.45,0,0,39.3,0,0,2.5,0,0,0,0,0,0,0,0,0,0,0,0,1.33,0,10.69,0,3.77,0,0,0,4.9,0,0,0
1.81,29.5,7.99,0,0,32.46,6.22,0,0,0,0,0,0,0,0,0,0,0,0,1.22,0,0,0,15.32,0,5.03,0,0,0,2.26,0,0,0
1.81,28.64,7.76,0,0,31.52,0,0,0,0,0,0,8.94,0,0,0,0,0,0,1.18,0,0,0,14.87,0,4.89,0,0,0,2.2,0,0,0
1.75,53.17,3.06,2.09,0,0,0,0,0,0,0,13.08,0,23.86,0,0,0.16,0,0,0.98,0,0,0,3.6,0,0,0,0,0,0,0,0,0
1.81,51.8,0,4.27,0,0,0,0,0,0,0,5.35,0,34.58,0,0,0.31,0,0,0.95,0,0,0,2.33,0,0,0,0,0,0,0.41,0,0
1.79,36.81,0,0,0,7.44,5.44,0,18.85,0,0,0,0,4.11,0,0,0.21,0,0,0,0,0,0,21.94,0,2.7,0,0,0,2.5,0,0,0
1.82,35.52,0,2.92,0,0,9.71,0,16.02,0,0,0,0,5.78,0,0,0,0,0.17,0,0,0,0,19.89,0,4.02,0,0,0,5.97,0,0,0
1.88,23.39,0,0,0,0,9.16,0,19.65,1.99,0,0,0,3.77,0,0,0,0,0,0,0,0,0,35.18,0,2.28,0,0,0,4.58,0,0,0
1.94,24.3,0,0,0,0,7.14,0,17.67,0,0,0,1.76,2.86,0,0,0,0,0,0,0,0,0,39.99,0,1.48,0,0,0,4.8,0,0,0
1.9,29.89,0,0,0,3.12,6.28,0,14.13,1.86,0,0,0,1.57,0,0,0.22,0,0,0,0,0,0,36.19,0,2.13,0,0,0,4.61,0,0,0
1.77,65.5,5.29,0,0,0,0,0,0,0,0,0,1.18,0,0,0,0,0,0,21.13,0,0,0,0,0,5.98,0,0,0,0.92,0,0,0
1.78,63.4,4.34,0,0,0,0.79,0,0,0,0,0.74,0,0,0,0,0,2.67,0,18.93,0,0,0,2.26,0,6.87,0,0,0,0,0,0,0
1.75,67.16,6.64,0,0,0,0,0,0,0,0,0,0,0,0,0,0,2.05,0.03,17.03,0,0,0,0,0,5.62,0.38,0,0,1.09,0,0,0
1.76,63.66,5.14,0,0,0,1.16,0,1.92,0,0,0,0,0,0,0,0.3,1.58,0,17.61,0,0,0,0,0,4.84,2.38,0,0,0.9,0,0.51,0
1.76,63.52,4.97,0,0,0,0,3.86,0,0,0,0,0,0.77,0,0,0,2.56,0.2,16.68,0,0,0,0,0,6.57,0,0,0,0.87,0,0,0
1.76,64.43,5.2,0,0,0,0,2.02,0,0,0,0.74,1.16,0,0,0,0,2.14,0,17.82,0,1.66,0,0,0,3.92,0,0,0,0.91,0,0,0
1.79,63.92,5.34,0,0,0,0,0,0,0,0,0,0,0,0,0,0,3.12,0,19.01,0,0,0,0,0,7.04,0,0,0,1.16,0.41,0,0
1.67,43.97,3.28,0,0,24.72,12.87,2.72,0,0,0,4.21,0,0,0,0,0,0,0,2.82,0,0,0,2.04,0,3.37,0,0,0,0,0,0,0
1.72,41.75,5.02,0,0,7.35,19.29,4.79,0,0,0,10.57,0,0,0,0,0,0,0,2.28,0,0,0,4.7,0,3.78,0,0,0,0.37,0.1,0,0
1.69,38.39,14.11,3.04,0,0,24.83,1.73,0,0,0,4.06,4.99,0,0,0,0,0,0,4.66,0,0,0,0,0,4.19,0,0,0,0,0,0,0
1.59,69.63,0,0,0,7.1,1.73,2.22,3.21,4.22,0,0,0.64,0,0,0,0,0,0,0,0,0,0,7.48,0,3.77,0,0,0,0,0,0,0
1.59,62.41,0,2.62,3.32,9.55,1.74,0,6.48,2.84,0,0.82,0,0,0,0,0,0,0,0,0,0,0,5.87,0,4.35,0,0,0,0,0,0,0
1.87,1.87,53.47,0,0,0,0,0,0,0,0,0,0,0,0,0,0,0,0,24.27,0,0,0,0,0,10.33,0,0,0,7.69,2.37,0,0
1.91,7.36,43.5,0,0,0,0,0,0,0,0,0,0,0,0,0,0,0,0,24.32,0,0,0,0,0,10.69,0,0,0,9.13,5,0,0
1.91,7.21,43.7,0,0,0,0,0,0,0,0,0,0,0,0,0,0,0,0,20.05,0,0,0,10.94,0,8.73,0,0,0,9.37,0,0,0
1.93,6.08,45.22,0,0,0,0,0,0,0,0,0,0,0,0,0,0,0,0,19.28,0,0,0,9.16,0,6.86,0,0,0,13.4,0,0,0
1.6,0,0,0,0,0,0,0,23.45,22.02,0,0,0,0,0,0,0.1,0,0,0,0,0,0,17.14,0,0,0,0,33.73,0,0,3.56,0
1.63,0,0,0,0,0,0,0,33.74,10,0,0,0,0,0,0,0.1,0,0,0,0,0,0,20.19,0,0,0,0,32.56,0,0,3.41,0
1.58,0,0,0,0,0,0,0,37.9,9.67,0,0,0,0,0,0,0.1,0,0,0,0,0,0,15.85,0,0,0,0,36.02,0,0,0.46,0
1.62,0,0,0,0,0,0,0,34.11,10.26,0,0,0,0,0,0,0.1,0,0,0,0,0,0,17.47,0,0,0,0,32.93,0,0,5.13,0
1.65,0,0,0,0,0,0,0,32.59,9.94,0,0,0,0,0,0,0.1,0,0,0,0,0,0,22.59,0,0,0,0,31.39,0,0,3.39,0
1.6,0,0,0,0,0,0,0,19.02,25.16,0,0,0,0,0,0,0.11,0,0,0,0,0,0,17.45,0,0,0,0,34.64,0,0,3.62,0
1.64,0,0,0,0,0,0,0,32.32,10.66,0,0,0,4.81,0,0,0.11,0,0,0,0,0,0,17.48,0,0,0,0,30.99,0,0,3.63,0
1.83,42.39,3.18,0,0,0,18.78,0,3.57,0,0,0,0,0,0,0,0,0,0,6.79,0,0,0,16.64,0,4.49,0,0,0,4.16,0,0,0
1.83,42.92,3.22,0,0,0,19.01,0,0,2.38,0,0,0,0,0,0,0,0,0,6.87,0,0,0,16.84,0,4.54,0,0,0,4.22,0,0,0
1.91,29.53,6.79,0,0,0,16.97,0,1.9,0,0,0,0,0,0,0,0,0,0,9.8,0,0,0,25.18,0,6.72,0,0,0,3.11,0,0,0
1.89,24.79,11.66,0,0,0,20.32,0,2.18,0,0,0,0,0,0,0,0,0,0,14.13,0,0,0,15.25,0,6.58,0,0,0,5.09,0,0,0
1.82,32.44,4.19,0,0,0,15.89,0,15.72,0,0,0,0,0,0,0,0,0,0,2.98,0,0,0,23.18,0,1.58,0,0,0,4.02,0,0,0
1.8,40.96,6.73,0,0,0,16.81,3.91,0,0,0,0,5.65,0,0,0,0,0,0,10.78,0,0,0,7.33,0,4.75,0,0,0,3.08,0,0,0
1.82,36.72,11.09,0,0,0,2.15,0,3.55,0,0,0,15.97,0,0,0,0,0,0,9.14,0,0,0,11.04,0,5.36,0,0,0,4.98,0,0,0
1.76,32.33,19.52,0,12.04,0,13.3,0,0,1.03,0,0,0,0,0,0,0,0,0,4.17,0,0,0,8.51,0,4.72,0,0,0,4.38,0,0,0
1.82,37.67,10.34,0,0,0,16.77,0,6.64,0,0,0,0,0,0,0,0,0,0,3.15,0,0,0,18.03,0,0.83,0,0,0,6.57,0,0,0
1.79,38.22,8.6,0,0,0,16.93,0,8.05,2.12,0,0,0,0,0,0,0,0,0,1.84,0,0,0,15,0,3.24,0,0,0,6,0,0,0
1.87,34.07,4.4,0,0,0,15.35,3.42,3.3,0,0,3.77,0,0,0,0,0,0,0,5.03,0,0,0,23.06,0,4.14,0,0,0,3.46,0,0,0
1.6,61.77,0,0,0,0,0,14.5,0,10.51,0,0,0,0,0,0,0.06,0,0,0,0,0,0,13.16,0,0,0,0,0,0,0,0,0
1.6,50.85,0,0,0,0,0,15.24,0,20.01,0,0,0,0,0,0,0.06,0,0,0,0,0,0,13.84,0,0,0,0,0,0,0,0,0
1.6,53.56,0,0,0,16.47,0,13.97,0,8.86,0,0,0,0,0,0,0.06,0,0,0,0,0,0,7.08,0,0,0,0,0,0,0,0,0
1.6,57.89,0,3.1,0,0,0,14.81,0,10.74,0,0,0,0,0,0,0,0,0,0,0,0,0,13.46,0,0,0,0,0,0,0,0,0
1.66,52.1,0,0,0,0,0,16.76,0,9.97,0,0,0,0,0,0,0,0,0,0,0,0,0,21.17,0,0,0,0,0,0,0,0,0
1.64,58.66,4.82,3.29,0,0,19.43,0,0,0,0,4.12,3.24,0,0,0,0,0,0.14,0,0,0,0,6.3,0,0,0,0,0,0,0,0,0
1.58,58.58,8.04,5.49,0,5.7,15.38,0,0,0,0,5.9,0,0.71,0,0,0.2,0,0,0,0,0,0,0,0,0,0,0,0,0,0,0,0
1.61,60.62,4.54,4.66,0,8.46,14.2,0,0,0,0,1.94,0,1.42,0,0,0.2,0,0,0,0,0,0,3.96,0,0,0,0,0,0,0,0,0
1.58,58.92,7.74,2.26,3.82,8.23,13.55,0,0,0,0,3.78,0,1.38,0,0,0.19,0,0.13,0,0,0,0,0,0,0,0,0,0,0,0,0,0
1.6,69.92,4.17,0,0,0,0,0,9.39,2.6,0,0,0,0,0,0,0,0,0,0,0,0,0,13.92,0,0,0,0,0,0,0,0,0
1.61,64.42,4.1,1.55,0,2.26,0,8.49,0,5.92,0,0,0,0,0,0,0,0,0,0,0,0,0,13.26,0,0,0,0,0,0,0,0,0
1.6,65.74,4.15,1.57,0,0,0,8.6,0,6.68,0,0,0,0,0,0,0,0,0,0,0,0,0,13.02,0,0,0,0,0,0.24,0,0,0
1.6,62.59,4.34,3.29,0,0,0,0,9.76,5.56,0,0,0,0,0,0,0,0,0,0,0,0,0,14.46,0,0,0,0,0,0,0,0,0
1.51,78.71,11.48,0.98,0,0,0,0,4.3,2.82,0,0,0,0,0,0,0,0,1.71,0,0,0,0,0,0,0,0,0,0,0,0,0,0
1.5,74.96,13.4,1.89,0,0,0,0,7.27,1.71,0,0,0,0,0,0,0,0,0.77,0,0,0,0,0,0,0,0,0,0,0,0,0,0
1.51,78.69,9.7,1.32,0,0,0,0,6.54,1.43,0,0,0,0,0,0,0,0,2.32,0,0,0,0,0,0,0,0,0,0,0,0,0,0
1.8,18.24,22.12,0,0,16.92,0,5.1,3.07,2.07,0,4.16,0,0,0,0,0,1.39,0,7.43,0,0,0,11.16,0,5.42,0,0,0,2.92,0,0,0
1.81,19.76,22.57,0,0,8.31,0,4.18,1.85,1.33,0,0,12.57,0,0,0,0,0,0,7.13,0,0,0,15.04,0,5.18,0,0,0,2.08,0,0,0
1.8,21.18,26.22,0,0,13.43,10.05,0,0,2.66,0,0,0,0,0,0,0,0,0,9.68,0,0,0,7.83,0,4.48,0,0,0,4.47,0,0,0
1.86,16.44,21.04,2.96,0,8.8,4.4,3.21,0,2.18,0,2.21,0,6.16,0,0,0,2.93,0,8.8,0,0,0,10.41,0,6.06,0,0,0,3.1,0,1.3,0
1.64,20.88,33.56,0,0,44.51,0,0,0,0,0,0,0,0,0,0,0,0,0,0.82,0,0,0,0,0,0.23,0,0,0,0,0,0,0
1.7,7.16,41.02,0,0,39.91,0,0,0,0,0,0,0.5,0,0,0,0,0,0,0,0,0,0,11.41,0,0,0,0,0,0,0,0,0
1.73,58.8,5.83,0,1.65,8.73,0,20.85,0,0,0,0,0,0,0,0,0,0,0,0,0,0,0,1.5,0,2.64,0,0,0,0,0,0,0
1.59,57.51,7.07,0,1.8,5.28,0,23.02,0,0,0,0,0,0,0,0,0,0,0,0,0,0,0,1.6,0,3.72,0,0,0,0,0,0,0
1.6,54.1,5.66,0,6.75,11.05,0,15.51,1.59,0,0,1.7,0,0,0,0,0,0,0,0.28,0,0,0,0,0,3.01,0,0,0,0.35,0,0,0
1.59,51.73,7.35,0,8.51,6.77,0,22.79,0,0,0,0,0,0,0,0,0,0,0,0,0,0,0,2.71,0,0,0,0,0,0.14,0,0,0
1.86,0,0,0,0,0,0,0,0,10.92,0,0,0,50.75,0,0,0,0,0,0,0,0,0,0,0,0,0,0,29.02,0,9.31,0,0
1.71,0,0,0,0,0,0,0,0,30.89,0,0,0,17.38,0,0,0,0,0,0,0,0,0,0,0,0,0,0,34.17,0,17.56,0,0
1.65,0,0,0,0,0,0,0,0,22.41,0,0,0,34.18,0,0,0,0,0,0,0,0,0,0,0,0,0,0,42.32,0,1.09,0,0
1.89,0,0,0,0,0,0,0,0,10.67,0,0,0,45.08,0,0,0,0,0,0,0,0,0,0,0,0,0,0,28.35,11.35,4.55,0,0
1.63,0,0,0,0,0,0,0,0,21.16,0,32.65,0,8.93,0,0,0,0,0,0,0,0,0,0,0,0,0,0,32.76,0,4.5,0,0
1.65,0,19.95,0,0,0,0,0,0,36.86,0,0,0,12.45,0,0,0,0,0,0,0,0,0,0,0,0,0,0,24.46,0,6.28,0,0
1.64,0,0,4.9,0,0,0,0,0,35.36,0,0,0,18.65,0,0,0,0,0,0,0,0,0,0,0,0,0,0,31.68,0,9.41,0,0
1.59,67.32,0,0,0,10.72,0,0,3.12,6.86,0,0,0,0,0,0,0.1,0,0,0,0,0,0,11.88,0,0,0,0,0,0,0,0,0
1.6,65.45,0,0,0,10.42,0,0,11.15,1.33,0,0,0,0,0,0,0.09,0,0,0,0,0,0,11.56,0,0,0,0,0,0,0,0,0
1.6,64.95,0,0,0,10.34,0,0,13.07,0,0,0,0,0,0,0,0.09,0,0,0,0,0,0,11.55,0,0,0,0,0,0,0,0,0
1.6,64.9,0,0,0,9.44,0,1.04,12.06,0.99,0,0,0,0,0,0,0.03,0,0,0,0,0,0,11.54,0,0,0,0,0,0,0,0,0
1.6,73.14,0,0,0,0,0,1.15,13.38,0.36,0,0,0,0,0,0,0.03,0,0,0,0,0,0,11.94,0,0,0,0,0,0,0,0,0
1.6,65.53,0,0,0,10.65,0,1,10.14,1,0,0,0,0,0,0,0.03,0,0,0,0,0,0,11.65,0,0,0,0,0,0,0,0,0
1.6,67.22,0,0,0,9.11,0,0.49,5.17,4.93,0,0,0,0,0,0,0.06,0,0,0,0,0,0,13.02,0,0,0,0,0,0,0,0,0
1.6,67.23,0,0,0,9.12,0,0.72,5.17,4.94,0,0,0,0,0,0,0.02,0,0,0,0,0,0,12.8,0,0,0,0,0,0,0,0,0
1.66,0,0,0,0,0,0,0,0,0,0,0,0,0,0,0,0,0,0,0,0,0,0,15,85,0,0,0,0,0,0,0,0
1.78,0,0,0,0,0,0,0,33.4,0,0,0,0,0,0,0,0,0,0,0,0,0,0,33.3,33.3,0,0,0,0,0,0,0,0
1.78,0,0,0,0,0,0,0,25,0,0,0,0,0,0,0,0,0,0,0,0,0,0,25,50,0,0,0,0,0,0,0,0
1.69,0,0,0,0,0,0,0,5,0,0,0,0,0,0,0,0,0,0,0,0,0,0,5,90,0,0,0,0,0,0,0,0
1.91,0,24.83,0,0,0,0,0,0,0,0,0,0,0,0,0,0,0,0,10.6,0,11.91,0,10.8,33.04,1.4,0,0,0,0,7.42,0,0
1.9,0,24.61,0,0,0,0,0,0,0,0,0,0,0,0,0,0,0,0,10.51,0,16.54,0,10.71,32.76,1.39,0,0,0,0,3.48,0,0
1.95,9.05,7.8,0,0,0,0,0,0,0,0,0,0,0,0,0,0,0,0,24.5,0,1.49,0,11.34,34.68,2.94,0,0,0,0,8.2,0,0
1.94,0,13.17,0,0,0,9.97,0,0,0,0,0,0,0,0,0,0,0,0,15.96,0,6.32,0,19.14,29.24,6.2,0,0,0,0,0,0,0
1.96,16.5,14.24,0,0,0,0,0,0,0,0,0,0,0,0,0,0,0,0,18.86,0,10.93,0,12.39,9.46,6.42,0,0,0,0,11.2,0,0
1.75,39.73,0,0.78,0,2.83,8.82,0,10.27,4.22,0,0,0,0,0,0,0,0,0,0,0,0,0,27.89,0,3.22,0,0,2.24,0,0,0,0
1.71,45.88,1.67,0,9,0,4.73,0,7.02,3.85,0,0,0,0,0,0,0.11,0,0,0,0,0,0,25.43,0,0.58,0,0,1.73,0,0,0,0
1.76,37.27,1.77,0,0,0,5.54,0,13.7,4.09,0,0,2.98,0,0,0,0,0,0,0,0,0,0,30.93,0,1.88,0,0,1.84,0,0,0,0
1.84,39.65,0,0,0,0,16.18,0,0,10.53,0,0,0,0,0,0,0,0,0,0,0,0,0,31.07,0,0,0,0,0.7,1.87,0,0,0
1.84,36.91,0,0,0,3.22,11.81,0,7.3,4.8,0,0,0,0,0,0,0,0,0,0,0,0,0,28.33,0,2.2,0,0,0.32,5.11,0,0,0
1.7,13.84,41.82,4.08,0,0,0,0,0,0,0,30.66,0,0,0,0,0,0,2.85,0,0,0,0,0,0,6.75,0,0,0,0,0,0,0
1.74,9.73,36.97,9.17,0,0,0,0,0,0,0,21.55,0,0,0,0,0,0,16.05,1.79,0,0,0,0,0,4.74,0,0,0,0,0,0,0
1.75,8.83,33.52,3.12,0,0,0,0,0,0,0,32.58,0,0,0,0,0,0,10.92,0,0,0,0,0,0,10.32,0,0,0,0,0.71,0,0
1.75,10.63,36.69,12.52,0,0,0,0,0,0,0,17.26,0,0,0,0,0,0,19.28,0,0,0,0,0,0,1.03,0,0,0,0,2.59,0,0
1.51,0,3.47,13.02,5.99,0,0,0,0,15.38,0,0,0,0,0,0,0,0,0,0,0,0,0,0,0,0,0,0,62.14,0,0,0,0
1.52,0,3.6,17.23,0,0,0,0,0,15.97,0.44,0,0,0,0,0,0,0,0,0,0,0,0,0,0,0,0,0,62.76,0,0,0,0
1.51,0,3.57,17.07,0,0,0,0,0,17.16,0,0,0,0,0,0,0,0,0,0,0,0,0,0,0,0,0,0,62.2,0,0,0,0
1.52,0,5.67,18.11,0,0,0,0,0,6.99,3.27,0,0,0,0,0,0,0,0,0,0,0,0,0,0,0,0,0,65.96,0,0,0,0
1.51,0,0,15.92,0,0,0,0,0,22.52,0,0,0,0,0,0,0,0,0,0,0,0,0,0,0,0,0,0,61.56,0,0,0,0
1.53,0,7.21,16.03,0,0,4.1,0,0,10.67,0,0,0,0,0,0,0,0,0,0,0,0,0,0,0,0,0,0,61.99,0,0,0,0
1.52,0,7.16,15.9,0,0,0,0,0,14.56,0.87,0,0,0,0,0,0,0,0,0,0,0,0,0,0,0,0,0,61.51,0,0,0,0
