Repository: you0514w/youyou

File: liquidus temperature.csv (part 3 of 18)
Liquidus Temperature ( C ),SiO2,B2O3,Al2O3,MgO,CaO,BaO,Li2O,Na2O,K2O,ZnO,SrO,PbO,Fe2O3,As2O3,Y2O3,Sb2O3,La2O3,Gd2O3,Bi2O3,TiO2,ZrO2,CeO2,SnO2,P2O5,Nb2O5,Ta2O5
908,60.29,0,0,0,0,1.11,0,9.71,6.53,0,1.65,0,0,0,0,0,0,0,0,20.71,0,0,0,0,0,0
930,60.1,0,0,0,0,0,0,5.38,7.37,0,5.36,0,0,0,0,0.05,0,0,0,21.74,0,0,0,0,0,0
1200,77.4,0,8.29,0,0,13.94,0,0,0,0,0.37,0,0,0,0,0,0,0,0,0,0,0,0,0,0,0
1100,72.17,0,7.36,0,0,18.02,0,0,0,0,0.47,0,0,0,0,0,0,0,0,0,1.98,0,0,0,0,0
1100,73.08,3.78,7.82,0,0,13.13,0,0,0,0,0.3,0,0,0,0,0,0,0,0,0,1.89,0,0,0,0,0
1090,70.45,3.82,7.18,0,0,17.64,0,0,0,0,0.39,0,0,0,0,0,0,0,0,0,0.52,0,0,0,0,0
1175,69.49,3.73,7.08,0,0,17.34,0,0,0,0,0.39,0,0,0,0,0,0,0,0,0,1.97,0,0,0,0,0
1163,67.22,6,8.2,6.91,3.73,7.27,0,0,0,0,0.67,0,0,0,0,0,0,0,0,0,0,0,0,0,0,0
1150,66.9,6.08,7.61,3.5,6.29,6.9,0,0,0,0,2.72,0,0,0,0,0,0,0,0,0,0,0,0,0,0,0
1160,65.72,7.69,5.91,6.64,7.16,5.24,0,0,0,1.64,0,0,0,0,0,0,0,0,0,0,0,0,0,0,0,0
1210,66.32,4.85,7.95,6.7,7.23,5.29,0,0,0,1.66,0,0,0,0,0,0,0,0,0,0,0,0,0,0,0,0
930,53.57,18.93,3.89,0,0,22.21,0.71,0,0,0,0.57,0,0,0,0,0.12,0,0,0,0,0,0,0,0,0,0
920,55.47,16.12,4.05,0,0,20.93,2.76,0,0,0,0.56,0,0,0,0,0.11,0,0,0,0,0,0,0,0,0,0
920,57.27,13.75,4.61,0,0,20.94,2.76,0,0,0,0.56,0,0,0,0,0.11,0,0,0,0,0,0,0,0,0,0
855,56.21,13.83,5.45,0,0,21.06,2.78,0,0,0,0.56,0,0,0,0,0.11,0,0,0,0,0,0,0,0,0,0
885,54.73,16.18,4.63,0,0,21.02,2.77,0,0,0,0.56,0,0,0,0,0.11,0,0,0,0,0,0,0,0,0,0
800,51.07,18.74,5.5,0,0,21.22,2.8,0,0,0,0.56,0,0,0,0,0.11,0,0,0,0,0,0,0,0,0,0
1075,65.27,8.47,10.19,1.19,9.37,4.09,0,0,0,0,1.2,0,0,0.1,0,0.12,0,0,0,0,0,0,0,0,0,0
1150,67.87,4.83,10.59,1.25,9.75,4.25,0,0,0,0,1.24,0,0,0.1,0,0.12,0,0,0,0,0,0,0,0,0,0
1080,62.55,8.13,9.72,1.15,13.16,3.92,0,0,0,0,1.15,0,0,0.1,0,0.12,0,0,0,0,0,0,0,0,0,0
1070,68.38,8.87,10.62,1.26,5.11,4.28,0,0,0,0,1.25,0,0,0.11,0,0.12,0,0,0,0,0,0,0,0,0,0
1095,65.82,6.19,9.99,0.49,12.01,5.01,0,0,0,0,0.49,0,0,0,0,0,0,0,0,0,0,0,0,0,0,0
1065,68.09,8.26,10.59,2.44,5.1,4.27,0,0,0,0,1.25,0,0,0,0,0,0,0,0,0,0,0,0,0,0,0
1090,66.91,9.62,11.38,1.27,3.99,4.35,0,0,0,0,1.27,0,0,0,0,0,0,0,0,1.21,0,0,0,0,0,0
1055,67.69,8.29,10.63,2.44,5.12,4.28,0,0,0,0,1.25,0,0,0,0,0,0,0,0,0,0,0,0,0,0,0.3
1055,67.31,7.71,11.25,2.46,5.13,4.29,0,0,0,0,1.25,0,0,0,0,0,0,0,0,0,0,0,0,0,0,0.6
1065,68.54,8.89,10.64,1.26,5.12,4.29,0,0,0,0,1.26,0,0,0,0,0,0,0,0,0,0,0,0,0,0,0
1085,69.54,9.03,10.81,1.28,3.72,4.35,0,0,0,0,1.27,0,0,0,0,0,0,0,0,0,0,0,0,0,0,0
1105,68.24,8.86,10.6,0,6.78,4.27,0,0,0,0,1.25,0,0,0,0,0,0,0,0,0,0,0,0,0,0,0
1070,69.35,9,10.83,0,5.21,4.34,0,0,0,0,1.27,0,0,0,0,0,0,0,0,0,0,0,0,0,0,0
1035,67.73,8.96,11.3,1.26,5.17,4.32,0,0,0,0,1.26,0,0,0,0,0,0,0,0,0,0,0,0,0,0,0
1020,67.32,8.31,11.25,2.45,5.13,4.29,0,0,0,0,1.25,0,0,0,0,0,0,0,0,0,0,0,0,0,0,0
1080,70.24,7.91,9,0,3.27,9.58,0,0,0,0,0,0,0,0,0,0,0,0,0,0,0,0,0,0,0,0
1242,63.54,7,10.82,7.57,2.91,3.5,0,0,0,0,4.66,0,0,0,0,0,0,0,0,0,0,0,0,0,0,0
1080,66.9,7.44,12.48,2.46,5.15,4.31,0,0,0,0,1.26,0,0,0,0,0,0,0,0,0,0,0,0,0,0,0
1100,66.46,7.1,12.74,3.05,5.12,4.28,0,0,0,0,1.25,0,0,0,0,0,0,0,0,0,0,0,0,0,0,0
1090,67.33,8.13,12.54,2.48,5.18,4.34,0,0,0,0,0,0,0,0,0,0,0,0,0,0,0,0,0,0,0,0
1035,66.93,7.74,12.16,2.46,5.15,5.56,0,0,0,0,0,0,0,0,0,0,0,0,0,0,0,0,0,0,0,0
1145,65.28,7.84,13.54,2.5,5.2,4.36,0,0,0,0,1.28,0,0,0,0,0,0,0,0,0,0,0,0,0,0,0
1060,66.52,6.5,12.7,2.44,5.11,4.28,0,0,0,0,2.45,0,0,0,0,0,0,0,0,0,0,0,0,0,0,0
1080,66.64,7.12,12.46,2.45,5.13,6.2,0,0,0,0,0,0,0,0,0,0,0,0,0,0,0,0,0,0,0,0
1070,65.67,7.74,11.62,3.66,5.14,4.31,0,0,0,0,1.26,0,0,0,0,0,0,0,0,0,0,0,0,0,0.15,0.45
1065,65.65,7.74,11.63,3.66,5.15,4.31,0,0,0,0,1.26,0,0,0,0,0,0,0,0,0,0,0,0,0,0.6,0
1090,65.72,7.74,11.57,3.66,5.14,4.31,0,0,0,0,1.26,0,0,0,0.45,0,0,0,0,0,0,0,0,0,0,0.15
1090,65.66,7.74,11.61,3.67,5.15,4.31,0,0,0,0,1.26,0,0,0,0.3,0,0,0,0,0,0,0,0,0,0.3,0
870,0,0,1.44,0,0,0,0,35.91,6.94,0,4.43,0,0,0,0,0,0,0,0,17.6,0,0,0,32.95,0.73,0
845,0,0,1.42,0,0,1.07,0,39.94,2.76,0,2.79,0,0,0,0,0,0,0,0,18.93,0,0,0,32.37,0.72,0
845,0,0,1.38,3.94,0,0,0,38.78,2.68,0,2.71,0,0,0,0,0,0,0,0,18.38,0,0,0,31.43,0.7,0
890,0.79,0,0.94,0,0,0,0,35.07,8.8,0,4.32,0,0,0,0,0,0,0,0,17.19,0,0,0,32.17,0.72,0
820,0,0,0.94,0,0,0,0,39.86,2.76,0,4.36,0,0,0,0,0,0.15,0,0,18.9,0,0,0,32.31,0.72,0
1090,51.12,19.01,10.47,4.15,13.3,0,0,0,0,0,1.95,0,0,0,0,0,0,0,0,0,0,0,0,0,0,0
830,59.5,0.45,0,0,0,0,0,35.22,0,0,0,0,0,0,0,0.04,0,0,0,2.75,2.04,0,0,0,0,0
830,59.87,0,0.61,0,0,0,0,35.83,0,0,0,0,0,0,0,0.04,0,0,0,1.55,0,0,0,0,2.1,0
820,66.93,0,1.97,0,0,0,0,11.68,7.12,0,0,0,0,0,0,0.05,0,0,0,11.75,0,0,0,0,0.5,0
850,59.16,0,2.95,0,0,0,0,28.44,0,0,0,0,0,0,0,0.04,0,0,0,9.41,0,0,0,0,0,0
825,59.8,4.18,6.35,0,0,0,0,22.25,0,0,0,0,0,0,0,0.04,0,0,0,6.89,0,0,0,0,0.49,0
870,44.99,0,0,0,0,4.53,1.22,9.43,7.76,0,0,0,0,0,0,0.05,0,0,0,32.02,0,0,0,0,0,0
890,56.11,0,0,0,0,0,3.82,22.54,3.98,0,0,0,0,0,0,0.04,0,0,0,13.51,0,0,0,0,0,0
900,55.73,0,0,0,0,0,2.19,19.03,7.58,0,0,0,0,0,0,0.05,0,0,0,15.42,0,0,0,0,0,0
1040,52.01,0,0,0,0,0,9.41,16.44,3.32,0,0,0,0,0,0,0.04,0,0,0,18.78,0,0,0,0,0,0
1020,50.53,0,0,0,0,0,7.41,18.88,2.55,0,0,0,0,0,0,0.04,0,0,0,20.59,0,0,0,0,0,0
925,52.35,0,0,0,6.26,4.77,0,4.37,12.42,0,0,0,0,0,0,0.05,0,0,0,19.78,0,0,0,0,0,0
910,63.88,0,0,0,0,3.78,0,5.63,4.82,0,0,0,0,0,0,0.05,0,0,0,21.84,0,0,0,0,0,0
900,68.64,0,0,0,0,0.9,0,0,10.95,0,0.53,0,0,0,0,0.05,0,0,0,18.93,0,0,0,0,0,0
910,56.24,0,0,0,1.21,0.88,0,16.36,5.38,0,0,0,0,0,0,0.05,0,0,0,19.88,0,0,0,0,0,0
1036,63.5,0,0,0,4.25,4,0,10,2,0,2.25,0,0,0,0,0,0,0,0,6,8,0,0,0,0,0
1096,63.5,0,0,0,5.5,5,0,12,0,0,0,0,0,0,0,0,0,0,0,6,8,0,0,0,0,0
1130,63.5,0,0,0,0,5,0,12,0,0,5.5,0,0,0,0,0,0,0,0,6,8,0,0,0,0,0
1080,65.5,0,0,0,0,5,0,12,0,0,3.5,0,0,0,0,0,0,0,0,6,8,0,0,0,0,0
1106,67.5,0,0,0,0,5,0,12,0,0,1.5,0,0,0,0,0,0,0,0,6,8,0,0,0,0,0
1050,67,0,0,0,2.5,5,2,10,0,0,2.5,0,0,0,0,0,0,0,0,4.5,6.5,0,0,0,0,0
1100,62,0,0,0,0,5,0,13,0,0,3.5,0,0,0,0,0,0,0,0,7,9.5,0,0,0,0,0
1132,63.5,0,0,0,0,7,0,12,0,0,3.5,0,0,0,0,0,0,0,0,6,8,0,0,0,0,0
1112,64.5,0,0,0,0,6,0,13,0,0,2.5,0,0,0,0,0,0,0,0,6,8,0,0,0,0,0
888,76.38,0,2.33,0,0,5.89,4.77,2.41,8.22,0,0,0,0,0,0,0,0,0,0,0,0,0,0,0,0,0
1035,68.6,9.08,11.44,0,5.23,4.37,0,0,0,0,1.28,0,0,0,0,0,0,0,0,0,0,0,0,0,0,0
1378,63.78,0,14.25,21.47,0,0,0,0.5,0,0,0,0,0,0,0,0,0,0,0,0,0,0,0,0,0,0
1377,65.31,0,11.25,22.47,0,0,0,0.97,0,0,0,0,0,0,0,0,0,0,0,0,0,0,0,0,0,0
1228,60,0,0,0,10,20,0,0,0,0,10,0,0,0,0,0,0,0,0,0,0,0,0,0,0,0
1144,60,0,0,0,7.5,15,0,0,0,0,7.5,0,0,0,0,0,0,0,0,8.25,1.75,0,0,0,0,0
1300,50,0,0,0,10,20,0,0,0,0,10,0,0,0,0,0,0,0,0,8.25,1.75,0,0,0,0,0
1180,50,0,0,0,7.5,15,0,0,0,0,7.5,0,0,0,0,0,0,0,0,16.5,3.5,0,0,0,0,0
1300,40,0,0,0,10,20,0,0,0,0,10,0,0,0,0,0,0,0,0,16.5,3.5,0,0,0,0,0
1180,40,0,0,0,7.5,15,0,0,0,0,7.5,0,0,0,0,0,0,0,0,24.75,5.25,0,0,0,0,0
1300,30,0,0,0,7.5,15,0,0,0,0,7.5,0,0,0,0,0,0,0,0,33,7,0,0,0,0,0
1010,80,0,0,0,0,0,0,0,20,0,0,0,0,0,0,0,0,0,0,0,0,0,0,0,0,0
1210,76,0,0,0,0,0,0,0,19,0,0,0,0,0,0,0,0,0,0,0,0,0,0,5,0,0
1250,72,0,0,0,0,0,0,0,18,0,0,0,0,0,0,0,0,0,0,0,0,0,0,10,0,0
1250,68,0,0,0,0,0,0,0,17,0,0,0,0,0,0,0,0,0,0,0,0,0,0,15,0,0
1160,60,0,0,0,0,0,0,0,15,0,0,0,0,0,0,0,0,0,0,0,0,0,0,25,0,0
790,56,0,0,0,0,0,0,0,14,0,0,0,0,0,0,0,0,0,0,0,0,0,0,30,0,0
990,48,0,0,0,0,0,0,0,12,0,0,0,0,0,0,0,0,0,0,0,0,0,0,40,0,0
1100,40,0,0,0,0,0,0,0,10,0,0,0,0,0,0,0,0,0,0,0,0,0,0,50,0,0
960,32,0,0,0,0,0,0,0,8,0,0,0,0,0,0,0,0,0,0,0,0,0,0,60,0,0
1015,66.67,0,0,0,0,0,30,3.33,0,0,0,0,0,0,0,0,0,0,0,0,0,0,0,0,0,0
936,66.67,0,0,0,0,0,23.33,10,0,0,0,0,0,0,0,0,0,0,0,0,0,0,0,0,0,0
888,66.67,0,0,0,0,0,20,13.33,0,0,0,0,0,0,0,0,0,0,0,0,0,0,0,0,0,0
771,66.67,0,0,0,0,0,10,23.33,0,0,0,0,0,0,0,0,0,0,0,0,0,0,0,0,0,0
822,66.67,0,0,0,0,0,3.33,30,0,0,0,0,0,0,0,0,0,0,0,0,0,0,0,0,0,0
863,66.67,0,0,0,0,0,0,33.33,0,0,0,0,0,0,0,0,0,0,0,0,0,0,0,0,0,0
1018,60,0,0,0,0,0,40,0,0,0,0,0,0,0,0,0,0,0,0,0,0,0,0,0,0,0
861,60,0,0,0,0,0,36,4,0,0,0,0,0,0,0,0,0,0,0,0,0,0,0,0,0,0
804,60,0,0,0,0,0,32,8,0,0,0,0,0,0,0,0,0,0,0,0,0,0,0,0,0,0
725,60,0,0,0,0,0,28,12,0,0,0,0,0,0,0,0,0,0,0,0,0,0,0,0,0,0
806,60,0,0,0,0,0,24,16,0,0,0,0,0,0,0,0,0,0,0,0,0,0,0,0,0,0
899,60,0,0,0,0,0,20,20,0,0,0,0,0,0,0,0,0,0,0,0,0,0,0,0,0,0
965,60,0,0,0,0,0,16,24,0,0,0,0,0,0,0,0,0,0,0,0,0,0,0,0,0,0
1022,60,0,0,0,0,0,12,28,0,0,0,0,0,0,0,0,0,0,0,0,0,0,0,0,0,0
1074,60,0,0,0,0,0,8,32,0,0,0,0,0,0,0,0,0,0,0,0,0,0,0,0,0,0
1112,60,0,0,0,0,0,4,36,0,0,0,0,0,0,0,0,0,0,0,0,0,0,0,0,0,0
772,60,0,0,0,0,0,14.4,21.6,4,0,0,0,0,0,0,0,0,0,0,0,0,0,0,0,0,0
742,60,0,0,0,0,0,12.8,19.2,8,0,0,0,0,0,0,0,0,0,0,0,0,0,0,0,0,0
704,60,0,0,0,0,0,11.2,16.8,12,0,0,0,0,0,0,0,0,0,0,0,0,0,0,0,0,0
639,60,0,0,0,0,0,9.6,14.4,16,0,0,0,0,0,0,0,0,0,0,0,0,0,0,0,0,0
705,60,0,0,0,0,0,8,12,20,0,0,0,0,0,0,0,0,0,0,0,0,0,0,0,0,0
803,60,0,0,0,0,0,6.4,9.6,24,0,0,0,0,0,0,0,0,0,0,0,0,0,0,0,0,0
866,60,0,0,0,0,0,4.8,7.2,28,0,0,0,0,0,0,0,0,0,0,0,0,0,0,0,0,0
913,60,0,0,0,0,0,3.2,4.8,32,0,0,0,0,0,0,0,0,0,0,0,0,0,0,0,0,0
955,60,0,0,0,0,0,1.6,2.4,36,0,0,0,0,0,0,0,0,0,0,0,0,0,0,0,0,0
996,60,0,0,0,0,0,0,0,40,0,0,0,0,0,0,0,0,0,0,0,0,0,0,0,0,0
680,49.42,0,0,0,0,0,0,47.91,0,0,0,0,0,0,0,0,0,0,0,0,0,0,0,2.67,0,0
840,48.93,0,0,0,10.48,0,0,37.95,0,0,0,0,0,0,0,0,0,0,0,0,0,0,0,2.64,0,0
835,48.68,0,0,0,15.65,0,0,33.04,0,0,0,0,0,0,0,0,0,0,0,0,0,0,0,2.63,0,0
1135,48.44,0,0,0,20.76,0,0,28.18,0,0,0,0,0,0,0,0,0,0,0,0,0,0,0,2.62,0,0
980,48.2,0,0,0,25.82,0,0,23.37,0,0,0,0,0,0,0,0,0,0,0,0,0,0,0,2.61,0,0
1210,47.97,0,0,0,30.84,0,0,18.6,0,0,0,0,0,0,0,0,0,0,0,0,0,0,0,2.59,0,0
1050,47.74,0,0,0,35.8,0,0,13.88,0,0,0,0,0,0,0,0,0,0,0,0,0,0,0,2.58,0,0
1040,47.5,0,0,0,40.72,0,0,9.21,0,0,0,0,0,0,0,0,0,0,0,0,0,0,0,2.57,0,0
1040,47.28,0,0,0,45.59,0,0,4.58,0,0,0,0,0,0,0,0,0,0,0,0,0,0,0,2.55,0,0
950,78.36,0,0,0,0,0,0,18.99,0,0,0,0,0,0,0,0,0,0,0,0,0,0,0,2.65,0,0
1145,66.92,11.33,7.36,7.64,5.03,1.72,0,0,0,0,0,0,0,0,0,0,0,0,0,0,0,0,0,0,0,0
1100,64.66,13.93,8.94,7.86,3.34,1.27,0,0,0,0,0,0,0,0,0,0,0,0,0,0,0,0,0,0,0,0
902,62.74,15.2,9.08,4.92,5.9,2.16,0,0,0,0,0,0,0,0,0,0,0,0,0,0,0,0,0,0,0,0
1100,63.36,16.31,8.98,3.81,4.53,2.09,0,0,0,0.08,0.84,0,0,0,0,0,0,0,0,0,0,0,0,0,0,0
1044,61.98,13.16,8.8,8.61,4.44,2.05,0,0,0,0.08,0.88,0,0,0,0,0,0,0,0,0,0,0,0,0,0,0
1080,63.32,11.53,8.85,6.64,5.13,3.14,0,0,0,0.16,1.23,0,0,0,0,0,0,0,0,0,0,0,0,0,0,0
1070,61.13,14.27,9.87,6.28,5.71,2.74,0,0,0,0,0,0,0,0,0,0,0,0,0,0,0,0,0,0,0,0
1130,63.14,14.34,9.14,9.91,0,3.47,0,0,0,0,0,0,0,0,0,0,0,0,0,0,0,0,0,0,0,0
1289,74.71,0,4,0,0,21.29,0,0,0,0,0,0,0,0,0,0,0,0,0,0,0,0,0,0,0,0
1302,73.8,0,1.64,0,0,24.56,0,0,0,0,0,0,0,0,0,0,0,0,0,0,0,0,0,0,0,0
1289,70.84,0,4.17,0,0,24.99,0,0,0,0,0,0,0,0,0,0,0,0,0,0,0,0,0,0,0,0
1216,66.83,0,2.19,0,0,30.26,0,0.72,0,0,0,0,0,0,0,0,0,0,0,0,0,0,0,0,0,0
1265,66.63,0,4.36,0,0,29.01,0,0,0,0,0,0,0,0,0,0,0,0,0,0,0,0,0,0,0,0
1278,61.45,0,7.24,0,0,31.31,0,0,0,0,0,0,0,0,0,0,0,0,0,0,0,0,0,0,0,0
1278,60.73,0,8.05,0,0,29.75,0,1.47,0,0,0,0,0,0,0,0,0,0,0,0,0,0,0,0,0,0
900,70.68,0,1.51,4.6,4.82,0.05,0,8.72,5.74,0,0.07,0,0,0,0,0.03,0,0,3.78,0,0,0,0,0,0,0
870,70.7,0,3.68,1.05,1.52,2.45,0,7.43,5.41,0,1.16,6.53,0,0,0,0.07,0,0,0,0,0,0,0,0,0,0
735,74.62,0,0.95,0.22,0.31,0.06,0,1.42,12.09,0,4.86,0,0,0.18,0,0.12,0,0,5.17,0,0,0,0,0,0,0
743,74.76,0,1.44,0,2.79,0,0,2.67,9.77,0.79,0.8,0.21,0,0,0,0.13,0,0,6.64,0,0,0,0,0,0,0
1070,66.15,0,8.07,3.4,6.11,2.68,0,4.98,6.18,0,1.32,0,0,0,0,0,0,0,0,0,1.11,0,0,0,0,0
1156,63.81,0,7.94,4.92,9.43,1.72,0,4.54,5.79,0,0.64,0,0,0,0,0,0,0,0,0,1.21,0,0,0,0,0
1149,64.29,0,8,4.96,7.1,1.74,0,4.57,5.83,1.65,0.64,0,0,0,0,0,0,0,0,0,1.22,0,0,0,0,0
1118,66.03,0,9.06,3.4,6.1,1.78,0,6.36,4.42,0,1.32,0,0,0,0,0,0,0,0,0,1.53,0,0,0,0,0
1145,64.6,0,8.04,3.32,9.54,2.18,0,5.86,4.59,0,0.65,0,0,0,0,0,0,0,0,0,1.22,0,0,0,0,0
1106,65.89,0,9.38,3.39,6.09,1.34,0,6.52,4.41,0,1.32,0,0,0,0,0,0,0,0,0,1.66,0,0,0,0,0
1080,61,10,10,7,6,5,0,0,0,0,0,0,0,0,0,0,0,0,0,1,0,0,0,0,0,0
1115,61.7,10,10,7.1,6,5,0,0,0,0,0,0,0.2,0,0,0,0,0,0,0,0,0,0,0,0,0
1195,59.84,2.2,7.8,0,0,14.9,0,0,0,0,14.92,0,0,0.34,0,0,0,0,0,0,0,0,0,0,0,0
1145,59.98,2.12,4.36,0,0,16.59,0,0,0,0,16.61,0,0,0.34,0,0,0,0,0,0,0,0,0,0,0,0
1115,58.51,3.22,4.4,0,0,16.77,0,0,0,0,16.76,0,0,0.34,0,0,0,0,0,0,0,0,0,0,0,0
1180,58.43,2.18,7.21,1.09,1.09,14.85,0,0,0,0,14.81,0,0,0.34,0,0,0,0,0,0,0,0,0,0,0,0
1065,58.43,4.29,3.33,0,2.15,15.68,0,0,0,0,15.66,0,0,0.46,0,0,0,0,0,0,0,0,0,0,0,0
1085,58.45,4.83,2.79,0,0,16.72,0,0,0,0,16.74,0,0,0.47,0,0,0,0,0,0,0,0,0,0,0,0
1055,59.13,4.3,3.61,0,1.08,15.72,0,0,0,0,15.7,0,0,0.46,0,0,0,0,0,0,0,0,0,0,0,0
1065,58.63,4.3,3.6,0,1.07,15.94,0,0,0,0,15.99,0,0,0.47,0,0,0,0,0,0,0,0,0,0,0,0
1060,58.96,4.33,4.16,0,0.54,17.05,0,0,0,0,14.49,0,0,0.47,0,0,0,0,0,0,0,0,0,0,0,0
950,58.46,0,0,0,0,2.29,0,8.5,5.59,0,0,0,0,0,0,0.05,0,0,0,24.63,0,0,0,0,0.48,0
1206,54.05,0,4.98,6.67,30.02,0,0,4.24,0,0,0,0,0.04,0,0,0,0,0,0,0,0,0,0,0,0,0
1187,52.77,0,4.86,6.51,29.31,0,0,4.14,0,0,0,0,0.04,0,0,0,0,0,0,0,2.37,0,0,0,0,0
1226,64.93,0,9.26,0,25.81,0,0,0,0,0,0,0,0,0,0,0,0,0,0,0,0,0,0,0,0,0
959,64.94,0,9.64,0,0,0,14.4,8.92,0,0,0,0,0,0,0,0.11,0,0,0,0,1.99,0,0,0,0,0
956,64.46,0,9.8,0,0,0,14.64,9.07,0,0,0,0,0,0,0,0,0,0,0,0,2.03,0,0,0,0,0
1140,0,11.61,0,0,0,8.43,0,0,12.01,0,0,0,0,0,0,0.11,0,0,0,12.14,0,0,0,23.23,32.47,0
1100,0,6.12,0,0,0,14.81,0,0,13.56,0,0,0,0,0,0,0,0,0,0,23.1,0,0,0,23.4,19.01,0
1090,0,11.03,0,0,0,0,0,0,16.3,0,0,0,0,0,0,0,0,0,0,15.38,0,0,0,27.48,29.81,0
1080,0,6.49,0,0,0,7.86,15.12,0,3.2,0,0,0,0,0,0,0,0,0,1.29,11.31,0,0,0,27.48,27.25,0
1040,58.16,6.73,8.44,0.31,25.74,0,0,0.31,0.07,0,0,0,0.08,0,0,0,0,0,0,0.16,0,0,0,0,0,0
1050,57.48,6.46,8.7,0.31,26.33,0,0,0.41,0.07,0,0,0,0.08,0,0,0,0,0,0,0.16,0,0,0,0,0,0
1107,69.53,0,4.01,0,11.94,0,0,0,8.24,0.25,5.94,0,0,0,0,0.09,0,0,0,0,0,0,0,0,0,0
992,63.76,0,3.91,5.12,1.78,5.29,0,1.15,7.11,8.92,2.96,0,0,0,0,0,0,0,0,0,0,0,0,0,0,0
1112,68.73,0,2.65,7.99,8.85,2.94,0.43,1.46,6.84,0,0,0,0.04,0,0,0.07,0,0,0,0,0,0,0,0,0,0
880,7.25,6.41,0,0,0,0,3.64,28.98,4.62,4.01,0,0,0,0,0,0,0,0,0,12.54,0,0,0,18.71,13.84,0
930,8.23,1.78,0,0,0,0,3.76,33.57,2.39,0,0,0,0,0,0,0.08,0,0,0,12.95,0,0,0,22.18,15.06,0
900,8.27,8.88,0,0,5.91,0,11.09,13.36,8.21,0,0,0,0,0,0,0,0,0,0,9.95,0,0,0,18.21,16.12,0
1461,68.91,0,15.53,14.99,0.57,0,0,0,0,0,0,0,0,0,0,0,0,0,0,0,0,0,0,0,0,0
1440,68.32,0.91,15.36,14.84,0.57,0,0,0,0,0,0,0,0,0,0,0,0,0,0,0,0,0,0,0,0,0
1452,67.25,0.92,16.33,14.93,0.57,0,0,0,0,0,0,0,0,0,0,0,0,0,0,0,0,0,0,0,0,0
1445,68.69,0.91,14.21,15.63,0.56,0,0,0,0,0,0,0,0,0,0,0,0,0,0,0,0,0,0,0,0,0
1085,68.44,0,1.24,0,0,7.17,2.94,4.38,7.23,0,6.12,0,0,0,0,0.05,0,0,0,0.37,1.78,0.28,0,0,0,0
935,69.52,0,1.26,0,0,7.1,1.7,4.53,6.62,0,7.67,0,0,0,0,0.05,0,0,0,0.36,0.9,0.29,0,0,0,0
885,68.69,0,1.24,0,0,7.06,4.08,4.93,5.27,0,7.17,0,0,0,0,0.05,0,0,0,0.35,0.87,0.29,0,0,0,0
970,70.55,0,1.27,0,0,6.97,0.47,4.77,6.02,0,9.25,0,0,0,0,0.05,0,0,0,0.36,0,0.29,0,0,0,0
1050,65.86,0,5.55,4.39,3.16,3.92,1.18,2.86,6.01,0,3.76,0,0,0.11,0,0.15,0,0,0,0.18,2.87,0,0,0,0,0
940,72.45,0,6.1,0,0,0,10.41,7.02,0,0,0,0,0,0,0,0,0.1,0,0,0.39,3.53,0,0,0,0,0
1200,57.39,0,4.79,0,12.5,12.53,0,0.25,0,0,12.54,0,0,0,0,0,0,0,0,0,0,0,0,0,0,0
1153,60.52,0,4.78,0,11.45,11.5,0,0.25,0,0,11.5,0,0,0,0,0,0,0,0,0,0,0,0,0,0,0
1160,61.63,0,4.88,0,10.64,10.63,0,0.86,0.73,0,10.63,0,0,0,0,0,0,0,0,0,0,0,0,0,0,0
859,57.6,11.75,0.6,4.73,9.32,0.8,0,14.48,0.52,0,0,0,0.12,0,0,0,0,0,0,0.08,0,0,0,0,0,0
844,56.5,13.8,0.61,4.03,8.01,0.81,0,14.5,0.53,0,0,0,0.12,0,0,0,0,0,0,0.08,1.01,0,0,0,0,0
836,54.52,12.28,1.2,4.36,9.41,0,0,17.75,0.45,0,0,0,0.03,0,0,0,0,0,0,0,0,0,0,0,0,0
811,55.16,15.97,1.21,2.47,9.07,0,0,15.63,0.46,0,0,0,0.03,0,0,0,0,0,0,0,0,0,0,0,0,0
786,54.9,14.12,1.21,3.29,8.84,0,0,17.15,0.46,0,0,0,0.03,0,0,0,0,0,0,0,0,0,0,0,0,0
826,57.45,15.73,0.68,2.33,9.06,0,0,14.39,0.24,0,0,0,0.12,0,0,0,0,0,0,0,0,0,0,0,0,0
1015,61.28,5.2,9.23,0,23.13,0,0,1.16,0,0,0,0,0,0,0,0,0,0,0,0,0,0,0,0,0,0
1055,61.64,5.24,9.32,0,22.05,0,0,1.75,0,0,0,0,0,0,0,0,0,0,0,0,0,0,0,0,0,0
1040,60.12,5.78,8.64,0,24.3,0,0,1.16,0,0,0,0,0,0,0,0,0,0,0,0,0,0,0,0,0,0
1070,60.12,5.78,8.7,0,24.24,0,0,0,1.16,0,0,0,0,0,0,0,0,0,0,0,0,0,0,0,0,0
1045,57.46,6.9,8.03,0,27.61,0,0,0,0,0,0,0,0,0,0,0,0,0,0,0,0,0,0,0,0,0
1073,60.56,5.14,9.16,0,25.14,0,0,0,0,0,0,0,0,0,0,0,0,0,0,0,0,0,0,0,0,0
1045,59.41,5.72,8.57,0,26.3,0,0,0,0,0,0,0,0,0,0,0,0,0,0,0,0,0,0,0,0,0
1331,42.38,0,6.48,10.63,22.92,0,0,17.06,0.53,0,0,0,0,0,0,0,0,0,0,0,0,0,0,0,0,0
1200,57.6,0,9.49,11.92,12.04,0,0,3.04,1.59,0,0,0,2.64,0,0,0,0,0,0,1.54,0,0,0,0.14,0,0
1240,65,8,12,3,6,0,0,0,0,0,6,0,0,0,0,0,0,0,0,0,0,0,0,0,0,0
1310,67,8,13,1,5.5,0,0,0,0,0,5.5,0,0,0,0,0,0,0,0,0,0,0,0,0,0,0
1300,69,9,11,4,3.5,0,0,0,0,0,3.5,0,0,0,0,0,0,0,0,0,0,0,0,0,0,0
1250,66,9,11,1,7,0,0,0,0,0,6,0,0,0,0,0,0,0,0,0,0,0,0,0,0,0
1350,70,7,9,2.5,4.5,0,0,0,0,0,7,0,0,0,0,0,0,0,0,0,0,0,0,0,0,0
1300,67,6,13,2,6,0,0,0,0,0,6,0,0,0,0,0,0,0,0,0,0,0,0,0,0,0
1300,69,8,11,2,4.6,0.4,0,0,0,0,5,0,0,0,0,0,0,0,0,0,0,0,0,0,0,0
1300,70,9,12,1,3.6,0.4,0,0,0,0,4,0,0,0,0,0,0,0,0,0,0,0,0,0,0,0
1300,68,6,11,2,5.6,0.4,0,0,0,0,7,0,0,0,0,0,0,0,0,0,0,0,0,0,0,0
969,57.99,18.04,3.08,1.82,11.97,0,0,6.02,0.75,0,0.24,0,0.07,0,0,0,0,0,0,0.02,0,0,0,0,0,0
966,62.12,0,1.76,6.57,6.79,0,0,22.23,0.44,0,0,0,0.06,0,0,0,0,0,0,0.03,0,0,0,0,0,0
973,64.45,6.28,0.85,5.81,9.41,0,0,12.93,0.06,0,0.08,0,0.06,0,0,0,0,0,0,0.07,0,0,0,0,0,0
895,63.46,2.13,4.08,1.45,6.66,0,0,21.1,0.99,0,0.03,0,0.07,0,0,0,0,0,0,0.03,0,0,0,0,0,0
1060,64.95,3.22,3.58,6.68,7.77,1.17,0,5.69,4.22,0,2.72,0,0,0,0,0,0,0,0,0,0,0,0,0,0,0
1110,66.41,2.93,1.76,9.96,7.05,0,0,9.28,2.61,0,0,0,0,0,0,0,0,0,0,0,0,0,0,0,0,0
1120,59.51,2.11,6.54,6.95,8.09,1.22,0,5.6,4.39,0,4.51,0,0,0,0,0,0,0,0,0,1.08,0,0,0,0,0
1100,53.97,3.48,12.21,5.15,9.25,1.35,0,5.24,4.55,0,4.8,0,0,0,0,0,0,0,0,0,0,0,0,0,0,0
1120,55.42,2.27,9.97,6.47,8.08,1.43,0,5.87,4.74,0,4.64,0,0,0,0,0,0,0,0,0,1.11,0,0,0,0,0
774,55.29,14.91,0.6,3.94,7.95,0,0,14.39,0.52,0,0,0,0.11,0,0,0,0,0,0,2.29,0,0,0,0,0,0
698,45.64,40.52,3.87,0,0,0,0,9.97,0,0,0,0,0,0,0,0,0,0,0,0,0,0,0,0,0,0
899,45.14,37.75,3.9,0,5,0,0,8.21,0,0,0,0,0,0,0,0,0,0,0,0,0,0,0,0,0,0
894,59.97,22,2.5,0,0,9.47,0,3.53,2.48,0,0,0,0.05,0,0,0,0,0,0,0,0,0,0,0,0,0
981,60.28,21.97,2.26,0,0,9.46,0,5.94,0,0,0,0,0.09,0,0,0,0,0,0,0,0,0,0,0,0,0
1110,58.63,2.65,0.9,4.57,15.46,1.4,0,14.87,0.33,0,1.19,0,0,0,0,0,0,0,0,0,0,0,0,0,0,0
1121,67.02,0.88,0.6,5.33,11.72,1.4,0,10.14,2.61,0,0.3,0,0,0,0,0,0,0,0,0,0,0,0,0,0,0
1044,55.86,0.46,1.56,7.09,10.26,0.41,0,18.57,2.36,0,2.15,1.28,0,0,0,0,0,0,0,0,0,0,0,0,0,0
1047,68.82,0.46,1.27,1.6,11.35,1.48,0,11.2,2.06,0,0.31,1.45,0,0,0,0,0,0,0,0,0,0,0,0,0,0
855,67.63,2.76,1.25,2.38,7.01,1.46,0,12.16,4.75,0,0.31,0.29,0,0,0,0,0,0,0,0,0,0,0,0,0,0
1124,65.25,1.35,0.31,2.32,13.98,1.02,0,10.77,1.99,0,3.01,0,0,0,0,0,0,0,0,0,0,0,0,0,0,0
764,67.82,2.69,0.61,0.78,3.93,0.41,0,19.99,1.66,0,2.11,0,0,0,0,0,0,0,0,0,0,0,0,0,0,0
953,59.28,1.8,1.84,3.88,6.53,1.22,0,22.83,2.32,0,0.3,0,0,0,0,0,0,0,0,0,0,0,0,0,0,0
1097,54.33,2.19,1.5,7.57,14.34,0.8,0,16.12,2.27,0,0.88,0,0,0,0,0,0,0,0,0,0,0,0,0,0,0
990,61.63,1.39,1.9,5.59,8.59,1.89,0,11.46,4.44,0,3.11,0,0,0,0,0,0,0,0,0,0,0,0,0,0,0
1018,56.52,2.83,1.29,1.63,9.11,2.14,0,22.25,0.35,0,2.85,1.03,0,0,0,0,0,0,0,0,0,0,0,0,0,0
905,68.91,1.8,0.92,3.88,6.07,1.22,0,13.46,1.33,0,2.41,0,0,0,0,0,0,0,0,0,0,0,0,0,0,0
867,65.33,0.93,0.32,5.64,3.95,2.12,0,14.31,4.48,0,2.19,0.73,0,0,0,0,0,0,0,0,0,0,0,0,0,0
1012,53.99,1.78,1.21,7.67,9.96,0.6,0,19.42,3.28,0,2.09,0,0,0,0,0,0,0,0,0,0,0,0,0,0,0
1101,67.72,0.44,1.5,0.76,14.1,0.4,0,14.17,0.32,0,0.59,0,0,0,0,0,0,0,0,0,0,0,0,0,0,0
988,4.9,0.15,0.05,0.38,92.82,0.1,0,1.26,0.29,0,0.05,0,0,0,0,0,0,0,0,0,0,0,0,0,0,0
997,60,0.44,0.6,7.55,9.12,0.6,0,18.08,0.97,0,2.64,0,0,0,0,0,0,0,0,0,0,0,0,0,0,0
983,56.19,1.34,0.3,6.16,12.26,2.03,0,18.6,1.32,0,1.8,0,0,0,0,0,0,0,0,0,0,0,0,0,0,0
1049,57.19,0.9,1.83,4.64,12.02,0.81,0,18.13,2.98,0,1.5,0,0,0,0,0,0,0,0,0,0,0,0,0,0,0
1034,60.88,2.22,0.3,4.6,12.7,0.2,0,13.8,2.63,0,2.39,0.28,0,0,0,0,0,0,0,0,0,0,0,0,0,0
697,64.89,2.24,0.31,2.32,5.13,1.22,0,21.53,1.32,0,0.9,0.14,0,0,0,0,0,0,0,0,0,0,0,0,0,0
1036,56.19,0.89,0.61,6.9,9.34,0.6,0,19.85,4.59,0,0.89,0.14,0,0,0,0,0,0,0,0,0,0,0,0,0,0
1063,54.82,2.67,1.52,7.7,13.79,1.62,0,14.49,0.99,0,2.4,0,0,0,0,0,0,0,0,0,0,0,0,0,0,0
1032,54.1,2.79,0.95,2.41,13.46,2.11,0,16.92,4.13,0,3.13,0,0,0,0,0,0,0,0,0,0,0,0,0,0,0
1287,49.4,0,0,0,33.7,0,0,16.9,0,0,0,0,0,0,0,0,0,0,0,0,0,0,0,0,0,0
1290,50,0,0,0,33.3,0,0,16.7,0,0,0,0,0,0,0,0,0,0,0,0,0,0,0,0,0,0
1294,50.6,0,0,0,32.9,0,0,16.5,0,0,0,0,0,0,0,0,0,0,0,0,0,0,0,0,0,0
1298,52,0,0,0,32,0,0,16,0,0,0,0,0,0,0,0,0,0,0,0,0,0,0,0,0,0
1301,53,0,0,0,31.3,0,0,15.7,0,0,0,0,0,0,0,0,0,0,0,0,0,0,0,0,0,0
1540,50,0,25,25,0,0,0,0,0,0,0,0,0,0,0,0,0,0,0,0,0,0,0,0,0,0
1554,50,0,25,0,25,0,0,0,0,0,0,0,0,0,0,0,0,0,0,0,0,0,0,0,0,0
1665,50,0,25,0,0,0,0,0,0,0,25,0,0,0,0,0,0,0,0,0,0,0,0,0,0,0
1760,50,0,25,0,0,25,0,0,0,0,0,0,0,0,0,0,0,0,0,0,0,0,0,0,0,0
943,62.54,5.79,2.35,5.53,8.48,0.04,0,14.33,0.64,0,0.1,0,0.1,0,0,0,0,0,0,0.1,0,0,0,0,0,0
840,62.54,5.79,2.35,0,7.01,7.04,0,14.33,0.64,0,0.1,0,0.1,0,0,0,0,0,0,0.1,0,0,0,0,0,0
992,62.55,5.79,2.35,5.53,8.48,0.04,0,7.48,7.48,0,0.1,0,0.1,0,0,0,0,0,0,0.1,0,0,0,0,0,0
821,62.55,5.79,2.35,3.51,3.51,0,0,14.33,0.64,7.02,0.1,0,0.1,0,0,0,0,0,0,0.1,0,0,0,0,0,0
963,62.55,5.79,2.35,3.51,3.51,0,0,14.33,0.64,0,0.1,0,0.1,0,0,0,0,0,0,7.12,0,0,0,0,0,0
1009,62.55,5.79,2.35,5.53,8.48,0.04,7.48,7.48,0,0,0.1,0,0.1,0,0,0,0,0,0,0.1,0,0,0,0,0,0
970,55.32,3.05,5.5,4.33,4.48,4.55,0,11.34,11.34,0,0,0,0.06,0,0,0,0,0,0,0.03,0,0,0,0,0,0
786,54.85,14.1,1.21,3.35,8.86,0,0,17.13,0.46,0,0,0,0.04,0,0,0,0,0,0,0,0,0,0,0,0,0
844,55.69,15.02,0.6,3.97,8,0,0,14.49,0.52,1.51,0,0,0.12,0,0,0,0,0,0,0.08,0,0,0,0,0,0
844,56.49,13.8,0.61,4.02,8.02,0.82,0,14.5,0.53,0,0,0,0.12,0,0,0,0,0,0,0.08,1.01,0,0,0,0,0
1130,70,0,1.53,5.98,6.97,0,0,0.53,12.51,0,0,0,0,0,0,0,0,0,0,0,2.48,0,0,0,0,0
1250,57.67,11,14.16,3.33,10.78,0,0,0,0,2.06,0,0,0,0,0,0,0,0,0,0,0.55,0,0.45,0,0,0
980,57.22,4.7,4.01,0,8.47,17.62,0,0,0,0,7.9,0,0,0.08,0,0,0,0,0,0,0,0,0,0,0,0
1010,69.46,0,5.4,1.71,3.07,0.45,0,5,6.58,0,5.65,0,0,0,0,0.07,0,0,0,0.09,2.52,0,0,0,0,0
1010,69.12,0,2.3,6.3,0.83,0.52,0,6.26,5.54,0,5.68,0,0,0,0,0.05,0,0,0,0.25,3.15,0,0,0,0,0
1015,66.58,0,3.3,6.67,1.8,0.22,0,5.97,5.71,0,6.16,0,0,0.07,0,0,0,0,0,0.25,3.27,0,0,0,0,0
1300,69,7,13,2,0,0,0,0,0,0,9,0,0,0,0,0,0,0,0,0,0,0,0,0,0,0
790,77.07,2.93,0.81,0.48,0.47,0,0,8.92,8.03,0.95,0,0,0.01,0,0,0,0,0,0,0.02,0,0.17,0,0.14,0,0
1310,65.11,0,7.01,0,6.69,0,0,1.71,8.71,0,9.62,0,0,0,0,0,0,0,0,0,1.15,0,0,0,0,0
1380,56.43,0,11.18,0,9.18,0,0,1.79,10.07,0,11.35,0,0,0,0,0,0,0,0,0,0,0,0,0,0,0
1355,57.96,0,9.63,0,7.96,0,0,1.8,8.29,0,14.36,0,0,0,0,0,0,0,0,0,0,0,0,0,0,0
1185,62.76,0,8.84,2.39,16.52,0,0,4.78,4.71,0,0,0,0,0,0,0,0,0,0,0,0,0,0,0,0,0
1115,49.89,0,15.36,0.17,24.32,0.13,0,5.56,2.22,0,2.35,0,0,0,0,0,0,0,0,0,0,0,0,0,0,0
1160,52.3,0,14.8,0.98,22.77,0,0,6.62,2.53,0,0,0,0,0,0,0,0,0,0,0,0,0,0,0,0,0
967,57.34,0,4.4,4.01,4.68,0,0,23.3,1.5,4.68,0,0,0.06,0,0,0,0,0,0,0.03,0,0,0,0,0,0
1006,61.84,14.08,2.72,2.2,5.81,0,3,6.06,0.06,0,0,0,0.07,0,0,0,0,0,0,4.16,0,0,0,0,0,0
1020,63.97,0,2.69,5.1,7.35,4.03,0,5.54,5.1,0,2.65,0,0,0,0,0.09,0,0,0,0.69,2.79,0,0,0,0,0
1170,63.53,0,1.95,4.94,10.65,0,0,3.75,5.64,0,5.77,0,0,0,0,0,0,0,0,0,3.77,0,0,0,0,0
1475,66.73,0,13.62,7.17,0,0,0,0,0,7.1,0,0,0,0,0,0,0,0,0,2.59,2.79,0,0,0,0,0
1500,67.8,0,12.33,7.3,0,0,0,0,0,7.23,0,0,0,0,0,0,0,0,0,2.56,2.78,0,0,0,0,0
1425,67.97,0,12.97,4.29,0,0.95,0,0,0,7.66,0,0,0,0,0,0,0,0,0,4.42,1.74,0,0,0,0,0
1200,65.49,0,7.61,0,3.13,0,0,3.64,8.36,0,8.46,0,0,0,0,0,0,0,0,0.67,2.64,0,0,0,0,0
1250,67.14,0,7.94,0,0,2.23,0,3.56,8.48,0,7.96,0,0,0,0,0,0,0,0,0,2.69,0,0,0,0,0
1120,61.84,0,2.23,3.56,8.99,2.63,0,4.8,4.5,0,6.19,0,0,0,0,0,0,0,0,0,5.26,0,0,0,0,0
710,10,80,0,0,0,0,0,10,0,0,0,0,0,0,0,0,0,0,0,0,0,0,0,0,0,0
695,20,70,0,0,0,0,0,10,0,0,0,0,0,0,0,0,0,0,0,0,0,0,0,0,0,0
675,30,60,0,0,0,0,0,10,0,0,0,0,0,0,0,0,0,0,0,0,0,0,0,0,0,0
705,40,50,0,0,0,0,0,10,0,0,0,0,0,0,0,0,0,0,0,0,0,0,0,0,0,0
830,50,40,0,0,0,0,0,10,0,0,0,0,0,0,0,0,0,0,0,0,0,0,0,0,0,0
860,60,30,0,0,0,0,0,10,0,0,0,0,0,0,0,0,0,0,0,0,0,0,0,0,0,0
780,10,70,0,0,0,0,0,20,0,0,0,0,0,0,0,0,0,0,0,0,0,0,0,0,0,0
725,20,60,0,0,0,0,0,20,0,0,0,0,0,0,0,0,0,0,0,0,0,0,0,0,0,0
670,30,50,0,0,0,0,0,20,0,0,0,0,0,0,0,0,0,0,0,0,0,0,0,0,0,0
655,40,40,0,0,0,0,0,20,0,0,0,0,0,0,0,0,0,0,0,0,0,0,0,0,0,0
740,50,30,0,0,0,0,0,20,0,0,0,0,0,0,0,0,0,0,0,0,0,0,0,0,0,0
825,60,20,0,0,0,0,0,20,0,0,0,0,0,0,0,0,0,0,0,0,0,0,0,0,0,0
690,10,60,0,0,0,0,0,30,0,0,0,0,0,0,0,0,0,0,0,0,0,0,0,0,0,0
645,20,50,0,0,0,0,0,30,0,0,0,0,0,0,0,0,0,0,0,0,0,0,0,0,0,0
615,30,40,0,0,0,0,0,30,0,0,0,0,0,0,0,0,0,0,0,0,0,0,0,0,0,0
610,40,30,0,0,0,0,0,30,0,0,0,0,0,0,0,0,0,0,0,0,0,0,0,0,0,0
600,50,20,0,0,0,0,0,30,0,0,0,0,0,0,0,0,0,0,0,0,0,0,0,0,0,0
750,60,10,0,0,0,0,0,30,0,0,0,0,0,0,0,0,0,0,0,0,0,0,0,0,0,0
679,54,0,0,0,0,0,20,5,0,0,0,0,0,0,0,0,0,0,0,15,0,0,0,0,0,6
679,51,0,0,0,0,0,20,5,0,0,0,0,0,0,0,0,0,0,0,15,0,0,0,0,0,9
705,48,0,0,0,0,0,20,5,0,0,0,0,0,0,0,0,0,0,0,15,0,0,0,0,0,12
750,49.52,0,0,0,0,0,19.42,4.85,0,0,0,0,0,0,0,0,0,0,0,14.56,0,0,0,0,0,11.65
600,0,99,0,0,0,0,1,0,0,0,0,0,0,0,0,0,0,0,0,0,0,0,0,0,0,0
610,0,97.9,0,0,0,0,2.1,0,0,0,0,0,0,0,0,0,0,0,0,0,0,0,0,0,0,0
595,0,96.9,0,0,0,0,3.1,0,0,0,0,0,0,0,0,0,0,0,0,0,0,0,0,0,0,0
550,0,95.8,0,0,0,0,4.2,0,0,0,0,0,0,0,0,0,0,0,0,0,0,0,0,0,0,0
515,0,94.7,0,0,0,0,5.3,0,0,0,0,0,0,0,0,0,0,0,0,0,0,0,0,0,0,0
560,0,94,0,0,0,0,6,0,0,0,0,0,0,0,0,0,0,0,0,0,0,0,0,0,0,0
600,0,92.9,0,0,0,0,7.1,0,0,0,0,0,0,0,0,0,0,0,0,0,0,0,0,0,0,0
622,0,91.8,0,0,0,0,8.2,0,0,0,0,0,0,0,0,0,0,0,0,0,0,0,0,0,0,0
650,0,90.9,0,0,0,0,9.1,0,0,0,0,0,0,0,0,0,0,0,0,0,0,0,0,0,0,0
685,0,89.9,0,0,0,0,10.1,0,0,0,0,0,0,0,0,0,0,0,0,0,0,0,0,0,0,0
617,0,98.4,0,0,0,0,0,1.6,0,0,0,0,0,0,0,0,0,0,0,0,0,0,0,0,0,0
580,0,96.8,0,0,0,0,0,3.2,0,0,0,0,0,0,0,0,0,0,0,0,0,0,0,0,0,0
522,0,95.9,0,0,0,0,0,4.1,0,0,0,0,0,0,0,0,0,0,0,0,0,0,0,0,0,0
700,0,90.5,0,0,0,0,0,9.5,0,0,0,0,0,0,0,0,0,0,0,0,0,0,0,0,0,0
550,0,94.9,0,0,0,0,0,0,5.1,0,0,0,0,0,0,0,0,0,0,0,0,0,0,0,0,0
585,0,92,0,0,0,0,0,0,8,0,0,0,0,0,0,0,0,0,0,0,0,0,0,0,0,0
683,0,90.6,0,0,0,0,0,0,9.4,0,0,0,0,0,0,0,0,0,0,0,0,0,0,0,0,0
628,74,0,0,0,0,0,0,26,0,0,0,0,0,0,0,0,0,0,0,0,0,0,0,0,0,0
659,74,0,0,0,4,0,0,22,0,0,0,0,0,0,0,0,0,0,0,0,0,0,0,0,0,0
680,74,0,0,0,7,0,0,19,0,0,0,0,0,0,0,0,0,0,0,0,0,0,0,0,0,0
714,74,0,0,0,10,0,0,16,0,0,0,0,0,0,0,0,0,0,0,0,0,0,0,0,0,0
738,74,0,0,0,13,0,0,13,0,0,0,0,0,0,0,0,0,0,0,0,0,0,0,0,0,0
777,74,0,0,0,16,0,0,10,0,0,0,0,0,0,0,0,0,0,0,0,0,0,0,0,0,0
1200,70.31,0,3.47,0,10.63,0,0,3.2,8.92,0,0.38,0,0,0,0,0,0,0,0,0.41,2.68,0,0,0,0,0
1200,66.31,0,7.96,0,0,2.24,0,3.57,8.5,0,7.98,0,0,0,0,0,0,0,0,0.74,2.7,0,0,0,0,0
1220,64.33,0,9.7,0,0,2.23,0,3.68,8.88,0,7.63,0,0,0,0,0,0,0,0,0.77,2.78,0,0,0,0,0
1150,63.92,7.74,11.24,8.36,2.4,1.45,0,0,0,0,3.9,0,0,0,0,0,0,0,0,0.42,0.27,0.08,0.22,0,0,0
1210,64.43,8.04,9.69,9.81,2.35,0.86,0,0,0,0,3.81,0,0,0,0,0,0,0,0,0.33,0.27,0.19,0.22,0,0,0
1230,64.37,8.06,9.71,9.82,2.35,0.86,0,0,0,0,3.82,0,0,0,0,0,0,0,0,0.33,0.27,0.19,0.22,0,0,0
1210,64.76,7.58,9.7,9.82,2.35,0.99,0,0,0,0,3.82,0,0,0,0,0,0,0,0,0.41,0.27,0.08,0.22,0,0,0
1160,65.25,7.1,9.7,9.81,2.35,0.99,0,0,0,0,3.82,0,0,0,0,0,0,0,0,0.41,0.27,0.08,0.22,0,0,0
920,68.22,0,10.92,0,0,0,10.35,10.47,0,0,0,0,0,0,0,0.04,0,0,0,0,0,0,0,0,0,0
880,71.29,0,5.99,0,0,0,10.02,12.66,0,0,0,0,0,0,0,0.04,0,0,0,0,0,0,0,0,0,0
980,63.25,0,12.11,0,0,0,12.19,12.45,0,0,0,0,0,0,0,0,0,0,0,0,0,0,0,0,0,0
970,67.52,0,6.46,1.02,0,0,13.78,10.82,0,0.36,0,0,0,0,0,0.04,0,0,0,0,0,0,0,0,0,0
860,71.34,0.6,5.95,0,0,0,11.94,10.07,0,0,0,0,0,0,0,0.1,0,0,0,0,0,0,0,0,0,0
910,67.62,0,10.27,0,0.55,0,10.72,10.73,0,0,0,0,0,0,0,0.11,0,0,0,0,0,0,0,0,0,0
915,68.52,0,9.34,0,0,0,10.69,10.71,0,0,0,0,0,0,0,0.11,0,0,0,0.38,0.25,0,0,0,0,0
910,66.16,0,11.67,0,0,0,9.43,12.63,0,0,0,0,0,0,0,0.11,0,0,0,0,0,0,0,0,0,0
980,72.32,0,10.35,0,0,0,8.31,9.02,0,0,0,0,0,0,0,0,0,0,0,0,0,0,0,0,0,0
1020,68.02,0,4.69,3.39,2.44,0.67,0,6.06,5.81,0,5.94,0,0,0,0,0.05,0,0,0,0.43,2.5,0,0,0,0,0
953,65.96,0,9.57,0,0,0,14.28,8.85,0,0,0,0,0,0,0,0.1,0,0,0,0,1.24,0,0,0,0,0
986,60.62,0,10.49,0,0,0,20.13,6.47,0,0,0,0,0,0,0,0.12,0,0,0,0,2.17,0,0,0,0,0
1001,66.93,0,9.64,0,0,0,14.39,6.94,0,0,0,0,0,0,0,0.11,0,0,0,0,1.99,0,0,0,0,0
880,0,4.16,0,0,0,51.96,0,0,0,0,0,0,0,0,0,0,0,0,0,0,0,0,0,43.88,0,0
850,0,0,0,0,0,41.36,0,0,0,0,0,0,0,0,0,0,0.45,0,0,0,0,0,0,58.19,0,0
850,0,0,0,0,0,53.98,0,0,0,0,0,0,0,0,0,0,0,0,0,0,0,0,0,45.18,0.84,0
830,0,0,2.79,0,0,41.79,0,0,0,5.25,0,0,0,0,0,0,0,0,0,0,0,0,0,50.17,0,0
850,0,0,0,0,0,39.53,2.3,2.22,1.46,0,5.32,0,0,0,0,0,0,0,0,2.59,0,0,0,46.58,0,0
860,0,1.9,0,6.58,7.09,41.49,0,0,0,0,0,0,0,0,0,0,0,0,0,0,0,0,0,42.94,0,0
850,0,0,0,0,0,42.77,0,0,0,0,2.81,0,0,0,0,0,0,0,0,0,0,0,0,54.42,0,0
740,0,0,0,0,0,42.11,0,0,0,0,0,18.08,0,0,0,0,0,0,0,0,0,0,0,39.81,0,0
1360,66.18,0,13.26,8.23,0,0.7,0,0,0,5.57,0,0,0,0.17,0,0,0,0,0,4.24,1.65,0,0,0,0,0
1460,70.11,0,11.68,6.97,0,0.57,0,0,0,4.68,0,0,0,0.17,0,0,0,0,0,4.19,1.63,0,0,0,0,0
1020,49.77,3.58,2.44,6.18,8.89,14.08,0,0,0,0,10.42,0,0,0,0,0,1.27,0,0,0,3.37,0,0,0,0,0
940,53.07,3.71,2.54,6.42,2.31,17.15,0,0,0,0,9.98,0,0,0,0,0,1.32,0,0,0,3.5,0,0,0,0,0
990,49.37,3.55,2.42,6.13,13.96,17.19,0,0,0,0,2.78,0,0,0,0,0,1.26,0,0,0,3.34,0,0,0,0,0
1120,65.96,0,5.19,5.25,7.9,0,0,2.46,9.27,0,2.36,0,0,0,0,0,0,0,0,0,1.61,0,0,0,0,0
1120,71.6,0,1.73,7.02,7.07,1.27,0,4.97,5.27,0,0,0,0,0,0,0,0,0,0,0,1.07,0,0,0,0,0
1100,65.66,0,4.53,7.28,7.31,0,0,3.05,8.99,0,1.01,0,0,0,0,0,0,0,0,0,2.17,0,0,0,0,0
1140,69.25,0,2.5,6.97,7.97,0,0,2.06,9.49,0,0,0,0,0,0,0,0,0,0,0,1.76,0,0,0,0,0
1130,69.17,0,2.52,7,8.01,0,0,1.04,10.49,0,0,0,0,0,0,0,0,0,0,0,1.77,0,0,0,0,0
765,69.56,1.98,2.42,3.6,4.2,2.85,2.21,6.84,5.65,0,0,0,0.06,0,0,0.07,0,0,0,0.42,0,0,0,0.14,0,0
1250,65,11,12,2.5,2.5,3.5,0,0,0,0,3.5,0,0,0,0,0,0,0,0,0,0,0,0,0,0,0
1250,64,11,12,2.5,3.5,3.5,0,0,0,0,3.5,0,0,0,0,0,0,0,0,0,0,0,0,0,0,0
1250,63,11,12,2.5,4.5,3.5,0,0,0,0,3.5,0,0,0,0,0,0,0,0,0,0,0,0,0,0,0
1300,65,11,13,2.5,1.5,3.5,0,0,0,0,3.5,0,0,0,0,0,0,0,0,0,0,0,0,0,0,0
1300,65,11,14,1.5,1.5,3.5,0,0,0,0,3.5,0,0,0,0,0,0,0,0,0,0,0,0,0,0,0
1300,66,11,14,0.5,1.5,3.5,0,0,0,0,3.5,0,0,0,0,0,0,0,0,0,0,0,0,0,0,0
1250,63,11,12,3,3,4,0,0,0,0,4,0,0,0,0,0,0,0,0,0,0,0,0,0,0,0
1200,63,11,13,2,2,4.5,0,0,0,0,4.5,0,0,0,0,0,0,0,0,0,0,0,0,0,0,0
1200,60,11,16,3,3,3.5,0,0,0,0,3.5,0,0,0,0,0,0,0,0,0,0,0,0,0,0,0
1250,63,11,15,2,2,3.5,0,0,0,0,3.5,0,0,0,0,0,0,0,0,0,0,0,0,0,0,0
1070,66.76,0,4.75,3.43,5.92,3.56,0,4.69,4.62,0,4.6,0,0.04,0,0,0,0,0,0,0,1.63,0,0,0,0,0
1100,66,0,5.15,6.94,3.16,2.31,0,3.41,6.01,0,6.13,0,0,0,0,0,0,0,0,0,0.89,0,0,0,0,0
1120,70.75,0,5.29,0.84,7.22,3.08,0,6.53,2.87,0,2.6,0,0,0,0,0,0,0,0,0,0.82,0,0,0,0,0
1050,67.28,0,4.18,1.76,5.06,5.55,0,5.73,5.27,0,3.42,0,0.02,0,0,0,0,0,0,0,1.73,0,0,0,0,0
980,71.52,0,0.87,5.89,8.45,0,0,12.92,0.31,0,0,0,0.04,0,0,0,0,0,0,0,0,0,0,0,0,0
1250,57.84,11.03,13.88,3.34,10.81,0.44,0,0,0,1.66,0,0,0,0,0,0,0,0,0,0,0.55,0,0.45,0,0,0
1250,57.14,10.9,13.71,7.6,7.6,0.43,0,0,0,1.64,0,0,0,0,0,0,0,0,0,0,0.54,0,0.44,0,0,0
1245,57.56,10.97,13.8,6.98,6.93,0.44,0,0,0,2.06,0,0,0,0,0,0,0,0,0,0,0.82,0,0.44,0,0,0
1245,58.21,11.1,13.96,2.52,10.27,0.44,0,0,0,2.5,0,0,0,0,0,0,0,0,0,0,0.55,0,0.45,0,0,0
1105,67.25,0,1.95,5.75,8.27,2.59,0,3.21,6.33,0,3.84,0,0,0,0,0,0,0,0,0,0.81,0,0,0,0,0
885,55.68,16.32,2.87,5.46,6.09,0,0,12.92,0.66,0,0,0,0,0,0,0,0,0,0,0,0,0,0,0,0,0
760,59.52,18.03,2.46,2.34,2.8,0,0,14.18,0.67,0,0,0,0,0,0,0,0,0,0,0,0,0,0,0,0,0
843,59.17,12.33,2.22,5.32,5.47,0,0,14.84,0.65,0,0,0,0,0,0,0,0,0,0,0,0,0,0,0,0,0
927,54.77,17.84,3.04,6.16,6.64,0,0,11.02,0.53,0,0,0,0,0,0,0,0,0,0,0,0,0,0,0,0,0
927,55.41,12.4,3.63,6.88,6.6,0,0,14.43,0.65,0,0,0,0,0,0,0,0,0,0,0,0,0,0,0,0,0
871,59.19,9.69,2.71,5.63,5.8,0,0,16.33,0.65,0,0,0,0,0,0,0,0,0,0,0,0,0,0,0,0,0
871,56.03,20.6,2.45,4.64,5.56,0,0,10.06,0.66,0,0,0,0,0,0,0,0,0,0,0,0,0,0,0,0,0
827,55.84,17.07,2.68,4.69,4.63,0,0,14.56,0.53,0,0,0,0,0,0,0,0,0,0,0,0,0,0,0,0,0
1081,64.22,0,1.9,8.01,8.05,4.21,0,4.69,4.66,0,0,0,0,0,0,0.07,0,0,0,0,4.19,0,0,0,0,0
1090,64.7,0,3.19,8.08,9.29,3.82,0,4.21,4.5,0,0,0,0,0,0,0.09,0,0,0,0,2.12,0,0,0,0,0
1107,67.18,6.08,1.04,5.24,4.99,0,0,15.21,0.26,0,0,0,0,0,0,0,0,0,0,0,0,0,0,0,0,0
1022,67.18,5.99,1.02,5.26,4.87,0,0,15.45,0.23,0,0,0,0,0,0,0,0,0,0,0,0,0,0,0,0,0
890,62.68,4.03,1.5,3.79,7.5,0,0,19.27,1.23,0,0,0,0,0,0,0,0,0,0,0,0,0,0,0,0,0
870,58.16,10.33,0.38,5.09,8.57,0,0,17.46,0.01,0,0,0,0,0,0,0,0,0,0,0,0,0,0,0,0,0
850,56.61,10.8,0.81,4.74,8.35,0.95,0,17.74,0,0,0,0,0,0,0,0,0,0,0,0,0,0,0,0,0,0
970,57.45,16.98,1.62,5.18,9.17,0,0,9.59,0.01,0,0,0,0,0,0,0,0,0,0,0,0,0,0,0,0,0
1020,70.4,0,0.35,6.01,10,0,0,13.24,0,0,0,0,0,0,0,0,0,0,0,0,0,0,0,0,0,0
1120,57.98,1.67,8.03,6.26,8.27,1.65,0,5.17,4.92,0,5,0,0,0,0,0,0,0,0,0,1.05,0,0,0,0,0
1360,56.34,0,2.55,11.31,10.45,0.85,0,7.35,3.46,0,1.88,0,0,0,0,0,0,0,0,0,5.81,0,0,0,0,0
940,55.84,6.16,0.63,6.35,11.9,0,0,18.84,0.24,0,0,0,0.04,0,0,0,0,0,0,0,0,0,0,0,0,0
940,56.01,6.4,0.3,6.57,11.38,0,0,18.46,0.13,0,0,0,0.75,0,0,0,0,0,0,0,0,0,0,0,0,0
940,55.71,6.77,0.27,6.82,11.53,0.02,0,17.84,0.26,0,0,0,0.78,0,0,0,0,0,0,0,0,0,0,0,0,0
910,56.67,6.72,0.41,6.4,10.96,0,0,18.53,0.25,0,0,0,0.06,0,0,0,0,0,0,0,0,0,0,0,0,0
1150,62.41,9.65,11.86,8.34,2.4,0.88,0,0,0,0,3.89,0,0,0,0,0,0,0,0,0,0.27,0.08,0.22,0,0,0
1250,63.77,4.63,9.48,9.59,9.19,0.84,0,0,0,0,1.55,0,0,0,0,0,0,0,0,0,0.52,0,0.43,0,0,0
1250,62.76,3.74,11.47,9.68,9.28,0.85,0,0,0,0,1.26,0,0,0,0,0,0,0,0,0,0.53,0,0.43,0,0,0
1150,68.48,9.19,9.79,3.41,2.45,3.14,0,0,0,0,2.66,0,0,0,0,0,0,0,0,0.43,0.28,0.08,0.09,0,0,0
1240,61.38,7.21,9.23,11.67,9.51,0,0,0,0,0,0,0,0,0,0,0,0,0,0,0,0.51,0.07,0.42,0,0,0
880,67.77,3.02,2.75,10.44,0,0,0,12.03,3.99,0,0,0,0,0,0,0,0,0,0,0,0,0,0,0,0,0
1100,64.81,0,5.33,12.07,0.43,0,0,11.04,6.32,0,0,0,0,0,0,0,0,0,0,0,0,0,0,0,0,0
1100,63.47,0,4.93,12.25,0.4,0,0,12.65,6.3,0,0,0,0,0,0,0,0,0,0,0,0,0,0,0,0,0
980,68.99,0.13,4.61,6.77,0,0,0,16.04,3.46,0,0,0,0,0,0,0,0,0,0,0,0,0,0,0,0,0
1020,67.3,0.09,1.66,15.05,0,0,0,9.88,6.02,0,0,0,0,0,0,0,0,0,0,0,0,0,0,0,0,0
1100,64.71,0,3.6,13.67,0,0,0,11.85,6.17,0,0,0,0,0,0,0,0,0,0,0,0,0,0,0,0,0
1120,68.27,0,0.62,3.16,11.34,0,0,7.7,3.71,0,1.84,0,0,0,0,0,0,0,0,0,3.36,0,0,0,0,0
1140,69.24,0,0,3.13,12.36,0,0,7.12,3.01,0,1.82,0,0,0,0,0,0,0,0,0,3.32,0,0,0,0,0
1090,68.47,0,0.62,3.14,10.72,0,0,9.19,2.69,0,1.83,0,0,0,0,0,0,0,0,0,3.34,0,0,0,0,0
1120,50,0,8,15,15,0,6,0,0,0,0,0,0,0,0,0,0,0,0,6,0,0,0,0,0,0
1150,46,0,0,10,20,0,6,4,0,0,0,0,0,0,0,0,0,0,0,14,0,0,0,0,0,0
1180,40,0,10,12,12,0,2,7,0,0,0,0,0,0,2,0,0,0,0,15,0,0,0,0,0,0
1080,60,0,0,9,9,0,6,3,0,0,0,0,0,0,0,0,0,0,0,11,2,0,0,0,0,0
1090,40,0,4,0,45,0,2,3,0,0,0,0,0,0,0,0,0,0,0,6,0,0,0,0,0,0
1200,54,0,0,8,2,0,12,8,0,0,0,0,0,0,0,0,0,0,0,16,0,0,0,0,0,0
1150,42,0,0,15,15,0,4,5,0,0,0,0,0,0,0,0,2,0,0,15,0,0,0,0,2,0
1100,45,0,2,15,11,0,10,3,0,0,0,0,0,0,0,0,0,0,0,14,0,0,0,0,0,0
1070,44,0,2,15,14,0,10,4,0,0,0,0,0,0,0,0,0,0,0,11,0,0,0,0,0,0
1100,46,0,2,17,9,0,10,3,0,0,0,0,0,0,0,0,0,0,0,13,0,0,0,0,0,0
932,56.82,15.99,2.92,6.03,5.9,0,0,11.68,0.66,0,0,0,0,0,0,0,0,0,0,0,0,0,0,0,0,0
1020,72.75,0,0.35,5.31,8.9,0,0,12.56,0.13,0,0,0,0,0,0,0,0,0,0,0,0,0,0,0,0,0
1185,73.04,0,5.01,4.95,8,0,0,5.03,3.97,0,0,0,0,0,0,0,0,0,0,0,0,0,0,0,0,0
1180,35,0,8,12,18,0,4,6,0,0,0,0,2,0,0,0,0,0,0,15,0,0,0,0,0,0
1150,40,0,2,30,15,0,6,2,0,0,0,0,0,0,0,0,0,0,0,5,0,0,0,0,0,0
1190,42,0,0,13,1,0,12,18,0,0,0,0,0,0,0,0,0,0,0,14,0,0,0,0,0,0
1200,40,0,0,0,36,0,4,0,0,0,0,0,0,0,0,0,1,0,0,8,5,0,0,0,6,0
1220,39,0,0,0,33,0,5,0,0,0,0,0,0,0,0,0,1,0,0,10,6,0,0,0,6,0
1100,45,0,4,13,13,0,7,4,0,0,0,0,0,0,0,0,0,0,0,14,0,0,0,0,0,0
1220,62.29,3.39,10.85,11.72,11.75,0,0,0,0,0,0,0,0,0,0,0,0,0,0,0,0,0,0,0,0,0
1240,63.67,5.88,11.13,9.54,9.78,0,0,0,0,0,0,0,0,0,0,0,0,0,0,0,0,0,0,0,0,0
1210,64.02,6.48,11.16,6.78,11.56,0,0,0,0,0,0,0,0,0,0,0,0,0,0,0,0,0,0,0,0,0
1240,64.94,6.42,10.49,9.06,9.09,0,0,0,0,0,0,0,0,0,0,0,0,0,0,0,0,0,0,0,0,0
1240,64.1,6.5,11.15,11.53,6.72,0,0,0,0,0,0,0,0,0,0,0,0,0,0,0,0,0,0,0,0,0
1240,65.89,6.47,11.2,8.18,8.26,0,0,0,0,0,0,0,0,0,0,0,0,0,0,0,0,0,0,0,0,0
1260,68.27,7.8,11.98,4.81,7.14,0,0,0,0,0,0,0,0,0,0,0,0,0,0,0,0,0,0,0,0,0
1160,67.98,10.47,10.53,0,11.02,0,0,0,0,0,0,0,0,0,0,0,0,0,0,0,0,0,0,0,0,0
1145,68,10.52,10.49,0,10,0.99,0,0,0,0,0,0,0,0,0,0,0,0,0,0,0,0,0,0,0,0
1110,68.02,11.51,10.48,0,9.99,0,0,0,0,0,0,0,0,0,0,0,0,0,0,0,0,0,0,0,0,0
1064,75.02,0,3.01,0,0,0,19.98,0,1.99,0,0,0,0,0,0,0,0,0,0,0,0,0,0,0,0,0
1115,0,0,5.36,43.09,0,0,0,0,0,0,0,0,0,0,0,0,0,0,0,0,0,0,0,51.55,0,0
926,0,0,5,0,45.69,0,0,0,0,0,0,0,0,0,0,0,0,0,0,0,0,0,0,49.31,0,0
967,0,0,5.18,0,0,0,0,0,0,0,45.1,0,0,0,0,0,0,0,0,0,0,0,0,49.72,0,0
980,0,0,4.98,0,0,45.76,0,0,0,0,0,0,0,0,0,0,0,0,0,0,0,0,0,49.26,0,0
1550,90,0,0,0,0,0,0,0,0,0,0,0,0,0,0,0,0,0,0,10,0,0,0,0,0,0
1780,10,0,0,0,0,0,0,0,0,0,0,0,0,0,0,0,0,0,0,90,0,0,0,0,0,0
1800,0,0,0,0,0,0,0,0,0,0,0,0,0,0,0,0,0,0,0,90,10,0,0,0,0,0
1760,0,0,0,0,0,0,0,0,0,0,0,0,0,0,0,0,0,0,0,80,20,0,0,0,0,0
1770,0,0,0,0,0,0,0,0,0,0,0,0,0,0,0,0,0,0,0,70,30,0,0,0,0,0
1800,0,0,0,0,0,0,0,0,0,0,0,0,0,0,0,0,0,0,0,60,40,0,0,0,0,0
1850,0,0,0,0,0,0,0,0,0,0,0,0,0,0,0,0,0,0,0,50,50,0,0,0,0,0
2150,0,0,0,0,0,0,0,0,0,0,0,0,0,0,0,0,0,0,0,40,60,0,0,0,0,0
2250,80,0,0,0,0,0,0,0,0,0,0,0,0,0,0,0,0,0,0,0,20,0,0,0,0,0
1895,90,0,0,0,0,0,0,0,0,0,0,0,0,0,0,0,0,0,0,0,10,0,0,0,0,0
1580,80,0,0,0,0,0,0,0,0,0,0,0,0,0,0,0,0,0,0,10,10,0,0,0,0,0
1800,70,0,0,0,0,0,0,0,0,0,0,0,0,0,0,0,0,0,0,10,20,0,0,0,0,0
1650,60,0,0,0,0,0,0,0,0,0,0,0,0,0,0,0,0,0,0,20,20,0,0,0,0,0
1900,60,0,0,0,0,0,0,0,0,0,0,0,0,0,0,0,0,0,0,10,30,0,0,0,0,0
1660,50,0,0,0,0,0,0,0,0,0,0,0,0,0,0,0,0,0,0,30,20,0,0,0,0,0
1800,50,0,0,0,0,0,0,0,0,0,0,0,0,0,0,0,0,0,0,20,30,0,0,0,0,0
2100,50,0,0,0,0,0,0,0,0,0,0,0,0,0,0,0,0,0,0,10,40,0,0,0,0,0
1720,40,0,0,0,0,0,0,0,0,0,0,0,0,0,0,0,0,0,0,30,30,0,0,0,0,0
1900,40,0,0,0,0,0,0,0,0,0,0,0,0,0,0,0,0,0,0,20,40,0,0,0,0,0
1730,30,0,0,0,0,0,0,0,0,0,0,0,0,0,0,0,0,0,0,40,30,0,0,0,0,0
1820,30,0,0,0,0,0,0,0,0,0,0,0,0,0,0,0,0,0,0,30,40,0,0,0,0,0
2100,30,0,0,0,0,0,0,0,0,0,0,0,0,0,0,0,0,0,0,20,50,0,0,0,0,0
1700,20,0,0,0,0,0,0,0,0,0,0,0,0,0,0,0,0,0,0,60,20,0,0,0,0,0
1740,20,0,0,0,0,0,0,0,0,0,0,0,0,0,0,0,0,0,0,50,30,0,0,0,0,0
1800,20,0,0,0,0,0,0,0,0,0,0,0,0,0,0,0,0,0,0,40,40,0,0,0,0,0
1950,20,0,0,0,0,0,0,0,0,0,0,0,0,0,0,0,0,0,0,30,50,0,0,0,0,0
1770,10,0,0,0,0,0,0,0,0,0,0,0,0,0,0,0,0,0,0,80,10,0,0,0,0,0
1720,10,0,0,0,0,0,0,0,0,0,0,0,0,0,0,0,0,0,0,70,20,0,0,0,0,0
1750,10,0,0,0,0,0,0,0,0,0,0,0,0,0,0,0,0,0,0,60,30,0,0,0,0,0
1780,10,0,0,0,0,0,0,0,0,0,0,0,0,0,0,0,0,0,0,50,40,0,0,0,0,0
1880,10,0,0,0,0,0,0,0,0,0,0,0,0,0,0,0,0,0,0,40,50,0,0,0,0,0
2150,10,0,0,0,0,0,0,0,0,0,0,0,0,0,0,0,0,0,0,30,60,0,0,0,0,0
762,72.34,0,1.61,0,0,4.02,0,14.07,0,0.39,6.03,0,0,0,0,0.08,0,0,0,0.35,1,0.11,0,0,0,0
806,72.34,0,1.61,0,0,4.02,0,10.55,3.52,0.39,6.03,0,0,0,0,0.08,0,0,0,0.35,1,0.11,0,0,0,0
828,72.34,0,1.61,0,0,4.02,0,8.54,5.53,0.39,6.03,0,0,0,0,0.08,0,0,0,0.35,1,0.11,0,0,0,0
828,72.35,0,1.61,0,0,4.02,0,7.03,7.03,0.39,6.03,0,0,0,0,0.08,0,0,0,0.35,1,0.11,0,0,0,0
871,72.34,0,1.61,0,0,4.02,0,3.52,10.55,0.39,6.03,0,0,0,0,0.08,0,0,0,0.35,1,0.11,0,0,0,0
889,72.34,0,1.61,0,0,4.02,0,0,14.07,0.39,6.03,0,0,0,0,0.08,0,0,0,0.35,1,0.11,0,0,0,0
1181,60.2,0,0,0,19.9,0,0,19.9,0,0,0,0,0,0,0,0,0,0,0,0,0,0,0,0,0,0
1161,57,0,0,0,20.9,0,0,20.9,0,0,0,0,0,0,0,0,0,0,0,0,0,0,0,1.2,0,0
1264,60.1,0,0,0,26.8,0,0,13.1,0,0,0,0,0,0,0,0,0,0,0,0,0,0,0,0,0,0
1230,57,0,0,0,28.1,0,0,13.7,0,0,0,0,0,0,0,0,0,0,0,0,0,0,0,1.2,0,0
1380,60.2,0,0,0,33.6,0,0,6.2,0,0,0,0,0,0,0,0,0,0,0,0,0,0,0,0,0,0
1360,57.4,0,0,0,35.1,0,0,6.3,0,0,0,0,0,0,0,0,0,0,0,0,0,0,0,1.2,0,0
1109,64,0,0,0,17.9,0,0,18.1,0,0,0,0,0,0,0,0,0,0,0,0,0,0,0,0,0,0
1079,66.5,0,0,0,16.7,0,0,16.8,0,0,0,0,0,0,0,0,0,0,0,0,0,0,0,0,0,0
1062,63.96,0,0,0,17.72,0,0,17.52,0,0,0,0,0,0,0,0,0,0,0,0,0,0,0,0.8,0,0
1175,66.6,0,0,0,19.9,0,0,13.5,0,0,0,0,0,0,0,0,0,0,0,0,0,0,0,0,0,0
1135,63.3,0,0,0,21.2,0,0,14.3,0,0,0,0,0,0,0,0,0,0,0,0,0,0,0,1.2,0,0
1340,66.9,0,0,0,28,0,0,5.1,0,0,0,0,0,0,0,0,0,0,0,0,0,0,0,0,0,0
1300,63.5,0,0,0,29.9,0,0,5.4,0,0,0,0,0,0,0,0,0,0,0,0,0,0,0,1.2,0,0
1387,66.7,0,0,0,0,33.3,0,0,0,0,0,0,0,0,0,0,0,0,0,0,0,0,0,0,0,0
950,22.56,22.12,3.02,0,23.91,0,13.66,0,0,0,0,0,0,0,0,0,2.88,0,0,4.72,3.25,0,0,0,3.88,0
980,37.47,4.47,0,0,10.56,3.53,17.35,0,0,5.73,0.71,0,0,0,0,0,0.75,0,0,13.91,1.2,0,0,0,4.32,0
980,34.43,4.73,0,0,13,3.73,18.37,0,0,6.07,0.76,0,0,0,0,0,0,0,0,10.8,0,0,0,0,8.11,0
950,23.68,19.78,0,0,24.13,0,16.73,0,0,0,0,0,0,0,0,0,3.54,0,0,4.72,3.25,0,0,0,4.17,0
930,24.73,24.35,0,0,17.12,0,14.25,2.5,0,2.38,0,0,0,0,0,0,3.09,0,0,3.78,3.9,0,0,0,3.9,0
970,39.35,1.28,0,0,10.61,3.88,17.43,0,0,7.77,1.44,0,0,0,0,0,1.14,0,0,12.11,1.21,0,0,0,3.78,0
950,23.1,23.82,0,0,24.75,0,14.2,0,0,0,0,0,0,0,0,0,2.84,0,0,1.93,5.01,0,0,0,4.35,0
950,21.74,16.74,0,0,32.74,0,14.18,0,0,1.74,0,0,0,0,0,0,1.41,0,0,4.42,3.44,0,0,0,3.59,0
980,34.63,4.51,0,0,13.31,2.92,18.4,0,0,6.08,0.76,0,0,0,0,0,0,0,0,10.82,0,0,0,0,8.57,0
950,20.89,33.66,0,0,16.41,0,8.4,0,0,8.22,0,0,0,0,2.96,0,5.39,0,0,0,4.07,0,0,0,0,0
930,7.21,46.06,0,0,10.82,0,14.51,0,0,8.52,0,0,0,0,1.92,0,5.59,1.2,0,0,3.52,0,0,0,0.65,0
970,13.66,44.56,0.89,0,4.88,0,12.21,0,0,8.97,0,0,0,0,3.23,0,7.56,0,0,0,3.7,0,0,0,0.34,0
940,8.4,39.86,0,2.09,15,0,8.45,0,0,17.57,0,0,0,0,2.98,0,5.42,0.23,0,0,0,0,0,0,0,0
