Repository: you0514w/youyou

File: Expansion Coeff.csv (part 4 of 83)
Expansion Coeff (Typical) ( 10-7/K ),SiO2,B2O3,Al2O3,MgO,CaO,BaO,Li2O,Na2O,K2O,Rb2O,Ag2O,Cs2O,Tl2O,MnO,FeO,CoO,NiO,CuO,ZnO,SrO,CdO,PbO,SnO,Cr2O3,Fe2O3,Ga2O3,As2O3,Y2O3,In2O3,Sb2O3,La2O3,Nd2O3,Gd2O3,TiO2,MnO2,GeO2,ZrO2,CeO2,SnO2,TeO2,P2O5,V2O5,Nb2O5,Ta2O5,MoO3,WO3
98,52.59,26.13,0.49,0,0.11,0,0,20.68,0,0,0,0,0,0,0,0,0,0,0,0,0,0,0,0,0,0,0,0,0,0,0,0,0,0,0,0,0,0,0,0,0,0,0,0,0,0
102,72.55,0,1.31,4.37,4.66,0.36,0,15.76,0.96,0,0,0,0,0,0,0,0,0,0,0,0,0,0,0,0.03,0,0,0,0,0,0,0,0,0,0,0,0,0,0,0,0,0,0,0,0,0
96,72.94,0,0.8,1.6,11.31,0,0,0,13.35,0,0,0,0,0,0,0,0,0,0,0,0,0,0,0,0,0,0,0,0,0,0,0,0,0,0,0,0,0,0,0,0,0,0,0,0,0
52.8,50,0,10,40,0,0,0,0,0,0,0,0,0,0,0,0,0,0,0,0,0,0,0,0,0,0,0,0,0,0,0,0,0,0,0,0,0,0,0,0,0,0,0,0,0,0
56,50,0,10,35,5,0,0,0,0,0,0,0,0,0,0,0,0,0,0,0,0,0,0,0,0,0,0,0,0,0,0,0,0,0,0,0,0,0,0,0,0,0,0,0,0,0
59,50,0,10,30,10,0,0,0,0,0,0,0,0,0,0,0,0,0,0,0,0,0,0,0,0,0,0,0,0,0,0,0,0,0,0,0,0,0,0,0,0,0,0,0,0,0
65.5,50,0,10,20,20,0,0,0,0,0,0,0,0,0,0,0,0,0,0,0,0,0,0,0,0,0,0,0,0,0,0,0,0,0,0,0,0,0,0,0,0,0,0,0,0,0
72,50,0,10,10,30,0,0,0,0,0,0,0,0,0,0,0,0,0,0,0,0,0,0,0,0,0,0,0,0,0,0,0,0,0,0,0,0,0,0,0,0,0,0,0,0,0
75.3,50,0,10,5,35,0,0,0,0,0,0,0,0,0,0,0,0,0,0,0,0,0,0,0,0,0,0,0,0,0,0,0,0,0,0,0,0,0,0,0,0,0,0,0,0,0
58,50,0,10,35,0,0,0,0,0,0,0,0,0,0,0,0,0,0,0,5,0,0,0,0,0,0,0,0,0,0,0,0,0,0,0,0,0,0,0,0,0,0,0,0,0,0
63.5,50,0,10,30,0,0,0,0,0,0,0,0,0,0,0,0,0,0,0,10,0,0,0,0,0,0,0,0,0,0,0,0,0,0,0,0,0,0,0,0,0,0,0,0,0,0
75,50,0,10,20,0,0,0,0,0,0,0,0,0,0,0,0,0,0,0,20,0,0,0,0,0,0,0,0,0,0,0,0,0,0,0,0,0,0,0,0,0,0,0,0,0,0
79.5,50,0,10,10,0,0,0,0,0,0,0,0,0,0,0,0,0,0,0,30,0,0,0,0,0,0,0,0,0,0,0,0,0,0,0,0,0,0,0,0,0,0,0,0,0,0
84,50,0,10,5,0,0,0,0,0,0,0,0,0,0,0,0,0,0,0,35,0,0,0,0,0,0,0,0,0,0,0,0,0,0,0,0,0,0,0,0,0,0,0,0,0,0
81,50,0,10,0,35,0,0,0,0,0,0,0,0,0,0,0,0,0,0,5,0,0,0,0,0,0,0,0,0,0,0,0,0,0,0,0,0,0,0,0,0,0,0,0,0,0
82,50,0,10,0,30,0,0,0,0,0,0,0,0,0,0,0,0,0,0,10,0,0,0,0,0,0,0,0,0,0,0,0,0,0,0,0,0,0,0,0,0,0,0,0,0,0
83,50,0,10,0,20,0,0,0,0,0,0,0,0,0,0,0,0,0,0,20,0,0,0,0,0,0,0,0,0,0,0,0,0,0,0,0,0,0,0,0,0,0,0,0,0,0
85.5,50,0,10,0,10,0,0,0,0,0,0,0,0,0,0,0,0,0,0,30,0,0,0,0,0,0,0,0,0,0,0,0,0,0,0,0,0,0,0,0,0,0,0,0,0,0
86.5,50,0,10,0,5,0,0,0,0,0,0,0,0,0,0,0,0,0,0,35,0,0,0,0,0,0,0,0,0,0,0,0,0,0,0,0,0,0,0,0,0,0,0,0,0,0
61.5,50,0,10,35,0,5,0,0,0,0,0,0,0,0,0,0,0,0,0,0,0,0,0,0,0,0,0,0,0,0,0,0,0,0,0,0,0,0,0,0,0,0,0,0,0,0
65.5,50,0,10,30,0,10,0,0,0,0,0,0,0,0,0,0,0,0,0,0,0,0,0,0,0,0,0,0,0,0,0,0,0,0,0,0,0,0,0,0,0,0,0,0,0,0
76,50,0,10,20,0,20,0,0,0,0,0,0,0,0,0,0,0,0,0,0,0,0,0,0,0,0,0,0,0,0,0,0,0,0,0,0,0,0,0,0,0,0,0,0,0,0
86,50,0,10,10,0,30,0,0,0,0,0,0,0,0,0,0,0,0,0,0,0,0,0,0,0,0,0,0,0,0,0,0,0,0,0,0,0,0,0,0,0,0,0,0,0,0
91,50,0,10,5,0,35,0,0,0,0,0,0,0,0,0,0,0,0,0,0,0,0,0,0,0,0,0,0,0,0,0,0,0,0,0,0,0,0,0,0,0,0,0,0,0,0
96,50,0,10,0,0,40,0,0,0,0,0,0,0,0,0,0,0,0,0,0,0,0,0,0,0,0,0,0,0,0,0,0,0,0,0,0,0,0,0,0,0,0,0,0,0,0
81.5,50,0,10,0,35,5,0,0,0,0,0,0,0,0,0,0,0,0,0,0,0,0,0,0,0,0,0,0,0,0,0,0,0,0,0,0,0,0,0,0,0,0,0,0,0,0
83.5,50,0,10,0,30,10,0,0,0,0,0,0,0,0,0,0,0,0,0,0,0,0,0,0,0,0,0,0,0,0,0,0,0,0,0,0,0,0,0,0,0,0,0,0,0,0
87.5,50,0,10,0,20,20,0,0,0,0,0,0,0,0,0,0,0,0,0,0,0,0,0,0,0,0,0,0,0,0,0,0,0,0,0,0,0,0,0,0,0,0,0,0,0,0
92,50,0,10,0,10,30,0,0,0,0,0,0,0,0,0,0,0,0,0,0,0,0,0,0,0,0,0,0,0,0,0,0,0,0,0,0,0,0,0,0,0,0,0,0,0,0
94,50,0,10,0,5,35,0,0,0,0,0,0,0,0,0,0,0,0,0,0,0,0,0,0,0,0,0,0,0,0,0,0,0,0,0,0,0,0,0,0,0,0,0,0,0,0
88,50,0,10,0,0,5,0,0,0,0,0,0,0,0,0,0,0,0,0,35,0,0,0,0,0,0,0,0,0,0,0,0,0,0,0,0,0,0,0,0,0,0,0,0,0,0
89.5,50,0,10,0,0,10,0,0,0,0,0,0,0,0,0,0,0,0,0,30,0,0,0,0,0,0,0,0,0,0,0,0,0,0,0,0,0,0,0,0,0,0,0,0,0,0
91.5,50,0,10,0,0,20,0,0,0,0,0,0,0,0,0,0,0,0,0,20,0,0,0,0,0,0,0,0,0,0,0,0,0,0,0,0,0,0,0,0,0,0,0,0,0,0
94,50,0,10,0,0,30,0,0,0,0,0,0,0,0,0,0,0,0,0,10,0,0,0,0,0,0,0,0,0,0,0,0,0,0,0,0,0,0,0,0,0,0,0,0,0,0
95,50,0,10,0,0,35,0,0,0,0,0,0,0,0,0,0,0,0,0,5,0,0,0,0,0,0,0,0,0,0,0,0,0,0,0,0,0,0,0,0,0,0,0,0,0,0
66,60,0,10,0,26.25,3.75,0,0,0,0,0,0,0,0,0,0,0,0,0,0,0,0,0,0,0,0,0,0,0,0,0,0,0,0,0,0,0,0,0,0,0,0,0,0,0,0
79,60,0,10,0,0,30,0,0,0,0,0,0,0,0,0,0,0,0,0,0,0,0,0,0,0,0,0,0,0,0,0,0,0,0,0,0,0,0,0,0,0,0,0,0,0,0
77,60,0,10,0,3.75,26.25,0,0,0,0,0,0,0,0,0,0,0,0,0,0,0,0,0,0,0,0,0,0,0,0,0,0,0,0,0,0,0,0,0,0,0,0,0,0,0,0
74.5,60,0,10,0,7.5,22.5,0,0,0,0,0,0,0,0,0,0,0,0,0,0,0,0,0,0,0,0,0,0,0,0,0,0,0,0,0,0,0,0,0,0,0,0,0,0,0,0
72.5,60,0,10,0,15,15,0,0,0,0,0,0,0,0,0,0,0,0,0,0,0,0,0,0,0,0,0,0,0,0,0,0,0,0,0,0,0,0,0,0,0,0,0,0,0,0
68,60,0,10,0,22.5,7.5,0,0,0,0,0,0,0,0,0,0,0,0,0,0,0,0,0,0,0,0,0,0,0,0,0,0,0,0,0,0,0,0,0,0,0,0,0,0,0,0
70.3,55,0,10,0,35,0,0,0,0,0,0,0,0,0,0,0,0,0,0,0,0,0,0,0,0,0,0,0,0,0,0,0,0,0,0,0,0,0,0,0,0,0,0,0,0,0
74,55,0,10,0,30.63,4.37,0,0,0,0,0,0,0,0,0,0,0,0,0,0,0,0,0,0,0,0,0,0,0,0,0,0,0,0,0,0,0,0,0,0,0,0,0,0,0,0
76,55,0,10,0,26.25,8.75,0,0,0,0,0,0,0,0,0,0,0,0,0,0,0,0,0,0,0,0,0,0,0,0,0,0,0,0,0,0,0,0,0,0,0,0,0,0,0,0
80.5,55,0,10,0,17.5,17.5,0,0,0,0,0,0,0,0,0,0,0,0,0,0,0,0,0,0,0,0,0,0,0,0,0,0,0,0,0,0,0,0,0,0,0,0,0,0,0,0
85,55,0,10,0,8.75,26.25,0,0,0,0,0,0,0,0,0,0,0,0,0,0,0,0,0,0,0,0,0,0,0,0,0,0,0,0,0,0,0,0,0,0,0,0,0,0,0,0
87.5,55,0,10,0,0,35,0,0,0,0,0,0,0,0,0,0,0,0,0,0,0,0,0,0,0,0,0,0,0,0,0,0,0,0,0,0,0,0,0,0,0,0,0,0,0,0
84,45,0,10,0,45,0,0,0,0,0,0,0,0,0,0,0,0,0,0,0,0,0,0,0,0,0,0,0,0,0,0,0,0,0,0,0,0,0,0,0,0,0,0,0,0,0
85,45,0,10,0,39.38,5.62,0,0,0,0,0,0,0,0,0,0,0,0,0,0,0,0,0,0,0,0,0,0,0,0,0,0,0,0,0,0,0,0,0,0,0,0,0,0,0,0
87.2,45,0,10,0,33.75,11.25,0,0,0,0,0,0,0,0,0,0,0,0,0,0,0,0,0,0,0,0,0,0,0,0,0,0,0,0,0,0,0,0,0,0,0,0,0,0,0,0
91.5,45,0,10,0,22.5,22.5,0,0,0,0,0,0,0,0,0,0,0,0,0,0,0,0,0,0,0,0,0,0,0,0,0,0,0,0,0,0,0,0,0,0,0,0,0,0,0,0
97,45,0,10,0,11.25,33.75,0,0,0,0,0,0,0,0,0,0,0,0,0,0,0,0,0,0,0,0,0,0,0,0,0,0,0,0,0,0,0,0,0,0,0,0,0,0,0,0
98.5,45,0,10,0,5.62,39.38,0,0,0,0,0,0,0,0,0,0,0,0,0,0,0,0,0,0,0,0,0,0,0,0,0,0,0,0,0,0,0,0,0,0,0,0,0,0,0,0
101,45,0,10,0,0,45,0,0,0,0,0,0,0,0,0,0,0,0,0,0,0,0,0,0,0,0,0,0,0,0,0,0,0,0,0,0,0,0,0,0,0,0,0,0,0,0
90,40,0,10,0,43.75,6.25,0,0,0,0,0,0,0,0,0,0,0,0,0,0,0,0,0,0,0,0,0,0,0,0,0,0,0,0,0,0,0,0,0,0,0,0,0,0,0,0
92.5,40,0,10,0,37.5,12.5,0,0,0,0,0,0,0,0,0,0,0,0,0,0,0,0,0,0,0,0,0,0,0,0,0,0,0,0,0,0,0,0,0,0,0,0,0,0,0,0
95.1,40,0,10,0,25,25,0,0,0,0,0,0,0,0,0,0,0,0,0,0,0,0,0,0,0,0,0,0,0,0,0,0,0,0,0,0,0,0,0,0,0,0,0,0,0,0
101.5,40,0,10,0,12.5,37.5,0,0,0,0,0,0,0,0,0,0,0,0,0,0,0,0,0,0,0,0,0,0,0,0,0,0,0,0,0,0,0,0,0,0,0,0,0,0,0,0
103.5,40,0,10,0,6.25,43.75,0,0,0,0,0,0,0,0,0,0,0,0,0,0,0,0,0,0,0,0,0,0,0,0,0,0,0,0,0,0,0,0,0,0,0,0,0,0,0,0
106,40,0,10,0,0,50,0,0,0,0,0,0,0,0,0,0,0,0,0,0,0,0,0,0,0,0,0,0,0,0,0,0,0,0,0,0,0,0,0,0,0,0,0,0,0,0
69,55,0,10,0,0,0,0,0,0,0,0,0,0,0,0,0,0,0,15,0,0,0,0,0,0,0,0,0,0,0,20,0,0,0,0,0,0,0,0,0,0,0,0,0,0,0
66,60,0,10,0,0,0,0,0,0,0,0,0,0,0,0,0,0,0,10,0,0,0,0,0,0,0,0,0,0,0,20,0,0,0,0,0,0,0,0,0,0,0,0,0,0,0
64,70,0,10,0,0,0,0,0,0,0,0,0,0,0,0,0,0,0,0,0,0,0,0,0,0,0,0,0,0,0,20,0,0,0,0,0,0,0,0,0,0,0,0,0,0,0
64,65,0,10,0,0,0,0,0,0,0,0,0,0,0,0,0,0,0,5,0,0,0,0,0,0,0,0,0,0,0,20,0,0,0,0,0,0,0,0,0,0,0,0,0,0,0
85,40,0,10,0,20,20,0,0,0,0,0,0,0,0,0,0,0,0,10,0,0,0,0,0,0,0,0,0,0,0,0,0,0,0,0,0,0,0,0,0,0,0,0,0,0,0
79,45,0,10,0,17.5,17.5,0,0,0,0,0,0,0,0,0,0,0,0,10,0,0,0,0,0,0,0,0,0,0,0,0,0,0,0,0,0,0,0,0,0,0,0,0,0,0,0
74,50,0,10,0,15,15,0,0,0,0,0,0,0,0,0,0,0,0,10,0,0,0,0,0,0,0,0,0,0,0,0,0,0,0,0,0,0,0,0,0,0,0,0,0,0,0
66,55,0,10,0,12.5,12.5,0,0,0,0,0,0,0,0,0,0,0,0,10,0,0,0,0,0,0,0,0,0,0,0,0,0,0,0,0,0,0,0,0,0,0,0,0,0,0,0
58,60,0,10,0,10,10,0,0,0,0,0,0,0,0,0,0,0,0,10,0,0,0,0,0,0,0,0,0,0,0,0,0,0,0,0,0,0,0,0,0,0,0,0,0,0,0
49,65,0,10,0,7.5,7.5,0,0,0,0,0,0,0,0,0,0,0,0,10,0,0,0,0,0,0,0,0,0,0,0,0,0,0,0,0,0,0,0,0,0,0,0,0,0,0,0
65,60,0,10,0,0,20,0,0,0,0,0,0,0,0,0,0,0,0,10,0,0,0,0,0,0,0,0,0,0,0,0,0,0,0,0,0,0,0,0,0,0,0,0,0,0,0
72,60,0,10,0,0,25,0,0,0,0,0,0,0,0,0,0,0,0,5,0,0,0,0,0,0,0,0,0,0,0,0,0,0,0,0,0,0,0,0,0,0,0,0,0,0,0
80,45,0,10,0,0,30,0,0,0,0,0,0,0,0,0,0,0,0,15,0,0,0,0,0,0,0,0,0,0,0,0,0,0,0,0,0,0,0,0,0,0,0,0,0,0,0
79,50,0,10,0,0,30,0,0,0,0,0,0,0,0,0,0,0,0,10,0,0,0,0,0,0,0,0,0,0,0,0,0,0,0,0,0,0,0,0,0,0,0,0,0,0,0
7.9,55,0,10,0,0,30,0,0,0,0,0,0,0,0,0,0,0,0,5,0,0,0,0,0,0,0,0,0,0,0,0,0,0,0,0,0,0,0,0,0,0,0,0,0,0,0
77,45,0,10,0,0,0,0,0,0,0,0,0,0,0,0,0,0,0,15,30,0,0,0,0,0,0,0,0,0,0,0,0,0,0,0,0,0,0,0,0,0,0,0,0,0,0
76,50,0,10,0,0,0,0,0,0,0,0,0,0,0,0,0,0,0,10,30,0,0,0,0,0,0,0,0,0,0,0,0,0,0,0,0,0,0,0,0,0,0,0,0,0,0
75,55,0,10,0,0,0,0,0,0,0,0,0,0,0,0,0,0,0,5,30,0,0,0,0,0,0,0,0,0,0,0,0,0,0,0,0,0,0,0,0,0,0,0,0,0,0
68,45,0,10,0,30,0,0,0,0,0,0,0,0,0,0,0,0,0,15,0,0,0,0,0,0,0,0,0,0,0,0,0,0,0,0,0,0,0,0,0,0,0,0,0,0,0
67,50,0,10,0,30,0,0,0,0,0,0,0,0,0,0,0,0,0,10,0,0,0,0,0,0,0,0,0,0,0,0,0,0,0,0,0,0,0,0,0,0,0,0,0,0,0
64,55,0,10,0,30,0,0,0,0,0,0,0,0,0,0,0,0,0,5,0,0,0,0,0,0,0,0,0,0,0,0,0,0,0,0,0,0,0,0,0,0,0,0,0,0,0
54,45,0,10,30,0,0,0,0,0,0,0,0,0,0,0,0,0,0,15,0,0,0,0,0,0,0,0,0,0,0,0,0,0,0,0,0,0,0,0,0,0,0,0,0,0,0
52,50,0,10,30,0,0,0,0,0,0,0,0,0,0,0,0,0,0,10,0,0,0,0,0,0,0,0,0,0,0,0,0,0,0,0,0,0,0,0,0,0,0,0,0,0,0
47,55,0,10,30,0,0,0,0,0,0,0,0,0,0,0,0,0,0,5,0,0,0,0,0,0,0,0,0,0,0,0,0,0,0,0,0,0,0,0,0,0,0,0,0,0,0
44,60,0,10,30,0,0,0,0,0,0,0,0,0,0,0,0,0,0,0,0,0,0,0,0,0,0,0,0,0,0,0,0,0,0,0,0,0,0,0,0,0,0,0,0,0,0
63,40,0,10,50,0,0,0,0,0,0,0,0,0,0,0,0,0,0,0,0,0,0,0,0,0,0,0,0,0,0,0,0,0,0,0,0,0,0,0,0,0,0,0,0,0,0
94,40,0,15,0,0,45,0,0,0,0,0,0,0,0,0,0,0,0,0,0,0,0,0,0,0,0,0,0,0,0,0,0,0,0,0,0,0,0,0,0,0,0,0,0,0,0
80,40,0,15,0,45,0,0,0,0,0,0,0,0,0,0,0,0,0,0,0,0,0,0,0,0,0,0,0,0,0,0,0,0,0,0,0,0,0,0,0,0,0,0,0,0,0
57.3,45,0,10,45,0,0,0,0,0,0,0,0,0,0,0,0,0,0,0,0,0,0,0,0,0,0,0,0,0,0,0,0,0,0,0,0,0,0,0,0,0,0,0,0,0,0
90,45,0,15,0,0,40,0,0,0,0,0,0,0,0,0,0,0,0,0,0,0,0,0,0,0,0,0,0,0,0,0,0,0,0,0,0,0,0,0,0,0,0,0,0,0,0
73.8,45,0,15,0,40,0,0,0,0,0,0,0,0,0,0,0,0,0,0,0,0,0,0,0,0,0,0,0,0,0,0,0,0,0,0,0,0,0,0,0,0,0,0,0,0,0
52.5,45,0,15,40,0,0,0,0,0,0,0,0,0,0,0,0,0,0,0,0,0,0,0,0,0,0,0,0,0,0,0,0,0,0,0,0,0,0,0,0,0,0,0,0,0,0
66,45,0,20,0,35,0,0,0,0,0,0,0,0,0,0,0,0,0,0,0,0,0,0,0,0,0,0,0,0,0,0,0,0,0,0,0,0,0,0,0,0,0,0,0,0,0
85,50,0,15,0,0,35,0,0,0,0,0,0,0,0,0,0,0,0,0,0,0,0,0,0,0,0,0,0,0,0,0,0,0,0,0,0,0,0,0,0,0,0,0,0,0,0
67.7,50,0,15,0,35,0,0,0,0,0,0,0,0,0,0,0,0,0,0,0,0,0,0,0,0,0,0,0,0,0,0,0,0,0,0,0,0,0,0,0,0,0,0,0,0,0
103,55,0,5,0,0,40,0,0,0,0,0,0,0,0,0,0,0,0,0,0,0,0,0,0,0,0,0,0,0,0,0,0,0,0,0,0,0,0,0,0,0,0,0,0,0,0
81.5,55,0,5,0,40,0,0,0,0,0,0,0,0,0,0,0,0,0,0,0,0,0,0,0,0,0,0,0,0,0,0,0,0,0,0,0,0,0,0,0,0,0,0,0,0,0
58,55,0,5,40,0,0,0,0,0,0,0,0,0,0,0,0,0,0,0,0,0,0,0,0,0,0,0,0,0,0,0,0,0,0,0,0,0,0,0,0,0,0,0,0,0,0
48.8,55,0,10,35,0,0,0,0,0,0,0,0,0,0,0,0,0,0,0,0,0,0,0,0,0,0,0,0,0,0,0,0,0,0,0,0,0,0,0,0,0,0,0,0,0,0
81,55,0,15,0,0,30,0,0,0,0,0,0,0,0,0,0,0,0,0,0,0,0,0,0,0,0,0,0,0,0,0,0,0,0,0,0,0,0,0,0,0,0,0,0,0,0
73,55,0,15,0,0,0,0,0,0,0,0,0,0,0,0,0,0,0,0,30,0,0,0,0,0,0,0,0,0,0,0,0,0,0,0,0,0,0,0,0,0,0,0,0,0,0
61.8,55,0,15,0,30,0,0,0,0,0,0,0,0,0,0,0,0,0,0,0,0,0,0,0,0,0,0,0,0,0,0,0,0,0,0,0,0,0,0,0,0,0,0,0,0,0
75,65,0,10,0,0,25,0,0,0,0,0,0,0,0,0,0,0,0,0,0,0,0,0,0,0,0,0,0,0,0,0,0,0,0,0,0,0,0,0,0,0,0,0,0,0,0
59.3,65,0,10,0,25,0,0,0,0,0,0,0,0,0,0,0,0,0,0,0,0,0,0,0,0,0,0,0,0,0,0,0,0,0,0,0,0,0,0,0,0,0,0,0,0,0
40.5,65,0,10,25,0,0,0,0,0,0,0,0,0,0,0,0,0,0,0,0,0,0,0,0,0,0,0,0,0,0,0,0,0,0,0,0,0,0,0,0,0,0,0,0,0,0
56.2,75,15,0,0,0,0,0,10,0,0,0,0,0,0,0,0,0,0,0,0,0,0,0,0,0,0,0,0,0,0,0,0,0,0,0,0,0,0,0,0,0,0,0,0,0,0
60.1,75,15,0,0,0,0,0,9,1,0,0,0,0,0,0,0,0,0,0,0,0,0,0,0,0,0,0,0,0,0,0,0,0,0,0,0,0,0,0,0,0,0,0,0,0,0
61.4,75,15,0,0,0,0,0,7,3,0,0,0,0,0,0,0,0,0,0,0,0,0,0,0,0,0,0,0,0,0,0,0,0,0,0,0,0,0,0,0,0,0,0,0,0,0
60.9,75,15,0,0,0,0,0,6,4,0,0,0,0,0,0,0,0,0,0,0,0,0,0,0,0,0,0,0,0,0,0,0,0,0,0,0,0,0,0,0,0,0,0,0,0,0
62.2,75,15,0,0,0,0,0,5,5,0,0,0,0,0,0,0,0,0,0,0,0,0,0,0,0,0,0,0,0,0,0,0,0,0,0,0,0,0,0,0,0,0,0,0,0,0
64.2,75,15,0,0,0,0,0,4,6,0,0,0,0,0,0,0,0,0,0,0,0,0,0,0,0,0,0,0,0,0,0,0,0,0,0,0,0,0,0,0,0,0,0,0,0,0
65.4,75,15,0,0,0,0,0,3,7,0,0,0,0,0,0,0,0,0,0,0,0,0,0,0,0,0,0,0,0,0,0,0,0,0,0,0,0,0,0,0,0,0,0,0,0,0
70.7,75,15,0,0,0,0,0,1,9,0,0,0,0,0,0,0,0,0,0,0,0,0,0,0,0,0,0,0,0,0,0,0,0,0,0,0,0,0,0,0,0,0,0,0,0,0
66.5,75,15,0,0,0,0,0,0,10,0,0,0,0,0,0,0,0,0,0,0,0,0,0,0,0,0,0,0,0,0,0,0,0,0,0,0,0,0,0,0,0,0,0,0,0,0
114,55.5,0,1.5,0,20,0,0,19,0,0,0,0,0,0,0,0,0,0,0,0,0,0,0,0,0,0,0,0,0,0,0,0,0,0,0,0,0,0,0,0,4,0,0,0,0,0
130,59.5,2,0.5,0,10,0,0,25,0,0,0,0,0,0,0,0,0,0,0,0,0,0,0,0,0,0,0,0,0,0,0,0,0,0,0,0,0,0,0,0,3,0,0,0,0,0
131,48.5,0,0,0,22.49,0,0,27.01,0,0,0,0,0,0,0,0,0,0,0,0,0,0,0,0,0,0,0,0,0,0,0,0,0,0,0,0,0,0,0,0,2,0,0,0,0,0
111,58.5,2,0.99,0,17.5,0,0,19,0,0,0,0,0,0,0,0,0,0,0,0,0,0,0,0,0,0,0,0,0,0,0,0,0,0,0,0,0,0,0,0,2.01,0,0,0,0,0
129,49.5,2.5,2,0,20,0,0,25,0,0,0,0,0,0,0,0,0,0,0,0,0,0,0,0,0,0,0,0,0,0,0,0,0,0,0,0,0,0,0,0,1,0,0,0,0,0
110.5,48,23.01,3.14,0,0,0,0,25.85,0,0,0,0,0,0,0,0,0,0,0,0,0,0,0,0,0,0,0,0,0,0,0,0,0,0,0,0,0,0,0,0,0,0,0,0,0,0
102,17.83,19.5,3.5,0,0,0,2.39,17.29,0,0,0,0,0,0,0,0,0,0,39.49,0,0,0,0,0,0,0,0,0,0,0,0,0,0,0,0,0,0,0,0,0,0,0,0,0,0,0
91,18.08,20.8,3.55,0,0,0,0,17.53,0,0,0,0,0,0,0,0,0,0,40.04,0,0,0,0,0,0,0,0,0,0,0,0,0,0,0,0,0,0,0,0,0,0,0,0,0,0,0
107.5,17.96,15.5,3.53,0,0,0,0,23.22,0,0,0,0,0,0,0,0,0,0,39.79,0,0,0,0,0,0,0,0,0,0,0,0,0,0,0,0,0,0,0,0,0,0,0,0,0,0,0
110,17.91,12.88,3.51,0,0,0,0,26.04,0,0,0,0,0,0,0,0,0,0,39.66,0,0,0,0,0,0,0,0,0,0,0,0,0,0,0,0,0,0,0,0,0,0,0,0,0,0,0
124.6,39.92,24.61,3.36,0,0,4.47,0,27.64,0,0,0,0,0,0,0,0,0,0,0,0,0,0,0,0,0,0,0,0,0,0,0,0,0,0,0,0,0,0,0,0,0,0,0,0,0,0
97.9,24.56,17.9,3.21,0,0,0,2.19,15.87,0,0,0,0,0,0,0,0,0,0,36.27,0,0,0,0,0,0,0,0,0,0,0,0,0,0,0,0,0,0,0,0,0,0,0,0,0,0,0
121.1,17.36,16.98,3.41,0,0,0,6.98,16.83,0,0,0,0,0,0,0,0,0,0,38.44,0,0,0,0,0,0,0,0,0,0,0,0,0,0,0,0,0,0,0,0,0,0,0,0,0,0,0
119.5,28.24,24.37,3.33,0,0,0,0,27.38,0,0,0,0,0,0,0,0,0,0,16.68,0,0,0,0,0,0,0,0,0,0,0,0,0,0,0,0,0,0,0,0,0,0,0,0,0,0,0
88,75.86,0,1.47,0,1.78,0,0,19.14,0,0,0,0,0,0,0,0,0,0,0,0,0,0,0,0,0,0,0,0,0,0,0,0,0,0,0,0,0,0,0,0,1.75,0,0,0,0,0
92,69.22,0,1.73,0,8.09,0,0,18.3,0,0,0,0,0,0,0,0,0,0,0,0,0,0,0,0,0,0,0,0,0,0,0,0,0,0,0,0,0,0,0,0,2.66,0,0,0,0,0
92,70.64,0,1.04,0,5.38,0,0,20.29,0,0,0,0,0,0,0,0,0,0,0,0,0,0,0,0,0,0,0,0,0,0,0,0,0,0,0,0,0,0,0,0,2.65,0,0,0,0,0
91,72.92,0,1.23,0,4.46,0,0,19.19,0,0,0,0,0,0,0,0,0,0,0,0,0,0,0,0,0,0,0,0,0,0,0,0,0,0,0,0,0,0,0,0,2.2,0,0,0,0,0
93,74.84,0,1.71,0,3.56,0,0,18.14,0,0,0,0,0,0,0,0,0,0,0,0,0,0,0,0,0,0,0,0,0,0,0,0,0,0,0,0,0,0,0,0,1.75,0,0,0,0,0
88,75.64,0,1.64,0,3.11,0,0,18.08,0,0,0,0,0,0,0,0,0,0,0,0,0,0,0,0,0,0,0,0,0,0,0,0,0,0,0,0,0,0,0,0,1.53,0,0,0,0,0
94,69.29,0,1.75,0,3.65,0,0,21.7,0,0,0,0,0,0,0,0,0,0,0,0,0,0,0,0,0,0,0,0,0,0,0,0,0,0,0,0,0,0,0,0,3.61,0,0,0,0,0
163,65,0,0,0,0,0,0,35,0,0,0,0,0,0,0,0,0,0,0,0,0,0,0,0,0,0,0,0,0,0,0,0,0,0,0,0,0,0,0,0,0,0,0,0,0,0
122.7,75,0,0,0,0,0,0,25,0,0,0,0,0,0,0,0,0,0,0,0,0,0,0,0,0,0,0,0,0,0,0,0,0,0,0,0,0,0,0,0,0,0,0,0,0,0
83.3,82.7,0,0,0,0,0,0,17.3,0,0,0,0,0,0,0,0,0,0,0,0,0,0,0,0,0,0,0,0,0,0,0,0,0,0,0,0,0,0,0,0,0,0,0,0,0,0
111.8,0,65,0,0,0,0,0,35,0,0,0,0,0,0,0,0,0,0,0,0,0,0,0,0,0,0,0,0,0,0,0,0,0,0,0,0,0,0,0,0,0,0,0,0,0,0
95.4,83.73,0,0,0,0,0,0,16.27,0,0,0,0,0,0,0,0,0,0,0,0,0,0,0,0,0,0,0,0,0,0,0,0,0,0,0,0,0,0,0,0,0,0,0,0,0,0
91.3,83.57,0,0,0,0,0,0,12.32,0,0,0,4.11,0,0,0,0,0,0,0,0,0,0,0,0,0,0,0,0,0,0,0,0,0,0,0,0,0,0,0,0,0,0,0,0,0,0
89.2,82.64,0,0,0,0,0,0,4.44,0,0,0,12.92,0,0,0,0,0,0,0,0,0,0,0,0,0,0,0,0,0,0,0,0,0,0,0,0,0,0,0,0,0,0,0,0,0,0
94.3,82.69,0,0,0,0,0,0,3.78,0,0,0,13.53,0,0,0,0,0,0,0,0,0,0,0,0,0,0,0,0,0,0,0,0,0,0,0,0,0,0,0,0,0,0,0,0,0,0
164.7,66.7,0,0,0,0,0,0,11.1,0,0,0,22.2,0,0,0,0,0,0,0,0,0,0,0,0,0,0,0,0,0,0,0,0,0,0,0,0,0,0,0,0,0,0,0,0,0,0
162.4,66.7,0,0,0,0,0,0,13.4,0,0,0,19.9,0,0,0,0,0,0,0,0,0,0,0,0,0,0,0,0,0,0,0,0,0,0,0,0,0,0,0,0,0,0,0,0,0,0
157.8,66.6,0,0,0,0,0,0,16.7,0,0,0,16.7,0,0,0,0,0,0,0,0,0,0,0,0,0,0,0,0,0,0,0,0,0,0,0,0,0,0,0,0,0,0,0,0,0,0
155.5,66.7,0,0,0,0,0,0,20,0,0,0,13.3,0,0,0,0,0,0,0,0,0,0,0,0,0,0,0,0,0,0,0,0,0,0,0,0,0,0,0,0,0,0,0,0,0,0
154.9,66.7,0,0,0,0,0,0,22.2,0,0,0,11.1,0,0,0,0,0,0,0,0,0,0,0,0,0,0,0,0,0,0,0,0,0,0,0,0,0,0,0,0,0,0,0,0,0,0
153.2,66.7,0,0,0,0,0,0,26.6,0,0,0,6.7,0,0,0,0,0,0,0,0,0,0,0,0,0,0,0,0,0,0,0,0,0,0,0,0,0,0,0,0,0,0,0,0,0,0
154.3,66.7,0,0,0,0,0,0,33.3,0,0,0,0,0,0,0,0,0,0,0,0,0,0,0,0,0,0,0,0,0,0,0,0,0,0,0,0,0,0,0,0,0,0,0,0,0,0
125,65.69,0,0,0,0,0,32.94,0,0,0,0,0,0,0,0,0,0,0,0,0,0,0,0,0,0,0,0,0,0,0,0,0,0,0,0,0,0,0,0,0,1.37,0,0,0,0,0
137,62.5,0,0,0,0,0,0,0,31.25,0,0,0,0,0,0,0,0,0,0,0,0,0,0,0,0,0,0,0,0,0,0,0,0,0,0,0,0,0,0,0,0,0,6.25,0,0,0
88,47.62,0,0,0,0,0,0,0,23.81,0,0,0,0,0,0,0,0,0,0,0,0,0,0,0,0,0,0,0,0,0,0,0,0,0,0,0,0,0,0,0,0,0,28.57,0,0,0
135,75,0,0,0,0,0,0,0,25,0,0,0,0,0,0,0,0,0,0,0,0,0,0,0,0,0,0,0,0,0,0,0,0,0,0,0,0,0,0,0,0,0,0,0,0,0
95,76.92,0,0,0,0,0,0,0,19.23,0,0,0,0,0,0,0,0,0,0,0,0,0,0,0,0,0,0,0,0,0,0,0,0,0,0,0,0,0,0,0,0,0,3.85,0,0,0
81,74.07,0,0,0,0,0,0,0,18.52,0,0,0,0,0,0,0,0,0,0,0,0,0,0,0,0,0,0,0,0,0,0,0,0,0,0,0,0,0,0,0,0,0,7.41,0,0,0
76,71.43,0,0,0,0,0,0,0,17.86,0,0,0,0,0,0,0,0,0,0,0,0,0,0,0,0,0,0,0,0,0,0,0,0,0,0,0,0,0,0,0,0,0,10.71,0,0,0
72.5,68.97,0,0,0,0,0,0,0,17.24,0,0,0,0,0,0,0,0,0,0,0,0,0,0,0,0,0,0,0,0,0,0,0,0,0,0,0,0,0,0,0,0,0,13.79,0,0,0
68,64.52,0,0,0,0,0,0,0,16.13,0,0,0,0,0,0,0,0,0,0,0,0,0,0,0,0,0,0,0,0,0,0,0,0,0,0,0,0,0,0,0,0,0,19.35,0,0,0
104,83.33,0,0,0,0,0,0,0,16.67,0,0,0,0,0,0,0,0,0,0,0,0,0,0,0,0,0,0,0,0,0,0,0,0,0,0,0,0,0,0,0,0,0,0,0,0,0
99,69.96,0,0,0,0,0,0,25,0,0,0,0,0,0,0,0,0,0,0,0,0,0,0,0,0,0,0,0,0,0,0,0,0,0,0,0,0,0,0,0,0,0,5.04,0,0,0
92,70.98,0,0,0,0,0,0,21.91,0,0,0,0,0,0,0,0,0,0,0,0,0,0,0,0,0,0,0,0,0,0,0,0,0,0,0,0,0,0,0,0,0,0,7.11,0,0,0
75,69.97,0,0,0,0,0,0,20.02,0,0,0,0,0,0,0,0,0,0,0,0,0,0,0,0,0,0,0,0,0,0,0,0,0,0,0,0,0,0,0,0,0,0,10.01,0,0,0
60,70.04,0,0,0,0,0,0,14.95,0,0,0,0,0,0,0,0,0,0,0,0,0,0,0,0,0,0,0,0,0,0,0,0,0,0,0,0,0,0,0,0,0,0,15.01,0,0,0
127,65.09,0,0,0,0,0,0,29.92,0,0,0,0,0,0,0,0,0,0,0,0,0,0,0,0,0,0,0,0,0,0,0,0,0,0,0,0,0,0,0,0,0,0,4.99,0,0,0
87,62.02,0,0,0,0,0,0,28.99,0,0,0,0,0,0,0,0,0,0,0,0,0,0,0,0,0,0,0,0,0,0,0,0,0,0,0,0,0,0,0,0,0,0,8.99,0,0,0
92,57.32,0,0,0,0,0,0,28.03,0,0,0,0,0,0,0,0,0,0,0,0,0,0,0,0,0,0,0,0,0,0,0,0,0,0,0,0,0,0,0,0,0,0,14.65,0,0,0
90,61.95,0,0,0,0,0,0,22.04,0,0,0,0,0,0,0,0,0,0,0,0,0,0,0,0,0,0,0,0,0,0,0,0,0,0,0,0,0,0,0,0,0,0,16.01,0,0,0
72,61.9,0,0,0,0,0,0,19.05,0,0,0,0,0,0,0,0,0,0,0,0,0,0,0,0,0,0,0,0,0,0,0,0,0,0,0,0,0,0,0,0,0,0,19.05,0,0,0
125,53.94,0,0,0,0,0,0,35.07,0,0,0,0,0,0,0,0,0,0,0,0,0,0,0,0,0,0,0,0,0,0,0,0,0,0,0,0,0,0,0,0,0,0,10.99,0,0,0
103,54.06,0,0,0,0,0,0,29.93,0,0,0,0,0,0,0,0,0,0,0,0,0,0,0,0,0,0,0,0,0,0,0,0,0,0,0,0,0,0,0,0,0,0,16.01,0,0,0
84,53.99,0,0,0,0,0,0,26.03,0,0,0,0,0,0,0,0,0,0,0,0,0,0,0,0,0,0,0,0,0,0,0,0,0,0,0,0,0,0,0,0,0,0,19.98,0,0,0
70,54.12,0,0,0,0,0,0,22.88,0,0,0,0,0,0,0,0,0,0,0,0,0,0,0,0,0,0,0,0,0,0,0,0,0,0,0,0,0,0,0,0,0,0,23,0,0,0
66,54.19,0,0,0,0,0,0,19.79,0,0,0,0,0,0,0,0,0,0,0,0,0,0,0,0,0,0,0,0,0,0,0,0,0,0,0,0,0,0,0,0,0,0,26.02,0,0,0
95,50.03,0,0,0,0,0,0,29.99,0,0,0,0,0,0,0,0,0,0,0,0,0,0,0,0,0,0,0,0,0,0,0,0,0,0,0,0,0,0,0,0,0,0,19.98,0,0,0
112,47.02,0,0,0,0,0,0,33.93,0,0,0,0,0,0,0,0,0,0,0,0,0,0,0,0,0,0,0,0,0,0,0,0,0,0,0,0,0,0,0,0,0,0,19.05,0,0,0
143,45.45,0,0,0,0,0,0,40.91,0,0,0,0,0,0,0,0,0,0,0,0,0,0,0,0,0,0,0,0,0,0,0,0,0,0,0,0,0,0,0,0,0,0,13.64,0,0,0
7.1,97.59,0,2.12,0,0,0,0,0,0,0,0,0,0,0,0,0,0,0,0,0,0,0,0,0,0,0,0,0,0,0,0,0,0,0,0,0,0,0,0,0,0,0,0.29,0,0,0
66.3,45,45,0,0,0,0,0,10,0,0,0,0,0,0,0,0,0,0,0,0,0,0,0,0,0,0,0,0,0,0,0,0,0,0,0,0,0,0,0,0,0,0,0,0,0,0
69.6,43.9,43.9,0,0,0,0,0,9.76,0,0,0,0,0,0,0,0,0,0,0,0,0,0,0,0,0,0,0,0,0,0,0,0,0,0,0,0,0,0,0,0,0,0,0,0,2.44,0
75.7,42.86,42.86,0,0,0,0,0,9.52,0,0,0,0,0,0,0,0,0,0,0,0,0,0,0,0,0,0,0,0,0,0,0,0,0,0,0,0,0,0,0,0,0,0,0,0,4.76,0
84.3,40.91,40.91,0,0,0,0,0,9.09,0,0,0,0,0,0,0,0,0,0,0,0,0,0,0,0,0,0,0,0,0,0,0,0,0,0,0,0,0,0,0,0,0,0,0,0,9.09,0
73.7,30,60,0,0,0,0,0,10,0,0,0,0,0,0,0,0,0,0,0,0,0,0,0,0,0,0,0,0,0,0,0,0,0,0,0,0,0,0,0,0,0,0,0,0,0,0
88.9,40,40,0,0,0,0,0,20,0,0,0,0,0,0,0,0,0,0,0,0,0,0,0,0,0,0,0,0,0,0,0,0,0,0,0,0,0,0,0,0,0,0,0,0,0,0
85,50,0,5,12,18,0,0,3,2,0,0,0,0,0,0,0,0,0,0,0,0,0,0,0,6,0,0,0,0,0,0,0,0,0,0,0,0,0,0,0,4,0,0,0,0,0
52,72.91,17.4,2.19,0,0,0,0,4.52,2.98,0,0,0,0,0,0,0,0,0,0,0,0,0,0,0,0,0,0,0,0,0,0,0,0,0,0,0,0,0,0,0,0,0,0,0,0,0
147,0,0,0,0,0,0,0,0,0,0,0,0,0,0,0,0,0,0,0,0,0,24.39,0,0,0,0,2.44,0,0,0,0,0,0,0,0,0,0,0,0,48.78,24.39,0,0,0,0,0
136,0,0,0,0,0,0,0,0,0,0,0,0,0,0,0,0,0,0,0,0,0,10,0,0,0,0,0,0,0,0,0,0,0,0,0,0,0,0,0,70,20,0,0,0,0,0
159,0,0,0,0,0,0,0,0,0,0,0,0,0,0,0,0,0,0,0,0,0,20,0,0,0,0,0,0,0,0,0,0,0,0,0,0,0,0,0,70,10,0,0,0,0,0
135,0,0,0,0,0,0,0,0,0,0,0,0,0,0,0,0,0,0,0,0,0,10,0,0,0,0,0,0,0,0,0,0,0,0,0,0,0,0,0,60,30,0,0,0,0,0
161,0,0,0,0,0,0,0,0,0,0,0,0,0,0,0,0,0,0,0,0,0,50,0,0,0,0,0,0,0,0,0,0,0,0,0,0,0,0,0,0,50,0,0,0,0,0
145,0,0,0,0,0,0,0,0,0,0,0,0,0,0,0,0,0,0,0,0,0,30,0,0,0,0,0,0,0,0,0,0,0,0,0,0,0,0,0,40,30,0,0,0,0,0
156,0,0,0,0,0,0,0,0,0,0,0,0,0,0,0,0,0,0,0,0,0,20,0,0,0,0,0,0,0,0,0,0,0,0,0,0,0,0,0,60,20,0,0,0,0,0
159,0,0,0,0,0,0,0,0,0,0,0,0,0,0,0,0,0,0,0,0,0,10,0,0,0,0,0,0,0,0,0,0,0,0,0,0,0,0,0,80,10,0,0,0,0,0
155,0,0,0,0,0,29.27,0,0,0,0,0,0,0,0,0,0,0,0,0,0,0,0,0,0,0,0,2.44,0,0,0,0,0,0,0,0,0,0,0,0,39.02,29.27,0,0,0,0,0
160,0,0,0,0,0,19.51,0,0,0,0,0,0,0,0,0,0,0,0,0,0,0,0,0,0,0,0,2.44,0,0,0,0,0,0,0,0,0,0,0,0,58.54,19.51,0,0,0,0,0
143,0,0,0,0,0,37.5,0,0,0,0,0,0,0,0,0,0,0,0,0,0,0,0,0,0,0,0,0,0,0,0,0,0,0,0,0,0,0,0,0,25,37.5,0,0,0,0,0
148,0,0,0,0,0,28.5,0,0,0,0,0,0,0,0,0,0,0,0,0,0,0,0,0,0,0,0,0,0,0,0,0,0,0,0,0,0,0,0,0,43,28.5,0,0,0,0,0
163,0,0,0,0,0,9.1,0,0,0,0,0,0,0,0,0,0,0,0,0,0,0,0,0,0,0,0,0,0,0,0,0,0,0,0,0,0,0,0,0,81.8,9.1,0,0,0,0,0
80,0,0,0,0,0,0,0,0,0,0,0,0,0,0,0,0,0,0,48.78,0,0,0,0,0,0,0,2.44,0,0,0,0,0,0,0,0,0,0,0,0,0,48.78,0,0,0,0,0
145,0,0,0,0,0,0,0,0,0,0,0,0,0,0,0,0,0,0,19.51,0,0,0,0,0,0,0,2.44,0,0,0,0,0,0,0,0,0,0,0,0,58.54,19.51,0,0,0,0,0
118.5,0,0,2.5,0,0,45,0,0,0,0,0,0,0,0,0,0,0,0,0,0,0,0,0,0,0,0,0,0,0,0,0,0,0,0,0,0,0,0,0,0,52.5,0,0,0,0,0
97,0,0,10,0,0,30,0,0,0,0,0,0,0,0,0,0,0,0,0,0,0,0,0,0,0,0,0,0,0,0,0,0,0,0,0,0,0,0,0,0,60,0,0,0,0,0
89.5,0,0,12.5,0,0,25,0,0,0,0,0,0,0,0,0,0,0,0,0,0,0,0,0,0,0,0,0,0,0,0,0,0,0,0,0,0,0,0,0,0,62.5,0,0,0,0,0
90,0,0,16.7,0,0,16.7,0,0,0,0,0,0,0,0,0,0,0,0,0,0,0,0,0,0,0,0,0,0,0,0,0,0,0,0,0,0,0,0,0,0,66.6,0,0,0,0,0
81,0,0,17.5,0,0,15,0,0,0,0,0,0,0,0,0,0,0,0,0,0,0,0,0,0,0,0,0,0,0,0,0,0,0,0,0,0,0,0,0,0,67.5,0,0,0,0,0
32.3,66,0,29,0,0,5,0,0,0,0,0,0,0,0,0,0,0,0,0,0,0,0,0,0,0,0,0,0,0,0,0,0,0,0,0,0,0,0,0,0,0,0,0,0,0,0
87,73.46,0,1.01,0,11.35,0,0,14.18,0,0,0,0,0,0,0,0,0,0,0,0,0,0,0,0,0,0,0,0,0,0,0,0,0,0,0,0,0,0,0,0,0,0,0,0,0,0
79,76.24,0,0.68,0,9.44,0,0,13.31,0.33,0,0,0,0,0,0,0,0,0,0,0,0,0,0,0,0,0,0,0,0,0,0,0,0,0,0,0,0,0,0,0,0,0,0,0,0,0
49,56.13,7.54,8.82,7.12,19.83,0,0,0.5,0.06,0,0,0,0,0,0,0,0,0,0,0,0,0,0,0,0,0,0,0,0,0,0,0,0,0,0,0,0,0,0,0,0,0,0,0,0,0
108,75.45,0,0,0,0,0,0,23.59,0,0,0,0,0,0,0,0,0,0,0.96,0,0,0,0,0,0,0,0,0,0,0,0,0,0,0,0,0,0,0,0,0,0,0,0,0,0,0
105.7,76.1,0,0,0,0,0,0,21.54,0,0,0,0,0,0,0,0,0,0,2.36,0,0,0,0,0,0,0,0,0,0,0,0,0,0,0,0,0,0,0,0,0,0,0,0,0,0,0
100.2,76.21,0,0,0,0,0,0,20.37,0,0,0,0,0,0,0,0,0,0,3.42,0,0,0,0,0,0,0,0,0,0,0,0,0,0,0,0,0,0,0,0,0,0,0,0,0,0,0
95.5,76.08,0,0,0,0,0,0,19.31,0,0,0,0,0,0,0,0,0,0,4.61,0,0,0,0,0,0,0,0,0,0,0,0,0,0,0,0,0,0,0,0,0,0,0,0,0,0,0
81.9,76.05,0,0,0,0,0,0,15.45,0,0,0,0,0,0,0,0,0,0,8.5,0,0,0,0,0,0,0,0,0,0,0,0,0,0,0,0,0,0,0,0,0,0,0,0,0,0,0
101.5,75.6,0,0,0,0,3.59,0,20.81,0,0,0,0,0,0,0,0,0,0,0,0,0,0,0,0,0,0,0,0,0,0,0,0,0,0,0,0,0,0,0,0,0,0,0,0,0,0
99.8,74.73,0,0,0,0,4.72,0,20.55,0,0,0,0,0,0,0,0,0,0,0,0,0,0,0,0,0,0,0,0,0,0,0,0,0,0,0,0,0,0,0,0,0,0,0,0,0,0
96.5,75.31,0,0,0,0,6.11,0,18.58,0,0,0,0,0,0,0,0,0,0,0,0,0,0,0,0,0,0,0,0,0,0,0,0,0,0,0,0,0,0,0,0,0,0,0,0,0,0
96.5,74.95,0,0,0,0,7.65,0,17.4,0,0,0,0,0,0,0,0,0,0,0,0,0,0,0,0,0,0,0,0,0,0,0,0,0,0,0,0,0,0,0,0,0,0,0,0,0,0
108,76.06,0,0,0,0,0,0,22.89,0,0,0,0,0,0,0,0,0,0,0,0,0,1.05,0,0,0,0,0,0,0,0,0,0,0,0,0,0,0,0,0,0,0,0,0,0,0,0
100.6,75.95,0,0,0,0,0,0,20.26,0,0,0,0,0,0,0,0,0,0,0,0,0,3.79,0,0,0,0,0,0,0,0,0,0,0,0,0,0,0,0,0,0,0,0,0,0,0,0
98.6,75.46,0,0,0,0,0,0,19.7,0,0,0,0,0,0,0,0,0,0,0,0,0,4.84,0,0,0,0,0,0,0,0,0,0,0,0,0,0,0,0,0,0,0,0,0,0,0,0
84.3,75.36,0,0,0,0,0,0,15.15,0,0,0,0,0,0,0,0,0,0,0,0,0,9.49,0,0,0,0,0,0,0,0,0,0,0,0,0,0,0,0,0,0,0,0,0,0,0,0
105,71.33,0,0,5.8,0,0,0,22.87,0,0,0,0,0,0,0,0,0,0,0,0,0,0,0,0,0,0,0,0,0,0,0,0,0,0,0,0,0,0,0,0,0,0,0,0,0,0
106.3,71.33,0,0,0,5.95,0,0,22.72,0,0,0,0,0,0,0,0,0,0,0,0,0,0,0,0,0,0,0,0,0,0,0,0,0,0,0,0,0,0,0,0,0,0,0,0,0,0
108,66.73,0,0,0,11.92,0,0,21.35,0,0,0,0,0,0,0,0,0,0,0,0,0,0,0,0,0,0,0,0,0,0,0,0,0,0,0,0,0,0,0,0,0,0,0,0,0,0
74.4,75.59,0,0,0,12.83,0,0,11.58,0,0,0,0,0,0,0,0,0,0,0,0,0,0,0,0,0,0,0,0,0,0,0,0,0,0,0,0,0,0,0,0,0,0,0,0,0,0
84.4,75.1,0,0,0,10.02,0,0,14.88,0,0,0,0,0,0,0,0,0,0,0,0,0,0,0,0,0,0,0,0,0,0,0,0,0,0,0,0,0,0,0,0,0,0,0,0,0,0
91.6,74.75,0,0,0,7.41,0,0,17.84,0,0,0,0,0,0,0,0,0,0,0,0,0,0,0,0,0,0,0,0,0,0,0,0,0,0,0,0,0,0,0,0,0,0,0,0,0,0
105.4,75.03,0,0,0,2.89,0,0,22.08,0,0,0,0,0,0,0,0,0,0,0,0,0,0,0,0,0,0,0,0,0,0,0,0,0,0,0,0,0,0,0,0,0,0,0,0,0,0
72.3,75.61,0,0,0,13.07,0,0,11.32,0,0,0,0,0,0,0,0,0,0,0,0,0,0,0,0,0,0,0,0,0,0,0,0,0,0,0,0,0,0,0,0,0,0,0,0,0,0
89.8,70.06,0,0,0,15,0,0,14.94,0,0,0,0,0,0,0,0,0,0,0,0,0,0,0,0,0,0,0,0,0,0,0,0,0,0,0,0,0,0,0,0,0,0,0,0,0,0
89.5,72.84,0,0,0,10.75,0,0,16.41,0,0,0,0,0,0,0,0,0,0,0,0,0,0,0,0,0,0,0,0,0,0,0,0,0,0,0,0,0,0,0,0,0,0,0,0,0,0
87.4,70.19,0,0,0,15.35,0,0,14.46,0,0,0,0,0,0,0,0,0,0,0,0,0,0,0,0,0,0,0,0,0,0,0,0,0,0,0,0,0,0,0,0,0,0,0,0,0,0
83.4,72.95,0,0,0,12.65,0,0,14.4,0,0,0,0,0,0,0,0,0,0,0,0,0,0,0,0,0,0,0,0,0,0,0,0,0,0,0,0,0,0,0,0,0,0,0,0,0,0
83,74.82,0,0,0,10.92,0,0,14.26,0,0,0,0,0,0,0,0,0,0,0,0,0,0,0,0,0,0,0,0,0,0,0,0,0,0,0,0,0,0,0,0,0,0,0,0,0,0
100.6,77.63,0,0,0,0,0,0,17.57,0,0,0,0,0,0,0,0,0,0,0,4.8,0,0,0,0,0,0,0,0,0,0,0,0,0,0,0,0,0,0,0,0,0,0,0,0,0,0
111.2,72.06,0,0,0,0,0,0,18.15,0,0,0,0,0,0,0,0,0,0,0,9.79,0,0,0,0,0,0,0,0,0,0,0,0,0,0,0,0,0,0,0,0,0,0,0,0,0,0
93.2,79.48,0,0,0,0,0,0,15.61,0,0,0,0,0,0,0,0,0,0,0,4.91,0,0,0,0,0,0,0,0,0,0,0,0,0,0,0,0,0,0,0,0,0,0,0,0,0,0
98.2,76.34,0,0,0,0,0,0,16.15,0,0,0,0,0,0,0,0,0,0,0,7.51,0,0,0,0,0,0,0,0,0,0,0,0,0,0,0,0,0,0,0,0,0,0,0,0,0,0
86.3,81.08,0,0,0,0,0,0,13.96,0,0,0,0,0,0,0,0,0,0,0,4.96,0,0,0,0,0,0,0,0,0,0,0,0,0,0,0,0,0,0,0,0,0,0,0,0,0,0
95.1,75.26,0,0,0,0,0,0,14.7,0,0,0,0,0,0,0,0,0,0,0,10.04,0,0,0,0,0,0,0,0,0,0,0,0,0,0,0,0,0,0,0,0,0,0,0,0,0,0
81.4,60,0,0,20,0,0,0,20,0,0,0,0,0,0,0,0,0,0,0,0,0,0,0,0,0,0,0,0,0,0,0,0,0,0,0,0,0,0,0,0,0,0,0,0,0,0
108,60,0,0,0,20,0,0,20,0,0,0,0,0,0,0,0,0,0,0,0,0,0,0,0,0,0,0,0,0,0,0,0,0,0,0,0,0,0,0,0,0,0,0,0,0,0
95.3,50,0,0,0,25,0,0,25,0,0,0,0,0,0,0,0,0,0,0,0,0,0,0,0,0,0,0,0,0,0,0,0,0,0,0,0,0,0,0,0,0,0,0,0,0,0
105,50,0,0,0,0,0,0,25,0,0,0,0,0,0,0,0,0,0,0,25,0,0,0,0,0,0,0,0,0,0,0,0,0,0,0,0,0,0,0,0,0,0,0,0,0,0
98.6,60,0,0,0,0,20,0,20,0,0,0,0,0,0,0,0,0,0,0,0,0,0,0,0,0,0,0,0,0,0,0,0,0,0,0,0,0,0,0,0,0,0,0,0,0,0
100.2,50,0,0,0,0,25,0,25,0,0,0,0,0,0,0,0,0,0,0,0,0,0,0,0,0,0,0,0,0,0,0,0,0,0,0,0,0,0,0,0,0,0,0,0,0,0
101.2,64,0,0,20,0,0,0,16,0,0,0,0,0,0,0,0,0,0,0,0,0,0,0,0,0,0,0,0,0,0,0,0,0,0,0,0,0,0,0,0,0,0,0,0,0,0
112.3,64,0,0,0,20,0,0,16,0,0,0,0,0,0,0,0,0,0,0,0,0,0,0,0,0,0,0,0,0,0,0,0,0,0,0,0,0,0,0,0,0,0,0,0,0,0
96,64,0,0,0,0,0,0,16,0,0,0,0,0,0,0,0,0,0,20,0,0,0,0,0,0,0,0,0,0,0,0,0,0,0,0,0,0,0,0,0,0,0,0,0,0,0
120.1,64,0,0,0,0,0,0,16,0,0,0,0,0,0,0,0,0,0,0,20,0,0,0,0,0,0,0,0,0,0,0,0,0,0,0,0,0,0,0,0,0,0,0,0,0,0
126,64,0,0,0,0,20,0,16,0,0,0,0,0,0,0,0,0,0,0,0,0,0,0,0,0,0,0,0,0,0,0,0,0,0,0,0,0,0,0,0,0,0,0,0,0,0
124.9,64,0,0,0,0,0,0,16,0,0,0,0,0,0,0,0,0,0,0,0,0,20,0,0,0,0,0,0,0,0,0,0,0,0,0,0,0,0,0,0,0,0,0,0,0,0
105.3,70,0,0,0,0,0,30,0,0,0,0,0,0,0,0,0,0,0,0,0,0,0,0,0,0,0,0,0,0,0,0,0,0,0,0,0,0,0,0,0,0,0,0,0,0,0
96.6,64.7,0,0,18.7,0,0,0,16.6,0,0,0,0,0,0,0,0,0,0,0,0,0,0,0,0,0,0,0,0,0,0,0,0,0,0,0,0,0,0,0,0,0,0,0,0,0,0
63,64.5,0,0,30.5,0,0,0,5,0,0,0,0,0,0,0,0,0,0,0,0,0,0,0,0,0,0,0,0,0,0,0,0,0,0,0,0,0,0,0,0,0,0,0,0,0,0
112.2,60.2,0,0,19.4,0,0,0,20.4,0,0,0,0,0,0,0,0,0,0,0,0,0,0,0,0,0,0,0,0,0,0,0,0,0,0,0,0,0,0,0,0,0,0,0,0,0,0
129.5,51,0,0,29,0,0,0,20,0,0,0,0,0,0,0,0,0,0,0,0,0,0,0,0,0,0,0,0,0,0,0,0,0,0,0,0,0,0,0,0,0,0,0,0,0,0
5,0,49.54,0,0,0,0,0,0,0,0,0,0,0,0,0,0,0,0,0,0,0,0,0,0,0,0,0,0,0,0,0,0,0,0,0,0,0,0,0,0,50.46,0,0,0,0,0
64.4,43.48,0,0,0,0,0,0,0,0,0,0,0,0,0,0,0,0,0,0,0,0,0,0,0,0,0,0,0,0,0,0,0,0,0,0,0,0,13.04,0,0,43.48,0,0,0,0,0
57.7,43.75,0,0,0,0,0,0,0,0,0,0,0,0,0,0,0,0,0,0,0,0,0,0,0,0,0,0,0,0,0,0,0,0,0,0,0,0,12.5,0,0,43.75,0,0,0,0,0
63.7,45,0,0,0,0,0,0,0,0,0,0,0,0,0,0,0,0,0,0,0,0,0,0,0,0,0,0,0,0,0,0,0,0,0,0,0,0,10,0,0,45,0,0,0,0,0
60.9,47.62,0,0,0,0,0,0,0,0,0,0,0,0,0,0,0,0,0,0,0,0,0,0,0,0,0,0,0,0,0,0,0,0,0,0,0,0,4.76,0,0,47.62,0,0,0,0,0
66.1,25.73,0,0,0,0,0,0,0,0,0,0,0,0,0,0,0,0,0,0,0,0,0,0,0,0,0,0,0,0,0,0,0,0,0,0,0,0,22.73,0,0,51.54,0,0,0,0,0
65.7,26.64,0,0,0,0,0,0,0,0,0,0,0,0,0,0,0,0,0,0,0,0,0,0,0,0,0,0,0,0,0,0,0,0,0,0,0,0,20,0,0,53.36,0,0,0,0,0
63.8,27.35,0,0,0,0,0,0,0,0,0,0,0,0,0,0,0,0,0,0,0,0,0,0,0,0,0,0,0,0,0,0,0,0,0,0,0,0,17.86,0,0,54.79,0,0,0,0,0
66.9,27.75,0,0,0,0,0,0,0,0,0,0,0,0,0,0,0,0,0,0,0,0,0,0,0,0,0,0,0,0,0,0,0,0,0,0,0,0,16.67,0,0,55.58,0,0,0,0,0
63.4,28.96,0,0,0,0,0,0,0,0,0,0,0,0,0,0,0,0,0,0,0,0,0,0,0,0,0,0,0,0,0,0,0,0,0,0,0,0,13.04,0,0,58,0,0,0,0,0
62.9,29.14,0,0,0,0,0,0,0,0,0,0,0,0,0,0,0,0,0,0,0,0,0,0,0,0,0,0,0,0,0,0,0,0,0,0,0,0,12.5,0,0,58.36,0,0,0,0,0
64,19.23,0,0,0,0,0,0,0,0,0,0,0,0,0,0,0,0,0,0,0,0,0,0,0,0,0,0,0,0,0,0,0,0,0,0,0,0,23.08,0,0,57.69,0,0,0,0,0
70.3,19.64,0,0,0,0,0,0,0,0,0,0,0,0,0,0,0,0,0,0,0,0,0,0,0,0,0,0,0,0,0,0,0,0,0,0,0,0,21.43,0,0,58.93,0,0,0,0,0
66.1,20,0,0,0,0,0,0,0,0,0,0,0,0,0,0,0,0,0,0,0,0,0,0,0,0,0,0,0,0,0,0,0,0,0,0,0,0,20,0,0,60,0,0,0,0,0
67.8,20.83,0,0,0,0,0,0,0,0,0,0,0,0,0,0,0,0,0,0,0,0,0,0,0,0,0,0,0,0,0,0,0,0,0,0,0,0,16.67,0,0,62.5,0,0,0,0,0
68.8,21.59,0,0,0,0,0,0,0,0,0,0,0,0,0,0,0,0,0,0,0,0,0,0,0,0,0,0,0,0,0,0,0,0,0,0,0,0,13.64,0,0,64.77,0,0,0,0,0
64.6,21.74,0,0,0,0,0,0,0,0,0,0,0,0,0,0,0,0,0,0,0,0,0,0,0,0,0,0,0,0,0,0,0,0,0,0,0,0,13.04,0,0,65.22,0,0,0,0,0
65.7,13.36,0,0,0,0,0,0,0,0,0,0,0,0,0,0,0,0,0,0,0,0,0,0,0,0,0,0,0,0,0,0,0,0,0,0,0,0,20,0,0,66.64,0,0,0,0,0
60.9,14.13,0,0,0,0,0,0,0,0,0,0,0,0,0,0,0,0,0,0,0,0,0,0,0,0,0,0,0,0,0,0,0,0,0,0,0,0,15.38,0,0,70.49,0,0,0,0,0
65.6,14.94,0,0,0,0,0,0,0,0,0,0,0,0,0,0,0,0,0,0,0,0,0,0,0,0,0,0,0,0,0,0,0,0,0,0,0,0,10.53,0,0,74.53,0,0,0,0,0
62.2,15.18,0,0,0,0,0,0,0,0,0,0,0,0,0,0,0,0,0,0,0,0,0,0,0,0,0,0,0,0,0,0,0,0,0,0,0,0,9.09,0,0,75.73,0,0,0,0,0
63.5,2.57,0,0,0,0,0,0,0,0,0,0,0,0,0,0,0,0,0,0,0,0,0,0,0,0,0,0,0,0,0,0,0,0,0,0,78.09,0,0,0,0,19.34,0,0,0,0,0
61.2,6.22,0,0,0,0,0,0,0,0,0,0,0,0,0,0,0,0,0,0,0,0,0,0,0,0,0,0,0,0,0,0,0,0,0,0,71.93,0,0,0,0,21.85,0,0,0,0,0
60.2,17.69,0,0,0,0,0,0,0,0,0,0,0,0,0,0,0,0,0,0,0,0,0,0,0,0,0,0,0,0,0,0,0,0,0,0,53.79,0,0,0,0,28.52,0,0,0,0,0
83,0,0,0.54,25.12,0,0,0,0,0,0,0,0,0,0,0,0,0,0,0,0,0,0,0,0,0,0,0,0,0,0,0,0,0,0,0,0,0,0,0,0,74.34,0,0,0,0,0
81,2.66,0,0.68,23.07,0,0,0,0,0,0,0,0,0,0,0,0,0,0,0,0,0,0,0,0,0,0,0,0,0,0,0,0,0,0,0,0,0,0,0,0,73.59,0,0,0,0,0
81,7.02,0,0.69,22.64,0,0,0,0,0,0,0,0,0,0,0,0,0,0,0,0,0,0,0,0,0,0,0,0,0,0,0,0,0,0,0,0,0,0,0,0,69.65,0,0,0,0,0
75,0,0,1.41,16.45,0,0,0,0,0,0,0,0,0,0,0,0,0,0,0,0,0,0,0,0,0,0,0,0,0,0,0,0,0,0,0,0,0,0,0,0,82.14,0,0,0,0,0
77,3.73,0,0.69,16.32,0,0,0,0,0,0,0,0,0,0,0,0,0,0,0,0,0,0,0,0,0,0,0,0,0,0,0,0,0,0,0,0,0,0,0,0,79.26,0,0,0,0,0
72,8.27,0,1.22,14.34,0,0,0,0,0,0,0,0,0,0,0,0,0,0,0,0,0,0,0,0,0,0,0,0,0,0,0,0,0,0,0,0,0,0,0,0,76.17,0,0,0,0,0
62,15.11,0,1.39,12.04,0,0,0,0,0,0,0,0,0,0,0,0,0,0,0,0,0,0,0,0,0,0,0,0,0,0,0,0,0,0,0,0,0,0,0,0,71.46,0,0,0,0,0
89,26.16,0,1.47,10.76,0,0,0,0,0,0,0,0,0,0,0,0,0,0,0,0,0,0,0,0,0,0,0,0,0,0,0,0,0,0,0,0,0,0,0,0,61.61,0,0,0,0,0
80,0,0,0.69,16.84,0,0,0,0,0,0,0,0,0,0,0,0,0,0,0,0,0,0,0,0,0,0,0,0,0,0,0,0,0,0,0,0,0,0,0,0,82.47,0,0,0,0,0
78,4.28,0,1.06,13.46,0,0,0,0,0,0,0,0,0,0,0,0,0,0,0,0,0,0,0,0,0,0,0,0,0,0,0,0,0,0,0,0,0,0,0,0,81.2,0,0,0,0,0
74,11.05,0,0.69,12.34,0,0,0,0,0,0,0,0,0,0,0,0,0,0,0,0,0,0,0,0,0,0,0,0,0,0,0,0,0,0,0,0,0,0,0,0,75.92,0,0,0,0,0
64,50.2,0,32.8,0,0,0,0,0,0,0,0,0,0,0,0,0,0,0,0,0,0,0,0,0,0,0,0,0,0,0,17,0,0,0,0,0,0,0,0,0,0,0,0,0,0,0
43.2,59,0,34.7,0,0,0,0,0,0,0,0,0,0,0,0,0,0,0,0,0,0,0,0,0,0,0,0,0,0,0,6.3,0,0,0,0,0,0,0,0,0,0,0,0,0,0,0
38.9,72.2,0,21.5,0,0,0,0,0,0,0,0,0,0,0,0,0,0,0,0,0,0,0,0,0,0,0,0,0,0,0,6.3,0,0,0,0,0,0,0,0,0,0,0,0,0,0,0
70,71.67,0,16.89,0,0,0,0,0,0,0,0,0,0,0,0,0,0,0,0,0,0,0,0,0,0,0,0,11.44,0,0,0,0,0,0,0,0,0,0,0,0,0,0,0,0,0,0
30.3,71.51,27.87,0.62,0,0,0,0,0,0,0,0,0,0,0,0,0,0,0,0,0,0,0,0,0,0,0,0,0,0,0,0,0,0,0,0,0,0,0,0,0,0,0,0,0,0,0
29.1,77.35,20.93,1.72,0,0,0,0,0,0,0,0,0,0,0,0,0,0,0,0,0,0,0,0,0,0,0,0,0,0,0,0,0,0,0,0,0,0,0,0,0,0,0,0,0,0,0
28.6,76.38,19.31,4.31,0,0,0,0,0,0,0,0,0,0,0,0,0,0,0,0,0,0,0,0,0,0,0,0,0,0,0,0,0,0,0,0,0,0,0,0,0,0,0,0,0,0,0
25.2,76.65,17.43,5.92,0,0,0,0,0,0,0,0,0,0,0,0,0,0,0,0,0,0,0,0,0,0,0,0,0,0,0,0,0,0,0,0,0,0,0,0,0,0,0,0,0,0,0
26.2,76.61,13.02,10.37,0,0,0,0,0,0,0,0,0,0,0,0,0,0,0,0,0,0,0,0,0,0,0,0,0,0,0,0,0,0,0,0,0,0,0,0,0,0,0,0,0,0,0
30.8,79.37,20.51,0.12,0,0,0,0,0,0,0,0,0,0,0,0,0,0,0,0,0,0,0,0,0,0,0,0,0,0,0,0,0,0,0,0,0,0,0,0,0,0,0,0,0,0,0
29.6,81.28,18.54,0.18,0,0,0,0,0,0,0,0,0,0,0,0,0,0,0,0,0,0,0,0,0,0,0,0,0,0,0,0,0,0,0,0,0,0,0,0,0,0,0,0,0,0,0
28,83.06,16.52,0.42,0,0,0,0,0,0,0,0,0,0,0,0,0,0,0,0,0,0,0,0,0,0,0,0,0,0,0,0,0,0,0,0,0,0,0,0,0,0,0,0,0,0,0
24,84.59,14.56,0.85,0,0,0,0,0,0,0,0,0,0,0,0,0,0,0,0,0,0,0,0,0,0,0,0,0,0,0,0,0,0,0,0,0,0,0,0,0,0,0,0,0,0,0
18.7,83.79,14.14,2.07,0,0,0,0,0,0,0,0,0,0,0,0,0,0,0,0,0,0,0,0,0,0,0,0,0,0,0,0,0,0,0,0,0,0,0,0,0,0,0,0,0,0,0
18.7,84.18,12.26,3.56,0,0,0,0,0,0,0,0,0,0,0,0,0,0,0,0,0,0,0,0,0,0,0,0,0,0,0,0,0,0,0,0,0,0,0,0,0,0,0,0,0,0,0
18.2,84.53,10.01,5.46,0,0,0,0,0,0,0,0,0,0,0,0,0,0,0,0,0,0,0,0,0,0,0,0,0,0,0,0,0,0,0,0,0,0,0,0,0,0,0,0,0,0,0
14,83.96,8.11,7.93,0,0,0,0,0,0,0,0,0,0,0,0,0,0,0,0,0,0,0,0,0,0,0,0,0,0,0,0,0,0,0,0,0,0,0,0,0,0,0,0,0,0,0
20.5,84.6,6.03,9.37,0,0,0,0,0,0,0,0,0,0,0,0,0,0,0,0,0,0,0,0,0,0,0,0,0,0,0,0,0,0,0,0,0,0,0,0,0,0,0,0,0,0,0
20.7,84.23,15.59,0.18,0,0,0,0,0,0,0,0,0,0,0,0,0,0,0,0,0,0,0,0,0,0,0,0,0,0,0,0,0,0,0,0,0,0,0,0,0,0,0,0,0,0,0
21.3,87.95,12.05,0,0,0,0,0,0,0,0,0,0,0,0,0,0,0,0,0,0,0,0,0,0,0,0,0,0,0,0,0,0,0,0,0,0,0,0,0,0,0,0,0,0,0,0
13.6,91.77,8.05,0.18,0,0,0,0,0,0,0,0,0,0,0,0,0,0,0,0,0,0,0,0,0,0,0,0,0,0,0,0,0,0,0,0,0,0,0,0,0,0,0,0,0,0,0
12.7,92.07,6.85,1.08,0,0,0,0,0,0,0,0,0,0,0,0,0,0,0,0,0,0,0,0,0,0,0,0,0,0,0,0,0,0,0,0,0,0,0,0,0,0,0,0,0,0,0
9.5,92.21,5.74,2.05,0,0,0,0,0,0,0,0,0,0,0,0,0,0,0,0,0,0,0,0,0,0,0,0,0,0,0,0,0,0,0,0,0,0,0,0,0,0,0,0,0,0,0
10.2,92.03,4.45,3.52,0,0,0,0,0,0,0,0,0,0,0,0,0,0,0,0,0,0,0,0,0,0,0,0,0,0,0,0,0,0,0,0,0,0,0,0,0,0,0,0,0,0,0
89.5,55.14,0,1.67,0,0,0,21.93,0,0,0,0,0,0,0,0,0,0,0,0,0,21.26,0,0,0,0,0,0,0,0,0,0,0,0,0,0,0,0,0,0,0,0,0,0,0,0,0
62,71.14,23.56,0.04,0,0,0,0,2.63,2.63,0,0,0,0,0,0,0,0,0,0,0,0,0,0,0,0,0,0,0,0,0,0,0,0,0,0,0,0,0,0,0,0,0,0,0,0,0
44,72.13,23.58,0.04,0,0,0,0,4.25,0,0,0,0,0,0,0,0,0,0,0,0,0,0,0,0,0,0,0,0,0,0,0,0,0,0,0,0,0,0,0,0,0,0,0,0,0,0
39,74.15,23.56,0.04,0,0,0,1.56,0,0.69,0,0,0,0,0,0,0,0,0,0,0,0,0,0,0,0,0,0,0,0,0,0,0,0,0,0,0,0,0,0,0,0,0,0,0,0,0
103,70.38,0,0.82,4,11.51,0.27,0,12.64,0.38,0,0,0,0,0,0,0,0,0,0,0,0,0,0,0,0,0,0,0,0,0,0,0,0,0,0,0,0,0,0,0,0,0,0,0,0,0
69.8,0,0,0,0,0,0,0,0,0,0,0,0,0,0,0,0,0,0,6.56,0,0,25.74,0,0,0,0,0,0,0,0,0,0,0,0,0,67.7,0,0,0,0,0,0,0,0,0,0
70.6,0,0,0,0,0,0,0,0,0,0,0,0,0,0,0,0,0,0,0,0,0,26.97,0,0,0,0,0,0,0,0,0,0,0,0,0,70.93,0,0,0,0,0,0,2.1,0,0,0
70.8,0,0,0,0,0,0,0,0,0,0,0,0,0,0,0,0,0,0,0,0,0,27.02,0,0,0,0,0,0,0,1.92,0,0,0,0,0,71.06,0,0,0,0,0,0,0,0,0,0
65.7,0,0,0,0,0,0,0,0,0,0,0,0,0,0,0,0,0,0,0,0,0,25.71,0,0,0,0,0,0,0,0,0,0,0,6.67,0,67.62,0,0,0,0,0,0,0,0,0,0
30,60.2,0,19.87,0,0,0,0,0,0,0,0,0,0,0,0,0,0,0,0,0,0,0,0,0,0,0,0,0,0,0,0,0,0,19.93,0,0,0,0,0,0,0,0,0,0,0,0
91,85.1,0,0,0,0,0,0,0,14.9,0,0,0,0,0,0,0,0,0,0,0,0,0,0,0,0,0,0,0,0,0,0,0,0,0,0,0,0,0,0,0,0,0,0,0,0,0
92.5,81.3,0,0,0,0,0,0,0,14.2,0,0,0,0,0,0,0,0,0,0,4.5,0,0,0,0,0,0,0,0,0,0,0,0,0,0,0,0,0,0,0,0,0,0,0,0,0,0
95,76.9,0,0,0,0,0,0,0,13.5,0,0,0,0,0,0,0,0,0,0,9.6,0,0,0,0,0,0,0,0,0,0,0,0,0,0,0,0,0,0,0,0,0,0,0,0,0,0
98.5,72,0,0,0,0,0,0,0,12.6,0,0,0,0,0,0,0,0,0,0,15.4,0,0,0,0,0,0,0,0,0,0,0,0,0,0,0,0,0,0,0,0,0,0,0,0,0,0
104,66.3,0,0,0,0,0,0,0,11.6,0,0,0,0,0,0,0,0,0,0,22.1,0,0,0,0,0,0,0,0,0,0,0,0,0,0,0,0,0,0,0,0,0,0,0,0,0,0
106,62,0,0,0,0,0,0,0,10.9,0,0,0,0,0,0,0,0,0,0,27.1,0,0,0,0,0,0,0,0,0,0,0,0,0,0,0,0,0,0,0,0,0,0,0,0,0,0
114.5,71.4,0,0,0,0,0,0,0,16.8,0,0,0,0,0,0,0,0,0,0,11.8,0,0,0,0,0,0,0,0,0,0,0,0,0,0,0,0,0,0,0,0,0,0,0,0,0,0
126,73.5,0,0,0,0,0,0,0,23.1,0,0,0,0,0,0,0,0,0,0,3.4,0,0,0,0,0,0,0,0,0,0,0,0,0,0,0,0,0,0,0,0,0,0,0,0,0,0
124,53.2,0,0,0,0,0,0,0,16.8,0,0,0,0,0,0,0,0,0,0,30,0,0,0,0,0,0,0,0,0,0,0,0,0,0,0,0,0,0,0,0,0,0,0,0,0,0
148.5,65.53,0,0,0,0,0,0,32.87,0,0,0,0,0,0,0,0,1.6,0,0,0,0,0,0,0,0,0,0,0,0,0,0,0,0,0,0,0,0,0,0,0,0,0,0,0,0,0
138,62.53,0,0,0,0,0,0,31.36,0,0,0,0,0,0,0,0,6.11,0,0,0,0,0,0,0,0,0,0,0,0,0,0,0,0,0,0,0,0,0,0,0,0,0,0,0,0,0
147.5,65.54,0,0,0,0,0,0,32.87,0,0,0,0,0,0,0,1.59,0,0,0,0,0,0,0,0,0,0,0,0,0,0,0,0,0,0,0,0,0,0,0,0,0,0,0,0,0,0
130.5,56.52,0,0,0,0,0,0,28.35,0,0,0,0,0,0,0,15.13,0,0,0,0,0,0,0,0,0,0,0,0,0,0,0,0,0,0,0,0,0,0,0,0,0,0,0,0,0,0
105.6,50,0,0,0,0,0,15,0,0,0,0,0,0,0,0,0,0,0,0,0,35,0,0,0,0,0,0,0,0,0,0,0,0,0,0,0,0,0,0,0,0,0,0,0,0,0
110.4,45,0,0,0,0,0,15,0,0,0,0,0,0,0,0,0,0,0,0,0,40,0,0,0,0,0,0,0,0,0,0,0,0,0,0,0,0,0,0,0,0,0,0,0,0,0
113.8,40,0,0,0,0,0,15,0,0,0,0,0,0,0,0,0,0,0,0,0,45,0,0,0,0,0,0,0,0,0,0,0,0,0,0,0,0,0,0,0,0,0,0,0,0,0
116,50,0,0,0,0,0,20,0,0,0,0,0,0,0,0,0,0,0,0,0,30,0,0,0,0,0,0,0,0,0,0,0,0,0,0,0,0,0,0,0,0,0,0,0,0,0
119,45,0,0,0,0,0,20,0,0,0,0,0,0,0,0,0,0,0,0,0,35,0,0,0,0,0,0,0,0,0,0,0,0,0,0,0,0,0,0,0,0,0,0,0,0,0
70.9,80,0,0,0,0,0,0,10,0,0,0,0,0,0,0,0,0,0,0,0,10,0,0,0,0,0,0,0,0,0,0,0,0,0,0,0,0,0,0,0,0,0,0,0,0,0
87.2,70,0,0,0,0,0,0,10,0,0,0,0,0,0,0,0,0,0,0,0,20,0,0,0,0,0,0,0,0,0,0,0,0,0,0,0,0,0,0,0,0,0,0,0,0,0
91.8,65,0,0,0,0,0,0,10,0,0,0,0,0,0,0,0,0,0,0,0,25,0,0,0,0,0,0,0,0,0,0,0,0,0,0,0,0,0,0,0,0,0,0,0,0,0
95.6,60,0,0,0,0,0,0,10,0,0,0,0,0,0,0,0,0,0,0,0,30,0,0,0,0,0,0,0,0,0,0,0,0,0,0,0,0,0,0,0,0,0,0,0,0,0
98.3,55,0,0,0,0,0,0,10,0,0,0,0,0,0,0,0,0,0,0,0,35,0,0,0,0,0,0,0,0,0,0,0,0,0,0,0,0,0,0,0,0,0,0,0,0,0
100,50,0,0,0,0,0,0,10,0,0,0,0,0,0,0,0,0,0,0,0,40,0,0,0,0,0,0,0,0,0,0,0,0,0,0,0,0,0,0,0,0,0,0,0,0,0
86.9,80,0,0,0,0,0,0,15,0,0,0,0,0,0,0,0,0,0,0,0,5,0,0,0,0,0,0,0,0,0,0,0,0,0,0,0,0,0,0,0,0,0,0,0,0,0
93,75,0,0,0,0,0,0,15,0,0,0,0,0,0,0,0,0,0,0,0,10,0,0,0,0,0,0,0,0,0,0,0,0,0,0,0,0,0,0,0,0,0,0,0,0,0
98.1,70,0,0,0,0,0,0,15,0,0,0,0,0,0,0,0,0,0,0,0,15,0,0,0,0,0,0,0,0,0,0,0,0,0,0,0,0,0,0,0,0,0,0,0,0,0
102.2,65,0,0,0,0,0,0,15,0,0,0,0,0,0,0,0,0,0,0,0,20,0,0,0,0,0,0,0,0,0,0,0,0,0,0,0,0,0,0,0,0,0,0,0,0,0
105.1,60,0,0,0,0,0,0,15,0,0,0,0,0,0,0,0,0,0,0,0,25,0,0,0,0,0,0,0,0,0,0,0,0,0,0,0,0,0,0,0,0,0,0,0,0,0
107.4,55,0,0,0,0,0,0,15,0,0,0,0,0,0,0,0,0,0,0,0,30,0,0,0,0,0,0,0,0,0,0,0,0,0,0,0,0,0,0,0,0,0,0,0,0,0
108.5,50,0,0,0,0,0,0,15,0,0,0,0,0,0,0,0,0,0,0,0,35,0,0,0,0,0,0,0,0,0,0,0,0,0,0,0,0,0,0,0,0,0,0,0,0,0
109.6,45,0,0,0,0,0,0,15,0,0,0,0,0,0,0,0,0,0,0,0,40,0,0,0,0,0,0,0,0,0,0,0,0,0,0,0,0,0,0,0,0,0,0,0,0,0
110.9,40,0,0,0,0,0,0,15,0,0,0,0,0,0,0,0,0,0,0,0,45,0,0,0,0,0,0,0,0,0,0,0,0,0,0,0,0,0,0,0,0,0,0,0,0,0
112,35,0,0,0,0,0,0,15,0,0,0,0,0,0,0,0,0,0,0,0,50,0,0,0,0,0,0,0,0,0,0,0,0,0,0,0,0,0,0,0,0,0,0,0,0,0
107.9,75,0,0,0,0,0,0,20,0,0,0,0,0,0,0,0,0,0,0,0,5,0,0,0,0,0,0,0,0,0,0,0,0,0,0,0,0,0,0,0,0,0,0,0,0,0
111.5,70,0,0,0,0,0,0,20,0,0,0,0,0,0,0,0,0,0,0,0,10,0,0,0,0,0,0,0,0,0,0,0,0,0,0,0,0,0,0,0,0,0,0,0,0,0
113.6,65,0,0,0,0,0,0,20,0,0,0,0,0,0,0,0,0,0,0,0,15,0,0,0,0,0,0,0,0,0,0,0,0,0,0,0,0,0,0,0,0,0,0,0,0,0
116.1,60,0,0,0,0,0,0,20,0,0,0,0,0,0,0,0,0,0,0,0,20,0,0,0,0,0,0,0,0,0,0,0,0,0,0,0,0,0,0,0,0,0,0,0,0,0
118,55,0,0,0,0,0,0,20,0,0,0,0,0,0,0,0,0,0,0,0,25,0,0,0,0,0,0,0,0,0,0,0,0,0,0,0,0,0,0,0,0,0,0,0,0,0
119,50,0,0,0,0,0,0,20,0,0,0,0,0,0,0,0,0,0,0,0,30,0,0,0,0,0,0,0,0,0,0,0,0,0,0,0,0,0,0,0,0,0,0,0,0,0
49.7,85,0,0,0,0,0,0,0,5,0,0,0,0,0,0,0,0,0,0,0,10,0,0,0,0,0,0,0,0,0,0,0,0,0,0,0,0,0,0,0,0,0,0,0,0,0
66.4,75,0,0,0,0,0,0,0,5,0,0,0,0,0,0,0,0,0,0,0,20,0,0,0,0,0,0,0,0,0,0,0,0,0,0,0,0,0,0,0,0,0,0,0,0,0
74.3,70,0,0,0,0,0,0,0,5,0,0,0,0,0,0,0,0,0,0,0,25,0,0,0,0,0,0,0,0,0,0,0,0,0,0,0,0,0,0,0,0,0,0,0,0,0
80,65,0,0,0,0,0,0,0,5,0,0,0,0,0,0,0,0,0,0,0,30,0,0,0,0,0,0,0,0,0,0,0,0,0,0,0,0,0,0,0,0,0,0,0,0,0
85,60,0,0,0,0,0,0,0,5,0,0,0,0,0,0,0,0,0,0,0,35,0,0,0,0,0,0,0,0,0,0,0,0,0,0,0,0,0,0,0,0,0,0,0,0,0
89.1,55,0,0,0,0,0,0,0,5,0,0,0,0,0,0,0,0,0,0,0,40,0,0,0,0,0,0,0,0,0,0,0,0,0,0,0,0,0,0,0,0,0,0,0,0,0
92.1,50,0,0,0,0,0,0,0,5,0,0,0,0,0,0,0,0,0,0,0,45,0,0,0,0,0,0,0,0,0,0,0,0,0,0,0,0,0,0,0,0,0,0,0,0,0
94.8,45,0,0,0,0,0,0,0,5,0,0,0,0,0,0,0,0,0,0,0,50,0,0,0,0,0,0,0,0,0,0,0,0,0,0,0,0,0,0,0,0,0,0,0,0,0
94.1,80,0,0,0,0,0,0,0,15,0,0,0,0,0,0,0,0,0,0,0,5,0,0,0,0,0,0,0,0,0,0,0,0,0,0,0,0,0,0,0,0,0,0,0,0,0
100.8,75,0,0,0,0,0,0,0,15,0,0,0,0,0,0,0,0,0,0,0,10,0,0,0,0,0,0,0,0,0,0,0,0,0,0,0,0,0,0,0,0,0,0,0,0,0
105.7,70,0,0,0,0,0,0,0,15,0,0,0,0,0,0,0,0,0,0,0,15,0,0,0,0,0,0,0,0,0,0,0,0,0,0,0,0,0,0,0,0,0,0,0,0,0
109.4,65,0,0,0,0,0,0,0,15,0,0,0,0,0,0,0,0,0,0,0,20,0,0,0,0,0,0,0,0,0,0,0,0,0,0,0,0,0,0,0,0,0,0,0,0,0
112.7,60,0,0,0,0,0,0,0,15,0,0,0,0,0,0,0,0,0,0,0,25,0,0,0,0,0,0,0,0,0,0,0,0,0,0,0,0,0,0,0,0,0,0,0,0,0
131,75,0,0,0,0,0,0,0,20,0,0,0,0,0,0,0,0,0,0,0,5,0,0,0,0,0,0,0,0,0,0,0,0,0,0,0,0,0,0,0,0,0,0,0,0,0
130.8,70,0,0,0,0,0,0,0,20,0,0,0,0,0,0,0,0,0,0,0,10,0,0,0,0,0,0,0,0,0,0,0,0,0,0,0,0,0,0,0,0,0,0,0,0,0
131.8,65,0,0,0,0,0,0,0,20,0,0,0,0,0,0,0,0,0,0,0,15,0,0,0,0,0,0,0,0,0,0,0,0,0,0,0,0,0,0,0,0,0,0,0,0,0
