Repository: you0514w/youyou

File: Refract Index 587.6nm d.csv (part 4 of 31)
Refract Index 587.6nm d,SiO2,B2O3,Al2O3,MgO,CaO,BaO,Li2O,Na2O,K2O,Cs2O,ZnO,SrO,PbO,SnO,Ga2O3,As2O3,Y2O3,Sb2O3,La2O3,Nd2O3,Gd2O3,Bi2O3,TiO2,GeO2,ZrO2,SnO2,TeO2,P2O5,Nb2O5,Ta2O5,WO3,Yb2O3
1.52,0,8.47,15.05,0,0,0,0,9.51,8.77,0,0,0,0,0,0,0,0,0,0,0,0,0,0,0,0,0,0,58.2,0,0,0,0
1.52,0,13.83,15.34,0,0,0,0,0,11.49,0,0,0,0,0,0,0,0,0,0,0,0,0,0,0,0,0,0,59.34,0,0,0,0
1.94,42.55,1.01,2.09,0,0,0,0,0,0,0,0,0,48.81,0,0,0.21,0,0,0,0,0,0,5.33,0,0,0,0,0,0,0,0,0
1.93,44.73,0,0.67,0,0,0,0,0,0,0,2.87,0,42.29,0,0,0.21,0,0,0,0,0,1.47,7.76,0,0,0,0,0,0,0,0,0
1.94,37.53,1.03,6.42,0,0,0,0,0,0,0,0,0,46.54,0,0,0.07,0,0,1.77,0,0,0,5.46,0,1.18,0,0,0,0,0,0,0
1.94,41.44,1.04,2.15,0,0,0,0,0,0,0,0,0,47.9,0,0,0.22,0,0,1.35,0,0,0,4.57,0,0.23,0,0,0,1.1,0,0,0
1.94,42.15,0,2.76,0,0,0,0,0,0,0,0,0,44.07,0,0,0.07,0,0,2.15,0,0,0,8.8,0,0,0,0,0,0,0,0,0
1.95,39.69,0,3.34,0,0,0,0,0,0,0,4.18,0,44.27,0,0,0,0,0,0,0,0,0,8.52,0,0,0,0,0,0,0,0,0
1.94,22.96,19.81,0,0,0,0,0,1.23,0,0,0,0,56,0,0,0,0,0,0,0,0,0,0,0,0,0,0,0,0,0,0,0
1.94,23.18,19.78,0,0,0,0,0,1.22,0,0,0,0,55.82,0,0,0,0,0,0,0,0,0,0,0,0,0,0,0,0,0,0,0
1.81,57.35,0,0,0,0,0,0,0.4,1.75,0,0,0,40.5,0,0,0,0,0,0,0,0,0,0,0,0,0,0,0,0,0,0,0
1.94,13.39,20.57,6.78,0,0,0,0,0,0.5,0,0,0,58.76,0,0,0,0,0,0,0,0,0,0,0,0,0,0,0,0,0,0,0
1.94,13.75,20.51,6.76,0,0,0,0,0,0.5,0,0,0,58.48,0,0,0,0,0,0,0,0,0,0,0,0,0,0,0,0,0,0,0
1.55,0,4.03,6.88,0,0,0,7.05,0,8.18,0,0,0,0,0,0,0,0,0,8.6,0,0,0,0,0,0,0,0,65.26,0,0,0,0
1.58,0,2.28,1.56,0,0,0,10.65,0,0,0,0,0,0,0,0,0,0,0,17.1,0,0,0,0,0,0,0,0,68.41,0,0,0,0
1.53,0,12.64,11.86,0,0,0,18.4,0,1.17,0,0,0,0,0,0,0,0,0,1.68,0,0,0,0,0,0,0,0,54.25,0,0,0,0
1.57,0,2.33,1.6,0,0,0,10.91,0,0,0,0,0,0,0,0,0,0,0,0.49,0,15.74,0,0,0,0,0,0,68.93,0,0,0,0
1.52,0,4.97,14.73,8.02,0,0,0,11.18,0,0,0,0,0,0,0,0,0,0,0.07,0,0,0,0,0,0,0,0,61.03,0,0,0,0
1.52,0,4.8,18.92,0,0,0,0,0,10.92,0,0,0,0,0,0,0,0,0,1.57,0,0,0,0,0,0,0,0,63.79,0,0,0,0
2.05,17.31,8.29,0,0,0,0,0,0,0,0,0,0,10.31,0,0,0,0,0,29.25,0,0,0,15.56,0,8.98,0,0,0,6.19,4.11,0,0
2.04,19.78,10.59,0,0,0,0,0,0,0,0,0,0,1.31,0,0,0,0,0,24.62,0,0,0,26.41,0,7.27,0,0,0,5.26,4.76,0,0
1.92,31.28,16.22,0,0,0,0,0,0,0,0,0,0,1.88,0,0,0,0,0,25.28,0,0,0,1.72,0,8.11,0,0,0,4.61,3.24,7.66,0
1.96,24.49,15.96,0,0,0,0,0,0,0,0,0,0,1.1,0,0,0,0,0,32.24,0,0,0,1.65,0,12.94,0,0,0,6.91,4.71,0,0
2.04,23.09,11.37,0,0,0,0,0,0,0,0,0,0,3,0,0,0,0,0,31.03,0,0,0,14.68,0,5.52,0,0,0,6.73,4.58,0,0
1.99,23.24,11.38,0,0,0,0,0,0,0,0,0,0,3,0,0,0,0,0,30.98,0,0,0,8.61,0,11.48,0,0,0,6.72,4.59,0,0
1.75,48.08,0.59,0,0,2.79,6.6,0,11.34,4.71,0,0,0,0,0,0,0.08,0,0,0,0,0,0,20.79,0,0,0,0,0,4.97,0,0.05,0
1.78,45.17,0.65,0,0,1.7,3.9,0,12.69,4.87,0,0,0,0,0,0,0.04,0,0,0,0,0,0,25.01,0,0,0,0,0,5.61,0,0.36,0
1.71,39.49,13.05,1.98,0,0,15.15,10.14,0,0,0,0,7.8,0,0,0,0.25,0,0,8.05,0,0,0,0,0,4.09,0,0,0,0,0,0,0
1.66,55.14,10.88,0,0,3.37,15.43,6.33,0,0,0,0,0,0.42,0,0,0.24,0,0.16,7.26,0,0,0,0,0,0.77,0,0,0,0,0,0,0
1.7,40.48,3.37,0.77,0,13.99,10.23,21.01,0,0,0,0,0,0.7,0,0,0,0,0.27,4.33,0,0,0,2.94,0,1.91,0,0,0,0,0,0,0
1.71,35.11,15.15,0,0,3.41,23.76,9.64,0,0,0,2.35,0,0,0,0,0.24,0,0,4.12,0,0,0,0,0,6.22,0,0,0,0,0,0,0
1.57,24.26,8.81,20.32,1.91,15.74,0,0,14.36,0,0,0,0,0,0,0,0.08,0,0,0,0,0,0,5.95,0,0.81,0.2,0,7.56,0,0,0,0
1.58,0,0,0,0,0,13.44,4.92,0,0,0,0,0,0,0,0,0,6.51,2.52,0,0,0,0,0,0,0,0,0,72.61,0,0,0,0
1.7,0,0,0,0,0,0,0,0,3.66,0,0,13.32,23.19,0,0,0,0,5.92,5.28,0,0,0,0,0,0,0,0,48.63,0,0,0,0
1.62,0,0,0,18.99,0,0,0,0,3.25,0,0,0,0,0,0,0,0,12.09,0,0,6.33,0,0,0,0,0,0,59.34,0,0,0,0
1.64,0,0,0,0,8.78,0,0,38.15,0,0,0,0,0,0,0,0,0,4.05,0,0,0,0,18.49,0,0,0,0,30.53,0,0,0,0
1.54,0,0,1.82,0,41.35,0,12.41,0,0,0,0,0,0,0,0,0,0,0.63,0,0,0,0,0,0,0,0,0,43.79,0,0,0,0
1.83,0,33.07,0,0,0,0,0,0,0,0,0,0,0,0,0,0,0,49.37,0,0,0,0,0,0,0,0,0,17.56,0,0,0,0
1.68,0,0,0,0,0,0,0,0,0,0,0,0,0,0,9.82,0,0,25.28,0,0,0,0,0,0,0,0,0,64.9,0,0,0,0
1.79,0,0,0,0,0,0,0,0,0,0,0,0,0,0,0,0,0,27.47,0,0,0,0,0,61.25,0,0,0,11.28,0,0,0,0
1.61,0,0,0,0,0,0,0,0,0,0,0,0,0,0,27.55,0,0,11.81,0,0,0,0,0,0,0,0,0,60.64,0,0,0,0
1.68,0,0,0,0,0,42.67,0,0,0,0,0,0,0,0,0,0,0,11.22,0,0,0,0,0,0,0,0,0,46.11,0,0,0,0
1.73,0,0,0,0,0,0,0,11.65,0,0,35.51,0,0,0,0,0,0,22.3,0,0,0,0,0,0,0,0,0,30.54,0,0,0,0
1.81,0,0,0,0,0,0,0,0,0,0,0,0,52.25,0,0,0,0,6.67,0,0,0,0,0,0,0,0,0,41.08,0,0,0,0
1.69,0,0,0,0,0,0,0,0,0,0,35.29,0,19.3,0,0,0,0,4.93,0,0,0,0,0,0,0,0,0,40.48,0,0,0,0
1.89,0,0,0,0,0,0,0,0,0,0,0,0,0,0,0,0,0,47.87,0,0,0,0,0,38.1,0,0,0,14.03,0,0,0,0
1.81,0,0,0,0,0,0,0,0,0,0,0,0,54.44,0,0,0,0,2.64,0,0,0,0,0,0,0,0,0,40.76,2.16,0,0,0
1.73,0,0,0,0,0,0,0,0,0,0,0,0,26.08,0,0,0,0,13.31,5.94,0,0,0,0,0,0,0,0,54.67,0,0,0,0
1.94,15.29,9.9,0,0,12.29,19.48,0,0,0,0,0,0,2.06,0,0,0.04,0,0,0.67,0,0,0,40.27,0,0,0,0,0,0,0,0,0
1.95,20,6.9,0,0,13.71,14.04,0,0,0,0,0,0,8.61,0,0,0.05,0,0,0.59,0,0,0,36.1,0,0,0,0,0,0,0,0,0
1.92,16.58,14.3,0,0,8.88,11.37,0,0,0,0,6.12,0,10.04,0,0,0.05,0,0,1.49,0,0,0,31.17,0,0,0,0,0,0,0,0,0
1.92,21.33,14.73,0,0,4.56,14.97,0,0,0,0,0,0,11.49,0,0,0.05,0,0,0.78,0,0,0,32.09,0,0,0,0,0,0,0,0,0
1.92,17.01,14.68,0,0,8.2,16.59,0,0,0,0,6.28,0,11.45,0,0,0.05,0,0,0.15,0,0,0,25.59,0,0,0,0,0,0,0,0,0
1.94,17.94,15.48,0,0,4.8,10.54,0,0,0,0,6.49,0,16.9,0,0,0.05,0,0,0.82,0,0,0,26.98,0,0,0,0,0,0,0,0,0
1.56,59.86,3.76,10.11,3.74,3.17,4.26,0,0,0,0,14.94,0,0,0,0,0.16,0,0,0,0,0,0,0,0,0,0,0,0,0,0,0,0
1.75,0,0,0,0,0,12.16,0,0,0,0,0,0,16.72,0,1.98,0,0,19.2,0,0,0,0,0,0,0,0,0,49.94,0,0,0,0
1.81,0,0,0,0,0,0,0,0,0,0,0,0,54.75,0,0,0,0,2.66,0,0,1.59,0,0,0,0,0,0,41,0,0,0,0
1.79,0,0,0,0,0,0,0,0,0,0,0,0,47.93,0,3.11,0,0,6.67,1.19,0,0,0,0,0,0,0,0,41.1,0,0,0,0
1.75,0,0,0,0,0,0,0,0,0,0,0,0,38.25,0,0,0,1.15,0,0.8,0,0,0.36,0,6.66,0,0,0,52.78,0,0,0,0
1.7,0,0,0,0,0,0,0,0,0,0,0,0,41.2,0,0,0,0,0,1.12,0,0,1.97,0,0,0,0,0,55.71,0,0,0,0
1.68,0,0,0,0,6.31,0,0,0,0,0,0,0,0,0,9.45,0,0,24.32,0,0,0,0,0,0,0,0,0,59.92,0,0,0,0
1.73,0,0,0,4.45,0,0,0,0,0,0,0,0,37.76,0,0,0,2.37,6.15,0,0,0,0,0,0,0,0,0,49.27,0,0,0,0
1.8,5.54,28.1,2.04,0,14.84,0,22.29,0,0,0,0.51,0,0,0,0,0,1.84,0.14,4.34,0,0,0,12.5,0,4.73,0,0,0,3.13,0,0,0
1.75,2.74,44.99,0,0,11.75,0,15.17,0,1.75,0,0,0,0,0,0,0,0,0,4.55,0,0.91,0,14.96,0,1.33,0,0,0,1.85,0,0,0
1.8,1.94,28.52,0,0,24.3,0,23.46,0,0,0,0,0,0,0,0,0.19,1.38,0,4.06,0,0,0,9.74,0,3.78,0,0,0,2.63,0,0,0
1.77,21.49,24.34,0,0,8.63,0,16.21,0,0,0,5.95,0,0,0,0,0,3.57,0,3.83,0,0,0,13.64,0,0.98,0,0,0,1.36,0,0,0
1.75,7.12,39.32,0,0,10.68,0,20.04,1.38,0,0,0,0,0,0,0,0,0,0,8.14,0,0,0,9.63,0,2.08,0,0,0,1.61,0,0,0
1.78,3.74,29.11,0,0,21.42,0,25.12,0,0,0,0,0,0,0,0,0,0,0,4.38,0,0,0,8.45,0,6.09,0,0,0,1.69,0,0,0
1.78,15.25,26.34,0,0,11.89,3.26,16.74,0,0,0,0,4.83,0,0,0,0,0,0,4.34,0,0,0,11.48,0,3.37,0,0,0,2.5,0,0,0
1.76,1.37,39.08,0,1.02,21.31,0,19.31,0,0,0,0,0,0,0,0,0,0,0,4.17,0,0,0,5.15,0,3.01,0,0,0,5.58,0,0,0
1.8,10.36,31.96,0,0,15.87,0,11.91,0,0,0,0,2.57,0,0,0,0,0,0,6.28,0,0,0,13.37,0,4.33,0,0,0,3.35,0,0,0
1.77,5.67,44.07,0,0,16.72,0,15.68,0,0,0,0,0,0,0,0,0,0,0,4.05,0,0,0,5.33,0,2.07,0,0,0,6.41,0,0,0
1.75,10.75,30.75,0,0,20.16,0,16.22,2.6,0,0,0,0,0,0,0,0,0,0.14,6.44,0,0,0,10.11,0,1.31,0,0,0,1.52,0,0,0
1.83,4.37,28.92,0,0,23.41,0,14.65,0,0,0,0,0,0,0,0,0,1.55,0,5.37,0,0,0,13.15,0,4.97,0,0,0,3.61,0,0,0
1.46,70.68,27.77,0,0,0,0,0,0,1.44,0,0,0,0,0,0,0.11,0,0,0,0,0,0,0,0,0,0,0,0,0,0,0,0
1.73,34.22,25.31,6.33,0,0,0,0,0,0,0,3.61,0,27.47,0,0,0.06,0,0,2.34,0,0,0,0,0,0.66,0,0,0,0,0,0,0
1.8,2.8,58.18,0,0,0,0,0,0,0,0,2.59,0,0,0,0,0.07,6.29,0,18.6,0,2.71,0,0,0,8.55,0,0,0,0,0.21,0,0
1.78,4.64,57.6,0,0,0,0,0,0,0,0.54,1.54,0,0,0,0,0.14,6.25,0,17.58,0,2.96,0,0,0,8.5,0,0,0,0,0.25,0,0
1.86,0,30.07,0,0,0,0,0,0,0,0,39.91,0,0,0,0,0,0,0,11.99,0,0,0,0,0,3.05,0,10,0,0,4.98,0,0
1.86,0,32.68,0,0,0,15.18,0,0,2.82,0,0,0,0,0,0,0,0,0,7.58,0,0,0,12.48,0,1.08,0,27.01,0,0,1.17,0,0
2.05,0,20.01,0,0,0,0,0,0,0,0,0,0,0,0,0,0,0,0,4.98,0,0,0,0,0,0,0,59.98,0,15.03,0,0,0
2.02,0,19.96,0,0,0,0,0,0,0,0,0,0,0,0,0,0,0,0,7.99,0,0,5.01,0,0,0,0,65.05,0,0,1.99,0,0
1.84,0,9.77,0,0,0,0,0,10.74,0,0,14.1,0,0,0,0,0,0,0,5.91,0,0,0,0,0,1.15,0,57.28,0,0,1.05,0,0
1.86,0,40.38,0,0,0,0,0,0,0,0,0,0,0,0,0,0,0,0,14.81,0,0,0,0,0,3.95,0,34.41,0,0,1.75,0,4.7
2.08,0,9.43,0,0,0,0,0,0,0,0,0,0,0,0,0,0,0,3.74,9.61,0,0,0,0,0,0,0,67.55,0,9.67,0,0,0
2.06,0,0,0,0,0,0,0,0,0,0,0,0,0,0,0,0,0,0,10,0,0,0,0,10.04,2.89,0,74.06,0,0,3.01,0,0
2.03,0,10.03,0,0,0,0,0,0,0,0,0,0,0,0,0,0,0,0,10.01,0,0,0,0,0,2.97,0,74,0,0,2.99,0,0
1.85,33.3,0,0,0,1.27,8.01,0,13.39,5,0,0,0,0,0,0,0.09,0,0,0,0,0,0,30.89,0,1.81,0,0,0,6.24,0,0,0
1.85,33.9,0,0,0,1.59,5.53,0,13.69,5.21,0.15,0,0,0,0,0,0.09,0,0,0.68,0,0,0,31.31,0,1.8,0,0,0,6.05,0,0,0
1.87,15.95,19.27,0,0,30.77,0,0,0,0,0,0,0,0,0,0,0,0,0,8.82,0,0,0,19.2,0,3.11,0,0,0,2.88,0,0,0
1.87,16.68,18.71,0,0,28.59,0,0,0,0,0,0,0,0,0,0,0,0,0,10.14,0,0,0,18.81,0,4.06,0,0,0,3.01,0,0,0
1.89,16.71,17.3,0,0,28.64,0,0,0,0,0,0,0,0,0,0,0,0,0,10.16,0,0,0,20.11,0,4.07,0,0,0,3.01,0,0,0
1.87,16.65,20.11,0,0,28.54,0,0,0,0,0,0,0,0,0,0,0,0,0,10.12,0,0,0,17.53,0,4.05,0,0,0,3,0,0,0
1.86,16.67,20.13,0,0,28.58,0,0,0,0,0,0,0,0,0,0,0,0,0,10.76,0,0,0,17.55,0,4.06,0,0,0,2.25,0,0,0
1.83,18.58,21.38,0,0,29.86,0,0,0,0,0,0,0,0,0,0,0,0,0,9.41,0,0,0,16.3,0,3.77,0,0,0,0.7,0,0,0
1.7,30.61,0,0,0,0,6,30.78,0,0,0,0,0,0,0,0,0,0,0,0,0,0,0,0,26.37,0,0,0,0,0,6.24,0,0
1.73,0,0,0,0,0,0,14.85,0,14.13,0,0,0,0,0,0,0,0,0,0,0,0,0,0,42.42,0,0,0,13.54,0,15.06,0,0
1.73,0,8.49,0,0,0,0,11.87,3.81,0,0,0,0,0,0,0,0,0,0,0,0,0,0,0,67.81,0,0,0,0,0,8.02,0,0
1.74,0,12.21,0,0,0,0,12.2,3.91,0,0,0,0,1.08,0,0,0,0,0,0,0,0,0,0,61.54,0,0,0,0,0,9.06,0,0
1.67,0,46.32,0,0,0,6.3,3.59,0,5.7,0,0,0,2.41,0,0,0,0,0,0,0,0,0,0,30.82,0,0,0,0,0,4.86,0,0
1.72,0,55.46,7.57,0,0,1.67,0,0,0,0,15.8,0,0,0,0,0,0,0,14.61,0,0,0,0,0,0,0,0,0,0,0,0,4.89
1.66,0,62.97,12.28,0,0,10.61,0,0,0,0,0,0,0,0,0,0,0,0,4.61,0,0,0,0,0,0,0,0,0,0,0,0,9.53
1.71,0,41.61,12.9,0,0,12.88,0,0,0,0,16.17,0,0,0,0,0,0,0,12.11,0,0,0,0,0,0,0,0,0,0,0,0,4.33
1.66,0,60.02,11.7,0,0,1.55,0,0,0,0,10.27,0,0,0,0,0,0,0,14.65,0,0,0,0,0,0,0,0,0,0,0,0,1.81
1.63,0,71.48,10.38,0,0,8.97,0,0,0,0,0,0,0,0,0,0,0,0,6.49,0,0,0,0,0,0,0,0,0,0,0,0,2.68
1.73,0,59.21,8.08,0,0,4.48,0,0,0,0,5.06,0,0,0,0,0,0,0,21.08,0,0,0,0,0,0,0,0,0,0,0,0,2.09
1.69,0,63.05,8.07,0,0,1.78,0,0,0,0,6.74,0,0,0,0,0,0,0,5.05,0,0,0,0,0,0,0,0,0,0,0,0,15.31
1.64,0,55.65,20.54,0,0,0,0,0,0,0,14.15,0,0,0,0,0,0,0,6.74,0,0,0,0,0,0,0,0,0,0,0,0,2.92
1.77,0,49.31,7.76,0,0,1.72,0,0,0,0,16.21,0,0,0,0,0,0,0,15.4,0,0,0,0,0,4.28,0,0,0,1.98,0,0,3.34
1.77,0,46.54,20.22,0,0,5.76,0,0,0,0,0,0,0,0,0,0,0,0,17.17,0,0,0,0,0,0,0,0,0,5.54,0,2.53,2.24
1.79,0,48.57,8.28,0,0,5.51,0,0,0,0,6.92,0,0,0,0,0,0,0,16.43,0,0,0,0,0,6.85,0,0,0,5.3,0,0,2.14
1.8,0,53.4,9.11,0,0,6.06,0,0,0,0,0,0,0,0,0,0,0,0,15.68,0,0,0,0,0,3.76,0,0,0,4.65,4.2,0,3.14
1.68,0,48.52,22.09,0,0,9.18,0,0,0,0,0,0,0,0,0,0,0,0,6.47,0,0,0,0,0,0,0,0,0,0,0,3.03,10.71
1.68,0,47.25,24.19,0,0,8.94,0,0,0,0,0,0,0,0,0,0,0,0,7.14,0,0,0,0,0,0,0,0,0,0,0,4.13,8.35
1.69,0,37.52,6.4,0,0,0,0,0,0,0,0,0,1.16,0,0,0,0,0,0,0,0,0,0,43.7,0,0,0,0,0,11.22,0,0
1.63,0,43.85,9.97,0,0,0,0,0,0,0,0,0,4.56,0,0,0,0,0,1.56,0,0,0,0,38.91,0,0,0,0,0,1.15,0,0
1.76,0,20.23,0,0,0,0,15.71,0,0,0,0,0,4.73,0,0,0,0,0,0,0,0,0,0,51.63,0,0,0,0,0,7.7,0,0
1.66,0,32.64,0,0,0,0,10.86,0,0,0,0,0,0,0,0,0,0,0,0,0,0,0,0,49.65,0,0,0,0,0,6.85,0,0
1.67,0,32.1,6.57,0,0,0,14.95,0,0,0,0,0,0,0,0,0,0,0,0,0,0,0,0,37.39,0,0,0,0,0,7.58,0,1.41
1.69,6.05,17.41,8.32,0,0,10.27,0,0,0,0,0,0,4.89,0,0,0,0,0,0,0,0,0,0,48.67,0,0,0,0,0,4.39,0,0
1.63,7.87,17.66,11.12,0,0,0,9.5,0,0,0,0,0,5.93,0,0,0,0,0,0,0,0,0,0,47.92,0,0,0,0,0,0,0,0
1.53,0,0,0,0,0,0,0,0,0,0,49.37,0,0,0,0,0,0,0,0,0,0,0,0,0,0,0,0,50.63,0,0,0,0
1.66,0,0,0,0,0,0,0,0,0,0,0,0,63.06,0,0,0,0,0,0,0,0,0,0,0,0,0,0,36.94,0,0,0,0
1.62,41.84,29.01,2.64,0,0,24.3,0,0.72,0,0,0,0,0,0,0,0.09,0,0,1.04,0,0,0,0,0,0.36,0,0,0,0,0,0,0
1.62,39.13,26.27,3.41,0,7.14,21.86,0,0.84,0,0,0,0,0,0,0,0.09,0,0,0.98,0,0,0,0,0,0.28,0,0,0,0,0,0,0
1.62,41.9,28.42,2.64,0,0,24.63,0,1.01,0,0,0,0,0,0,0,0.09,0,0,1.02,0,0,0,0,0,0.29,0,0,0,0,0,0,0
1.65,0,0,0,0,0,0,0,0,0,0,0,0,4.9,0,0,0,0,0,0,0,0,0,0,95.1,0,0,0,0,0,0,0,0
1.75,0,0,0,0,0,0,0,0,0,0,0,0,16.7,0,0,0,0,0,0,0,0,0,0,83.3,0,0,0,0,0,0,0,0
1.83,0,0,0,0,0,0,0,0,0,0,0,0,23.8,0,0,0,0,0,0,0,0,0,0,76.2,0,0,0,0,0,0,0,0
1.9,0,0,0,0,0,0,0,0,0,0,0,0,31.9,0,0,0,0,0,0,0,0,0,0,68.1,0,0,0,0,0,0,0,0
1.97,0,0,0,0,0,0,0,0,0,0,0,0,41.3,0,0,0,0,0,0,0,0,0,0,58.7,0,0,0,0,0,0,0,0
1.51,58.29,0,0,2.4,0,0,0,39.31,0,0,0,0,0,0,0,0,0,0,0,0,0,0,0,0,0,0,0,0,0,0,0,0
1.52,55.81,0,0,4.84,0,0,0,39.35,0,0,0,0,0,0,0,0,0,0,0,0,0,0,0,0,0,0,0,0,0,0,0,0
1.52,53.34,0,0,7.26,0,0,0,39.4,0,0,0,0,0,0,0,0,0,0,0,0,0,0,0,0,0,0,0,0,0,0,0,0
1.52,50.86,0,0,9.7,0,0,0,39.44,0,0,0,0,0,0,0,0,0,0,0,0,0,0,0,0,0,0,0,0,0,0,0,0
1.52,58.23,0,0,0,2.5,0,0,39.27,0,0,0,0,0,0,0,0,0,0,0,0,0,0,0,0,0,0,0,0,0,0,0,0
1.54,50.69,0,0,0,10.02,0,0,39.29,0,0,0,0,0,0,0,0,0,0,0,0,0,0,0,0,0,0,0,0,0,0,0,0
1.52,58.16,0,0,0,0,0,0,39.33,0,0,0,2.51,0,0,0,0,0,0,0,0,0,0,0,0,0,0,0,0,0,0,0,0
1.53,56.07,0,0,0,0,0,0,39.02,0,0,0,4.91,0,0,0,0,0,0,0,0,0,0,0,0,0,0,0,0,0,0,0,0
1.54,53.17,0,0,0,0,0,0,39.26,0,0,0,7.57,0,0,0,0,0,0,0,0,0,0,0,0,0,0,0,0,0,0,0,0
1.54,50.45,0,0,0,0,0,0,39.41,0,0,0,10.14,0,0,0,0,0,0,0,0,0,0,0,0,0,0,0,0,0,0,0,0
1.52,58.2,0,0,0,0,2.55,0,39.25,0,0,0,0,0,0,0,0,0,0,0,0,0,0,0,0,0,0,0,0,0,0,0,0
1.53,55.66,0,0,0,0,5.09,0,39.25,0,0,0,0,0,0,0,0,0,0,0,0,0,0,0,0,0,0,0,0,0,0,0,0
1.54,53.13,0,0,0,0,7.62,0,39.25,0,0,0,0,0,0,0,0,0,0,0,0,0,0,0,0,0,0,0,0,0,0,0,0
1.55,50.61,0,0,0,0,10.15,0,39.24,0,0,0,0,0,0,0,0,0,0,0,0,0,0,0,0,0,0,0,0,0,0,0,0
1.52,59.86,0,0,0,0,0,40.14,0,0,0,0,0,0,0,0,0,0,0,0,0,0,0,0,0,0,0,0,0,0,0,0,0
1.54,63.14,0,0,0,0,0,33.83,0,0,0,3.03,0,0,0,0,0,0,0,0,0,0,0,0,0,0,0,0,0,0,0,0,0
1.55,66.83,0,0,0,0,0,26.88,0,0,0,6.29,0,0,0,0,0,0,0,0,0,0,0,0,0,0,0,0,0,0,0,0,0
1.53,53.71,0,0,0,0,0,46.29,0,0,0,0,0,0,0,0,0,0,0,0,0,0,0,0,0,0,0,0,0,0,0,0,0
1.55,56.5,0,0,0,0,0,40.59,0,0,0,2.91,0,0,0,0,0,0,0,0,0,0,0,0,0,0,0,0,0,0,0,0,0
1.55,59.53,0,0,0,0,0,34.19,0,0,0,6.28,0,0,0,0,0,0,0,0,0,0,0,0,0,0,0,0,0,0,0,0,0
1.51,62.4,0,5.8,0,0,0,0,31.8,0,0,0,0,0,0,0,0,0,0,0,0,0,0,0,0,0,0,0,0,0,0,0,0
1.52,62.4,0,5.8,0,0,0,6.36,25.44,0,0,0,0,0,0,0,0,0,0,0,0,0,0,0,0,0,0,0,0,0,0,0,0
1.52,62.4,0,5.8,0,0,0,12.72,19.08,0,0,0,0,0,0,0,0,0,0,0,0,0,0,0,0,0,0,0,0,0,0,0,0
1.53,59.43,0,5.52,0,0,0,18.17,16.88,0,0,0,0,0,0,0,0,0,0,0,0,0,0,0,0,0,0,0,0,0,0,0,0
1.53,62.4,0,5.8,0,0,0,25.44,6.36,0,0,0,0,0,0,0,0,0,0,0,0,0,0,0,0,0,0,0,0,0,0,0,0
1.51,62.4,0,5.8,0,0,0,31.8,0,0,0,0,0,0,0,0,0,0,0,0,0,0,0,0,0,0,0,0,0,0,0,0,0
1.46,99.1,0,0,0,0,0,0,0,0,0,0,0,0,0,0,0,0,0,0,0,0,0,0.9,0,0,0,0,0,0,0,0,0
1.48,95.3,0,0,0,0,0,0,0,0,0,0,0,0,0,0,0,0,0,0,0,0,0,4.7,0,0,0,0,0,0,0,0,0
1.5,92.5,0,0,0,0,0,0,0,0,0,0,0,0,0,0,0,0,0,0,0,0,0,7.5,0,0,0,0,0,0,0,0,0
1.55,64.99,0,0,0,19.99,0,0,15.02,0,0,0,0,0,0,0,0,0,0,0,0,0,0,0,0,0,0,0,0,0,0,0,0
1.56,64.04,0,0,0,19.69,0,0,14.8,0,0,0,0,0,0,0,0,0,0,0,0,0,0,1.47,0,0,0,0,0,0,0,0,0
1.64,56.55,0,0,0,17.39,0,0,13.08,0,0,0,0,0,0,0,0,0,0,0,0,0,0,12.98,0,0,0,0,0,0,0,0,0
1.52,0,0,0,20.1,0,0,0,29.92,0,0,0,0,0,0,0,0,0,0,0,0,0,0,0,0,0,0,0,49.98,0,0,0,0
1.53,0,0,0,0,0,19.99,0,30.05,0,0,0,0,0,0,0,0,0,0,0,0,0,0,0,0,0,0,0,49.96,0,0,0,0
1.54,0,0,0,0,0,24.99,0,24.97,0,0,0,0,0,0,0,0,0,0,0,0,0,0,0,0,0,0,0,50.04,0,0,0,0
2.09,0,0,0,0,0,0,0,0,0,0,0,0,0,0,0,0,0,0,54.75,0,0,0,0,0,0,0,0,0,0,0,0,45.25
1.92,0,0,0,0,0,0,0,0,0,0,0,0,0,0,0,0,100,0,0,0,0,0,0,0,0,0,0,0,0,0,0,0
1.92,0,0,0,0,30.91,0,0,0,0,0,0,0,0,0,0,0,69.09,0,0,0,0,0,0,0,0,0,0,0,0,0,0,0
1.92,0,0,0,0,50.17,0,0,0,0,0,0,0,0,0,0,0,49.83,0,0,0,0,0,0,0,0,0,0,0,0,0,0,0
2.09,0,0,0,0,0,0,0,0,0,0,0,0,0,0,0,0,0,0,0,0,100,0,0,0,0,0,0,0,0,0,0,0
1.94,0,0,0,0,0,0,0,0,0,0,0,0,0,0,0,0,0,0,0,0,0,0,0,0,0,0,0,0,0,0,0,100
1.92,0,0,0,0,0,14.06,0,0,0,0,0,0,0,0,0,0,85.94,0,0,0,0,0,0,0,0,0,0,0,0,0,0,0
2.1,0,0,0,0,0,0,0,0,0,0,0,0,0,0,0,0,32.48,0,67.52,0,0,0,0,0,0,0,0,0,0,0,0,0
2.09,0,0,0,0,0,0,0,0,0,0,0,0,0,0,0,0,59.07,0,40.93,0,0,0,0,0,0,0,0,0,0,0,0,0
2.1,0,0,0,0,0,0,0,0,0,0,0,0,0,0,0,0,81.24,0,18.76,0,0,0,0,0,0,0,0,0,0,0,0,0
2.1,0,0,0,0,0,0,0,0,0,0,0,0,0,0,0,0,0,0,78.4,0,0,0,0,0,0,0,0,0,0,0,0,21.6
2.07,0,0,0,0,0,0,0,0,0,0,0,0,0,0,0,0,0,0,28.73,0,0,0,0,0,0,0,0,0,0,0,0,71.27
2.18,0,0,0,0,0,0,0,0,0,0,0,0,0,0,0,0,0,0,71,0,0,0,0,0,0,0,0,0,29,0,0,0
2.2,0,0,0,0,0,0,0,0,0,0,0,0,0,0,0,0,0,0,44.93,0,0,0,0,0,0,0,0,0,55.07,0,0,0
2.18,0,0,0,0,0,0,0,0,0,0,0,0,0,0,0,0,0,0,21.38,0,0,0,0,0,0,0,0,0,78.62,0,0,0
2.18,0,0,0,0,0,0,0,0,0,0,0,0,0,0,0,0,0,0,80.29,0,0,0,0,0,0,0,0,0,0,19.71,0,0
2.13,0,0,0,0,0,0,0,0,0,0,0,0,0,0,0,0,0,0,57.56,0,0,0,0,0,0,0,0,0,0,42.44,0,0
2.16,0,0,0,0,0,0,0,0,0,0,0,0,0,0,0,0,0,0,31.13,0,0,0,0,0,0,0,0,0,0,68.87,0,0
1.85,0,0,45.01,0,40.91,0,0,0,0,0,0,0,0,0,0,0,0,0,14.08,0,0,0,0,0,0,0,0,0,0,0,0,0
1.88,0,0,0,0,51.48,0,0,0,0,0,0,0,0,0,30.81,0,0,0,17.71,0,0,0,0,0,0,0,0,0,0,0,0,0
1.51,75,0,0,0,0,0,20,5,0,0,0,0,0,0,0,0,0,0,0,0,0,0,0,0,0,0,0,0,0,0,0,0
1.51,75,0,0,0,0,0,15,10,0,0,0,0,0,0,0,0,0,0,0,0,0,0,0,0,0,0,0,0,0,0,0,0
1.51,75,0,0,0,0,0,10,15,0,0,0,0,0,0,0,0,0,0,0,0,0,0,0,0,0,0,0,0,0,0,0,0
1.5,75,0,0,0,0,0,5,20,0,0,0,0,0,0,0,0,0,0,0,0,0,0,0,0,0,0,0,0,0,0,0,0
1.56,82.44,0,0,0,0,0,0,0,5.86,0,0,0,11.7,0,0,0,0,0,0,0,0,0,0,0,0,0,0,0,0,0,0,0
1.85,0,6.13,4.73,0,0,2.69,0,17.53,0,0,0,0,0,0,0,0.07,0,0,0,0,0,0,18.95,0,0,0,0,27.63,22.27,0,0,0
1.81,0,9.05,6.71,0,0,0,0,16.78,0,0,0,0,0,0,0,0.14,0,0,0,0,0,0,15.43,0,0,0,0,29.73,22.16,0,0,0
1.79,0,15,5,0,0,0,0,11.91,0,0,0,0,0,0,0,0.06,0,0,0,0,0,0,20.74,0,0,0,0,30.52,16.77,0,0,0
1.87,0,7.59,4.71,0,0,0,0,12.02,0,0,0,0,0,0,0,0.18,0,0,0,0,0,0,36.7,0,0,0,0,24.12,14.68,0,0,0
1.82,0,6.85,4.39,0,0,0,0,0,26.8,0,0,0,0,0,0,0.07,0,0,0,0,0,0,14.45,0,0,0,0,22.47,24.97,0,0,0
1.71,28.3,16.7,0,0,27.6,0,15.5,0,0.8,0,0,0,0,0,0,0,0,0,4.8,0,0,0,0,0,3.1,0,0,0,3.2,0,0,0
1.75,6.2,36.2,0,0,28.3,0,10.9,0,1.5,0,0,0,0,0,0,0,0,0,7.5,0,0,0,0,0,3.8,0,0,0,5.6,0,0,0
1.74,11.2,43.4,0,0,0,14.6,9.4,0,3,0,0,0,0,0,0,0,0,0,7.5,0,0,0,0,0,4.6,0,0,0,6.3,0,0,0
1.75,21.8,18.9,0,0,25,0,17.6,0,0.9,0,0,0,0,0,0,0,0,0,7,0,0,0,0,0,3.5,0,0,0,5.3,0,0,0
1.74,8.9,34.7,0,0,31.9,0,7.5,0,2.4,0,0,0,0,0,0,0,0,0,6,0,0,0,0,0,3.6,0,0,0,5,0,0,0
1.71,19.3,26.7,0,0,30.4,0,13,0,0,0,0,0,0,0,0,0,0,0,4.3,0,0,0,0,0,3.1,0,0,0,3.2,0,0,0
1.71,6.8,37.4,0,0,34.8,0,8.2,0,1.7,0,0,0,0,0,0,0,0,0,4.5,0,0,0,0,0,3.3,0,0,0,3.3,0,0,0
1.75,6.6,41.2,0,0,23,0,8.3,0,2.6,0,0,0,0,0,0,0,0,0,9.1,0,0,0,0,0,4,0,0,0,5.2,0,0,0
1.71,25.7,22.2,0,0,27.5,0,12.9,0,0.8,0,0,0,0,0,0,0,0,0,3.1,0,0,0,0,0,3.1,0,0,0,4.7,0,0,0
1.78,6.6,32.8,0,0,30.2,0,8.3,0,2.7,0,0,0,0,0,0,0,0,0,7.9,0,0,0,0,0,4,0,0,0,7.5,0,0,0
1.75,21.3,18.4,0,0,30.4,0,14.3,0,0.9,0,0,0,0,0,0,0,0,0,6,0,0,0,0,0,3.5,0,0,0,5.2,0,0,0
1.7,24.2,21.9,0,0,27.3,0,15.3,0,0.8,0,0,0,0,0,0,0,0,0,4.2,0,0,0,0,0,3.1,0,0,0,3.2,0,0,0
1.71,19.2,26.5,0,0,30.1,0,12.9,0,0.8,0,0,0,0,0,0,0,0,0,4.2,0,0,0,0,0,3.1,0,0,0,3.2,0,0,0
1.75,14.5,23.8,0,0,31.1,0,14.6,0,0.9,0,0,0,0,0,0,0,0,0,6.4,0,0,0,0,0,3.5,0,0,0,5.2,0,0,0
2.01,0,0,0,0,0,0,0,0,0,0,0,0,0,0,0,0,0,0,0,0,0,0,0,30.2,0,0,69.8,0,0,0,0,0
2.13,0,0,0,0,0,0,0,0,0,0,0,0,0,0,0,0,0,0,0,0,0,0,0,10.2,0,0,89.8,0,0,0,0,0
1.5,0,0,0,50,0,0,0,0,0,0,0,0,0,0,0,0,0,0,0,0,0,0,0,0,0,0,0,50,0,0,0,0
1.55,0,0,0,0,50,0,0,0,0,0,0,0,0,0,0,0,0,0,0,0,0,0,0,0,0,0,0,50,0,0,0,0
1.52,0,0,0,0,0,0,0,0,0,0,50,0,0,0,0,0,0,0,0,0,0,0,0,0,0,0,0,50,0,0,0,0
1.56,0,0,0,0,0,0,0,0,0,0,0,50,0,0,0,0,0,0,0,0,0,0,0,0,0,0,0,50,0,0,0,0
1.58,0,0,0,0,0,50,0,0,0,0,0,0,0,0,0,0,0,0,0,0,0,0,0,0,0,0,0,50,0,0,0,0
1.72,0,0,0,0,0,0,0,0,0,0,0,0,50,0,0,0,0,0,0,0,0,0,0,0,0,0,0,50,0,0,0,0
1.53,0,0,25,0,0,0,0,0,0,0,0,0,0,0,0,0,0,0,0,0,0,0,0,0,0,0,0,75,0,0,0,0
1.55,0,0,0,0,0,0,0,0,0,0,0,0,0,0,0,0,25,0,0,0,0,0,0,0,0,0,0,75,0,0,0,0
1.59,0,0,0,0,0,0,0,0,0,0,0,0,0,0,0,0,0,0,25,0,0,0,0,0,0,0,0,75,0,0,0,0
1.5,0,0,0,49,0,0,0,0,0,0,0,0,0,0,0,0,0,0,0,1,0,0,0,0,0,0,0,50,0,0,0,0
1.75,0,0,0,0,0,0,0,0,0,0,0,0,53.6,0,0,0,0,0,0,1.7,0,0,0,0,0,0,0,44.7,0,0,0,0
1.71,0,0,0,0,0,0,0,0,0,0,0,0,49,0,0,0,0,0,0,1,0,0,0,0,0,0,0,50,0,0,0,0
1.8,0,54.5,0,0,0,0,0,0,0,0,11.26,0,0,0,0,0,3.83,0,17.5,0,0,0,0,0,4.69,0,0,0,0,2.26,5.96,0
1.78,3.52,50.49,0,0,0,0,0,0,0,0,10.42,0,0,0,0,0,13.62,0,10.86,0,0,0,0,0,4.35,0,0,0,0,0.6,6.14,0
1.79,3.72,53.33,0,0,0,0,0,0,0,0,11.01,0,0,0,0,0,4.34,0,21.47,0,0,0,0,0,1.15,0,0,0,0,0.33,4.65,0
1.81,4.12,36.6,0,0,0,0,0,0,0,0,12.22,0,0,0,0,0,4.82,0,15.64,0,0,0,0,0,5.1,0,0,0,0,0.71,20.79,0
1.77,3.49,50.09,0,0,0,0,0,0,0,0,15.25,0,0,0,0,0,4.08,0,16.09,0,0,0,0,0,4.31,0,0,0,0,0.6,6.09,0
1.88,4.38,38.86,0,0,0,0,0,0,0,0,12.97,0,0,0,0,0,6.22,0,17.62,0,0,0,0,0,4.06,0,0,0,0,6.44,9.45,0
1.85,4.09,41.88,0,0,0,0,0,0,0,0,12.11,0,0,0,0,0,6.34,0,16.45,0,0,0,0,0,4.43,0,0,0,0,3.35,11.35,0
1.76,3.38,59.68,0,0,0,0.86,0,0,0,0,8.37,0,0,0,0,0,5.67,0,14.8,0,0,0,0,0,1.04,0,0,0,0,0.3,5.9,0
1.8,3.68,52.9,0,0,0,0.94,0,0,0,0,9.12,0,0,0,0,0,6.18,0,16.99,0,0,0,0,0,4.56,0,0,0,0,2.24,3.39,0
1.81,3.82,48.53,0,0,0,0,0,0,0,0,9.45,1.46,4.56,0,0,0,6.4,0,17.61,0,0,0,0,0,1.18,0,0,0,0,0.33,6.66,0
1.83,3.86,44.84,0,3.8,0,0,0,0,0,0,9.55,0,0,0,0,0,6.47,0,17.81,0,0,0,0,0,2.39,0,0,0,3.88,0.66,6.74,0
1.54,67.21,6.65,0,0,0,2.16,0,12.82,7.02,0,0,0,0,0,0,0,0,0,0,0,0,0,4.14,0,0,0,0,0,0,0,0,0
1.56,55.29,9.94,0,0,12.34,9.03,0,13.4,0,0,0,0,0,0,0,0,0,0,0,0,0,0,0,0,0,0,0,0,0,0,0,0
1.55,58.68,8.62,0,0,0,7.34,0,9.68,0,1.86,13.82,0,0,0,0,0,0,0,0,0,0,0,0,0,0,0,0,0,0,0,0,0
1.58,46.26,4.34,0,0,32.33,0,0,15.6,0,0,0,0,0,0,0,0,0,0,0,0,0,0,0,0,1.47,0,0,0,0,0,0,0
1.56,59.16,12.25,0,0,0,0,0,20.65,0,0,0,0,0,0,0,0,0,0,2.17,0,0,0,0,0,5.77,0,0,0,0,0,0,0
1.59,44.65,11.93,0,0,22.78,0,0,15.46,0,0,0,0,0,0,0,0,0,0,0,0,0,0,0,0,5.18,0,0,0,0,0,0,0
1.58,39.28,10.97,0,0,0,0,16.26,8.95,0,0,0,0,0,0,0,0,0,0,0,0,0,0,0,13.27,11.27,0,0,0,0,0,0,0
1.56,54.08,18.26,0,0,0,0,0,9.11,6,0,0,6.82,0,0,0,0,0,0,0,0,0,0,0,0,5.73,0,0,0,0,0,0,0
1.65,33.53,11.58,0,0,0,39.43,0,11.38,0,0,0,0,0,0,0,0,0,0,0,0,0,0,0,0,4.08,0,0,0,0,0,0,0
1.62,38.76,12.04,0,0,0,30.38,0,13.53,0,0,0,0,0,0,0,0,0,0,0,0,0,0,0,0,5.29,0,0,0,0,0,0,0
1.86,0,53.31,0,0,0,0,0,0,0,0,0,0,0,0,0,0,0,0,24.95,0,0,0,0,0,1.69,0,0,0,0,6.84,13.21,0
1.9,0,47.22,0,0,0,0,0,0,0,0,0,0,0,0,0,0,0,0,26.65,0,0,0,0,0,7.31,0,0,0,0,10.16,8.66,0
1.9,0,45.67,0,0,0,0,0,0,0,0,0,0,0,0,0,0,0,0,28.66,0,0,0,0,0,7.07,0,0,0,0,4.95,13.65,0
1.9,0,47.02,0,0,0,0,0,0,0,0,0,0,0,0,0,0,0,0,18.26,0,0,0,0,0,7.28,0,0,0,0,13.39,14.05,0
1.89,0,44.75,0,0,0,0,0,0,0,0,0,0,0,0,0,0,0,0,25.26,0,0,0,0,0,12.88,0,0,0,0,6.92,10.19,0
1.9,30.89,18.55,0,0,0,0,0,0,0,0,0,0,0,0,0,0,0,0,25.53,0,0,0,0,0,7,0,0,0,0,9.73,8.3,0
1.9,12.26,34.31,0,0,0,0,0,0,0,0,0,0,0,0,0,0,0,0,28.19,0,0,0,0,0,6.95,0,0,0,0,4.87,13.42,0
1.91,16.19,29.34,0,0,0,0,0,0,0,0,0,0,0,0,0,0,0,0,26.75,0,0,0,0,0,7.33,0,0,0,0,9.92,10.47,0
1.89,0,43.74,0,0,0,0,0,0,0,0,6.61,0,0,0,0,0,0,0,23.04,0,0,0,0,0,6.77,0,0,0,0,6.77,13.07,0
1.9,6.99,38.03,0,0,0,0,0,0,0,0,2.99,0,0,0,0,0,0,0,25.01,0,0,0,0,0,6.99,0,0,0,0,6.99,13,0
1.9,10.01,35.02,0,0,0,0,0,0,0,0,4.98,0,0,0,0,0,0,0,25.01,0,0,0,0,0,4.99,0,0,0,0,4.99,15,0
1.94,0,31.89,0,1.03,1.49,0.82,0,0,0,0,0,0.8,0,0,0,0,0,0,28.42,0,0,0,0,0,7.93,0,0,0,0,8.69,18.93,0
1.86,0,43.27,8.7,0,0,0,0,0,0,0,0,0,0,0,0,0,0,0,21.7,0,0,0,0,0,6.7,0,0,0,0,6.7,12.93,0
1.91,0,45.29,0,0,0,0,0,0,0,0,0,0,6.66,0,0,0,0,0,21.01,0,0,0,0,0,7.01,0,0,0,0,7.55,12.48,0
2.21,0.82,0,0,0,1.23,19.42,0,0.54,0.69,0,2.19,0,2.44,0,0,0,0,0,0,0,0,0,68.1,0,4.43,0,0,0.14,0,0,0,0
2.23,1.64,0,0,0,1.23,19.38,0,0.24,0.37,0,2.18,0,3.1,0,0,0,0,0,0,0,0,0,67.37,0,4.42,0,0,0.07,0,0,0,0
2.2,0.48,0,0,0,3.55,20.15,0,0.9,0.89,0,2.45,0,2.9,0,0,0,0,0,0,0,0,0,67,0,1.61,0,0,0.07,0,0,0,0
2.2,0.47,0,0,0,0.86,18.38,0,0.46,5.1,0,3.54,0,0,0,0,0,0,0,0,0,0,0,65.65,0,5.47,0,0,0.07,0,0,0,0
1.56,61.29,4.56,1.12,0,16.98,0,0,4.1,3.36,0,6.24,0,0,0,0,0.13,0,0,0,0,0,0,2.22,0,0,0,0,0,0,0,0,0
1.56,59.91,7.91,1.91,0,12.72,0,0,3.14,1.72,0,11.16,0,0,0,0,0.32,0,0,0,0,0,0,1.21,0,0,0,0,0,0,0,0,0
1.56,64.09,2.71,0.43,0,18.51,0,0,4.06,3.13,0,5.02,0,0,0,0,0.16,0,0,0,0,0,0,1.18,0,0.71,0,0,0,0,0,0,0
2.1,0,0,0,0,0,16.7,0,0,0,0,0,0,0,0,0,0,0,0,0,0,0,0,0,0,0,0,83.3,0,0,0,0,0
2.13,0,0,0,0,0,9.76,0,0,0,0,0,0,0,0,0,0,0,0,0,0,0,0,0,0,0,0,90.24,0,0,0,0,0
2.09,0,0,0,0,0,16.23,0,0,0,0,0,0,0,0,0,0,0,0,0,0,0,0,0,0,0,0,83.77,0,0,0,0,0
2.09,0,0,0,0,0,17.21,0,0,0,0,0,0,0,0,0,0,0,0,0,0,0,0,0,0,0,0,82.79,0,0,0,0,0
2.13,0,0,0,0,0,0,0,0,0,0,17.4,0,0,0,0,0,0,0,0,0,0,0,0,0,0,0,82.6,0,0,0,0,0
2.04,0,0,0,0,0,0,0,0,0,0,37.2,0,0,0,0,0,0,0,0,0,0,0,0,0,0,0,62.8,0,0,0,0,0
2.2,0,0,0,0,0,0,0,0,0,0,0,0,13.6,0,0,0,0,0,0,0,0,0,0,0,0,0,86.4,0,0,0,0,0
2.21,0,0,0,0,0,0,0,0,0,0,0,0,21.8,0,0,0,0,0,0,0,0,0,0,0,0,0,78.2,0,0,0,0,0
2.11,0,0,0,13.5,0,0,0,0,0,0,0,0,0,0,0,0,0,0,0,0,0,0,0,0,0,0,86.5,0,0,0,0,0
2.05,0,0,0,23.1,0,0,0,0,0,0,0,0,0,0,0,0,0,0,0,0,0,0,0,0,0,0,76.9,0,0,0,0,0
2.13,0,0,0,0,0,0,0,0,0,0,0,9.2,0,0,0,0,0,0,0,0,0,0,0,0,0,0,90.8,0,0,0,0,0
2.12,0,0,0,0,0,0,0,0,0,0,0,13.1,0,0,0,0,0,0,0,0,0,0,0,0,0,0,86.9,0,0,0,0,0
2.16,0,0,0,0,0,8,0,0,0,0,0,0,0,0,0,0,0,0,0,0,0,0,0,0,0,0,92,0,0,0,0,0
2.05,0,0,0,0,0,23.1,0,0,0,0,0,0,0,0,0,0,0,0,0,0,0,0,0,0,0,0,76.9,0,0,0,0,0
2.08,0,0,7.6,0,0,0,0,0,0,0,0,0,0,0,0,0,0,0,0,0,0,0,0,0,0,0,92.4,0,0,0,0,0
1.95,0,0,16.8,0,0,0,0,0,0,0,0,0,0,0,0,0,0,0,0,0,0,0,0,0,0,0,83.2,0,0,0,0,0
2.21,0,0,0,0,0,0,0,0,0,0,0,0,0,0,0,0,0,0,0,0,0,0,7.8,0,0,0,92.2,0,0,0,0,0
2.22,0,0,0,0,0,0,0,0,0,0,0,0,0,0,0,0,0,0,0,0,0,0,18.9,0,0,0,81.1,0,0,0,0,0
2.19,0,0,0,0,0,0,0,0,0,0,0,0,0,0,0,0,0,0,0,0,0,0,0,0,0,0,96.8,0,0,3.2,0,0
2.18,0,0,0,0,0,0,0,0,0,0,0,0,0,0,0,0,0,0,0,0,0,0,0,0,0,0,95.5,0,0,4.5,0,0
2.18,0,0,0,0,0,0,0,0,0,0,0,0,0,0,0,0,0,0,0,0,0,0,0,0,0,0,92,0,0,8,0,0
2.19,0,0,0,0,0,0,0,0,0,0,0,0,0,0,0,0,0,0,0,0,0,0,0,0,0,0,96.4,0,3.6,0,0,0
2.21,0,0,0,0,0,0,0,0,0,0,0,0,0,0,0,0,0,0,0,0,0,0,0,0,0,0,65.6,0,34.4,0,0,0
2.19,0,0,0,0,0,0,0,0,0,0,0,0,0,0,0,0,0,0,0,0,0,0,0,0,0,0,96.2,0,0,3.8,0,0
2.16,0,0,0,0,0,0,0,0,0,0,0,0,0,0,0,0,0,0,0,0,0,0,0,0,0,0,66.6,0,0,33.4,0,0
2.2,0,0,0,0,0,0,0,0,0,0,0,0,0,0,0,0,0,0,0,0,0,0,0,0,0,0,88.76,0,0,0,11.24,0
2.19,0,0,0,0,0,0,0,0,0,0,0,0,0,0,0,0,0,0,0,0,0,0,0,0,0,0,84.35,0,0,0,15.65,0
2.19,0,0,0,0,0,0,0,0,0,0,0,0,0,0,0,0,0,0,0,0,0,0,0,0,0,0,81.17,0,0,0,18.83,0
2.18,0,0,0,0,0,0,0,0,0,0,0,0,0,0,0,0,0,0,0,0,0,0,0,0,0,0,75.08,0,0,0,24.92,0
2.17,0,0,0,0,0,0,0,0,0,0,0,0,0,0,0,0,0,0,0,0,0,0,0,0,0,0,65,0,0,0,35,0
2.19,0,0,0,0,0,0,0,0,0,0,0,0,0,0,0,0,0,0,0,0,0,0,0,0,0,0,88.5,0,0,0,11.5,0
2.19,0,0,0,0,0,0,0,0,0,0,0,0,0,0,0,0,0,0,0,0,0,0,0,0,0,0,69.2,0,0,0,30.8,0
1.73,0,0,20,0,0,0,0,0,40,0,0,0,0,0,0,0,0,0,0,0,0,0,0,0,0,0,0,0,0,40,0,0
1.73,0,0,30,0,0,0,0,0,35,0,0,0,0,0,0,0,0,0,0,0,0,0,0,0,0,0,0,0,0,35,0,0
2.01,0,0,14.29,0,0,28.57,0,0,0,0,0,0,0,0,0,0,0,0,0,0,0,0,57.14,0,0,0,0,0,0,0,0,0
1.9,0,0,20.69,0,0,10.31,0,7.75,7.75,0,0,0,0,0,0,0,0,0,0,0,0,0,16.4,0,4.3,0,0,0,0,32.8,0,0
1.52,70,0,0,0,0,0,0,20,0,0,0,0,0,0,0,0,0,0,0,0,0,0,0,10,0,0,0,0,0,0,0,0
1.54,60,0,0,0,0,0,0,20,0,0,0,0,0,0,0,0,0,0,0,0,0,0,0,20,0,0,0,0,0,0,0,0
1.57,50,0,0,0,0,0,0,20,0,0,0,0,0,0,0,0,0,0,0,0,0,0,0,30,0,0,0,0,0,0,0,0
1.59,40,0,0,0,0,0,0,20,0,0,0,0,0,0,0,0,0,0,0,0,0,0,0,40,0,0,0,0,0,0,0,0
1.62,30,0,0,0,0,0,0,20,0,0,0,0,0,0,0,0,0,0,0,0,0,0,0,50,0,0,0,0,0,0,0,0
1.64,20,0,0,0,0,0,0,20,0,0,0,0,0,0,0,0,0,0,0,0,0,0,0,60,0,0,0,0,0,0,0,0
1.66,10,0,0,0,0,0,0,20,0,0,0,0,0,0,0,0,0,0,0,0,0,0,0,70,0,0,0,0,0,0,0,0
1.68,0,0,0,0,0,0,0,20,0,0,0,0,0,0,0,0,0,0,0,0,0,0,0,80,0,0,0,0,0,0,0,0
1.81,40,0,0,0,0,0,0,20,0,0,0,0,0,0,0,0,0,0,0,0,0,0,40,0,0,0,0,0,0,0,0,0
1.52,75,0,0,0,0,0,0,20,0,0,0,0,0,0,0,0,0,0,0,0,0,0,0,0,0,5,0,0,0,0,0,0
1.54,70,0,0,0,0,0,0,20,0,0,0,0,0,0,0,0,0,0,0,0,0,0,0,0,0,10,0,0,0,0,0,0
1.52,75,0,0,0,0,0,0,20,0,0,0,0,0,0,0,0,0,0,0,0,0,0,0,0,5,0,0,0,0,0,0,0
1.55,70,0,0,0,0,0,0,20,0,0,0,0,0,0,0,0,0,0,0,0,0,0,0,0,10,0,0,0,0,0,0,0
1.59,65,0,0,0,0,0,0,20,0,0,0,0,0,0,0,0,0,0,0,0,0,0,0,0,15,0,0,0,0,0,0,0
1.52,60,0,0,0,0,0,0,30,0,0,0,0,0,0,0,0,0,0,0,0,0,0,0,10,0,0,0,0,0,0,0,0
1.54,50,0,0,0,0,0,0,30,0,0,0,0,0,0,0,0,0,0,0,0,0,0,0,20,0,0,0,0,0,0,0,0
1.56,40,0,0,0,0,0,0,30,0,0,0,0,0,0,0,0,0,0,0,0,0,0,0,30,0,0,0,0,0,0,0,0
1.58,30,0,0,0,0,0,0,30,0,0,0,0,0,0,0,0,0,0,0,0,0,0,0,40,0,0,0,0,0,0,0,0
1.6,20,0,0,0,0,0,0,30,0,0,0,0,0,0,0,0,0,0,0,0,0,0,0,50,0,0,0,0,0,0,0,0
1.61,10,0,0,0,0,0,0,30,0,0,0,0,0,0,0,0,0,0,0,0,0,0,0,60,0,0,0,0,0,0,0,0
1.64,0,0,0,0,0,0,0,30,0,0,0,0,0,0,0,0,0,0,0,0,0,0,0,70,0,0,0,0,0,0,0,0
1.53,65,0,0,0,0,0,0,30,0,0,0,0,0,0,0,0,0,0,0,0,0,0,5,0,0,0,0,0,0,0,0,0
1.79,30,0,0,0,0,0,0,30,0,0,0,0,0,0,0,0,0,0,0,0,0,0,40,0,0,0,0,0,0,0,0,0
1.53,65,0,0,0,0,0,0,30,0,0,0,0,0,0,0,0,0,0,0,0,0,0,0,0,0,5,0,0,0,0,0,0
1.54,60,0,0,0,0,0,0,30,0,0,0,0,0,0,0,0,0,0,0,0,0,0,0,0,0,10,0,0,0,0,0,0
1.53,65,0,0,0,0,0,0,30,0,0,0,0,0,0,0,0,0,0,0,0,0,0,0,0,5,0,0,0,0,0,0,0
1.56,60,0,0,0,0,0,0,30,0,0,0,0,0,0,0,0,0,0,0,0,0,0,0,0,10,0,0,0,0,0,0,0
1.62,0,69,0,0,0,30.5,0,0,0,0,0,0,0,0,0,0,0,0,0,0,0,0,0,0,0,0,0,0,0.5,0,0,0
1.63,0,69,0,0,0,30,0,0,0,0,0,0,0,0,0,0,0,0,0,0,0,0,0,0,0,0,0,0,1,0,0,0
1.64,0,67,0,0,0,30,0,0,0,0,0,0,0,0,0,0,0,0,0,0,0,0,0,0,0,0,0,0,3,0,0,0
1.67,0,65,0,0,0,30,0,0,0,0,0,0,0,0,0,0,0,0,0,0,0,0,0,0,0,0,0,0,5,0,0,0
1.71,0,60,0,0,0,30,0,0,0,0,0,0,0,0,0,0,0,0,0,0,0,0,0,0,0,0,0,0,10,0,0,0
1.77,0,55,0,0,0,30,0,0,0,0,0,0,0,0,0,0,0,0,0,0,0,0,0,0,0,0,0,0,15,0,0,0
1.68,5,45,0,0,0,45,0,0,0,0,0,0,0,0,0,0,0,0,0,0,0,0,0,0,0,0,0,0,5,0,0,0
1.79,0,25,0,0,0,30,0,0,0,0,0,0,0,0,0,0,0,0,0,0,0,0,0,40,0,0,0,0,5,0,0,0
1.69,0,50,0,0,0,40,0,0,0,0,0,0,0,0,0,0,0,0,0,0,0,0,10,0,0,0,0,0,0,0,0,0
1.66,0,55,0,0,0,40,0,0,0,0,0,0,0,0,0,0,0,0,0,0,0,0,5,0,0,0,0,0,0,0,0,0
1.73,0,45,0,0,0,40,0,0,0,0,0,0,0,0,0,0,0,0,0,0,0,0,15,0,0,0,0,0,0,0,0,0
1.73,0,40,0,0,0,40,0,0,0,0,0,0,0,0,0,0,0,0,0,0,0,0,20,0,0,0,0,0,0,0,0,0
1.84,0,30,0,0,0,40,0,0,0,0,0,0,0,0,0,0,0,0,0,0,0,0,30,0,0,0,0,0,0,0,0,0
1.73,0,25,0,0,0,30,0,0,0,0,0,0,0,0,0,0,0,0,0,0,0,0,5,40,0,0,0,0,0,0,0,0
1.76,0,20,0,0,0,30,0,0,0,0,0,0,0,0,0,0,0,0,0,0,0,0,10,40,0,0,0,0,0,0,0,0
1.84,0,10,0,0,0,30,0,0,0,0,0,0,0,0,0,0,0,0,0,0,0,0,20,40,0,0,0,0,0,0,0,0
1.73,0,68,0,0,0,0,0,0,0,0,0,0,32,0,0,0,0,0,0,0,0,0,0,0,0,0,0,0,0,0,0,0
1.69,0,71.25,0,0,0,4.75,0,0,0,0,0,0,5,0,0,0,0,0,19,0,0,0,0,0,0,0,0,0,0,0,0,0
1.73,0,60,0,0,0,4,0,0,0,0,0,0,20,0,0,0,0,0,16,0,0,0,0,0,0,0,0,0,0,0,0,0
1.72,0,63.75,0,0,0,4.25,0,0,0,0,0,0,15,0,0,0,0,0,17,0,0,0,0,0,0,0,0,0,0,0,0,0
1.71,0,67.5,0,0,0,4.5,0,0,0,0,0,0,10,0,0,0,0,0,18,0,0,0,0,0,0,0,0,0,0,0,0,0
1.87,0,30,0,0,0,22,0,0,0,0,0,0,38,0,0,0,0,0,10,0,0,0,0,0,0,0,0,0,0,0,0,0
1.68,0,75,0,0,0,5,0,0,0,0,0,0,0,0,0,0,0,0,20,0,0,0,0,0,0,0,0,0,0,0,0,0
1.68,0,55,0,0,0,35,0,0,0,0,0,0,0,0,0,0,0,0,10,0,0,0,0,0,0,0,0,0,0,0,0,0
1.66,0,80,0,0,0,10,0,0,0,0,0,0,0,0,0,0,0,0,10,0,0,0,0,0,0,0,0,0,0,0,0,0
1.6,0,75,0,0,0,20,0,0,0,0,0,0,0,0,0,0,0,0,5,0,0,0,0,0,0,0,0,0,0,0,0,0
1.76,0,65,0,0,0,0,0,0,0,0,10,0,0,0,0,0,0,0,25,0,0,0,0,0,0,0,0,0,0,0,0,0
1.76,0,65,0,0,0,0,0,0,0,0,10,0,0,0,0,0,0,0,23,0,0,0,2,0,0,0,0,0,0,0,0,0
1.76,0,65,0,0,0,0,0,0,0,0,10,0,0,0,0,0,0,0,22,0,0,0,3,0,0,0,0,0,0,0,0,0
1.76,0,63,0,0,0,0,0,0,0,0,10,0,0,0,0,0,0,0,22,0,0,0,5,0,0,0,0,0,0,0,0,0
1.75,2.46,68.24,0,0,0,0,0,0,0,0,0,0,0,0,0,0,0,0,18.22,0,0,0,0,0,0,1.47,0,0,0,0,0,9.61
1.76,24.46,44.76,0,0,0,0,1.47,0,0,0,0,0,0,0,0,0,0,0,15.79,0,9.32,0,0,0,0,0.48,0,0,0,0,0,3.72
1.77,1.21,59.81,0,0,0,0,0,0,0,0,0,0,0,0,0,0,0,0,17.93,0,5.64,0,0,6.97,5.57,0.28,0,0,0,0,0,2.59
1.74,6.31,61.02,0,0,5.28,0,0,0,0,0,0,0,0,0,0,0,7.88,0,13.1,0,0,0,0,0,5.48,0.63,0,0,0,0,0,0.3
1.73,12.04,60.5,0,0,0,0,2.2,0,0,0,0,0,0,0,0,0,0,0,20.19,0,0,0,0,0,0,1.74,0,0,0,0,0,3.33
1.7,8.36,64.33,0,0,0,1.42,0,0.52,0.23,0.08,10.73,0,0,0,0,0,0,0,12.74,0,0,0,0,0,0,0.03,0,0,0,0,0,1.56
1.7,5.65,64.11,0,0,11.72,0,0,0,0.58,0,0,0,0,0,0,0,0,0,13.45,0,0,0,0,0,0,2.91,0,0,0,0,0,1.58
1.8,39.7,3.71,0,0,0,5.71,20.1,1.48,0,0,0,5.06,0,0,0,0.08,0,0,0.28,0,0,0,11.49,0,5.49,0,0,0,6.9,0,0,0
1.8,37.19,4.76,0,0,4.91,5.54,16.8,2.08,0,0,0,4.92,0,0,0,0.08,0,0,0.52,0,0,0,14.19,0,3.35,0,0,0,5.66,0,0,0
1.79,25.33,21.87,0,0,18.41,1.71,0,0,0,0,0,6.92,0,0,0,0.09,0,0,6.61,0,0,0,19.06,0,0,0,0,0,0,0,0,0
1.79,28.7,19.81,0.17,2.19,13.88,1.15,0,0,0,0,0,8.36,0,0,0,0.09,0,0,6.18,0,0,0,18.38,0,0,0,0,0,0.99,0.1,0,0
1.79,27.31,19.79,0.17,0,15.49,1.14,0,2.83,0,0,0,6.78,0,0,0,0,0,0,6.25,0,0,0,19.56,0,0,0,0,0,0.49,0.19,0,0
1.66,48.24,7.19,1.27,0,1.84,21.49,2.88,0,0,0,7.84,4.16,0,0,0,0,0,0,0,0,0,0,1.94,0,3.15,0,0,0,0,0,0,0
2.22,0.67,0,0,0,0.86,19.52,0,1.55,0,0,1.18,0,1.29,0,0,0,0,0,0,0.02,0,0,72.56,0,2.35,0,0,0,0,0,0,0
2.23,0.66,0,0,0,2.58,18.91,0,0.77,0,0,0.59,0,1.73,0,0,0,0,0,0,0.02,0,0,72,0,2.74,0,0,0,0,0,0,0
2.21,0.67,0,0,0,3.36,16.59,0,0.75,0,0,2.31,0,0,0,0,0,0,0,0,0.02,0,0,69.04,0,7.26,0,0,0,0,0,0,0
2.21,0.67,0,0,0,3.36,16.62,0,0.91,0,0,2.9,0,0,0,0,0,0,0,0,0.02,0,0,67.86,0,7.66,0,0,0,0,0,0,0
1.96,0,10,0,0,0,0,0,0,0,0,0,0,0,0,0,0,0,0,20,0,5,0,0,43,7,0,0,0,0,15,0,0
1.94,0,15,0,0,0,0,0,0,0,0,0,0,0,0,0,0,0,0,20,0,5,0,0,40,5,0,0,0,0,15,0,0
1.94,0,15,0,0,0,0,0,0,0,0,0,0,4,0,0,0,0,0,20,0,5,0,0,40,3,0,0,0,0,13,0,0
1.92,0,15,0,0,0,0,0,0,0,0,0,0,0,0,0,0,0,0,24,0,0,0,0,40,12,0,0,0,0,9,0,0
1.94,0,13,0,0,0,0,0,0,0,0,0,0,0,0,0,0,0,0,25,0,0,0,0,40,10,0,0,0,0,12,0,0
1.94,0,13,0,0,0,0,0,0,0,0,0,0,0,0,0,0,0,0,22,0,3,0,2,40,8,0,0,0,0,12,0,0
1.94,0,18,0,0,0,0,0,0,0,0,0,0,0,0,0,0,0,0,24,0,5,0,0,32,10,0,0,0,0,11,0,0
1.94,0,13,0,0,0,0,0,0,0,0,0,0,0,0,0,0,0,0,25,0,0,0,0,40,12,0,0,0,0,10,0,0
1.91,0,20,0,0,0,0,0,0,0,0,0,0,0,0,0,0,0,0,28,0,0,0,0,35,10,0,0,0,0,7,0,0
1.91,0,19.7,1.4,0,0,0,0,0,0,0,0,0,0,0,0,0,0,0,24.6,0,0,0,0,34.5,9.9,0,0,0,0,9.9,0,0
1.94,0,14.69,0,0,0,0,0,0,0,0,0,0,0,0,0,0,0,0,24.45,0,0,0,0,39.03,9.15,0,0,0,2.92,9.76,0,0
1.96,0,14.2,0,0,0,0,0,0,0,0,0,0,0,0,0,0,0,0,23.6,0,0,0,0,37.7,9.4,0,0,0,5.7,9.4,0,0
1.93,3,12,0,0,0,0,0,0,0,0,0,0,0,0,0,0,0,0,27,0,0,0,0,40,8,0,0,0,3,7,0,0
1.93,0,15,0,0,0,0,0,0,0,0,0,0,0,0,0,0,0,0,25,0,0,0,0,40,10,0,0,0,3,7,0,0
1.94,0,14.7,0,0,0,0,0,0,0,0,0,0,0,0,0,0,0,0,19.6,0,4.9,0,0,39.2,6.9,0,0,0,0,14.7,0,0
1.9,0,34.7,0,0,0,0,0,0,0,0,0,0,0,0,0,0,0,0,22.7,0,0,0,0,19.8,9.9,0,0,0,1,11.9,0,0
1.9,0,29.4,0,0,0,0,0,0,0,0,0,0,0,0,0,0,0,0,22.5,0,0,0,0,29.4,4.9,0,0,0,2,11.8,0,0
1.91,0,37,0,0,0,0,0,0,0,0,0,0,0,0,0,0,0,0,23,0,6,0,0,12,10,0,0,0,0,12,0,0
1.94,0,23.3,0.9,0,0,0,0,0,0,0,0,0,0,0,0,0.5,0,0,23.7,0,0,0,0,26,11.2,0,0,0,2.8,11.6,0,0
1.94,3.8,19.7,0,0,0,0,0,0,0,0,0,0,0,0,0,0.5,0,0,23.9,0,0,0,0,26.3,11.3,0,0,0,2.8,11.7,0,0
1.93,0,14.9,0,0,0,0,0,0,0,0,0,0,0,0,0,0.5,0,0,22.7,0,0,0,0,39.8,10,0,0,0,0,12.1,0,0
1.95,0,14.9,0,0,0,0,0,0,0,0,0,0,0,0,0,0.5,0,0,23.9,0,0,0,0,36.8,10,0,0,0,3,10.9,0,0
1.95,0,14.5,0,0,0,0,0,0,0,0,0,0,0,0,0,0.5,0,0,22,0,0,0,0,38.6,9.7,0,0,0,2.9,11.8,0,0
1.95,0,14.5,0,0,0,0,0,0,0,0,0,0,0,0,0,0.5,0,0,22.5,0,0,0,0,38.6,9.7,0,0,0,2.9,11.3,0,0
1.95,0,14.5,0,0,0,0,0,0,0,0,0,0,0,0,0,0,0,0.5,22.6,0,0,0,0,37.9,9.7,0,0,0,3.4,11.4,0,0
1.92,0,24.9,0,0,0,0,0,0,0,0,0,0,0,0,0,0,0,0.5,23.9,0,7.9,0,0,24.9,7,0,0,0,0,10.9,0,0
1.93,0,25,0,0,0,0,0,0,0,0,0,0,0,0,0,0,0,0,22.3,0,6.8,0,0,25,9.8,0,0,0,0,11.1,0,0
1.94,0,11,0,0,0,0,0,0,0,0,0,0,0,0,0,0,0,0,23,0,5,0,0,44,5,0,0,0,0,12,0,0
1.94,0,14,0,0,0,0,0,0,0,0,0,0,0,0,0,0,0,0,21,0,6,0,0,38,10,0,0,0,0,11,0,0
1.94,0,10,0,0,0,0,0,0,0,0,0,0,0,0,0,0,0,0,23,0,0,0,0,45,10,0,0,0,0,12,0,0
1.9,0,20,0,0,0,0,0,0,0,0,0,0,0,0,0,0,0,0,20,0,9.5,0,0,40,0.5,0,0,0,0,10,0,0
1.91,0,20,0,0,0,0,0,0,0,0,0,0,0,0,0,0,0,0,23,0,0,0,0,40,5,0,0,0,0,12,0,0
1.59,0,0,0,0,0,0,22.18,0,0,0,0,0,0,0,0,0,0,0,0,0,0,0,0,0,0,0,0,65.36,12.46,0,0,0
1.86,0,0,0,0,0,0,0,0,26.98,0,0,0,0,0,0,0,0,0,0,0,0,0,0,0,0,0,0,30.68,42.34,0,0,0
1.66,0,0,0,0,0,0,0,0,53.22,0,0,0,0,0,0,0,0,0,0,0,0,0,0,0,0,0,0,25.23,21.55,0,0,0
1.53,0,0,0,0,0,0,0,0,54.79,0,0,0,0,0,0,0,0,0,0,0,0,0,0,0,0,0,0,34.54,10.67,0,0,0
1.69,0,0,0,0,0,0,0,5.51,12.08,0,48.95,0,0,0,0,0,0,0,0,0,0,0,0,0,0,0,0,24.05,9.41,0,0,0
1.82,0,0,0,0,0,0,0,0,20.28,0,6.95,0,0,0,0,0,0,0,0,0,0,0,36.61,0,0,0,0,26.01,10.15,0,0,0
1.61,0,0,0,38.75,0,0,0,0,22.11,0,0,0,0,0,0,0,0,0,0,0,0,0,0,0,0,0,0,29.35,9.79,0,0,0
1.64,0,0,0,0,20.62,0,0,0,33.17,0,0,0,0,0,0,0,0,0,0,0,0,0,0,0,0,0,0,30.98,15.23,0,0,0
1.64,0,0,0,0,0,18.35,0,11.34,22.4,0,0,0,0,0,0,0,0,0,0,0,0,0,0,0,0,0,0,34.68,13.23,0,0,0
1.71,0,0,0,5.85,27.35,14.62,0,0,3.75,0,2.89,12.52,0,0,0,0,0,0,0,0,0,0,0,0,0,0,0,23.26,9.76,0,0,0
1.73,0,0,0,0,0,0,0,0,33.66,0,0,0,23.19,0,0,0,0,0,0,0,0,0,0,0,0,0,0,29.4,13.75,0,0,0
1.7,0,0,0,0,0,0,0,0,15.73,0,0,0,0.6,0,0,0,0,0,0,0,0,0,0,64.49,0,0,0,8.96,10.22,0,0,0
1.63,0,0,2.67,0,6.07,0,0,0,41.82,0,0,3.68,0,0,0,0,0,0,0,0,0,0,2.39,0,0,0,0,28.81,11.48,3.08,0,0
1.66,0,0,0,0,5.83,0,0,0,45.38,0,0,0,0,0,0,0,0,0,0,0,0,0,0,0,0,0,0,29.5,12.34,6.95,0,0
1.79,0,0,0,0,0,0,0,0,24.57,0,0,0,0,0,0,0,0,0,0,0,0,0,0,0,0,0,0,24.72,15.04,0,35.67,0
1.67,0,0,0,0,0,0,0,0,40.83,0,0,0,8.41,0,0,0,0,0,0,0,0,0,4.06,0,4.36,0,0,29.89,12.45,0,0,0
1.52,0,0,4.95,0,0,14.85,0,0,19.8,0,0,0,0,0,0,0,0,0,0,0.99,0,0,0,0,0,0,0,59.41,0,0,0,0
1.51,0,0,9.9,0,0,6.62,0,0,32.99,0,0,0,0,0,0,0,0,0,0,0.99,0,0,0,0,0,0,0,49.5,0,0,0,0
1.53,0,0,9.9,0,0,13.2,0,0,26.41,0,0,0,0,0,0,0,0,0,0,0.99,0,0,0,0,0,0,0,49.5,0,0,0,0
1.52,0,0,9.9,0,0,9.9,0,0,19.8,0,0,0,0,0,0,0,0,0,0,0.99,0,0,0,0,0,0,0,59.41,0,0,0,0
1.53,0,0,9.71,0,0,11.95,0,0,21.76,0,0,0,0,0,0,0,0,0,0,1.01,0,0,0,0,0,0,0,55.57,0,0,0,0
1.51,0,0,4.9,0,0,8.17,0,0,26.15,0,0,0,0,0,0,0,0,0,0.98,0.98,0,0,0,0,0,0,0,58.82,0,0,0,0
1.51,0,0,4.9,0,0,8.17,0,0,26.15,0,0,0,0,0,0,0,0,0,1.8,0.16,0,0,0,0,0,0,0,58.82,0,0,0,0
1.51,0,0,4.9,0,0,8.17,0,0,26.15,0,0,0,0,0,0,0,0,0,1.57,0.39,0,0,0,0,0,0,0,58.82,0,0,0,0
1.93,0,36.45,0,0,0,0,0,0,0,0,0,0,0.83,0,0,0,3.74,0,21.33,0,0,0,0,10.77,10.68,0,0,0,3.74,9.23,3.23,0
1.92,0,38.46,0,0,0,0,0,0,0,0,0,0,0,0,0,0,0,0,25.95,0,0,0,0,9.13,7.75,0,0,0,6.47,7.21,5.03,0
1.9,14.5,25.03,0,0,0,0,0,0,0,0,10.7,0,0,0,0,0,1.53,0,10.68,0,3.83,0,0,0,7.06,0,0,0,0,7.88,18.79,0
1.84,26.28,31.75,0,0,0,0,2.11,0,0,0,0,0,0,0,0,0,2.09,0,21.8,0,2.17,0,0,0,6.41,0,0,0,0,5.36,2.03,0
1.94,12.84,28.33,0,0,0,0,0.57,0,0,0,0,0,0,0,0,0,3.79,0,16.84,0,3.78,0,15.02,0,6.95,0,0,0,0,8.93,2.95,0
1.55,61.64,3.63,2.79,1.57,12.42,0,0,11.23,6.72,0,0,0,0,0,0,0,0,0,0,0,0,0,0,0,0,0,0,0,0,0,0,0
1.51,68.69,3.09,4.23,3.06,4.94,0,4.12,7.95,3.92,0,0,0,0,0,0,0,0,0,0,0,0,0,0,0,0,0,0,0,0,0,0,0
1.54,66.51,6.18,1.81,3.05,6.57,0,2.05,9.92,3.91,0,0,0,0,0,0,0,0,0,0,0,0,0,0,0,0,0,0,0,0,0,0,0
1.54,70.82,6.29,1.84,0,5.58,0,2.09,8.07,5.31,0,0,0,0,0,0,0,0,0,0,0,0,0,0,0,0,0,0,0,0,0,0,0
1.53,67.26,8.93,1.22,0,8.87,0,2.08,7.02,4.62,0,0,0,0,0,0,0,0,0,0,0,0,0,0,0,0,0,0,0,0,0,0,0
1.5,77.34,0.89,3.06,0,4.45,0,2.08,7.55,4.63,0,0,0,0,0,0,0,0,0,0,0,0,0,0,0,0,0,0,0,0,0,0,0
1.53,71.45,10.32,0.17,1.48,3.2,0,6.01,4.83,2.54,0,0,0,0,0,0,0,0,0,0,0,0,0,0,0,0,0,0,0,0,0,0,0
1.98,0,0,0,0,0,0,0,0,0,0,0,0,50,0,0,0,0,0,0,0,0,0,0,0,0,0,0,30.01,19.99,0,0,0
2.12,0,0,0,0,0,0,0,0,0,0,0,0,50,0,0,0,0,0,0,0,0,0,0,0,0,0,0,20,30,0,0,0
2.09,0,0,0,0,0,0,0,0,0,0,0,0,35,0,0,0,0,0,0,0,0,0,0,0,0,0,0,25.01,39.99,0,0,0
1.88,0,0,0,0,0,0,0,0,16.17,0,0,0,36.7,0,0,0,0,0,0,0,0,0,0,0,0,0,0,27.11,20.02,0,0,0
1.76,0,0,0,0,0,0,0,0,29.82,0,0,0,25.65,0,0,0,0,0,0,0,0,0,0,0,0,0,0,29.5,15.03,0,0,0
1.91,0,0,0,0,0,0,21.47,0,0,0,0,0,36.59,0,0,0,0,0,0,0,0,0,0,0,0,0,0,26.57,15.37,0,0,0
1.76,0,0,0,0,0,0,0,0,21.58,0,0,0,26.44,0,0,0,0,0,0,0,0,0,0,0,0,0,0,36.48,15.5,0,0,0
1.95,0,0,0,0,0,0,0,0,12.3,0,0,0,27.89,0,0,0,0,0,0,0,0,0,20.68,0,0,0,0,23.51,15.62,0,0,0
1.54,0,0,10,0,0,14,0,0,15.5,0,0,0,0,0,0,0,0,0,0,0.5,0,0,0,0,0,0,0,60,0,0,0,0
1.53,0,0,8,2,0,12,0,0,16,0,0,0,0,0,0,0,0,0,0,1,0,0,0,0,0,0,0,60,1,0,0,0
1.53,0,0,8,2,0,12,0,0,19.5,0,0,0,0,0,0,0,0,0,0,1,0,0,0,0,0,0,0,57,0.5,0,0,0
1.52,0,0,6,4,4,5,0,0,16,0,0,0,0,0,0,0,0,0,0,1,0,0,0,0,0,0,0,64,0,0,0,0
1.54,0,0,8,2,0,12,4,0,15.5,0,0,0,0,0,0,0,0,0,0,1,0,0,0,0,0,0,0,57,0.5,0,0,0
1.53,0,0,8,2,0,8,0,8,15.5,0,0,0,0,0,0,0,0,0,0,1,0,0,0,0,0,0,0,57,0.5,0,0,0
1.54,0,0,6,0,0,14,0,0,16.5,0,0,0,0,0,0,0,0,0,0,1,0,0,0,0,0,0,0,62,0.5,0,0,0
1.52,0,0,8,8,0,6,0,0,16.5,0,0,0,0,0,0,0,0,0,0,1,0,0,0,0,0,0,0,60,0.5,0,0,0
1.53,0,0,8,0,0,4.5,0,0,16,0,0,10,0,0,0,0,0,0,0,1,0,0,0,0,0,0,0,60,0.5,0,0,0
1.52,0,0,6,0,8,5,0,0,16,0,0,0,0,0,0,0,2,0,0,0.5,0,0,0,0,0,0,0,62,0.5,0,0,0
1.69,44.29,6.47,0,0,16.49,3.92,10.06,0,0,0,8.31,1.45,0,0,0,0.11,0,0,0,0,0,0,0,0,4.88,0,0,0,3.68,0.34,0,0
1.69,41.07,6.54,0,0,17.87,2.97,10.16,0,0,0,5.6,5.86,0,0,0,0.11,0,0,0,0,0,0,0,0,5.54,0,0,0,4.28,0,0,0
1.7,55.19,0,0,0,6.94,7.21,0,4.39,4.13,0,0,0.37,0,0,0,0,0,0,0,0,0,0,14.81,0,5.36,0,0,0,1.6,0,0,0
1.74,11.49,51.26,0,0,0,1.5,1.15,0,0,0,12.16,0,0,0,0,0,0,0,15.9,0,0,0,0,0,6.16,0.38,0,0,0,0,0,0
1.7,23.3,34.12,0,2.2,17.85,1.15,0,0,0,0,8.27,0,0,0,0,0,0,0,7.34,0,0,0,0,0,4.31,1.46,0,0,0,0,0,0
1.63,11.54,39.83,6.79,0,34.61,0,4.64,0,0,0,0,0,0,0,0,0,0,0,1.8,0,0,0,0,0,0.56,0.23,0,0,0,0,0,0
1.64,34.28,27.48,0,10.95,14.43,0,0,2.37,0,0,2.71,0,0,0,0,0,0,0,3.83,0,0,0,0,0,2.98,0.97,0,0,0,0,0,0
1.64,7.45,52.6,0,0,15.96,1.06,0,0,0,0,0,19.63,0,0,0,0,0,0,2.55,0,0,0,0,0,0.32,0.43,0,0,0,0,0,0
1.74,11.67,52.06,0,0,0,1.52,0,0,0,0,12.35,0,0,0,0,0,0,0,16.15,0,0,0,0,0,6.25,0,0,0,0,0,0,0
1.63,29.44,35.96,0,0,0,14.42,0,0,0,0,5.44,12.8,0,0,0,0,0,0,1.08,0,0,0,0,0,0.86,0,0,0,0,0,0,0
1.71,9.65,55.62,0,0,16.36,0,0,0,0,0,0,0,0,0,0,0,0,0,12.81,0,0,0,0,0,5.56,0,0,0,0,0,0,0
1.62,38.53,31.76,2.04,0,8.48,16.4,0,0,0,0,0,0,0,0,0,0,0,0,2.79,0,0,0,0,0,0,0,0,0,0,0,0,0
1.62,32.26,35.12,4.45,0,8.91,16.48,0,0,0,0,0,0,0,0,0,0,0,0,2.78,0,0,0,0,0,0,0,0,0,0,0,0,0
1.62,32.85,33.3,4.53,0,9.06,18,0,0,0,0,0,0,0,0,0,0,0,0,2.26,0,0,0,0,0,0,0,0,0,0,0,0,0
