Repository: you0514w/youyou

File: liquidus temperature.csv (part 4 of 18)
Liquidus Temperature ( C ),SiO2,B2O3,Al2O3,MgO,CaO,BaO,Li2O,Na2O,K2O,ZnO,SrO,PbO,Fe2O3,As2O3,Y2O3,Sb2O3,La2O3,Gd2O3,Bi2O3,TiO2,ZrO2,CeO2,SnO2,P2O5,Nb2O5,Ta2O5
940,12.75,37.88,0,0,9.11,3.33,16.52,0,0,8.37,0,0,0,0.09,3.01,0,5.49,0,0,0,3.45,0,0,0,0,0
930,9.94,40.43,0,0,15.21,0,8.57,1.38,0,13.63,0,0,0,0,3.02,0,5.5,0.24,0,0,2.08,0,0,0,0,0
930,11.19,39.87,0,0,14.99,0,11.26,0,0,11.36,0,0,0,0,2.98,0,5.16,0.46,0,0,2.73,0,0,0,0,0
940,10.44,43.76,0,0,11.98,0,10.49,0,0,9.91,0,0,0,0,3.17,0,6.6,0.74,0,0,2.91,0,0,0,0,0
930,13.63,44.45,0.89,0,4.87,0,12.18,0,0,8.94,0,0,0,0,4.03,0,6.98,0,0,0,3.69,0,0,0,0.34,0
890,0,0,2.88,0,0,54.15,0,0,0,0,0,0,0,0,0,0,0,0,0,0,0,0,0,42.97,0,0
840,0,0,2.85,0,0,49.19,0,0,0,3.56,0,0,0,0,0,0,0.45,0,0,0,0,0,0,43.95,0,0
860,0,0,2.86,0,0,52.25,0,0,0,1.79,0,0,0,0,0,0,0,0,0,0,0,0,0,43.1,0,0
850,0,0,2.9,0,0,52.96,0,0,0,0,0,0,0,0,0,0,0.45,0,0,0,0,0,0,43.69,0,0
850,0,4.1,4.2,0,0,48.44,0,0,0,0,0,0,0,0,0,0,0,0,0,0,0,0,0,43.26,0,0
850,0,0,2.9,0,0,51.16,0,0,0,0,0,0,0,0,0,0,0,0,0,0,0,0,0,44.83,1.11,0
850,0,0,2.73,6.91,0,48.16,0,0,0,0,0,0,0,0,0,0,0,0,0,0,0,0,0,42.2,0,0
850,0,0,2.79,0,5.07,49.1,0,0,0,0,0,0,0,0,0,0,0,0,0,0,0,0,0,43.04,0,0
860,0,0,2.85,0,0,50.28,0,0,0,0,2.81,0,0,0,0,0,0,0,0,0,0,0,0,44.06,0,0
790,0,0,2.11,0,3.84,7.02,10.81,0,0,34.38,0,0,0,0,0,0,0,0.89,0,0,0,0,0,40.95,0,0
865,0,0,1.6,0,3.87,8.5,5.45,6.66,0,34.7,0,0,0,0,0,0,0,0.96,0,0,0,0,0,38.26,0,0
830,0,0,2.05,0,9.3,2.24,3.49,4.21,0,38.44,1.01,0,0,0,0,0,0,0.58,0,0,0,0,0,38.21,0.47,0
785,0,0,2.31,0,0,3.84,10.73,2.59,0,32.84,6.19,0,0,0,0,0,0,0.83,0,0,0,0,0,40.67,0,0
850,0,0,2.58,2.61,5.63,4.8,10.56,4.24,0,25.84,2.03,0,0,0,0,0,0,1.02,0,0,0.17,0,0,40.01,0.51,0
860,0,0,0.99,7.53,3.61,3.56,8.47,4.08,0,29.84,0.98,0,0,0,0,0,0,0.42,0,0,0.33,0,0,39.92,0.27,0
993,61.83,0,3.91,4.31,7.41,0,15.23,1.5,0,0,4.31,0,0,0,0,0,0,0,0,0,1.5,0,0,0,0,0
1004,61.47,0,3.9,4.3,7.41,0,15.22,1.5,0,0,4.3,0,0,0,0,0,0,0,0,0,1.9,0,0,0,0,0
971,60.97,0,3.4,4.3,7.41,0,16.22,1.5,0,0,4.3,0,0,0,0,0,0,0,0,0,1.9,0,0,0,0,0
1035,60.57,0,3.4,4.3,7.31,0,16.12,1.5,0,0,4.3,0,0,0,0,0,0,0,0,0,2.5,0,0,0,0,0
989,61.67,0,2.1,4.49,7.29,0,15.86,1.5,0,0,4.59,0,0,0,0,0,0,0,0,0,2.5,0,0,0,0,0
1008,57,0,5.9,4.5,7.5,0,13.5,4.6,0,0,4.4,0,0,0,0,0,0,0,0,0,2.6,0,0,0,0,0
955,60.97,0,3.4,4.3,7.41,0,20.52,1.5,0,0,0,0,0,0,0,0,0,0,0,0,1.9,0,0,0,0,0
942,60.97,0,3.4,7.11,1.1,0,20.52,1.5,0,0,3.5,0,0,0,0,0,0,0,0,0,1.9,0,0,0,0,0
934,60.97,0,3.4,2.3,9.41,0,20.52,1.5,0,0,0,0,0,0,0,0,0,0,0,0,1.9,0,0,0,0,0
961,61.53,0,3.41,4.31,7.41,0,16.33,1.5,0,0,4.31,0,0,0,0,0,0,0,0,0,1.2,0,0,0,0,0
952,59.67,0,4.5,4.2,7.21,0,18.62,1.9,0,0,0,0,0,0,0,0,0,0,0,2.9,1,0,0,0,0,0
980,62,0,4.7,4.4,7.5,0,19.2,2,0,0,0,0,0,0,0,0,0,0,0,0.2,0,0,0,0,0,0
963,60.2,0,4.6,4.3,7.3,0,18.8,1.9,0,0,0,0,0,0,0,0,0,0,0,2.9,0,0,0,0,0,0
933,60.2,0,4.6,4.3,7.3,0,18.5,1.9,0,0,2.9,0,0,0,0,0,0,0,0,0.3,0,0,0,0,0,0
1001,59.03,0,4.5,4.2,7.09,0,18.48,1.9,0,0,0,0,0,0,0,0,0,0,0,4.8,0,0,0,0,0,0
970,60.73,0,4.6,0,11.69,0,20.98,0,0,0,0,0,0,0,0,0,0,0,0,2,0,0,0,0,0,0
1007,59.03,0,4.5,4.2,7.09,0,15.58,1.9,0,0,2.9,0,0,0,0,0,0,0,0,4.8,0,0,0,0,0,0
1003,59.67,0,3.6,4.2,7.21,0,18.62,1.9,0,0,0,0,0,0,0,0,0,0,0,4.8,0,0,0,0,0,0
978,59.5,0,5.5,0,11.4,0,18.6,1.9,0,0,0,0,0,0,0,0,0,0,0,3.1,0,0,0,0,0,0
980,60.2,0,4.6,6.7,4.9,0,17.8,2.9,0,0,0,0,0,0,0,0,0,0,0,2.9,0,0,0,0,0,0
912,52,0,3.3,11.3,0.2,0,17.3,4.2,0,0,7.4,0,0,0,0,0,0,0,0,2.3,2,0,0,0,0,0
1119,47.8,0,4,13.2,2,0,15.9,3.9,0,0,6.8,0,0,0,0,0,0,0,0,4.5,1.9,0,0,0,0,0
1107,50.64,0,3.2,14.79,0,0,19.87,2.1,0,0,2.6,0,0,0,0,0,0,0,0,4.8,2,0,0,0,0,0
906,51.45,0,2.2,7.41,3.4,0,17.52,5.31,0,0,7.71,0,0,0,0,0,0,0,0,3.3,1.7,0,0,0,0,0
956,50.64,0,3.2,10.99,0.2,0,16.88,4.1,0,0,7.19,0,0,0,0,0,0,0,0,4.8,2,0,0,0,0,0
1000,51,0,3,14,4,0,17,4,0,0,2,0,0,0,0,0,0,0,0,5,0,0,0,0,0,0
1243,54,0,3,11,3,0,13,4,0,0,3,0,0,0,0,0,0,0,0,8,1,0,0,0,0,0
1015,47,0,4,16,4,0,20,2,0,0,2,0,0,0,0,0,0,0,0,3,2,0,0,0,0,0
1000,45,0,5,17,4,0,19,6,0,0,2,0,0,0,0,0,0,0,0,2,0,0,0,0,0,0
1000,51,0,4,15,1.7,0,16.2,3.3,0,0,4.2,0,0,0,0,0,0,0,0,4.6,0,0,0,0,0,0
1150,56,0,5,15,0,0,12.5,0,0,0,0,0,0,0,1,0,0,0,0,8.5,2,0,0,0,0,0
1110,58,0,2.5,14,0,0,14,0,0,0,0,0,0,0,1,0,0,0,0,8.5,2,0,0,0,0,0
1150,56,0,2.5,15,0,0,15,0,0,0,0,0,0,0,1,0,0,0,0,8.5,2,0,0,0,0,0
1150,58,0,4.5,14,0,0,14,0,0,0,0,0,0,0,1,0,0,0,0,8.5,0,0,0,0,0,0
1150,55,0,4,15,0,0,15,0,0,0,0,0,0,0,0.5,0,0,0,0,8.5,2,0,0,0,0,0
1100,55,0,4,12,0,0,18,0,0,0,0,0,0,0,0.5,0,0,0,0,8.5,2,0,0,0,0,0
1150,55,0,5,15,0,0,15,0,1,0,0,0,0,0,1,0,0,0,0,5,2,0,0,1,0,0
1150,50,0,5,20,0,0,12.5,0,0,0,0,0,0,0,2,0,0,0,0,8.5,2,0,0,0,0,0
945,59.9,0,3.8,9.8,0,0,14.8,1.3,0.2,0,5.8,0,0,0,0,0,0,0,0,2.9,1.5,0,0,0,0,0
979,61.04,0,0.8,9.49,0,0,14.39,1.1,0.4,0,5.59,0,0,0,0,0,0,0,0,5.69,1.5,0,0,0,0,0
1012,59.83,0,3.8,9.99,0,0,13.39,1.3,0.3,0,6.99,0,0,0,0,0,0,0,0,2.9,1.5,0,0,0,0,0
951,62.6,0,1,9.8,0,0,13.9,1.1,0.4,0,6.9,0,0,0,0,0,0,0,0,2.8,1.5,0,0,0,0,0
998,56.8,0,5.9,10.2,0,0,15.6,1.4,0.1,0,7.1,0,0,0,0,0,0,0,0,2.9,0,0,0,0,0,0
953,59.9,0,3.8,3.5,7.6,0,14.8,1.5,0,0,5.5,0,0,0,0,0,0,0,0,1.9,1.5,0,0,0,0,0
930,55.3,0,4.9,6.9,3,0,14.6,4,0,0,6.9,0,0,0,0,0,0,0,0,2.9,1.5,0,0,0,0,0
984,59.9,0,3.8,0,10,0,13.4,1.4,0.1,0,7,0,0,0,0,0,0,0,0,2.9,1.5,0,0,0,0,0
936,59.9,0,3.8,10,0,7,13.4,1.4,0.1,0,0,0,0,0,0,0,0,0,0,2.9,1.5,0,0,0,0,0
952,59.9,0,3.8,0,10,7,13.4,1.3,0.2,0,0,0,0,0,0,0,0,0,0,2.9,1.5,0,0,0,0,0
890,14.7,31.4,4,3.4,3.7,0,9.2,0,0,33.6,0,0,0,0,0,0,0,0,0,0,0,0,0,0,0,0
900,17.95,36.49,2.29,0,0,0.8,4.79,0,0,37.18,0.5,0,0,0,0,0,0,0,0,0,0,0,0,0,0,0
820,10.7,34.7,2.1,0,0,0,0,0,0,52.4,0,0,0,0,0,0,0,0,0,0,0,0,0.1,0,0,0
920,29.23,22.22,6.11,0,0,0,7.01,0,0,35.43,0,0,0,0,0,0,0,0,0,0,0,0,0,0,0,0
900,34.46,17.48,1.4,0,6.39,2.3,4.8,0,0,30.77,2.4,0,0,0,0,0,0,0,0,0,0,0,0,0,0,0
950,16.8,28.3,2.2,0,4.6,0,0,0,0,48.1,0,0,0,0,0,0,0,0,0,0,0,0,0,0,0,0
970,26.83,23.22,5.01,0,3.9,0.5,0,0,0,40.54,0,0,0,0,0,0,0,0,0,0,0,0,0,0,0,0
950,10.2,30.9,4.5,0,0,0,0,0,0,53.8,0.5,0,0,0,0,0,0,0,0,0,0,0,0.1,0,0,0
940,15.1,28.3,4.5,0,0,0,0,0,0,52.1,0,0,0,0,0,0,0,0,0,0,0,0,0,0,0,0
930,13.47,31.66,4.12,0,0,0.2,0,0,0,50.55,0,0,0,0,0,0,0,0,0,0,0,0,0,0,0,0
1150,62.89,0,7.35,2.48,23.95,0,0,0.2,0.2,2.69,0,0,0.08,0,0,0,0,0,0,0.16,0,0,0,0,0,0
1145,62.69,0,7.7,3.43,21.5,0,0,0.3,0.13,4.17,0,0,0.08,0,0,0,0,0,0,0,0,0,0,0,0,0
1145,60.28,0,7.64,4.64,23.35,0,0,0.2,0.2,3.45,0,0,0.08,0,0,0,0,0,0,0.16,0,0,0,0,0,0
1140,61.38,0,7.97,4.65,22.29,0,0,0.2,0.2,3.07,0,0,0.08,0,0,0,0,0,0,0.16,0,0,0,0,0,0
901,0,33.57,0,0,0,0,0,0,0,57.44,0,0,0,0,0,0,3.36,0,0,0,1.78,0,0,0,3.85,0
834,0,37.63,0,0,0,13.67,0,0,0,38.63,0,0,0,0,0,0,3.77,0,0,0,1.99,0,0,0,4.31,0
870,3.57,35.43,0,0,0,13.99,0,0,0,26.35,10.35,0,0,0,0,0,3.86,0,0,0,2.04,0,0,0,4.41,0
873,3.28,32.57,0,0,17.58,12.86,0,0,0,24.23,0,0,0,0,0,0,3.55,0,0,0,1.87,0,0,0,4.06,0
1300,66.71,2.73,13.51,5.7,9.36,0.21,0,0,0,0,1.27,0,0,0,0,0,0,0,0,0.16,0.11,0.11,0.13,0,0,0
1285,67.72,1.86,12.04,7.21,9.21,0.21,0,0,0,0,1.25,0,0,0,0,0,0,0,0,0.16,0.1,0.11,0.13,0,0,0
1295,68.8,0.91,10.6,8.68,9.07,0.21,0,0,0,0,1.23,0,0,0,0,0,0,0,0,0.16,0.1,0.11,0.13,0,0,0
1300,68.04,0.9,10.49,12.48,6.17,0.21,0,0,0,0,1.21,0,0,0,0,0,0,0,0,0.16,0.1,0.11,0.13,0,0,0
1300,68,0.9,10.91,12.48,6.17,0.2,0,0,0,0,1.21,0,0,0,0,0,0,0,0,0,0,0,0.13,0,0,0
1098,66,0,5,5.5,5.7,0,6,0.8,0.5,0,3.5,0,0,0,2,0,0,0,0,3.5,1.5,0,0,0,0,0
1100,66,0,5,5.5,5.5,0,6.5,0.5,0.3,0,4.2,0,0,0,2,0,0,0,0,3.5,1,0,0,0,0,0
1080,65.4,0,5.8,6.5,6.8,0,6.1,0.8,0.5,0,5.3,0,0,0,1.6,0,0,0,0,0,1.2,0,0,0,0,0
1100,64,0,5.9,7.5,5.5,0,6.5,2,3,0,0.6,0,0,0,1.7,0,0,0,0,2,1.3,0,0,0,0,0
1090,65.3,0,5,5.6,6,0,5.4,1.2,1.7,0,4.9,0,0,0,1.7,0,0,0,0,2,1.2,0,0,0,0,0
1090,63,0,5.8,7,5.5,0,6,2,2,2,1.8,0,0,0,1.7,0,0,0,0,2,1.2,0,0,0,0,0
1070,61.4,0,7,6,5.5,0,6,2.2,3.3,0,4,0,0,0,1.3,0,0,0,0,2,1.3,0,0,0,0,0
1072,60.2,0,8.2,6,5.7,0,6,3.2,4.3,0,2,0,0,0,1.1,0,0,0,0,2,1.3,0,0,0,0,0
913,58.61,18.08,3.17,1.61,11.12,0,0,6.31,0.77,0,0.24,0,0.07,0,0,0,0,0,0,0.02,0,0,0,0,0,0
948,63.86,1.54,2.07,4.5,9.34,0,0,18.06,0.51,0,0.02,0,0.07,0,0,0,0,0,0,0.03,0,0,0,0,0,0
949,63.8,2.2,2.23,4.62,9.05,0,0,17.85,0.06,0,0,0,0.06,0,0,0,0,0,0,0.13,0,0,0,0,0,0
932,61.57,14.43,2.71,2.19,9.59,0,0,9.03,0.06,0,0.19,0,0.07,0,0,0,0,0,0,0.16,0,0,0,0,0,0
881,53.82,8.65,1.18,6.5,10.61,0,0,18.76,0.45,0,0,0,0.03,0,0,0,0,0,0,0,0,0,0,0,0,0
931,53.47,6.88,1.17,7.36,12.02,0,0,18.63,0.44,0,0,0,0.03,0,0,0,0,0,0,0,0,0,0,0,0,0
907,51.49,10.42,1.79,4.54,12.29,0,0,18.99,0.45,0,0,0,0.03,0,0,0,0,0,0,0,0,0,0,0,0,0
822,54.22,11.48,1.26,4.54,9.03,0,0,18.99,0.45,0,0,0,0.03,0,0,0,0,0,0,0,0,0,0,0,0,0
905,53.89,8.79,1.25,4.51,12.21,0,0,18.87,0.45,0,0,0,0.03,0,0,0,0,0,0,0,0,0,0,0,0,0
933,53.22,6.96,1.23,7.42,12.06,0,0,18.64,0.44,0,0,0,0.03,0,0,0,0,0,0,0,0,0,0,0,0,0
959,53.67,7.02,1.24,4.49,14.31,0,0,18.79,0.45,0,0,0,0.03,0,0,0,0,0,0,0,0,0,0,0,0,0
789,53.16,12.21,1.5,4.55,9.05,0,0,19.05,0.45,0,0,0,0.03,0,0,0,0,0,0,0,0,0,0,0,0,0
908,52.81,9.52,1.49,4.52,12.25,0,0,18.93,0.45,0,0,0,0.03,0,0,0,0,0,0,0,0,0,0,0,0,0
955,52.6,7.74,1.48,4.5,14.35,0,0,18.85,0.45,0,0,0,0.03,0,0,0,0,0,0,0,0,0,0,0,0,0
1200,64.16,6.45,11.16,9.1,9.13,0,0,0,0,0,0,0,0,0,0,0,0,0,0,0,0,0,0,0,0,0
1250,68.22,7.79,11.99,3.57,7.23,0,0,0,0,0,1.2,0,0,0,0,0,0,0,0,0,0,0,0,0,0,0
1250,68.25,7.78,11.98,3.6,7.19,1.2,0,0,0,0,0,0,0,0,0,0,0,0,0,0,0,0,0,0,0,0
1120,66.55,0,2.01,3.39,5.48,0,0,4.41,5.8,0,7.92,0,0,0,0,0,0,0,0,0,4.44,0,0,0,0,0
1140,69.18,0,3.03,0,6.13,0,0,4.99,6.57,0,5.64,0,0,0,0,0,0,0,0,0,4.46,0,0,0,0,0
857,58.26,10.59,2.71,5.64,5.8,0,0,16.35,0.65,0,0,0,0,0,0,0,0,0,0,0,0,0,0,0,0,0
846,59.58,12.39,2.45,4.75,5.61,0,0,14.62,0.6,0,0,0,0,0,0,0,0,0,0,0,0,0,0,0,0,0
837,59.07,12.5,3.11,3.7,5.65,0,0,15.24,0.73,0,0,0,0,0,0,0,0,0,0,0,0,0,0,0,0,0
1131,13.13,26.14,0,0,24.08,0,0,0,0,0,0,0,0,0.03,0,0,9.12,0,0,12.99,7.19,0,0,0,7.32,0
1131,13.11,25.8,0,0,24.06,0,0,0,0,0,0,0,0,0.03,0,0,9.69,0,0,13.65,7.18,0,0,0,6.48,0
1152,13.15,25.87,0,0,24.12,0,0,0,0,0,0,0,0,0.03,0,0,9.47,0,0,13.01,7.47,0,0,0,6.88,0
1152,13.15,26.66,0,0,23.16,0,0,0,0,0,0,0,0,0.03,0,0,9.14,0,0,13.01,7.64,0,0,0,7.21,0
1134,13.4,26.38,0,0,23.6,0,0,0,0,0,0,0,0,0.03,0,0,9.82,0,0,11.88,7.34,0,0,0,7.55,0
1156,13.43,28.02,0,0,20.69,0,0,0,0,0,0,0,0,0.03,0,0,9.84,0,0,13.28,7.35,0,0,0,7.36,0
1151,13.33,28.6,0,0,17.61,0,0,0,0,3.37,0,0,0,0.03,0,0,9.26,0,0,13.19,7.3,0,0,0,7.31,0
760,0,0,1.57,0,0,22.9,0,0,0,0,0,19.31,0,0,0,0,0,0,0,0,0,0,0,56.22,0,0
750,0,0,0,7.56,0,37.78,0,0,0,0,0,17.07,0,0,0,0,0,0,0,0,0,0,0,37.59,0,0
710,0,4.71,0,0,0,17.12,0,2.65,0,0,0,31.6,0,0,0,0,0,0,0,0,0,0,0,43.92,0,0
700,0,4.76,0,0,0,17.27,0,0,1.76,0,0,31.89,0,0,0,0,0,0,0,0,0,0,0,44.32,0,0
1000,67.57,0,6.26,3.52,2.53,4.17,0,4.58,3.77,0,4.79,0,0,0,0,0.07,0,0,0,0.44,2.3,0,0,0,0,0
980,73.31,0,4.09,1.73,1.24,2.72,0,3.37,4.43,0,6.04,0,0,0.07,0,0,0,0,0,1.31,1.69,0,0,0,0,0
1050,66.28,0,7.62,1.75,2.52,4.61,0.47,7.98,3,0,2.73,0,0,0.07,0,0.05,0,0,0,1.77,1.15,0,0,0,0,0
1030,67.39,0,4.89,2.65,2.54,3.95,0,5.17,5.28,0,4.81,0,0,0,0,0.1,0,0,0,0.62,2.6,0,0,0,0,0
970,66.66,0,5.57,3.53,2.54,4.18,0,4.94,5.14,0,4.46,0,0,0,0,0.1,0,0,0,0.45,2.43,0,0,0,0,0
910,45.52,7.11,0,0,0,6.51,11.23,5.69,0,0,0,7.93,0,0.13,0,0,1.31,0,0,12.6,1.97,0,0,0,0,0
950,43.98,6.77,0,0,0,3.28,10.69,6.06,0,5.49,0,6.48,0,0.12,0,0,1.25,0,0,14,1.88,0,0,0,0,0
910,45.89,7.28,0,0,0,6.67,11.5,5.13,0,0,0,9.28,0,0.13,0,0,1.34,0,0,10.76,2.02,0,0,0,0,0
950,44.98,6.92,0,0,0,6.07,10.93,6.85,0,0,0,6.62,0,0.12,0,0,1.28,0,0,14.31,1.92,0,0,0,0,0
1000,42.93,6.6,0,0,7.78,3.2,10.43,5.91,0,0,0,6.32,0,0.12,0,0,1.22,0,0,13.66,1.83,0,0,0,0,0
952,54.34,2.08,0,0,0,3.4,3.23,8.1,0,3.2,0,16.71,0,0,0,0,1.69,0,0,7.01,0.24,0,0,0,0,0
970,54.57,2.11,0,0,0,6,3.28,8.21,0,0,0,16.4,0,0,0,0,1.71,0,0,7.72,0,0,0,0,0,0
1260,53.2,0,12.22,11.8,7.41,0,0,8.65,3.7,0,0,0,3.02,0,0,0,0,0,0,0,0,0,0,0,0,0
1200,47.51,0,11.9,0.33,27.14,0,0,6.81,5.26,0,0,0,1.05,0,0,0,0,0,0,0,0,0,0,0,0,0
1190,49.38,0,11.34,0.66,25.86,0,0,6.47,5.04,0,0,0,1.25,0,0,0,0,0,0,0,0,0,0,0,0,0
1160,52.58,0,11.79,0.87,19.08,0,0,7,5.79,0,0,0,2.89,0,0,0,0,0,0,0,0,0,0,0,0,0
1160,53.11,0,12.48,0.87,16.92,0,0,7.37,6.04,0,0,0,3.21,0,0,0,0,0,0,0,0,0,0,0,0,0
1120,51.45,0,12.16,0.87,18.84,0,0,7.28,5.69,0,0,0,3.71,0,0,0,0,0,0,0,0,0,0,0,0,0
1160,52.64,0,12.46,0.89,15.32,0,0,7.45,6.13,0,0,0,5.11,0,0,0,0,0,0,0,0,0,0,0,0,0
1110,52.37,0,12.29,0.88,16.88,0,0,7.24,5.97,0,0,0,4.37,0,0,0,0,0,0,0,0,0,0,0,0,0
1110,51.61,0,12.23,0.88,17.94,0,0,7.32,5.94,0,0,0,4.08,0,0,0,0,0,0,0,0,0,0,0,0,0
1140,53.96,0,12,0.87,16.55,0,0,7.15,5.82,0,0,0,3.65,0,0,0,0,0,0,0,0,0,0,0,0,0
1104,64.66,5.17,1.1,4.45,6.54,0,0,17.67,0.3,0,0,0,0.11,0,0,0,0,0,0,0,0,0,0,0,0,0
1098,64.76,5.22,1.16,4.42,6.12,0,0,18.01,0.22,0,0,0,0.09,0,0,0,0,0,0,0,0,0,0,0,0,0
1095,64.82,5.14,1.25,4.09,5.77,0,0,18.59,0.26,0,0,0,0.08,0,0,0,0,0,0,0,0,0,0,0,0,0
1140,66.61,4.16,1.04,4.22,6.4,0,0,17.14,0.33,0,0,0,0.1,0,0,0,0,0,0,0,0,0,0,0,0,0
1118,65.21,4.79,1.2,4.41,6.4,0,0,17.6,0.33,0,0,0,0.06,0,0,0,0,0,0,0,0,0,0,0,0,0
1078,63.78,5.87,1.47,4.54,6.49,0,0,17.54,0.24,0,0,0,0.07,0,0,0,0,0,0,0,0,0,0,0,0,0
1076,63.52,4.77,1.49,4.45,6.48,0,0,18.96,0.28,0,0,0,0.05,0,0,0,0,0,0,0,0,0,0,0,0,0
1067,62.93,4.72,1.67,4.16,6.46,0,0,19.7,0.26,0,0,0,0.1,0,0,0,0,0,0,0,0,0,0,0,0,0
1063,69.99,0,1.3,3.3,11,0,0,11.75,1.77,0,0,0.89,0,0,0,0,0,0,0,0,0,0,0,0,0,0
1081,61.88,0,0.95,4.82,16.31,0,0,15.69,0.35,0,0,0,0,0,0,0,0,0,0,0,0,0,0,0,0,0
1112,68.79,0,0.62,5.47,12.03,0,0,10.41,2.68,0,0,0,0,0,0,0,0,0,0,0,0,0,0,0,0,0
1134,63.1,0,0.95,6.43,13.43,0,0,11.28,4.81,0,0,0,0,0,0,0,0,0,0,0,0,0,0,0,0,0
732,69.41,0,1.63,1.65,3.24,0,0,22.91,0.71,0,0,0.45,0,0,0,0,0,0,0,0,0,0,0,0,0,0
978,57.59,0,1.61,7.32,10.59,0,0,19.14,2.43,0,0,1.32,0,0,0,0,0,0,0,0,0,0,0,0,0,0
1050,68.1,0,0.32,4.9,10.64,0,0,11.46,3.84,0,0,0.74,0,0,0,0,0,0,0,0,0,0,0,0,0,0
1053,70.39,0,1.3,1.65,11.61,0,0,11.46,2.11,0,0,1.48,0,0,0,0,0,0,0,0,0,0,0,0,0,0
1123,59.17,0,0.64,7.25,16.56,0,0,15,1.38,0,0,0,0,0,0,0,0,0,0,0,0,0,0,0,0,0
957,70.84,0,1.31,2.49,7.34,0,0,12.74,4.98,0,0,0.3,0,0,0,0,0,0,0,0,0,0,0,0,0,0
1034,69.65,0,0.31,6.99,10.57,0,0,11.82,0.66,0,0,0,0,0,0,0,0,0,0,0,0,0,0,0,0,0
1148,68.96,0,0.32,2.46,14.77,0,0,11.39,2.1,0,0,0,0,0,0,0,0,0,0,0,0,0,0,0,0,0
880,67.78,0,1.99,2.52,7.53,0,0,18.49,1.08,0,0,0.61,0,0,0,0,0,0,0,0,0,0,0,0,0,0
670,71.54,0,0.65,0.82,4.15,0,0,21.09,1.75,0,0,0,0,0,0,0,0,0,0,0,0,0,0,0,0,0
895,61.32,0,1.9,4.02,6.75,0,0,23.61,2.4,0,0,0,0,0,0,0,0,0,0,0,0,0,0,0,0,0
978,72.05,0,1.6,0.82,8.18,0,0,12.49,4.86,0,0,0,0,0,0,0,0,0,0,0,0,0,0,0,0,0
1039,56.52,0,1.56,7.88,14.92,0,0,16.76,2.36,0,0,0,0,0,0,0,0,0,0,0,0,0,0,0,0,0
1268,62.88,0,1.94,5.73,17.34,0,0,8.96,3.15,0,0,0,0,0,0,0,0,0,0,0,0,0,0,0,0,0
1079,65.85,0,2.02,5.97,9.17,0,0,12.24,4.75,0,0,0,0,0,0,0,0,0,0,0,0,0,0,0,0,0
902,64.32,0,1.73,0.88,8.67,0,0,18.31,4.51,0,0,1.58,0,0,0,0,0,0,0,0,0,0,0,0,0,0
768,65.29,0,1.29,3.27,3.49,0,0,23.51,3.15,0,0,0,0,0,0,0,0,0,0,0,0,0,0,0,0,0
918,61.32,0,1.4,1.76,9.88,0,0,24.14,0.38,0,0,1.12,0,0,0,0,0,0,0,0,0,0,0,0,0,0
944,60.31,0,1.97,3.31,6.47,0,0,24.74,3.2,0,0,0,0,0,0,0,0,0,0,0,0,0,0,0,0,0
807,66.92,0,0.64,1.61,8.09,0,0,21.02,1.72,0,0,0,0,0,0,0,0,0,0,0,0,0,0,0,0,0
897,72.87,0,0.97,4.11,6.42,0,0,14.22,1.41,0,0,0,0,0,0,0,0,0,0,0,0,0,0,0,0,0
1094,61.81,0,2,8.42,10.73,0,0,13.08,2.89,0,0,1.07,0,0,0,0,0,0,0,0,0,0,0,0,0,0
780,68.95,0,0.33,5.96,4.17,0,0,15.09,4.73,0,0,0.77,0,0,0,0,0,0,0,0,0,0,0,0,0,0
808,61.86,0,1.92,6.48,4.83,0,0,23.19,0.7,0,0,1.02,0,0,0,0,0,0,0,0,0,0,0,0,0,0
1044,57.94,0,1.69,4.27,14.96,0,0,16.39,4.75,0,0,0,0,0,0,0,0,0,0,0,0,0,0,0,0,0
1044,61.23,0,1.97,4.16,13.22,0,0,15.26,3.56,0,0,0.6,0,0,0,0,0,0,0,0,0,0,0,0,0,0
999,60.63,0,0.96,5.66,12.99,0,0,17.45,1.73,0,0,0.58,0,0,0,0,0,0,0,0,0,0,0,0,0,0
818,63.37,0,1.29,6.55,4.66,0,0,20.63,3.5,0,0,0,0,0,0,0,0,0,0,0,0,0,0,0,0,0
987,56.51,0,1.27,8.03,10.43,0,0,20.32,3.44,0,0,0,0,0,0,0,0,0,0,0,0,0,0,0,0,0
1009,68.71,0,1.52,0.76,14.3,0,0,14.38,0.33,0,0,0,0,0,0,0,0,0,0,0,0,0,0,0,0,0
1141,71.56,0,0.33,1.68,13.04,0,0,9.44,3.95,0,0,0,0,0,0,0,0,0,0,0,0,0,0,0,0,0
1005,62.79,0,0.63,4.79,11.89,0,0,16.14,3.76,0,0,0,0,0,0,0,0,0,0,0,0,0,0,0,0,0
947,62.29,0,0.62,7.85,9.47,0,0,18.77,1,0,0,0,0,0,0,0,0,0,0,0,0,0,0,0,0,0
997,61.51,0,0.63,3.17,12.64,0,0,20.02,2.03,0,0,0,0,0,0,0,0,0,0,0,0,0,0,0,0,0
1009,59.26,0,0.32,6.5,12.92,0,0,19.61,1.39,0,0,0,0,0,0,0,0,0,0,0,0,0,0,0,0,0
1004,59.1,0,1.89,4.78,12.42,0,0,18.74,3.07,0,0,0,0,0,0,0,0,0,0,0,0,0,0,0,0,0
872,72.83,0,0.98,3.29,6.11,0,0,14.54,1.06,0,0,1.19,0,0,0,0,0,0,0,0,0,0,0,0,0,0
1120,63.02,0,0.32,4.05,14.89,0,0,13.47,3.81,0,0,0.44,0,0,0,0,0,0,0,0,0,0,0,0,0,0
1004,56.75,0,1.25,7.14,12.17,0,0,19.16,2.38,0,0,1.15,0,0,0,0,0,0,0,0,0,0,0,0,0,0
852,72.76,0,0.94,0.8,6.56,0,0,14.51,4.43,0,0,0,0,0,0,0,0,0,0,0,0,0,0,0,0,0
1072,63.94,0,0.32,4.84,13.35,0,0,14.5,2.76,0,0,0.29,0,0,0,0,0,0,0,0,0,0,0,0,0,0
717,67.85,0,0.32,2.42,5.37,0,0,22.51,1.38,0,0,0.15,0,0,0,0,0,0,0,0,0,0,0,0,0,0
1137,60.5,0,0.97,6.56,14.3,0,0,12.57,4.21,0,0,0.89,0,0,0,0,0,0,0,0,0,0,0,0,0,0
958,57.58,0,0.62,7.07,9.56,0,0,20.33,4.7,0,0,0.14,0,0,0,0,0,0,0,0,0,0,0,0,0,0
1084,58.75,0,1.63,8.25,14.78,0,0,15.53,1.06,0,0,0,0,0,0,0,0,0,0,0,0,0,0,0,0,0
1042,58.82,0,1.03,2.62,14.64,0,0,18.4,4.49,0,0,0,0,0,0,0,0,0,0,0,0,0,0,0,0,0
834,0,50,0,0,0,0,50,0,0,0,0,0,0,0,0,0,0,0,0,0,0,0,0,0,0,0
1360,44.79,0,15.66,0.4,39.15,0,0,0,0,0,0,0,0,0,0,0,0,0,0,0,0,0,0,0,0,0
1347,43.93,0,12.54,0,43.53,0,0,0,0,0,0,0,0,0,0,0,0,0,0,0,0,0,0,0,0,0
1305,45.3,0,13.31,0.63,40.76,0,0,0,0,0,0,0,0,0,0,0,0,0,0,0,0,0,0,0,0,0
1387,42.03,0,12.39,7.87,37.71,0,0,0,0,0,0,0,0,0,0,0,0,0,0,0,0,0,0,0,0,0
1396,41.28,0,12.19,9.4,37.13,0,0,0,0,0,0,0,0,0,0,0,0,0,0,0,0,0,0,0,0,0
1408,40.45,0,11.77,11.14,36.64,0,0,0,0,0,0,0,0,0,0,0,0,0,0,0,0,0,0,0,0,0
1343,44.24,0,12.73,4.38,38.65,0,0,0,0,0,0,0,0,0,0,0,0,0,0,0,0,0,0,0,0,0
1219,64.67,0,10.64,0,24.69,0,0,0,0,0,0,0,0,0,0,0,0,0,0,0,0,0,0,0,0,0
1380,41.13,0,15.04,7.79,36.04,0,0,0,0,0,0,0,0,0,0,0,0,0,0,0,0,0,0,0,0,0
1196,58.43,0,10.44,7.83,23.3,0,0,0,0,0,0,0,0,0,0,0,0,0,0,0,0,0,0,0,0,0
1376,52.26,0,8.36,0,39.38,0,0,0,0,0,0,0,0,0,0,0,0,0,0,0,0,0,0,0,0,0
1323,63.21,0,6.23,0,30.56,0,0,0,0,0,0,0,0,0,0,0,0,0,0,0,0,0,0,0,0,0
1403,38.51,0,13.9,13.82,33.77,0,0,0,0,0,0,0,0,0,0,0,0,0,0,0,0,0,0,0,0,0
1244,54.21,0,9.58,14.81,21.4,0,0,0,0,0,0,0,0,0,0,0,0,0,0,0,0,0,0,0,0,0
1004,67.5,0,8.5,2.98,4.48,0,8,8.54,0,0,0,0,0,0,0,0,0,0,0,0,0,0,0,0,0,0
1041,68,0,9,2.98,4.48,0,8,7.54,0,0,0,0,0,0,0,0,0,0,0,0,0,0,0,0,0,0
1003,66,0,8.5,2.98,4.48,0,8,8.54,0,0,0,0,0,0,0,0,0,0,0,1.5,0,0,0,0,0,0
1038,66.88,0,9.87,2.88,4.25,0,7.38,8.56,0.18,0,0,0,0,0,0,0,0,0,0,0,0,0,0,0,0,0
958,0,58.62,0,0,0,34.22,0,0,0,0,0,0,0,0,0,0,7.16,0,0,0,0,0,0,0,0,0
909,0,61.69,0,0,0,35.01,0,0,0,0,0,0,0,0,0,0,3.3,0,0,0,0,0,0,0,0,0
873,0,64.07,0,0,0,29.09,0,0,0,0,0,0,0,0,0,0,6.84,0,0,0,0,0,0,0,0,0
960,0,75.31,0,0,0,21.76,0,0,0,0,0,0,0,0,0,0,2.93,0,0,0,0,0,0,0,0,0
948,0,43.22,0,0,0,0,0,0,0,52.82,0,0,0,0,0,0,3.96,0,0,0,0,0,0,0,0,0
852,0,53.9,0,0,0,27.98,0,0,0,13.18,0,0,0,0,0,0,4.94,0,0,0,0,0,0,0,0,0
803,0,50.77,0,0,0,19.76,0,0,0,24.82,0,0,0,0,0,0,4.65,0,0,0,0,0,0,0,0,0
881,0,47.98,0,0,0,12.45,0,0,0,35.18,0,0,0,0,0,0,4.39,0,0,0,0,0,0,0,0,0
867,0,45.48,0,0,0,5.9,0,0,0,44.46,0,0,0,0,0,0,4.16,0,0,0,0,0,0,0,0,0
822,0,38.94,0,0,0,0,0,0,0,55.51,0,0,0,0,0,0,5.55,0,0,0,0,0,0,0,0,0
1100,62.13,4.67,10.55,9.33,9.66,3.57,0,0,0,0,0.09,0,0,0,0,0,0,0,0,0,0,0,0,0,0,0
1150,67.68,7.66,9.81,6.62,2.38,1,0,0,0,0,3.86,0,0,0,0,0,0,0,0,0.42,0.27,0.08,0.22,0,0,0
1150,69.88,7.78,10.63,3.36,2.42,1.02,0,0,0,0,3.92,0,0,0,0,0,0,0,0,0.42,0.27,0.08,0.22,0,0,0
1100,69.18,7.7,9.86,4.99,2.39,1.01,0,0,0,0,3.88,0,0,0,0,0,0,0,0,0.42,0.27,0.08,0.22,0,0,0
1170,69.88,7.78,11.29,3.36,2.41,1.02,0,0,0,0,3.27,0,0,0,0,0,0,0,0,0.42,0.27,0.08,0.22,0,0,0
1170,69.72,7.76,11.94,3.35,2.41,0.57,0,0,0,0,3.26,0,0,0,0,0,0,0,0,0.42,0.27,0.08,0.22,0,0,0
1170,66.38,7.52,9.62,6.49,5.83,0.34,0,0,0,0,2.84,0,0,0,0,0,0,0,0,0.41,0.27,0.08,0.22,0,0,0
1170,68.96,7.68,10.48,3.32,4.77,0.57,0,0,0,0,3.23,0,0,0,0,0,0,0,0,0.42,0.27,0.08,0.22,0,0,0
1170,68.52,7.63,10.42,3.29,5.92,0.35,0,0,0,0,2.88,0,0,0,0,0,0,0,0,0.42,0.27,0.08,0.22,0,0,0
1170,68.47,6.86,9.44,4.94,5.44,1.3,0,0,0,0,2.56,0,0,0,0,0,0,0,0,0.42,0.27,0.08,0.22,0,0,0
1102,58.96,0,8.53,4.45,5.05,0,0,5.35,4.91,0,7.07,0,0,0,0,0,0,0,0,4.5,1.18,0,0,0,0,0
1114,59.42,0,8.49,4.77,5.02,0,0,4.99,4.96,0,8.22,0,0,0,0,0,0,0,0,4.13,0,0,0,0,0,0
1240,55.22,0,6.97,13.93,3.98,0,9.45,0,0,0,0,0,0,0,1.99,0,0,0,0,5.47,2.49,0,0.5,0,0,0
1120,57.64,0,2.96,5.91,5.91,0,10.84,3.94,0,0,0,0,0,0,0.49,0,0,0,0,8.37,2.46,1.48,0,0,0,0
1240,51.97,0,6.44,7.92,11.88,0,9.41,0,0,0,0,0,0,0,2.48,0,0,0,0,6.93,1.98,0,0.99,0,0,0
1230,44.62,0,1.96,10.29,10.3,0,10.29,1.96,0,0,0,0,0,0,0,0,0,0,0,8.82,9.8,0,1.96,0,0,0
940,21.18,34.12,0,0,12.1,0,8.52,0,0,11.47,0,0,0,0,3.01,0,5.47,0,0,0,4.13,0,0,0,0,0
930,7.1,45.34,0,0,10.65,0,14.27,0,0,9.43,0,0,0,0,1.89,0,4.97,1.18,0,1.07,3.46,0,0,0,0.64,0
930,13.37,48.71,0,0,4.77,0,11.95,0,0,7.68,0,0,0,0,3.16,0,7.12,0,0,0,2.9,0,0,0,0.34,0
930,12,39.14,0,0,12.86,0,18.23,0,0,4.92,1.55,0,0,0,2.84,0.05,5.16,0,0,0,3.25,0,0,0,0,0
930,9.99,40.62,0,0,15.28,0,8.61,0,0.91,13.69,0,0,0,0,3.04,0,5.53,0.24,0,0,2.09,0,0,0,0,0
940,13.11,40.22,0,0,14.04,0,11.72,0,0,9.68,0,0,0,0,3.49,0,5.91,0.72,0,0,0.71,0,0,0,0,0.4
1280,45,0,6,19,6,0,2,0,0,7,0,0,0,0,9,0,0,0,0,3,3,0,0,0,0,0
1260,50,0,7,19,5,0,6,0,0,0,0,0,0,0,5,0,0,0,0,5,3,0,0,0,0,0
1280,50,0,4,19,5,0,6,0,0,2,0,0,0,0,7,0,0,0,0,5,2,0,0,0,0,0
1240,53,0,5,19,5,0,6,0,0,0,0,0,0,0,5,0,0,0,0,5,2,0,0,0,0,0
1230,51.5,0,4.1,19.5,5.2,0,6.2,0,0,2.1,0,0,0,0,4.1,0,0,0,0,5.2,2.1,0,0,0,0,0
1270,47.8,0,6.3,19.5,6.3,0,2.1,0,0,7.4,0,0,0,0,4.2,0,0,0,0,3.2,3.2,0,0,0,0,0
1260,53,0,14,7,7,0,6,0,0,3,0,0,0,0,5,0,0,0,0,3,2,0,0,0,0,0
1240,53,0,5,19,5,0,6,0,0,5,0,0,0,0,5,0,0,0,0,0,2,0,0,0,0,0
1230,51.5,0,4.1,19.5,5.2,0,6.2,0,0,5.1,0,0,0,0,4.1,0,0,0,0,2.2,2.1,0,0,0,0,0
1250,45,0,6,19,9,0,5,0,0,6,0,0,0,0,4,0,0,0,0,4,2,0,0,0,0,0
1150,70.92,6.26,9.16,12.36,1.11,0,0,0,0,0,0,0,0,0.13,0,0.02,0,0,0,0,0,0,0.04,0,0,0
1130,68.07,9.09,10.03,6.34,6.27,0,0,0,0,0,0,0,0,0,0,0.07,0,0,0,0,0,0,0.13,0,0,0
1150,60.56,17.39,13.8,0,1.25,0,0,0,0,3.44,3.31,0,0,0.18,0,0.02,0,0,0,0,0,0,0.05,0,0,0
1140,67.37,18.11,6.51,0,5.92,1.9,0,0,0,0,0,0,0,0.1,0,0.05,0,0,0,0,0,0,0.04,0,0,0
1090,64.43,11.51,13.55,0,10.24,0,0,0,0,0,0,0,0,0,0,0.05,0,0,0,0,0,0,0.22,0,0,0
1100,65.6,15.1,10.12,0,8.91,0,0,0,0,0,0,0,0,0,0,0.05,0,0,0,0,0,0,0.22,0,0,0
1150,67.89,11.82,10.76,0,6.68,0,0,0,0,0,2.58,0,0,0,0,0.05,0,0,0,0,0,0,0.22,0,0,0
1130,69.17,11.23,10.84,0,6.73,1.76,0,0,0,0,0,0,0,0,0,0.05,0,0,0,0,0,0,0.22,0,0,0
1100,66.54,15.32,10.26,0,5.94,0,0,0,0,0,1.67,0,0,0,0,0.05,0,0,0,0,0,0,0.22,0,0,0
1110,67.77,12.18,8.37,4.74,6.82,0,0,0,0,0,0,0,0,0,0,0.04,0,0,0,0,0,0,0.08,0,0,0
1080,70.5,0,3.5,6.5,3.5,0,6,6,0,0,0,0,0,0,2,0,0,0,0,1.5,0.5,0,0,0,0,0
1010,70.5,0,3.5,6.5,1.5,0,6,8,0,0,0,0,0,0,2,0,0,0,0,1.5,0.5,0,0,0,0,0
1080,69,0,5,5.5,5.7,0,6,5.8,0.5,0,0.2,0,0,0,1.8,0,0,0,0,0,0.5,0,0,0,0,0
1080,71,0,3,5.5,5.7,0,6,5.8,0.5,0,0,0,0,0,2,0,0,0,0,0,0.5,0,0,0,0,0
1090,69,0,5,5.5,3.7,0,6,7.8,0.5,0,0,0,0,0,2,0,0,0,0,0,0.5,0,0,0,0,0
1120,70.5,0,3.5,6.5,3.5,0,6,2,4,0,0,0,0,0,2,0,0,0,0,1.5,0.5,0,0,0,0,0
1100,69,0,5,5.5,5.7,0,6,0.2,4.1,0,0.5,0,0,0,2,0,0,0,0,1.5,0.5,0,0,0,0,0
1090,67.5,0,5,6.5,4,0,3,6,0,0,3.7,0,0,0,1.8,0,0,0,0,2,0.5,0,0,0,0,0
1120,60,0,7.5,4.8,5.3,0,3.4,3,5,0,6,0,0,0,1.3,0,0,0,0,2.5,1.2,0,0,0,0,0
1090,70.5,0,3.5,6.5,3.5,0,6,4,0.3,2,0,0,0,0,1.7,0,0,0,0,1.5,0.5,0,0,0,0,0
1195,58.98,0,9.59,12.58,18.2,0,0,0,0.65,0,0,0,0,0,0,0,0,0,0,0,0,0,0,0,0,0
1174,59.14,0,8.16,4.58,27.79,0,0,0,0.33,0,0,0,0,0,0,0,0,0,0,0,0,0,0,0,0,0
1181,59.03,0,8.65,4.28,27.71,0,0,0,0.33,0,0,0,0,0,0,0,0,0,0,0,0,0,0,0,0,0
1188,59.34,0,7.84,4.58,27.85,0,0,0,0.39,0,0,0,0,0,0,0,0,0,0,0,0,0,0,0,0,0
1200,59.64,0,9.14,4.31,26.58,0,0,0,0.33,0,0,0,0,0,0,0,0,0,0,0,0,0,0,0,0,0
920,7.86,40.68,0,0,0,12.31,0,0,0,34.8,0,0,0,0,0,0,4.35,0,0,0,0,0,0,0,0,0
940,15.54,33.54,0,0,0,12.18,0,0,0,34.44,0,0,0,0,0,0,4.3,0,0,0,0,0,0,0,0,0
943,23.07,26.55,0,0,0,12.06,0,0,0,34.07,0,0,0,0,0,0,4.25,0,0,0,0,0,0,0,0,0
901,7.47,38.65,0,0,16,11.7,0,0,0,22.05,0,0,0,0,0,0,4.13,0,0,0,0,0,0,0,0,0
889,14.78,31.89,0,0,15.84,11.58,0,0,0,21.82,0,0,0,0,0,0,4.09,0,0,0,0,0,0,0,0,0
900,21.95,25.25,0,0,15.68,11.47,0,0,0,21.6,0,0,0,0,0,0,4.05,0,0,0,0,0,0,0,0,0
909,7.51,38.87,0,0,15.44,11.29,0,0,0,21.28,0,0,0,0,0,0,4.15,0,0,0,1.46,0,0,0,0,0
890,7.53,38.97,0,0,15.16,11.09,0,0,0,20.89,0,0,0,0,0,0,4.16,0,0,0,2.2,0,0,0,0,0
927,7.59,39.28,0,0,14.31,10.47,0,0,0,19.71,0,0,0,0,0,0,4.2,0,0,0,4.44,0,0,0,0,0
1330,7,0,28.3,7.1,57.6,0,0,0,0,0,0,0,0,0,0,0,0,0,0,0,0,0,0,0,0,0
1390,5,0,30,0,55,0,0,0,0,0,5,0,0,0,0,0,0,0,0,5,0,0,0,0,0,0
1320,7,0,28,0,58,0,0,0,0,7,0,0,0,0,0,0,0,0,0,0,0,0,0,0,0,0
1270,7,0,28,0,58,0,7,0,0,0,0,0,0,0,0,0,0,0,0,0,0,0,0,0,0,0
1310,7,0,28,0,58,0,3.5,3.5,0,0,0,0,0,0,0,0,0,0,0,0,0,0,0,0,0,0
1240,6.7,0,26.6,6.7,55,0,5,0,0,0,0,0,0,0,0,0,0,0,0,0,0,0,0,0,0,0
1220,6.3,0,25.2,6.3,52.2,0,5,0,0,5,0,0,0,0,0,0,0,0,0,0,0,0,0,0,0,0
1290,7,0,28,0,58,0,3.5,0,0,0,0,0,0,0,0,0,0,0,0,0,3.5,0,0,0,0,0
1310,7,0,28,0,58,0,3.5,0,0,0,0,0,0,0,3.5,0,0,0,0,0,0,0,0,0,0,0
1280,7,0,28,0,58,0,3.5,0,0,0,0,0,0,0,0,0,3.5,0,0,0,0,0,0,0,0,0
1100,65.63,0,4.54,7.28,7.32,0,0,3.05,9,0,1.01,0,0,0,0,0,0,0,0,0,2.17,0,0,0,0,0
840,66.36,0,0.21,0,0,6.23,3.61,3.94,6.71,6.18,5.41,0,0,0,0,0.05,0,0,0,0.27,0.82,0.21,0,0,0,0
844,66.48,0,0.64,0.89,0.64,6.11,2.41,3.26,7.65,5.32,5.91,0,0,0,0,0.1,0,0,0,0,0.59,0,0,0,0,0
843,63.31,0,0,1.8,0,6.62,2.42,4.68,8.46,6.94,4.2,0,0,0,0,0.02,0,0,0,0.36,0.88,0.21,0,0.1,0,0
854,65.53,0,0.34,0,0.63,5.18,4.71,3.97,6.72,6.48,6.24,0,0,0,0,0.07,0,0,0,0.09,0,0.04,0,0,0,0
857,72.01,0,1.38,0,0,3.94,0,8.61,5.74,0.43,6.51,0,0,0,0,0.05,0,0,0,0.35,0.86,0.12,0,0,0,0
855,72.04,0,0.34,0.86,0.62,4.03,0,8.95,5.15,0.85,6.23,0,0,0,0,0.12,0,0,0,0.17,0.56,0.08,0,0,0,0
845,70.63,0,0.34,2.58,0,3.84,0,9.5,4.78,0.17,6.35,0,0,0,0,0.07,0,0,0,0.09,1.12,0.04,0,0.49,0,0
861,70.65,0,0,0,2.5,4.02,0,7.91,5.95,1.72,6.29,0,0,0,0,0.19,0,0,0,0.26,0.06,0.45,0,0,0,0
850,72.19,0,1.38,0,0,3.98,0,8.61,5.74,0.43,6.3,0,0,0,0,0.05,0,0,0,0.35,0.85,0.12,0,0,0,0
857,70.82,0,1.04,0.88,0.63,4.1,0,7.4,6.37,0,6.2,0,0,0,0,0.12,0,0,0,0.97,1.43,0.04,0,0,0,0
1290,21.36,21.22,4.48,0,0,0,3.53,0,0,4.75,0,0,0,0,0,0.12,25.81,4.85,0,0,7.42,0,0,0,0.53,5.93
1280,21.13,23.48,0.68,0,0,0,0,0,0,10.68,0,0,0,0,0,0.12,29.79,0,0,0,7.34,0,0,0,0.52,6.26
1290,20.02,17.99,0.65,0,0,0,0,0,0,22.26,0,0,0,0,0,0.11,21.04,4.55,0,0,6.95,0,0,0,0.5,5.93
1260,20.9,23.23,0,0,0,0,0,0,0,10.57,0,0,0,0,0,0.12,24.19,4.75,0,0,10.05,0,0,0,0.78,5.41
1260,19.62,27.29,0,0,0,0,0,0,0,6.92,0,0,0,0,4.67,0.12,22.25,4.85,0,0,7.42,0,0,0,0.53,6.33
1250,19.09,26.56,0,0,0,0,1.15,0,0,9.47,0,0,0,0,2.88,0.12,21.97,4.53,0,0,7.23,0,0,0,0.84,6.16
1270,24.75,23.68,0,0,0,0,0,0,0,7.05,0,0,0,0,0,0.12,25.96,4.94,0,0,6.11,0,0,0,0.54,6.85
1280,71.58,10.15,7.24,5.1,3.67,0,0,0,0,0,1.98,0,0,0,0.28,0,0,0,0,0,0,0,0,0,0,0
1310,73.67,6.45,7.86,5.57,4,0,0,0,0,0,2.17,0,0,0,0.28,0,0,0,0,0,0,0,0,0,0,0
1290,75.64,7.81,7.22,4.29,3.09,0,0,0,0,0,1.67,0,0,0,0.28,0,0,0,0,0,0,0,0,0,0,0
1310,71.39,11.21,8.61,4.03,2.9,0,0,0,0,0,1.57,0,0,0,0.29,0,0,0,0,0,0,0,0,0,0,0
1350,75.33,8.36,7.29,4.01,2.88,0,0,0,0,0,1.56,0,0,0,0.57,0,0,0,0,0,0,0,0,0,0,0
1280,71.56,11.23,8.62,4.04,2.9,0.42,0,0,0,0,0.94,0,0,0,0.29,0,0,0,0,0,0,0,0,0,0,0
1220,69.62,0,13.68,0.82,0,1.08,8.89,0.86,1.41,0.98,0,0,0.02,0,0,0,0,0,0,0.42,1.08,0,0.44,0.7,0,0
1240,70.78,0,12.19,1.95,0,0.68,8.32,0.42,1.81,1.29,0,0,0.01,0,0,0,0,0,0,0.41,1.33,0,0.35,0.46,0,0
1255,66.78,0,15.74,0,0,1.22,10.07,1.62,1.42,0.58,0,0,0.01,0,0,0,0,0,0,0.84,0.81,0,0.44,0.47,0,0
1240,69.38,0,13.63,0.82,0,1.08,8.86,1.28,1.41,1.22,0,0,0.01,0,0,0,0,0,0,0.41,1.07,0,0.13,0.7,0,0
1250,73.18,0,12.55,0.65,0,0.77,7.91,1.06,1.11,0.48,0,0,0.01,0,0,0,0,0,0,0.33,0.8,0,0.78,0.37,0,0
1250,67.73,0,15.05,1.66,0,1.31,8.94,0.86,0.28,0.74,0,0,0.01,0,0,0,0,0,0,1.17,1.25,0,0.44,0.56,0,0
1260,69.2,0,13.59,0.98,0,0.99,9.5,0.96,0.77,0.81,0,0,0.01,0,0,0,0,0,0,0.74,1.39,0,0.13,0.93,0,0
1310,67.96,8.01,11,2,5.52,0,0,0,0,0,5.51,0,0,0,0,0,0,0,0,0,0,0,0,0,0,0
1330,68.95,7.99,10.98,0,4.05,0,0,0,0,0,8.03,0,0,0,0,0,0,0,0,0,0,0,0,0,0,0
1310,68.36,6.2,13.25,1.03,5.58,0,0,0,0,0,5.58,0,0,0,0,0,0,0,0,0,0,0,0,0,0,0
1260,65.95,8,10.02,5.04,7.01,0,0,0,0,0,3.98,0,0,0,0,0,0,0,0,0,0,0,0,0,0,0
1340,67.99,7.99,10.98,0,6,0.81,0,0,0,0,6.23,0,0,0,0,0,0,0,0,0,0,0,0,0,0,0
1300,68.97,9.02,11.02,3.94,3.54,0,0,0,0,0,3.51,0,0,0,0,0,0,0,0,0,0,0,0,0,0,0
1280,66.97,9,12.03,4.01,3.49,0.79,0,0,0,0,3.71,0,0,0,0,0,0,0,0,0,0,0,0,0,0,0
1320,66.04,8.98,13.99,2.02,4.97,0,0,0,0,0,4,0,0,0,0,0,0,0,0,0,0,0,0,0,0,0
1250,65.96,9.03,11.01,1.01,6.99,0,0,0,0,0,6,0,0,0,0,0,0,0,0,0,0,0,0,0,0,0
1300,68.01,9.98,12.03,0,4.98,0,0,0,0,0,5,0,0,0,0,0,0,0,0,0,0,0,0,0,0,0
890,66.23,0,1.27,0,0,0,0,16.65,0,15.85,0,0,0,0,0,0,0,0,0,0,0,0,0,0,0,0
840,66.2,0,1.27,0,0,0,5.62,5.52,5.54,15.85,0,0,0,0,0,0,0,0,0,0,0,0,0,0,0,0
855,64.2,0,1.28,0,0,0,0,16.56,0,17.96,0,0,0,0,0,0,0,0,0,0,0,0,0,0,0,0
885,62.98,0,1.25,0,0,0,5.34,5.45,5.41,19.57,0,0,0,0,0,0,0,0,0,0,0,0,0,0,0,0
880,62.25,0,1.29,0,0,0,0,16.36,0,20.1,0,0,0,0,0,0,0,0,0,0,0,0,0,0,0,0
995,62.24,0,1.29,0,0,0,5.48,5.49,5.41,20.09,0,0,0,0,0,0,0,0,0,0,0,0,0,0,0,0
1025,58.18,0,1.3,0,0,0,0,16.06,0,24.46,0,0,0,0,0,0,0,0,0,0,0,0,0,0,0,0
940,66.26,0,1.32,0,0,0,0,8.35,8.28,15.79,0,0,0,0,0,0,0,0,0,0,0,0,0,0,0,0
945,63.05,0,0.64,0,0,0,5.45,5.47,5.39,20,0,0,0,0,0,0,0,0,0,0,0,0,0,0,0,0
900,66.97,0,1.02,0,0,0,4.98,5.01,5.01,17.01,0,0,0,0,0,0,0,0,0,0,0,0,0,0,0,0
1495,66.82,0,13.67,8.47,0,0,0,0,0,5.71,0,0,0,0,0,0,0,0,0,2.56,2.77,0,0,0,0,0
1485,73.65,0,10.17,6.4,0,0.69,0,0,0,3.17,0,0,0,0.17,0,0,0,0,0,4.14,1.61,0,0,0,0,0
1490,73.66,0,10.16,3.67,0,0.7,0,0,0,5.79,0,0,0,0.17,0,0,0,0,0,4.21,1.64,0,0,0,0,0
1490,75.78,0,9.17,4.28,0,0.6,0,0,0,4.23,0,0,0,0.17,0,0,0,0,0,4.15,1.62,0,0,0,0,0
1480,78.41,0,8.2,3.43,0,0.51,0,0,0,3.56,0,0,0,0.17,0,0,0,0,0,4.12,1.6,0,0,0,0,0
1475,77.42,0,8.32,3.93,0,0.56,0,0,0,3.88,0,0,0,0.17,0,0,0,0,0,4.12,1.6,0,0,0,0,0
1485,78.87,0,7.64,3.58,0,0.51,0,0,0,3.54,0,0,0,0.17,0,0,0,0,0,4.1,1.59,0,0,0,0,0
1480,77.52,0,8.33,5.18,0,0.55,0,0,0,2.57,0,0,0,0.17,0,0,0,0,0,4.09,1.59,0,0,0,0,0
1475,77.48,0,8.33,2.96,0,0.56,0,0,0,4.73,0,0,0,0.17,0,0,0,0,0,4.15,1.62,0,0,0,0,0
1490,79.56,0,8.33,3.57,0,0.51,0,0,0,3.53,0,0,0,0.17,0,0,0,0,0,3.27,1.06,0,0,0,0,0
930,11.95,38.96,0,0,14.22,0,18.15,0,0,3.92,1.54,0,0,0,2.83,0.05,5.14,0,0,0,3.24,0,0,0,0,0
935,13.07,38.85,0,0,15.56,0,11.68,0,0,9.65,0,0,0,0,3.48,0,5.89,0.72,0,0,0.71,0,0,0,0,0.39
950,50.16,1.83,0,0,0,7.91,3.27,9,1.04,3.25,0,13.94,0,0,0,0,1.71,0,0,5.27,2.62,0,0,0,0,0
1175,74.01,0,5,4.06,6.95,0,0,4.97,5.01,0,0,0,0,0,0,0,0,0,0,0,0,0,0,0,0,0
1120,69.78,9.7,10.2,0.8,7,0,0,0,0,0,2.2,0,0,0.3,0,0,0,0,0,0,0,0,0.02,0,0,0
1125,69.8,9.5,10.3,0.8,8.5,0,0,0,0,0,0.8,0,0,0.3,0,0,0,0,0,0,0,0,0,0,0,0
1135,70.57,9.95,9.77,0.12,9.17,0,0,0,0,0,0,0,0,0.4,0,0,0,0,0,0,0,0,0.02,0,0,0
1115,69.1,10.25,10.35,0.15,9.8,0,0,0,0,0,0,0,0,0.33,0,0,0,0,0,0,0,0,0.02,0,0,0
1095,69.1,10.25,10.35,0.15,9.3,0,0,0,0,0,0.5,0,0,0.33,0,0,0,0,0,0,0,0,0.02,0,0,0
1090,69.63,10.25,10.1,0.15,9.45,0,0,0,0,0,0,0,0,0.4,0,0,0,0,0,0,0,0,0.02,0,0,0
980,62,0,4.7,4.4,7.5,0,19.4,2,0,0,0,0,0,0,0,0,0,0,0,0,0,0,0,0,0,0
933,60.2,0,4.6,4.3,7.3,0,18.8,1.9,0,0,2.9,0,0,0,0,0,0,0,0,0,0,0,0,0,0,0
1090,58.34,6.04,9.13,0.79,24.44,0,0,0.21,0.54,0.24,0,0,0,0,0,0,0,0,0,0,0,0,0,0.27,0,0
1200,68.64,0,0.45,0,6.48,0,0,15.67,0.21,0,0,0,0,0,0,0,0,0,0,0.08,8.47,0,0,0,0,0
1075,67.27,0,0,3.45,4.95,2.46,0,14.94,0,0,0,0,0,0,0,0,0,0,0,0,6.93,0,0,0,0,0
1215,48.8,0.9,13.8,4.7,0,0,16,0,0,15.7,0,0,0,0,0,0.1,0,0,0,0,0,0,0,0,0,0
994,74.77,0,0,0,10.85,1.47,0,10.39,2.52,0,0,0,0,0,0,0,0,0,0,0,0,0,0,0,0,0
1118,77.33,0,0,0,5.7,3.55,0,10.89,2.53,0,0,0,0,0,0,0,0,0,0,0,0,0,0,0,0,0
869,76.34,0,0,0,5.61,1.46,0,10.81,5.78,0,0,0,0,0,0,0,0,0,0,0,0,0,0,0,0,0
876,74.96,0,0,0,5.63,1.53,0,15.39,2.49,0,0,0,0,0,0,0,0,0,0,0,0,0,0,0,0,0
1087,76.51,0,0,0,8.39,2.33,0,10.36,2.41,0,0,0,0,0,0,0,0,0,0,0,0,0,0,0,0,0
892,76.1,0,0,0,8.14,1.4,0,10.39,3.97,0,0,0,0,0,0,0,0,0,0,0,0,0,0,0,0,0
979,75.45,0,0,0,8.1,1.41,0,12.63,2.41,0,0,0,0,0,0,0,0,0,0,0,0,0,0,0,0,0
956,77.07,0,0,0,5.75,2.49,0,10.61,4.08,0,0,0,0,0,0,0,0,0,0,0,0,0,0,0,0,0
1030,76.4,0,0,0,5.71,2.45,0,12.92,2.52,0,0,0,0,0,0,0,0,0,0,0,0,0,0,0,0,0
884,76.42,0,0,0,5.62,1.4,0,12.52,4.04,0,0,0,0,0,0,0,0,0,0,0,0,0,0,0,0,0
1004,76.11,0,0,0,7.43,2.07,0,10.85,3.54,0,0,0,0,0,0,0,0,0,0,0,0,0,0,0,0,0
1018,75.86,0,0,0,7.32,2.05,0,12.39,2.38,0,0,0,0,0,0,0,0,0,0,0,0,0,0,0,0,0
848,75.73,0,0,0,7.1,1.39,0,12.29,3.49,0,0,0,0,0,0,0,0,0,0,0,0,0,0,0,0,0
989,76.13,0,0,0,5.64,2.16,0,12.47,3.6,0,0,0,0,0,0,0,0,0,0,0,0,0,0,0,0,0
910,75.85,0,0,0,7.05,2.01,0,11.87,3.22,0,0,0,0,0,0,0,0,0,0,0,0,0,0,0,0,0
1020,65.34,0,2.58,0.53,11.41,0,0,7.92,0.76,2.01,0,0.45,9,0,0,0,0,0,0,0,0,0,0,0,0,0
932,0,0,0,0,0,0,0,38.81,0,0,0,0,20.44,0,0,0,0,0,0,0,0,0,0,40.75,0,0
1115,0,0,13.42,0,0,0,0,0,0,0,0,0,17.22,0,0,0,0,0,0,0,0,0,0,69.36,0,0
681,0,0,19.5,0,0,0,0,40.91,0,0,0,0,0,0,0,0,0,0,0,0,0,0,0,39.59,0,0
1000,0,0,16.9,0,0,0,0,27.8,0,0,0,0,10.79,0,0,0,0,0,0,0,0,0,0,44.51,0,0
1030,0,0,12.21,0,0,0,0,20.08,0,0,0,0,19.48,0,0,0,0,0,0,0,0,0,0,48.23,0,0
805,0,0,17.71,0,0,0,0,37.17,0,0,0,0,4.58,0,0,0,0,0,0,0,0,0,0,40.54,0,0
766,0,0,17.18,0,0,0,0,36.06,0,0,0,0,5.93,0,0,0,0,0,0,0,0,0,0,40.83,0,0
816,0,0,16.69,0,0,0,0,35.02,0,0,0,0,7.2,0,0,0,0,0,0,0,0,0,0,41.09,0,0
1110,66,0,6,5.6,0,0,6,1.1,0,2,8.8,0,0,0,0,0,0,0,0,3.6,0.9,0,0,0,0,0
1100,65,0,6.2,5.9,0,0,6.2,1.1,0,2,10,0,0,0,0,0,0,0,0,2.6,1,0,0,0,0,0
1100,65.5,0,6.3,6,0,0,6.2,1.3,0,2,10,0,0,0,0,0,0,0,0,1.6,1.1,0,0,0,0,0
1085,65,0,6.2,6.1,0,0,6.2,1.1,0,2,10,0,0,0,0,0,0,0,0,2.8,0.6,0,0,0,0,0
1085,65,0,6.2,6.1,0,0,6.2,1.1,0,2,10,0,0,0,0,0,0,0,0,3.1,0.3,0,0,0,0,0
1078,64.4,0,6.4,6.1,0,0,6.3,0.8,0,2,10.1,0,0,0,0,0,0,0,0,3.3,0.6,0,0,0,0,0
1085,65,0,6.5,6.1,0,0,6.5,1,0,2,10.2,0,0,0,0,0,0,0,0,2.4,0.3,0,0,0,0,0
1090,65,0,6,5.6,0,0,7,1.1,0,2,8.8,0,0,0,0,0,0,0,0,3.6,0.9,0,0,0,0,0
1090,65,0,6,5.6,0,0,6,1.1,0,2,10,0,0,0,0,0,0,0,0,3.4,0.9,0,0,0,0,0
1090,65,0,6,7.6,0,0,6,1.1,0,2,9.8,0,0,0,0,0,0,0,0,1.6,0.9,0,0,0,0,0
1070,68.15,11.48,11.1,0,7.12,0.22,0,0,0,0,1.93,0,0,0,0,0,0,0,0,0,0,0,0,0,0,0
1060,68.64,11.65,11.27,0,6.03,1.76,0,0,0,0,0.65,0,0,0,0,0,0,0,0,0,0,0,0,0,0,0
1100,68.96,10.56,10.49,0,6.56,0.44,0,0,0,0.41,2.58,0,0,0,0,0,0,0,0,0,0,0,0,0,0,0
1075,69.32,11.58,11.53,0,5.39,0.88,0,0,0,0,1.3,0,0,0,0,0,0,0,0,0,0,0,0,0,0,0
1042,68.04,12.04,11.18,0.67,5.5,0.87,0,0,0,0.41,1.29,0,0,0,0,0,0,0,0,0,0,0,0,0,0,0
1122,66.03,12.56,12.53,0,6.95,0.31,0,0,0,0,1.62,0,0,0,0,0,0,0,0,0,0,0,0,0,0,0
1132,68.85,11.41,10.06,0.49,6.73,0.22,0,0,0,0,2.24,0,0,0,0,0,0,0,0,0,0,0,0,0,0,0
1088,67.09,13.25,12.06,0,4.87,1.11,0,0,0,0,0.66,0,0,0,0,0,0,0,0,0,0,0,0,0.96,0,0
1053,68.25,11.59,11.21,0,5.99,0.22,0,0,0,0,1.95,0,0,0,0,0,0,0,0,0,0.55,0,0,0.24,0,0
1060,68.5,11.63,11.25,0,6.02,1.32,0,0,0,0.41,0.33,0,0,0,0,0.12,0,0,0,0.42,0,0,0,0,0,0
940,45.25,0,1.37,3.46,0,1.36,2.33,16.87,3.7,4.28,0,0,0,0,0,0,0,0,0,20.07,0,0,0,0,1.31,0
940,45.86,0,1.35,5.13,0,0,2.31,16.68,2.93,5.76,0,0,0,0,0,0.05,0,0,0,18.12,0,0,0,0,1.81,0
950,46.16,0,0,0,0,2.86,4.89,18.84,5.42,0.9,0,0,0,0,0.32,0,0.22,0.2,0,18.27,0,0,0,0,1.92,0
940,41.41,0.99,2.03,5.14,1.23,0,2.31,15.61,3.67,5.77,0,0,0,0.07,0,0,0,0,0,19.91,0.56,0,0,0,1.3,0
940,38.46,0,1.46,3.7,0,2.92,1.25,21.64,3.16,5.95,0,0,0,0,0,0,0,0,0,18.66,0,0,0,0,2.8,0
960,45.29,0,0.67,3.38,0,1.33,6.83,19.76,0,0,0,0,0,0,0,0,0,0,0,20.44,0,0,0,0,2.3,0
960,43.79,4.09,1.4,0,0,0,4.76,17.21,5.29,0,0,0,0,0,0.63,0,0.44,0,0,20.47,0.58,0,0,0,1.34,0
790,0,0,3.12,0,0,49.33,0,0,0,0,0,0,0,0,0,0,0,0,1.63,0,0,0,0,45.92,0,0
790,0,0,2.94,0,0,50.76,0,0,0,0,0,0,0,0,0,0,0,0,0.96,0,0,0,0,45.34,0,0
800,0,0,1.42,0,0,46.9,0,0,0,0,9.11,0,0,0,0,0,0,0,0.62,0,0,0,0,41.95,0,0
770,0,0,2.24,0,0,49.56,0,0,0,0,0,0,0,0,0,0,1.17,0,0.98,0,0,0,0,46.05,0,0
820,0,0,0,0,0,52.99,0,0,0,0,0,0,0,0,0,0,0,0,0.99,0,0,0,0,44.29,1.73,0
760,0,0,0,0,7.7,49.78,0,0,0,0,0,0,0,0,0,0,0,0,0.93,0,0,0,0,41.59,0,0
830,0,0,1.51,0,0,52.22,0,0,0,0,0,0,0,0,0,0,0,0,1.98,0,0,0,0,44.29,0,0
730,0,0,2.9,0,0,49.11,0,0,0,0,0,0,0,0,0,0.03,0.45,0,0.16,0,0,0,0,47.35,0,0
1200,55.03,17.5,8.14,10.68,8.65,0,0,0,0,0,0,0,0,0,0,0,0,0,0,0,0,0,0,0,0,0
950,58.5,18.5,10,6.5,6.5,0,0,0,0,0,0,0,0,0,0,0,0,0,0,0,0,0,0,0,0,0
1010,53.86,23.96,9.5,7.23,5.45,0,0,0,0,0,0,0,0,0,0,0,0,0,0,0,0,0,0,0,0,0
1250,62.4,13.2,8.6,10.3,5.5,0,0,0,0,0,0,0,0,0,0,0,0,0,0,0,0,0,0,0,0,0
1050,58.96,20.32,8.65,6.54,5.53,0,0,0,0,0,0,0,0,0,0,0,0,0,0,0,0,0,0,0,0,0
1070,57.2,19.2,8.6,6.5,8.5,0,0,0,0,0,0,0,0,0,0,0,0,0,0,0,0,0,0,0,0,0
1150,57,18.3,9.3,8.7,6.7,0,0,0,0,0,0,0,0,0,0,0,0,0,0,0,0,0,0,0,0,0
1210,53.88,17.53,8.37,19.72,0.5,0,0,0,0,0,0,0,0,0,0,0,0,0,0,0,0,0,0,0,0,0
950,58.5,18.5,10,13,0,0,0,0,0,0,0,0,0,0,0,0,0,0,0,0,0,0,0,0,0,0
1000,54.4,22,9.6,13,1,0,0,0,0,0,0,0,0,0,0,0,0,0,0,0,0,0,0,0,0,0
1200,62.4,13.2,8.6,15.3,0.5,0,0,0,0,0,0,0,0,0,0,0,0,0,0,0,0,0,0,0,0,0
1100,58.2,20,8.6,13,0.2,0,0,0,0,0,0,0,0,0,0,0,0,0,0,0,0,0,0,0,0,0
1070,57.4,19.2,8.6,14,0.8,0,0,0,0,0,0,0,0,0,0,0,0,0,0,0,0,0,0,0,0,0
1130,57,18.3,9.3,15.4,0,0,0,0,0,0,0,0,0,0,0,0,0,0,0,0,0,0,0,0,0,0
1417,67.88,0,14.78,17.12,0.07,0,0,0.13,0,0,0,0,0.02,0,0,0,0,0,0,0,0,0,0,0,0,0
1420,67.83,0,14.42,17.53,0.07,0,0,0.13,0,0,0,0,0.02,0,0,0,0,0,0,0,0,0,0,0,0,0
1430,67.98,0,13.37,18.42,0.07,0,0,0.13,0,0,0,0,0.03,0,0,0,0,0,0,0,0,0,0,0,0,0
1430,66.12,0,14.44,19.21,0.07,0,0,0.13,0,0,0,0,0.03,0,0,0,0,0,0,0,0,0,0,0,0,0
1425,65.64,0,15.48,18.65,0.07,0,0,0.13,0,0,0,0,0.03,0,0,0,0,0,0,0,0,0,0,0,0,0
1430,70.32,0,13.38,16.1,0.06,0,0,0.12,0,0,0,0,0.02,0,0,0,0,0,0,0,0,0,0,0,0,0
1420,65.5,0,13.79,20.51,0.06,0,0,0.12,0,0,0,0,0.02,0,0,0,0,0,0,0,0,0,0,0,0,0
1410,67.62,0,12.46,19.69,0.07,0,0,0.13,0,0,0,0,0.03,0,0,0,0,0,0,0,0,0,0,0,0,0
1425,72.12,0,12.88,14.79,0.06,0,0,0.13,0,0,0,0,0.02,0,0,0,0,0,0,0,0,0,0,0,0,0
1405,62.04,0,14.06,23.71,0.05,0,0,0.12,0,0,0,0,0.02,0,0,0,0,0,0,0,0,0,0,0,0,0
775,45.2,5.27,2.88,3.28,7.46,3.88,12.29,4.74,0.78,3.61,6.45,0,0,0,0,0.05,2.37,0,0.39,0.28,1.07,0,0,0,0,0
865,46.23,5.02,5.15,0,9.23,3.38,14.75,3.61,0.74,3.01,6.48,0,0,0,0,0.02,1.76,0,0,0,0.62,0,0,0,0,0
830,47.85,5.05,1.66,0,11.22,3.22,15.85,5.46,1.08,0,6.53,0,0,0,0,0,1.97,0,0,0,0.11,0,0,0,0,0
821,51.1,5.87,2.11,0,8.95,3.51,13.92,1.74,1.14,0,8.65,0,0,0,0,0.02,2.07,0.53,0,0.27,0.12,0,0,0,0,0
773,49.21,8.69,2.31,0,8.99,3.07,14.39,5.1,0,0,6.16,0,0,0,0,0.02,1.51,0,0,0,0.55,0,0,0,0,0
863,49.72,5.82,3.51,0,11.09,1.76,14.7,4.36,0,0,5.41,0,0,0,0,0,1.6,0,0.22,0,1.81,0,0,0,0,0
793,50.39,4.86,2.66,0,10.03,3.53,15.19,4.59,0,0,5.3,0,0,0,0,0.02,1.56,0,0,0,1.87,0,0,0,0,0
843,52.78,5.57,2.56,0,7.92,2.62,12.74,3.64,1.12,2.08,6.12,0,0,0,0,0.05,2.51,0,0,0,0.29,0,0,0,0,0
973,56.41,3.11,3.19,2.15,9.41,1.41,8.95,2.56,1.53,0,5.51,0,0,0,0,0.02,2.99,0,0,0,2.76,0,0,0,0,0
885,54.17,5.47,2.04,0,12.35,2.94,9.97,3.35,0.74,0,5.68,0,0,0,0,0.02,1.81,0,0,0,1.46,0,0,0,0,0
979,0,57.47,0,0,0,37.27,0,0,0,0,0,0,0,0,0,0,5.26,0,0,0,0,0,0,0,0,0
941,0,59.83,0,0,0,31.04,0,0,0,0,0,0,0,0,0,0,9.13,0,0,0,0,0,0,0,0,0
913,0,66.63,0,0,0,22.69,0,0,0,0,0,0,0,0,0,0,10.68,0,0,0,0,0,0,0,0,0
923,0,71.12,0,0,0,25.84,0,0,0,0,0,0,0,0,0,0,3.04,0,0,0,0,0,0,0,0,0
824,0,2.9,2.73,0,8.34,33.79,11,0,0,0,0,0,0,0,0,0,0.97,0,0,0,0,0,0,39.08,1.19,0
940,0,8.93,4.61,0,0,26.24,11.04,0,0,0,0,0,0,0,0,0,0.39,0,0,0,0,0,0,47.21,1.58,0
811,0,6.67,2.52,0,8.71,32.66,10.63,0,0,0,0,0,0,0,0,0,0.15,0,0,0,0,0,0,37.51,1.15,0
838,0,2.93,2.47,0,8.55,32.03,16.44,0,0,0,0,0,0,0,0,0,0.92,0,0,0,0,0,0,35.53,1.13,0
842,0,4.78,2.54,0,8.79,33.74,10.72,0,0,0,0,0,0,0,0,0,0,0,0,0,0,0,0,38.27,1.16,0
832,0,6.17,2.43,0,0,34.82,0,12.82,0,0,0,0,0,0,0,0,0,0,0,0,0,0,0,43.76,0,0
846,1.93,22.03,2.17,0,0,15.53,0,11.43,0,0,0,0,0,0,0,0,0,0,0,0,0,0,0,46.91,0,0
740,0,5.43,2.13,0,0,30.61,23.37,0,0,0,0,0,0,0,0,0,0,0,0,0,0,0,0,38.46,0,0
860,0,6.46,2.54,0,0,36.42,0,0,8.82,0,0,0,0,0,0,0,0,0,0,0,0,0,0,45.76,0,0
890,0,8.5,2.4,0,0,34.05,11.19,0,0,0,0,0,0,0,0,0,0,0,0,0,0,0,0,41.93,1.93,0
1260,30,0,0,0,6,11,0,7,0,0,6,0,0,0,0,0,0,0,0,33,7,0,0,0,0,0
1130,30,0,0,0,5,10,4,6,0,0,5,0,0,0,0,0,0,0,0,40,0,0,0,0,0,0
1140,30,0,0,0,5,10,8,0,0,0,7,0,0,0,0,0,0,0,0,40,0,0,0,0,0,0
1210,30,0,0,0,5,5,4,6,0,0,10,0,0,0,0,0,0,0,0,40,0,0,0,0,0,0
1280,30,0,0,0,7.5,0,0,15,0,0,7.5,0,0,0,0,0,0,0,0,40,0,0,0,0,0,0
1220,30,0,0,0,7.5,10,0,5,0,0,7.5,0,0,0,0,0,0,0,0,40,0,0,0,0,0,0
1170,30,0,0,5,5,5,0,8,0,0,7,0,0,0,0,0,0,0,0,40,0,0,0,0,0,0
1230,30,0,0,2,6,11,0,7,0,2,6,0,0,0,0,0,0,0,0,33,3,0,0,0,0,0
1180,33,0,0,0,6,11,0,4,0,0,6,0,0,0,0,0,0,0,0,37,3,0,0,0,0,0
990,0,55,6.5,0,0,0,0,0,0,17.5,0,0,0,0,0,0,11,5,0,0,5,0,0,0,0,0
990,0,55,2.5,0,0,0,0,0,0,17.5,0,0,0,0,0,0,12.5,7.5,0,0,5,0,0,0,0,0
1000,0,52.5,2.5,0,0,0,0,0,0,20,0,0,0,0,0,0,12.5,7.5,0,0,5,0,0,0,0,0
1000,0,52.5,2.5,0,0,0,0,0,0,20,0,0,0,0,0,0,12.5,6.5,0,0,5,0,0,0,0,1
1010,0,52.5,2.5,0,0,0,0,0,0,20,0,0,0,0,0,0,12.5,4.5,0,0,5,0,0,0,0,3
1010,0,52.5,2.5,0,0,0,0,0,0,20,0,0,0,0,0,0,12.5,2.5,0,0,5,0,0,0,0,5
841,58.43,6.82,1.35,0,4.05,1.21,14.97,2.22,1.1,0,6.98,0,0,0,0,0,2.87,0,0,0,0,0,0,0,0,0
760,57.49,8.19,1.58,0,0,3.85,17.73,4,0,0.41,4.85,0,0,0,0,0.05,1.85,0,0,0,0,0,0,0,0,0
