Repository: you0514w/youyou

File: Expansion Coeff.csv (part 5 of 83)
Expansion Coeff (Typical) ( 10-7/K ),SiO2,B2O3,Al2O3,MgO,CaO,BaO,Li2O,Na2O,K2O,Rb2O,Ag2O,Cs2O,Tl2O,MnO,FeO,CoO,NiO,CuO,ZnO,SrO,CdO,PbO,SnO,Cr2O3,Fe2O3,Ga2O3,As2O3,Y2O3,In2O3,Sb2O3,La2O3,Nd2O3,Gd2O3,TiO2,MnO2,GeO2,ZrO2,CeO2,SnO2,TeO2,P2O5,V2O5,Nb2O5,Ta2O5,MoO3,WO3
132,60,0,0,0,0,0,0,0,20,0,0,0,0,0,0,0,0,0,0,0,20,0,0,0,0,0,0,0,0,0,0,0,0,0,0,0,0,0,0,0,0,0,0,0,0,0
96.9,49.75,0,2.57,0.09,0,0,21.19,0,0,0,0,0,0,0,0,0,0,0,0,0,26.36,0,0,0,0.04,0,0,0,0,0,0,0,0,0,0,0,0,0,0,0,0,0,0,0,0,0
82.5,61.7,0,0.47,0.83,0,0,21.5,0,0,0,0,0,0,0,0,0,0,0,0,0,15.46,0,0,0,0.04,0,0,0,0,0,0,0,0,0,0,0,0,0,0,0,0,0,0,0,0,0
89.3,55.27,0,1.04,1.01,0,0,21.54,0,0,0,0,0,0,0,0,0,0,0,0,0,21.09,0,0,0,0.05,0,0,0,0,0,0,0,0,0,0,0,0,0,0,0,0,0,0,0,0,0
97.8,43.51,0,3.91,0.5,0,0,19.36,0,0,0,0,0,0,0,0,0,0,0,0,0,32.62,0,0,0,0.1,0,0,0,0,0,0,0,0,0,0,0,0,0,0,0,0,0,0,0,0,0
93,44.68,0,5.66,1.01,0,0,18.88,0,0,0,0,0,0,0,0,0,0,0,0,0,29.63,0,0,0,0.14,0,0,0,0,0,0,0,0,0,0,0,0,0,0,0,0,0,0,0,0,0
88,0,0,0,0,0,0,0,0,0,0,0,0,0,0,0,0,0,0,0,0,0,78.95,0,0,0,21.05,0,0,0,0,0,0,0,0,0,0,0,0,0,0,0,0,0,0,0,0
139,0,0,0,0,0,0,0,0,0,0,0,0,0,0,0,0,0,0,0,0,0,0,0,0,0,0,0,0,0,0,0,0,0,0,0,0,0,0,0,0,76.5,0,0,0,23.5,0
132,0,0,0,0,0,0,0,0,0,0,0,0,0,0,0,0,0,0,0,0,0,0,0,0,0,0,0,0,0,0,0,0,0,0,0,0,0,0,0,0,67,0,0,0,33,0
123,0,0,0,0,0,0,0,0,0,0,0,0,0,0,0,0,0,0,0,0,0,0,0,0,0,0,0,0,0,0,0,0,0,0,0,0,0,0,0,0,62.5,0,0,0,37.5,0
115,0,0,0,0,0,0,0,0,0,0,0,0,0,0,0,0,0,0,0,0,0,0,0,0,0,0,0,0,0,0,0,0,0,0,0,0,0,0,0,0,60,0,0,0,40,0
93,0,0,0,0,0,0,0,0,0,0,0,0,0,0,0,0,0,0,0,0,0,0,0,0,0,0,0,0,0,0,0,0,0,0,0,0,0,0,0,0,52.8,0,0,0,47.2,0
89.5,0,0,0,0,0,0,0,0,0,0,0,0,0,0,0,0,0,0,0,0,0,0,0,0,0,0,0,0,0,0,0,0,0,0,0,0,0,0,0,0,52,0,0,0,48,0
80,0,0,0,0,0,0,0,0,0,0,0,0,0,0,0,0,0,0,0,0,0,0,0,0,0,0,0,0,0,0,0,0,0,0,0,0,0,0,0,0,49.8,0,0,0,50.2,0
75,0,0,0,0,0,0,0,0,0,0,0,0,0,0,0,0,0,0,0,0,0,0,0,0,0,0,0,0,0,0,0,0,0,0,0,0,0,0,0,0,47,0,0,0,53,0
78,0,0,0,0,0,0,0,0,0,0,0,0,0,0,0,0,0,0,0,0,0,0,0,0,0,0,0,0,0,0,0,0,0,0,0,0,0,0,0,0,46,0,0,0,54,0
95,0,0,0,0,0,0,0,0,0,0,0,0,0,0,0,0,0,0,0,0,0,0,0,0,0,0,0,0,0,0,0,0,0,0,0,0,0,0,0,0,44.4,0,0,0,55.6,0
122,0,0,0,0,0,0,0,0,0,0,0,0,0,0,0,0,0,0,0,0,0,0,0,0,0,0,0,0,0,0,0,0,0,0,0,0,0,0,0,0,41.3,0,0,0,58.7,0
137,0,0,0,0,0,0,0,0,0,0,0,0,0,0,0,0,0,0,0,0,0,0,0,0,0,0,0,0,0,0,0,0,0,0,0,0,0,0,0,0,37.8,0,0,0,62.2,0
148,0,0,0,0,0,0,0,0,0,0,0,0,0,0,0,0,0,0,0,0,0,0,0,0,0,0,0,0,0,0,0,0,0,0,0,0,0,0,0,0,34.2,0,0,0,65.8,0
132,0,0,0,0,0,0,0,0,0,0,0,0,0,0,0,0,0,0,0,0,0,0,0,0,0,0,0,0,0,0,0,0,0,0,0,0,0,0,0,0,29.4,0,0,0,70.6,0
118,0,0,0,0,0,0,0,0,0,0,0,0,0,0,0,0,0,0,0,0,0,0,0,0,0,0,0,0,0,0,0,0,0,0,0,0,0,0,0,0,27,0,0,0,73,0
116,0,0,0,0,0,0,0,0,0,0,0,0,0,0,0,0,0,0,0,0,0,0,0,0,0,0,0,0,0,0,0,0,0,0,0,0,0,0,0,0,23.3,0,0,0,76.7,0
110,0,0,0,0,0,0,0,0,0,0,0,0,0,0,0,0,0,0,0,0,0,0,0,0,0,0,0,0,0,0,0,0,0,0,0,0,0,0,0,0,19.2,0,0,0,80.8,0
108,0,0,0,0,0,0,0,0,0,0,0,0,0,0,0,0,0,0,0,0,0,0,0,0,0,0,0,0,0,0,0,0,0,0,0,0,0,0,0,0,14.8,0,0,0,85.2,0
73,0,0,0,0,0,0,0,0,0,0,0,0,0,0,0,0,0,0,0,0,0,0,0,0,0,0,0,0,0,0,0,0,0,0,0,0,0,0,0,0,53.8,0,0,0,46.2,0
72,0,0,0,0,0,0,0,0,0,0,0,0,0,0,0,0,0,0,0,0,0,0,0,0,0,0,0,0,0,0,0,0,0,0,0,0,0,0,0,0,45.2,0,0,0,54.8,0
75,0,0,0,0,0,0,0,0,0,0,0,0,0,0,0,0,0,0,0,0,0,0,0,0,0,0,0,0,0,0,0,0,0,0,0,0,0,0,0,0,42.4,0,0,0,57.6,0
104.4,74.71,0,0,0,0,0,0,23.88,0,0,0,0,0,0,0.55,0,0,0,0,0,0,0,0,0,0.86,0,0,0,0,0,0,0,0,0,0,0,0,0,0,0,0,0,0,0,0,0
99,75.13,0,0,0,0,0,0,22.22,0,0,0,0,0,0,0.74,0,0,0,0,0,0,0,0,0,1.91,0,0,0,0,0,0,0,0,0,0,0,0,0,0,0,0,0,0,0,0,0
85.9,76.53,0,0,0,0,0,0,18.42,0,0,0,0,0,0,0.96,0,0,0,0,0,0,0,0,0,4.09,0,0,0,0,0,0,0,0,0,0,0,0,0,0,0,0,0,0,0,0,0
83.3,75.82,0,0,0,0,0,0,18.26,0,0,0,0,0,0,1.73,0,0,0,0,0,0,0,0,0,4.19,0,0,0,0,0,0,0,0,0,0,0,0,0,0,0,0,0,0,0,0,0
83.9,75.05,0,0,0,0,0,0,16.75,0,0,0,0,0,0,1.67,0,0,0,0,0,0,0,0,0,6.53,0,0,0,0,0,0,0,0,0,0,0,0,0,0,0,0,0,0,0,0,0
76.9,73.9,0,0,0,0,0,0,15.79,0,0,0,0,0,0,3.95,0,0,0,0,0,0,0,0,0,6.36,0,0,0,0,0,0,0,0,0,0,0,0,0,0,0,0,0,0,0,0,0
67.3,74.21,0,0,0,0,0,0,12.15,0,0,0,0,0,0,3.93,0,0,0,0,0,0,0,0,0,9.71,0,0,0,0,0,0,0,0,0,0,0,0,0,0,0,0,0,0,0,0,0
108.1,80.88,0,0,0,0,0,0,19.12,0,0,0,0,0,0,0,0,0,0,0,0,0,0,0,0,0,0,0,0,0,0,0,0,0,0,0,0,0,0,0,0,0,0,0,0,0,0
89.1,63.91,16.95,0,0,0,0,0,19.14,0,0,0,0,0,0,0,0,0,0,0,0,0,0,0,0,0,0,0,0,0,0,0,0,0,0,0,0,0,0,0,0,0,0,0,0,0,0
96.3,52.9,26.3,0,0,0,0,0,20.8,0,0,0,0,0,0,0,0,0,0,0,0,0,0,0,0,0,0,0,0,0,0,0,0,0,0,0,0,0,0,0,0,0,0,0,0,0,0
98.9,37.98,37.23,0,0,0,0,0,24.79,0,0,0,0,0,0,0,0,0,0,0,0,0,0,0,0,0,0,0,0,0,0,0,0,0,0,0,0,0,0,0,0,0,0,0,0,0,0
33.1,81.98,12.89,0.13,0,0,0,0,5,0,0,0,0,0,0,0,0,0,0,0,0,0,0,0,0,0,0,0,0,0,0,0,0,0,0,0,0,0,0,0,0,0,0,0,0,0,0
33.9,77.46,17.75,0.09,0,0,0,0,4.7,0,0,0,0,0,0,0,0,0,0,0,0,0,0,0,0,0,0,0,0,0,0,0,0,0,0,0,0,0,0,0,0,0,0,0,0,0,0
37.1,74.36,21.11,0.09,0,0,0,0,4.44,0,0,0,0,0,0,0,0,0,0,0,0,0,0,0,0,0,0,0,0,0,0,0,0,0,0,0,0,0,0,0,0,0,0,0,0,0,0
71,75.86,9.46,0.12,0,0,0,0,14.56,0,0,0,0,0,0,0,0,0,0,0,0,0,0,0,0,0,0,0,0,0,0,0,0,0,0,0,0,0,0,0,0,0,0,0,0,0,0
69.1,64.25,21.41,0.12,0,0,0,0,14.22,0,0,0,0,0,0,0,0,0,0,0,0,0,0,0,0,0,0,0,0,0,0,0,0,0,0,0,0,0,0,0,0,0,0,0,0,0,0
100.9,62.91,12.91,0.13,0,0,0,0,24.05,0,0,0,0,0,0,0,0,0,0,0,0,0,0,0,0,0,0,0,0,0,0,0,0,0,0,0,0,0,0,0,0,0,0,0,0,0,0
100.7,57.67,18.02,0.12,0,0,0,0,24.19,0,0,0,0,0,0,0,0,0,0,0,0,0,0,0,0,0,0,0,0,0,0,0,0,0,0,0,0,0,0,0,0,0,0,0,0,0,0
95.8,80.3,0,0.11,0,0,0,0,19.59,0,0,0,0,0,0,0,0,0,0,0,0,0,0,0,0,0,0,0,0,0,0,0,0,0,0,0,0,0,0,0,0,0,0,0,0,0,0
88.2,77.84,4.08,0.11,0,0,0,0,17.97,0,0,0,0,0,0,0,0,0,0,0,0,0,0,0,0,0,0,0,0,0,0,0,0,0,0,0,0,0,0,0,0,0,0,0,0,0,0
83.3,74.6,7.64,0.11,0,0,0,0,17.65,0,0,0,0,0,0,0,0,0,0,0,0,0,0,0,0,0,0,0,0,0,0,0,0,0,0,0,0,0,0,0,0,0,0,0,0,0,0
72.1,67.69,17.2,0.09,0,0,0,0,15.02,0,0,0,0,0,0,0,0,0,0,0,0,0,0,0,0,0,0,0,0,0,0,0,0,0,0,0,0,0,0,0,0,0,0,0,0,0,0
72.3,64.34,20.33,0.12,0,0,0,0,15.21,0,0,0,0,0,0,0,0,0,0,0,0,0,0,0,0,0,0,0,0,0,0,0,0,0,0,0,0,0,0,0,0,0,0,0,0,0,0
141.5,67.45,0,0.11,0,0,0,0,32.44,0,0,0,0,0,0,0,0,0,0,0,0,0,0,0,0,0,0,0,0,0,0,0,0,0,0,0,0,0,0,0,0,0,0,0,0,0,0
133.3,64.76,3.79,0.11,0,0,0,0,31.34,0,0,0,0,0,0,0,0,0,0,0,0,0,0,0,0,0,0,0,0,0,0,0,0,0,0,0,0,0,0,0,0,0,0,0,0,0,0
125.7,62.8,7.28,0.11,0,0,0,0,29.81,0,0,0,0,0,0,0,0,0,0,0,0,0,0,0,0,0,0,0,0,0,0,0,0,0,0,0,0,0,0,0,0,0,0,0,0,0,0
118.1,60.96,10.01,0.1,0,0,0,0,28.93,0,0,0,0,0,0,0,0,0,0,0,0,0,0,0,0,0,0,0,0,0,0,0,0,0,0,0,0,0,0,0,0,0,0,0,0,0,0
115.1,55.45,16.09,0.12,0,0,0,0,28.34,0,0,0,0,0,0,0,0,0,0,0,0,0,0,0,0,0,0,0,0,0,0,0,0,0,0,0,0,0,0,0,0,0,0,0,0,0,0
110.8,56.93,15.68,0.12,0,0,0,0,27.27,0,0,0,0,0,0,0,0,0,0,0,0,0,0,0,0,0,0,0,0,0,0,0,0,0,0,0,0,0,0,0,0,0,0,0,0,0,0
37.1,74.23,21.22,0.09,0,0,0,0,4.46,0,0,0,0,0,0,0,0,0,0,0,0,0,0,0,0,0,0,0,0,0,0,0,0,0,0,0,0,0,0,0,0,0,0,0,0,0,0
49.7,69.56,19.49,0.65,0,0,0,0,10.3,0,0,0,0,0,0,0,0,0,0,0,0,0,0,0,0,0,0,0,0,0,0,0,0,0,0,0,0,0,0,0,0,0,0,0,0,0,0
80.5,63.54,16.86,0.57,0,0,0,0,19.03,0,0,0,0,0,0,0,0,0,0,0,0,0,0,0,0,0,0,0,0,0,0,0,0,0,0,0,0,0,0,0,0,0,0,0,0,0,0
91.5,80.44,0,0.55,0,0,0,0,19.01,0,0,0,0,0,0,0,0,0,0,0,0,0,0,0,0,0,0,0,0,0,0,0,0,0,0,0,0,0,0,0,0,0,0,0,0,0,0
128,70.22,0,6.13,0,0,0,0,23.44,0.21,0,0,0,0,0,0,0,0,0,0,0,0,0,0,0,0,0,0,0,0,0,0,0,0,0,0,0,0,0,0,0,0,0,0,0,0,0
93,63.59,0,15.65,0,0,0,0,20.76,0,0,0,0,0,0,0,0,0,0,0,0,0,0,0,0,0,0,0,0,0,0,0,0,0,0,0,0,0,0,0,0,0,0,0,0,0,0
152.5,49.04,7.64,0,0,0,0,0,43.32,0,0,0,0,0,0,0,0,0,0,0,0,0,0,0,0,0,0,0,0,0,0,0,0,0,0,0,0,0,0,0,0,0,0,0,0,0,0
141.9,45.68,14.91,0,0,0,0,0,39.41,0,0,0,0,0,0,0,0,0,0,0,0,0,0,0,0,0,0,0,0,0,0,0,0,0,0,0,0,0,0,0,0,0,0,0,0,0,0
130.2,40.82,21.69,0,0,0,0,0,37.49,0,0,0,0,0,0,0,0,0,0,0,0,0,0,0,0,0,0,0,0,0,0,0,0,0,0,0,0,0,0,0,0,0,0,0,0,0,0
114.5,34.6,31.23,0,0,0,0,0,34.17,0,0,0,0,0,0,0,0,0,0,0,0,0,0,0,0,0,0,0,0,0,0,0,0,0,0,0,0,0,0,0,0,0,0,0,0,0,0
99.9,53.2,21.34,0,0,0,0,0,25.46,0,0,0,0,0,0,0,0,0,0,0,0,0,0,0,0,0,0,0,0,0,0,0,0,0,0,0,0,0,0,0,0,0,0,0,0,0,0
100.7,51.56,25.08,0,0,0,0,0,23.36,0,0,0,0,0,0,0,0,0,0,0,0,0,0,0,0,0,0,0,0,0,0,0,0,0,0,0,0,0,0,0,0,0,0,0,0,0,0
77.8,43.27,36.11,0,0,0,0,0,20.62,0,0,0,0,0,0,0,0,0,0,0,0,0,0,0,0,0,0,0,0,0,0,0,0,0,0,0,0,0,0,0,0,0,0,0,0,0,0
74.8,25.7,48.85,0,0,0,0,0,25.45,0,0,0,0,0,0,0,0,0,0,0,0,0,0,0,0,0,0,0,0,0,0,0,0,0,0,0,0,0,0,0,0,0,0,0,0,0,0
94,33.49,41.98,0,0,0,0,0,24.53,0,0,0,0,0,0,0,0,0,0,0,0,0,0,0,0,0,0,0,0,0,0,0,0,0,0,0,0,0,0,0,0,0,0,0,0,0,0
64.3,35.36,55.48,0,0,0,0,0,9.16,0,0,0,0,0,0,0,0,0,0,0,0,0,0,0,0,0,0,0,0,0,0,0,0,0,0,0,0,0,0,0,0,0,0,0,0,0,0
73.4,19.21,57.11,0,0,0,0,0,23.68,0,0,0,0,0,0,0,0,0,0,0,0,0,0,0,0,0,0,0,0,0,0,0,0,0,0,0,0,0,0,0,0,0,0,0,0,0,0
115.8,2.87,95.18,0,0,0,0,0,1.95,0,0,0,0,0,0,0,0,0,0,0,0,0,0,0,0,0,0,0,0,0,0,0,0,0,0,0,0,0,0,0,0,0,0,0,0,0,0
138.8,28.74,19.65,0,0,0,0,0,51.61,0,0,0,0,0,0,0,0,0,0,0,0,0,0,0,0,0,0,0,0,0,0,0,0,0,0,0,0,0,0,0,0,0,0,0,0,0,0
128.5,30.86,34.79,0,0,0,0,0,34.35,0,0,0,0,0,0,0,0,0,0,0,0,0,0,0,0,0,0,0,0,0,0,0,0,0,0,0,0,0,0,0,0,0,0,0,0,0,0
72.4,66.16,16.83,0,0,0,0,0,17.01,0,0,0,0,0,0,0,0,0,0,0,0,0,0,0,0,0,0,0,0,0,0,0,0,0,0,0,0,0,0,0,0,0,0,0,0,0,0
51.8,80.94,9.85,0,0,0,0,0,9.21,0,0,0,0,0,0,0,0,0,0,0,0,0,0,0,0,0,0,0,0,0,0,0,0,0,0,0,0,0,0,0,0,0,0,0,0,0,0
95,9.5,57.2,0,0,0,0,33.3,0,0,0,0,0,0,0,0,0,0,0,0,0,0,0,0,0,0,0,0,0,0,0,0,0,0,0,0,0,0,0,0,0,0,0,0,0,0,0
95,18.1,48.9,0,0,0,0,33,0,0,0,0,0,0,0,0,0,0,0,0,0,0,0,0,0,0,0,0,0,0,0,0,0,0,0,0,0,0,0,0,0,0,0,0,0,0,0
95,35.8,32.1,0,0,0,0,32.1,0,0,0,0,0,0,0,0,0,0,0,0,0,0,0,0,0,0,0,0,0,0,0,0,0,0,0,0,0,0,0,0,0,0,0,0,0,0,0
98,52.4,16.1,0,0,0,0,31.5,0,0,0,0,0,0,0,0,0,0,0,0,0,0,0,0,0,0,0,0,0,0,0,0,0,0,0,0,0,0,0,0,0,0,0,0,0,0,0
105,68,1.5,0,0,0,0,30.5,0,0,0,0,0,0,0,0,0,0,0,0,0,0,0,0,0,0,0,0,0,0,0,0,0,0,0,0,0,0,0,0,0,0,0,0,0,0,0
109,43.1,0,22.3,0,0,0,34.6,0,0,0,0,0,0,0,0,0,0,0,0,0,0,0,0,0,0,0,0,0,0,0,0,0,0,0,0,0,0,0,0,0,0,0,0,0,0,0
100.3,47.1,0,18.5,0,0,0,34.4,0,0,0,0,0,0,0,0,0,0,0,0,0,0,0,0,0,0,0,0,0,0,0,0,0,0,0,0,0,0,0,0,0,0,0,0,0,0,0
103.8,51.1,0,14.7,0,0,0,34.2,0,0,0,0,0,0,0,0,0,0,0,0,0,0,0,0,0,0,0,0,0,0,0,0,0,0,0,0,0,0,0,0,0,0,0,0,0,0,0
110,55.1,0,10.9,0,0,0,34,0,0,0,0,0,0,0,0,0,0,0,0,0,0,0,0,0,0,0,0,0,0,0,0,0,0,0,0,0,0,0,0,0,0,0,0,0,0,0
105.2,58.9,0,7.3,0,0,0,33.8,0,0,0,0,0,0,0,0,0,0,0,0,0,0,0,0,0,0,0,0,0,0,0,0,0,0,0,0,0,0,0,0,0,0,0,0,0,0,0
104.5,62.8,0,3.6,0,0,0,33.6,0,0,0,0,0,0,0,0,0,0,0,0,0,0,0,0,0,0,0,0,0,0,0,0,0,0,0,0,0,0,0,0,0,0,0,0,0,0,0
117,56.2,0,3.5,0,0,0,40.3,0,0,0,0,0,0,0,0,0,0,0,0,0,0,0,0,0,0,0,0,0,0,0,0,0,0,0,0,0,0,0,0,0,0,0,0,0,0,0
113,52.5,0,7,0,0,0,40.5,0,0,0,0,0,0,0,0,0,0,0,0,0,0,0,0,0,0,0,0,0,0,0,0,0,0,0,0,0,0,0,0,0,0,0,0,0,0,0
127.7,48.8,0,10.5,0,0,0,40.7,0,0,0,0,0,0,0,0,0,0,0,0,0,0,0,0,0,0,0,0,0,0,0,0,0,0,0,0,0,0,0,0,0,0,0,0,0,0,0
116,44.9,0,14.1,0,0,0,41,0,0,0,0,0,0,0,0,0,0,0,0,0,0,0,0,0,0,0,0,0,0,0,0,0,0,0,0,0,0,0,0,0,0,0,0,0,0,0
119.4,41.1,0,17.7,0,0,0,41.2,0,0,0,0,0,0,0,0,0,0,0,0,0,0,0,0,0,0,0,0,0,0,0,0,0,0,0,0,0,0,0,0,0,0,0,0,0,0,0
124.2,39.3,0,13.5,0,0,0,47.2,0,0,0,0,0,0,0,0,0,0,0,0,0,0,0,0,0,0,0,0,0,0,0,0,0,0,0,0,0,0,0,0,0,0,0,0,0,0,0
127.5,42.9,0,10.1,0,0,0,47,0,0,0,0,0,0,0,0,0,0,0,0,0,0,0,0,0,0,0,0,0,0,0,0,0,0,0,0,0,0,0,0,0,0,0,0,0,0,0
142.3,46.5,0,6.8,0,0,0,46.7,0,0,0,0,0,0,0,0,0,0,0,0,0,0,0,0,0,0,0,0,0,0,0,0,0,0,0,0,0,0,0,0,0,0,0,0,0,0,0
144,50.3,0,3.3,0,0,0,46.4,0,0,0,0,0,0,0,0,0,0,0,0,0,0,0,0,0,0,0,0,0,0,0,0,0,0,0,0,0,0,0,0,0,0,0,0,0,0,0
84.8,60,0,0,0,0,0,25,0,0,0,0,0,0,0,0,0,0,0,0,0,0,0,0,0,0,15,0,0,0,0,0,0,0,0,0,0,0,0,0,0,0,0,0,0,0,0
97.5,64,16,0,0,0,0,0,20,0,0,0,0,0,0,0,0,0,0,0,0,0,0,0,0,0,0,0,0,0,0,0,0,0,0,0,0,0,0,0,0,0,0,0,0,0,0
70,74,0,13,0,0,0,0,13,0,0,0,0,0,0,0,0,0,0,0,0,0,0,0,0,0,0,0,0,0,0,0,0,0,0,0,0,0,0,0,0,0,0,0,0,0,0
57.6,65,0,22,0,0,0,0,13,0,0,0,0,0,0,0,0,0,0,0,0,0,0,0,0,0,0,0,0,0,0,0,0,0,0,0,0,0,0,0,0,0,0,0,0,0,0
58,61,0,26,0,0,0,0,13,0,0,0,0,0,0,0,0,0,0,0,0,0,0,0,0,0,0,0,0,0,0,0,0,0,0,0,0,0,0,0,0,0,0,0,0,0,0
90.7,70,0,10,0,0,0,0,20,0,0,0,0,0,0,0,0,0,0,0,0,0,0,0,0,0,0,0,0,0,0,0,0,0,0,0,0,0,0,0,0,0,0,0,0,0,0
84,60,0,20,0,0,0,0,20,0,0,0,0,0,0,0,0,0,0,0,0,0,0,0,0,0,0,0,0,0,0,0,0,0,0,0,0,0,0,0,0,0,0,0,0,0,0
115.8,70,0,0,0,0,0,0,25,0,0,0,0,0,0,0,0,0,0,0,0,0,0,0,0,0,0,0,0,0,0,5,0,0,0,0,0,0,0,0,0,0,0,0,0,0,0
61,75.31,0,12.9,0,0,0,0,0.07,11.72,0,0,0,0,0,0,0,0,0,0,0,0,0,0,0,0,0,0,0,0,0,0,0,0,0,0,0,0,0,0,0,0,0,0,0,0,0
74,74.9,0,12.82,0,0,0,0,12.28,0,0,0,0,0,0,0,0,0,0,0,0,0,0,0,0,0,0,0,0,0,0,0,0,0,0,0,0,0,0,0,0,0,0,0,0,0,0
140.8,63.16,5.26,0,0,0,0,0,31.58,0,0,0,0,0,0,0,0,0,0,0,0,0,0,0,0,0,0,0,0,0,0,0,0,0,0,0,0,0,0,0,0,0,0,0,0,0,0
127.3,60,10,0,0,0,0,0,30,0,0,0,0,0,0,0,0,0,0,0,0,0,0,0,0,0,0,0,0,0,0,0,0,0,0,0,0,0,0,0,0,0,0,0,0,0,0
141,63.16,0,5.26,0,0,0,0,31.58,0,0,0,0,0,0,0,0,0,0,0,0,0,0,0,0,0,0,0,0,0,0,0,0,0,0,0,0,0,0,0,0,0,0,0,0,0,0
133.5,60,0,10,0,0,0,0,30,0,0,0,0,0,0,0,0,0,0,0,0,0,0,0,0,0,0,0,0,0,0,0,0,0,0,0,0,0,0,0,0,0,0,0,0,0,0
145.6,63.16,0,0,0,0,0,0,31.58,0,0,0,0,0,0,0,0,0,0,0,0,0,0,0,0,5.26,0,0,0,0,0,0,0,0,0,0,0,0,0,0,0,0,0,0,0,0,0
116.4,66.67,0,0,0,0,0,0,23.33,0,0,0,0,0,0,0,0,0,0,0,0,0,0,0,0,10,0,0,0,0,0,0,0,0,0,0,0,0,0,0,0,0,0,0,0,0,0
144,63.16,0,0,0,0,0,0,31.58,0,0,0,0,0,0,0,0,0,0,0,0,0,0,0,0,0,5.26,0,0,0,0,0,0,0,0,0,0,0,0,0,0,0,0,0,0,0,0
113.1,50,0,0,0,0,0,0,35,0,0,0,0,0,0,0,0,0,0,0,0,0,0,0,0,0,15,0,0,0,0,0,0,0,0,0,0,0,0,0,0,0,0,0,0,0,0
138.1,63.16,0,0,0,0,0,0,31.58,0,0,0,0,0,0,0,0,0,0,0,0,0,0,0,0,0,0,0,5.26,0,0,0,0,0,0,0,0,0,0,0,0,0,0,0,0,0,0
104.5,66.67,0,0,0,0,0,0,23.33,0,0,0,0,0,0,0,0,0,0,0,0,0,0,0,0,0,0,0,10,0,0,0,0,0,0,0,0,0,0,0,0,0,0,0,0,0,0
133.6,63.16,0,0,0,0,0,0,31.58,0,0,0,0,0,0,0,0,0,0,0,0,0,0,0,0,0,0,0,0,5.26,0,0,0,0,0,0,0,0,0,0,0,0,0,0,0,0,0
102.3,66.67,0,0,0,0,0,0,23.33,0,0,0,0,0,0,0,0,0,0,0,0,0,0,0,0,0,0,0,0,10,0,0,0,0,0,0,0,0,0,0,0,0,0,0,0,0,0
143.6,63.16,0,0,0,0,0,0,31.58,0,0,0,0,0,0,0,0,0,0,0,0,0,0,0,0,0,0,0,0,0,0,5.26,0,0,0,0,0,0,0,0,0,0,0,0,0,0,0
116.7,66.67,0,0,0,0,0,0,23.33,0,0,0,0,0,0,0,0,0,0,0,0,0,0,0,0,0,0,0,0,0,0,10,0,0,0,0,0,0,0,0,0,0,0,0,0,0,0
134.6,63.16,0,0,0,0,0,0,31.58,0,0,0,0,0,0,0,0,0,0,0,0,0,0,0,0,0,0,0,0,0,5.26,0,0,0,0,0,0,0,0,0,0,0,0,0,0,0,0
114.8,66.67,0,0,0,0,0,0,23.33,0,0,0,0,0,0,0,0,0,0,0,0,0,0,0,0,0,0,0,0,0,10,0,0,0,0,0,0,0,0,0,0,0,0,0,0,0,0
62,86.62,0,6.68,0,0,0,0,6.7,0,0,0,0,0,0,0,0,0,0,0,0,0,0,0,0,0,0,0,0,0,0,0,0,0,0,0,0,0,0,0,0,0,0,0,0,0,0
49,83.3,0,8.33,0,0,0,0,8.37,0,0,0,0,0,0,0,0,0,0,0,0,0,0,0,0,0,0,0,0,0,0,0,0,0,0,0,0,0,0,0,0,0,0,0,0,0,0
65,79.96,0,10,0,0,0,0,10.04,0,0,0,0,0,0,0,0,0,0,0,0,0,0,0,0,0,0,0,0,0,0,0,0,0,0,0,0,0,0,0,0,0,0,0,0,0,0
64,77.77,0,11.1,0,0,0,0,11.13,0,0,0,0,0,0,0,0,0,0,0,0,0,0,0,0,0,0,0,0,0,0,0,0,0,0,0,0,0,0,0,0,0,0,0,0,0,0
71,75,0,12.5,0,0,0,0,12.5,0,0,0,0,0,0,0,0,0,0,0,0,0,0,0,0,0,0,0,0,0,0,0,0,0,0,0,0,0,0,0,0,0,0,0,0,0,0
45,86.64,0,6.67,0,0,0,0,0,6.69,0,0,0,0,0,0,0,0,0,0,0,0,0,0,0,0,0,0,0,0,0,0,0,0,0,0,0,0,0,0,0,0,0,0,0,0,0
61,83.32,0,8.34,0,0,0,0,0,8.34,0,0,0,0,0,0,0,0,0,0,0,0,0,0,0,0,0,0,0,0,0,0,0,0,0,0,0,0,0,0,0,0,0,0,0,0,0
67,80,0,10,0,0,0,0,0,10,0,0,0,0,0,0,0,0,0,0,0,0,0,0,0,0,0,0,0,0,0,0,0,0,0,0,0,0,0,0,0,0,0,0,0,0,0
68,77.78,0,11.11,0,0,0,0,0,11.11,0,0,0,0,0,0,0,0,0,0,0,0,0,0,0,0,0,0,0,0,0,0,0,0,0,0,0,0,0,0,0,0,0,0,0,0,0
71,75,0,12.5,0,0,0,0,0,12.5,0,0,0,0,0,0,0,0,0,0,0,0,0,0,0,0,0,0,0,0,0,0,0,0,0,0,0,0,0,0,0,0,0,0,0,0,0
110.5,65,0,10,0,0,0,0,25,0,0,0,0,0,0,0,0,0,0,0,0,0,0,0,0,0,0,0,0,0,0,0,0,0,0,0,0,0,0,0,0,0,0,0,0,0,0
96.1,71.26,7.91,0,0,0,0,0,20.83,0,0,0,0,0,0,0,0,0,0,0,0,0,0,0,0,0,0,0,0,0,0,0,0,0,0,0,0,0,0,0,0,0,0,0,0,0,0
112.8,71.26,7.91,0,0,0,0,0,0,20.83,0,0,0,0,0,0,0,0,0,0,0,0,0,0,0,0,0,0,0,0,0,0,0,0,0,0,0,0,0,0,0,0,0,0,0,0,0
128,65.17,0,0,0,0,0,34.83,0,0,0,0,0,0,0,0,0,0,0,0,0,0,0,0,0,0,0,0,0,0,0,0,0,0,0,0,0,0,0,0,0,0,0,0,0,0,0
134,64.17,0,0,0,0,0,34.83,0,0,0,0,0,0,0,0,0,0,0,0,0,0,0,0,0,1,0,0,0,0,0,0,0,0,0,0,0,0,0,0,0,0,0,0,0,0,0
84,63.17,0,0,0,0,0,34.83,0,0,0,0,0,0,0,0,0,0,0,0,0,0,0,0,0,2,0,0,0,0,0,0,0,0,0,0,0,0,0,0,0,0,0,0,0,0,0
125,62.17,0,0,0,0,0,34.83,0,0,0,0,0,0,0,0,0,0,0,0,0,0,0,0,0,3,0,0,0,0,0,0,0,0,0,0,0,0,0,0,0,0,0,0,0,0,0
123,61.17,0,0,0,0,0,34.83,0,0,0,0,0,0,0,0,0,0,0,0,0,0,0,0,0,4,0,0,0,0,0,0,0,0,0,0,0,0,0,0,0,0,0,0,0,0,0
128,60.17,0,0,0,0,0,34.83,0,0,0,0,0,0,0,0,0,0,0,0,0,0,0,0,0,5,0,0,0,0,0,0,0,0,0,0,0,0,0,0,0,0,0,0,0,0,0
116,59.17,0,0,0,0,0,34.83,0,0,0,0,0,0,0,0,0,0,0,0,0,0,0,0,0,6,0,0,0,0,0,0,0,0,0,0,0,0,0,0,0,0,0,0,0,0,0
160,0,0,0,0,0,0,0,0,0,0,0,0,30,0,0,0,0,0,0,0,0,0,0,0,0,0,40,0,0,30,0,0,0,0,0,0,0,0,0,0,0,0,0,0,0,0
160,0,0,0,0,0,0,0,0,0,0,0,0,15,0,0,0,0,0,0,0,0,0,0,0,0,0,40,0,0,45,0,0,0,0,0,0,0,0,0,0,0,0,0,0,0,0
151,0,0,30,0,0,0,0,0,0,0,0,50,0,0,0,0,0,0,0,0,0,0,0,0,0,0,0,0,0,0,0,0,0,0,0,0,0,0,0,0,0,0,20,0,0,0
136,0,0,35,0,0,0,0,0,0,0,0,50,0,0,0,0,0,0,0,0,0,0,0,0,0,0,0,0,0,0,0,0,0,0,0,0,0,0,0,0,0,0,15,0,0,0
123,0,0,40,0,0,0,0,0,0,0,0,50,0,0,0,0,0,0,0,0,0,0,0,0,0,0,0,0,0,0,0,0,0,0,0,0,0,0,0,0,0,0,10,0,0,0
107,0,0,45,0,0,0,0,0,0,0,0,50,0,0,0,0,0,0,0,0,0,0,0,0,0,0,0,0,0,0,0,0,0,0,0,0,0,0,0,0,0,0,5,0,0,0
101,0,0,50,0,0,0,0,0,0,0,0,50,0,0,0,0,0,0,0,0,0,0,0,0,0,0,0,0,0,0,0,0,0,0,0,0,0,0,0,0,0,0,0,0,0,0
117,0,0,45,0,0,0,0,0,0,0,0,45,0,0,0,0,0,0,0,0,0,0,0,0,0,0,0,0,0,0,0,0,0,0,0,0,0,0,0,0,0,0,10,0,0,0
102,0,0,50,0,0,0,0,0,0,0,0,40,0,0,0,0,0,0,0,0,0,0,0,0,0,0,0,0,0,0,0,0,0,0,0,0,0,0,0,0,0,0,10,0,0,0
80.9,66.67,0,0,0,0,0,0,0,0,0,0,0,0,0,0,0,0,0,0,0,0,33.33,0,0,0,0,0,0,0,0,0,0,0,0,0,0,0,0,0,0,0,0,0,0,0,0
90.4,25,25,0,0,0,0,0,0,0,0,0,0,0,0,0,0,0,0,0,0,0,50,0,0,0,0,0,0,0,0,0,0,0,0,0,0,0,0,0,0,0,0,0,0,0,0
75,60.28,11.94,0,0,0,0,0,0,0,0,0,0,0,0,0,0,0,0,0,0,0,27.78,0,0,0,0,0,0,0,0,0,0,0,0,0,0,0,0,0,0,0,0,0,0,0,0
74.6,43.67,0,12.66,0,0,0,0,0,0,0,0,0,0,0,0,0,0,0,0,0,0,43.67,0,0,0,0,0,0,0,0,0,0,0,0,0,0,0,0,0,0,0,0,0,0,0,0
57.4,38.76,0,22.48,0,0,0,0,0,0,0,0,0,0,0,0,0,0,0,0,0,0,38.76,0,0,0,0,0,0,0,0,0,0,0,0,0,0,0,0,0,0,0,0,0,0,0,0
57,63.69,0,4.46,0,0,0,0,0,0,0,0,0,0,0,0,0,0,0,0,0,0,31.85,0,0,0,0,0,0,0,0,0,0,0,0,0,0,0,0,0,0,0,0,0,0,0,0
44,48.08,0,27.88,0,0,0,0,0,0,0,0,0,0,0,0,0,0,0,0,0,0,24.04,0,0,0,0,0,0,0,0,0,0,0,0,0,0,0,0,0,0,0,0,0,0,0,0
40.5,0,40,0,0,0,0,0,0,0,0,0,0,0,0,0,0,0,0,60,0,0,0,0,0,0,0,0,0,0,0,0,0,0,0,0,0,0,0,0,0,0,0,0,0,0,0
37.7,0,44.8,0,0,0,0,0,0,0,0,0,0,0,0,0,0,0,0,55.2,0,0,0,0,0,0,0,0,0,0,0,0,0,0,0,0,0,0,0,0,0,0,0,0,0,0,0
44,0,45,0,0,0,0,0,0,0,0,0,0,0,0,0,0,0,0,55,0,0,0,0,0,0,0,0,0,0,0,0,0,0,0,0,0,0,0,0,0,0,0,0,0,0,0
40.2,76.33,0,7.87,0,0,15.8,0,0,0,0,0,0,0,0,0,0,0,0,0,0,0,0,0,0,0,0,0,0,0,0,0,0,0,0,0,0,0,0,0,0,0,0,0,0,0,0
48.9,68.55,0,8.6,0,0,22.85,0,0,0,0,0,0,0,0,0,0,0,0,0,0,0,0,0,0,0,0,0,0,0,0,0,0,0,0,0,0,0,0,0,0,0,0,0,0,0,0
56.1,58.66,0,9.56,0,0,31.78,0,0,0,0,0,0,0,0,0,0,0,0,0,0,0,0,0,0,0,0,0,0,0,0,0,0,0,0,0,0,0,0,0,0,0,0,0,0,0,0
56.3,50.02,0,25.04,0,24.94,0,0,0,0,0,0,0,0,0,0,0,0,0,0,0,0,0,0,0,0,0,0,0,0,0,0,0,0,0,0,0,0,0,0,0,0,0,0,0,0,0
63,49.97,0,25.41,0,0,0,0,0,0,0,0,0,0,0,0,0,0,0,0,24.62,0,0,0,0,0,0,0,0,0,0,0,0,0,0,0,0,0,0,0,0,0,0,0,0,0,0
65,50.19,0,24.72,0,0,25.09,0,0,0,0,0,0,0,0,0,0,0,0,0,0,0,0,0,0,0,0,0,0,0,0,0,0,0,0,0,0,0,0,0,0,0,0,0,0,0,0
49,50.53,0,25.26,0,24.21,0,0,0,0,0,0,0,0,0,0,0,0,0,0,0,0,0,0,0,0,0,0,0,0,0,0,0,0,0,0,0,0,0,0,0,0,0,0,0,0,0
34,63.64,0,9.09,27.27,0,0,0,0,0,0,0,0,0,0,0,0,0,0,0,0,0,0,0,0,0,0,0,0,0,0,0,0,0,0,0,0,0,0,0,0,0,0,0,0,0,0
28.6,63.64,0,18.18,18.18,0,0,0,0,0,0,0,0,0,0,0,0,0,0,0,0,0,0,0,0,0,0,0,0,0,0,0,0,0,0,0,0,0,0,0,0,0,0,0,0,0,0
34.5,60,0,15,25,0,0,0,0,0,0,0,0,0,0,0,0,0,0,0,0,0,0,0,0,0,0,0,0,0,0,0,0,0,0,0,0,0,0,0,0,0,0,0,0,0,0
32.9,60,0,20,20,0,0,0,0,0,0,0,0,0,0,0,0,0,0,0,0,0,0,0,0,0,0,0,0,0,0,0,0,0,0,0,0,0,0,0,0,0,0,0,0,0,0
38,55.56,0,11.11,33.33,0,0,0,0,0,0,0,0,0,0,0,0,0,0,0,0,0,0,0,0,0,0,0,0,0,0,0,0,0,0,0,0,0,0,0,0,0,0,0,0,0,0
45.3,50,0,12.5,37.5,0,0,0,0,0,0,0,0,0,0,0,0,0,0,0,0,0,0,0,0,0,0,0,0,0,0,0,0,0,0,0,0,0,0,0,0,0,0,0,0,0,0
35,50,0,18.75,31.25,0,0,0,0,0,0,0,0,0,0,0,0,0,0,0,0,0,0,0,0,0,0,0,0,0,0,0,0,0,0,0,0,0,0,0,0,0,0,0,0,0,0
36,50,0,25,25,0,0,0,0,0,0,0,0,0,0,0,0,0,0,0,0,0,0,0,0,0,0,0,0,0,0,0,0,0,0,0,0,0,0,0,0,0,0,0,0,0,0
95.4,12.3,29.6,0,0,0,0,0,0,0,0,0,0,0,0,0,0,0,0,0,0,58.1,0,0,0,0,0,0,0,0,0,0,0,0,0,0,0,0,0,0,0,0,0,0,0,0,0
102,12.6,25.2,0,0,0,0,0,0,0,0,0,0,0,0,0,0,0,0,0,0,62.2,0,0,0,0,0,0,0,0,0,0,0,0,0,0,0,0,0,0,0,0,0,0,0,0,0
111,8.8,22.3,0,0,0,0,0,0,0,0,0,0,0,0,0,0,0,0,0,0,68.9,0,0,0,0,0,0,0,0,0,0,0,0,0,0,0,0,0,0,0,0,0,0,0,0,0
90,71.89,0,0.99,2.51,10.21,0.08,0,13.29,1.01,0,0,0,0,0,0,0,0,0,0,0,0,0,0,0,0.02,0,0,0,0,0,0,0,0,0,0,0,0,0,0,0,0,0,0,0,0,0
47,74.99,6.45,4.72,0,2.06,1.26,0,9.84,0.68,0,0,0,0,0,0,0,0,0,0,0,0,0,0,0,0,0,0,0,0,0,0,0,0,0,0,0,0,0,0,0,0,0,0,0,0,0
32,82.85,11.44,1.4,0,0,0,0,3.52,0.79,0,0,0,0,0,0,0,0,0,0,0,0,0,0,0,0,0,0,0,0,0,0,0,0,0,0,0,0,0,0,0,0,0,0,0,0,0
8,95.3,4.38,0,0,0,0,0,0,0.32,0,0,0,0,0,0,0,0,0,0,0,0,0,0,0,0,0,0,0,0,0,0,0,0,0,0,0,0,0,0,0,0,0,0,0,0,0
81.5,69.63,1.78,1.52,0,7.74,0,0,14,0,0,0,0,0,0,0,0,0,0,5.33,0,0,0,0,0,0,0,0,0,0,0,0,0,0,0,0,0,0,0,0,0,0,0,0,0,0,0
98,69.24,0,2.31,4.34,5.92,0,0,17.35,0.84,0,0,0,0,0,0,0,0,0,0,0,0,0,0,0,0,0,0,0,0,0,0,0,0,0,0,0,0,0,0,0,0,0,0,0,0,0
51,72.27,17.41,2.26,0,0,0,1.93,0.41,5.72,0,0,0,0,0,0,0,0,0,0,0,0,0,0,0,0,0,0,0,0,0,0,0,0,0,0,0,0,0,0,0,0,0,0,0,0,0
49,78.23,10.44,2.46,0,1.68,0.16,0,5.97,1.06,0,0,0,0,0,0,0,0,0,0,0,0,0,0,0,0,0,0,0,0,0,0,0,0,0,0,0,0,0,0,0,0,0,0,0,0,0
32,74.06,22.32,0.55,0,0.33,0,0.42,1.52,0.8,0,0,0,0,0,0,0,0,0,0,0,0,0,0,0,0,0,0,0,0,0,0,0,0,0,0,0,0,0,0,0,0,0,0,0,0,0
94,77.18,0,0,0,0,0,0,2.54,10.02,0,0,0,0,0,0,0,0,0,1.45,0,0,8.81,0,0,0,0,0,0,0,0,0,0,0,0,0,0,0,0,0,0,0,0,0,0,0,0
93,78.37,0.36,0,0,7.5,0,0,6.17,7.6,0,0,0,0,0,0,0,0,0,0,0,0,0,0,0,0,0,0,0,0,0,0,0,0,0,0,0,0,0,0,0,0,0,0,0,0,0
90,76.27,0,3.36,0,0,5.22,1.37,7.72,6.03,0,0,0,0,0,0,0,0,0,0,0,0,0,0,0,0.03,0,0,0,0,0,0,0,0,0,0,0,0,0,0,0,0,0,0,0,0,0
106,60,0,0,0,0,30,0,0,0,0,0,0,0,0,0,0,0,0,0,0,0,0,0,0,0,0,0,0,0,0,0,0,0,10,0,0,0,0,0,0,0,0,0,0,0,0
89.6,50,0,0,0,0,30,0,0,0,0,0,0,0,0,0,0,0,0,0,0,0,0,0,0,0,0,0,0,0,0,0,0,0,20,0,0,0,0,0,0,0,0,0,0,0,0
81.6,40,0,0,0,0,30,0,0,0,0,0,0,0,0,0,0,0,0,0,0,0,0,0,0,0,0,0,0,0,0,0,0,0,30,0,0,0,0,0,0,0,0,0,0,0,0
89.6,30,0,0,0,0,30,0,0,0,0,0,0,0,0,0,0,0,0,0,0,0,0,0,0,0,0,0,0,0,0,0,0,0,40,0,0,0,0,0,0,0,0,0,0,0,0
86.8,20,0,0,0,0,30,0,0,0,0,0,0,0,0,0,0,0,0,0,0,0,0,0,0,0,0,0,0,0,0,0,0,0,50,0,0,0,0,0,0,0,0,0,0,0,0
86.3,60,0,0,0,35,0,0,0,0,0,0,0,0,0,0,0,0,0,0,0,0,0,0,0,0,0,0,0,0,0,0,0,0,5,0,0,0,0,0,0,0,0,0,0,0,0
90.4,50,0,0,0,45,0,0,0,0,0,0,0,0,0,0,0,0,0,0,0,0,0,0,0,0,0,0,0,0,0,0,0,0,5,0,0,0,0,0,0,0,0,0,0,0,0
78.1,50,0,0,0,40,0,0,0,0,0,0,0,0,0,0,0,0,0,0,0,0,0,0,0,0,0,0,0,0,0,0,0,0,10,0,0,0,0,0,0,0,0,0,0,0,0
69.4,50,0,0,0,35,0,0,0,0,0,0,0,0,0,0,0,0,0,0,0,0,0,0,0,0,0,0,0,0,0,0,0,0,15,0,0,0,0,0,0,0,0,0,0,0,0
94.1,40,0,0,0,50,0,0,0,0,0,0,0,0,0,0,0,0,0,0,0,0,0,0,0,0,0,0,0,0,0,0,0,0,10,0,0,0,0,0,0,0,0,0,0,0,0
71.4,40,0,0,0,40,0,0,0,0,0,0,0,0,0,0,0,0,0,0,0,0,0,0,0,0,0,0,0,0,0,0,0,0,20,0,0,0,0,0,0,0,0,0,0,0,0
73.8,40,0,0,0,30,0,0,0,0,0,0,0,0,0,0,0,0,0,0,0,0,0,0,0,0,0,0,0,0,0,0,0,0,30,0,0,0,0,0,0,0,0,0,0,0,0
82,0,90,0,0,0,0,0,6,4,0,0,0,0,0,0,0,0,0,0,0,0,0,0,0,0,0,0,0,0,0,0,0,0,0,0,0,0,0,0,0,0,0,0,0,0,0
70,0,90,0,0,0,0,0,3,7,0,0,0,0,0,0,0,0,0,0,0,0,0,0,0,0,0,0,0,0,0,0,0,0,0,0,0,0,0,0,0,0,0,0,0,0,0
110,0,90,0,0,0,0,0,0,10,0,0,0,0,0,0,0,0,0,0,0,0,0,0,0,0,0,0,0,0,0,0,0,0,0,0,0,0,0,0,0,0,0,0,0,0,0
69.3,0,85,0,0,0,0,15,0,0,0,0,0,0,0,0,0,0,0,0,0,0,0,0,0,0,0,0,0,0,0,0,0,0,0,0,0,0,0,0,0,0,0,0,0,0,0
63,0,85,0,0,0,0,11,0,4,0,0,0,0,0,0,0,0,0,0,0,0,0,0,0,0,0,0,0,0,0,0,0,0,0,0,0,0,0,0,0,0,0,0,0,0,0
52,0,85,0,0,0,0,7,0,8,0,0,0,0,0,0,0,0,0,0,0,0,0,0,0,0,0,0,0,0,0,0,0,0,0,0,0,0,0,0,0,0,0,0,0,0,0
91.5,0,85,0,0,0,0,3,0,12,0,0,0,0,0,0,0,0,0,0,0,0,0,0,0,0,0,0,0,0,0,0,0,0,0,0,0,0,0,0,0,0,0,0,0,0,0
102.8,0,85,0,0,0,0,0,0,15,0,0,0,0,0,0,0,0,0,0,0,0,0,0,0,0,0,0,0,0,0,0,0,0,0,0,0,0,0,0,0,0,0,0,0,0,0
64,0,85,0,0,0,0,0,11,4,0,0,0,0,0,0,0,0,0,0,0,0,0,0,0,0,0,0,0,0,0,0,0,0,0,0,0,0,0,0,0,0,0,0,0,0,0
70,0,85,0,0,0,0,0,7,8,0,0,0,0,0,0,0,0,0,0,0,0,0,0,0,0,0,0,0,0,0,0,0,0,0,0,0,0,0,0,0,0,0,0,0,0,0
91,0,85,0,0,0,0,0,3,12,0,0,0,0,0,0,0,0,0,0,0,0,0,0,0,0,0,0,0,0,0,0,0,0,0,0,0,0,0,0,0,0,0,0,0,0,0
64.9,0,80,0,0,0,0,20,0,0,0,0,0,0,0,0,0,0,0,0,0,0,0,0,0,0,0,0,0,0,0,0,0,0,0,0,0,0,0,0,0,0,0,0,0,0,0
89,0,80,0,0,0,0,15,0,5,0,0,0,0,0,0,0,0,0,0,0,0,0,0,0,0,0,0,0,0,0,0,0,0,0,0,0,0,0,0,0,0,0,0,0,0,0
75,0,80,0,0,0,0,10,0,10,0,0,0,0,0,0,0,0,0,0,0,0,0,0,0,0,0,0,0,0,0,0,0,0,0,0,0,0,0,0,0,0,0,0,0,0,0
84.5,0,80,0,0,0,0,5,0,15,0,0,0,0,0,0,0,0,0,0,0,0,0,0,0,0,0,0,0,0,0,0,0,0,0,0,0,0,0,0,0,0,0,0,0,0,0
109.6,0,80,0,0,0,0,0,0,20,0,0,0,0,0,0,0,0,0,0,0,0,0,0,0,0,0,0,0,0,0,0,0,0,0,0,0,0,0,0,0,0,0,0,0,0,0
65,0,80,0,0,0,0,15,5,0,0,0,0,0,0,0,0,0,0,0,0,0,0,0,0,0,0,0,0,0,0,0,0,0,0,0,0,0,0,0,0,0,0,0,0,0,0
68,0,80,0,0,0,0,10,10,0,0,0,0,0,0,0,0,0,0,0,0,0,0,0,0,0,0,0,0,0,0,0,0,0,0,0,0,0,0,0,0,0,0,0,0,0,0
73,0,80,0,0,0,0,5,15,0,0,0,0,0,0,0,0,0,0,0,0,0,0,0,0,0,0,0,0,0,0,0,0,0,0,0,0,0,0,0,0,0,0,0,0,0,0
84,0,80,0,0,0,0,0,15,5,0,0,0,0,0,0,0,0,0,0,0,0,0,0,0,0,0,0,0,0,0,0,0,0,0,0,0,0,0,0,0,0,0,0,0,0,0
70,0,80,0,0,0,0,0,10,10,0,0,0,0,0,0,0,0,0,0,0,0,0,0,0,0,0,0,0,0,0,0,0,0,0,0,0,0,0,0,0,0,0,0,0,0,0
81,0,80,0,0,0,0,0,5,15,0,0,0,0,0,0,0,0,0,0,0,0,0,0,0,0,0,0,0,0,0,0,0,0,0,0,0,0,0,0,0,0,0,0,0,0,0
100,0,70,0,0,0,0,0,30,0,0,0,0,0,0,0,0,0,0,0,0,0,0,0,0,0,0,0,0,0,0,0,0,0,0,0,0,0,0,0,0,0,0,0,0,0,0
94,0,70,0,0,0,0,0,25,5,0,0,0,0,0,0,0,0,0,0,0,0,0,0,0,0,0,0,0,0,0,0,0,0,0,0,0,0,0,0,0,0,0,0,0,0,0
100,0,70,0,0,0,0,0,20,10,0,0,0,0,0,0,0,0,0,0,0,0,0,0,0,0,0,0,0,0,0,0,0,0,0,0,0,0,0,0,0,0,0,0,0,0,0
107,0,70,0,0,0,0,0,15,15,0,0,0,0,0,0,0,0,0,0,0,0,0,0,0,0,0,0,0,0,0,0,0,0,0,0,0,0,0,0,0,0,0,0,0,0,0
103,0,70,0,0,0,0,0,5,25,0,0,0,0,0,0,0,0,0,0,0,0,0,0,0,0,0,0,0,0,0,0,0,0,0,0,0,0,0,0,0,0,0,0,0,0,0
105,0,70,0,0,0,0,0,10,20,0,0,0,0,0,0,0,0,0,0,0,0,0,0,0,0,0,0,0,0,0,0,0,0,0,0,0,0,0,0,0,0,0,0,0,0,0
122.5,0,70,0,0,0,0,0,0,30,0,0,0,0,0,0,0,0,0,0,0,0,0,0,0,0,0,0,0,0,0,0,0,0,0,0,0,0,0,0,0,0,0,0,0,0,0
107,0,65,0,0,0,0,0,30,5,0,0,0,0,0,0,0,0,0,0,0,0,0,0,0,0,0,0,0,0,0,0,0,0,0,0,0,0,0,0,0,0,0,0,0,0,0
106,0,65,0,0,0,0,0,25,10,0,0,0,0,0,0,0,0,0,0,0,0,0,0,0,0,0,0,0,0,0,0,0,0,0,0,0,0,0,0,0,0,0,0,0,0,0
107,0,65,0,0,0,0,0,20,15,0,0,0,0,0,0,0,0,0,0,0,0,0,0,0,0,0,0,0,0,0,0,0,0,0,0,0,0,0,0,0,0,0,0,0,0,0
103,0,65,0,0,0,0,0,15,20,0,0,0,0,0,0,0,0,0,0,0,0,0,0,0,0,0,0,0,0,0,0,0,0,0,0,0,0,0,0,0,0,0,0,0,0,0
103,0,65,0,0,0,0,0,10,25,0,0,0,0,0,0,0,0,0,0,0,0,0,0,0,0,0,0,0,0,0,0,0,0,0,0,0,0,0,0,0,0,0,0,0,0,0
105,0,65,0,0,0,0,0,5,30,0,0,0,0,0,0,0,0,0,0,0,0,0,0,0,0,0,0,0,0,0,0,0,0,0,0,0,0,0,0,0,0,0,0,0,0,0
108,0,65,0,0,0,0,0,0,35,0,0,0,0,0,0,0,0,0,0,0,0,0,0,0,0,0,0,0,0,0,0,0,0,0,0,0,0,0,0,0,0,0,0,0,0,0
95,48,0,0,0,0,28,0,0,0,0,0,0,0,0,0,0,0,0,24,0,0,0,0,0,0,0,0,0,0,0,0,0,0,0,0,0,0,0,0,0,0,0,0,0,0,0
69,50,0,0,0,5,0,0,0,0,0,0,0,0,0,0,0,0,0,0,0,0,45,0,0,0,0,0,0,0,0,0,0,0,0,0,0,0,0,0,0,0,0,0,0,0,0
69,40,0,0,0,20,0,0,0,0,0,0,0,0,0,0,0,0,0,0,0,0,40,0,0,0,0,0,0,0,0,0,0,0,0,0,0,0,0,0,0,0,0,0,0,0,0
64.8,50,0,0,0,0,0,0,0,0,0,0,0,0,0,0,0,0,0,0,5,0,45,0,0,0,0,0,0,0,0,0,0,0,0,0,0,0,0,0,0,0,0,0,0,0,0
65.6,45,0,0,0,0,0,0,0,0,0,0,0,0,0,0,0,0,0,0,10,0,45,0,0,0,0,0,0,0,0,0,0,0,0,0,0,0,0,0,0,0,0,0,0,0,0
64.8,50,0,0,0,0,0,0,0,0,0,0,0,0,0,0,0,0,0,0,10,0,40,0,0,0,0,0,0,0,0,0,0,0,0,0,0,0,0,0,0,0,0,0,0,0,0
64.8,50,0,0,0,0,0,0,0,0,0,0,0,0,0,0,0,0,0,0,15,0,35,0,0,0,0,0,0,0,0,0,0,0,0,0,0,0,0,0,0,0,0,0,0,0,0
68.6,40,0,0,0,0,0,0,0,0,0,0,0,0,0,0,0,0,0,0,20,0,40,0,0,0,0,0,0,0,0,0,0,0,0,0,0,0,0,0,0,0,0,0,0,0,0
88,51.7,0,0,16.04,32.26,0,0,0,0,0,0,0,0,0,0,0,0,0,0,0,0,0,0,0,0,0,0,0,0,0,0,0,0,0,0,0,0,0,0,0,0,0,0,0,0,0
75,54.32,0,0,30.58,15.1,0,0,0,0,0,0,0,0,0,0,0,0,0,0,0,0,0,0,0,0,0,0,0,0,0,0,0,0,0,0,0,0,0,0,0,0,0,0,0,0,0
51.8,71.4,0,0,10.7,17.9,0,0,0,0,0,0,0,0,0,0,0,0,0,0,0,0,0,0,0,0,0,0,0,0,0,0,0,0,0,0,0,0,0,0,0,0,0,0,0,0,0
63,62.5,0,0,14.1,23.4,0,0,0,0,0,0,0,0,0,0,0,0,0,0,0,0,0,0,0,0,0,0,0,0,0,0,0,0,0,0,0,0,0,0,0,0,0,0,0,0,0
52.2,77.9,0,0,13,9.1,0,0,0,0,0,0,0,0,0,0,0,0,0,0,0,0,0,0,0,0,0,0,0,0,0,0,0,0,0,0,0,0,0,0,0,0,0,0,0,0,0
63.4,71,0,0,17,12,0,0,0,0,0,0,0,0,0,0,0,0,0,0,0,0,0,0,0,0,0,0,0,0,0,0,0,0,0,0,0,0,0,0,0,0,0,0,0,0,0
35,55,0,20,25,0,0,0,0,0,0,0,0,0,0,0,0,0,0,0,0,0,0,0,0,0,0,0,0,0,0,0,0,0,0,0,0,0,0,0,0,0,0,0,0,0,0
41.5,55,0,15,30,0,0,0,0,0,0,0,0,0,0,0,0,0,0,0,0,0,0,0,0,0,0,0,0,0,0,0,0,0,0,0,0,0,0,0,0,0,0,0,0,0,0
36.7,50,0,20,30,0,0,0,0,0,0,0,0,0,0,0,0,0,0,0,0,0,0,0,0,0,0,0,0,0,0,0,0,0,0,0,0,0,0,0,0,0,0,0,0,0,0
45,50,0,15,35,0,0,0,0,0,0,0,0,0,0,0,0,0,0,0,0,0,0,0,0,0,0,0,0,0,0,0,0,0,0,0,0,0,0,0,0,0,0,0,0,0,0
42,63.63,0,9.1,0,0,0,0,0,0,0,0,0,0,0,0,0,0,0,0,0,27.27,0,0,0,0,0,0,0,0,0,0,0,0,0,0,0,0,0,0,0,0,0,0,0,0,0
38.7,58.33,0,16.67,0,0,0,0,0,0,0,0,0,0,0,0,0,0,0,0,0,25,0,0,0,0,0,0,0,0,0,0,0,0,0,0,0,0,0,0,0,0,0,0,0,0,0
39.1,53.84,0,23.08,0,0,0,0,0,0,0,0,0,0,0,0,0,0,0,0,0,23.08,0,0,0,0,0,0,0,0,0,0,0,0,0,0,0,0,0,0,0,0,0,0,0,0,0
59.4,45.45,0,9.1,0,0,0,0,0,0,0,0,0,0,0,0,0,0,0,0,0,45.45,0,0,0,0,0,0,0,0,0,0,0,0,0,0,0,0,0,0,0,0,0,0,0,0,0
60.8,41.67,0,16.66,0,0,0,0,0,0,0,0,0,0,0,0,0,0,0,0,0,41.67,0,0,0,0,0,0,0,0,0,0,0,0,0,0,0,0,0,0,0,0,0,0,0,0,0
54.8,38.46,0,23.08,0,0,0,0,0,0,0,0,0,0,0,0,0,0,0,0,0,38.46,0,0,0,0,0,0,0,0,0,0,0,0,0,0,0,0,0,0,0,0,0,0,0,0,0
58.4,27.27,0,9.1,0,0,0,0,0,0,0,0,0,0,0,0,0,0,0,0,0,63.63,0,0,0,0,0,0,0,0,0,0,0,0,0,0,0,0,0,0,0,0,0,0,0,0,0
71.4,25,0,16.67,0,0,0,0,0,0,0,0,0,0,0,0,0,0,0,0,0,58.33,0,0,0,0,0,0,0,0,0,0,0,0,0,0,0,0,0,0,0,0,0,0,0,0,0
64.2,23.08,0,23.08,0,0,0,0,0,0,0,0,0,0,0,0,0,0,0,0,0,53.84,0,0,0,0,0,0,0,0,0,0,0,0,0,0,0,0,0,0,0,0,0,0,0,0,0
53.2,50,0,20,0,0,0,0,0,0,0,0,0,0,0,0,0,0,0,0,0,30,0,0,0,0,0,0,0,0,0,0,0,0,0,0,0,0,0,0,0,0,0,0,0,0,0
63.8,30,0,20,0,0,0,0,0,0,0,0,0,0,0,0,0,0,0,0,0,50,0,0,0,0,0,0,0,0,0,0,0,0,0,0,0,0,0,0,0,0,0,0,0,0,0
72,20,0,30,0,0,0,0,0,0,0,0,0,0,0,0,0,0,0,0,0,50,0,0,0,0,0,0,0,0,0,0,0,0,0,0,0,0,0,0,0,0,0,0,0,0,0
89,50,0,4.32,0,45.68,0,0,0,0,0,0,0,0,0,0,0,0,0,0,0,0,0,0,0,0,0,0,0,0,0,0,0,0,0,0,0,0,0,0,0,0,0,0,0,0,0
87,49.96,0,5.66,0,44.38,0,0,0,0,0,0,0,0,0,0,0,0,0,0,0,0,0,0,0,0,0,0,0,0,0,0,0,0,0,0,0,0,0,0,0,0,0,0,0,0,0
84,50,0,6.59,0,43.41,0,0,0,0,0,0,0,0,0,0,0,0,0,0,0,0,0,0,0,0,0,0,0,0,0,0,0,0,0,0,0,0,0,0,0,0,0,0,0,0,0
82,50,0,7.75,0,42.25,0,0,0,0,0,0,0,0,0,0,0,0,0,0,0,0,0,0,0,0,0,0,0,0,0,0,0,0,0,0,0,0,0,0,0,0,0,0,0,0,0
77,50,0,10.14,0,39.86,0,0,0,0,0,0,0,0,0,0,0,0,0,0,0,0,0,0,0,0,0,0,0,0,0,0,0,0,0,0,0,0,0,0,0,0,0,0,0,0,0
71,49.68,0,14.19,0,36.13,0,0,0,0,0,0,0,0,0,0,0,0,0,0,0,0,0,0,0,0,0,0,0,0,0,0,0,0,0,0,0,0,0,0,0,0,0,0,0,0,0
67,50,0,16,0,34,0,0,0,0,0,0,0,0,0,0,0,0,0,0,0,0,0,0,0,0,0,0,0,0,0,0,0,0,0,0,0,0,0,0,0,0,0,0,0,0,0
65,50,0,17.89,0,32.11,0,0,0,0,0,0,0,0,0,0,0,0,0,0,0,0,0,0,0,0,0,0,0,0,0,0,0,0,0,0,0,0,0,0,0,0,0,0,0,0,0
60,48,0,20.64,0,31.36,0,0,0,0,0,0,0,0,0,0,0,0,0,0,0,0,0,0,0,0,0,0,0,0,0,0,0,0,0,0,0,0,0,0,0,0,0,0,0,0,0
52,49.76,0,25.38,0,24.86,0,0,0,0,0,0,0,0,0,0,0,0,0,0,0,0,0,0,0,0,0,0,0,0,0,0,0,0,0,0,0,0,0,0,0,0,0,0,0,0,0
51,49,0,27.4,0,23.6,0,0,0,0,0,0,0,0,0,0,0,0,0,0,0,0,0,0,0,0,0,0,0,0,0,0,0,0,0,0,0,0,0,0,0,0,0,0,0,0,0
49,49.69,0,30.03,0,20.28,0,0,0,0,0,0,0,0,0,0,0,0,0,0,0,0,0,0,0,0,0,0,0,0,0,0,0,0,0,0,0,0,0,0,0,0,0,0,0,0,0
46,50,0,33.33,0,16.67,0,0,0,0,0,0,0,0,0,0,0,0,0,0,0,0,0,0,0,0,0,0,0,0,0,0,0,0,0,0,0,0,0,0,0,0,0,0,0,0,0
102.8,74,0,0,0,10,0,0,16,0,0,0,0,0,0,0,0,0,0,0,0,0,0,0,0,0,0,0,0,0,0,0,0,0,0,0,0,0,0,0,0,0,0,0,0,0,0
84.5,71.31,0,0.63,0,0,0,0,19.96,0,0,0,0,0,0,0,0,0,0,0,0,0,0,0,0,0.02,0,0,0,0,0,0,0,0,0.18,0,0,7.9,0,0,0,0,0,0,0,0,0
87.1,77.85,0,0.25,0,0,0,0,18.86,0,0,0,0,0,0,0,0,0,0,0,0,0,0,0,0,0.02,0,0,0,0,0,0,0,0,0.09,0,0,2.93,0,0,0,0,0,0,0,0,0
91,67.27,0,0.92,0,0.2,0,0,23.21,0,0,0,0,0,0,0,0,0,0,0,0,0,0,0,0,0.03,0,0,0,0,0,0,0,0,0.24,0,0,8.13,0,0,0,0,0,0,0,0,0
84.4,75.73,0,0.51,0,0.07,0,0,19.28,0,0,0,0,0,0,0,0,0,0,0,0,0,0,0,0,0.04,0,0,0,0,0,0,0,0,0.14,0,0,4.23,0,0,0,0,0,0,0,0,0
100.6,75.11,0,0.81,0,0.05,0,0,22.15,0,0,0,0,0,0,0,0,0,0,0,0,0,0,0,0,0.03,0,0,0,0,0,0,0,0,0.07,0,0,1.78,0,0,0,0,0,0,0,0,0
143,52.32,0,0,0,0,0,0,30.01,0,0,0,0,0,0,0,0,0,0,0,0,0,0,0,0,0,0,0,0,0,0,0,0,0,17.67,0,0,0,0,0,0,0,0,0,0,0,0
144,57.73,0,0,0,0,0,0,30.42,0,0,0,0,0,0,0,0,0,0,0,0,0,0,0,0,0,0,0,0,0,0,0,0,0,11.85,0,0,0,0,0,0,0,0,0,0,0,0
125.5,49.99,0,0,0,0,0,0,25.01,0,0,0,0,0,0,0,0,0,0,0,0,0,0,0,0,0,0,0,0,0,0,0,0,0,25,0,0,0,0,0,0,0,0,0,0,0,0
122.6,59.38,0,0,0,0,0,0,24.67,0,0,0,0,0,0,0,0,0,0,0,0,0,0,0,0,0,0,0,0,0,0,0,0,0,15.95,0,0,0,0,0,0,0,0,0,0,0,0
125.1,67.34,0,0,0,0,0,0,24.05,0,0,0,0,0,0,0,0,0,0,0,0,0,0,0,0,0,0,0,0,0,0,0,0,0,8.61,0,0,0,0,0,0,0,0,0,0,0,0
122,69.74,0,0,0,0,0,0,24.86,0,0,0,0,0,0,0,0,0,0,0,0,0,0,0,0,0,0,0,0,0,0,0,0,0,5.4,0,0,0,0,0,0,0,0,0,0,0,0
121,71.37,0,0,0,0,0,0,24.6,0,0,0,0,0,0,0,0,0,0,0,0,0,0,0,0,0,0,0,0,0,0,0,0,0,4.03,0,0,0,0,0,0,0,0,0,0,0,0
107.5,59.13,0,0,0,0,0,0,20.65,0,0,0,0,0,0,0,0,0,0,0,0,0,0,0,0,0,0,0,0,0,0,0,0,0,20.22,0,0,0,0,0,0,0,0,0,0,0,0
107.2,63.58,0,0,0,0,0,0,20.49,0,0,0,0,0,0,0,0,0,0,0,0,0,0,0,0,0,0,0,0,0,0,0,0,0,15.93,0,0,0,0,0,0,0,0,0,0,0,0
102,72.24,0,0,0,0,0,0,20,0,0,0,0,0,0,0,0,0,0,0,0,0,0,0,0,0,0,0,0,0,0,0,0,0,7.76,0,0,0,0,0,0,0,0,0,0,0,0
100,76.42,0,0,0,0,0,0,19.75,0,0,0,0,0,0,0,0,0,0,0,0,0,0,0,0,0,0,0,0,0,0,0,0,0,3.83,0,0,0,0,0,0,0,0,0,0,0,0
89,66.65,0,0,0,0,0,0,16.68,0,0,0,0,0,0,0,0,0,0,0,0,0,0,0,0,0,0,0,0,0,0,0,0,0,16.67,0,0,0,0,0,0,0,0,0,0,0,0
89,59.71,0,0,0,0,0,0,15.79,0,0,0,0,0,0,0,0,0,0,0,0,0,0,0,0,0,0,0,0,0,0,0,0,0,24.5,0,0,0,0,0,0,0,0,0,0,0,0
87,64.28,0,0,0,0,0,0,15.58,0,0,0,0,0,0,0,0,0,0,0,0,0,0,0,0,0,0,0,0,0,0,0,0,0,20.14,0,0,0,0,0,0,0,0,0,0,0,0
90,65.87,0,0,0,0,0,0,16.2,0,0,0,0,0,0,0,0,0,0,0,0,0,0,0,0,0,0,0,0,0,0,0,0,0,17.93,0,0,0,0,0,0,0,0,0,0,0,0
80.6,73.03,0,0,0,0,0,0,15.18,0,0,0,0,0,0,0,0,0,0,0,0,0,0,0,0,0,0,0,0,0,0,0,0,0,11.79,0,0,0,0,0,0,0,0,0,0,0,0
66,79.79,0,0,0,0,0,0,12.47,0,0,0,0,0,0,0,0,0,0,0,0,0,0,0,0,0,0,0,0,0,0,0,0,0,7.74,0,0,0,0,0,0,0,0,0,0,0,0
66,81.84,0,0,0,0,0,0,12.39,0,0,0,0,0,0,0,0,0,0,0,0,0,0,0,0,0,0,0,0,0,0,0,0,0,5.77,0,0,0,0,0,0,0,0,0,0,0,0
62,83.87,0,0,0,0,0,0,12.31,0,0,0,0,0,0,0,0,0,0,0,0,0,0,0,0,0,0,0,0,0,0,0,0,0,3.82,0,0,0,0,0,0,0,0,0,0,0,0
61.5,70.57,0,0,0,0,0,0,9.33,0,0,0,0,0,0,0,0,0,0,0,0,0,0,0,0,0,0,0,0,0,0,0,0,0,20.1,0,0,0,0,0,0,0,0,0,0,0,0
63.4,73.89,0,0,0,0,0,0,10.23,0,0,0,0,0,0,0,0,0,0,0,0,0,0,0,0,0,0,0,0,0,0,0,0,0,15.88,0,0,0,0,0,0,0,0,0,0,0,0
52,86.25,0,0,0,0,0,0,9.91,0,0,0,0,0,0,0,0,0,0,0,0,0,0,0,0,0,0,0,0,0,0,0,0,0,3.84,0,0,0,0,0,0,0,0,0,0,0,0
40,87.33,0,0,0,0,0,0,4.83,0,0,0,0,0,0,0,0,0,0,0,0,0,0,0,0,0,0,0,0,0,0,0,0,0,7.84,0,0,0,0,0,0,0,0,0,0,0,0
33.6,90.69,0,0,0,0,0,0,3.95,0,0,0,0,0,0,0,0,0,0,0,0,0,0,0,0,0,0,0,0,0,0,0,0,0,5.36,0,0,0,0,0,0,0,0,0,0,0,0
74,62.5,0,0,0,0,0,25,0,0,0,0,0,0,0,0,0,0,0,0,0,0,0,0,0,0,0,0,0,0,0,0,0,0,0,0,0,12.5,0,0,0,0,0,0,0,0,0
64,67.5,0,0,0,0,0,20,0,0,0,0,0,0,0,0,0,0,0,0,0,0,0,0,0,0,0,0,0,0,0,0,0,0,0,0,0,12.5,0,0,0,0,0,0,0,0,0
93.4,0,91,0,0,0,0,9,0,0,0,0,0,0,0,0,0,0,0,0,0,0,0,0,0,0,0,0,0,0,0,0,0,0,0,0,0,0,0,0,0,0,0,0,0,0,0
67.8,0,83.4,0,0,0,0,16.6,0,0,0,0,0,0,0,0,0,0,0,0,0,0,0,0,0,0,0,0,0,0,0,0,0,0,0,0,0,0,0,0,0,0,0,0,0,0,0
79.5,0,75,0,0,0,0,25,0,0,0,0,0,0,0,0,0,0,0,0,0,0,0,0,0,0,0,0,0,0,0,0,0,0,0,0,0,0,0,0,0,0,0,0,0,0,0
111.7,0,94.4,0,0,0,0,0,5.6,0,0,0,0,0,0,0,0,0,0,0,0,0,0,0,0,0,0,0,0,0,0,0,0,0,0,0,0,0,0,0,0,0,0,0,0,0,0
96.7,0,91.1,0,0,0,0,0,8.9,0,0,0,0,0,0,0,0,0,0,0,0,0,0,0,0,0,0,0,0,0,0,0,0,0,0,0,0,0,0,0,0,0,0,0,0,0,0
118,0,66.7,0,0,0,0,0,33.3,0,0,0,0,0,0,0,0,0,0,0,0,0,0,0,0,0,0,0,0,0,0,0,0,0,0,0,0,0,0,0,0,0,0,0,0,0,0
132,0,99.1,0,0,0,0,0,0.9,0,0,0,0,0,0,0,0,0,0,0,0,0,0,0,0,0,0,0,0,0,0,0,0,0,0,0,0,0,0,0,0,0,0,0,0,0,0
98.5,0,92.5,0,0,0,0,0,7.5,0,0,0,0,0,0,0,0,0,0,0,0,0,0,0,0,0,0,0,0,0,0,0,0,0,0,0,0,0,0,0,0,0,0,0,0,0,0
95,0,91.09,0,0,0,0,0,8.91,0,0,0,0,0,0,0,0,0,0,0,0,0,0,0,0,0,0,0,0,0,0,0,0,0,0,0,0,0,0,0,0,0,0,0,0,0,0
86.4,0,83.5,0,0,0,0,0,16.5,0,0,0,0,0,0,0,0,0,0,0,0,0,0,0,0,0,0,0,0,0,0,0,0,0,0,0,0,0,0,0,0,0,0,0,0,0,0
93,0,75.8,0,0,0,0,0,24.2,0,0,0,0,0,0,0,0,0,0,0,0,0,0,0,0,0,0,0,0,0,0,0,0,0,0,0,0,0,0,0,0,0,0,0,0,0,0
111,0,66.8,0,0,0,0,0,33.2,0,0,0,0,0,0,0,0,0,0,0,0,0,0,0,0,0,0,0,0,0,0,0,0,0,0,0,0,0,0,0,0,0,0,0,0,0,0
106,0,64,0,0,0,0,0,36,0,0,0,0,0,0,0,0,0,0,0,0,0,0,0,0,0,0,0,0,0,0,0,0,0,0,0,0,0,0,0,0,0,0,0,0,0,0
80.5,0,54.3,0,0,0,0,0,45.7,0,0,0,0,0,0,0,0,0,0,0,0,0,0,0,0,0,0,0,0,0,0,0,0,0,0,0,0,0,0,0,0,0,0,0,0,0,0
129,0,98.4,0,0,0,0,0,1.6,0,0,0,0,0,0,0,0,0,0,0,0,0,0,0,0,0,0,0,0,0,0,0,0,0,0,0,0,0,0,0,0,0,0,0,0,0,0
144.3,0,97.3,0,0,0,0,0,2.7,0,0,0,0,0,0,0,0,0,0,0,0,0,0,0,0,0,0,0,0,0,0,0,0,0,0,0,0,0,0,0,0,0,0,0,0,0,0
141.5,0,96.2,0,0,0,0,0,3.8,0,0,0,0,0,0,0,0,0,0,0,0,0,0,0,0,0,0,0,0,0,0,0,0,0,0,0,0,0,0,0,0,0,0,0,0,0,0
104.6,0,91.3,0,0,0,0,0,8.7,0,0,0,0,0,0,0,0,0,0,0,0,0,0,0,0,0,0,0,0,0,0,0,0,0,0,0,0,0,0,0,0,0,0,0,0,0,0
93.2,0,87.3,0,0,0,0,0,12.7,0,0,0,0,0,0,0,0,0,0,0,0,0,0,0,0,0,0,0,0,0,0,0,0,0,0,0,0,0,0,0,0,0,0,0,0,0,0
89.6,0,82.6,0,0,0,0,0,17.4,0,0,0,0,0,0,0,0,0,0,0,0,0,0,0,0,0,0,0,0,0,0,0,0,0,0,0,0,0,0,0,0,0,0,0,0,0,0
89.5,0,79.7,0,0,0,0,0,20.3,0,0,0,0,0,0,0,0,0,0,0,0,0,0,0,0,0,0,0,0,0,0,0,0,0,0,0,0,0,0,0,0,0,0,0,0,0,0
91.3,0,76.2,0,0,0,0,0,23.8,0,0,0,0,0,0,0,0,0,0,0,0,0,0,0,0,0,0,0,0,0,0,0,0,0,0,0,0,0,0,0,0,0,0,0,0,0,0
102.5,0,67.6,0,0,0,0,0,32.4,0,0,0,0,0,0,0,0,0,0,0,0,0,0,0,0,0,0,0,0,0,0,0,0,0,0,0,0,0,0,0,0,0,0,0,0,0,0
85.8,0,90,0,0,0,0,10,0,0,0,0,0,0,0,0,0,0,0,0,0,0,0,0,0,0,0,0,0,0,0,0,0,0,0,0,0,0,0,0,0,0,0,0,0,0,0
116,0,91.5,0,0,0,0,0,0,8.5,0,0,0,0,0,0,0,0,0,0,0,0,0,0,0,0,0,0,0,0,0,0,0,0,0,0,0,0,0,0,0,0,0,0,0,0,0
111,0,87.3,0,0,0,0,0,0,12.7,0,0,0,0,0,0,0,0,0,0,0,0,0,0,0,0,0,0,0,0,0,0,0,0,0,0,0,0,0,0,0,0,0,0,0,0,0
109,0,82.8,0,0,0,0,0,0,17.2,0,0,0,0,0,0,0,0,0,0,0,0,0,0,0,0,0,0,0,0,0,0,0,0,0,0,0,0,0,0,0,0,0,0,0,0,0
116,0,77.4,0,0,0,0,0,0,22.6,0,0,0,0,0,0,0,0,0,0,0,0,0,0,0,0,0,0,0,0,0,0,0,0,0,0,0,0,0,0,0,0,0,0,0,0,0
127,0,72.5,0,0,0,0,0,0,27.5,0,0,0,0,0,0,0,0,0,0,0,0,0,0,0,0,0,0,0,0,0,0,0,0,0,0,0,0,0,0,0,0,0,0,0,0,0
142,0,66.3,0,0,0,0,0,0,33.7,0,0,0,0,0,0,0,0,0,0,0,0,0,0,0,0,0,0,0,0,0,0,0,0,0,0,0,0,0,0,0,0,0,0,0,0,0
130,0,97.15,0,0,0,0,0,0,2.85,0,0,0,0,0,0,0,0,0,0,0,0,0,0,0,0,0,0,0,0,0,0,0,0,0,0,0,0,0,0,0,0,0,0,0,0,0
110.5,0,91,0,0,0,0,0,9,0,0,0,0,0,0,0,0,0,0,0,0,0,0,0,0,0,0,0,0,0,0,0,0,0,0,0,0,0,0,0,0,0,0,0,0,0,0
101,0,83.1,0,0,0,0,0,16.9,0,0,0,0,0,0,0,0,0,0,0,0,0,0,0,0,0,0,0,0,0,0,0,0,0,0,0,0,0,0,0,0,0,0,0,0,0,0
105.5,0,79.2,0,0,0,0,0,20.8,0,0,0,0,0,0,0,0,0,0,0,0,0,0,0,0,0,0,0,0,0,0,0,0,0,0,0,0,0,0,0,0,0,0,0,0,0,0
107.7,0,76.4,0,0,0,0,0,23.6,0,0,0,0,0,0,0,0,0,0,0,0,0,0,0,0,0,0,0,0,0,0,0,0,0,0,0,0,0,0,0,0,0,0,0,0,0,0
120,0,72,0,0,0,0,0,28,0,0,0,0,0,0,0,0,0,0,0,0,0,0,0,0,0,0,0,0,0,0,0,0,0,0,0,0,0,0,0,0,0,0,0,0,0,0
152,0,98,0,0,0,0,0,0,0,0,2,0,0,0,0,0,0,0,0,0,0,0,0,0,0,0,0,0,0,0,0,0,0,0,0,0,0,0,0,0,0,0,0,0,0,0
107,0,93,0,0,0,0,0,0,0,0,7,0,0,0,0,0,0,0,0,0,0,0,0,0,0,0,0,0,0,0,0,0,0,0,0,0,0,0,0,0,0,0,0,0,0,0
90,0,90,0,0,0,0,0,0,0,0,10,0,0,0,0,0,0,0,0,0,0,0,0,0,0,0,0,0,0,0,0,0,0,0,0,0,0,0,0,0,0,0,0,0,0,0
82,0,80,0,0,0,0,0,0,0,0,20,0,0,0,0,0,0,0,0,0,0,0,0,0,0,0,0,0,0,0,0,0,0,0,0,0,0,0,0,0,0,0,0,0,0,0
95,0,75,0,0,0,0,0,0,0,0,25,0,0,0,0,0,0,0,0,0,0,0,0,0,0,0,0,0,0,0,0,0,0,0,0,0,0,0,0,0,0,0,0,0,0,0
115,0,67,0,0,0,0,0,0,0,0,33,0,0,0,0,0,0,0,0,0,0,0,0,0,0,0,0,0,0,0,0,0,0,0,0,0,0,0,0,0,0,0,0,0,0,0
123,0,64,0,0,0,0,0,0,0,0,36,0,0,0,0,0,0,0,0,0,0,0,0,0,0,0,0,0,0,0,0,0,0,0,0,0,0,0,0,0,0,0,0,0,0,0
121.7,0,66.67,0,0,0,0,0,33.33,0,0,0,0,0,0,0,0,0,0,0,0,0,0,0,0,0,0,0,0,0,0,0,0,0,0,0,0,0,0,0,0,0,0,0,0,0,0
100,0,79.8,0,0,0,0,0,20.2,0,0,0,0,0,0,0,0,0,0,0,0,0,0,0,0,0,0,0,0,0,0,0,0,0,0,0,0,0,0,0,0,0,0,0,0,0,0
114.9,0,71.1,0,0,0,0,0,28.9,0,0,0,0,0,0,0,0,0,0,0,0,0,0,0,0,0,0,0,0,0,0,0,0,0,0,0,0,0,0,0,0,0,0,0,0,0,0
101.4,0,77.5,0,0,0,0,0,22.5,0,0,0,0,0,0,0,0,0,0,0,0,0,0,0,0,0,0,0,0,0,0,0,0,0,0,0,0,0,0,0,0,0,0,0,0,0,0
93.7,0,86.3,0,0,0,0,0,13.7,0,0,0,0,0,0,0,0,0,0,0,0,0,0,0,0,0,0,0,0,0,0,0,0,0,0,0,0,0,0,0,0,0,0,0,0,0,0
101.1,0,88.5,0,0,0,0,0,11.5,0,0,0,0,0,0,0,0,0,0,0,0,0,0,0,0,0,0,0,0,0,0,0,0,0,0,0,0,0,0,0,0,0,0,0,0,0,0
107.2,0,95.6,0,0,0,0,0,4.4,0,0,0,0,0,0,0,0,0,0,0,0,0,0,0,0,0,0,0,0,0,0,0,0,0,0,0,0,0,0,0,0,0,0,0,0,0,0
154.3,0,99.99,0,0,0,0,0,0.01,0,0,0,0,0,0,0,0,0,0,0,0,0,0,0,0,0,0,0,0,0,0,0,0,0,0,0,0,0,0,0,0,0,0,0,0,0,0
97.2,0,80.4,0,0,0,0,0,19.6,0,0,0,0,0,0,0,0,0,0,0,0,0,0,0,0,0,0,0,0,0,0,0,0,0,0,0,0,0,0,0,0,0,0,0,0,0,0
95,0,81.6,0,0,0,0,0,18.4,0,0,0,0,0,0,0,0,0,0,0,0,0,0,0,0,0,0,0,0,0,0,0,0,0,0,0,0,0,0,0,0,0,0,0,0,0,0
93.7,0,83.8,0,0,0,0,0,16.2,0,0,0,0,0,0,0,0,0,0,0,0,0,0,0,0,0,0,0,0,0,0,0,0,0,0,0,0,0,0,0,0,0,0,0,0,0,0
89.9,0,84.2,0,0,0,0,0,15.8,0,0,0,0,0,0,0,0,0,0,0,0,0,0,0,0,0,0,0,0,0,0,0,0,0,0,0,0,0,0,0,0,0,0,0,0,0,0
69.5,0,75.2,0,0,0,0,0,0,0,0,0,0,0,0,0,0,0,0,0,0,0,24.8,0,0,0,0,0,0,0,0,0,0,0,0,0,0,0,0,0,0,0,0,0,0,0,0
63,0,71.6,0,0,0,0,0,0,0,0,0,0,0,0,0,0,0,0,0,0,0,28.4,0,0,0,0,0,0,0,0,0,0,0,0,0,0,0,0,0,0,0,0,0,0,0,0
69.5,0,66.8,0,0,0,0,0,0,0,0,0,0,0,0,0,0,0,0,0,0,0,33.2,0,0,0,0,0,0,0,0,0,0,0,0,0,0,0,0,0,0,0,0,0,0,0,0
101,0,50.2,0,0,0,0,0,0,0,0,0,0,0,0,0,0,0,0,0,0,0,49.8,0,0,0,0,0,0,0,0,0,0,0,0,0,0,0,0,0,0,0,0,0,0,0,0
111,0,40.1,0,0,0,0,0,0,0,0,0,0,0,0,0,0,0,0,0,0,0,59.9,0,0,0,0,0,0,0,0,0,0,0,0,0,0,0,0,0,0,0,0,0,0,0,0
124,0,33.5,0,0,0,0,0,0,0,0,0,0,0,0,0,0,0,0,0,0,0,66.5,0,0,0,0,0,0,0,0,0,0,0,0,0,0,0,0,0,0,0,0,0,0,0,0
129.5,0,25,0,0,0,0,0,0,0,0,0,0,0,0,0,0,0,0,0,0,0,75,0,0,0,0,0,0,0,0,0,0,0,0,0,0,0,0,0,0,0,0,0,0,0,0
103,0,83.6,0,0,0,0,0,0,0,0,0,0,0,0,0,0,0,0,0,0,0,16.4,0,0,0,0,0,0,0,0,0,0,0,0,0,0,0,0,0,0,0,0,0,0,0,0
68,0,74.7,0,0,0,0,0,0,0,0,0,0,0,0,0,0,0,0,0,0,0,25.3,0,0,0,0,0,0,0,0,0,0,0,0,0,0,0,0,0,0,0,0,0,0,0,0
69,0,66.5,0,0,0,0,0,0,0,0,0,0,0,0,0,0,0,0,0,0,0,33.5,0,0,0,0,0,0,0,0,0,0,0,0,0,0,0,0,0,0,0,0,0,0,0,0
98,0,45.3,0,0,0,0,0,0,0,0,0,0,0,0,0,0,0,0,0,0,0,54.7,0,0,0,0,0,0,0,0,0,0,0,0,0,0,0,0,0,0,0,0,0,0,0,0
