Repository: you0514w/youyou

File: Refract Index 587.6nm d.csv (part 5 of 31)
Refract Index 587.6nm d,SiO2,B2O3,Al2O3,MgO,CaO,BaO,Li2O,Na2O,K2O,Cs2O,ZnO,SrO,PbO,SnO,Ga2O3,As2O3,Y2O3,Sb2O3,La2O3,Nd2O3,Gd2O3,Bi2O3,TiO2,GeO2,ZrO2,SnO2,TeO2,P2O5,Nb2O5,Ta2O5,WO3,Yb2O3
1.56,66.59,0,0,0,21.95,0,0,3.97,2.61,0,2.26,0,0,0,0,0.31,0,0,0,0,0,0,2.31,0,0,0,0,0,0,0,0,0
1.6,59.69,0,0,0,22.44,0,0,2.03,2,0,9.82,0,0,0,0,0.09,0,0,0,0,0,0,3.93,0,0,0,0,0,0,0,0,0
1.78,41.46,0,0,0,2.79,6.13,0,12.64,4.15,0,0,0,0,0,0,0.08,0,0,0,0,0,0,29.42,0,1.27,0,0,0,2.06,0,0,0
1.81,34.94,0,0,0,0,8.83,0,9.56,8.08,0,0,0,0,0,0,0.08,0,0,0,0,0,0,32.85,0,3.43,0,0,0,2.23,0,0,0
1.77,41.51,0,0,3.77,0,4.46,0,11.04,6.46,0,0,1.47,0,0,0,0.08,0,0,0,0,0,0,27.61,0,2.46,0,0,0,1.14,0,0,0
1.76,44.63,0,0,0,0,8.11,0,11.29,4.12,0,0,0,0,0,0,0.19,0,0,0,0,0,0,29.19,0,1.89,0,0,0,0.58,0,0,0
1.78,39.45,0,0,5.71,2.73,4.49,0,4.95,8.14,0,0,0,0,0,0,0.04,0,0,0,0,0,0,29.77,0,3.42,0,0,0,1.3,0,0,0
1.78,41.56,0,0,0,0,4.96,0,14.74,2.42,0,0,1.47,0,0,0,0.08,0,0,0,0,0,0,31.45,0,2.47,0,0,0,0.85,0,0,0
1.82,0,48.64,0,0,0,2.2,0,0,0,0,18.03,0,0,0,0,0,0,0,13.85,0,0,0,12.71,0,4.57,0,0,0,0,0,0,0
1.77,8.22,48.14,0,0,0,3.22,0,0,0,0,15.52,0,0,0,0,0,0,0,13.49,0,0,0,9.63,0,1.78,0,0,0,0,0,0,0
1.78,3.17,42.46,0,16.55,0,1.86,0,0,0,0,11.71,0,0,0,0,0,0,0,9.65,0,0,0,10.74,0,3.86,0,0,0,0,0,0,0
1.79,6.12,45.3,0.51,0,0,0,0,0,0,0,16.79,3.04,0,0,0,0,0,0,11.29,0,0,0,11.84,0,5.11,0,0,0,0,0,0,0
1.81,7.76,43.59,0,0,0,1.52,0,0,0,0,17.21,0,0,0,0,0.06,0,0,15.05,0,0,0,8.77,0,4.82,0,0,0,1.22,0,0,0
1.79,5.82,48.56,0,0,0,0,0,0,0,0,17.19,3.37,0,0,0,0,0,0,14.38,0,0,0,2.91,0,5.67,0,0,0,2.1,0,0,0
1.83,0,47.39,0,0,0,1.65,0,0,0,0,17.15,1.22,0,0,0,0,0,0,16.74,0,0,0,6.34,0,6.17,0,0,0,3.34,0,0,0
1.8,0,52.06,0.59,0,0,1.57,0,0,0,0,14.84,0,0,0,0,0,0,0,17.24,0,0,0,8.31,0,5.39,0,0,0,0,0,0,0
1.76,10.4,53.88,0,0,0,0,1.67,0,0,0,6.14,0,0,0,0,0,4.42,0,18.42,0,0,0,0,0,5.07,0,0,0,0,0,0,0
1.76,8.64,55.99,0,0,0,0,1.73,0,0,0,4.79,0,0,0,0,0,5.75,0,19.94,0,0,0,0,0,3.16,0,0,0,0,0,0,0
1.75,10.2,56.34,0,0,0,0,0,0,0,0,7.53,0,2.75,0,0,0,0.54,0,17.68,0,0,0,0,0,4.96,0,0,0,0,0,0,0
1.78,4.31,52.17,0,0,0,0,0,0,0,0,14.34,0,0,0,0,0,1.14,0,18.31,0,0,0,0,0,5.25,0,0,0,0,0,4.48,0
1.78,10.34,46.46,0,0,0,0,0,0.4,0.26,0,15.28,0,0,0,0,0,2.2,0,17.36,0,0,0,0,0,6.06,0,0,0,1.64,0,0,0
2.02,0,21,0,0,0,0,0,0,0,0,0,0,0,0,0,0,0,0,0,0,0,0,0,0,0,0,79,0,0,0,0,0
1.99,0,29.9,0,0,0,0,0,0,0,0,0,0,0,0,0,0,0,0,0,0,0,0,0,0,0,0,70.1,0,0,0,0,0
1.96,0,40,0,0,0,0,0,0,0,0,0,0,0,0,0,0,0,0,0,0,0,0,0,0,0,0,60,0,0,0,0,0
2.08,0,11.8,0,0,0,0,0,0,0,0,0,0,0,0,0,0,0,0,0,0,0,0,0,0,0,0,88.2,0,0,0,0,0
1.96,0,26.4,0,0,0,0,0,0,0,0,0,0,0,0,0,0,0,0,0,0,0,0,0,0,0,0,73.6,0,0,0,0,0
1.54,57.84,7.26,13.01,14.11,6.76,0,0,1.02,0,0,0,0,0,0,0,0,0,0,0,0,0,0,0,0,0,0,0,0,0,0,0,0
1.47,86.33,8.87,1.81,0,0,0,0,2.99,0,0,0,0,0,0,0,0,0,0,0,0,0,0,0,0,0,0,0,0,0,0,0,0
1.51,65.6,0,10.78,6.41,0,0,0,13.56,2.06,0,1.59,0,0,0,0,0,0,0,0,0,0,0,0,0,0,0,0,0,0,0,0,0
1.86,7.54,26.05,16.3,0,0,0,0,0,0,0,0,0,50.11,0,0,0,0,0,0,0,0,0,0,0,0,0,0,0,0,0,0,0
1.52,73.29,10.48,0,0,0.11,0.37,0,9.6,5.7,0,0,0,0,0,0,0.29,0,0,0,0,0,0,0.16,0,0,0,0,0,0,0,0,0
1.52,68.69,0,15.56,15.75,0,0,0,0,0,0,0,0,0,0,0,0,0,0,0,0,0,0,0,0,0,0,0,0,0,0,0,0
1.49,76.08,10.94,4.35,0,1.13,0,0,6.15,1.35,0,0,0,0,0,0,0,0,0,0,0,0,0,0,0,0,0,0,0,0,0,0,0
1.47,83.38,11.23,1.33,0,0,0,0,3.8,0.26,0,0,0,0,0,0,0,0,0,0,0,0,0,0,0,0,0,0,0,0,0,0,0
1.68,50.21,2.89,2.96,0,0,29.84,0,0,0,0,6.17,0,4.5,0,0,0,0,0.17,0,0,0,0,0,0,3.26,0,0,0,0,0,0,0
1.7,47.97,2.51,0.86,0,9.34,19.37,0,2.11,0,0,4.82,0,2.34,0,0,0.22,0,0,0,0,0,0,6.56,0,3.9,0,0,0,0,0,0,0
1.71,50.4,0,0,0,0,23.83,3.49,0,0,0,6.41,0,11.46,0,0,0,0,0.18,0,0,0,0,0,0,4.23,0,0,0,0,0,0,0
1.66,59.43,0,0,0,0,20.93,3.02,0,0,0,8.88,0,4.66,0,0,0,0,0.15,0,0,0,0,0,0,2.93,0,0,0,0,0,0,0
1.67,52.75,1.26,0,0,4.7,22.39,4.42,0,0,0,8.65,0,2.76,0,0,0.22,0,0,0,0,0,0,0,0,2.85,0,0,0,0,0,0,0
1.67,46.32,8.88,0,0,11.03,19.01,0,0,0,0,8.14,0,3.96,0,0,0,0,0.15,0,0,0,0,0,0,2.51,0,0,0,0,0,0,0
1.71,44.03,4.74,0,0,13.48,16.95,0,0,0,0,8.13,0,8.68,0,0,0,0,0.16,0,0,0,0,0,0,3.83,0,0,0,0,0,0,0
1.63,0,65.63,0,0,0,13.42,0,7.53,0,0,0,0,0,0,0,0,0,0,0,0,0,0,13.42,0,0,0,0,0,0,0,0,0
1.98,13.15,22.7,4.64,0,0,0,0,0,0,0,0,0,59.51,0,0,0,0,0,0,0,0,0,0,0,0,0,0,0,0,0,0,0
1.72,64.94,0,0,0,0,0,0,3.59,0,0,0,0,31.47,0,0,0,0,0,0,0,0,0,0,0,0,0,0,0,0,0,0,0
1.62,75.86,0,0,0,0,0,0,4.16,0,0,0,0,19.98,0,0,0,0,0,0,0,0,0,0,0,0,0,0,0,0,0,0,0
1.67,63.74,0,0,0,0,0,0,0,5.98,0,0,0,30.28,0,0,0,0,0,0,0,0,0,0,0,0,0,0,0,0,0,0,0
1.68,66.18,0,0,0,0,0,0,0,16.8,0,0,0,0,0,0,0,0,0,0,0,0,0,0,0,0,0,0,0,0,17.02,0,0
1.51,74.91,0,0,4.41,6.34,0,0,14.34,0,0,0,0,0,0,0,0,0,0,0,0,0,0,0,0,0,0,0,0,0,0,0,0
1.5,73.29,0,0,4.43,2.12,0,0,20.16,0,0,0,0,0,0,0,0,0,0,0,0,0,0,0,0,0,0,0,0,0,0,0,0
1.51,73.13,0,0,4.42,4.24,0,0,18.21,0,0,0,0,0,0,0,0,0,0,0,0,0,0,0,0,0,0,0,0,0,0,0,0
1.51,72.99,0,0,4.41,6.34,0,0,16.26,0,0,0,0,0,0,0,0,0,0,0,0,0,0,0,0,0,0,0,0,0,0,0,0
1.51,71.21,0,0,4.42,4.24,0,0,20.13,0,0,0,0,0,0,0,0,0,0,0,0,0,0,0,0,0,0,0,0,0,0,0,0
1.56,51.35,0,0,7.22,20.76,0,0,20.67,0,0,0,0,0,0,0,0,0,0,0,0,0,0,0,0,0,0,0,0,0,0,0,0
1.49,76.48,0,0,14.25,0,0,0,9.27,0,0,0,0,0,0,0,0,0,0,0,0,0,0,0,0,0,0,0,0,0,0,0,0
1.5,74.46,0,0,14.23,2.05,0,0,9.26,0,0,0,0,0,0,0,0,0,0,0,0,0,0,0,0,0,0,0,0,0,0,0,0
1.5,72.75,0,0,14.26,0,0,0,12.99,0,0,0,0,0,0,0,0,0,0,0,0,0,0,0,0,0,0,0,0,0,0,0,0
1.5,72.6,0,0,14.24,2.05,0,0,11.11,0,0,0,0,0,0,0,0,0,0,0,0,0,0,0,0,0,0,0,0,0,0,0,0
1.51,72.46,0,0,14.21,4.09,0,0,9.24,0,0,0,0,0,0,0,0,0,0,0,0,0,0,0,0,0,0,0,0,0,0,0,0
1.51,70.73,0,0,14.25,2.05,0,0,12.97,0,0,0,0,0,0,0,0,0,0,0,0,0,0,0,0,0,0,0,0,0,0,0,0
1.51,70.59,0,0,14.22,4.09,0,0,11.1,0,0,0,0,0,0,0,0,0,0,0,0,0,0,0,0,0,0,0,0,0,0,0,0
1.52,70.46,0,0,14.19,6.12,0,0,9.23,0,0,0,0,0,0,0,0,0,0,0,0,0,0,0,0,0,0,0,0,0,0,0,0
1.52,70.19,0,0,14.13,10.16,0,0,5.52,0,0,0,0,0,0,0,0,0,0,0,0,0,0,0,0,0,0,0,0,0,0,0,0
1.51,69,0,0,14.28,0,0,0,16.72,0,0,0,0,0,0,0,0,0,0,0,0,0,0,0,0,0,0,0,0,0,0,0,0
1.52,68.72,0,0,14.23,4.09,0,0,12.96,0,0,0,0,0,0,0,0,0,0,0,0,0,0,0,0,0,0,0,0,0,0,0,0
1.52,68.46,0,0,14.17,8.15,0,0,9.22,0,0,0,0,0,0,0,0,0,0,0,0,0,0,0,0,0,0,0,0,0,0,0,0
1.51,66.99,0,0,14.26,2.05,0,0,16.7,0,0,0,0,0,0,0,0,0,0,0,0,0,0,0,0,0,0,0,0,0,0,0,0
1.52,66.72,0,0,14.21,6.13,0,0,12.94,0,0,0,0,0,0,0,0,0,0,0,0,0,0,0,0,0,0,0,0,0,0,0,0
1.53,66.47,0,0,14.15,10.17,0,0,9.21,0,0,0,0,0,0,0,0,0,0,0,0,0,0,0,0,0,0,0,0,0,0,0,0
1.54,66.21,0,0,14.1,14.19,0,0,5.5,0,0,0,0,0,0,0,0,0,0,0,0,0,0,0,0,0,0,0,0,0,0,0,0
1.51,65.29,0,0,14.27,0,0,0,20.44,0,0,0,0,0,0,0,0,0,0,0,0,0,0,0,0,0,0,0,0,0,0,0,0
1.52,64.98,0,0,14.24,4.1,0,0,16.68,0,0,0,0,0,0,0,0,0,0,0,0,0,0,0,0,0,0,0,0,0,0,0,0
1.53,64.73,0,0,14.19,8.16,0,0,12.92,0,0,0,0,0,0,0,0,0,0,0,0,0,0,0,0,0,0,0,0,0,0,0,0
1.52,63.23,0,0,14.28,2.05,0,0,20.44,0,0,0,0,0,0,0,0,0,0,0,0,0,0,0,0,0,0,0,0,0,0,0,0
1.52,62.99,0,0,14.22,6.14,0,0,16.65,0,0,0,0,0,0,0,0,0,0,0,0,0,0,0,0,0,0,0,0,0,0,0,0
1.54,62.74,0,0,14.17,10.19,0,0,12.9,0,0,0,0,0,0,0,0,0,0,0,0,0,0,0,0,0,0,0,0,0,0,0,0
1.55,62.5,0,0,14.11,14.21,0,0,9.18,0,0,0,0,0,0,0,0,0,0,0,0,0,0,0,0,0,0,0,0,0,0,0,0
1.52,61.23,0,0,14.26,4.1,0,0,20.41,0,0,0,0,0,0,0,0,0,0,0,0,0,0,0,0,0,0,0,0,0,0,0,0
1.53,61,0,0,14.2,8.17,0,0,16.63,0,0,0,0,0,0,0,0,0,0,0,0,0,0,0,0,0,0,0,0,0,0,0,0
1.56,60.53,0,0,14.09,16.21,0,0,9.17,0,0,0,0,0,0,0,0,0,0,0,0,0,0,0,0,0,0,0,0,0,0,0,0
1.56,60.29,0,0,14.04,20.19,0,0,5.48,0,0,0,0,0,0,0,0,0,0,0,0,0,0,0,0,0,0,0,0,0,0,0,0
1.55,58.78,0,0,14.13,14.22,0,0,12.87,0,0,0,0,0,0,0,0,0,0,0,0,0,0,0,0,0,0,0,0,0,0,0,0
1.52,71.06,0,0,4.41,6.35,0,0,18.18,0,0,0,0,0,0,0,0,0,0,0,0,0,0,0,0,0,0,0,0,0,0,0,0
1.51,69.34,0,0,4.43,3.18,0,0,23.05,0,0,0,0,0,0,0,0,0,0,0,0,0,0,0,0,0,0,0,0,0,0,0,0
1.52,69.19,0,0,4.42,5.3,0,0,21.09,0,0,0,0,0,0,0,0,0,0,0,0,0,0,0,0,0,0,0,0,0,0,0,0
1.52,67.2,0,0,4.42,6.35,0,0,22.03,0,0,0,0,0,0,0,0,0,0,0,0,0,0,0,0,0,0,0,0,0,0,0,0
1.5,75.56,0,0,7.31,0,0,0,17.13,0,0,0,0,0,0,0,0,0,0,0,0,0,0,0,0,0,0,0,0,0,0,0,0
1.5,75.42,0,0,7.3,1.99,0,0,15.29,0,0,0,0,0,0,0,0,0,0,0,0,0,0,0,0,0,0,0,0,0,0,0,0
1.51,75.28,0,0,7.28,3.98,0,0,13.46,0,0,0,0,0,0,0,0,0,0,0,0,0,0,0,0,0,0,0,0,0,0,0,0
1.5,73.74,0,0,7.32,0,0,0,18.94,0,0,0,0,0,0,0,0,0,0,0,0,0,0,0,0,0,0,0,0,0,0,0,0
1.5,73.6,0,0,7.3,2,0,0,17.1,0,0,0,0,0,0,0,0,0,0,0,0,0,0,0,0,0,0,0,0,0,0,0,0
1.5,73.46,0,0,7.29,3.98,0,0,15.27,0,0,0,0,0,0,0,0,0,0,0,0,0,0,0,0,0,0,0,0,0,0,0,0
1.51,73.32,0,0,7.28,5.96,0,0,13.44,0,0,0,0,0,0,0,0,0,0,0,0,0,0,0,0,0,0,0,0,0,0,0,0
1.51,73.18,0,0,7.26,7.94,0,0,11.62,0,0,0,0,0,0,0,0,0,0,0,0,0,0,0,0,0,0,0,0,0,0,0,0
1.52,72.76,0,0,7.23,12.48,0,0,7.53,0,0,0,0,0,0,0,0,0,0,0,0,0,0,0,0,0,0,0,0,0,0,0,0
1.5,69.86,0,0,10.59,0,0,0,19.55,0,0,0,0,0,0,0,0,0,0,0,0,0,0,0,0,0,0,0,0,0,0,0,0
1.51,71.77,0,0,7.31,2,0,0,18.92,0,0,0,0,0,0,0,0,0,0,0,0,0,0,0,0,0,0,0,0,0,0,0,0
1.51,71.64,0,0,7.29,3.99,0,0,17.08,0,0,0,0,0,0,0,0,0,0,0,0,0,0,0,0,0,0,0,0,0,0,0,0
1.51,71.5,0,0,7.28,5.97,0,0,15.25,0,0,0,0,0,0,0,0,0,0,0,0,0,0,0,0,0,0,0,0,0,0,0,0
1.52,71.37,0,0,7.27,7.94,0,0,13.42,0,0,0,0,0,0,0,0,0,0,0,0,0,0,0,0,0,0,0,0,0,0,0,0
1.54,70.58,0,0,7.21,16.58,0,0,5.63,0,0,0,0,0,0,0,0,0,0,0,0,0,0,0,0,0,0,0,0,0,0,0,0
1.5,70.09,0,0,7.32,0,0,0,22.59,0,0,0,0,0,0,0,0,0,0,0,0,0,0,0,0,0,0,0,0,0,0,0,0
1.51,69.95,0,0,7.31,2,0,0,20.74,0,0,0,0,0,0,0,0,0,0,0,0,0,0,0,0,0,0,0,0,0,0,0,0
1.51,69.82,0,0,7.3,3.99,0,0,18.89,0,0,0,0,0,0,0,0,0,0,0,0,0,0,0,0,0,0,0,0,0,0,0,0
1.52,69.69,0,0,7.28,5.97,0,0,17.06,0,0,0,0,0,0,0,0,0,0,0,0,0,0,0,0,0,0,0,0,0,0,0,0
1.52,69.56,0,0,7.27,7.94,0,0,15.23,0,0,0,0,0,0,0,0,0,0,0,0,0,0,0,0,0,0,0,0,0,0,0,0
1.53,68.97,0,0,7.24,12.49,0,0,11.3,0,0,0,0,0,0,0,0,0,0,0,0,0,0,0,0,0,0,0,0,0,0,0,0
1.51,68.26,0,0,7.33,0,0,0,24.41,0,0,0,0,0,0,0,0,0,0,0,0,0,0,0,0,0,0,0,0,0,0,0,0
1.51,68.12,0,0,7.32,2,0,0,22.56,0,0,0,0,0,0,0,0,0,0,0,0,0,0,0,0,0,0,0,0,0,0,0,0
1.51,68,0,0,7.3,3.99,0,0,20.71,0,0,0,0,0,0,0,0,0,0,0,0,0,0,0,0,0,0,0,0,0,0,0,0
1.52,67.87,0,0,7.29,5.97,0,0,18.87,0,0,0,0,0,0,0,0,0,0,0,0,0,0,0,0,0,0,0,0,0,0,0,0
1.52,67.75,0,0,7.27,7.95,0,0,17.03,0,0,0,0,0,0,0,0,0,0,0,0,0,0,0,0,0,0,0,0,0,0,0,0
1.52,66.97,0,0,7.3,5.04,0,0,20.69,0,0,0,0,0,0,0,0,0,0,0,0,0,0,0,0,0,0,0,0,0,0,0,0
1.54,66.8,0,0,7.21,16.6,0,0,9.39,0,0,0,0,0,0,0,0,0,0,0,0,0,0,0,0,0,0,0,0,0,0,0,0
1.55,66.53,0,0,7.19,20.67,0,0,5.61,0,0,0,0,0,0,0,0,0,0,0,0,0,0,0,0,0,0,0,0,0,0,0,0
1.51,66.3,0,0,7.32,2,0,0,24.38,0,0,0,0,0,0,0,0,0,0,0,0,0,0,0,0,0,0,0,0,0,0,0,0
1.52,66.17,0,0,7.31,3.99,0,0,22.53,0,0,0,0,0,0,0,0,0,0,0,0,0,0,0,0,0,0,0,0,0,0,0,0
1.52,66.05,0,0,7.29,5.98,0,0,20.68,0,0,0,0,0,0,0,0,0,0,0,0,0,0,0,0,0,0,0,0,0,0,0,0
1.52,65.93,0,0,7.28,7.95,0,0,18.84,0,0,0,0,0,0,0,0,0,0,0,0,0,0,0,0,0,0,0,0,0,0,0,0
1.53,65.15,0,0,7.25,12.51,0,0,15.09,0,0,0,0,0,0,0,0,0,0,0,0,0,0,0,0,0,0,0,0,0,0,0,0
1.51,64.48,0,0,7.32,2,0,0,26.2,0,0,0,0,0,0,0,0,0,0,0,0,0,0,0,0,0,0,0,0,0,0,0,0
1.52,64.35,0,0,7.31,3.99,0,0,24.35,0,0,0,0,0,0,0,0,0,0,0,0,0,0,0,0,0,0,0,0,0,0,0,0
1.52,64.22,0,0,7.3,5.98,0,0,22.5,0,0,0,0,0,0,0,0,0,0,0,0,0,0,0,0,0,0,0,0,0,0,0,0
1.52,64.11,0,0,7.28,7.96,0,0,20.65,0,0,0,0,0,0,0,0,0,0,0,0,0,0,0,0,0,0,0,0,0,0,0,0
1.55,63,0,0,7.22,16.62,0,0,13.16,0,0,0,0,0,0,0,0,0,0,0,0,0,0,0,0,0,0,0,0,0,0,0,0
1.52,62.52,0,0,7.31,4,0,0,26.17,0,0,0,0,0,0,0,0,0,0,0,0,0,0,0,0,0,0,0,0,0,0,0,0
1.52,62.41,0,0,7.3,5.98,0,0,24.31,0,0,0,0,0,0,0,0,0,0,0,0,0,0,0,0,0,0,0,0,0,0,0,0
1.53,62.28,0,0,7.29,7.96,0,0,22.47,0,0,0,0,0,0,0,0,0,0,0,0,0,0,0,0,0,0,0,0,0,0,0,0
1.54,61.34,0,0,7.26,12.52,0,0,18.88,0,0,0,0,0,0,0,0,0,0,0,0,0,0,0,0,0,0,0,0,0,0,0,0
1.55,59.19,0,0,7.23,16.64,0,0,16.94,0,0,0,0,0,0,0,0,0,0,0,0,0,0,0,0,0,0,0,0,0,0,0,0
1.56,58.97,0,0,7.2,20.71,0,0,13.12,0,0,0,0,0,0,0,0,0,0,0,0,0,0,0,0,0,0,0,0,0,0,0,0
1.54,57.53,0,0,7.26,12.53,0,0,22.68,0,0,0,0,0,0,0,0,0,0,0,0,0,0,0,0,0,0,0,0,0,0,0,0
1.55,55.38,0,0,7.24,16.66,0,0,20.72,0,0,0,0,0,0,0,0,0,0,0,0,0,0,0,0,0,0,0,0,0,0,0,0
1.56,55.16,0,0,7.21,20.74,0,0,16.89,0,0,0,0,0,0,0,0,0,0,0,0,0,0,0,0,0,0,0,0,0,0,0,0
1.52,0,0,0,0,0,0,0,0,0,0,46.7,0,0,0,0,0,0,0,0,0,0,0,0,0,0,0,0,53.3,0,0,0,0
1.69,0,0,0,0,0,0,0,0,0,0,0,0,0,0,0,0,0,15,0,0,0,0,0,85,0,0,0,0,0,0,0,0
1.76,0,0,0,0,0,0,0,0,0,0,0,0,0,0,0,0,0,40,0,0,0,0,0,60,0,0,0,0,0,0,0,0
1.8,0,0,0,0,0,0,0,0,0,0,0,0,0,0,0,0,0,55,0,0,0,0,0,45,0,0,0,0,0,0,0,0
1.83,0,0,0,0,0,0,0,0,0,0,0,0,0,0,0,0,0,70,0,0,0,0,0,30,0,0,0,0,0,0,0,0
1.74,0,58.88,0,0,0,0,0,0,0,0,21.57,0,0,0,0,0,5.18,0,14.37,0,0,0,0,0,0,0,0,0,0,0,0,0
1.71,0,49.81,0,0,9.97,2.91,0,0,0,0,19.24,0,0,0,0,0,7.43,0,10.64,0,0,0,0,0,0,0,0,0,0,0,0,0
1.72,0,47.15,0,12.52,4.49,1.65,0,0,0,0,16.13,4.87,0,0,0,0,3.12,0,10.07,0,0,0,0,0,0,0,0,0,0,0,0,0
1.7,7.26,62.75,0,0,0,0,0,0,0,0,14.76,0,0,0,0,0,0.48,0,14.75,0,0,0,0,0,0,0,0,0,0,0,0,0
1.71,8.97,55.74,0,0,0,0,0,0,0,0,19.86,0,0,0,0,0,2.86,0,12.57,0,0,0,0,0,0,0,0,0,0,0,0,0
1.71,7.48,57.16,0,0,0,1.57,0,0,0,0,18.17,0,0,0,0,0,2.81,0,12.81,0,0,0,0,0,0,0,0,0,0,0,0,0
1.72,0,53.45,4.8,0,0,0,0,0,0,0,32.48,0,0,0,0,0,0.86,0,8.41,0,0,0,0,0,0,0,0,0,0,0,0,0
1.73,0,63.3,0,0,0,0,0,0,0,0,17.77,0,3.08,0,0,0,2.33,0,13.52,0,0,0,0,0,0,0,0,0,0,0,0,0
1.75,0,57.24,0,0,0,0,0,0,0,0,25.54,0,0,0,0,0,2.81,0,13.11,0,0,0,0,0,0,0,0,0,0,1.3,0,0
1.79,0,43.52,0,0,0,0,0,0,0,0,37.23,0,0,0,0,0,5.36,0,11.15,0,0,0,0,0,0,0,0,0,0,2.74,0,0
1.8,30.25,7.11,0.81,0,41.25,0,0,0,0,0,0,0,0,0,0,0,0,0,4.82,0,0,0,10.34,0,2.01,0,0,0,3.41,0,0,0
1.79,38.5,4.92,0,0,30.56,1.67,0,2.76,0,0,0,0,0,0,0,0,0,0,5.25,0,0,0,10.72,0,2.08,0,0,0,3.54,0,0,0
1.79,31.55,11.13,0,0,29.2,0,0,0,0,0,0,8.32,0,0,0,0,0,0,4.76,0,0,0,10.78,0,0.7,0,0,0,3.56,0,0,0
1.81,32.16,8.83,0,4.36,31.32,0,0,0,0,0,0,0,0,0,0,0,0,0,5.38,0,1.2,0,10.99,0,2.13,0,0,0,3.63,0,0,0
1.8,33.55,11.84,0,0,32.68,0,0,0,0,0,0,0,0,0,0,0,0,0,5.34,0,0,0,8.03,0,0.74,0,0,0,5.85,0,1.97,0
1.84,33.94,3.17,0,0,2.42,6.25,0,11.71,4.83,0,0,0.82,0,0,0,0.09,1.37,0,0,0,0,0,30.71,0,2.26,0,0,0,2.43,0,0,0
1.78,4.98,27.98,0,0,21.38,0,25.08,0,0,0,0,0,0,0,0,0,0,0,4.37,0,0,0,8.44,0,6.08,0,0,0,1.69,0,0,0
1.9,0,45,0,0,0,0,0,0,0,0,0,0,0,0,0,0,9.99,0,15,0,0,0,30.01,0,0,0,0,0,0,0,0,0
1.93,47.2,0,0,0,0,0,0,0.93,0,0,0,0,51.87,0,0,0,0,0,0,0,0,0,0,0,0,0,0,0,0,0,0,0
1.59,57.3,6.39,0.87,0.88,0.53,0,15.89,5.75,3.78,0,0.94,0,0,0,0,0,0,0,0,0,0,0,7.43,0,0.24,0,0,0,0,0,0,0
1.73,13.02,50.06,0,0,0,0,2.37,0,0,0,17.48,0,0,0,0,0,0.94,0.96,7.86,0,0.58,0,0,2.71,0,0,0,0,0,4.02,0,0
1.73,15.81,23.19,6.52,0,0,1.23,12.71,0,0,0,28,0,0,0,0,0,0,1.3,8.16,0,0,0,0,0,3.08,0,0,0,0,0,0,0
1.74,8.95,46.34,0,0,0,0,3.59,0,0,0,26.42,0,0,0,0,0,0,1.84,12.86,0,0,0,0,0,0,0,0,0,0,0,0,0
1.77,10.72,46.24,0,0,0,0,4.3,0,0,0,15.82,0,0,0,0,0,0,6.62,9.88,0,4.97,0,0,0,0,0,0,0,0,1.45,0,0
1.78,3,36.35,0,0,0,0,0.4,5.83,0,0,34.05,0,0,0,0,0,6.93,1.23,9.76,0,0,0,0,0,0,0,0,0,0,2.45,0,0
1.83,8.79,39.88,0,0,0,0,2.21,0,0,0,16.24,0,0,0,0,0,0,1.35,10.14,0,1.81,0,0,0,6.43,0,0,0,3.73,0.88,8.54,0
1.63,26.67,25.11,3.57,0,24.68,7.12,0,0,0,0,12.53,0,0.32,0,0,0,0,0,0,0,0,0,0,0,0,0,0,0,0,0,0,0
1.64,25.75,40.28,0,0,0,18.92,0,0,0,0,0,11.2,0,0,0,0,0,0,3.85,0,0,0,0,0,0,0,0,0,0,0,0,0
1.71,40.43,6.45,0,0,0,5.66,4.84,11.06,5.33,0,2.15,0,0,0,0,0,0,0,0,0,0,0,18.87,1.96,1.54,0,0,0,1.71,0,0,0
1.72,36.54,13.63,0,0,0,2.73,15.56,0,5.42,0,4,0,18.63,0,0,0,0,0,0,0,0,0,3.49,0,0,0,0,0,0,0,0,0
1.6,56.82,7.29,0,0,2.86,0,5.38,8.29,7.99,0,0,0,0,0,0,0.1,0,0,0,0,0,0,11.27,0,0,0,0,0,0,0,0,0
1.6,54.56,6.67,0,8.97,0,0,10.49,1.94,7.03,0,0,0,0,0,0,0,0,0,0,0,0,0,10.34,0,0,0,0,0,0,0,0,0
1.52,49.3,0,24.74,0,0.12,0,0,25.84,0,0,0,0,0,0,0,0,0,0,0,0,0,0,0,0,0,0,0,0,0,0,0,0
1.72,63.22,0,0,0,0,0,0,2.7,3.08,0,0,0,30.83,0,0,0.17,0,0,0,0,0,0,0,0,0,0,0,0,0,0,0,0
1.81,57.36,0,0,0,0,0,0,1.01,1.34,0,0,0,40.16,0,0,0.13,0,0,0,0,0,0,0,0,0,0,0,0,0,0,0,0
1.67,0,0,4.55,0,0,0,15.54,0,0,0,0,0,0,0,0,0,0,0,0,0,0,0,0,79.91,0,0,0,0,0,0,0,0
1.68,0,0,4.1,0,0,0,27.97,0,0,0,0,0,0,0,0,0,0,0,0,0,0,0,0,67.93,0,0,0,0,0,0,0,0
1.66,0,0,8.18,0,0,0,27.95,0,0,0,0,0,0,0,0,0,0,0,0,0,0,0,0,63.87,0,0,0,0,0,0,0,0
1.63,0,0,16.34,0,0,0,27.89,0,0,0,0,0,0,0,0,0,0,0,0,0,0,0,0,55.77,0,0,0,0,0,0,0,0
1.62,0,0,20.41,0,0,0,27.86,0,0,0,0,0,0,0,0,0,0,0,0,0,0,0,0,51.73,0,0,0,0,0,0,0,0
1.62,0,0,4.95,0,0,0,0,8.14,0,0,0,0,0,0,0,0,0,0,0,0,0,0,0,86.91,0,0,0,0,0,0,0,0
1.65,0,0,4.79,0,0,0,0,15.77,0,0,0,0,0,0,0,0,0,0,0,0,0,0,0,79.44,0,0,0,0,0,0,0,0
1.62,0,0,4.5,0,0,0,0,29.64,0,0,0,0,0,0,0,0,0,0,0,0,0,0,0,65.86,0,0,0,0,0,0,0,0
1.6,0,0,4.37,0,0,0,0,35.96,0,0,0,0,0,0,0,0,0,0,0,0,0,0,0,59.67,0,0,0,0,0,0,0,0
1.58,0,0,0.77,0,0,0,0,90.08,0,0,0,0,0,0,0,0,0,0,0,0,0,0,0,9.15,0,0,0,0,0,0,0,0
1.6,0,0,9.89,0,0,0,0,8.13,0,0,0,0,0,0,0,0,0,0,0,0,0,0,0,81.98,0,0,0,0,0,0,0,0
1.62,0,0,9.57,0,0,0,0,15.75,0,0,0,0,0,0,0,0,0,0,0,0,0,0,0,74.68,0,0,0,0,0,0,0,0
1.62,0,0,9.27,0,0,0,0,22.9,0,0,0,0,0,0,0,0,0,0,0,0,0,0,0,67.83,0,0,0,0,0,0,0,0
1.58,0,0,8.49,0,0,0,0,41.88,0,0,0,0,0,0,0,0,0,0,0,0,0,0,0,49.63,0,0,0,0,0,0,0,0
1.58,0,0,8.25,0,0,0,0,47.51,0,0,0,0,0,0,0,0,0,0,0,0,0,0,0,44.24,0,0,0,0,0,0,0,0
1.59,0,0,14.35,0,0,0,0,15.73,0,0,0,0,0,0,0,0,0,0,0,0,0,0,0,69.92,0,0,0,0,0,0,0,0
1.59,0,0,13.9,0,0,0,0,22.87,0,0,0,0,0,0,0,0,0,0,0,0,0,0,0,63.23,0,0,0,0,0,0,0,0
1.59,0,0,13.48,0,0,0,0,29.57,0,0,0,0,0,0,0,0,0,0,0,0,0,0,0,56.95,0,0,0,0,0,0,0,0
1.58,0,0,13.09,0,0,0,0,35.88,0,0,0,0,0,0,0,0,0,0,0,0,0,0,0,51.03,0,0,0,0,0,0,0,0
1.58,0,0,12.72,0,0,0,0,41.84,0,0,0,0,0,0,0,0,0,0,0,0,0,0,0,45.44,0,0,0,0,0,0,0,0
1.58,0,0,18.51,0,0,0,0,22.84,0,0,0,0,0,0,0,0,0,0,0,0,0,0,0,58.65,0,0,0,0,0,0,0,0
1.58,0,0,17.95,0,0,0,0,29.54,0,0,0,0,0,0,0,0,0,0,0,0,0,0,0,52.51,0,0,0,0,0,0,0,0
1.57,0,0,23.11,0,0,0,0,22.82,0,0,0,0,0,0,0,0,0,0,0,0,0,0,0,54.07,0,0,0,0,0,0,0,0
1.57,0,0,22.42,0,0,0,0,29.51,0,0,0,0,0,0,0,0,0,0,0,0,0,0,0,48.07,0,0,0,0,0,0,0,0
1.6,0,0,5.09,0,0,0,0,0,5.51,0,0,0,0,0,0,0,0,0,0,0,0,0,0,89.4,0,0,0,0,0,0,0,0
1.62,0,0,5.04,0,0,0,0,0,16.36,0,0,0,0,0,0,0,0,0,0,0,0,0,0,78.6,0,0,0,0,0,0,0,0
1.61,0,0,5.01,0,0,0,0,0,21.7,0,0,0,0,0,0,0,0,0,0,0,0,0,0,73.29,0,0,0,0,0,0,0,0
1.6,0,0,4.98,0,0,0,0,0,26.98,0,0,0,0,0,0,0,0,0,0,0,0,0,0,68.04,0,0,0,0,0,0,0,0
1.58,0,0,4.96,0,0,0,0,0,32.2,0,0,0,0,0,0,0,0,0,0,0,0,0,0,62.84,0,0,0,0,0,0,0,0
1.6,0,0,10.06,0,0,0,0,0,16.34,0,0,0,0,0,0,0,0,0,0,0,0,0,0,73.6,0,0,0,0,0,0,0,0
1.57,0,0,9.85,0,0,0,0,0,37.33,0,0,0,0,0,0,0,0,0,0,0,0,0,0,52.82,0,0,0,0,0,0,0,0
1.58,0,0,15.08,0,0,0,0,0,16.32,0,0,0,0,0,0,0,0,0,0,0,0,0,0,68.6,0,0,0,0,0,0,0,0
1.57,0,0,15,0,0,0,0,0,21.65,0,0,0,0,0,0,0,0,0,0,0,0,0,0,63.35,0,0,0,0,0,0,0,0
1.57,0,0,14.92,0,0,0,0,0,26.91,0,0,0,0,0,0,0,0,0,0,0,0,0,0,58.17,0,0,0,0,0,0,0,0
1.57,0,0,14.84,0,0,0,0,0,32.12,0,0,0,0,0,0,0,0,0,0,0,0,0,0,53.04,0,0,0,0,0,0,0,0
1.57,0,0,14.76,0,0,0,0,0,37.28,0,0,0,0,0,0,0,0,0,0,0,0,0,0,47.96,0,0,0,0,0,0,0,0
1.57,0,0,19.97,0,0,0,0,0,21.62,0,0,0,0,0,0,0,0,0,0,0,0,0,0,58.41,0,0,0,0,0,0,0,0
1.51,66.67,0,0,0,0,0,0,33.33,0,0,0,0,0,0,0,0,0,0,0,0,0,0,0,0,0,0,0,0,0,0,0,0
1.53,66.66,0,0,0,0,6.67,0,26.67,0,0,0,0,0,0,0,0,0,0,0,0,0,0,0,0,0,0,0,0,0,0,0,0
1.55,66.67,0,0,0,0,13.33,0,20,0,0,0,0,0,0,0,0,0,0,0,0,0,0,0,0,0,0,0,0,0,0,0,0
1.57,66.67,0,0,0,0,20,0,13.33,0,0,0,0,0,0,0,0,0,0,0,0,0,0,0,0,0,0,0,0,0,0,0,0
1.59,66.66,0,0,0,0,26.67,0,6.67,0,0,0,0,0,0,0,0,0,0,0,0,0,0,0,0,0,0,0,0,0,0,0,0
1.61,66.67,0,0,0,0,33.33,0,0,0,0,0,0,0,0,0,0,0,0,0,0,0,0,0,0,0,0,0,0,0,0,0,0
1.48,88.9,0,0,0,0,0,11.1,0,0,0,0,0,0,0,0,0,0,0,0,0,0,0,0,0,0,0,0,0,0,0,0,0
1.71,0,0,0,0,0,0,11.1,0,0,0,0,0,0,0,0,0,0,0,0,0,0,0,0,88.9,0,0,0,0,0,0,0,0
1.5,80,0,0,0,0,0,20,0,0,0,0,0,0,0,0,0,0,0,0,0,0,0,0,0,0,0,0,0,0,0,0,0
1.72,0,0,0,0,0,0,20,0,0,0,0,0,0,0,0,0,0,0,0,0,0,0,0,80,0,0,0,0,0,0,0,0
1.69,0,0,0,0,0,0,33.3,0,0,0,0,0,0,0,0,0,0,0,0,0,0,0,0,66.7,0,0,0,0,0,0,0,0
1.47,88.9,0,0,0,0,0,0,11.1,0,0,0,0,0,0,0,0,0,0,0,0,0,0,0,0,0,0,0,0,0,0,0,0
1.68,0,0,0,0,0,0,0,11.1,0,0,0,0,0,0,0,0,0,0,0,0,0,0,0,88.9,0,0,0,0,0,0,0,0
1.63,0,0,0,0,0,0,0,33.3,0,0,0,0,0,0,0,0,0,0,0,0,0,0,0,66.7,0,0,0,0,0,0,0,0
1.48,88.9,0,0,0,0,0,0,0,11.1,0,0,0,0,0,0,0,0,0,0,0,0,0,0,0,0,0,0,0,0,0,0,0
1.66,0,0,0,0,0,0,0,0,11.1,0,0,0,0,0,0,0,0,0,0,0,0,0,0,88.9,0,0,0,0,0,0,0,0
1.49,80,0,0,0,0,0,0,0,20,0,0,0,0,0,0,0,0,0,0,0,0,0,0,0,0,0,0,0,0,0,0,0
1.64,0,0,0,0,0,0,0,0,20,0,0,0,0,0,0,0,0,0,0,0,0,0,0,80,0,0,0,0,0,0,0,0
1.51,66.7,0,0,0,0,0,0,0,33.3,0,0,0,0,0,0,0,0,0,0,0,0,0,0,0,0,0,0,0,0,0,0,0
1.59,0,0,0,0,0,0,0,0,33.3,0,0,0,0,0,0,0,0,0,0,0,0,0,0,66.7,0,0,0,0,0,0,0,0
1.58,45,0,0,0,10,0,0,15,0,0,0,0,0,0,0,0,0,0,0,0,0,0,0,30,0,0,0,0,0,0,0,0
1.58,45,3.8,0,0,10,0,0,15,0,0,0,0,0,0,0,0,0,0,0,0,0,0,0,26.2,0,0,0,0,0,0,0,0
1.57,45,7.5,0,0,10,0,0,15,0,0,0,0,0,0,0,0,0,0,0,0,0,0,0,22.5,0,0,0,0,0,0,0,0
1.57,45,11.3,0,0,10,0,0,15,0,0,0,0,0,0,0,0,0,0,0,0,0,0,0,18.7,0,0,0,0,0,0,0,0
1.56,45,15,0,0,10,0,0,15,0,0,0,0,0,0,0,0,0,0,0,0,0,0,0,15,0,0,0,0,0,0,0,0
1.56,45,18.8,0,0,10,0,0,15,0,0,0,0,0,0,0,0,0,0,0,0,0,0,0,11.2,0,0,0,0,0,0,0,0
1.55,45,22.5,0,0,10,0,0,15,0,0,0,0,0,0,0,0,0,0,0,0,0,0,0,7.5,0,0,0,0,0,0,0,0
1.55,45,26.3,0,0,10,0,0,15,0,0,0,0,0,0,0,0,0,0,0,0,0,0,0,3.7,0,0,0,0,0,0,0,0
1.54,45,30,0,0,10,0,0,15,0,0,0,0,0,0,0,0,0,0,0,0,0,0,0,0,0,0,0,0,0,0,0,0
1.56,45,0,0,0,10,0,0,0,15,0,0,0,0,0,0,0,0,0,0,0,0,0,0,30,0,0,0,0,0,0,0,0
1.56,45,3.8,0,0,10,0,0,0,15,0,0,0,0,0,0,0,0,0,0,0,0,0,0,26.2,0,0,0,0,0,0,0,0
1.56,45,7.5,0,0,10,0,0,0,15,0,0,0,0,0,0,0,0,0,0,0,0,0,0,22.5,0,0,0,0,0,0,0,0
1.56,45,11.3,0,0,10,0,0,0,15,0,0,0,0,0,0,0,0,0,0,0,0,0,0,18.7,0,0,0,0,0,0,0,0
1.55,45,15,0,0,10,0,0,0,15,0,0,0,0,0,0,0,0,0,0,0,0,0,0,15,0,0,0,0,0,0,0,0
1.55,45,18.8,0,0,10,0,0,0,15,0,0,0,0,0,0,0,0,0,0,0,0,0,0,11.2,0,0,0,0,0,0,0,0
1.54,45,22.5,0,0,10,0,0,0,15,0,0,0,0,0,0,0,0,0,0,0,0,0,0,7.5,0,0,0,0,0,0,0,0
1.54,45,25,0,0,10,0,0,0,15,0,0,0,0,0,0,0,0,0,0,0,0,0,0,5,0,0,0,0,0,0,0,0
1.53,45,30,0,0,10,0,0,0,15,0,0,0,0,0,0,0,0,0,0,0,0,0,0,0,0,0,0,0,0,0,0,0
1.52,45,30,0,0,0,0,0,0,25,0,0,0,0,0,0,0,0,0,0,0,0,0,0,0,0,0,0,0,0,0,0,0
1.54,45,30,0,0,15,0,0,0,10,0,0,0,0,0,0,0,0,0,0,0,0,0,0,0,0,0,0,0,0,0,0,0
1.54,45,30,0,0,5,0,0,20,0,0,0,0,0,0,0,0,0,0,0,0,0,0,0,0,0,0,0,0,0,0,0,0
1.55,45,30,0,0,15,0,0,10,0,0,0,0,0,0,0,0,0,0,0,0,0,0,0,0,0,0,0,0,0,0,0,0
1.81,57.63,0,0,0,0,0,0,0,2.01,0,0,0,40.36,0,0,0,0,0,0,0,0,0,0,0,0,0,0,0,0,0,0,0
1.52,75.22,9.19,0,0,0,1.05,0,8.77,5.77,0,0,0,0,0,0,0,0,0,0,0,0,0,0,0,0,0,0,0,0,0,0,0
1.89,22.02,24.44,0,0,0,0,0,0,0,0,0,0,0,0,0,0,0,0,17.4,0,10.42,0,0,7.22,7.66,0,0,0,0,9.4,0,1.44
1.92,39.46,5.74,1.45,0,0,0,0,0,0,0,0,0,53.13,0,0,0.22,0,0,0,0,0,0,0,0,0,0,0,0,0,0,0,0
1.9,42.35,6.15,1.4,0,0,0,0,0,0,0,0,0,49.96,0,0,0.14,0,0,0,0,0,0,0,0,0,0,0,0,0,0,0,0
1.87,41.25,11.86,0,0,0,0,0,0,0,0,0,0,46.89,0,0,0,0,0,0,0,0,0,0,0,0,0,0,0,0,0,0,0
1.83,51.9,5.59,0,0,0,0,0,0,0,0,0,0,42.32,0,0,0.19,0,0,0,0,0,0,0,0,0,0,0,0,0,0,0,0
1.83,45.81,11.29,0,0,0,0,0,0,0,0,0,0,42.7,0,0,0.2,0,0,0,0,0,0,0,0,0,0,0,0,0,0,0,0
1.8,54.5,5.42,0,0,0,0,0,0,0,0,0,0,40.08,0,0,0,0,0,0,0,0,0,0,0,0,0,0,0,0,0,0,0
1.81,51.33,5.3,0,0,0,0,4.12,0,0,0,0,0,39.25,0,0,0,0,0,0,0,0,0,0,0,0,0,0,0,0,0,0,0
1.78,57.03,3.54,1.21,0,0,0,0,0,0,0,0,0,38.1,0,0,0.12,0,0,0,0,0,0,0,0,0,0,0,0,0,0,0,0
1.76,59.26,5.1,0,0,0,0,0,0,0,0,0,0,35.52,0,0,0.12,0,0,0,0,0,0,0,0,0,0,0,0,0,0,0,0
1.76,58.07,3.45,2.36,0,0,0,0,0,0,0,0,0,36,0,0,0.12,0,0,0,0,0,0,0,0,0,0,0,0,0,0,0,0
1.82,54.12,5.18,0,0,0,0,0,0,0,0,0,0,35.88,0,0,0.3,0,0,0,0,0,0,4.52,0,0,0,0,0,0,0,0,0
1.79,30.39,38.84,0,9.06,0,0,0,0,0,0,0,0,21.6,0,0,0.11,0,0,0,0,0,0,0,0,0,0,0,0,0,0,0,0
1.8,48.64,6.21,0,0,10.42,0,0,0,0,0,0,0,34.56,0,0,0.17,0,0,0,0,0,0,0,0,0,0,0,0,0,0,0,0
1.79,51.08,6.52,0,0,0,0,0,0,0,0,0,5.92,36.3,0,0,0.18,0,0,0,0,0,0,0,0,0,0,0,0,0,0,0,0
1.79,5.73,58.35,0,0,0,0,0,0,0,0,0,0,0,0,0,0,6.71,0,18.59,0,0,0,0,0,7.26,0,0,0,3.36,0,0,0
1.79,5.92,59.25,0,0,0,0,0,0,0,0,0,0,0,0,0,0,0,0,20.73,0,3.13,0,0,0,7.5,0,0,0,3.47,0,0,0
1.8,5.87,57.78,0,0,0,0,0,0,0,0,0,0,0,0,0,0,4.69,0,20.57,0,0,0,0,0,6.86,0,0,0,4.23,0,0,0
1.79,4.71,59.12,0,0,0,0,0,0,0,0,0,0,0,0,0,0,5.34,0,20.91,0,1.16,0,0,0,6.9,0,0,0,1.86,0,0,0
1.81,3.58,57.81,0,0,0,0,0,0,0,0,0,0,0,0,0,0,7,0,20.52,0,0,0,0,0,7.58,0,0,0,3.51,0,0,0
1.81,3.57,58.71,0,0,0,0,0,0,0,0,0,0,0,0,0,0,5.71,0,20.47,0,0,0,0,0,6.97,0,0,0,4.57,0,0,0
1.78,5.77,58.75,0,0,0,1.34,0,0,0,0,0,0,0,0,0,0,3.67,0,20.2,0,1.14,0,0,0,7.31,0,0,0,1.82,0,0,0
1.78,5.86,59.65,0,0,0,0,0,0,0,0,2.59,0,0,0,0,0,0,0,21.16,0,3.49,0,0,0,5.14,0,0,0,2.11,0,0,0
1.79,3.53,59.04,0,0,0,0,0,0,0,0,0.86,1.36,0,0,0,0,3.13,0,20.44,0,1.56,0,0,0,6.89,0,0,0,3.19,0,0,0
1.79,4.71,59.09,1.39,0,0,0,0,0,0,0,0,0,0,0,0,0,4.38,0,20.46,0,1.56,0,0,0,5.74,0,0,0,2.67,0,0,0
1.7,26.95,11.79,0,7.86,16.84,0.89,19.41,0,0,0,1.75,0,0,0,0,0,0,0,0,0,0,0,7.06,0,3.54,0,0,2.12,1.79,0,0,0
1.7,30.42,12.72,0,0.88,31.27,0,3.56,3.54,3.53,0,0.52,0,0,0,0,0,0,0,1.42,0,0,0,7.05,0,3.51,0,0,0,1.58,0,0,0
1.7,32.2,12.06,0,7.07,11.47,0,0,7.04,3.53,0,13.27,0,0,0,0,0,0,0,1.18,0,0,0,7.04,0,3.54,0,0,0,1.6,0,0,0
1.7,31.81,12.25,0,8.02,19.73,0,3.56,3.56,3.51,0,0,0,0,0,0,0,0,0,1.79,0,0,0,8.97,0,3.57,0,0,0,0.16,0,3.07,0
1.7,31.19,12.62,0,5.61,22.71,0,1.82,5.66,3.77,0,0,0,0,0,0,0,0,0,1.58,0,0,0,10.31,0,0,0,0,1.7,0.76,2.27,0,0
1.71,23.27,7.44,0,13.03,21.42,0,5.59,3.72,1.86,0,1.87,0,0,0.28,0,0,0,0,1.86,0,0,0,7.46,0,4,0,0,6.38,1.82,0,0,0
1.71,29.97,12.45,0,10.44,26.08,0,5.27,0,0,0,4.29,0,0,0,0,0,0,0,1.74,0,0,0,4.37,0,3.47,0,0,0.53,1.39,0,0,0
1.63,60,0,10,20,0,0,0,0,0,0,0,0,0,0,0,0,10,0,0,0,0,0,0,0,0,0,0,0,0,0,0,0
1.65,60,0,10,0,0,20,0,0,0,0,0,0,0,0,0,0,10,0,0,0,0,0,0,0,0,0,0,0,0,0,0,0
1.63,60,0,10,10,0,10,0,0,0,0,0,0,0,0,0,0,10,0,0,0,0,0,0,0,0,0,0,0,0,0,0,0
1.6,60,0,10,25,0,0,0,0,0,0,0,0,0,0,0,0,0,0,5,0,0,0,0,0,0,0,0,0,0,0,0,0
1.65,60,0,10,20,0,0,0,0,0,0,0,0,0,0,0,0,0,0,10,0,0,0,0,0,0,0,0,0,0,0,0,0
1.69,60,0,10,15,0,0,0,0,0,0,0,0,0,0,0,0,0,0,15,0,0,0,0,0,0,0,0,0,0,0,0,0
1.66,60,0,10,0,20,0,0,0,0,0,0,0,0,0,0,0,0,0,10,0,0,0,0,0,0,0,0,0,0,0,0,0
1.66,60,0,10,0,0,0,0,0,0,0,0,20,0,0,0,0,0,0,10,0,0,0,0,0,0,0,0,0,0,0,0,0
1.68,65,0,10,0,0,10,0,0,0,0,0,0,0,0,0,0,0,0,15,0,0,0,0,0,0,0,0,0,0,0,0,0
1.7,13.04,0,21.74,0,0,21.74,0,0,0,0,10.87,0,0,0,0,0,0,0,32.61,0,0,0,0,0,0,0,0,0,0,0,0,0
1.71,55,0,10,0,0,15,0,0,0,0,5,0,0,0,0,0,0,0,15,0,0,0,0,0,0,0,0,0,0,0,0,0
1.66,60,0,10,10,0,10,0,0,0,0,0,0,0,0,0,0,0,0,10,0,0,0,0,0,0,0,0,0,0,0,0,0
1.69,60,0,10,10,0,0,0,0,0,0,5,0,0,0,0,0,0,0,15,0,0,0,0,0,0,0,0,0,0,0,0,0
1.64,60,0,10,20,0,0,0,0,0,0,0,0,0,0,0,0,0,0,0,0,10,0,0,0,0,0,0,0,0,0,0,0
1.62,39.64,17.1,0,0,0,10.35,18.6,0,3.37,0,0,7.66,0,0,0,0,0,0,2.19,0,1.09,0,0,0,0,0,0,0,0,0,0,0
1.61,46.78,10.62,0,0,0,13.02,17.32,9.54,0,0,0,0,0,0,0,0,0,0,2.72,0,0,0,0,0,0,0,0,0,0,0,0,0
1.63,27.43,15.39,0,0,0,24.18,22.06,5.31,4.37,0,0,0,0,0,0,0,0,0,1.26,0,0,0,0,0,0,0,0,0,0,0,0,0
1.61,42.97,16.85,0,0,0,15.31,18.33,0,4.15,0,0,0,0,0,0,0,0,0,2.39,0,0,0,0,0,0,0,0,0,0,0,0,0
1.96,0,44.4,5.68,0,0,0,0,0,0,0,0,0,0.85,0,0,0,0,0,0,0,0,24.86,0,0,0,0,24.21,0,0,0,0,0
1.77,0,44.99,4.39,0,0,9.73,0,0,0,0,0,0,12.02,0,0,0,0,0,0,0,0,8.31,0,0,0,0,20.56,0,0,0,0,0
1.87,0,32.84,53,0,0,0,0,0,0,0,0,0,0.46,0,0,0,0,0,0,0,0,1.33,0,0,0,0,12.37,0,0,0,0,0
1.77,0,58.62,11.03,0,0,0,0,0,0,0,0,0,0.62,0,0,0,0,0,0,0,0,12.98,0,0,0,0,16.75,0,0,0,0,0
1.71,0,56.57,20.6,0,0,0,0,0,0,0,0,0,1.17,0,0,0,0,0,0,0,0,10.97,0,0,0,0,10.69,0,0,0,0,0
2.04,0,20.74,0,0,0,0,0,0,0,0,17.74,0,40.26,0,0,0,0,0,0,0,0,1.72,0,0,0,0,16.09,0,0,0,3.45,0
2.1,0,26.63,0,0,0,0,0,0,0,0,2.26,0,58.15,0,0,0,0,0,0,0,0,3.97,0,0,0,0,5.8,0,0,0,3.19,0
2.09,0,15.38,0,0,0,0,0,0,0,0,1.88,0,3.42,0,0,0,0,0,0,0,0,1.3,0,0,0,0,76.7,0,0,0,1.32,0
1.79,35.85,25.78,0,0,0,0,0,0,0,0,0,0,0,0,0,0,0,0,16.51,0,0,0,0,0,0,0,0,0,0,0,0,21.86
1.79,41.09,23.64,0,0,0,0,0,0,0,0,0,0,0,0,0,0,0,0,22.74,0,0,0,0,0,0,0,0,0,0,0,0,12.53
1.79,41.28,23.75,0,0,0,0,0,0,0,0,0,0,0,0,0,0,0,0,20.29,0,0,0,0,0,0,0,0,0,0,0,0,14.68
1.78,41.65,23.96,0,0,0,0,0,0,0,0,0,0,0,0,0,0,0,0,15.35,0,0,0,0,0,0,0,0,0,0,0,0,19.04
1.77,37.45,32.32,0,0,0,0,0,0,0,0,0,0,0,0,0,0,0,0,20.72,0,0,0,0,0,0,0,0,0,0,0,0,9.51
1.77,58.44,7.19,0,0,0,0,0,0,0,0,0,0,0,0,0,0,0,0,12.31,0,0,0,0,0,0,0,0,0,0,0,0,22.06
1.79,41.42,23.83,0,0,0,0,0,0,0,0,0,0,0,0,0,0,0,0,15.27,0,6.85,0,0,0,0,0,0,0,0,0,0,12.63
1.81,32.52,10.79,0,0,13.4,0,9.81,0,0,0,3.41,0,0,0,0,0.09,0.53,0,4.04,0.01,0,0,25.4,0,0,0,0,0,0,0,0,0
1.55,0,5,0,0,0,0,0,0,15,0,0,0,0,0,0,0,0,0,5,5,0,0,0,0,0,0,0,70,0,0,0,0
1.52,0,10,0,0,0,0,0,0,15,0,0,0,0,0,0,0,0,0,2.5,2.5,0,0,0,0,0,0,0,70,0,0,0,0
1.53,0,15,0,0,0,0,0,0,10,0,0,0,0,0,0,0,0,0,2.5,2.5,0,0,0,0,0,0,0,70,0,0,0,0
1.53,10,15,0,0,0,0,0,0,10,0,0,0,0,0,0,0,0,0,2.5,2.5,0,0,0,0,0,0,0,60,0,0,0,0
1.54,0,15,0,0,0,0,0,0,10,0,10,0,0,0,0,0,0,0,2.5,2.5,0,0,0,0,0,0,0,60,0,0,0,0
1.54,15,20,0,0,0,0,0,0,5,0,0,0,0,0,0,0,0,0,2.5,2.5,0,0,0,0,0,0,0,55,0,0,0,0
1.54,20,5,0,0,0,0,0,0,5,0,10,0,0,0,0,0,0,0,2.5,2.5,0,0,0,0,0,0,0,55,0,0,0,0
1.52,0,9.99,0,0,0,0,0,0,14.98,0,0,0,0,0,0,0,0,0,2.58,2.5,0,0,0,0,0,0,0,69.95,0,0,0,0
1.53,0,15,0,0,0,0,0,0,9.99,0,0,0,0,0,0,0,0,0,2.57,2.49,0,0,0,0,0,0,0,69.95,0,0,0,0
2.05,33.91,0,0,0,0,0,0,0,0,0,0,0,42.61,0,0,0,0,0,0,0,0,0,17,6.48,0,0,0,0,0,0,0,0
2.01,0,0,0,0,0,20.48,0,4.6,1.51,0,0,0,12.8,0,0,0,0,0,0,0,0,0,8.93,40.94,0,0,0,0,10.74,0,0,0
2.05,0,0,0,0,0,5.05,0,0,0,0,0,0,31.22,0,0,0,1.36,0,4.74,0,1.27,0,19.37,36.99,0,0,0,0,0,0,0,0
2.12,0,0,0,0,0,0,0,0,0,0,9.81,0,39.36,0,0,0,0,0,0,0,0,0,9.98,30.53,0,0,0,0,0,0,10.32,0
2.01,0,0,0,0,0,24.08,0,0,0,0,0,0,13.23,0,0,0,0,0,0,0,0,0,9.23,42.35,0,0,0,0,11.11,0,0,0
2.08,0,0,0,0,0,8.8,0,0,0,0,0,0,30.25,0,0,0,0,0,4.14,0,0,0,6.33,40.33,0,0,0,0,10.15,0,0,0
2.12,0,0,0,0,0,0,0,0,0,0,0,0,34.52,0,0,0,0,0,0,0,0,0,18.54,42.49,0,0,0,0,4.45,0,0,0
2.21,0,0,0,0,0,0,0,0,0,0,0,0,53.01,0,21.04,0,0,0,0,0,0,4.22,12.32,9.41,0,0,0,0,0,0,0,0
1.67,67.26,0,0,0,0,0,0,5.01,2.19,0,0,0,25.54,0,0,0,0,0,0,0,0,0,0,0,0,0,0,0,0,0,0,0
1.56,0,0,5.98,0,0,15.9,20.4,0,0,0,0,0,0,0,0,0,0,0,1.87,0,0,0,0,0,0,0,0,55.85,0,0,0,0
1.57,0,0,6.56,0,0,17.45,13.44,0,0,0,0,0,0,0,0,0,0,0,4.09,0,0,0,0,0,0,0,0,58.46,0,0,0,0
1.57,0,0,6.87,0,0,9.15,14.09,0,0,0,0,0,0,0,0,0,0,0,8.6,0,0,0,0,0,0,0,0,61.29,0,0,0,0
1.58,0,8.6,5.87,0,0,23.47,12.05,0,0,0,0,0,0,0,0,0,0,0,1.84,0,0,0,0,0,0,0,0,48.17,0,0,0,0
1.57,0,0,5.21,13.19,0,6.94,17.8,0,0,0,0,10.26,0,0,0,0,0,0,1.63,0,0,0,0,0,0,0,0,44.97,0,0,0,0
1.58,0,0,0,0,0,18.27,14.07,0,0,0,0,0,0,0,0,0,0,0,6.45,0,0,0,0,0,0,0,0,61.21,0,0,0,0
1.65,51.23,7.36,0.84,0,7.62,22.58,0,0,0,0,5.25,0,0,0,0,0.21,0,0,0,0,0,0,2.14,0,2.77,0,0,0,0,0,0,0
1.63,57.73,8.72,0.85,0,0,23.18,0,1.4,0,0,0,4.18,0,0,0,0.22,0,0.15,0,0,0,0,2.17,0,1.4,0,0,0,0,0,0,0
1.64,56.92,8.38,0,0,7.43,21.76,0,0,0,0,0,0,0,0,0,0.21,0,0.14,0,0,0,0,3.13,0,2.03,0,0,0,0,0,0,0
1.62,60.15,8.65,0.84,0,0,23,0,0,0,0,0,4.15,0,0,0,0.21,0,0.15,0,0,0,0,2.15,0,0.7,0,0,0,0,0,0,0
1.5,0,5.47,10.82,9.95,0,2.61,0,34,0,0.07,0,3.87,0,0,0,0,0,0,0,0,0,0,0,0,0,0,0,33.21,0,0,0,0
1.52,0,6.18,8.44,5.34,0,7.02,0,19.1,11.43,0.76,0,0,0,0,0,0,0,0,0,0,0,0,0,0,0,0,0,41.73,0,0,0,0
1.52,0,4.44,13.18,10.26,3.31,2.02,6.92,0,19.75,0.07,0,0,0,0,0,0,0,0,0,0,0,0,0,0,0,0,0,40.05,0,0,0,0
1.53,0,5.37,9.79,0,0,9.76,4.17,0,18.56,2.21,0,0,0,0,0,0,0,0,0,0,0,0,0,0,0,0,0,50.14,0,0,0,0
1.56,0,0,5.46,8.3,5.95,16.36,11.2,5.4,0,0.19,0,0,0,0,0,0,0,0,0,0,0,0,0,0,0,0,0,47.14,0,0,0,0
1.53,0,0,5.89,14.91,0,10.98,0,0,12.75,0.42,0,0,0,0,0,0,0,0,0,0,0,0,0,0,0,0,0,55.05,0,0,0,0
1.51,0,1.75,15.64,3.04,0,0,0,0,18.88,0.21,0,0,0,0,0,0,0,0,0,0,0,0,0,0,0,0,0,60.48,0,0,0,0
2.23,0.88,0.75,0,0,0.94,13.8,0,0.17,1.12,0,9.1,0,9.48,0,0,0,0,0,0,0,0,0,58.27,0,5.49,0,0,0,0,0,0,0
2.21,0,0.72,0,0,3.59,15.77,0,1.61,0.54,0,4.33,0,6.09,0,0,0,0,0,0,0.01,0,0,62.44,0,4.9,0,0,0,0,0,0,0
1.76,3.78,41.15,0,8.17,13.74,0,0,0,0,0,9.52,0,0,0,0,0,1.76,0,9.85,0,0,0,0,0,3.55,0,0,0,0,0,8.48,0
1.46,80,20,0,0,0,0,0,0,0,0,0,0,0,0,0,0,0,0,0,0,0,0,0,0,0,0,0,0,0,0,0,0
1.59,51.23,12.93,4.75,4.55,5.11,19.83,0,1.6,0,0,0,0,0,0,0,0,0,0,0,0,0,0,0,0,0,0,0,0,0,0,0,0
1.6,50.01,12.62,3.09,5.86,7.02,18.28,0,1.56,1.56,0,0,0,0,0,0,0,0,0,0,0,0,0,0,0,0,0,0,0,0,0,0,0
1.54,58.64,8.38,1.12,2.68,8.04,0,4.22,15.13,1.79,0,0,0,0,0,0,0,0,0,0,0,0,0,0,0,0,0,0,0,0,0,0,0
1.81,6.29,47.1,0,0,6.74,0,0,0,0,0,9.3,0,4.52,0,0,0,0.83,0,14.71,0,0,0,0,0,6.65,0,0,0,3.32,0,0.54,0
1.74,4.61,57.33,0,0,6.92,0,0,0,0,0,10.89,0,0,0,0,0,0.73,0,14.12,0,0,0,0,0,4.49,0,0,0,0.2,0,0.71,0
1.8,10.01,44.01,0,0,8.56,0,0,0,0,0,9.59,0,5.38,0,0,0,0,0,12.72,0,0,0,0,0,6.32,0,0,0,3.16,0,0.25,0
1.69,50,7,0,3,0,0,15,10,0,0,0,0,0,0,0,0,0,0,0,0,0,0,6,0,3,0,0,0,0,6,0,0
1.69,50,7,0,3,0,0,15,10,0,0,0,0,0,0,0,0,0,0,0,0,0,0,6,0,3,0,0,0,6,0,0,0
1.69,50,7,0,3,0,0,15,10,0,0,0,0,0,0,0,0,0,0,0,0,0,0,8,0,3,0,0,0,2,2,0,0
1.69,55,0,1,0,0,0,10,0,10,0,0,0,5,0,0,0,0,0,0,0,0,0,4,2,5,2,0,0,0,6,0,0
1.68,55,0,1,0,0,0,10,0,10,0,0,0,5,0,0,0,0,0,0,0,0,0,6,2,5,2,0,0,2,2,0,0
2.2,0,13.83,0,0,0,0,0,0,0,0,0,0,53.96,0,14.12,0,0,0,0,0,0,18.09,0,0,0,0,0,0,0,0,0,0
2.05,0,30.27,0,0,0,0,0,0,0,0,0,0,41.55,0,12.35,0,0,0,0,0,0,15.83,0,0,0,0,0,0,0,0,0,0
2.22,0,10.54,0,0,0,0,0,0,0,0,0,7.08,48.3,0,13.06,0,0,0,0,0,0,21.02,0,0,0,0,0,0,0,0,0,0
2.16,0,13.91,0,0,0,0,0,0,0,0,0,0,47.76,0,12.91,0,0,0,0,0,0,20.79,0,4.63,0,0,0,0,0,0,0,0
2.02,0,27.63,0,0,0,0,12.87,0,0,0,0,0,32.74,0,10.25,0,0,0,0,0,0,16.51,0,0,0,0,0,0,0,0,0,0
2.02,0,29.6,0,0,0,0,0,6.64,0,0,0,0,35.08,0,10.99,0,0,0,0,0,0,17.69,0,0,0,0,0,0,0,0,0,0
2.04,0,28.58,0,9.87,0,0,0,0,0,0,0,0,33.87,0,10.61,0,0,0,0,0,0,17.07,0,0,0,0,0,0,0,0,0,0
2.01,0,29.77,0,0,0,13.52,0,0,0,0,0,0,27.87,0,11.05,0,0,0,0,0,0,17.79,0,0,0,0,0,0,0,0,0,0
2.07,0,31.19,0,0,0,0,0,0,0,0,0,0,36.97,0,11.58,0,0,0,0,0,0,18.63,0,0,0,0,0,0,1.63,0,0,0
2.03,0,30.39,4.15,0,0,0,0,0,0,0,0,0,36.02,0,11.28,0,0,0,0,0,0,18.16,0,0,0,0,0,0,0,0,0,0
2.09,17.96,12.39,0,0,0,0,0,0,0,0,0,0,39.63,0,11.5,0,0,0,0,0,0,18.52,0,0,0,0,0,0,0,0,0,0
2.16,0,12.34,0,0,0,0,0,0,0,0,0,0,63.56,0,17.2,0,0,0,0,0,0,6.9,0,0,0,0,0,0,0,0,0,0
2.27,0,13.32,0,0,0,0,0,0,0,0,0,0,67.58,0,6.17,0,0,0,0,0,0,12.93,0,0,0,0,0,0,0,0,0,0
2.11,0,11.93,0,0,0,0,0,0,0,0,0,0,61.44,0,22.18,0,0,0,0,0,0,4.45,0,0,0,0,0,0,0,0,0,0
2.28,0,7.26,0,0,0,0,0,0,0,0,0,0,58.92,0,14.82,0,0,0,0,0,0,19,0,0,0,0,0,0,0,0,0,0
1.74,29.59,6.18,0,0,0,0,0,0,22.85,0,1.14,0,0,0,0,0.23,0,0,0,0,0,0,26.95,0,0,0,0,6.2,6.86,0,0,0
1.74,25.49,5.13,0,0,0,0,0,0,29.26,0,1.24,0,0,0,0,0.25,0,0,0,0,0,0,23.01,0,0,0,0,4.67,10.95,0,0,0
1.64,56.04,3.22,0,0,0,0,0,0,15.89,0,0.91,0,0,0,0,0,0,0.13,0,0,0,0,19.67,0,0,0,0,3.16,0.98,0,0,0
1.69,47.45,0.65,0,0,0,0,0,0,22.46,0,0,0,0.4,0,0,0.23,0,0,0,0,0,0,17.27,0,0,0,0,3.24,8.3,0,0,0
1.75,27.16,9.37,0,0,0,0,0,0,23.1,0,0,0,2.44,0,0,0.54,0,0,0,0,0,0,16.34,0,0,0,0,9.19,11.86,0,0,0
1.76,28.81,3.11,0,0,0,0,0,0,22.96,0,0,0,0.19,0,0,0.22,0,0,0,0,0,0,37.92,0,0,0,0,3.05,3.74,0,0,0
1.72,44.9,1.17,0,0,0,0,13.68,0,15.62,0,0,0,0.36,0,0,0.41,0,0,0,0,0,0,15.35,0,0,0,0,1.14,7.37,0,0,0
1.67,40.78,10.73,0,0,0,0,0,0,18.52,0,1.01,0,0,0,0,0.84,0,0,0,0,0,0,19.75,0,0,0,0,5.56,2.81,0,0,0
1.75,28.77,1.96,0,0,0,0,0,14.68,16.42,0,1.11,0,0,0,0,0.23,0,0,0,0,0,0,26.21,0,0,0,0,2.24,8.38,0,0,0
1.72,37.8,2.61,0,0,8.1,0,0,0,22.18,0,1.11,0,0,0,0,0.23,0,0,0,0,0,0,17.05,0,0,0,0,2.55,8.37,0,0,0
1.72,39.85,2.75,0,0,0,3.12,0,0,23.38,0,1.17,0,0,0,0,0.24,0,0,0,0,0,0,17.98,0,0,0,0,2.69,8.82,0,0,0
1.64,37.96,5.46,3.73,0,0,0,0,30.67,0,0,0.93,0,0,0,0,0.19,0,0,0,0,0,0,12.85,0,0,0,0,5.35,2.86,0,0,0
1.85,22.63,19.53,0,0,0,0,0,0,0,0,24.14,0,1.34,0,0,0,0,0,12.51,0,0,0,5.67,0,0,0,0,0,0,0,0,14.18
1.76,26.74,23.08,0,0,0,0,0,0,0,0,27.33,4.77,0,0,0,0,0,0,10.24,0,0,0,0,0,0,0,0,0,0,0,0,7.84
1.78,7.31,63.09,0,0,0,0,0,0,0,0,0,0,0,0,0,0,0,0,16.62,0,9.69,0,0,0,0,0,0,0,3.29,0,0,0
1.8,4.97,58.1,0,0,0,0,0,0,0,0,0,0,0,0,0,0,0,0,13.78,0,12.39,0,0,0,8.51,0,0,0,2.25,0,0,0
1.83,5.2,53.89,0,0,0,0,0,0,0,0,0,0,0,0,0,0,0,0,20.15,0,7.76,0,0,0,8.88,0,0,0,4.12,0,0,0
1.77,5.52,76.22,0,0,0,0,0,0,0,0,0,0,0,0,0,0,0,0,2.29,0,5.94,0,0,0,9.41,0,0,0,0.62,0,0,0
1.84,5.22,54.19,0,0,0,0,0,0,0,0,0,0,0,0,0,0,0,0,18.8,0,8.24,0,0,0,7.64,0,0,0,5.91,0,0,0
1.78,4.39,66.52,0,0,0,0,0,0,0,0,0,0,0,0,0,0,0,0,5.68,0,10.59,0,0,0,5.36,0,0,0,7.46,0,0,0
1.81,4.73,61.38,0,0,0,0,0,0,0,0,0,0,0,0,0,0,0,0,18.79,0,5.5,0,0,0,6.92,0,0,0,2.68,0,0,0
1.81,4.85,56.69,0,0,0,0,0,0,0,0,0,0,0,0,0,0,0,0,12.56,0,11.29,0,0,0,11.86,0,0,0,2.75,0,0,0
1.87,11.31,41.53,0,0,0,0,0,0,0,0,0,0,0,0,0,0,0,0,19.84,0,11.26,0,0,0,9.66,0,0,0,6.4,0,0,0
1.84,5.23,54.33,0,0,0,0,0,0,0,0,0,0,0,0,0,0,0,0,17.89,0,8.26,0,0,0,7.66,0,0,0,5.92,0.71,0,0
1.81,7.68,55.25,0,0,0,0,0,0,0,0,0,0,0,0,0,0,0,0,7.08,0,14.85,0,0,0,3.74,0,0,0,8.09,0,3.31,0
1.76,8.91,59.64,0,0,0,0,0,2.16,0,0,0,0,0,0,0,0,0,0,13.97,0,7.38,0,0,0,5.42,0,0,0,2.52,0,0,0
1.8,8.67,61.78,0,0,0,0,0,0,0,0,0,1.25,0,0,0,0,0,0,9.19,0,4.67,0,0,0,3.17,0,0,0,11.27,0,0,0
1.79,0,78.2,0,0,0,0,0,0,0,0,0,0,0,0,0,0,0,0,0,0,0,21.8,0,0,0,0,0,0,0,0,0,0
1.92,0,67.2,0,0,0,0,0,0,0,0,0,0,0,0,0,0,0,0,0,0,0,32.8,0,0,0,0,0,0,0,0,0,0
2.03,0,58.4,0,0,0,0,0,0,0,0,0,0,0,0,0,0,0,0,0,0,0,41.6,0,0,0,0,0,0,0,0,0,0
2.1,0,53.3,0,0,0,0,0,0,0,0,0,0,0,0,0,0,0,0,0,0,0,46.7,0,0,0,0,0,0,0,0,0,0
2.1,0,43.48,0,0,0,0,0,0,0,0,0,0,0,0,0,0,0,0,0,0,0,56.52,0,0,0,0,0,0,0,0,0,0
2.1,0,41.12,0,0,0,0,0,0,0,0,0,0,0,0,0,0,0,0,0,0,0,58.88,0,0,0,0,0,0,0,0,0,0
2.1,0,33.26,0,0,0,0,0,0,0,0,0,0,0,0,0,0,0,0,0,0,0,66.74,0,0,0,0,0,0,0,0,0,0
2.1,0,25.68,0,0,0,0,0,0,0,0,0,0,0,0,0,0,0,0,0,0,0,74.32,0,0,0,0,0,0,0,0,0,0
1.64,62.01,0,0,0,6.33,6.33,0,0,6.33,0,0,6.33,0,0,0,0,0,0,0,0,0,0,12.67,0,0,0,0,0,0,0,0,0
1.51,60,15,0,0,0,0,0,0,25,0,0,0,0,0,0,0,0,0,0,0,0,0,0,0,0,0,0,0,0,0,0,0
1.54,60,15,0,0,0,0,25,0,0,0,0,0,0,0,0,0,0,0,0,0,0,0,0,0,0,0,0,0,0,0,0,0
1.5,67.7,16.9,0,0,0,0,0,0,15.4,0,0,0,0,0,0,0,0,0,0,0,0,0,0,0,0,0,0,0,0,0,0,0
1.51,67.7,16.9,0,0,0,0,0,15.4,0,0,0,0,0,0,0,0,0,0,0,0,0,0,0,0,0,0,0,0,0,0,0,0
1.52,67.7,16.9,0,0,0,0,15.4,0,0,0,0,0,0,0,0,0,0,0,0,0,0,0,0,0,0,0,0,0,0,0,0,0
1.56,19.7,15.8,0,0,0,0,0,0,25,0,0,0,0,0,0,0,0,0,0,0,0,0,0,39.5,0,0,0,0,0,0,0,0
1.56,19.7,15.8,0,0,0,0,0,25,0,0,0,0,0,0,0,0,0,0,0,0,0,0,0,39.5,0,0,0,0,0,0,0,0
1.6,19.7,15.8,0,0,0,0,25,0,0,0,0,0,0,0,0,0,0,0,0,0,0,0,0,39.5,0,0,0,0,0,0,0,0
1.55,22.3,17.8,0,0,0,0,0,0,15.4,0,0,0,0,0,0,0,0,0,0,0,0,0,0,44.5,0,0,0,0,0,0,0,0
1.56,22.3,17.8,0,0,0,0,0,15.4,0,0,0,0,0,0,0,0,0,0,0,0,0,0,0,44.5,0,0,0,0,0,0,0,0
1.59,22.3,17.8,0,0,0,0,15.4,0,0,0,0,0,0,0,0,0,0,0,0,0,0,0,0,44.5,0,0,0,0,0,0,0,0
1.57,0,15,0,0,0,0,0,0,25,0,0,0,0,0,0,0,0,0,0,0,0,0,0,60,0,0,0,0,0,0,0,0
1.58,0,15,0,0,0,0,0,25,0,0,0,0,0,0,0,0,0,0,0,0,0,0,0,60,0,0,0,0,0,0,0,0
1.61,0,15,0,0,0,0,25,0,0,0,0,0,0,0,0,0,0,0,0,0,0,0,0,60,0,0,0,0,0,0,0,0
1.56,0,16.9,0,0,0,0,0,0,15.4,0,0,0,0,0,0,0,0,0,0,0,0,0,0,67.7,0,0,0,0,0,0,0,0
1.57,0,16.9,0,0,0,0,0,15.4,0,0,0,0,0,0,0,0,0,0,0,0,0,0,0,67.7,0,0,0,0,0,0,0,0
1.6,0,16.9,0,0,0,0,15.4,0,0,0,0,0,0,0,0,0,0,0,0,0,0,0,0,67.7,0,0,0,0,0,0,0,0
1.81,29.32,8.05,0,13.9,28.55,0,0,0,0,0,0,0,0,0,0,0,0,0,4.91,0,0,0,10.02,0,1.94,0,0,0,3.31,0,0,0
1.55,0,4.98,0,0,0,0,0,0,14.97,0,0,0,0,0,0,0,0,0,5.68,4.47,0,0,0,0,0,0,0,69.9,0,0,0,0
1.52,0,9.99,0,0,0,0,0,0,14.99,0,0,0,0,0,0,0,0,0,0.95,4.08,0,0,0,0,0,0,0,69.99,0,0,0,0
1.53,0,15,0,0,0,0,0,0,10,0,0,0,0,0,0,0,0,0,0.98,4.04,0,0,0,0,0,0,0,69.98,0,0,0,0
1.49,78.87,0,13.19,7.94,0,0,0,0,0,0,0,0,0,0,0,0,0,0,0,0,0,0,0,0,0,0,0,0,0,0,0,0
1.51,73.87,0,9.54,16.59,0,0,0,0,0,0,0,0,0,0,0,0,0,0,0,0,0,0,0,0,0,0,0,0,0,0,0,0
1.47,95.59,0,0,4.41,0,0,0,0,0,0,0,0,0,0,0,0,0,0,0,0,0,0,0,0,0,0,0,0,0,0,0,0
1.54,59.57,0,21.06,19.37,0,0,0,0,0,0,0,0,0,0,0,0,0,0,0,0,0,0,0,0,0,0,0,0,0,0,0,0
1.48,85.91,0,1.14,12.95,0,0,0,0,0,0,0,0,0,0,0,0,0,0,0,0,0,0,0,0,0,0,0,0,0,0,0,0
1.78,0,0,0,0,35.7,0,0,0,0,0,0,0,0,0,39.3,0,0,0,0,0,0,0,0,25,0,0,0,0,0,0,0,0
1.78,0,0,0,0,37.9,0,0,0,0,0,0,0,0,0,44.8,0,0,0,0,0,0,0,0,17.3,0,0,0,0,0,0,0,0
1.78,0,0,0,0,39.5,0,0,0,0,0,0,0,0,0,48.5,0,0,0,0,0,0,0,0,12,0,0,0,0,0,0,0,0
1.79,0,0,0,0,41.1,0,0,0,0,0,0,0,0,0,52.6,0,0,0,0,0,0,0,0,6.3,0,0,0,0,0,0,0,0
1.79,0,0,0,0,45.52,0,0,0,0,0,0,0,0,0,54.48,0,0,0,0,0,0,0,0,0,0,0,0,0,0,0,0,0
2.12,0,0,0,0,46.69,0,0,0,0,0,0,0,0,0,0,0,0,0,0,0,0,0,0,0,0,0,0,0,0,53.31,0,0
1.85,0,0,0,0,27.08,0,0,0,0,0,0,0,0,0,72.92,0,0,0,0,0,0,0,0,0,0,0,0,0,0,0,0,0
1.91,0,0,0,0,0,0,0,0,0,0,0,0,0,0,100,0,0,0,0,0,0,0,0,0,0,0,0,0,0,0,0,0
1.95,0,0,0,0,66.33,0,0,0,0,0,0,0,0,0,0,0,0,0,0,0,0,0,0,0,0,0,0,0,0,33.67,0,0
1.63,23.04,0,76.96,0,0,0,0,0,0,0,0,0,0,0,0,0,0,0,0,0,0,0,0,0,0,0,0,0,0,0,0,0
1.63,29.78,0,70.22,0,0,0,0,0,0,0,0,0,0,0,0,0,0,0,0,0,0,0,0,0,0,0,0,0,0,0,0,0
1.65,0,0,83.19,0,16.81,0,0,0,0,0,0,0,0,0,0,0,0,0,0,0,0,0,0,0,0,0,0,0,0,0,0,0
1.64,0,0,68.75,0,31.25,0,0,0,0,0,0,0,0,0,0,0,0,0,0,0,0,0,0,0,0,0,0,0,0,0,0,0
2.05,0,0,0,0,58.17,0,0,0,0,0,0,0,0,0,0,0,0,0,0,0,0,0,0,0,0,0,0,0,0,41.83,0,0
2.04,56.48,0,0,0,0,0,0,0,0,0,0,0,0,0,0,0,0,0,0,0,0,0,0,0,0,0,0,0,0,43.52,0,0
2.23,0,0,0,0,34.5,0,0,0,0,0,0,0,0,0,0,0,0,0,0,0,0,0,0,0,0,0,0,0,65.5,0,0,0
2.11,52.52,0,0,0,0,0,0,0,0,0,0,0,0,0,0,0,0,0,0,0,0,0,0,0,0,0,0,0,47.48,0,0,0
2.19,18.89,0,0,0,0,0,0,0,0,0,0,0,0,0,0,0,0,0,0,0,0,0,0,0,0,0,0,0,81.11,0,0,0
2.2,0,0,0,0,0,0,0,0,0,0,0,0,0,0,0,0,0,0,100,0,0,0,0,0,0,0,0,0,0,0,0,0
2.1,0,0,0,0,39.23,0,0,0,0,0,0,0,0,0,0,0,0,0,60.77,0,0,0,0,0,0,0,0,0,0,0,0,0
1.46,85.7,14.3,0,0,0,0,0,0,0,0,0,0,0,0,0,0,0,0,0,0,0,0,0,0,0,0,0,0,0,0,0,0
1.46,66.7,33.3,0,0,0,0,0,0,0,0,0,0,0,0,0,0,0,0,0,0,0,0,0,0,0,0,0,0,0,0,0,0
1.53,0,0,24.7,0,0,0,0,0,0,0,0,0,0,0,0,0,0,0,0,0,0,0,0,0,2.6,0,0,72.7,0,0,0,0
1.53,0,0,23.7,0,0,0,0,0,0,0,0,0,0,0,0,0,0,0,0,0,0,0,0,0,3.9,0,0,72.4,0,0,0,0
1.54,0,0,24.7,0,0,0,0,0,0,0,0,0,0,0,0,0,0,0,0,0,0,0,0,0,6.5,0,0,68.8,0,0,0,0
1.6,51.05,5.38,0,8.29,14.65,0,14.84,1.68,0,0,1.65,0,0,0,0,0,0,0,0,0,0,0,2.46,0,0,0,0,0,0,0,0,0
1.91,10.8,6.35,0,0,0,0,0,0,0,0,0,0,1,0,0,0,0,0,54.85,0,0,0,0.65,0,8.5,0,0,0,4.35,13.5,0,0
2.05,5.4,3,0,0,0,0,0,0,0,0,0,0,11.95,0,0,0,0,0,49.45,0,0,0,6.45,0,5.75,0,0,0,8.55,9.45,0,0
