Repository: you0514w/youyou

File: liquidus temperature.csv (part 5 of 18)
Liquidus Temperature ( C ),SiO2,B2O3,Al2O3,MgO,CaO,BaO,Li2O,Na2O,K2O,ZnO,SrO,PbO,Fe2O3,As2O3,Y2O3,Sb2O3,La2O3,Gd2O3,Bi2O3,TiO2,ZrO2,CeO2,SnO2,P2O5,Nb2O5,Ta2O5
829,61.09,8.1,3.83,0,0,3.41,12.35,2.25,0,1.71,5.38,0,0,0,0,0.02,1.86,0,0,0,0,0,0,0,0,0
790,61.38,3.21,2.05,0,5.6,3.05,11.22,3.83,0.74,0,6.61,0,0,0,0,0.02,2.29,0,0,0,0,0,0,0,0,0
810,61.69,9.17,1.02,1.72,2.23,2.26,9.76,1.68,0.88,3.24,3.88,0,0,0,0,0.02,2.45,0,0,0,0,0,0,0,0,0
910,58.36,6.1,0.67,0.85,4.88,3.66,11.69,3.2,1.74,0,7.27,0,0,0,0,0,1.58,0,0,0,0,0,0,0,0,0
987,64.59,7.97,2.41,0,0,2.75,9.4,3.4,0,2.67,4.4,0,0,0,0,0.05,1.83,0,0,0,0,0,0,0,0.53,0
892,64.59,5.85,1.83,0.86,0,3.38,13.17,3.12,0,0,4.53,0,0,0,0,0.02,2.01,0.38,0,0.26,0,0,0,0,0,0
930,64.13,6.77,1.45,0,3.6,1.98,10.15,3.59,0,0.83,5.14,0,0,0,0,0.02,1.68,0,0,0,0.66,0,0,0,0,0
950,63.09,8.24,2.26,0,2.24,2.74,9.36,3.95,0,0,6.07,0,0,0,0,0,1.82,0,0.23,0,0,0,0,0,0,0
1119,2.45,50.74,0,0,0,0,0,0,0,10.4,0,0,0,0,1.42,0,18.38,5.15,0,0,7.17,0,0,0,4.29,0
1145,14.72,40.74,0,0,0,0,0,0,0,7.39,0,0,0,0,1.73,0,18.6,5.34,0,0,7.18,0,0,0,4.3,0
1131,0,58.12,0,0,0,0,0,0,0,7.42,0,0,0,0,1.48,0,16.9,5.03,0,0,6.91,0,0,0,4.14,0
1138,11.66,46.68,0,0,0,0,0,0,0,7.03,0,0,0,0,3.51,0,15.13,5.08,0,0,6.82,0,0,0,4.09,0
1145,7.43,47.58,0,0,0,0,0,0,0,7.46,0,0,0,0,1.75,0,18.79,5.4,0,0,7.25,0,0,0,4.34,0
1131,2.5,55.04,0,0,0,0,0,0,0,4.16,0,0,0,0,1.57,0,18.85,5.33,0,0,7.32,0,0,0,5.23,0
1145,2.4,54.08,0,0,0,0,0,0,0,6.83,0,0,0,0,1.69,0,16.88,5.24,0,0,8.67,0,0,0,4.21,0
1131,9.88,45.28,0,0,0,0,0,0,0,7.44,0,0,0,0,1.74,0,18.73,5.38,0,0,7.22,0,0,0,4.33,0
1122,2.47,54.32,0,0,0,0,0,0,0,7.75,0,0,0,0,1.1,0,18.28,4.98,0,0,4.82,0,0,0,6.28,0
1122,67.56,11.24,10.93,0,9.34,0.22,0,0,0,0,0.32,0,0,0,0,0.23,0,0,0,0,0.16,0,0,0,0,0
1091,68.35,10.83,10.57,0,9.32,0.22,0,0,0,0,0.32,0,0,0,0,0.23,0,0,0,0,0.16,0,0,0,0,0
1092,67.95,11.22,10.58,0,9.32,0.22,0,0,0,0,0.32,0,0,0,0,0.23,0,0,0,0,0.16,0,0,0,0,0
1128,67.4,11.22,10.9,0.82,8.73,0.22,0,0,0,0,0.32,0,0,0,0,0.23,0,0,0,0,0.16,0,0,0,0,0
1146,67.24,11.19,10.88,1.64,8.12,0.22,0,0,0,0,0.32,0,0,0,0,0.23,0,0,0,0,0.16,0,0,0,0,0
1094,68.19,10.02,11.07,0,9.47,0.22,0,0,0,0,0.64,0,0,0,0,0.23,0,0,0,0,0.16,0,0,0,0,0
1065,69.31,9.89,10.61,0,9.35,0.21,0,0,0,0,0.63,0,0,0,0,0,0,0,0,0,0,0,0,0,0,0
1118,68.32,10.02,11.08,0,9.48,0.26,0,0,0,0,0.32,0,0,0,0,0.23,0,0,0,0,0.16,0,0.13,0,0,0
1085,69.22,9.51,10.72,0,9.45,0.26,0,0,0,0,0.32,0,0,0,0,0.23,0,0,0,0,0.16,0,0.13,0,0,0
1124,68.83,10.09,11.16,0,8.35,0.26,0,0,0,0,0.32,0,0,0,0,0.23,0,0,0,0,0.16,0,0.13,0.47,0,0
876,62.93,0,4,3.6,6.19,0,10.99,11.99,0.3,0,0,0,0,0,0,0,0,0,0,0,0,0,0,0,0,0
780,63.93,0,5,1.6,4.2,0,11.99,12.98,0.3,0,0,0,0,0,0,0,0,0,0,0,0,0,0,0,0,0
948,66.93,0,9.99,1.6,2.2,0,7.99,10.99,0.3,0,0,0,0,0,0,0,0,0,0,0,0,0,0,0,0,0
740,63.93,0,4,1.6,2.7,0,8.49,18.98,0.3,0,0,0,0,0,0,0,0,0,0,0,0,0,0,0,0,0
972,65.14,0,5.29,0.6,1.2,0,9.99,17.48,0.3,0,0,0,0,0,0,0,0,0,0,0,0,0,0,0,0,0
872,64.93,0,7.99,1.1,1.2,0,9.99,14.49,0.3,0,0,0,0,0,0,0,0,0,0,0,0,0,0,0,0,0
879,61.43,0,4,4,2.3,0,14.98,12.99,0.3,0,0,0,0,0,0,0,0,0,0,0,0,0,0,0,0,0
840,65.44,0,7.49,0.6,1.2,0,8.99,15.98,0.3,0,0,0,0,0,0,0,0,0,0,0,0,0,0,0,0,0
901,65.93,0,8.99,2,1.6,0,9.99,11.19,0.3,0,0,0,0,0,0,0,0,0,0,0,0,0,0,0,0,0
829,64.43,0,7.49,1.1,1.2,0,9.49,13.99,0.3,0,2,0,0,0,0,0,0,0,0,0,0,0,0,0,0,0
1140,70.85,10.1,9.5,1.25,6.7,0,0,0,0,0,1.3,0,0,0,0,0.1,0,0,0,0,0,0.2,0,0,0,0
1080,65,0,5.5,6,7,0,6,0.8,0.5,0,4.3,0,0,0,1.7,0,0,0,0,2,1.2,0,0,0,0,0
1083,64.4,0,5.8,7,5,0,6.5,1.7,1.7,0,3,0,0,0,1.6,0,0,0,0,2,1.3,0,0,0,0,0
950,22.44,23.26,0,0,26.06,0,13.86,0,0,1.85,0,0,0,0,0,0.05,2.77,0,0,2.73,3.18,0,0,0,3.8,0
930,22.92,18.16,0,0,23.17,0,22.45,0,0,0,0,0,0,0,0,0,2.43,0,0,4.33,2.98,0,0,0,3.56,0
980,36.4,4.65,0,0,7.55,2.91,18.04,0,0,5.77,0.74,0,0,0.08,0,0,1.73,0,0,16.39,1.25,0,0,0,4.49,0
940,21.86,18.26,0,0,30.9,0,14.26,0,0,1.75,0,0,0,0,0,0,1.46,0,0,4.36,3.57,0,0,0,3.58,0
960,23.85,24.76,0,0,17.41,0,15.81,0,0,2.9,0,0,0,0,0,0,3.14,0,0,3.84,3.96,0,0,0,3.97,0.36
980,33.53,4.61,0,0,10.89,5.63,17.89,0,0,5.91,0.74,0,0,0,0,0,0.77,0,0,14.34,1.24,0,0,0,4.45,0
1178,64.02,0,8.89,0,25.71,0,0,0.91,0,0,0,0,0.08,0,0,0,0,0,0,0.39,0,0,0,0,0,0
1163,63.44,0.9,8.77,0,25.51,0,0,0.91,0,0,0,0,0.08,0,0,0,0,0,0,0.39,0,0,0,0,0,0
1172,63.13,1.36,8.72,0,25.4,0,0,0.92,0,0,0,0,0.08,0,0,0,0,0,0,0.39,0,0,0,0,0,0
1167,62.84,1.81,8.66,0,25.3,0,0,0.92,0,0,0,0,0.08,0,0,0,0,0,0,0.39,0,0,0,0,0,0
1196,61.82,0,9.2,0.75,26.74,0,0,0.86,0.05,0,0,0,0.08,0,0,0,0,0,0,0.5,0,0,0,0,0,0
1181,61.23,0.95,9.12,0.73,26.49,0,0,0.85,0.05,0,0,0,0.08,0,0,0,0,0,0,0.5,0,0,0,0,0,0
1168,60.61,0.94,9.03,0.73,26.22,0,1.9,0,0,0,0,0,0.08,0,0,0,0,0,0,0.49,0,0,0,0,0,0
1181,60.39,0,7.24,5.29,24.01,0,1.83,0,0,0,0,0,0.1,0,0,0,0,0,0,1.14,0,0,0,0,0,0
1169,60.07,0,7.22,5.13,24.53,0,1.83,0,0,0,0,0,0.08,0,0,0,0,0,0,1.14,0,0,0,0,0,0
1161,60.98,0,7.3,4.39,24.24,0,1.84,0,0,0,0,0,0.1,0,0,0,0,0,0,1.15,0,0,0,0,0,0
1178,61.16,0,7.33,4.1,24.32,0,1.84,0,0,0,0,0,0.1,0,0,0,0,0,0,1.15,0,0,0,0,0,0
1162,61.37,0,7.35,3.8,24.39,0,1.84,0,0,0,0,0,0.1,0,0,0,0,0,0,1.15,0,0,0,0,0,0
1160,61.56,0,7.36,3.5,24.48,0,1.85,0,0,0,0,0,0.1,0,0,0,0,0,0,1.15,0,0,0,0,0,0
1164,62.14,0,7.45,2.59,24.72,0,1.85,0,0,0,0,0,0.1,0,0,0,0,0,0,1.15,0,0,0,0,0,0
1179,60.42,0,7.72,5.28,23.8,0,1.84,0,0,0,0,0,0.1,0,0,0,0,0,0,0.84,0,0,0,0,0,0
1170,60.58,0,7.73,5,23.91,0,1.84,0,0,0,0,0,0.1,0,0,0,0,0,0,0.84,0,0,0,0,0,0
1164,60.78,0,7.75,4.7,23.99,0,1.84,0,0,0,0,0,0.1,0,0,0,0,0,0,0.84,0,0,0,0,0,0
1200,65.75,0.97,6.92,8.33,5.99,1.31,0,0,0,0,10.37,0,0,0,0,0,0,0,0,0,0.27,0,0.09,0,0,0
1140,65.97,0.97,6.94,7.02,6.01,1.32,0,1.09,0,0,10.41,0,0,0,0,0,0,0,0,0,0.27,0,0,0,0,0
831,42.74,20.34,1.73,0,5.5,3.06,15.72,2.84,0,1.89,1.13,0,0,0,0,0.03,4.03,0.16,0,0,0.83,0,0,0,0,0
845,41.26,18.86,2.15,0,10.41,4.28,16.36,2.35,0,0,0,0,0,0,0,0.03,4.3,0,0,0,0,0,0,0,0,0
835,38.51,18.76,1.8,0,17.83,1.2,15.26,2.96,0,0,0,0,0,0,0,0.02,3.55,0,0,0,0.11,0,0,0,0,0
852,40.41,18.47,2.1,0,12.73,4.19,16.01,2.3,0,0,0,0,0,0,0,0.02,3.77,0,0,0,0,0,0,0,0,0
850,39,17.62,7.23,2.36,8.86,3.62,14.18,2,0.78,0,0.85,0,0,0,0,0.03,3.47,0,0,0,0,0,0,0,0,0
790,41.59,7.99,3.11,0,19.09,1.29,16.97,2.39,0,1.9,0,0,0,0,0,0.02,4.15,0.23,0,0.18,1.09,0,0,0,0,0
810,38.98,26.42,0.86,4.35,9.24,3.76,7.57,1.65,0,3.68,0,0,0,0,0,0.03,3.41,0,0,0,0,0,0,0,0.05,0
925,37.42,17.81,1.28,2.52,10.99,3.97,14.8,2.11,0,3.65,1.54,0,0,0,0,0.02,3.89,0,0,0,0,0,0,0,0,0
983,45.54,21.93,2,3.75,6.87,2.32,8.09,1.71,0.48,1.95,0.51,0,0,0,0,0.03,4.38,0.44,0,0,0,0,0,0,0,0
964,40.93,19.04,0.83,0,9.16,3.3,14.88,3.09,0,0,3.33,0,0,0,0,0.03,5.25,0,0.16,0,0,0,0,0,0,0
860,65.03,0,2.47,3.59,5.16,0.89,0,7.74,6.15,0.09,1.18,7.44,0,0,0,0.03,0,0,0,0,0.12,0,0,0.11,0,0
855,65.16,0,2.99,2.83,4.75,1.24,0,7.99,6.07,0,1.84,6.83,0,0,0,0.03,0,0,0,0,0,0,0,0.27,0,0
871,66.04,0,2.46,3.58,5.14,0.4,0,7.71,6.12,0.09,0.44,7.75,0,0,0,0,0,0,0,0,0.06,0,0.1,0.11,0,0
860,65.17,0,2.99,2.83,4.75,1.24,0,7.99,6.07,0,1.84,6.83,0,0,0,0.03,0,0,0,0,0,0,0.05,0.21,0,0
850,66.26,0,0.2,0,0,5.83,9.2,1.55,4.53,5.91,5.31,0,0,0,0,0.02,0,0,0,0.26,0.73,0.2,0,0,0,0
925,66.65,0,0.82,0.34,0.25,4.52,7.19,1.45,5.66,5.11,7.36,0,0,0,0,0.05,0,0,0,0.09,0.11,0.4,0,0,0,0
945,63.11,0,0.67,1.71,1.23,3.14,5.76,1.44,7.23,7.61,7.97,0,0,0,0,0,0,0,0,0.09,0,0.04,0,0,0,0
905,64.32,0,0.2,0,0.25,4.04,7.38,3.67,7.31,5.08,6.65,0,0,0,0,0.07,0,0,0,0.43,0.56,0.04,0,0,0,0
895,63.77,0,0.34,0.87,0,4.36,5.18,3.52,8.81,6.05,6.45,0,0,0,0,0.07,0,0,0,0.09,0.29,0.2,0,0,0,0
855,62.48,0,0.5,0,0,5.95,3.42,3.54,10.31,7,5.64,0,0,0,0,0.03,0,0,0,0.37,0.59,0.17,0,0,0,0
880,61.74,0,0.65,0.18,0.13,5.31,1.73,3.23,11.32,7.73,6.43,0,0,0,0,0.03,0,0,0,0.46,0.84,0.22,0,0,0,0
890,66.78,0,0.07,0,0,4.18,1.43,4.02,8.17,8.76,6.19,0,0,0,0,0.02,0,0,0,0.18,0.12,0.08,0,0,0,0
1130,60.5,0,17.1,2.6,5.3,0,0,9.9,4.6,0,0,0,0,0,0,0,0,0,0,0,0,0,0,0,0,0
1080,60.5,0,17,0,8,0,0,10,4.5,0,0,0,0,0,0,0,0,0,0,0,0,0,0,0,0,0
1075,61,0,17,0,7,0,0,10.4,4.6,0,0,0,0,0,0,0,0,0,0,0,0,0,0,0,0,0
1065,61.5,0,17,0,6,0,0,10.7,4.8,0,0,0,0,0,0,0,0,0,0,0,0,0,0,0,0,0
1060,63,0,16.3,0,5.8,0,0,10.3,4.6,0,0,0,0,0,0,0,0,0,0,0,0,0,0,0,0,0
1075,64.44,0,15.68,0,5.59,0,0,9.89,4.4,0,0,0,0,0,0,0,0,0,0,0,0,0,0,0,0,0
1080,64.4,0,15.6,0,5.7,0,0,10.3,4,0,0,0,0,0,0,0,0,0,0,0,0,0,0,0,0,0
1085,63.6,0,16.4,0,5,0,0,10.8,4.2,0,0,0,0,0,0,0,0,0,0,0,0,0,0,0,0,0
1090,60.74,0,16.98,0,7.49,0,0,10.19,4.6,0,0,0,0,0,0,0,0,0,0,0,0,0,0,0,0,0
1020,60.74,0,16.98,0,7.49,0,0,10.89,3.9,0,0,0,0,0,0,0,0,0,0,0,0,0,0,0,0,0
1310,63.05,0,12.28,16.31,4.47,0,0,0.26,0,0,0,0,0.09,0,0,0,0,0,0,3.54,0,0,0,0,0,0
1310,61.42,0,12.14,19.35,3.64,0,0,0.26,0,0,0,0,0.09,0,0,0,0,0,0,3.1,0,0,0,0,0,0
1330,63.45,0,11.95,18.61,2.23,0,0,0.26,0,0,0,0,0.09,0,0,0,0,0,0,2.5,0.91,0,0,0,0,0
1320,63.35,0,12.34,16.39,4.49,0,0,0.26,0,0,0,0,0.09,0,0,0,0,0,0,2.21,0.87,0,0,0,0,0
1310,60.82,0,13.6,16.41,6.18,0,0,0.26,0,0,0,0,0.09,0,0,0,0,0,0,2.38,0.26,0,0,0,0,0
1320,63.02,0,12.49,17.8,4.49,0,0,0.12,0,0,0,0,0.06,0,0,0,0,0,0,2.02,0,0,0,0,0,0
891,19.23,40.96,2.27,0,8.25,3.02,17.29,0,0,3.79,0,0,0,0,0,0.03,4.31,0.85,0,0,0,0,0,0,0,0
886,26.49,29.39,1.49,0,6.76,3.46,19.54,2.45,1.61,3.73,0,0,0,0,0,0.03,4,1.05,0,0,0,0,0,0,0,0
905,26.89,34.27,2.26,0,6.86,3.51,17.25,0,0,3.78,0,0,0,0,0,0.03,4.3,0.85,0,0,0,0,0,0,0,0
921,36.39,25.42,2.27,1.92,4.82,2.52,17.33,0,0,0,3.36,0,0,0,0,0.03,5.15,0.43,0.17,0,0.19,0,0,0,0,0
955,30.93,27.82,1.9,0,11.05,4.04,13.48,0,0,5.71,0,0,0,0,0,0.03,5.04,0,0,0,0,0,0,0,0,0
971,25.86,32.88,2.41,0,7.29,2.67,18.34,0,0,3.01,0,0,0,0,0,0.03,6.83,0.68,0,0,0,0,0,0,0,0
856,30.55,33.47,2.77,0,6.29,3.22,15.83,1.14,0,3.47,0.68,0,0,0,0,0.02,1.78,0.78,0,0,0,0,0,0,0,0
885,24.61,27.61,2.17,1.83,10.54,4.34,16.57,2.38,0.78,3.63,1.78,0,0,0,0,0.03,3.45,0.2,0,0,0,0,0,0,0,0.08
938,27.23,36.16,2.31,0,4.21,2.31,17.64,0,0,3.87,0,0,0,0,0,0.03,5.24,0.87,0,0,0.13,0,0,0,0,0
923,42.77,26.85,2.29,0,5.56,2.54,12.25,0,0,0,2.26,0,0,0,0,0.03,4.59,0.86,0,0,0,0,0,0,0,0
1170,61.1,0,7.34,4,25.82,0,0,0.89,0,0,0,0,0.08,0,0,0,0,0,0,0.77,0,0,0,0,0,0
1164,61.71,0,7.42,3.83,25.21,0,0,0.98,0,0,0,0,0.08,0,0,0,0,0,0,0.77,0,0,0,0,0,0
1142,61.55,0,7.85,3.5,24.3,0,1.85,0,0,0,0,0,0.1,0,0,0,0,0,0,0.85,0,0,0,0,0,0
1146,61.79,0,7.53,3.53,24.33,0,1.87,0,0,0,0,0,0.1,0,0,0,0,0,0,0.85,0,0,0,0,0,0
1170,60.57,0,7.26,4.36,25.5,0,1.83,0,0,0,0,0,0.1,0,0,0,0,0,0,0.38,0,0,0,0,0,0
1163,60.96,0,7.3,4.08,25.34,0,1.84,0,0,0,0,0,0.1,0,0,0,0,0,0,0.38,0,0,0,0,0,0
1172,61.35,0,7.82,4.74,24.21,0,0.93,0,0,0,0,0,0.1,0,0,0,0,0,0,0.85,0,0,0,0,0,0
1168,61.55,0,7.85,4.44,24.28,0,0.93,0,0,0,0,0,0.1,0,0,0,0,0,0,0.85,0,0,0,0,0,0
1170,61.49,0,7.84,4.76,24.27,0,0,0,0,0.68,0,0,0.1,0,0,0,0,0,0,0.86,0,0,0,0,0,0
1166,61.69,0,7.87,4.46,24.34,0,0,0,0,0.68,0,0,0.1,0,0,0,0,0,0,0.86,0,0,0,0,0,0
1156,60.76,0,7.34,4.7,24.72,0,1.23,0.3,0,0,0,0,0.1,0,0,0,0,0,0,0.85,0,0,0,0,0,0
1156,60.84,0,7.35,4.4,24.93,0,1.23,0.3,0,0,0,0,0.1,0,0,0,0,0,0,0.85,0,0,0,0,0,0
1142,60.17,0.88,7.3,3.79,25.09,0,1.84,0,0,0,0,0,0.09,0,0,0,0,0,0,0.84,0,0,0,0,0,0
1142,59.65,0.88,7.29,3.79,25.62,0,1.84,0,0,0,0,0,0.09,0,0,0,0,0,0,0.84,0,0,0,0,0,0
1159,60.78,0,7.33,3.51,25.76,0,0.93,0.4,0,0.34,0,0,0.1,0,0,0,0,0,0,0.85,0,0,0,0,0,0
1152,60.57,0,7.33,3.51,25.97,0,0.93,0.4,0,0.34,0,0,0.1,0,0,0,0,0,0,0.85,0,0,0,0,0,0
1165,68.08,6.68,8.04,6.59,4.03,3.2,0,1.77,0.7,0,0.32,0,0,0,0,0,0,0,0,0,0.59,0,0,0,0,0
1200,70.24,4.14,10.18,1.66,7.77,2.8,0,2.7,0.36,0,0.06,0,0,0,0,0,0,0,0,0,0,0,0.09,0,0,0
1150,67.7,5.5,9.64,4.21,5.2,4.31,0,3.28,0,0,0.07,0,0,0,0,0,0,0,0,0,0,0,0.09,0,0,0
1030,12.8,36.8,0,0,0,0,5.6,0,0,22.4,0,0,0,0,0,0,8,8,0,0,4.8,0,0,0,0,1.6
1020,12.9,37.1,0,0,0,0,5.65,0,0,22.58,0,0,0,0,0,0,8.06,8.06,0,0,3.23,0,0,0,0,2.42
1020,13.11,37.7,0,0,0,0,7.38,0,0,19.67,0,0,0,0,0,0,8.2,8.2,0,0,3.28,0,0,0,0,2.46
1020,12.9,37.1,0,0,0,0,6.45,0,0,20.97,0,0,0,0,0,0,8.87,7.26,0,0,4.84,0,0,0,0,1.61
1030,12.7,36.51,0,0,0,0,5.56,0,0,22.22,0,0,0,0,0,0,8.73,7.14,0,0,6.35,0,0,0,0,0.79
880,59.23,7.77,0.83,6.78,7.69,0,0,17.44,0.26,0,0,0,0,0,0,0,0,0,0,0,0,0,0,0,0,0
1000,66.7,0,0,0,0,0,30,3.3,0,0,0,0,0,0,0,0,0,0,0,0,0,0,0,0,0,0
964,66.76,0,0,0,0,0,26.63,6.61,0,0,0,0,0,0,0,0,0,0,0,0,0,0,0,0,0,0
923,66.7,0,0,0,0,0,23.3,10,0,0,0,0,0,0,0,0,0,0,0,0,0,0,0,0,0,0
1175,50.45,0,0,0,15.51,0,0,34.04,0,0,0,0,0,0,0,0,0,0,0,0,0,0,0,0,0,0
1034,66.5,0,0,0,0,0,33.5,0,0,0,0,0,0,0,0,0,0,0,0,0,0,0,0,0,0,0
1038,66.15,0,0,0,0,0,33.85,0,0,0,0,0,0,0,0,0,0,0,0,0,0,0,0,0,0,0
1049,65.28,0,0,0,0,0,34.72,0,0,0,0,0,0,0,0,0,0,0,0,0,0,0,0,0,0,0
1066,63.8,0,0,0,0,0,36.2,0,0,0,0,0,0,0,0,0,0,0,0,0,0,0,0,0,0,0
1075,63,0,0,0,0,0,37,0,0,0,0,0,0,0,0,0,0,0,0,0,0,0,0,0,0,0
1087,62.02,0,0,0,0,0,37.98,0,0,0,0,0,0,0,0,0,0,0,0,0,0,0,0,0,0,0
1093,61.5,0,0,0,0,0,38.5,0,0,0,0,0,0,0,0,0,0,0,0,0,0,0,0,0,0,0
1099,61,0,0,0,0,0,39,0,0,0,0,0,0,0,0,0,0,0,0,0,0,0,0,0,0,0
1124,58.85,0,0,0,0,0,41.15,0,0,0,0,0,0,0,0,0,0,0,0,0,0,0,0,0,0,0
1057,64.88,0,0,0,0,0,35.12,0,0,0,0,0,0,0,0,0,0,0,0,0,0,0,0,0,0,0
1071,63.79,0,0,0,0,0,36.21,0,0,0,0,0,0,0,0,0,0,0,0,0,0,0,0,0,0,0
1080,62.91,0,0,0,0,0,37.09,0,0,0,0,0,0,0,0,0,0,0,0,0,0,0,0,0,0,0
1099,61.56,0,0,0,0,0,38.44,0,0,0,0,0,0,0,0,0,0,0,0,0,0,0,0,0,0,0
1547,43,0,14,43,0,0,0,0,0,0,0,0,0,0,0,0,0,0,0,0,0,0,0,0,0,0
1030,66.7,0,0,0,0,3.3,30,0,0,0,0,0,0,0,0,0,0,0,0,0,0,0,0,0,0,0
1256,67.03,0,0,0,0,24.75,8.22,0,0,0,0,0,0,0,0,0,0,0,0,0,0,0,0,0,0,0
1225,56.1,0,0,0,21.95,0,0,21.95,0,0,0,0,0,0,0,0,0,0,0,0,0,0,0,0,0,0
1137,50.3,0,0,0,10.7,0,0,39,0,0,0,0,0,0,0,0,0,0,0,0,0,0,0,0,0,0
1273,50.6,0,0,0,33.1,0,0,16.3,0,0,0,0,0,0,0,0,0,0,0,0,0,0,0,0,0,0
1036,66.9,0,0,0,0,0,33.1,0,0,0,0,0,0,0,0,0,0,0,0,0,0,0,0,0,0,0
1034,67,0,0,0,0,0,33,0,0,0,0,0,0,0,0,0,0,0,0,0,0,0,0,0,0,0
1297,65.67,0,0,0,34.33,0,0,0,0,0,0,0,0,0,0,0,0,0,0,0,0,0,0,0,0,0
1276,67,0,0,0,33,0,0,0,0,0,0,0,0,0,0,0,0,0,0,0,0,0,0,0,0,0
1305,50.75,0,0,0,32.33,0,0,16.92,0,0,0,0,0,0,0,0,0,0,0,0,0,0,0,0,0,0
1544,50.07,0,0,0,49.93,0,0,0,0,0,0,0,0,0,0,0,0,0,0,0,0,0,0,0,0,0
1034,66.79,0,0,0,0,0,33.21,0,0,0,0,0,0,0,0,0,0,0,0,0,0,0,0,0,0,0
1034,68.07,0,0,0,0,0,31.93,0,0,0,0,0,0,0,0,0,0,0,0,0,0,0,0,0,0,0
1293,50.9,0,0,0,34.1,0,0,15,0,0,0,0,0,0,0,0,0,0,0,0,0,0,0,0,0,0
1294,50.7,0,0,0,33.8,0,0,15.5,0,0,0,0,0,0,0,0,0,0,0,0,0,0,0,0,0,0
1292,50.3,0,0,0,33.3,0,0,16.4,0,0,0,0,0,0,0,0,0,0,0,0,0,0,0,0,0,0
1291,49.8,0,0,0,33.2,0,0,17,0,0,0,0,0,0,0,0,0,0,0,0,0,0,0,0,0,0
1286,48.9,0,0,0,32.5,0,0,18.6,0,0,0,0,0,0,0,0,0,0,0,0,0,0,0,0,0,0
1291,49.7,0,0,0,33.4,0,0,16.9,0,0,0,0,0,0,0,0,0,0,0,0,0,0,0,0,0,0
1291,49.6,0,0,0,33.57,0,0,16.83,0,0,0,0,0,0,0,0,0,0,0,0,0,0,0,0,0,0
1291,49.7,0,0,0,33.67,0,0,16.63,0,0,0,0,0,0,0,0,0,0,0,0,0,0,0,0,0,0
974,59,0,0,0,0,0,0,41,0,0,0,0,0,0,0,0,0,0,0,0,0,0,0,0,0,0
994,57,0,0,0,0,0,0,43,0,0,0,0,0,0,0,0,0,0,0,0,0,0,0,0,0,0
1015,56,0,0,0,0,0,0,44,0,0,0,0,0,0,0,0,0,0,0,0,0,0,0,0,0,0
1051,54,0,0,0,0,0,0,46,0,0,0,0,0,0,0,0,0,0,0,0,0,0,0,0,0,0
1700,95.7,0,0,0,0,0,0,0,0,0,0,0,0,0,0,0,0,0,0,0,4.3,0,0,0,0,0
1960,89.3,0,0,0,0,0,0,0,0,0,0,0,0,0,0,0,0,0,0,0,10.7,0,0,0,0,0
1706,98.7,0,0,0,1.3,0,0,0,0,0,0,0,0,0,0,0,0,0,0,0,0,0,0,0,0,0
1705,95.7,0,0,0,4.3,0,0,0,0,0,0,0,0,0,0,0,0,0,0,0,0,0,0,0,0,0
1705,91.7,0,0,0,8.3,0,0,0,0,0,0,0,0,0,0,0,0,0,0,0,0,0,0,0,0,0
1705,85.6,0,0,0,14.4,0,0,0,0,0,0,0,0,0,0,0,0,0,0,0,0,0,0,0,0,0
1705,74.2,0,0,0,25.8,0,0,0,0,0,0,0,0,0,0,0,0,0,0,0,0,0,0,0,0,0
1609,66.9,0,0,0,33.1,0,0,0,0,0,0,0,0,0,0,0,0,0,0,0,0,0,0,0,0,0
1450,61.4,0,0,0,38.6,0,0,0,0,0,0,0,0,0,0,0,0,0,0,0,0,0,0,0,0,0
1500,57,0,0,0,43,0,0,0,0,0,0,0,0,0,0,0,0,0,0,0,0,0,0,0,0,0
1513,53,0,0,0,47,0,0,0,0,0,0,0,0,0,0,0,0,0,0,0,0,0,0,0,0,0
1480,45.2,0,0,0,54.8,0,0,0,0,0,0,0,0,0,0,0,0,0,0,0,0,0,0,0,0,0
1970,37.8,0,0,0,62.2,0,0,0,0,0,0,0,0,0,0,0,0,0,0,0,0,0,0,0,0,0
2050,28.5,0,0,0,71.5,0,0,0,0,0,0,0,0,0,0,0,0,0,0,0,0,0,0,0,0,0
1391,49.99,0,0,25,25.01,0,0,0,0,0,0,0,0,0,0,0,0,0,0,0,0,0,0,0,0,0
1274,50,0,9.01,15.98,25.01,0,0,0,0,0,0,0,0,0,0,0,0,0,0,0,0,0,0,0,0,0
1388,49.99,0,13.47,11.53,25.01,0,0,0,0,0,0,0,0,0,0,0,0,0,0,0,0,0,0,0,0,0
1102,75,0,12.5,0,0,0,0,12.5,0,0,0,0,0,0,0,0,0,0,0,0,0,0,0,0,0,0
972,71.43,0,0,0,0,0,0,0,28.57,0,0,0,0,0,0,0,0,0,0,0,0,0,0,0,0,0
932,76.74,0,0,0,0,0,0,23.26,0,0,0,0,0,0,0,0,0,0,0,0,0,0,0,0,0,0
962,77.03,0,0,0,6,1.88,0,10.73,4.36,0,0,0,0,0,0,0,0,0,0,0,0,0,0,0,0,0
1357,66.7,0,0,0,0,0,0,0,0,0,33.3,0,0,0,0,0,0,0,0,0,0,0,0,0,0,0
1201,50,0,0,0,0,0,50,0,0,0,0,0,0,0,0,0,0,0,0,0,0,0,0,0,0,0
1544,50,0,0,0,50,0,0,0,0,0,0,0,0,0,0,0,0,0,0,0,0,0,0,0,0,0
1167,74.92,0,0,0,10.48,0,0,14.6,0,0,0,0,0,0,0,0,0,0,0,0,0,0,0,0,0,0
1282,76.19,0,0,0,0,0,0,14.55,0,0,0,0,0,0,0,0,0,0,0,9.26,0,0,0,0,0,0
870,74.87,0,0,0,0,0,0,15.35,0,0,0,0,0,0,0,0,0,0,0,0,9.78,0,0,0,0,0
1228,75.18,0,0,0,5.23,0,0,14.69,0,0,0,0,0,0,0,0,0,0,0,4.9,0,0,0,0,0,0
1092,74.58,0,0,0,5.2,0,0,15.13,0,0,0,0,0,0,0,0,0,0,0,0,5.09,0,0,0,0,0
1172,75.45,0,0,4.99,4.85,0,0,14.71,0,0,0,0,0,0,0,0,0,0,0,0,0,0,0,0,0,0
1075,75.67,0,0,0,0,0,0,14.92,0,0,0,0,0,0,0,0,0,0,0,4.82,4.59,0,0,0,0,0
1203,74,0,0,5.4,0,0,0,14.54,0,0,0,0,0,0,0,0,0,0,0,6.06,0,0,0,0,0,0
991,74.99,0,0,5.27,0,0,0,14.72,0,0,0,0,0,0,0,0,0,0,0,0,5.02,0,0,0,0,0
1247,75.57,0,0,0,2.42,0,0,14.83,0,0,0,0,0,0,0,0,0,0,0,7.18,0,0,0,0,0,0
995,75.01,0,0,7.58,2.62,0,0,14.79,0,0,0,0,0,0,0,0,0,0,0,0,0,0,0,0,0,0
831,75.14,0,0,0,0,0,0,14.74,0,0,0,0,0,0,0,0,0,0,0,2.39,7.73,0,0,0,0,0
1000,74.5,0,0,7.94,0,0,0,15.01,0,0,0,0,0,0,0,0,0,0,0,0,2.55,0,0,0,0,0
1126,75.1,0,0,0,7.45,0,0,14.95,0,0,0,0,0,0,0,0,0,0,0,2.5,0,0,0,0,0,0
1056,75.64,0,0,0,6.93,0,0,14.93,0,0,0,0,0,0,0,0,0,0,0,0,2.5,0,0,0,0,0
1131,75.49,0,0,2.66,7.54,0,0,14.31,0,0,0,0,0,0,0,0,0,0,0,0,0,0,0,0,0,0
1074,75.74,0,0,0,0,0,0,14.52,0,0,0,0,0,0,0,0,0,0,0,7.22,2.52,0,0,0,0,0
1064,75.79,0,0,0,2.34,0,0,15.04,0,0,0,0,0,0,0,0,0,0,0,4.7,2.13,0,0,0,0,0
1049,75.95,0,0,0,2.56,0,0,14.69,0,0,0,0,0,0,0,0,0,0,0,2.16,4.64,0,0,0,0,0
1212,75.76,0,0,4.54,2.28,0,0,14.95,0,0,0,0,0,0,0,0,0,0,0,0,2.47,0,0,0,0,0
1072,75.43,0,0,2.32,0,0,0,14.71,0,0,0,0,0,0,0,0,0,0,0,5.16,2.38,0,0,0,0,0
1019,75.68,0,0,2.3,2.54,0,0,14.57,0,0,0,0,0,0,0,0,0,0,0,2.4,2.51,0,0,0,0,0
1175,74.74,0,0,8.08,0.32,0,0,14.34,0,0,0,0,0,0,0,0,0,0,0,2.52,0,0,0,0,0,0
1192,75.36,0,0,2.54,5.36,0,0,14.26,0,0,0,0,0,0,0,0,0,0,0,2.48,0,0,0,0,0,0
1175,74.53,0,0,2.71,2.71,0,0,14.8,0,0,0,0,0,0,0,0,0,0,0,5.25,0,0,0,0,0,0
1142,74.91,0,0,5.33,2.77,0,0,14.45,0,0,0,0,0,0,0,0,0,0,0,2.54,0,0,0,0,0,0
857,0,34.91,0,0,30.96,0,0,0,0,34.13,0,0,0,0,0,0,0,0,0,0,0,0,0,0,0,0
820,0,40.38,0,0,25.07,0,0,0,0,34.55,0,0,0,0,0,0,0,0,0,0,0,0,0,0,0,0
851,0,30.7,0,0,31.77,0,0,0,0,35.02,0,0,0,0,0,0,0,0,0,0,0,0,0,2.51,0,0
796,0,30.89,0,0,25.57,0,0,5.78,0,35.23,0,0,0,0,0,0,0,0,0,0,0,0,0,2.53,0,0
747,0,31.08,0,0,19.29,0,0,11.64,0,35.45,0,0,0,0,0,0,0,0,0,0,0,0,0,2.54,0,0
790,0,35.77,0,0,25.38,0,0,5.74,0,30.6,0,0,0,0,0,0,0,0,0,0,0,0,0,2.51,0,0
754,0,35.08,0,0,31.11,0,0,5.63,0,25.72,0,0,0,0,0,0,0,0,0,0,0,0,0,2.46,0,0
896,0,40.58,0,0,25.19,0,0,5.7,0,26.04,0,0,0,0,0,0,0,0,0,0,0,0,0,2.49,0,0
827,0,31.52,0,0,26.08,0,0,0,3.88,35.94,0,0,0,0,0,0,0,0,0,0,0,0,0,2.58,0,0
816,0,32.37,0,0,20.09,0,0,0,7.97,36.92,0,0,0,0,0,0,0,0,0,0,0,0,0,2.65,0,0
1065,68.38,10.23,9.97,0,6.65,0.88,0,0,0,0.83,2.62,0,0,0,0,0.23,0,0,0,0,0.17,0,0.04,0,0,0
1040,69.85,9.42,10.29,0,9.35,0.21,0,0,0,0,0.63,0,0,0,0,0,0,0,0,0,0.16,0,0.09,0,0,0
1042,68.62,10.03,10.44,0,9.49,0.22,0,0,0,0,0.51,0,0,0,0,0.34,0,0,0,0,0.22,0,0.13,0,0,0
1065,67.72,10.72,9.31,0,7.86,0.66,0,0,0,0.58,1.51,0,0,0,0,0.47,0,0,0,0.42,0.25,0,0.02,0.48,0,0
915,60.73,2.37,1.64,5.2,8.93,0.97,0,17.57,0.78,0,1.02,0,0.19,0,0,0,0,0,0,0,0,0,0,0.6,0,0
910,64.23,0.83,1.32,3.15,10.18,0.94,0,16,1.44,0,1.26,0,0.19,0,0,0,0,0,0,0,0,0,0,0.46,0,0
915,65.93,3.93,1.66,1.76,8.77,0.39,0,14.93,1.26,0,0.79,0,0.06,0,0,0,0,0,0,0,0,0,0,0.52,0,0
1010,70.99,0,1.03,4.14,9.07,0.18,0,13.26,0.78,0,0.27,0,0.28,0,0,0,0,0,0,0,0,0,0,0,0,0
913,54.72,9.47,0.8,3.23,9.86,0.45,0,19.04,0.96,0,0.91,0,0.05,0,0,0,0,0,0,0,0,0,0,0.51,0,0
915,54.75,9.28,0.91,5.19,9.99,0.13,0,19.05,0.34,0,0.12,0,0.24,0,0,0,0,0,0,0,0,0,0,0,0,0
920,57.1,9.68,0.63,3.12,9.84,0,0,19.12,0.46,0,0,0,0.05,0,0,0,0,0,0,0,0,0,0,0,0,0
1043,12.61,21.59,1.26,0,2.75,1.42,4.3,0,0,35.52,0,0,0,0,0,0,9.07,4.54,0,0,1.88,0,0,0,0,5.06
1028,12.27,24.4,0,0,0,0.81,7.53,0,0,34.85,0,0,0,0,0,0,8.74,4.27,0,0,2.13,0,0,0,0,5
992,11.93,29.87,1.84,0,0,0.92,7.47,0,0,31.03,0,0,0,0,0,0,8.08,2.33,0,0,1.53,0,0,0,0,5
1011,8.54,30.88,0,3.55,0,0,5.2,1.54,0.76,30.82,1.15,0,0,0,0,0,7.77,3.85,0,0,1.16,0,0,0,0,4.78
1006,9.93,32.04,0,0,0,0,9.18,0,0,30.78,0,0,0,0,0,0,8.02,3.78,0,0,1.36,0,0,0,0,4.91
1425,68.16,0,13.38,17.16,0.06,0,0,0.11,0,0,0,0,0.16,0,0,0,0,0,0,0.59,0.38,0,0,0,0,0
1415,67.7,0,13.29,17.05,0.06,0,0,0.11,0,0,0,0,0.16,0,0,0,0,0,0,0.99,0.64,0,0,0,0,0
1415,68,0,13.26,16.38,0.06,0,0,0.11,0,0,0,0,0.06,0,0,0,0,0,0,2.13,0,0,0,0,0,0
1417,67.73,0,11.67,16.31,0.06,0,0,0.1,0,0,0,0,0.05,0,0,0,0,0,0,4.08,0,0,0,0,0,0
1420,67.98,0,13.35,17.1,0.06,0,0,0.11,0,0,0,0,0.14,0,0,0,0,0,0,0.63,0.63,0,0,0,0,0
1118,67.63,13.34,9.77,0,7.08,0,0,0,0,0,0,0,0,0,0,0.23,0,0,0,0,0.05,0,0,1.9,0,0
1010,67.46,12.94,9.76,0,7.67,0,0,0,0,0,0,0,0,0,0,0.23,0,0,0,0,0.05,0,0,1.89,0,0
1149,67.39,13.29,11.05,0,7.05,0,0,0,0,0,0,0,0,0,0,0.23,0,0,0,0,0.05,0,0,0.94,0,0
1146,66.01,13.46,11.19,0,7.14,0,0,0,0,0,0,0,0,0,0,0.23,0,0,0,0,0.06,0,0,1.91,0,0
1023,69.16,13.22,8.44,0,7.02,0,0,0,0,0,0,0,0,0,0,0.23,0,0,0,0,0.05,0,0,1.88,0,0
1153,68.98,13.17,9.64,0,6.99,0,0,0,0,0,0,0,0,0,0,0.23,0,0,0,0,0.05,0,0,0.94,0,0
1099,68.48,10.39,10.05,0,8.84,0.22,0,0,0,0,0.32,0,0,0,0,0.23,0,0,0,0,0.05,0,0,1.42,0,0
1089,68.35,11.45,9.72,0,8.24,0.22,0,0,0,0,0.32,0,0,0,0,0.23,0,0,0,0,0.05,0,0,1.42,0,0
1053,68.25,11.91,9.38,0,8.23,0.22,0,0,0,0,0.32,0,0,0,0,0.23,0,0,0,0,0.05,0,0,1.41,0,0
1081,66.82,13.29,9.4,0,8.25,0.22,0,0,0,0,0.32,0,0,0,0,0.23,0,0,0,0,0.05,0,0,1.42,0,0
1160,53.07,0,12.47,0.87,16.91,0,0,7.36,6.11,0,0,0,3.21,0,0,0,0,0,0,0,0,0,0,0,0,0
1131,0,58.28,0,0,0,0,0,0,0,7.43,0,0,0,0,1.48,0,16.95,5.05,0,0,6.93,0,0,0,3.88,0
960,0,47.5,0,0,0,13.72,0,0,0,36.93,0,0,0,0,0,0,1.85,0,0,0,0,0,0,0,0,0
1165,59.47,0,8.01,3.91,26.76,0,0,0.9,0,0,0,0,0.1,0,0,0,0,0,0,0.85,0,0,0,0,0,0
1165,59.2,0,8.14,3.92,26.89,0,0,0.9,0,0,0,0,0.1,0,0,0,0,0,0,0.85,0,0,0,0,0,0
1166,59.42,0,8.14,3.92,26.67,0,0,0.9,0,0,0,0,0.1,0,0,0,0,0,0,0.85,0,0,0,0,0,0
1167,59.85,0,8.14,3.92,26.24,0,0,0.9,0,0,0,0,0.1,0,0,0,0,0,0,0.85,0,0,0,0,0,0
1154,58.15,1.16,8.04,3.94,26.86,0,0,0.9,0,0,0,0,0.1,0,0,0,0,0,0,0.85,0,0,0,0,0,0
1159,58.23,1.16,8.03,3.92,26.81,0,0,0.9,0,0,0,0,0.1,0,0,0,0,0,0,0.85,0,0,0,0,0,0
1154,58.56,1.16,8.03,3.92,26.48,0,0,0.9,0,0,0,0,0.1,0,0,0,0,0,0,0.85,0,0,0,0,0,0
1154,58.41,1.16,8.05,3.94,26.59,0,0,0.9,0,0,0,0,0.1,0,0,0,0,0,0,0.85,0,0,0,0,0,0
1157,60.07,0,8.05,3.81,25.76,0,1.23,0.6,0,0,0,0,0.1,0,0,0,0,0,0,0.38,0,0,0,0,0,0
1151,60.35,0,7.26,5.16,24.64,0,0.92,0.44,0,0,0,0,0.08,0,0,0,0,0,0,1.15,0,0,0,0,0,0
1154,58.85,0,8.06,3.88,26.42,0,1.85,0,0,0,0,0,0.1,0,0,0,0,0,0,0.84,0,0,0,0,0,0
1158,60.1,0,7.95,3.8,25.83,0,1.84,0,0,0,0,0,0.1,0,0,0,0,0,0,0.38,0,0,0,0,0,0
1147,59.53,0,7.84,3.81,25.75,0,1.85,0,0,0.75,0,0,0.09,0,0,0,0,0,0,0.38,0,0,0,0,0,0
1148,59.43,0,7.84,3.8,25.86,0,1.85,0,0,0.75,0,0,0.09,0,0,0,0,0,0,0.38,0,0,0,0,0,0
1144,59.32,0,7.84,3.8,25.97,0,1.85,0,0,0.75,0,0,0.09,0,0,0,0,0,0,0.38,0,0,0,0,0,0
1136,59.53,0,7.96,3.89,25.06,0,1.85,0,0,0.76,0,0,0.1,0,0,0,0,0,0,0.85,0,0,0,0,0,0
1137,59.13,0.88,7.83,3.8,26.04,0,1.85,0,0,0,0,0,0.09,0,0,0,0,0,0,0.38,0,0,0,0,0,0
1135,59.23,0.88,7.83,3.8,25.94,0,1.85,0,0,0,0,0,0.09,0,0,0,0,0,0,0.38,0,0,0,0,0,0
1140,59.45,0.88,7.83,3.8,25.72,0,1.85,0,0,0,0,0,0.09,0,0,0,0,0,0,0.38,0,0,0,0,0,0
1137,59.08,0.88,7.96,3.8,25.96,0,1.85,0,0,0,0,0,0.09,0,0,0,0,0,0,0.38,0,0,0,0,0,0
1164,59.68,0,8.01,3.92,26.54,0,0,0.9,0,0,0,0,0.1,0,0,0,0,0,0,0.85,0,0,0,0,0,0
1178,58.98,0.88,7.95,3.81,26.54,0,0,0.89,0,0,0,0,0.1,0,0,0,0,0,0,0.85,0,0,0,0,0,0
1164,59.34,0.89,7.39,3.83,26.7,0,0,0.9,0,0,0,0,0.1,0,0,0,0,0,0,0.85,0,0,0,0,0,0
1161,58.58,0.89,8.03,3.84,26.81,0,0,0.9,0,0,0,0,0.1,0,0,0,0,0,0,0.85,0,0,0,0,0,0
1154,58.9,0.89,7.93,3.92,26.51,0,0,0.9,0,0,0,0,0.1,0,0,0,0,0,0,0.85,0,0,0,0,0,0
1190,60.85,0,7.29,5.33,24.19,0,1.85,0,0,0,0,0,0.1,0,0,0,0,0,0,0.39,0,0,0,0,0,0
1162,61.16,0,7.33,3.78,25.41,0,1.84,0,0,0,0,0,0.1,0,0,0,0,0,0,0.38,0,0,0,0,0,0
1154,60.99,0,7.33,3.82,25.76,0,0.92,0,0,0.34,0,0,0,0,0,0,0,0,0,0.84,0,0,0,0,0,0
1159,61.01,0,7.35,2.9,26.62,0,0.93,0,0,0.34,0,0,0,0,0,0,0,0,0,0.85,0,0,0,0,0,0
1163,59.86,0,7.16,5.14,24.41,0,1.84,0,0,0.75,0,0,0.08,0,0,0,0,0,0,0.76,0,0,0,0,0,0
1159,58.46,0,7.88,3.84,26.3,0,1.83,0,0,0.75,0,0,0.1,0,0,0,0,0,0,0.84,0,0,0,0,0,0
1170,61.5,0,7.84,4.76,24.27,0,0,0,0,0.68,0,0,0.1,0,0,0,0,0,0,0.85,0,0,0,0,0,0
1166,61.7,0,7.87,4.46,24.34,0,0,0,0,0.68,0,0,0.1,0,0,0,0,0,0,0.85,0,0,0,0,0,0
1159,61.9,0,7.89,4.15,24.42,0,0,0,0,0.69,0,0,0.1,0,0,0,0,0,0,0.85,0,0,0,0,0,0
1157,62.09,0,7.91,3.85,24.51,0,0,0,0,0.69,0,0,0.1,0,0,0,0,0,0,0.85,0,0,0,0,0,0
1139,59.24,0.88,8.09,3.81,25.66,0,1.85,0,0,0,0,0,0.09,0,0,0,0,0,0,0.38,0,0,0,0,0,0
1137,59.15,0.88,8.08,3.81,25.76,0,1.85,0,0,0,0,0,0.09,0,0,0,0,0,0,0.38,0,0,0,0,0,0
1139,59.04,0.88,8.08,3.81,25.87,0,1.85,0,0,0,0,0,0.09,0,0,0,0,0,0,0.38,0,0,0,0,0,0
1133,59.38,0.88,8.02,3.81,25.59,0,1.85,0,0,0,0,0,0.09,0,0,0,0,0,0,0.38,0,0,0,0,0,0
1481,66.03,0,18.31,5.01,8.7,0,0,0,0,0,1.95,0,0,0,0,0,0,0,0,0,0,0,0,0,0,0
1416,68.59,0,13.25,0,18.16,0,0,0,0,0,0,0,0,0,0,0,0,0,0,0,0,0,0,0,0,0
1288,68.17,0,10.43,0,20.37,0,0,1.03,0,0,0,0,0,0,0,0,0,0,0,0,0,0,0,0,0,0
1523,67.36,0,18.67,0,11.32,0,0,0,0,0,2.65,0,0,0,0,0,0,0,0,0,0,0,0,0,0,0
1491,63.4,0,20.52,0,16.08,0,0,0,0,0,0,0,0,0,0,0,0,0,0,0,0,0,0,0,0,0
1522,63.4,0,20.52,2,14.08,0,0,0,0,0,0,0,0,0,0,0,0,0,0,0,0,0,0,0,0,0
1483,65.03,0,16.44,0,11.03,0,0,0,0,0,7.5,0,0,0,0,0,0,0,0,0,0,0,0,0,0,0
1405,67.23,0,16.99,1.99,9.83,0,0,0,0,0,3.96,0,0,0,0,0,0,0,0,0,0,0,0,0,0,0
1409,64.15,0,17.23,0,12.59,6.03,0,0,0,0,0,0,0,0,0,0,0,0,0,0,0,0,0,0,0,0
1432,63.26,0,18.03,0,12.65,6.06,0,0,0,0,0,0,0,0,0,0,0,0,0,0,0,0,0,0,0,0
1171,60.84,0,7.5,3.9,25.91,0,0,0.9,0,0,0,0,0.1,0,0,0,0,0,0,0.85,0,0,0,0,0,0
1164,59.18,0,8,3.91,27.06,0,0,0.9,0,0,0,0,0.1,0,0,0,0,0,0,0.85,0,0,0,0,0,0
1178,59.51,0,8.02,3.84,26.78,0,0,0.9,0,0,0,0,0.1,0,0,0,0,0,0,0.85,0,0,0,0,0,0
1148,58.94,1.78,7.4,3.83,26.2,0,0,0.9,0,0,0,0,0.1,0,0,0,0,0,0,0.85,0,0,0,0,0,0
1135,58.29,1.78,8.24,3.93,26.37,0,0,0.9,0,0,0,0,0.1,0,0,0,0,0,0,0.39,0,0,0,0,0,0
1149,59.23,1.79,8.05,3.85,25.22,0,0,0.9,0,0,0,0,0.1,0,0,0,0,0,0,0.86,0,0,0,0,0,0
1121,58.77,2.68,8.06,3.94,24.69,0,0,0.9,0,0,0,0,0.1,0,0,0,0,0,0,0.86,0,0,0,0,0,0
1155,61.37,0,7.82,3.8,24.22,0,1.85,0,0,0,0,0,0.1,0,0,0,0,0,0,0.84,0,0,0,0,0,0
1192,60.9,0,7.4,2.59,26.73,0,1.23,0.3,0,0,0,0,0,0,0,0,0,0,0,0.85,0,0,0,0,0,0
1160,60.64,0,7.35,3.82,25.28,0,2.44,0,0,0,0,0,0.09,0,0,0,0,0,0,0.38,0,0,0,0,0,0
990,29.74,32.39,1.72,0,15.48,1.63,11.18,0,0,0,0,0,0,0,0,0.03,4.61,3.22,0,0,0,0,0,0,0,0
940,27.68,28.77,2.6,0.94,4.04,1.97,20.24,3.66,1.61,1.86,1.46,0,0,0,0,0,2.9,2.19,0.08,0,0,0,0,0,0,0
955,31.69,30.38,1.98,0,3.74,4.54,16.29,2.71,0,0,1.46,0,0,0,0,0.03,4.15,3.03,0,0,0,0,0,0,0,0
960,34.62,34.11,1.56,0,6.82,2.08,13.34,0,0,0,0,0,0,0,0,0,3.08,2.73,0.17,0,1.49,0,0,0,0,0
960,38.57,31.47,2.08,0,0,1.66,12.79,3.43,1.35,0,0,0,0,0,0,0.03,4.46,3.05,0.18,0,0.83,0,0,0,0,0.1
955,36.14,26.74,2.28,0,6.92,3.04,17.91,0,0,0,0,0,0,0,0,0.03,3.33,2.35,0,0,1.26,0,0,0,0,0
950,37.92,26.82,2.14,0,6.24,3.3,15.62,0.63,0,0,0,0,0,0,0,0.03,3.2,2.08,0,0,2.02,0,0,0,0,0
935,37.93,31.31,3.38,4.18,3.68,1.6,9.99,2.1,0,0,0,0,0,0,0,0,2.49,2.41,0,0,0.93,0,0,0,0,0
945,39.84,26.31,2.04,0,2.74,1.2,16.49,2.48,0,1.7,0,0,0,0,0,0,3.66,2.02,0.08,0,1.44,0,0,0,0,0
960,44.13,27.15,1.12,0.57,2.72,1.54,13.52,3.07,0.4,0,0,0,0,0,0,0,3.2,2.06,0,0,0.31,0,0,0,0,0.21
858,71.1,0,2.01,0,0,4.29,0,8.79,5.86,0.43,6.08,0,0,0,0,0.05,0,0,0,0.35,0.92,0.12,0,0,0,0
860,71.6,0,1.52,0.17,0,4.04,0,8.63,5.76,0.43,6.25,0,0,0,0,0.05,0,0,0,0.35,1.03,0.12,0,0.05,0,0
854,71.42,0,1.73,0,0.25,4.18,0,8.87,5.61,0.26,6.19,0,0,0,0,0.05,0,0,0,0.35,0.97,0.12,0,0,0,0
855,71.07,0,1.66,0.35,0.38,4.14,0,8.52,5.99,0.09,6.19,0,0,0,0,0.05,0,0,0,0.35,1.09,0.12,0,0,0,0
851,71.54,0,1.87,0,0,4.23,0,9.1,5.54,0.09,6.19,0,0,0,0,0.05,0,0,0,0.35,0.92,0.12,0,0,0,0
785,63.31,3.31,2.12,0,0.51,4.7,11.58,3.95,0.76,0,7.37,0,0,0,0,0.02,2.37,0,0,0,0,0,0,0,0,0
746,57.4,9.68,0.93,0,0,3.65,17.8,3.48,0,0,4.88,0,0,0,0,0.05,2.13,0,0,0,0,0,0,0,0,0
901,58.89,10.99,0.68,0,0,3.45,15.12,2.47,0,1.03,3.62,0,0,0,0,0.05,1.54,0.86,0,0,1.3,0,0,0,0,0
1102,69.67,9.64,10.39,0.16,9.15,0.04,0,0,0,0,0.51,0,0,0.4,0,0,0,0,0,0,0,0,0.04,0,0,0
1050,66.94,11.14,10.83,3.26,6.91,0.21,0,0,0,0,0.32,0,0,0,0,0.23,0,0,0,0,0.16,0,0,0,0,0
1090,68.19,9.5,11.47,0,9.3,1.13,0,0,0,0,0.19,0,0,0.17,0,0,0,0,0,0,0.05,0,0,0,0,0
1050,69.46,9.75,9.76,0,9.17,0.13,0,0,0,0,1.4,0,0,0.33,0,0,0,0,0,0,0,0,0,0,0,0
1050,71.55,8.66,7.87,0,11.67,0.04,0,0,0,0,0.06,0,0,0,0,0.15,0,0,0,0,0,0,0,0,0,0
1050,65.62,9.55,11.74,0,11.86,0.43,0,0,0,0,0.64,0,0,0,0,0.16,0,0,0,0,0,0,0,0,0,0
1170,69.64,12.34,9.72,0,7.07,0.43,0,0,0,0,0.64,0,0,0,0,0.16,0,0,0,0,0,0,0,0,0,0
828,71.83,0,1.44,0,0,3.38,0,9.03,5.87,0.43,6.14,0,0,0,0,0.05,0,0,0,0.35,1.36,0.12,0,0,0,0
838,71.67,0,1.58,0.17,0,3.47,0,8.59,5.95,0.86,5.95,0,0,0,0,0.05,0,0,0,0.35,1.19,0.12,0,0.05,0,0
838,71.37,0,1.51,0,0.25,3.94,0,9.06,5.36,0.86,6.16,0,0,0,0,0.05,0,0,0,0.35,0.97,0.12,0,0,0,0
839,71.45,0,1.44,0.35,0.37,3.6,0,8.91,6.01,0.09,6.01,0,0,0,0,0.05,0,0,0,0.35,1.25,0.12,0,0,0,0
840,71.87,0,1.45,0,0,3.94,0,8.84,5.81,0.43,6.23,0,0,0,0,0.05,0,0,0,0.35,0.91,0.12,0,0,0,0
851,49.45,12.61,0.28,0,4.13,3.53,15.28,1.7,0,3.88,6.78,0,0,0,0,0,1.62,0.74,0,0,0,0,0,0,0,0
760,51.54,14.45,2.24,0,0,3.85,17.73,3.46,0,0,5.18,0,0,0,0,0.05,1.5,0,0,0,0,0,0,0,0,0
759,53.3,11.46,0.91,3.3,0,2.95,15.56,2.9,0.49,0,4.17,0,0,0,0,0.05,1.08,0,0,0,3.78,0,0,0,0.05,0
787,44.7,24,0.46,0,0,3.18,15.66,2.7,0,2.87,4.58,0,0,0,0,0.05,1.09,0,0,0.17,0.54,0,0,0,0,0
800,52.32,18.07,0.61,0,0,3.65,6.5,1.25,0.33,6.39,5.84,0,0,0,0,0.03,2.5,0.75,0,0,1.76,0,0,0,0,0
975,54.34,13.19,1.08,0,0.81,3.54,15.36,3.86,0,3.97,3.12,0,0,0,0,0.04,0.69,0,0,0,0,0,0,0,0,0
1007,55.12,11.51,0.06,0,0.35,0.78,21.95,0.11,0,4.48,0,0,0,0,0,0,3.17,0,0,0,2.47,0,0,0,0,0
846,59.29,11.26,0.7,0,0,1.31,17.56,3.66,0,1.03,1.56,0,0,0,0,0.02,2.03,0,0,0,1.58,0,0,0,0,0
1015,48.97,11.16,1.12,0,0,0,23.88,3.8,0,4.7,4,0,0,0,0,0,2.25,0,0.12,0,0,0,0,0,0,0
1010,52.57,13.84,1.38,0,0,3.44,16.72,1.82,0,5.96,0,0,0,0,0,0.05,3.02,0,0,0,1.2,0,0,0,0,0
850,71.96,0,1.38,0,0,4.04,0,8.41,5.91,0.43,6.05,0,0,0,0,0.02,0,0,0,0.44,1.14,0.12,0.05,0.05,0,0
847,71.26,0,1.74,0,0.25,4.15,0,8.23,6.08,0.43,6.42,0,0,0,0,0.05,0,0,0,0.35,0.69,0.12,0.23,0,0,0
840,71.68,0,1.11,0.35,0.37,3.92,0,9.12,5.41,0.26,5.94,0,0,0,0,0.07,0,0,0,0.26,1.26,0.2,0.05,0,0,0
840,71.37,0,1.53,0,0,4.07,0,8.7,5.8,0.17,6.1,0,0,0,0,0.05,0,0,0,0.36,0.92,0.12,0.71,0.1,0,0
840,70.97,0,1.11,0.35,0.25,3.69,0,9.13,5.41,0.26,5.8,0,0,0,0,0.02,0,0,0,0.44,1.03,0.08,1.41,0.05,0,0
835,70.93,0,1.54,0,0,3.73,0,8.54,5.92,0.62,5.73,0,0,0,0,0.07,0,0,0,0.27,0.58,0.17,1.9,0,0,0
940,5.28,47.08,0,0,0,0,0,0,0,32.48,0,0,0,0,0,0,12.04,0,0,0,2.92,0,0,0,0.2,0
1010,7.83,39.04,0,0,0,0,0,0,0,41.1,0,0,0,0,0,0,12.03,0,0,0,0,0,0,0,0,0
1010,1.79,52.44,0,0,0,0,0,0,0,29.95,0,0,0,0,2.38,0,11.53,0,0,0,1.83,0,0,0,0.08,0
970,6.13,42.31,0,0,0,0,0,0,0,37.48,0,0,0,0,0,0,11.95,0,0,0,2.13,0,0,0,0,0
1030,8.66,43.38,0,0,0,0,0,0,0,35.82,0,0,0,0,0,0,12.14,0,0,0,0,0,0,0,0,0
1040,0,49.85,0,0,0,0,0,0,0,28.42,0,0,0,0,0,0,14.2,0.96,0,0,6.57,0,0,0,0,0
1030,9.63,47.77,0,0,3.44,0.31,0,0,0,26.06,0,0,0,0,0,0,8.88,0,0,0,3.91,0,0,0,0,0
1020,3.26,47.87,0,0.49,0,0,0.16,1.19,0,36.12,0,0,0,0,0,0,9.32,0,0,0,1.59,0,0,0,0,0
1040,65.53,0,5.54,4.38,3.15,3.91,1.18,2.85,5.99,0,4.43,0,0,0,0,0,0,0,0,0.18,2.86,0,0,0,0,0
1317,68.87,0,10.54,0,20.59,0,0,0,0,0,0,0,0,0,0,0,0,0,0,0,0,0,0,0,0,0
1355,70.89,0,11.19,0,17.92,0,0,0,0,0,0,0,0,0,0,0,0,0,0,0,0,0,0,0,0,0
1386,72.92,0,11.85,0,15.23,0,0,0,0,0,0,0,0,0,0,0,0,0,0,0,0,0,0,0,0,0
1411,71.79,0,12.88,0,15.33,0,0,0,0,0,0,0,0,0,0,0,0,0,0,0,0,0,0,0,0,0
1432,70.64,0,13.93,0,15.43,0,0,0,0,0,0,0,0,0,0,0,0,0,0,0,0,0,0,0,0,0
1449,65.89,0,18.26,0,15.85,0,0,0,0,0,0,0,0,0,0,0,0,0,0,0,0,0,0,0,0,0
1427,65.47,0,18.14,2.18,14.21,0,0,0,0,0,0,0,0,0,0,0,0,0,0,0,0,0,0,0,0,0
1411,65.48,0,18.15,2.18,12.19,0,0,0,0,0,2,0,0,0,0,0,0,0,0,0,0,0,0,0,0,0
1416,65.89,0,18.26,0,11.85,4,0,0,0,0,0,0,0,0,0,0,0,0,0,0,0,0,0,0,0,0
1394,65.89,0,18.26,0,9.85,6,0,0,0,0,0,0,0,0,0,0,0,0,0,0,0,0,0,0,0,0
1400,62.99,0,16.92,0,12.37,5.93,0,0,0,0,0,0,0,0,0,0,0,0,0,0,1.79,0,0,0,0,0
1164,59.26,0,8.01,3.91,26.97,0,0,0.9,0,0,0,0,0.1,0,0,0,0,0,0,0.85,0,0,0,0,0,0
1158,61.64,0,7.47,3.88,25.71,0,0.82,0,0,0,0,0,0.09,0,0,0,0,0,0,0.39,0,0,0,0,0,0
1159,61.03,0,7.78,4.73,24.11,0,1.86,0,0,0,0,0,0.1,0,0,0,0,0,0,0.39,0,0,0,0,0,0
1146,59.57,0,8.03,3.81,25.52,0,1.85,0,0,0.75,0,0,0.09,0,0,0,0,0,0,0.38,0,0,0,0,0,0
1140,62.18,0,7.93,3.23,24.54,0,0.93,0,0,0.34,0,0,0,0,0,0,0,0,0,0.85,0,0,0,0,0,0
1175,60.33,0,7.24,5.19,24.66,0,0,0.89,0,0.76,0,0,0.08,0,0,0,0,0,0,0.85,0,0,0,0,0,0
1145,60.08,0.88,7.86,3.59,25.17,0,1.87,0,0.06,0,0,0,0.11,0,0,0,0,0,0,0.38,0,0,0,0,0,0
1145,59.31,0.87,7.62,3.79,25.65,0,1.83,0,0,0,0,0,0.09,0,0,0,0,0,0,0.84,0,0,0,0,0,0
1133,59.3,0.88,7.96,3.8,25.74,0,1.85,0,0,0,0,0,0.09,0,0,0,0,0,0,0.38,0,0,0,0,0,0
1140,59.58,0.88,7.66,3.8,25.77,0,1.84,0,0,0,0,0,0.09,0,0,0,0,0,0,0.38,0,0,0,0,0,0
1135,59.4,0.88,7.96,3.8,25.64,0,1.85,0,0,0,0,0,0.09,0,0,0,0,0,0,0.38,0,0,0,0,0,0
1153,60.52,0.88,7.46,3.04,25.78,0,1.85,0,0,0,0,0,0.09,0,0,0,0,0,0,0.38,0,0,0,0,0,0
1152,59.9,0.88,7.41,3.79,25.71,0,1.84,0,0,0,0,0,0.09,0,0,0,0,0,0,0.38,0,0,0,0,0,0
1151,59.54,1.05,7.4,3.79,25.84,0,1.84,0,0.05,0,0,0,0.11,0,0,0,0,0,0,0.38,0,0,0,0,0,0
1194,61.3,0,7.37,2.79,26.79,0,0,0.9,0,0,0,0,0.08,0,0,0,0,0,0,0.77,0,0,0,0,0,0
1130,65.28,0,10.88,4.18,6.13,0,0,10.36,3.17,0,0,0,0,0,0,0,0,0,0,0,0,0,0,0,0,0
1080,66.01,0,10.93,0,9.35,0,0,10.58,3.13,0,0,0,0,0,0,0,0,0,0,0,0,0,0,0,0,0
1075,66.63,0,10.95,0,8.19,0,0,11.02,3.21,0,0,0,0,0,0,0,0,0,0,0,0,0,0,0,0,0
1065,67.3,0,10.96,0,7.04,0,0,11.35,3.35,0,0,0,0,0,0,0,0,0,0,0,0,0,0,0,0,0
1060,68.68,0,10.47,0,6.77,0,0,10.88,3.2,0,0,0,0,0,0,0,0,0,0,0,0,0,0,0,0,0
1075,69.99,0,10.04,0,6.51,0,0,10.41,3.05,0,0,0,0,0,0,0,0,0,0,0,0,0,0,0,0,0
1080,69.81,0,9.97,0,6.62,0,0,10.83,2.77,0,0,0,0,0,0,0,0,0,0,0,0,0,0,0,0,0
1085,69.3,0,10.53,0,5.84,0,0,11.41,2.92,0,0,0,0,0,0,0,0,0,0,0,0,0,0,0,0,0
1090,66.32,0,10.93,0,8.76,0,0,10.79,3.2,0,0,0,0,0,0,0,0,0,0,0,0,0,0,0,0,0
1020,66.15,0,10.9,0,8.74,0,0,11.5,2.71,0,0,0,0,0,0,0,0,0,0,0,0,0,0,0,0,0
1150,73.86,9.98,7.98,0,7.98,0,0,0,0,0,0,0,0,0.2,0,0,0,0,0,0,0,0,0,0,0,0
1165,73.85,9.98,7.98,2,5.99,0,0,0,0,0,0,0,0,0.2,0,0,0,0,0,0,0,0,0,0,0,0
1300,73.31,0,11.97,1.92,0,0.34,7.44,0.16,0.14,1.28,0,0,0,0.26,0,0,0,0,0,2.5,0.68,0,0,0,0,0
1250,73.34,0,11.96,1.91,0,0.34,7.43,0.16,0.14,1.28,0,0,0,0.26,0,0,0,0,0,2.66,0.52,0,0,0,0,0
1300,72.72,0,12.52,1.92,0,0.34,7.46,0.16,0.14,1.29,0,0,0,0.26,0,0,0,0,0,2.51,0.68,0,0,0,0,0
1300,72.53,0,12.68,1.93,0,0.34,7.47,0.18,0.13,1.29,0,0,0,0.26,0,0,0,0,0,2.51,0.68,0,0,0,0,0
1080,13.9,23.82,0,0,0,13.85,0,0,0,11.16,0,0,0,0,0,0,13.99,0,0,14.25,7.21,0,0,0,1.82,0
1100,14.1,24.15,0,0,0,15.46,0,0,0,4.25,0,0,0,0,0,0,14.19,0,0,20.09,4.48,0,0,0,3.28,0
1150,13.73,19.14,0,0,0,13.24,0,0,0,4.68,0,0,0,0,0,0,13.24,0,0,25.42,7.21,0,0,0,3.34,0
1090,20.83,23.38,0,0,0,13.88,0,0,0,4.61,0,0,0,0,0,0,14.21,0,0,14.1,7.11,0,0,0,1.88,0
1150,12.91,14.86,0,0,0,13.07,0,0,0,3.97,0,0,0,0,0,0,13.49,0,0,30.75,6.82,0,0,0,4.13,0
1090,14,24.36,0,0,0,27.36,0,0,0,4.1,0,0,0,0,0,0,13.77,0,0,8.36,7.05,0,0,0,1,0
1050,0,47.67,0,0,0,0,0,0,0,8.86,0,0,0,0,0,0,17.72,0,0,9.03,5.86,0,0,0,9.23,1.63
1080,13.95,24.07,0,0,0,13.91,0,0,0,4.21,0,0,0,0,0,0,14.11,0,0,21.3,5.87,0,0,0,2.58,0
681,0,0,20.49,0,0,0,0,41.03,0,0,0,0,0,0,0,0,0,0,0,0,0,0,0,38.48,0,0
758,0,0,15.01,0,0,0,0,48.14,0,0,0,0,0,0,0,0,0,0,0,0,0,0,0,36.85,0,0
758,0,0,19.14,0,0,0,0,42.28,0,0,0,0,0,0,0,0,0,0,0,0,0,0,0,38.58,0,0
749,0,0,18.19,0,0,0,0,42.27,0,0,0,0,0,0,0,0,0,0,0,0,0,0,0,39.54,0,0
1420,40.13,0,2.78,14.08,43.01,0,0,0,0,0,0,0,0,0,0,0,0,0,0,0,0,0,0,0,0,0
1370,38.59,0,5.69,14.38,41.34,0,0,0,0,0,0,0,0,0,0,0,0,0,0,0,0,0,0,0,0,0
1400,36.97,0,8.72,14.7,39.61,0,0,0,0,0,0,0,0,0,0,0,0,0,0,0,0,0,0,0,0,0
1480,33.45,0,5.67,14.33,46.55,0,0,0,0,0,0,0,0,0,0,0,0,0,0,0,0,0,0,0,0,0
1460,32.03,0,8.69,14.65,44.63,0,0,0,0,0,0,0,0,0,0,0,0,0,0,0,0,0,0,0,0,0
740,0,0,20.5,0,0,0,0,41,0,0,0,0,0,0,0,0,0,0,0,0,0,0,0,38.5,0,0
777,0,0,19.98,0,0,0,0,39.97,0,0,0,0,2.53,0,0,0,0,0,0,0,0,0,0,37.52,0,0
782,0,0,19.75,0,0,0,0,39.5,0,0,0,0,3.66,0,0,0,0,0,0,0,0,0,0,37.09,0,0
825,0,0,19.52,0,0,0,0,39.05,0,0,0,0,4.76,0,0,0,0,0,0,0,0,0,0,36.67,0,0
860,0,0,19.27,0,0,0,0,38.53,0,0,0,0,6.02,0,0,0,0,0,0,0,0,0,0,36.18,0,0
816,0,8.59,17.61,0,0,0,0,35.22,0,0,0,0,5.5,0,0,0,0,0,0,0,0,0,0,33.08,0,0
1217,65.02,0,8.99,0,25.99,0,0,0,0,0,0,0,0,0,0,0,0,0,0,0,0,0,0,0,0,0
1217,64.91,0,8.99,0,26.1,0,0,0,0,0,0,0,0,0,0,0,0,0,0,0,0,0,0,0,0,0
1201,64.94,0,9.06,0,26,0,0,0,0,0,0,0,0,0,0,0,0,0,0,0,0,0,0,0,0,0
1188,64.77,0,8.93,0,26.3,0,0,0,0,0,0,0,0,0,0,0,0,0,0,0,0,0,0,0,0,0
1191,64.8,0,8.99,0,26.21,0,0,0,0,0,0,0,0,0,0,0,0,0,0,0,0,0,0,0,0,0
1195,64.83,0,9.06,0,26.11,0,0,0,0,0,0,0,0,0,0,0,0,0,0,0,0,0,0,0,0,0
1203,64.76,0,9.12,0,26.12,0,0,0,0,0,0,0,0,0,0,0,0,0,0,0,0,0,0,0,0,0
1266,61.96,0,7.61,0,30.43,0,0,0,0,0,0,0,0,0,0,0,0,0,0,0,0,0,0,0,0,0
1218,62.75,0,9.24,0,28.01,0,0,0,0,0,0,0,0,0,0,0,0,0,0,0,0,0,0,0,0,0
1267,61.97,0,9.9,0,28.13,0,0,0,0,0,0,0,0,0,0,0,0,0,0,0,0,0,0,0,0,0
1285,61.02,0,10.23,0,28.75,0,0,0,0,0,0,0,0,0,0,0,0,0,0,0,0,0,0,0,0,0
1241,60.01,0,9.23,0,30.76,0,0,0,0,0,0,0,0,0,0,0,0,0,0,0,0,0,0,0,0,0
1269,57.66,0,10.04,0,32.3,0,0,0,0,0,0,0,0,0,0,0,0,0,0,0,0,0,0,0,0,0
1390,64.94,0,2.94,0,32.12,0,0,0,0,0,0,0,0,0,0,0,0,0,0,0,0,0,0,0,0,0
1336,66.22,0,5.4,0,28.38,0,0,0,0,0,0,0,0,0,0,0,0,0,0,0,0,0,0,0,0,0
1294,60.63,0,10.56,0,28.81,0,0,0,0,0,0,0,0,0,0,0,0,0,0,0,0,0,0,0,0,0
1350,59.48,0,14.21,0,26.31,0,0,0,0,0,0,0,0,0,0,0,0,0,0,0,0,0,0,0,0,0
1190,64.77,0,8.97,0.78,25.48,0,0,0,0,0,0,0,0,0,0,0,0,0,0,0,0,0,0,0,0,0
1258,61.83,0,7.59,0.77,29.81,0,0,0,0,0,0,0,0,0,0,0,0,0,0,0,0,0,0,0,0,0
1228,59.88,0,9.21,0.78,30.13,0,0,0,0,0,0,0,0,0,0,0,0,0,0,0,0,0,0,0,0,0
1271,57.53,0,10.02,0.78,31.67,0,0,0,0,0,0,0,0,0,0,0,0,0,0,0,0,0,0,0,0,0
1280,49.6,0,0,0,28,0,0,22.4,0,0,0,0,0,0,0,0,0,0,0,0,0,0,0,0,0,0
1275,50,0,0,0,25.6,0,0,24.4,0,0,0,0,0,0,0,0,0,0,0,0,0,0,0,0,0,0
725,0,0,0,0,0,20.17,11.87,13.58,4.38,10.48,0,0,0,0,0,0,0,0,0.7,0,0,0,0,36.03,2.79,0
750,0,1.39,0,0,0,22.68,10.49,10.51,4.34,13.86,0,0,0,0,0,0,0,0,0.69,0,0,0,0,36.04,0,0
785,0,1.4,0,0,0,20.17,10.48,11.49,4.38,13.97,0,0,0,0,0,0,0,0,0.7,0,0,0,0,36.01,1.4,0
750,0,1.5,0,0,0,23,10.4,10.4,4,14,0,0,0,0,0,0,0,0,0.7,0,0,0,0,36,0,0
785,0,1.5,0,0,0,23,14.4,10.4,0,14,0,0,0,0,0,0,0,0,0.7,0,0,0,0,36,0,0
750,0,1.5,0,0,2,23,10.4,10.4,4,12,0,0,0,0,0,0,0,0,0.7,0,0,0,0,36,0,0
750,0,1.5,0,2,0,23,10.4,10.4,4,12,0,0,0,0,0,0,0,0,0.7,0,0,0,0,36,0,0
1030,0,56.5,0,0,0,0,0.82,0,0,15.71,0,0,0,0,5.12,0,14.95,0,0,0,6.62,0,0,0,0.14,0.14
1020,0,56.73,0,0,0,0,2.03,0,0,14.18,0,0,0,0,5.22,0,14.92,0,0,0,6.41,0,0,0,0.37,0.14
1030,6.03,51.18,0,0,0,0,0.81,0,0,15.29,0,0,0,0,5.35,0,14.83,0,0,0,6.37,0,0,0,0,0.14
1030,6.03,51.21,0,0,0,0,0.81,0,0,15.29,0,0,0,0,5.08,0,14.84,0,0,0,6.37,0,0,0,0.23,0.14
1030,5.97,50.7,0,0,0,0,0.8,0,0,16.46,0,0,0,0,5.14,0,14.28,0,0,0,6.31,0,0,0,0.18,0.16
1030,5.99,50.79,0,0,0,0,2.01,0,0,14.73,0,0,0,0,5.31,0,14.72,0,0.13,0,6.32,0,0,0,0,0
900,0,1.9,1.89,0,5.55,19.71,0,12.77,0,13.4,4.74,0,0,0,0,0,0,0,0.93,0,0,0,0,39.11,0,0
900,0,1.92,2.03,0,3.26,18.26,0,12.77,0,13.76,4.7,0,0,0,0,0,0,0,0.94,0,0,0,0,42.36,0,0
900,0,1.87,1.86,0,2.96,18.2,0,17.18,0,13.23,5.49,0,0,0,0,0,0,0,0.89,0,0,0,0,38.32,0,0
900,0,1.67,1.83,0,2.91,18.84,0,18.23,0,12.88,5.74,0,0,0,0,0,0,0,0.4,0,0,0,0,37.5,0,0
900,0,1.68,1.84,0,0,23.18,0,18.55,0,18.01,0,0,0,0,0,0,0,0,0.13,0,0,0,0,36.61,0,0
900,0,1.69,1.84,0,0,24.66,0,18.57,0,18.04,0,0,0,0,0,0,0,0,0.13,0,0,0,0,35.07,0,0
900,0,0.82,1.79,0,0,18.97,0,18.04,0,24.25,0,0,0,0,0,0,0,0,0.12,0,0,0,0,36.01,0,0
900,0,1.58,1.73,0,0,14.87,0,17.42,0,29.91,0,0,0,0,0,0,0,0,0.12,0,0,0,0,34.37,0,0
900,0,1.54,1.68,0,0,11.08,0,16.9,0,35.33,0,0,0,0,0,0,0,0,0.11,0,0,0,0,33.36,0,0
900,0,1.46,1.77,0,0,14.72,0,17.3,0,16.64,13.95,0,0,0,0,0,0,0,0.12,0,0,0,0,34.04,0,0
877,42.12,17.47,1.44,0,9.47,4.01,18.26,3.61,0,0,0,0,0,0,0,0.02,3.6,0,0,0,0,0,0,0,0,0
858,47.15,17.9,1.05,0,6.98,3.62,15.72,2.41,0,0,1.44,0,0,0,0,0.02,3.71,0,0,0,0,0,0,0,0,0
964,42.71,18.71,0.81,0,8.99,3.24,14.61,3.04,0,0,2.55,0,0,0,0,0.03,5.15,0,0.16,0,0,0,0,0,0,0
900,0,1.82,0,7.27,7.27,36.36,3.64,0,0,3.64,0,0,0,0,0,0,0,0,0,0,0,0,0,40,0,0
930,0,1.82,0,7.27,3.64,36.36,3.64,0,0,7.27,0,0,0,0,0,0,0,0,0,0,0,0,0,40,0,0
880,0,3.77,1.89,3.77,3.77,37.74,7.55,0,0,3.77,0,0,0,0,0,0,0,0,0,0,0,0,0,37.74,0,0
870,0,1.85,1.85,7.41,3.7,37.04,5.56,0,0,3.7,0,0,0,0,0,0,0,0,0,0,0,0,0,38.89,0,0
880,0,1.87,1.87,7.46,3.73,35.82,7.46,0,0,3.73,0,0,0,0,0,0,0,0.75,0,0,0,0,0,37.31,0,0
880,0,1.89,1.89,7.58,3.79,36.36,7.58,0,0,2.27,0,0,0,0,0,0,0,0.76,0,0,0,0,0,37.88,0,0
870,0,1.87,1.87,3.73,3.73,35.82,7.46,0,0,7.46,0,0,0,0,0,0,0,0.75,0,0,0,0,0,37.31,0,0
