Repository: you0514w/youyou

File: Expansion Coeff.csv (part 6 of 83)
Expansion Coeff (Typical) ( 10-7/K ),SiO2,B2O3,Al2O3,MgO,CaO,BaO,Li2O,Na2O,K2O,Rb2O,Ag2O,Cs2O,Tl2O,MnO,FeO,CoO,NiO,CuO,ZnO,SrO,CdO,PbO,SnO,Cr2O3,Fe2O3,Ga2O3,As2O3,Y2O3,In2O3,Sb2O3,La2O3,Nd2O3,Gd2O3,TiO2,MnO2,GeO2,ZrO2,CeO2,SnO2,TeO2,P2O5,V2O5,Nb2O5,Ta2O5,MoO3,WO3
74,0,26,0,0,0,0,0,0,0,0,0,0,0,0,0,0,0,0,0,0,0,74,0,0,0,0,0,0,0,0,0,0,0,0,0,0,0,0,0,0,0,0,0,0,0,0
55.7,0,70.7,0,0,29.3,0,0,0,0,0,0,0,0,0,0,0,0,0,0,0,0,0,0,0,0,0,0,0,0,0,0,0,0,0,0,0,0,0,0,0,0,0,0,0,0,0
57.8,0,68.6,0,0,31.4,0,0,0,0,0,0,0,0,0,0,0,0,0,0,0,0,0,0,0,0,0,0,0,0,0,0,0,0,0,0,0,0,0,0,0,0,0,0,0,0,0
63.2,0,65.1,0,0,34.9,0,0,0,0,0,0,0,0,0,0,0,0,0,0,0,0,0,0,0,0,0,0,0,0,0,0,0,0,0,0,0,0,0,0,0,0,0,0,0,0,0
63.6,0,62.9,0,0,37.1,0,0,0,0,0,0,0,0,0,0,0,0,0,0,0,0,0,0,0,0,0,0,0,0,0,0,0,0,0,0,0,0,0,0,0,0,0,0,0,0,0
57.9,0,78.6,0,0,0,0,0,0,0,0,0,0,0,0,0,0,0,0,0,21.4,0,0,0,0,0,0,0,0,0,0,0,0,0,0,0,0,0,0,0,0,0,0,0,0,0,0
57.7,0,78.2,0,0,0,0,0,0,0,0,0,0,0,0,0,0,0,0,0,21.8,0,0,0,0,0,0,0,0,0,0,0,0,0,0,0,0,0,0,0,0,0,0,0,0,0,0
58.5,0,74,0,0,0,0,0,0,0,0,0,0,0,0,0,0,0,0,0,26,0,0,0,0,0,0,0,0,0,0,0,0,0,0,0,0,0,0,0,0,0,0,0,0,0,0
60.1,0,73.1,0,0,0,0,0,0,0,0,0,0,0,0,0,0,0,0,0,26.9,0,0,0,0,0,0,0,0,0,0,0,0,0,0,0,0,0,0,0,0,0,0,0,0,0,0
63.4,0,71.5,0,0,0,0,0,0,0,0,0,0,0,0,0,0,0,0,0,28.5,0,0,0,0,0,0,0,0,0,0,0,0,0,0,0,0,0,0,0,0,0,0,0,0,0,0
67.1,0,69.5,0,0,0,0,0,0,0,0,0,0,0,0,0,0,0,0,0,30.5,0,0,0,0,0,0,0,0,0,0,0,0,0,0,0,0,0,0,0,0,0,0,0,0,0,0
72,0,66.7,0,0,0,0,0,0,0,0,0,0,0,0,0,0,0,0,0,33.3,0,0,0,0,0,0,0,0,0,0,0,0,0,0,0,0,0,0,0,0,0,0,0,0,0,0
68.7,0,82.7,0,0,0,17.3,0,0,0,0,0,0,0,0,0,0,0,0,0,0,0,0,0,0,0,0,0,0,0,0,0,0,0,0,0,0,0,0,0,0,0,0,0,0,0,0
61.9,0,79.9,0,0,0,20.1,0,0,0,0,0,0,0,0,0,0,0,0,0,0,0,0,0,0,0,0,0,0,0,0,0,0,0,0,0,0,0,0,0,0,0,0,0,0,0,0
64.3,0,76.3,0,0,0,23.7,0,0,0,0,0,0,0,0,0,0,0,0,0,0,0,0,0,0,0,0,0,0,0,0,0,0,0,0,0,0,0,0,0,0,0,0,0,0,0,0
65.9,0,72.9,0,0,0,27.1,0,0,0,0,0,0,0,0,0,0,0,0,0,0,0,0,0,0,0,0,0,0,0,0,0,0,0,0,0,0,0,0,0,0,0,0,0,0,0,0
68.2,0,71,0,0,0,29,0,0,0,0,0,0,0,0,0,0,0,0,0,0,0,0,0,0,0,0,0,0,0,0,0,0,0,0,0,0,0,0,0,0,0,0,0,0,0,0
73.7,0,68.3,0,0,0,31.7,0,0,0,0,0,0,0,0,0,0,0,0,0,0,0,0,0,0,0,0,0,0,0,0,0,0,0,0,0,0,0,0,0,0,0,0,0,0,0,0
78.6,0,64,0,0,0,36,0,0,0,0,0,0,0,0,0,0,0,0,0,0,0,0,0,0,0,0,0,0,0,0,0,0,0,0,0,0,0,0,0,0,0,0,0,0,0,0
37.1,0,44,0,0,0,0,0,0,0,0,0,0,0,0,0,0,0,0,56,0,0,0,0,0,0,0,0,0,0,0,0,0,0,0,0,0,0,0,0,0,0,0,0,0,0,0
37.4,0,40.2,0,0,0,0,0,0,0,0,0,0,0,0,0,0,0,0,59.8,0,0,0,0,0,0,0,0,0,0,0,0,0,0,0,0,0,0,0,0,0,0,0,0,0,0,0
69.1,0,66.7,0,0,0,0,0,0,0,0,0,0,0,0,0,0,0,0,0,0,0,33.3,0,0,0,0,0,0,0,0,0,0,0,0,0,0,0,0,0,0,0,0,0,0,0,0
74.5,0,57,0,0,0,0,0,0,0,0,0,0,0,0,0,0,0,0,0,0,0,43,0,0,0,0,0,0,0,0,0,0,0,0,0,0,0,0,0,0,0,0,0,0,0,0
88.3,0,50,0,0,0,0,0,0,0,0,0,0,0,0,0,0,0,0,0,0,0,50,0,0,0,0,0,0,0,0,0,0,0,0,0,0,0,0,0,0,0,0,0,0,0,0
99.5,0,33.3,0,0,0,0,0,0,0,0,0,0,0,0,0,0,0,0,0,0,0,66.7,0,0,0,0,0,0,0,0,0,0,0,0,0,0,0,0,0,0,0,0,0,0,0,0
59.6,0,80,0,0,0,0,0,0,0,0,0,0,0,0,0,0,0,0,0,20,0,0,0,0,0,0,0,0,0,0,0,0,0,0,0,0,0,0,0,0,0,0,0,0,0,0
74.1,0,70,0,0,0,0,0,0,0,0,0,0,0,0,0,0,0,0,0,30,0,0,0,0,0,0,0,0,0,0,0,0,0,0,0,0,0,0,0,0,0,0,0,0,0,0
61.7,0,80,0,0,0,20,0,0,0,0,0,0,0,0,0,0,0,0,0,0,0,0,0,0,0,0,0,0,0,0,0,0,0,0,0,0,0,0,0,0,0,0,0,0,0,0
86.8,0,60,0,0,0,40,0,0,0,0,0,0,0,0,0,0,0,0,0,0,0,0,0,0,0,0,0,0,0,0,0,0,0,0,0,0,0,0,0,0,0,0,0,0,0,0
138,0,96.5,0,0,0,0,0,0,0,0,0,0,0,0,0,0,0,0,0,0,0,3.5,0,0,0,0,0,0,0,0,0,0,0,0,0,0,0,0,0,0,0,0,0,0,0,0
129,0,94.6,0,0,0,0,0,0,0,0,0,0,0,0,0,0,0,0,0,0,0,5.4,0,0,0,0,0,0,0,0,0,0,0,0,0,0,0,0,0,0,0,0,0,0,0,0
125,0,92.4,0,0,0,0,0,0,0,0,0,0,0,0,0,0,0,0,0,0,0,7.6,0,0,0,0,0,0,0,0,0,0,0,0,0,0,0,0,0,0,0,0,0,0,0,0
112,0,90,0,0,0,0,0,0,0,0,0,0,0,0,0,0,0,0,0,0,0,10,0,0,0,0,0,0,0,0,0,0,0,0,0,0,0,0,0,0,0,0,0,0,0,0
89,0,87.4,0,0,0,0,0,0,0,0,0,0,0,0,0,0,0,0,0,0,0,12.6,0,0,0,0,0,0,0,0,0,0,0,0,0,0,0,0,0,0,0,0,0,0,0,0
83,0,85.3,0,0,0,0,0,0,0,0,0,0,0,0,0,0,0,0,0,0,0,14.7,0,0,0,0,0,0,0,0,0,0,0,0,0,0,0,0,0,0,0,0,0,0,0,0
75,0,82.1,0,0,0,0,0,0,0,0,0,0,0,0,0,0,0,0,0,0,0,17.9,0,0,0,0,0,0,0,0,0,0,0,0,0,0,0,0,0,0,0,0,0,0,0,0
70,0,79.7,0,0,0,0,0,0,0,0,0,0,0,0,0,0,0,0,0,0,0,20.3,0,0,0,0,0,0,0,0,0,0,0,0,0,0,0,0,0,0,0,0,0,0,0,0
71,0,75,0,0,0,0,0,0,0,0,0,0,0,0,0,0,0,0,0,0,0,25,0,0,0,0,0,0,0,0,0,0,0,0,0,0,0,0,0,0,0,0,0,0,0,0
73,0,66.67,0,0,33.33,0,0,0,0,0,0,0,0,0,0,0,0,0,0,0,0,0,0,0,0,0,0,0,0,0,0,0,0,0,0,0,0,0,0,0,0,0,0,0,0,0
69,0,80.3,0,0,0,19.7,0,0,0,0,0,0,0,0,0,0,0,0,0,0,0,0,0,0,0,0,0,0,0,0,0,0,0,0,0,0,0,0,0,0,0,0,0,0,0,0
73,0,75.9,0,0,0,24.1,0,0,0,0,0,0,0,0,0,0,0,0,0,0,0,0,0,0,0,0,0,0,0,0,0,0,0,0,0,0,0,0,0,0,0,0,0,0,0,0
88,0,66.3,0,0,0,33.7,0,0,0,0,0,0,0,0,0,0,0,0,0,0,0,0,0,0,0,0,0,0,0,0,0,0,0,0,0,0,0,0,0,0,0,0,0,0,0,0
86,0,62.7,0,0,0,37.3,0,0,0,0,0,0,0,0,0,0,0,0,0,0,0,0,0,0,0,0,0,0,0,0,0,0,0,0,0,0,0,0,0,0,0,0,0,0,0,0
55,0,60,0,0,0,0,0,0,0,0,0,0,0,40,0,0,0,0,0,0,0,0,0,0,0,0,0,0,0,0,0,0,0,0,0,0,0,0,0,0,0,0,0,0,0,0
53,0,55,0,0,0,0,0,0,0,0,0,0,0,45,0,0,0,0,0,0,0,0,0,0,0,0,0,0,0,0,0,0,0,0,0,0,0,0,0,0,0,0,0,0,0,0
63.5,0,50,0,0,0,0,0,0,0,0,0,0,0,50,0,0,0,0,0,0,0,0,0,0,0,0,0,0,0,0,0,0,0,0,0,0,0,0,0,0,0,0,0,0,0,0
46,0,45,0,0,0,0,0,0,0,0,0,0,0,55,0,0,0,0,0,0,0,0,0,0,0,0,0,0,0,0,0,0,0,0,0,0,0,0,0,0,0,0,0,0,0,0
47,0,40,0,0,0,0,0,0,0,0,0,0,0,60,0,0,0,0,0,0,0,0,0,0,0,0,0,0,0,0,0,0,0,0,0,0,0,0,0,0,0,0,0,0,0,0
51,0,35,0,0,0,0,0,0,0,0,0,0,0,65,0,0,0,0,0,0,0,0,0,0,0,0,0,0,0,0,0,0,0,0,0,0,0,0,0,0,0,0,0,0,0,0
56,0,30,0,0,0,0,0,0,0,0,0,0,0,70,0,0,0,0,0,0,0,0,0,0,0,0,0,0,0,0,0,0,0,0,0,0,0,0,0,0,0,0,0,0,0,0
78,0,81.3,0,0,0,0,0,0,0,0,0,0,0,0,0,0,0,0,0,0,0,18.7,0,0,0,0,0,0,0,0,0,0,0,0,0,0,0,0,0,0,0,0,0,0,0,0
80,0,78.9,0,0,0,0,0,0,0,0,0,0,0,0,0,0,0,0,0,0,0,21.1,0,0,0,0,0,0,0,0,0,0,0,0,0,0,0,0,0,0,0,0,0,0,0,0
82,0,75.4,0,0,0,0,0,0,0,0,0,0,0,0,0,0,0,0,0,0,0,24.6,0,0,0,0,0,0,0,0,0,0,0,0,0,0,0,0,0,0,0,0,0,0,0,0
84,0,73.6,0,0,0,0,0,0,0,0,0,0,0,0,0,0,0,0,0,0,0,26.4,0,0,0,0,0,0,0,0,0,0,0,0,0,0,0,0,0,0,0,0,0,0,0,0
86,0,69.5,0,0,0,0,0,0,0,0,0,0,0,0,0,0,0,0,0,0,0,30.5,0,0,0,0,0,0,0,0,0,0,0,0,0,0,0,0,0,0,0,0,0,0,0,0
88,0,64.8,0,0,0,0,0,0,0,0,0,0,0,0,0,0,0,0,0,0,0,35.2,0,0,0,0,0,0,0,0,0,0,0,0,0,0,0,0,0,0,0,0,0,0,0,0
98,0,58.4,0,0,0,0,0,0,0,0,0,0,0,0,0,0,0,0,0,0,0,41.6,0,0,0,0,0,0,0,0,0,0,0,0,0,0,0,0,0,0,0,0,0,0,0,0
100,0,53.6,0,0,0,0,0,0,0,0,0,0,0,0,0,0,0,0,0,0,0,46.4,0,0,0,0,0,0,0,0,0,0,0,0,0,0,0,0,0,0,0,0,0,0,0,0
106,0,48.8,0,0,0,0,0,0,0,0,0,0,0,0,0,0,0,0,0,0,0,51.2,0,0,0,0,0,0,0,0,0,0,0,0,0,0,0,0,0,0,0,0,0,0,0,0
112,0,43.5,0,0,0,0,0,0,0,0,0,0,0,0,0,0,0,0,0,0,0,56.5,0,0,0,0,0,0,0,0,0,0,0,0,0,0,0,0,0,0,0,0,0,0,0,0
114,0,40.6,0,0,0,0,0,0,0,0,0,0,0,0,0,0,0,0,0,0,0,59.4,0,0,0,0,0,0,0,0,0,0,0,0,0,0,0,0,0,0,0,0,0,0,0,0
119,0,38.7,0,0,0,0,0,0,0,0,0,0,0,0,0,0,0,0,0,0,0,61.3,0,0,0,0,0,0,0,0,0,0,0,0,0,0,0,0,0,0,0,0,0,0,0,0
122,0,35.6,0,0,0,0,0,0,0,0,0,0,0,0,0,0,0,0,0,0,0,64.4,0,0,0,0,0,0,0,0,0,0,0,0,0,0,0,0,0,0,0,0,0,0,0,0
127,0,33.7,0,0,0,0,0,0,0,0,0,0,0,0,0,0,0,0,0,0,0,66.3,0,0,0,0,0,0,0,0,0,0,0,0,0,0,0,0,0,0,0,0,0,0,0,0
129,0,32.3,0,0,0,0,0,0,0,0,0,0,0,0,0,0,0,0,0,0,0,67.7,0,0,0,0,0,0,0,0,0,0,0,0,0,0,0,0,0,0,0,0,0,0,0,0
132,0,29,0,0,0,0,0,0,0,0,0,0,0,0,0,0,0,0,0,0,0,71,0,0,0,0,0,0,0,0,0,0,0,0,0,0,0,0,0,0,0,0,0,0,0,0
140,0,24.3,0,0,0,0,0,0,0,0,0,0,0,0,0,0,0,0,0,0,0,75.7,0,0,0,0,0,0,0,0,0,0,0,0,0,0,0,0,0,0,0,0,0,0,0,0
97,74.38,0,0,0,0,10,0,7.77,5.09,0,0,0,0,0,0,0,0,0,0,0,0,0,0,0,0.01,0,0,0,0,0,0,0,0,0.27,0,0,2.36,0.12,0,0,0,0,0,0,0,0
96,67.16,0,0.36,3.62,0,9.06,0,7.04,5.43,0,0,0,0,0,0,0,0,0,3.86,0,0,0,0,0,0.01,0,0.11,0,0,0,0,0,0,0.18,0,0,2.96,0.21,0,0,0,0,0,0,0,0
101,69.31,0,0.14,0,1.97,10.09,1.23,7.69,5.31,0,0,0,0,0,0,0,0,0,0,0,0,0,0,0,0.01,0,0,0,0,0,0,0,0,0.46,0,0,3.58,0.21,0,0,0,0,0,0,0,0
100,71.69,0,0.22,0,0,12.28,0,7.88,4.79,0,0,0,0,0,0,0,0,0,0,0,0,0,0,0,0.01,0,0,0,0,0,0,0,0,0.47,0,0,2.44,0.22,0,0,0,0,0,0,0,0
36.5,54.47,13.45,11.58,3.14,0.89,0.05,0,0,0,0,0,0,0,0.12,0,0,0,0,5.18,0,0,10.69,0,0,0,0,0,0,0,0,0,0,0,0.31,0,0,0,0,0,0,0.12,0,0,0,0,0
40,48.42,13.35,10.62,5,5.76,2.11,0,0,0,0,0,0,0,2.16,0,0,0,0,2.97,0,0,8.84,0,0,0,0,0,0,0,0,0,0,0,0.2,0,0,0,0,0,0,0.57,0,0,0,0,0
64,67,0,6,0,16.5,6.5,0,0,0,0,0,0,0,0,0,0,0,0,0,0,0,0,0,0,0,0,0,4,0,0,0,0,0,0,0,0,0,0,0,0,0,0,0,0,0,0
62,64,0,10.5,0,18,6.5,0,0,0,0,0,0,0,0,0,0,0,0,0,0,0,0,0,0,0,0,0,1,0,0,0,0,0,0,0,0,0,0,0,0,0,0,0,0,0,0
63,63,1,8,0.3,15.7,9,0,0,0,0,0,0,0,0,0,0,0,0,0,2,0,0,0,0,0,0,0,1,0,0,0,0,0,0,0,0,0,0,0,0,0,0,0,0,0,0
65,63,1,8,0.3,15.7,7,0,0,0,0,0,0,0,0,0,0,0,0,0,2,0,0,0,0,0,0,0,3,0,0,0,0,0,0,0,0,0,0,0,0,0,0,0,0,0,0
65,60,2,8,0,8,4,0,0,0,0,0,0,0,0,0,0,0,0,0,15,0,0,0,0,0,0,0,3,0,0,0,0,0,0,0,0,0,0,0,0,0,0,0,0,0,0
67,60,1,7,0,15,5,0,0,0,0,0,0,0,0,0,0,0,0,0,10,0,0,0,0,0,0,0,2,0,0,0,0,0,0,0,0,0,0,0,0,0,0,0,0,0,0
60,70,2,5,0.3,3,1.7,0,0,0,0,0,0,0,0,0,0,0,0,0,17,0,0,0,0,0,0,0,1,0,0,0,0,0,0,0,0,0,0,0,0,0,0,0,0,0,0
67,65,1,5,0,16,9,0,0,0,0,0,0,0,0,0,0,0,0,1,2,0,0,0,0,0,0,0,1,0,0,0,0,0,0,0,0,0,0,0,0,0,0,0,0,0,0
82,59.13,0,9.16,0,0,31.71,0,0,0,0,0,0,0,0,0,0,0,0,0,0,0,0,0,0,0,0,0,0,0,0,0,0,0,0,0,0,0,0,0,0,0,0,0,0,0,0
93,45.88,5.65,8.69,0.73,0,35.13,0,0,0,0,0,0,0,0,0,0,0,0,0.6,3.32,0,0,0,0,0,0,0,0,0,0,0,0,0,0,0,0,0,0,0,0,0,0,0,0,0,0
50,48.81,9.36,14.7,22.64,0,0,0,0,0.69,0,0,0,0,0,0,0,0,0,0,3.14,0,0,0,0,0,0,0.66,0,0,0,0,0,0,0,0,0,0,0,0,0,0,0,0,0,0,0
33,65.7,10.97,9.37,11.05,1.13,0,0,0,0,0,0,0,0,0,0,0,0,0,1.56,0,0,0,0,0,0,0,0,0,0,0.22,0,0,0,0,0,0,0,0,0,0,0,0,0,0,0,0
50,55.7,6.6,15.44,9.77,11.7,0,0,0,0.35,0,0,0,0,0,0,0,0,0,0,0,0,0,0,0,0,0,0.33,0,0,0.11,0,0,0,0,0,0,0,0,0,0,0,0,0,0,0,0
30,67.8,13.93,9.51,8.02,0,0.42,0,0,0,0,0,0,0,0,0,0,0,0,0,0,0,0,0,0,0,0,0.32,0,0,0,0,0,0,0,0,0,0,0,0,0,0,0,0,0,0,0
86,7.55,21.72,0,0,0,0,0,0,0,0,0,0,0,0,0,0,0,0,18.57,0,0,52.16,0,0,0,0,0,0,0,0,0,0,0,0,0,0,0,0,0,0,0,0,0,0,0,0
44,29.91,19.36,0,0,0,0,0,0,0,0,0,0,0,0,0,0,0,0,38.65,0,0,12.08,0,0,0,0,0,0,0,0,0,0,0,0,0,0,0,0,0,0,0,0,0,0,0,0
61,31.66,20.5,0,0,0,0,0,0,0,0,0,0,0,0,0,0,0,0,35.06,0,0,12.78,0,0,0,0,0,0,0,0,0,0,0,0,0,0,0,0,0,0,0,0,0,0,0,0
61,30.71,19.88,0,0,0,3.01,0,0,0,0,0,0,0,0,0,0,0,0,34,0,0,12.4,0,0,0,0,0,0,0,0,0,0,0,0,0,0,0,0,0,0,0,0,0,0,0,0
60,62.94,20.48,3.04,0,0,0,8.29,1,1.97,0,0,0,0,0,0,0,0,0,2.28,0,0,0,0,0,0,0,0,0,0,0,0,0,0,0,0,0,0,0,0,0,0,0,0,0,0,0
62,60,1,7,1,16,5,0,0,0,0,0,0,0,0,0,0,0,0,0,10,0,0,0,0,0,0,0,0,0,0,0,0,0,0,0,0,0,0,0,0,0,0,0,0,0,0
54,58.82,1.68,4.62,0.25,14.29,4.37,0,0,0,0,0,0,0,0,0,0,0,0,0,15.97,0,0,0,0,0,0,0,0,0,0,0,0,0,0,0,0,0,0,0,0,0,0,0,0,0,0
60,70,2,6,0.3,3,1.7,0,0,0,0,0,0,0,0,0,0,0,0,0,17,0,0,0,0,0,0,0,0,0,0,0,0,0,0,0,0,0,0,0,0,0,0,0,0,0,0
58,63,1,8,0.3,15.7,10,0,0,0,0,0,0,0,0,0,0,0,0,0,2,0,0,0,0,0,0,0,0,0,0,0,0,0,0,0,0,0,0,0,0,0,0,0,0,0,0
64,65,1,6,0,15,10,0,0,0,0,0,0,0,0,0,0,0,0,1,2,0,0,0,0,0,0,0,0,0,0,0,0,0,0,0,0,0,0,0,0,0,0,0,0,0,0
96,71.98,0.44,1.2,3.05,6.02,0,0,15.86,0.78,0,0,0,0,0,0,0,0,0,0,0,0,0.52,0,0,0,0,0.15,0,0,0,0,0,0,0,0,0,0,0,0,0,0,0,0,0,0,0
97,70.5,0.44,1.08,2.29,7.89,0.32,0,16.16,0.78,0,0,0,0,0,0,0,0,0,0,0.12,0,0.32,0,0,0,0,0.06,0,0,0.04,0,0,0,0,0,0,0,0,0,0,0,0,0,0,0,0
97,70.31,0.26,1.19,3.75,7.02,0.08,1.01,14.65,0.96,0,0,0,0,0,0,0,0,0,0,0.58,0,0,0,0,0,0,0.15,0,0,0.04,0,0,0,0,0,0,0,0,0,0,0,0,0,0,0,0
97,71.64,0.44,0.9,2.29,6.03,0.08,0,15.87,0.85,0,0,0,0,0,0,0,0,0,0,1.78,0,0,0,0,0,0,0.06,0,0,0.06,0,0,0,0,0,0,0,0,0,0,0,0,0,0,0,0
98,68.65,1.77,1.51,3.66,5.49,0.12,0.41,15.69,0.78,0,0,0,0,0,0,0,0,0,0,1.78,0,0,0,0,0,0,0.06,0,0,0.08,0,0,0,0,0,0,0,0,0,0,0,0,0,0,0,0
84,50.01,12.62,3.09,5.86,7.02,18.28,0,1.56,1.56,0,0,0,0,0,0,0,0,0,0,0,0,0,0,0,0,0,0,0,0,0,0,0,0,0,0,0,0,0,0,0,0,0,0,0,0,0
79,51.23,12.93,4.75,4.55,5.11,19.83,0,1.6,0,0,0,0,0,0,0,0,0,0,0,0,0,0,0,0,0,0,0,0,0,0,0,0,0,0,0,0,0,0,0,0,0,0,0,0,0,0
62,67.5,0,6.5,0,17.5,5.5,0,0,0,0,0,0,0,0,0,0,0,0,0,0,0,0,0,0,0,0,0,0,0,0,3,0,0,0,0,0,0,0,0,0,0,0,0,0,0,0
65,61.9,0,9.8,0,18,6.3,0,0,0,0,0,0,0,0,0,0,0,0,0,0,0,0,0,0,0,0,0,0,0,0,4,0,0,0,0,0,0,0,0,0,0,0,0,0,0,0
67,61.5,4.5,4.1,0.3,6.7,1.8,0,0,0,0,0,0,0,0,0,0,0,0,0,18.2,0,0,0,0,0,0,0,0,0,0,2.9,0,0,0,0,0,0,0,0,0,0,0,0,0,0,0
62,62.8,0.9,8.8,0.3,16.5,4.8,0,0,0,0,0,0,0,0,0,0,0,0,0,3,0,0,0,0,0,0,0,0,0,0,2.9,0,0,0,0,0,0,0,0,0,0,0,0,0,0,0
60,68,1,4.9,0.3,16.4,5.5,0,0,0,0,0,0,0,0,0,0,0,0,0,0,0,0,0,0,0,0,0,3,0,0,0.9,0,0,0,0,0,0,0,0,0,0,0,0,0,0,0
65,65.9,0.9,5.8,0.3,3.1,3.5,0,0,0,0,0,0,0,0,0,0,0,0,0,17.5,0,0,0,0,0,0,0,1.5,0,0,1.5,0,0,0,0,0,0,0,0,0,0,0,0,0,0,0
84,32.91,13.33,1.98,0,17.99,4.07,0,0,0,0,0,0,0,0,0,0,0,0,8.8,0,0,20.11,0,0,0,0,0,0,0,0,0,0,0,0,0,0,0.81,0,0,0,0,0,0,0,0,0
84,37.22,20.81,0,0,0,14.5,0,0,0,0,0,0,0,0,0,0,0,0,4.34,0,0,22.49,0,0,0,0,0,0,0,0,0,0,0,0,0,0,0.64,0,0,0,0,0,0,0,0,0
93,31.74,17.45,2.19,0,13.92,10.91,0,0,0,0,0,0,0,0,0,0,0,0,0,0,0,23.79,0,0,0,0,0,0,0,0,0,0,0,0,0,0,0,0,0,0,0,0,0,0,0,0
91,27.29,15.01,1.88,19.03,11.97,4.37,0,0,0,0,0,0,0,0,0,0,0,0,0,0,0,20.45,0,0,0,0,0,0,0,0,0,0,0,0,0,0,0,0,0,0,0,0,0,0,0,0
90,9,0,5,0,0,0,14,0,0,0,0,0,0,0,0,0,0,0,0,0,0,0,0,0,0,0,0,0,0,0,0,5,0,0,0,0,0,0,0,0,67,0,0,0,0,0
94,10,0,9,0,0,0,7,0,7,0,0,0,0,0,0,0,0,0,0,0,0,0,0,0,0,0,0,0,0,0,0,5,0,0,0,0,0,0,0,0,62,0,0,0,0,0
90,19,0,0,0,0,0,14,0,0,0,0,0,0,0,0,0,0,0,0,0,0,0,0,0,0,0,0,0,0,0,0,5,0,0,0,0,0,0,0,0,62,0,0,0,0,0
85,9,0,5,7,0,0,7,0,0,0,0,0,0,0,0,0,0,0,0,0,0,0,0,0,0,0,0,0,0,0,0,5,0,0,0,0,0,0,0,0,67,0,0,0,0,0
85,29,0,4,0,0,0,14,0,0,0,0,0,0,0,0,0,0,0,0,0,0,0,0,0,0,0,0,0,0,0,0,5,0,0,0,0,0,0,0,0,48,0,0,0,0,0
70,29,0,0,0,0,0,4,0,0,0,0,0,0,0,0,0,0,0,0,0,0,0,0,0,0,0,0,0,0,0,0,5,0,0,0,0,0,0,0,0,62,0,0,0,0,0
91,11,0,9,0,0,0,18,0,0,0,0,0,0,0,0,0,0,0,0,0,0,0,0,0,0,0,0,0,0,0,0,5,0,0,0,0,0,0,0,0,57,0,0,0,0,0
89,14,0,5,0,0,0,14,0,0,0,0,0,0,0,0,0,0,0,0,0,0,0,0,0,0,0,0,0,0,0,0,5,0,0,0,0,0,0,0,0,62,0,0,0,0,0
92,15,0,0,0,0,0,14,0,0,0,0,0,0,0,0,0,0,0,0,0,0,0,0,0,0,0,0,0,0,0,4.5,3.5,0,0,0,0,0,0,0,0,63,0,0,0,0,0
84,10,0,9,0,0,0,14,0,0,0,0,0,0,0,0,0,0,0,0,0,0,0,0,0,0,0,0,0,0,0,0,5,0,0,0,0,0,0,0,0,62,0,0,0,0,0
90,9,0,5,0,0,7,7,0,0,0,0,0,0,0,0,0,0,0,0,0,0,0,0,0,0,0,0,0,0,0,0,5,0,0,0,0,0,0,0,0,67,0,0,0,0,0
36,60.2,4.72,9.68,19.58,0,2.23,0,0,0,0,0,0,0,0,0,0,0,0,2.02,0,0,1.47,0,0,0,0,0.1,0,0,0,0,0,0,0,0,0,0,0,0,0,0,0,0,0,0,0
36,55.52,9.58,9.81,16.55,0,2.61,0,0,0,0,0,0,0,0,0,0,0,0,5.08,0,0,0.75,0,0,0,0,0.1,0,0,0,0,0,0,0,0,0,0,0,0,0,0,0,0,0,0,0
38,60.39,1.42,9.71,16.36,0.59,2.15,0,0.53,0,0,0,0,0,0,0,0,0,0,8.1,0,0,0.65,0,0,0,0,0.1,0,0,0,0,0,0,0,0,0,0,0,0,0,0,0,0,0,0,0
33,61.48,1.93,9.88,16.66,0,2.19,0,0,0,0,0,0,0,0,0,0,0,0,6.84,0,0,0.6,0,0,0,0,0,0,0,0.04,0,0,0,0,0,0,0,0,0,0,0,0,0,0.38,0,0
30,62.15,4.62,7.57,15.97,0,1.05,0,0,0,0,0,0,0,0,0,0,0,0,7.91,0,0,0.63,0,0,0,0,0.1,0,0,0,0,0,0,0,0,0,0,0,0,0,0,0,0,0,0,0
33,55.9,3.57,13.17,16.66,0,1.75,0,0,0,0,0,0,0,0,0,0,0,0,8.25,0,0,0.6,0,0,0,0,0.1,0,0,0,0,0,0,0,0,0,0,0,0,0,0,0,0,0,0,0
34,58.81,2.49,9.81,16.54,0,2.17,0.22,0,0,0,0,0,0,0,0,0,0,0,8.19,0,0,0.59,0,0,0,0,0.1,0,0,0,0,0,0,0,0,0,1.08,0,0,0,0,0,0,0,0,0
42.5,13.56,33.45,2.66,0,0,0,0,0,0,0,0,0,0,0,0,0,0,0,48.16,0,0,0.69,0,0,0,0,0,0,0,0.13,0,0,0,0,0,0,0,1.35,0,0,0,0,0,0,0,0
40.5,12.08,24.16,0,0,0,0,0,0,0,0,0,0,0,0,0,0,0,0,63.42,0,0,0.34,0,0,0,0,0,0,0,0,0,0,0,0,0,0,0,0,0,0,0,0,0,0,0,0
40.5,7.38,20.27,0.79,0,0,0,0,0,0,0,0,0,0,0,0,0,0,0,69.38,0,0,1.81,0,0,0,0,0,0,0,0.14,0,0,0,0,0,0,0,0.23,0,0,0,0,0,0,0,0
55,70.28,17.28,3.35,0,0,0,0,9.09,0,0,0,0,0,0,0,0,0,0,0,0,0,0,0,0,0,0,0,0,0,0,0,0,0,0,0,0,0,0,0,0,0,0,0,0,0,0
56,65.17,19.02,3.83,3.13,0,0,0,8.85,0,0,0,0,0,0,0,0,0,0,0,0,0,0,0,0,0,0,0,0,0,0,0,0,0,0,0,0,0,0,0,0,0,0,0,0,0,0
54,65.75,19.19,3.87,0,2.26,0,0,8.93,0,0,0,0,0,0,0,0,0,0,0,0,0,0,0,0,0,0,0,0,0,0,0,0,0,0,0,0,0,0,0,0,0,0,0,0,0,0
55,66.71,19.47,3.92,0,0,0.84,0,9.06,0,0,0,0,0,0,0,0,0,0,0,0,0,0,0,0,0,0,0,0,0,0,0,0,0,0,0,0,0,0,0,0,0,0,0,0,0,0
58,65.74,20.79,3.91,0,0,0,0,8.2,1.36,0,0,0,0,0,0,0,0,0,0,0,0,0,0,0,0,0,0,0,0,0,0,0,0,0,0,0,0,0,0,0,0,0,0,0,0,0
50,70.56,18.18,3.1,0,0,0,0,8.16,0,0,0,0,0,0,0,0,0,0,0,0,0,0,0,0,0,0,0,0,0,0,0,0,0,0,0,0,0,0,0,0,0,0,0,0,0,0
55,53.17,3.06,2.09,0,0,0,0,0,0,0,0,0,0,0,0,0,0,0,13.08,0,0,23.86,0,0,0,0,0.16,0,0,0,0.98,0,0,3.6,0,0,0,0,0,0,0,0,0,0,0,0
64,51.8,0,4.27,0,0,0,0,0,0,0,0,0,0,0,0,0,0,0,5.35,0,0,34.58,0,0,0,0,0.31,0,0,0,0.95,0,0,2.33,0,0,0,0,0,0,0,0,0,0.41,0,0
42,13.4,31.42,8.75,0,0,0,0,0,0,0,0,0,0,0,0,0,0,0,38.38,0,0,6.39,0,0,0,0,0.1,0,0,0.07,0,0,0,0,0,0,0,0,0,0,0,1.49,0,0,0,0
38,13.9,25.14,0,0,0,0,0,0,0,0,0,0,0,0,0,0,0,0,54.27,0,0,2.14,0,0,0,0,0,0,0,0.24,0,0,0,3.48,0,0,0,0,0,0,0,0,0,0,0.83,0
40,13.86,30.5,0,0,0,0,0,0,0,0,0,0,0,0,0,0,0,0,51.18,0,0,3.36,0,0,0,0,0.04,0,0,0,0,0,0,0,0,0,0,0,0,0,0,0,0,0,0,1.06
40,14.6,27.18,4.21,0,0,0,0,0,0,0,0,0,0,0,0,0,0,0,43.33,0,0,6.2,0,0,0,0,0,0,0,0.15,0,0,0,3.34,0,0,0,0,0,0,0,0.99,0,0,0,0
118.8,49.23,0,9.67,5.17,0,0,0,20.09,0,0,0,0,0,0,0,0,0,0,7.43,0,0,0,0,0,0,0,0,0,0,0,0,0,0,0,0,0,0,0,0,0,8.41,0,0,0,0,0
120,48.1,0,9.4,4.93,0,0,0,19.63,0,0,0,0,0,0,0,0,0,0,7.24,0,0,0,0,0,0,0,0,0,0,0,0,0,0,0,0,0,0,0,0,0,10.7,0,0,0,0,0
153.3,43.44,0,7.24,0,0,0,0,28.54,0,0,0,0,0,0,0,0,0,0,9.88,0,0,0,0,0,0,0,0,0,0,0,0,0,0,2.56,0,0,0,0,0,0,8.34,0,0,0,0,0
60,10.27,20.68,0,69.05,0,0,0,0,0,0,0,0,0,0,0,0,0,0,0,0,0,0,0,0,0,0,0,0,0,0,0,0,0,0,0,0,0,0,0,0,0,0,0,0,0,0
62,10.03,20.26,0,67.77,0,0,0,0,0,0,0,0,0,0,0,0,0,0,0,0,0,0,0,0,0,0,0,0,0,0,0,0,0,0,0,0,1.94,0,0,0,0,0,0,0,0,0
69,14.99,6.39,8.83,69.79,0,0,0,0,0,0,0,0,0,0,0,0,0,0,0,0,0,0,0,0,0,0,0,0,0,0,0,0,0,0,0,0,0,0,0,0,0,0,0,0,0,0
69,10.12,20.44,0,68.37,0,0,0,0,0,0,0,0,0,0,0,0,0,0,0,0,0,0,0,0,0,0,0,1.07,0,0,0,0,0,0,0,0,0,0,0,0,0,0,0,0,0,0
47.9,65.32,20.82,4.4,0,0,0.42,4.29,1.76,1.7,0,0,0,0,0,0,0,0,0,1.02,0,0,0,0,0,0,0,0.03,0,0,0.02,0,0,0,0,0,0,0,0,0,0,0.22,0,0,0,0,0
47.2,65.89,20.3,4.33,0,0,0.42,4.29,1.76,1.7,0,0,0,0,0,0,0,0,0,1.02,0,0,0,0,0,0,0,0.03,0,0,0.04,0,0,0,0,0,0,0,0,0,0,0.22,0,0,0,0,0
46.9,66.41,20.15,4.26,0,0,0.42,4.07,1.76,1.63,0,0,0,0,0,0,0,0,0,1.02,0,0,0,0,0,0,0,0,0,0,0.06,0,0,0,0,0,0,0,0,0,0,0.22,0,0,0,0,0
47.4,65,21.49,4.28,0,0,0.42,4.08,1.76,1.63,0,0,0,0,0,0,0,0,0,1.02,0,0,0,0,0,0,0,0.1,0,0,0,0,0,0,0,0,0,0,0,0,0,0.22,0,0,0,0,0
48,65.58,20.4,4.33,0,0,0.42,4.29,1.96,1.7,0,0,0,0,0,0,0,0,0,1.02,0,0,0,0,0,0,0,0.06,0,0,0.02,0,0,0,0,0,0,0,0,0,0,0.22,0,0,0,0,0
44.1,67.26,20.87,4.45,0,0,0.42,2.17,1.78,1.72,0,0,0,0,0,0,0,0,0,1.03,0,0,0,0,0,0,0,0.03,0,0,0.04,0,0,0,0,0,0,0,0,0,0,0.23,0,0,0,0,0
47.2,65.35,20.33,4.33,0,0,0.42,4.27,1.75,1.7,0,0,0,0,0,0,0,0,0,1.57,0,0,0,0,0,0,0,0,0,0,0.06,0,0,0,0,0,0,0,0,0,0,0.22,0,0,0,0,0
46.9,64.58,20.03,4.24,0,0,0.42,4.1,1.66,1.64,0,0,0,0,0,0,0,0,0,3.01,0,0,0,0,0,0,0,0.1,0,0,0,0,0,0,0,0,0,0,0,0,0,0.22,0,0,0,0,0
149,61.83,0,14.66,0,0,0.89,0,0.58,0,0,0,0,0,0,0,0,0,0,18.37,0,0,0,0,0,0,0,0.18,0,0,0,0,0,0,2.08,0,0,1.41,0,0,0,0,0,0,0,0,0
83.2,7.45,32.15,10.24,0,0,0,0,0,0,0,0,0,0,0,0,0,0,0,0,0,0,50.16,0,0,0,0,0,0,0,0,0,0,0,0,0,0,0,0,0,0,0,0,0,0,0,0
82.6,7.39,31.9,11.61,0,0,0,0,0,0,0,0,0,0,0,0,0,0,0,0,0,0,49.1,0,0,0,0,0,0,0,0,0,0,0,0,0,0,0,0,0,0,0,0,0,0,0,0
74.4,6.97,40.11,8.21,0,0,0,0,0,0,0,0,0,0,0,0,0,0,0,0,0,0,43.8,0,0.91,0,0,0,0,0,0,0,0,0,0,0,0,0,0,0,0,0,0,0,0,0,0
75.6,15.55,38.36,3.93,0,0,0,0,0,0,0,0,0,0,0,0,0,0,0,0,0,0,41.29,0,0.87,0,0,0,0,0,0,0,0,0,0,0,0,0,0,0,0,0,0,0,0,0,0
70.6,15.74,38.83,3.97,0,0,0,0,0,0,0,0,0,0,0,0,0,0,0,0,0,0,40.57,0,0.89,0,0,0,0,0,0,0,0,0,0,0,0,0,0,0,0,0,0,0,0,0,0
67.6,6.84,39.36,9.4,0,0,0,0,0,0,0,0,0,0,0,0,0,0,0,0,0,0,39.91,0,4.49,0,0,0,0,0,0,0,0,0,0,0,0,0,0,0,0,0,0,0,0,0,0
97,69.98,0,1.18,4.47,6.1,0.39,2.01,14.54,1.27,0,0,0,0,0,0,0,0,0,0,0,0,0,0,0,0,0,0,0,0,0.06,0,0,0,0,0,0,0,0,0,0,0,0,0,0,0,0
93,68.7,2.18,0.89,4.97,6.49,0.59,0,15.18,0.96,0,0,0,0,0,0,0,0,0,0,0,0,0,0,0,0,0,0,0,0,0.04,0,0,0,0,0,0,0,0,0,0,0,0,0,0,0,0
43.5,78.81,0,4.38,0,0,0,0,0,0,0,0,0,0,0,0,0,0,0,0,0,0,16.81,0,0,0,0,0,0,0,0,0,0,0,0,0,0,0,0,0,0,0,0,0,0,0,0
44.5,79.57,0,2.65,0,0,0,0,0,0,0,0,0,0,0,0,0,0,0,0,0,0,17.78,0,0,0,0,0,0,0,0,0,0,0,0,0,0,0,0,0,0,0,0,0,0,0,0
43,77.89,0,6.49,0,0,0,0,0,0,0,0,0,0,0,0,0,0,0,0,0,0,15.62,0,0,0,0,0,0,0,0,0,0,0,0,0,0,0,0,0,0,0,0,0,0,0,0
84,38.56,33.79,1.75,0,0,5.81,0,12.65,0,0,0,0,0,0,0,0,0,0,7.44,0,0,0,0,0,0,0,0,0,0,0,0,0,0,0,0,0,0,0,0,0,0,0,0,0,0,0
85,32.65,40.28,1.75,0,0,5.21,0,12.66,0,0,0,0,0,0,0,0,0,0,7.45,0,0,0,0,0,0,0,0,0,0,0,0,0,0,0,0,0,0,0,0,0,0,0,0,0,0,0
84,44.11,39.02,0,0,0,2.16,0,13.9,0,0,0,0,0,0,0,0,0,0,0.81,0,0,0,0,0,0,0,0,0,0,0,0,0,0,0,0,0,0,0,0,0,0,0,0,0,0,0
83,41.02,39.83,0.33,0,0,4.46,0,14.36,0,0,0,0,0,0,0,0,0,0,0,0,0,0,0,0,0,0,0,0,0,0,0,0,0,0,0,0,0,0,0,0,0,0,0,0,0,0
84,36.63,39.89,0,0,0,2.21,0,14.2,0,0,0,0,0,0,0,0,0,0,7.07,0,0,0,0,0,0,0,0,0,0,0,0,0,0,0,0,0,0,0,0,0,0,0,0,0,0,0
158,2,0,9.59,0,0,9.53,0,0,24.62,0,0,0,0,0,0,0,0,0,8.31,0,0,0,0,0,0,0,0,0,0,0,0,0,0,0,0,0,0,0,0,0,45.95,0,0,0,0,0
30,76.38,22.18,0,0,0,0,1.44,0,0,0,0,0,0,0,0,0,0,0,0,0,0,0,0,0,0,0,0,0,0,0,0,0,0,0,0,0,0,0,0,0,0,0,0,0,0,0
31,79.17,17.61,0,0,0,0,1.64,1.58,0,0,0,0,0,0,0,0,0,0,0,0,0,0,0,0,0,0,0,0,0,0,0,0,0,0,0,0,0,0,0,0,0,0,0,0,0,0
31,77.73,20.04,0.61,0,0,0,1.03,0.4,0.19,0,0,0,0,0,0,0,0,0,0,0,0,0,0,0,0,0,0,0,0,0,0,0,0,0,0,0,0,0,0,0,0,0,0,0,0,0
141,3.37,92.47,0,0,0,0,0,0,0,0,0,4.16,0,0,0,0,0,0,0,0,0,0,0,0,0,0,0,0,0,0,0,0,0,0,0,0,0,0,0,0,0,0,0,0,0,0
35,63.47,6.55,9.14,16.17,0.81,1.27,0,0,0,0,0,0,0,0,0,0,0,0,1.2,0,0,1.17,0,0,0,0,0,0,0,0.22,0,0,0,0,0,0,0,0,0,0,0,0,0,0,0,0
35,64.35,4.48,9.17,19.33,0,0.81,0,0.5,0.33,0,0,0,0,0,0,0,0,0,0.54,0,0,0.42,0,0,0,0,0.03,0,0,0.04,0,0,0,0,0,0,0,0,0,0,0,0,0,0,0,0
35,79.75,13.76,0.94,0,0,0,0,4.12,0,0,0,0,0,0,0,0,0,0,0,0,0,0.57,0,0,0,0,0.16,0,0,0,0,0,0,0,0,0,0,0,0,0,0,0.7,0,0,0,0
35.2,73.17,17.91,1.93,0,0,0,1.1,2.32,0,0,0,0,0,0,0,0,0,1.65,0,0,0,1.47,0,0,0,0,0.1,0,0,0,0,0,0,0,0,0,0,0,0,0,0,0.35,0,0,0,0
120,53.84,0,0,0,14.42,9.59,0,5.93,11.71,0,0,0,0,0,0,0,0,0,4.51,0,0,0,0,0,0,0,0,0,0,0,0,0,0,0,0,0,0,0,0,0,0,0,0,0,0,0
101,67.01,3.11,4.25,3.07,4.97,0,4.14,7.99,3.94,0,0,0,0,0,0,0,0,0,1.52,0,0,0,0,0,0,0,0,0,0,0,0,0,0,0,0,0,0,0,0,0,0,0,0,0,0,0
94,71.8,1.73,2.96,2.99,3.22,0,6.06,7.3,3.2,0,0,0,0,0,0,0,0,0,0.74,0,0,0,0,0,0,0,0,0,0,0,0,0,0,0,0,0,0,0,0,0,0,0,0,0,0,0
96,69.47,1.33,3.03,0,4.41,0,6.21,7.48,4.27,0,0,0,0,0,0,0,0,0,3.8,0,0,0,0,0,0,0,0,0,0,0,0,0,0,0,0,0,0,0,0,0,0,0,0,0,0,0
108,42.73,0,0,3.49,11.28,9.4,4.71,11.35,1.49,0,0,0,0,0,0,0,0,0,15.55,0,0,0,0,0,0,0,0,0,0,0,0,0,0,0,0,0,0,0,0,0,0,0,0,0,0,0
19.7,53.57,2.77,18.94,20.76,3.44,0,0,0,0,0,0,0,0,0,0,0,0,0,0,0,0,0,0,0,0,0,0,0,0,0,0,0,0,0,0,0,0.52,0,0,0,0,0,0,0,0,0
96,75.99,0,3.04,0,4.43,0,4.16,7.01,4.62,0,0,0,0,0,0,0,0,0,0,0,0,0,0,0,0,0,0,0,0,0,0,0,0,0,0,0,0.75,0,0,0,0,0,0,0,0,0
93,72.79,0,2.96,2.99,3.22,0,6.06,7.3,3.2,0,0,0,0,0,0,0,0,0,1.48,0,0,0,0,0,0,0,0,0,0,0,0,0,0,0,0,0,0,0,0,0,0,0,0,0,0,0
96,77.99,0,1.2,1.52,3.27,0,4.1,4.94,5.85,0,0,0,0,0,0,0,0,0,1.13,0,0,0,0,0,0,0,0,0,0,0,0,0,0,0,0,0,0,0,0,0,0,0,0,0,0,0
30.3,53.63,1.78,12.15,26.14,0,0,0,0,0,0,0,0,0,0,0,0,0,0,0,0,0,0,0,0,0,0,0,0,0,0,0,0,0,5.43,0,0,0,0,0,0,0.87,0,0,0,0,0
42.7,76.53,14.28,2.44,3.08,0,0,0,3.01,0.66,0,0,0,0,0,0,0,0,0,0,0,0,0,0,0,0,0,0,0,0,0,0,0,0,0,0,0,0,0,0,0,0,0,0,0,0,0
26,61.05,1.83,15.95,18.99,0,0,0,0,0,0,0,0,0,0,0,0,0,0,1.96,0,0,0,0,0,0,0,0,0,0,0,0,0,0,0,0,0,0,0,0,0,0.22,0,0,0,0,0
26.5,58.46,1.35,15.07,22.56,0,0,0,0,0,0,0,0,0,0,0,0,0,0,2.31,0,0,0,0,0,0,0,0,0,0,0,0,0,0,0,0,0,0.25,0,0,0,0,0,0,0,0,0
26,57.53,1.8,14.79,22.61,0,0,0,0,0,0,0,0,0,0,0,0,0,0,2.32,0,0,0,0,0,0,0,0,0,0,0,0,0,0,0,0,0,0.51,0,0,0,0.44,0,0,0,0,0
72.5,72.77,0.17,1.05,2.97,8.54,0,0,14.5,0,0,0,0,0,0,0,0,0,0,0,0,0,0,0,0,0,0,0,0,0,0,0,0,0,0,0,0,0,0,0,0,0,0,0,0,0,0
73.3,74.14,0,1.21,0,8.6,0,0,11.98,4.07,0,0,0,0,0,0,0,0,0,0,0,0,0,0,0,0,0,0,0,0,0,0,0,0,0,0,0,0,0,0,0,0,0,0,0,0,0
63,62.1,2,7.9,0.5,4,16,0,0,0,0,0,0,0,0,0,0,0,0,0,2.5,0,0,0,0,0,0,0,5,0,0,0,0,0,0,0,0,0,0,0,0,0,0,0,0,0,0
70,51.4,4.2,10,0.5,0,24.5,0,0,0,0,0,0,0,0,0,0,0,0,0,4.3,0,0,0,0,0,0,0,0,0,0,5.1,0,0,0,0,0,0,0,0,0,0,0,0,0,0,0
65,52.5,4.8,14.2,1.5,0,18.5,0,0,0,0,0,0,0,0,0,0,0,0,0,0,0,0,0,0,0,0,0,6.2,0,0,0,0,0,0,0,0,0,0,0,0,2.3,0,0,0,0,0
60,60.6,2.8,6.9,0.5,1.6,18.2,0,0,0,0,0,0,0,0,0,0,0,0,0,0,0,0,0,0,0,0,0,0,0,0,0,0,0,0,0,0,7.1,0,0,0,2.3,0,0,0,0,0
68,58.1,0,12.5,0,0,24.5,0,0,0,0,0,0,0,0,0,0,0,0,0,0,0,0,0,0,0,0,0,4.9,0,0,0,0,0,0,0,0,0,0,0,0,0,0,0,0,0,0
45.2,62.43,0,11.25,14.61,11.06,0,0,0,0,0,0,0,0,0,0,0,0,0,0,0,0,0,0,0,0,0,0,0,0,0,0,0,0,0,0,0,0,0,0,0,0.65,0,0,0,0,0
42.4,62.89,0,13.1,12.12,9.29,1.69,0,0,0,0,0,0,0,0,0,0,0,0,0,0,0,0,0,0,0,0,0,0,0,0,0,0,0,0,0,0,0,0,0,0,0.91,0,0,0,0,0
42.2,64.12,0,13.35,10.71,8.29,2.6,0,0,0,0,0,0,0,0,0,0,0,0,0,0,0,0,0,0,0,0,0,0,0,0,0,0,0,0,0,0,0,0,0,0,0.93,0,0,0,0,0
42.2,61.22,0,14.49,12.22,9.37,0.85,0,0,0,0,0,0,0,0,0,0,0,0,0,0,0,0,0,0,0,0,0,0,0,0,0,0,0,0,0,0,0,0,0,0,1.85,0,0,0,0,0
44.8,64.73,0,13.48,9.15,8.37,2.62,0,0,0.71,0,0,0,0,0,0,0,0,0,0,0,0,0,0,0,0,0,0,0,0,0,0,0,0,0,0,0,0,0,0,0,0.94,0,0,0,0,0
53,62.98,24.7,1.35,0,0,0,0,4.44,2.19,0,0,0,0,1.45,0,0,0,0,0,0,0,2.77,0,0,0,0,0,0,0,0.12,0,0,0,0,0,0,0,0,0,0,0,0,0,0,0,0
34,71.39,16.31,0.62,1.56,3.37,0,2.11,3.05,0,0,0,0,0,0,0,0,0,0,0,0,0,0.84,0,0,0.59,0,0.16,0,0,0,0,0,0,0,0,0,0,0,0,0,0,0,0,0,0,0
36,74.41,17.25,1.31,0,0,0,0,2.15,1.06,0,0,0,0,1.41,0,0,0,0,0,0,0,2.24,0,0,0,0,0.17,0,0,0,0,0,0,0,0,0,0,0,0,0,0,0,0,0,0,0
103,71.81,0,9.61,1.31,1.51,0,2.76,6.02,6.98,0,0,0,0,0,0,0,0,0,0,0,0,0,0,0,0,0,0,0,0,0,0,0,0,0,0,0,0,0,0,0,0,0,0,0,0,0
135,72.33,0,9.68,1.32,1.52,0,2.78,3.92,8.45,0,0,0,0,0,0,0,0,0,0,0,0,0,0,0,0,0,0,0,0,0,0,0,0,0,0,0,0,0,0,0,0,0,0,0,0,0
130,72.59,0,9.72,1.32,1.53,0,2.79,2.87,9.18,0,0,0,0,0,0,0,0,0,0,0,0,0,0,0,0,0,0,0,0,0,0,0,0,0,0,0,0,0,0,0,0,0,0,0,0,0
40,10.57,16.42,0,0,0,0,0,0,0,0,0,0,0,0,0,0,0,0,37.46,0,0,34.71,0,0,0,0,0,0,0,0,0,0,0,0,0,0,0,0,0.84,0,0,0,0,0,0,0
32,81.66,12.52,1.26,0,0,0,0.43,2.08,0.34,0,0,0,0,0,0,0,0,0,0,0,0,1.45,0,0,0,0,0.26,0,0,0,0,0,0,0,0,0,0,0,0,0,0,0,0,0,0,0
39.6,45.26,9.1,21.76,1.18,0,0,22.49,0,0,0,0,0,0,0,0,0,0,0,0,0,0,0.21,0,0,0,0,0,0,0,0,0,0,0,0,0,0,0,0,0,0,0,0,0,0,0,0
10.8,43.88,5.94,21.93,0,0,0,21.71,0,0,0,0,0,0,0,0,0,0,0,0,0,0,3.09,0,0,0,0,0,0,0,0,0,0,0,3.45,0,0,0,0,0,0,0,0,0,0,0,0
74.4,44.7,7.64,21.18,3.1,0,0,22.21,0,0,0,0,0,0,0,0,0,0,0,0,0,0,0,0,0,0,0,0,0,0,0,0,0,0,1.17,0,0,0,0,0,0,0,0,0,0,0,0
45.7,42.71,6.18,21.35,0,0,0,21.35,0,0,0,0,0,0,0,0,0,0,0,0,0,0,4.82,0,0,0,0,0,0,0,0,0,0,0,3.59,0,0,0,0,0,0,0,0,0,0,0,0
48.3,35.15,21.13,17.54,0,0,0,17.23,0,0,0,0,0,0,0,0,0,0,0,0,0,0,5.27,0,0,0,0,0,0,0,0,0,0,0,3.68,0,0,0,0,0,0,0,0,0,0,0,0
51.4,37.72,11.34,18.82,0,0,0,18.49,0,0.84,0,0,0,0,0,0,0,0,0,0,0,0,8.84,0,0,0,0,0,0,0,0,0,0,0,3.95,0,0,0,0,0,0,0,0,0,0,0,0
49.6,33.4,20.08,16.66,6.07,0,0,16.38,0,0,0,0,0,0,0,0,0,0,0,0,0,0,3.91,0,0,0,0,0,0,0,0,0,0,0,3.5,0,0,0,0,0,0,0,0,0,0,0,0
50,0,45.26,0,0,0,0,0,0,0,0,0,0,0,0,0,0,0,0,49.92,0,0,4.82,0,0,0,0,0,0,0,0,0,0,0,0,0,0,0,0,0,0,0,0,0,0,0,0
86.9,0,31.95,0,0,0,0,0,0,0,0,0,0,0,0,0,0,0,0,18.21,0,0,49.84,0,0,0,0,0,0,0,0,0,0,0,0,0,0,0,0,0,0,0,0,0,0,0,0
120,1.99,29.85,0,0,0,0,0,0,0,0,0,0,2.99,0,0,0,0,0,7.96,0,0,57.21,0,0,0,0,0,0,0,0,0,0,0,0,0,0,0,0,0,0,0,0,0,0,0,0
94,3,28,0,0,0,0,0,0,0,0,0,0,10,0,0,0,0,0,8,0,0,51,0,0,0,0,0,0,0,0,0,0,0,0,0,0,0,0,0,0,0,0,0,0,0,0
107.5,3,29,0,0,0,0,0,0,0,0,0,0,12.5,0,0,0,0,0,8,0,0,47.5,0,0,0,0,0,0,0,0,0,0,0,0,0,0,0,0,0,0,0,0,0,0,0,0
130,3,27,1,0,0,2,0,0,0,0,0,0,10,0,0,0,0,0,7,0,0,50,0,0,0,0,0,0,0,0,0,0,0,0,0,0,0,0,0,0,0,0,0,0,0,0
95,2.5,27,1,0,0,3.5,0,0,0,0,0,0,10,0,0,0,0,0,8,0,0,48,0,0,0,0,0,0,0,0,0,0,0,0,0,0,0,0,0,0,0,0,0,0,0,0
140,2.8,28.5,1,0,0,0,0,0,0,0,0,0,12.5,0,0,0,0,0,8,0,0,47.2,0,0,0,0,0,0,0,0,0,0,0,0,0,0,0,0,0,0,0,0,0,0,0,0
125,2.5,26,1,0,0,0,0,0,0,0,0,0,10,0,0,0,0,0,10,0,0,50.5,0,0,0,0,0,0,0,0,0,0,0,0,0,0,0,0,0,0,0,0,0,0,0,0
97,2.7,27,0.8,0,0,1.5,0,0,0,0,0,0,10,0,0,0,0.5,0,7,0,0,50,0,0,0.5,0,0,0,0,0,0,0,0,0,0,0,0,0,0,0,0,0,0,0,0,0
120,2.7,26.2,3,0,0,0,0,0,0,0,0,0,10,0,0,0,0,0,8.1,0,0,50,0,0,0,0,0,0,0,0,0,0,0,0,0,0,0,0,0,0,0,0,0,0,0,0
30,62.53,0,12.51,12.51,0,6.17,0,0,0,0,0,0,0,0,0,0,0,0,6.28,0,0,0,0,0,0,0,0,0,0,0,0,0,0,0,0,0,0,0,0,0,0,0,0,0,0,0
12.8,70,0,15.05,13.29,0,1.66,0,0,0,0,0,0,0,0,0,0,0,0,0,0,0,0,0,0,0,0,0,0,0,0,0,0,0,0,0,0,0,0,0,0,0,0,0,0,0,0
28,61.64,0,19.29,9.93,3.31,5.83,0,0,0,0,0,0,0,0,0,0,0,0,0,0,0,0,0,0,0,0,0,0,0,0,0,0,0,0,0,0,0,0,0,0,0,0,0,0,0,0
28,56.78,0,18.93,12.69,0,6.31,0,0,0,0,0,0,0,0,0,0,0,0,0,0,0,0,0,0,0,0,0.17,0,0,0,0,0,0,5.12,0,0,0,0,0,0,0,0,0,0,0,0
21.5,62.35,0,15.61,12.53,0,3.13,0,0,0,0,0,0,0,0,0,0,0,0,0,0,0,0,0,0,0,0,0.15,0,0,0,0,0,0,4.74,0,0,1.02,0,0,0,0,0,0.47,0,0,0
26.8,61.09,0,15.29,12.28,0,3.06,0,0,0,0,0,0,0,0,0,0,0,0,0,0,0,0,0,0,0,0,0.16,0,0,0,0,0,0,4.65,0,0,3.01,0,0,0,0,0,0.46,0,0,0
88,88.99,1.28,0,0,0,0,0,0,1.26,0,0,0,0,0,0,0,0,0,0,0,0,8.47,0,0,0,0,0,0,0,0,0,0,0,0,0,0,0,0,0,0,0,0,0,0,0,0
88,88.14,2.65,0,0,0,0,0,0,1.25,0,0,0,0,0,0,0,0,0,0,0,0,7.96,0,0,0,0,0,0,0,0,0,0,0,0,0,0,0,0,0,0,0,0,0,0,0,0
84,90.45,1.26,0,0,0,0,0,0,0.23,0,0,0,0,0,0,0,0,0,0,0,0,8.06,0,0,0,0,0,0,0,0,0,0,0,0,0,0,0,0,0,0,0,0,0,0,0,0
84,88.42,1.3,0,0,0,0,0,0,1.27,0,0,0,0,0,0,0,0,0,0,0,0,9.01,0,0,0,0,0,0,0,0,0,0,0,0,0,0,0,0,0,0,0,0,0,0,0,0
90,88.9,1.28,0,0,0,0,0,0,1.42,0,0,0,0,0,0,0,0,0,0,0,0,8.4,0,0,0,0,0,0,0,0,0,0,0,0,0,0,0,0,0,0,0,0,0,0,0,0
105,36.59,6.41,52.05,0,0.44,0,0,2.72,1.79,0,0,0,0,0,0,0,0,0,0,0,0,0,0,0,0,0,0,0,0,0,0,0,0,0,0,0,0,0,0,0,0,0,0,0,0,0
27,62.49,1.86,15.23,19.27,0,0,0,0,0,0,0,0,0,0,0,0,0,0,0,0,0,0,0,0,0,0,0,1.15,0,0,0,0,0,0,0,0,0,0,0,0,0,0,0,0,0,0
35,71.9,22.16,1.81,0,0,0,4.13,0,0,0,0,0,0,0,0,0,0,0,0,0,0,0,0,0,0,0,0,0,0,0,0,0,0,0,0,0,0,0,0,0,0,0,0,0,0,0
72.1,33.77,31.3,0,0,0,0,17.6,0,0,0,0,0,0,0,0,0,0,0,0,2.9,0,0,0,0,0,0,0,0,0,0,3.46,0,0,0,0,0,10.97,0,0,0,0,0,0,0,0,0
77.4,32.6,30.22,0,0,0,0,21.85,0,0,0,0,0,0,0,0,0,0,0,0,1.4,0,0,0,0,0,0,0,0,0,0,3.34,0,0,0,0,0,10.59,0,0,0,0,0,0,0,0,0
76.5,32.82,30.42,0,0,0,0,19.55,0,0,0,0,0,0,0,0,0,0,0,0,4.23,0,0,0,0,0,0,0,0,0,0,2.91,0,0,0,0,0,10.07,0,0,0,0,0,0,0,0,0
46,61,0,9,9.5,9.5,0,0,1.5,0,0,0,0,0,0,0,0,0,0,6.5,0,0,3,0,0,0,0,0,0,0,0,0,0,0,0,0,0,0,0,0,0,0,0,0,0,0,0
49,62.5,0,9,9.3,9.3,0,0,2,0,0,0,0,0,0,0,0,0,0,6.3,0,0,1.6,0,0,0,0,0,0,0,0,0,0,0,0,0,0,0,0,0,0,0,0,0,0,0,0
55,59,0,9,7.3,7.3,0,0,0,3,0,0,0,0,0,0,0,0,0,7.2,0,0,7.2,0,0,0,0,0,0,0,0,0,0,0,0,0,0,0,0,0,0,0,0,0,0,0,0
52,59,0,9,7.3,7.3,0,0,3,0,0,0,0,0,0,0,0,0,0,7.2,0,0,7.2,0,0,0,0,0,0,0,0,0,0,0,0,0,0,0,0,0,0,0,0,0,0,0,0
44,65,0,9,7,9.5,0,0,0,2.5,0,0,0,0,0,0,0,0,0,7,0,0,0,0,0,0,0,0,0,0,0,0,0,0,0,0,0,0,0,0,0,0,0,0,0,0,0
55,55,0,13,7.3,7.3,0,0,3,0,0,0,0,0,0,0,0,0,0,7.2,0,0,7.2,0,0,0,0,0,0,0,0,0,0,0,0,0,0,0,0,0,0,0,0,0,0,0,0
41,69,0,7,5.3,5.3,0,0,3,0,0,0,0,0,0,0,0,0,0,5.2,0,0,5.2,0,0,0,0,0,0,0,0,0,0,0,0,0,0,0,0,0,0,0,0,0,0,0,0
50,78.71,11.48,0.98,0,0,0,0,4.3,2.82,0,0,0,0,0,0,0,0,0,0,0,0,0,0,0,0,0,0,0,0,1.71,0,0,0,0,0,0,0,0,0,0,0,0,0,0,0,0
55,74.96,13.4,1.89,0,0,0,0,7.27,1.71,0,0,0,0,0,0,0,0,0,0,0,0,0,0,0,0,0,0,0,0,0.77,0,0,0,0,0,0,0,0,0,0,0,0,0,0,0,0
54,78.69,9.7,1.32,0,0,0,0,6.54,1.43,0,0,0,0,0,0,0,0,0,0,0,0,0,0,0,0,0,0,0,0,2.32,0,0,0,0,0,0,0,0,0,0,0,0,0,0,0,0
94,52.41,0,0,0,0,5.36,0,11.09,0,0,0,0,0,0,0,0,0,0,3.38,0,0,14.54,0,0,0,0,0,0,0,0,3.63,0,0,6.82,0,0,2.77,0,0,0,0,0,0,0,0,0
94,54.1,0,0,0,0,5.46,0,11.47,0,0,0,0,0,0,0,0,0,0,0,0,0,14.81,0,0,0,0,0,0,0,0,4.4,0,0,6.94,0,0,2.82,0,0,0,0,0,0,0,0,0
93.1,52.14,0,0,0,0,3.59,0,12.35,0,0,0,0,0,0,0,0,0,0,0,0,0,14.46,0,0,0,0,0,0,0,0,4.08,0,0,10.63,0,0,2.75,0,0,0,0,0,0,0,0,0
84,52.11,13.13,0,4.62,5.19,23.33,0,1.62,0,0,0,0,0,0,0,0,0,0,0,0,0,0,0,0,0,0,0,0,0,0,0,0,0,0,0,0,0,0,0,0,0,0,0,0,0,0
83,51.97,13.1,0.8,4.6,5.18,22.73,0,1.62,0,0,0,0,0,0,0,0,0,0,0,0,0,0,0,0,0,0,0,0,0,0,0,0,0,0,0,0,0,0,0,0,0,0,0,0,0,0
80.5,51.55,12.99,3.18,4.57,5.14,20.96,0,1.61,0,0,0,0,0,0,0,0,0,0,0,0,0,0,0,0,0,0,0,0,0,0,0,0,0,0,0,0,0,0,0,0,0,0,0,0,0,0
79,51.42,12.96,3.96,4.56,5.12,20.38,0,1.6,0,0,0,0,0,0,0,0,0,0,0,0,0,0,0,0,0,0,0,0,0,0,0,0,0,0,0,0,0,0,0,0,0,0,0,0,0,0
77,51.28,12.92,4.75,4.54,5.11,19.8,0,1.6,0,0,0,0,0,0,0,0,0,0,0,0,0,0,0,0,0,0,0,0,0,0,0,0,0,0,0,0,0,0,0,0,0,0,0,0,0,0
84,52.81,12.83,1.57,4.51,5.07,20.03,0,1.59,1.59,0,0,0,0,0,0,0,0,0,0,0,0,0,0,0,0,0,0,0,0,0,0,0,0,0,0,0,0,0,0,0,0,0,0,0,0,0
83,48.54,13.12,4.82,4.61,5.19,20.48,0,1.62,1.62,0,0,0,0,0,0,0,0,0,0,0,0,0,0,0,0,0,0,0,0,0,0,0,0,0,0,0,0,0,0,0,0,0,0,0,0,0
86,55.1,9.22,3.14,4.51,5.08,19.77,0,1.59,1.59,0,0,0,0,0,0,0,0,0,0,0,0,0,0,0,0,0,0,0,0,0,0,0,0,0,0,0,0,0,0,0,0,0,0,0,0,0
83,42.53,21.12,3.2,4.6,5.17,20.14,0,1.62,1.62,0,0,0,0,0,0,0,0,0,0,0,0,0,0,0,0,0,0,0,0,0,0,0,0,0,0,0,0,0,0,0,0,0,0,0,0,0
91,53.18,9.62,0,4.71,5.3,25.53,0,1.66,0,0,0,0,0,0,0,0,0,0,0,0,0,0,0,0,0,0,0,0,0,0,0,0,0,0,0,0,0,0,0,0,0,0,0,0,0,0
78,50.85,17.24,0,4.51,5.07,20.75,0,1.58,0,0,0,0,0,0,0,0,0,0,0,0,0,0,0,0,0,0,0,0,0,0,0,0,0,0,0,0,0,0,0,0,0,0,0,0,0,0
83,54.85,13.82,3.38,0,0,24.53,0,1.71,1.71,0,0,0,0,0,0,0,0,0,0,0,0,0,0,0,0,0,0,0,0,0,0,0,0,0,0,0,0,0,0,0,0,0,0,0,0,0
83,52.64,13.26,3.25,2.67,3.25,21.65,0,1.64,1.64,0,0,0,0,0,0,0,0,0,0,0,0,0,0,0,0,0,0,0,0,0,0,0,0,0,0,0,0,0,0,0,0,0,0,0,0,0
84,50.04,12.61,3.09,5.86,7.02,18.26,0,1.56,1.56,0,0,0,0,0,0,0,0,0,0,0,0,0,0,0,0,0,0,0,0,0,0,0,0,0,0,0,0,0,0,0,0,0,0,0,0,0
96,50.67,12.77,3.13,4.49,5.05,18.48,0,2.69,2.72,0,0,0,0,0,0,0,0,0,0,0,0,0,0,0,0,0,0,0,0,0,0,0,0,0,0,0,0,0,0,0,0,0,0,0,0,0
92,50.25,12.66,3.1,4.45,5.01,19.01,2.38,1.57,1.57,0,0,0,0,0,0,0,0,0,0,0,0,0,0,0,0,0,0,0,0,0,0,0,0,0,0,0,0,0,0,0,0,0,0,0,0,0
85,68.68,7.75,3.67,1.52,2.18,0,6.16,6.92,3.12,0,0,0,0,0,0,0,0,0,0,0,0,0,0,0,0,0,0,0,0,0,0,0,0,0,0,0,0,0,0,0,0,0,0,0,0,0
83,72.2,7.8,3.69,0,0,0,6.2,6.97,3.14,0,0,0,0,0,0,0,0,0,0,0,0,0,0,0,0,0,0,0,0,0,0,0,0,0,0,0,0,0,0,0,0,0,0,0,0,0
86,73.02,5.28,3.66,0.76,1.09,0,6.15,6.92,3.12,0,0,0,0,0,0,0,0,0,0,0,0,0,0,0,0,0,0,0,0,0,0,0,0,0,0,0,0,0,0,0,0,0,0,0,0,0
83,69.32,8.85,3.68,0.76,1.1,0,6.19,6.96,3.14,0,0,0,0,0,0,0,0,0,0,0,0,0,0,0,0,0,0,0,0,0,0,0,0,0,0,0,0,0,0,0,0,0,0,0,0,0
80,61.81,16.11,3.73,0.77,1.11,0,6.26,7.04,3.17,0,0,0,0,0,0,0,0,0,0,0,0,0,0,0,0,0,0,0,0,0,0,0,0,0,0,0,0,0,0,0,0,0,0,0,0,0
83,71.74,7.79,3.63,0,0.55,0,6.19,6.96,3.14,0,0,0,0,0,0,0,0,0,0,0,0,0,0,0,0,0,0,0,0,0,0,0,0,0,0,0,0,0,0,0,0,0,0,0,0,0
83,71.01,7.83,4.25,0,0.55,0,6.22,6.99,3.15,0,0,0,0,0,0,0,0,0,0,0,0,0,0,0,0,0,0,0,0,0,0,0,0,0,0,0,0,0,0,0,0,0,0,0,0,0
85,69.23,7.74,3,0,0.54,0,8.2,6.92,3.12,0,0,0,0,0,0,0,0,0,0.75,0,0,0,0,0,0,0,0,0,0,0,0,0,0,0,0,0,0.5,0,0,0,0,0,0,0,0,0
102.9,0,0,0,0,67.5,0,0,0,0,0,0,0,0,0,0,0,0,0,0,0,0,0,0,0,0,27.5,0,0,0,0,0,0,0,0,0,5,0,0,0,0,0,0,0,0,0,0
103.4,0,0,0,0,65,0,0,0,0,0,0,0,0,0,0,0,0,0,0,0,0,0,0,0,0,25,0,0,0,0,0,0,0,0,0,10,0,0,0,0,0,0,0,0,0,0
107,0,0,0,0,58.5,0,0,0,0,0,0,0,0,0,0,0,0,0,0,0,0,0,0,0,0,25,0,0,0,0,6.5,0,0,0,0,10,0,0,0,0,0,0,0,0,0,0
101.5,0,0,0,0,61.75,0,0,0,0,0,0,0,0,0,0,0,0,0,0,0,0,0,0,0,0,25,0,0,0,0,0,0,0,0,0,10,0,0,0,0,0,0,0,3.25,0,0
102.9,0,0,0,0,61.8,0,0,0,0,0,0,0,0,0,0,0,0,0,0,0,0,0,0,0,0,25,0,0,0,0,0,0,0,5.2,0,8,0,0,0,0,0,0,0,0,0,0
100.1,0,0,0,0,63.7,0,0,0,0,0,0,0,0,0,0,0,0,0,0,0,0,0,0,0,0,25,0,0,0,0,0,0,0,0,0,10,1.3,0,0,0,0,0,0,0,0,0
21,83.62,9.02,0,1.56,0,0,0,0,0,0,0,0,0,0,0,0,0,0,2.31,0,0,0,0,0,0.39,0,0,0,0,0,0,0,0,1.57,0,0,1.53,0,0,0,0,0,0,0,0,0
96.9,70.31,0,1.34,0.68,2.19,3.56,2.74,6.62,5.08,0,0,0,0,0,0,0,0,0,0,6.26,0,0,0,0,0,0,0,0,0,0.07,0,0,0,0.34,0,0,0.61,0.2,0,0,0,0,0,0,0,0
96.2,67.03,0,0.7,0,0,5.62,1.44,8.34,3.66,0,0,0,0,0,0,0,0,0,4.23,6.93,0,0,0,0,0,0,0,0,0,0.09,0,0,0,0.36,0,0,1.52,0.08,0,0,0,0,0,0,0,0
109,43.51,18.29,1.97,0,0,0,0,20.55,1.42,0,0,0,0,0,0,0,0,0,13.17,0,0,0,0,0,0,0,0,0,0,0,0,0,0,0,0,0,1.09,0,0,0,0,0,0,0,0,0
48.5,11.94,24.33,0.25,0,0,0,0,0,0,0,0,0,0,0,0,0,0,0,55,0,0,6.78,0,0,0,0,0,0,0,0.11,0,0,0,0,0.99,0,0,0.2,0.4,0,0,0,0,0,0,0
48,11.56,23.65,0,0,0,0,0,0,0,0,0,0,0,0,0,0,0,0,53.38,0,0,9.87,0,0,0,0,0,0,0,0.12,0,0,0,0,0,0,0,0.21,1.21,0,0,0,0,0,0,0
105,6.35,21.92,0,0,0,0,0,0,0,0,0,0,0,0,0,0,0,0,18.74,0,0,52.99,0,0,0,0,0,0,0,0,0,0,0,0,0,0,0,0,0,0,0,0,0,0,0,0
66,2.77,25.13,0,0,0,0,0,0,0,0,0,0,0,0,0,0,0,2.08,7.16,0,0,61.96,0,0,0,0,0,0,0,0,0,0,0,0,0,0,0,0,0,0,0,0.9,0,0,0,0
70,2.83,24.47,0,0,0,0,0,0,0,0,0,0,0,0,0,0,0,2.13,5.23,0,0,64.88,0,0,0,0,0,0,0,0,0,0,0,0,0,0,0,0,0,0,0,0.46,0,0,0,0
7,46.66,0,22.59,0,9.05,0,12.96,0,0,0,0,0,0,0,0,0,4.82,0,0,0,0,0,0,0,0,0,0,0,0,0,0,0,0,3.92,0,0,0,0,0,0,0,0,0,0,0,0
6,48.86,0,21.71,0,0,0,0,13.41,7.17,0,0,0,0,0,0,0,0,0,0,0,0,0,0,0,0,0,0.23,0,0,0,0,0,0,6.61,0,0,0,0,0,0,0,0,2.01,0,0,0
48,48.73,7.96,3.1,0,0,7.74,0,0,0,0,0,0,0,0,0,0,0,0,29.17,1.53,0,1.77,0,0,0,0,0,0,0,0,0,0,0,0,0,0,0,0,0,0,0,0,0,0,0,0
45.7,58.77,1.26,4.33,1.09,0,3.16,0,0,0,0,0,0,0,0,0,0,0,0,19.52,0,0,11.87,0,0,0,0,0,0,0,0,0,0,0,0,0,0,0,0,0,0,0,0,0,0,0,0
46.2,54.74,4.72,4.83,0,0,5.36,0,0,0,0,0,0,0,0,0,0,0,0,23.23,1.59,0,5.53,0,0,0,0,0,0,0,0,0,0,0,0,0,0,0,0,0,0,0,0,0,0,0,0
46,54.75,4.72,4.84,0,0,5.36,0,0,0,0,0,0,0,0,0,0,0,0,22.74,1.59,0,5.53,0,0,0,0,0,0,0,0,0,0,0,0,0.47,0,0,0,0,0,0,0,0,0,0,0
46.4,55.06,4.75,4.86,0,0,5.39,0,0,0,0,0,0,0,0,0,0,0,0,22.36,1.6,0,5.56,0,0,0,0,0,0,0,0.08,0,0,0,0,0,0,0,0.24,0,0,0.06,0.04,0,0,0,0
78.7,67.32,0,0,0,10.72,0,0,3.12,6.86,0,0,0,0,0,0,0,0,0,0,0,0,0,0,0,0,0,0.1,0,0,0,0,0,0,11.88,0,0,0,0,0,0,0,0,0,0,0,0
86.4,65.45,0,0,0,10.42,0,0,11.15,1.33,0,0,0,0,0,0,0,0,0,0,0,0,0,0,0,0,0,0.09,0,0,0,0,0,0,11.56,0,0,0,0,0,0,0,0,0,0,0,0
86.8,64.95,0,0,0,10.34,0,0,13.07,0,0,0,0,0,0,0,0,0,0,0,0,0,0,0,0,0,0,0.09,0,0,0,0,0,0,11.55,0,0,0,0,0,0,0,0,0,0,0,0
89.1,64.9,0,0,0,9.44,0,1.04,12.06,0.99,0,0,0,0,0,0,0,0,0,0,0,0,0,0,0,0,0,0.03,0,0,0,0,0,0,11.54,0,0,0,0,0,0,0,0,0,0,0,0
83.1,65.53,0,0,0,10.65,0,1,10.14,1,0,0,0,0,0,0,0,0,0,0,0,0,0,0,0,0,0,0.03,0,0,0,0,0,0,11.65,0,0,0,0,0,0,0,0,0,0,0,0
78.8,67.22,0,0,0,9.11,0,0.49,5.17,4.93,0,0,0,0,0,0,0,0,0,0,0,0,0,0,0,0,0,0.06,0,0,0,0,0,0,13.02,0,0,0,0,0,0,0,0,0,0,0,0
78.8,67.23,0,0,0,9.12,0,0.72,5.17,4.94,0,0,0,0,0,0,0,0,0,0,0,0,0,0,0,0,0,0.02,0,0,0,0,0,0,12.8,0,0,0,0,0,0,0,0,0,0,0,0
84,64.53,0,0.02,0,0,3.01,0,0,0,2.2,0,2.05,0,0,0,0,0,0,0,0,0,28.12,0,0,0,0,0.07,0,0,0,0,0,0,0,0,0,0,0,0,0,0,0,0,0,0,0
77,65.72,0,0.22,0,0,2.96,0,0,0,2.12,0,0.97,0,0,0,0,0,0,0,0,0,27.91,0,0,0,0,0.1,0,0,0,0,0,0,0,0,0,0,0,0,0,0,0,0,0,0,0
139,44.09,0,0,0,25.72,0,0,23.28,0,0,0,0,0,0,0,0,0,0,0,0,0,0,0,0,4.42,0,0,0,0,0,0,0,0,0,0,0,0,0,0,0,2.49,0,0,0,0,0
140,46.14,0,0,0,26.91,0,0,24.35,0,0,0,0,0,0,0,0,0,0,0,0,0,0,0,0,0,0,0,0,0,0,0,0,0,0,0,0,0,0,0,0,2.6,0,0,0,0,0
141,45.96,0,0,0,26.81,0,0,24.26,0,0,0,0,0,0,0,0,0,0.38,0,0,0,0,0,0,0,0,0,0,0,0,0,0,0,0,0,0,0,0,0,0,2.59,0,0,0,0,0
142,45.78,0,0,0,26.71,0,0,24.17,0,0,0,0,0,0,0,0,0,0.76,0,0,0,0,0,0,0,0,0,0,0,0,0,0,0,0,0,0,0,0,0,0,2.58,0,0,0,0,0
128,42.21,0,0,0,24.63,0,0,22.28,0,0,0,0,0,0,0,0,0,8.5,0,0,0,0,0,0,0,0,0,0,0,0,0,0,0,0,0,0,0,0,0,0,2.38,0,0,0,0,0
138,45.43,0,0,0,26.51,0,0,23.98,0,0,0,0,0,0,0,0,0,0,0,0,0,0,0,0,1.52,0,0,0,0,0,0,0,0,0,0,0,0,0,0,0,2.56,0,0,0,0,0
52,0,0,20,0,10,0,0,0,0,0,0,0,0,0,0,0,0,0,0,0,0,0,0,0,0,0,0,0,0,0,0,0,0,0,0,0,0,0,0,0,70,0,0,0,0,0
74.7,0,0,15.1,0,23.3,0,0,0,0,0,0,0,0,0,0,0,0,0,0,0,0,0,0,0,0,0,0,0,0,0,0,0,0,0,0,0,0,0,0,0,61.6,0,0,0,0,0
85.1,0,0,7,0,38,0,0,0,0,0,0,0,0,0,0,0,0,0,0,0,0,0,0,0,0,0,0,0,0,0,0,0,0,0,0,0,0,0,0,0,55,0,0,0,0,0
87.2,0,0,5.2,0,41.7,0,0,0,0,0,0,0,0,0,0,0,0,0,0,0,0,0,0,0,0,0,0,0,0,0,0,0,0,0,0,0,0,0,0,0,53.1,0,0,0,0,0
68.5,0,40,20,0,40,0,0,0,0,0,0,0,0,0,0,0,0,0,0,0,0,0,0,0,0,0,0,0,0,0,0,0,0,0,0,0,0,0,0,0,0,0,0,0,0,0
80.4,0,40,20,0,30,0,0,10,0,0,0,0,0,0,0,0,0,0,0,0,0,0,0,0,0,0,0,0,0,0,0,0,0,0,0,0,0,0,0,0,0,0,0,0,0,0
97.5,0,40,20,0,25,0,0,15,0,0,0,0,0,0,0,0,0,0,0,0,0,0,0,0,0,0,0,0,0,0,0,0,0,0,0,0,0,0,0,0,0,0,0,0,0,0
113.4,0,40,20,0,20,0,0,20,0,0,0,0,0,0,0,0,0,0,0,0,0,0,0,0,0,0,0,0,0,0,0,0,0,0,0,0,0,0,0,0,0,0,0,0,0,0
44,47.14,0,5.05,31.94,0,0,0,0,0,0,0,0,0,0,0,0,0,0,12.65,0,0,0,0,0,0,0,0,0,0,0,0,0,0,3.22,0,0,0,0,0,0,0,0,0,0,0,0
35,50.01,0,5,21,0,0,0,0,0,0,0,0,0,0,0,0,0,0,19.99,0,0,0,0,0,0,0,0,0,0,0,0,0,0,4,0,0,0,0,0,0,0,0,0,0,0,0
70,0,0,0,0,0,0,0,0,0,0,50,0,0,0,0,0,0,0,0,0,0,0,0,0,0,0,0,0,0,0,0,0,0,0,0,0,0,0,0,0,50,0,0,0,0,0
30,0,0,100,0,0,0,0,0,0,0,0,0,0,0,0,0,0,0,0,0,0,0,0,0,0,0,0,0,0,0,0,0,0,0,0,0,0,0,0,0,0,0,0,0,0,0
25,0,0,84.1,0,0,0,0,0,0,0,0,0,0,0,0,0,0,0,0,0,0,0,0,0,0,0,0,0,0,0,0,0,0,0,0,0,15.9,0,0,0,0,0,0,0,0,0
30,0,0,68.8,0,0,0,0,0,0,0,0,0,0,0,0,0,0,0,0,0,0,0,0,0,0,0,0,0,0,0,0,0,0,0,0,0,31.2,0,0,0,0,0,0,0,0,0
40,0,0,58.6,0,0,0,0,0,0,0,0,0,0,0,0,0,0,0,0,0,0,0,0,0,0,0,0,0,0,0,0,0,0,0,0,0,41.4,0,0,0,0,0,0,0,0,0
85,0,0,32.7,0,0,0,0,0,0,0,0,0,0,0,0,0,0,0,0,0,0,0,0,0,0,0,0,0,0,0,0,0,0,0,0,0,67.3,0,0,0,0,0,0,0,0,0
70,0,0,38.6,0,0,0,0,0,0,0,0,0,0,0,0,0,0,0,0,0,0,0,0,0,0,0,0,0,0,0,0,0,0,0,0,0,61.4,0,0,0,0,0,0,0,0,0
60,0,0,43.6,0,0,0,0,0,0,0,0,0,0,0,0,0,0,0,0,0,0,0,0,0,0,0,0,0,0,0,0,0,0,0,0,0,56.4,0,0,0,0,0,0,0,0,0
83,0,0,0,9.9,0,0,0,0,0,0,0,0,0,0,0,0,0,0,0,0,0,14.22,0,0,0,0,0,0,0,0,0,0,0,0,0,75.88,0,0,0,0,0,0,0,0,0,0
90.3,0,0,0,9.92,0,0,0,0,0,0,0,0,0,0,0,0,0,0,0,0,0,33.19,0,0,0,0,0,0,0,0,0,0,0,0,0,56.89,0,0,0,0,0,0,0,0,0,0
98.2,0,0,0,9.89,0,0,0,0,0,0,0,0,0,0,0,0,0,0,0,0,0,42.67,0,0,0,0,0,0,0,0,0,0,0,0,0,47.44,0,0,0,0,0,0,0,0,0,0
48.6,60.86,0,7.6,27.49,0,0,0,0,0,0,0,0,0,0,0,0,0,0,0,0,0,0,0,0,0,0,0,0,0,0,0,0,0,0,0,0,4.05,0,0,0,0,0,0,0,0,0
47.7,60.03,0,7.5,27.12,0,0,0,0,0,0,0,0,0,0,0,0,0,0,0,0,0,0,0,0,0,0,0,0,0,0,0,0,0,1.36,0,0,3.99,0,0,0,0,0,0,0,0,0
118,0,0,0,0,55,0,0,0,0,0,0,0,0,0,0,0,0,0,0,0,0,0,0,0,0,0,0,0,0,0,0,0,0,0,0,0,0,0,0,0,45,0,0,0,0,0
114,0,0,0,0,52.5,0,0,0,0,0,0,0,0,0,0,0,0,0,0,0,0,0,0,0,0,0,0,0,0,0,0,0,0,0,0,0,0,0,0,0,47.5,0,0,0,0,0
102.1,0,0,0,0,50,0,0,0,0,0,0,0,0,0,0,0,0,0,0,0,0,0,0,0,0,0,0,0,0,0,0,0,0,0,0,0,0,0,0,0,50,0,0,0,0,0
110,0,0,0,0,47.41,0,0,0,0,0,0,0,0,0,0,0,0,0,0,0,0,0,0,0,0,0,0,0,0,0,0,0,0,0,0,0,0,0,0,0,52.59,0,0,0,0,0
97.5,67.79,0,1.05,0.85,16.39,0.29,0,13.63,0,0,0,0,0,0,0,0,0,0,0,0,0,0,0,0,0,0,0,0,0,0,0,0,0,0,0,0,0,0,0,0,0,0,0,0,0,0
