Repository: you0514w/youyou

File: Refract Index 587.6nm d.csv (part 6 of 31)
Refract Index 587.6nm d,SiO2,B2O3,Al2O3,MgO,CaO,BaO,Li2O,Na2O,K2O,Cs2O,ZnO,SrO,PbO,SnO,Ga2O3,As2O3,Y2O3,Sb2O3,La2O3,Nd2O3,Gd2O3,Bi2O3,TiO2,GeO2,ZrO2,SnO2,TeO2,P2O5,Nb2O5,Ta2O5,WO3,Yb2O3
2.04,7.1,4.4,0,0,0,0,0,0,0,0,0,0,1.75,0,0,0,0,0,47.9,0,0,0,12.6,0,5.35,0,0,0,8.35,12.55,0,0
1.92,10.9,6.55,0,0,0,0,0,0,0,0,0,0,2.45,0,0,0,0,0,47.75,0,0,0,0.8,0,5.8,0,0,0,7.1,8.35,10.3,0
1.97,7.35,4.35,0,0,0,0,0,0,0,0,0,0,2.25,0,0,0,0,0,43.8,0,0,0,0.75,0,6.2,0,0,0,5.4,7.65,22.25,0
1.93,10.35,5.8,0,0,0,0,0,0,0,0,2.45,0,4.7,0,0,0,0,0,50.1,0,0,0,0,0,9.6,0,0,0,6.5,10.5,0,0
1.96,7.75,5.85,0,0,0,0,0,0,0,0,0,0,1.3,0,0,0,0,0,55.3,0,0,0,0.7,0,8.4,0,0,0,9.7,11,0,0
2.04,7.45,4.25,0,0,0,0,0,0,0,0,0,0,3.6,0,0,0,0,0,54.25,0,0,0,6.3,0,3.65,0,0,0,9.6,10.9,0,0
1.86,12.7,6.9,0,0,0,0,0,0,0,0,0,0,0,0,0,0,0,0,45.65,0,10.8,0,0,0,7.6,0,0,0,0,16.35,0,0
1.88,14.55,7.1,0,0,0,0,0,0,0,0,0,0,0.75,0,0,0,0,0,46.3,0,12.25,0,0.4,0,7.05,0,0,0,11.6,0,0,0
2,0,0,0,0,0,0,0,0,0,0,0,0,25,0,0,0,0,25,0,0,0,0,0,50,0,0,0,0,0,0,0,0
1.94,0,0,0,0,0,0,0,0,0,0,0,0,33.33,0,0,0,0,0,0,0,0,11.11,0,55.56,0,0,0,0,0,0,0,0
2.29,0,25,0,0,0,0,0,0,0,0,0,0,30,0,0,0,0,0,0,0,0,45,0,0,0,0,0,0,0,0,0,0
2.25,0,25,0,0,0,0,0,0,0,0,0,0,35,0,0,0,0,0,0,0,0,40,0,0,0,0,0,0,0,0,0,0
2.28,0,30,0,0,0,0,0,0,0,0,0,0,25,0,0,0,0,0,0,0,0,45,0,0,0,0,0,0,0,0,0,0
2.24,0,30,0,0,0,0,0,0,0,0,0,0,30,0,0,0,0,0,0,0,0,40,0,0,0,0,0,0,0,0,0,0
2.21,0,30,0,0,0,0,0,0,0,0,0,0,40,0,0,0,0,0,0,0,0,30,0,0,0,0,0,0,0,0,0,0
2.13,0,30,0,0,0,0,0,0,0,0,0,0,60,0,0,0,0,0,0,0,0,10,0,0,0,0,0,0,0,0,0,0
2.1,0,50,0,0,0,0,0,0,0,0,0,0,10,0,0,0,0,0,0,0,0,40,0,0,0,0,0,0,0,0,0,0
2.04,0,50,0,0,0,0,0,0,0,0,0,0,25,0,0,0,0,0,0,0,0,25,0,0,0,0,0,0,0,0,0,0
1.97,0,50,0,0,0,0,0,0,0,0,0,0,40,0,0,0,0,0,0,0,0,10,0,0,0,0,0,0,0,0,0,0
2.16,0,40,0,0,0,0,0,0,0,0,0,10,0,0,0,0,0,0,0,0,0,50,0,0,0,0,0,0,0,0,0,0
2.08,0,40,0,0,0,0,0,0,0,0,0,20,0,0,0,0,0,0,0,0,0,40,0,0,0,0,0,0,0,0,0,0
2.06,0,50,0,0,0,0,0,0,0,0,0,10,0,0,0,0,0,0,0,0,0,40,0,0,0,0,0,0,0,0,0,0
1.96,0,50,0,0,0,0,0,0,0,0,0,20,0,0,0,0,0,0,0,0,0,30,0,0,0,0,0,0,0,0,0,0
1.87,0,50,0,0,0,0,0,0,0,0,0,30,0,0,0,0,0,0,0,0,0,20,0,0,0,0,0,0,0,0,0,0
1.87,0,65,0,0,0,0,0,0,0,0,0,10,0,0,0,0,0,0,0,0,0,25,0,0,0,0,0,0,0,0,0,0
1.77,0,65,0,0,0,0,0,0,0,0,0,20,0,0,0,0,0,0,0,0,0,15,0,0,0,0,0,0,0,0,0,0
1.66,0,65,0,0,0,0,0,0,0,0,0,30,0,0,0,0,0,0,0,0,0,5,0,0,0,0,0,0,0,0,0,0
1.93,0,0,0,0,0,0,0,0,0,0,16.9,0,30.7,0,0,0,0,0,0,0,0,0,0,52.4,0,0,0,0,0,0,0,0
1.87,0,0,0,0,0,0,0,0,0,0,15.8,0,23,0,0,0,0,0,0,0,0,0,0,61.2,0,0,0,0,0,0,0,0
1.84,0,0,0,0,0,0,0,0,0,0,28.6,0,15.7,0,0,0,0,0,0,0,0,0,0,55.7,0,0,0,0,0,0,0,0
1.8,0,0,0,0,0,0,0,0,0,0,14.8,0,16.2,0,0,0,0,0,0,0,0,0,0,69,0,0,0,0,0,0,0,0
1.79,0,0,0,0,0,0,0,0,0,0,27,0,9.9,0,0,0,0,0,0,0,0,0,0,63.1,0,0,0,0,0,0,0,0
1.74,0,0,0,0,0,0,0,0,0,0,7.3,0,13.3,0,0,0,0,0,0,0,0,0,0,79.4,0,0,0,0,0,0,0,0
1.69,0,0,0,0,0,0,0,0,0,0,6.9,0,7.5,0,0,0,0,0,0,0,0,0,0,85.6,0,0,0,0,0,0,0,0
2.2,0,0,0,0,0,0,0,0,0,0,0,0,38.4,0,0,0,0,0,0,0,0,18.9,0,42.7,0,0,0,0,0,0,0,0
2.16,0,0,0,0,0,0,0,0,0,0,0,0,31,0,0,0,0,0,0,0,0,24.8,0,44.2,0,0,0,0,0,0,0,0
2.06,0,0,0,0,0,0,0,0,0,0,0,0,46.4,0,0,0,0,0,0,0,0,3.7,0,49.9,0,0,0,0,0,0,0,0
2.08,0,0,0,0,0,0,0,0,0,0,0,0,40.46,0,0,0,0,0,0,0,0,7.79,0,51.75,0,0,0,0,0,0,0,0
2.07,0,0,0,0,0,0,0,0,0,0,0,0,33.8,0,0,0,0,0,0,0,0,12.2,0,54,0,0,0,0,0,0,0,0
2.09,0,0,0,0,0,0,0,0,0,0,0,0,26.5,0,0,0,0,0,0,0,0,16.9,0,56.6,0,0,0,0,0,0,0,0
1.98,0,0,0,0,0,0,0,0,0,0,0,0,35.7,0,0,0,0,0,0,0,0,3.4,0,60.9,0,0,0,0,0,0,0,0
1.98,0,0,0,0,0,0,0,0,0,0,0,0,29.6,0,0,0,0,0,0,0,0,7.1,0,63.3,0,0,0,0,0,0,0,0
1.9,0,0,0,0,0,0,0,0,0,0,0,0,26.4,0,0,0,0,0,0,0,0,3.2,0,70.4,0,0,0,0,0,0,0,0
1.91,0,0,0,0,0,0,0,0,0,0,0,0,14.2,0,0,0,0,0,0,0,0,10.2,0,75.6,0,0,0,0,0,0,0,0
1.93,0,0,0,0,0,0,0,0,0,0,0,0,7.4,0,0,0,0,0,0,0,0,14.1,0,78.5,0,0,0,0,0,0,0,0
1.83,0,0,0,0,0,0,0,0,0,0,0,0,12.7,0,0,0,0,0,0,0,0,6.1,0,81.2,0,0,0,0,0,0,0,0
2,10.91,20.94,0,0,0,0,0,0,0,0,0,0,0,0,0,0.07,6.45,0,15.66,0,3.05,0,28.84,0,8.87,0,0,0,5.21,0,0,0
2.03,17.24,12.4,0,0,0,0,0,0,0,0,0,0,0,0,0,0.17,0.38,0,25.45,0,3.62,0,22.7,0,8.97,0.57,0,0,6.16,2.34,0,0
1.59,0,20.05,0,0,0,0,49.63,0,0,0,0,0,0,0,0,0,0,0,0,0,0,0,0,0,0,0,0,25.19,0,5.13,0,0
1.62,0,15.51,0,0,0,0,49.28,0,0,0,0,0,0,0,0,0,0,0,0,0,0,0,0,0,0,0,0,27.66,0,7.55,0,0
1.53,0,22.33,0,0,0,0,0,0,46.98,0,0,0,0,0,0,0,0,0,0,0,0,0,0,0,0,0,0,25.28,0,5.41,0,0
1.54,0,12.34,0,0,0,0,0,50.26,0,0,0,0,0,0,0,0,0,0,0,0,0,0,0,0,0,0,0,32.54,0,4.86,0,0
1.53,0,12.54,0,0,0,0,0,0,48.99,0,0,0,0,0,0,0,0,0,0,0,0,0,0,0,0,0,0,33.39,0,5.08,0,0
1.56,0,10.05,0,0,0,0,0,0,50.54,0,0,0,0,0,0,0,0,0,0,0,0,0,0,0,0,0,0,29.59,0,9.82,0,0
1.62,0,9.97,0,0,0,0,30.99,18.67,0,0,0,0,0,0,0,0,0,0,0,0,0,0,0,0,0,0,0,30.16,0,10.21,0,0
1.62,0,25.74,0,0,0,0,47.99,0,0,0,0,0,0,0,0,0,0,0,0,0,0,0,0,0,0,0,0,19.58,0,6.69,0,0
1.61,0,16.22,0,0,0,0,50.42,0,0,0,0,0,0,0,0,0,0,0,0,0,0,0,0,0,0,0,0,26.54,0,6.82,0,0
1.63,35.07,34.43,2.24,0,0,5.14,0,0,0,0,2.15,16.18,0,0,0,0.09,0,0,3.99,0,0,0,0,0,0.71,0,0,0,0,0,0,0
1.54,0,72,0,0,0,0,28,0,0,0,0,0,0,0,0,0,0,0,0,0,0,0,0,0,0,0,0,0,0,0,0,0
1.56,0,67,0,0,0,0,33,0,0,0,0,0,0,0,0,0,0,0,0,0,0,0,0,0,0,0,0,0,0,0,0,0
1.59,60,0,0,0,40,0,0,0,0,0,0,0,0,0,0,0,0,0,0,0,0,0,0,0,0,0,0,0,0,0,0,0
1.61,55,0,0,0,45,0,0,0,0,0,0,0,0,0,0,0,0,0,0,0,0,0,0,0,0,0,0,0,0,0,0,0
1.64,45,0,0,0,55,0,0,0,0,0,0,0,0,0,0,0,0,0,0,0,0,0,0,0,0,0,0,0,0,0,0,0
1.55,76,0,0,0,0,0,0,0,0,0,0,24,0,0,0,0,0,0,0,0,0,0,0,0,0,0,0,0,0,0,0,0
1.57,70,0,0,0,0,0,0,0,0,0,0,30,0,0,0,0,0,0,0,0,0,0,0,0,0,0,0,0,0,0,0,0
1.6,60,0,0,0,0,0,0,0,0,0,0,40,0,0,0,0,0,0,0,0,0,0,0,0,0,0,0,0,0,0,0,0
1.61,56,0,0,0,0,0,0,0,0,0,0,44,0,0,0,0,0,0,0,0,0,0,0,0,0,0,0,0,0,0,0,0
1.54,85,0,0,0,0,15,0,0,0,0,0,0,0,0,0,0,0,0,0,0,0,0,0,0,0,0,0,0,0,0,0,0
1.57,78,0,0,0,0,22,0,0,0,0,0,0,0,0,0,0,0,0,0,0,0,0,0,0,0,0,0,0,0,0,0,0
1.59,70,0,0,0,0,30,0,0,0,0,0,0,0,0,0,0,0,0,0,0,0,0,0,0,0,0,0,0,0,0,0,0
1.64,60,0,0,0,0,40,0,0,0,0,0,0,0,0,0,0,0,0,0,0,0,0,0,0,0,0,0,0,0,0,0,0
1.63,0,0,0,0,0,0,0,5,0,0,0,0,0,0,0,0,0,0,0,0,0,0,0,95,0,0,0,0,0,0,0,0
1.73,3.72,69.14,0,0,0,1.28,1.32,0,0,0,0,0,0,0,0,0,0,0,13.35,0,6.91,0,0,0,0,2.62,0,0,0,0,0,1.66
1.68,3.39,66.04,0,0,17.31,0,0,0,0,0,0,0,0,0,0,0,0,0,10.34,0,0,0,0,0,0,0.34,0,0,0,0,0,2.58
1.69,9.61,63.47,0,0,0,0,0,0,0,0,0,10.93,0,0,0,0,0,0,13.55,0,0,0,0,0,0,0.75,0,0,0,0,0,1.69
1.67,51.86,3.42,0,0,9.78,17.32,5.32,0,0,0,0,4.6,0,0,0,0,0,0,0,0,0,0,4.48,0,3.22,0,0,0,0,0,0,0
1.72,49.63,0,0,0,0,11.95,7.86,0,0,0,8.65,6.79,0,0,0,0,0,0,0,0,0,0,12.24,0,2.54,0,0,0,0,0,0.34,0
1.52,5,5,0,0,5,9.5,5,10,0,0,0,0,0,0,0,0,0,0,0,0,0,0,0,0,0,0,0,60.5,0,0,0,0
1.64,51.2,4.21,0,0,9.14,8.36,4.89,0,0,0,13.51,4.24,0,0,0,0.11,0,0,0,0,0,0,1.37,0,2.97,0,0,0,0,0,0,0
1.55,64.86,3.2,8.56,3.18,3.17,4.26,0,0,0,0,12.64,0,0,0,0,0.08,0,0.05,0,0,0,0,0,0,0,0,0,0,0,0,0,0
1.56,59.49,8.27,1.88,0,11.98,0,0,3.2,2.1,0,11.78,0,0,0,0,0.1,0,0,0,0,0,0,1.2,0,0,0,0,0,0,0,0,0
1.75,48.85,8.27,1.11,0,0,19.51,0,0,0,0,0,0,11.53,0,0,0.06,0,0,5.02,0,0,0,5.65,0,0,0,0,0,0,0,0,0
1.76,49.01,8.29,1.11,0,0,18.84,0,0,0,0,0,0,11.57,0,0,0.06,0,0,5.04,0,0,0,5.66,0,0,0,0,0,0.42,0,0,0
1.75,48.95,9.1,1.11,0,0,18.82,0,0,0,0,0,0,11.55,0,0,0.06,0,0,5.03,0,0,0,4.96,0,0,0,0,0,0.42,0,0,0
1.84,0,55.01,0,0,0,0,0,0,0,0,0,0,0,0,0,0,10,0,14.99,0,0,0,20,0,0,0,0,0,0,0,0,0
1.85,0,33.77,0,0,0,0,0,0,0,0,0,0,0,0,0,0,9.07,0,21.29,0,0,0,9.14,26.73,0,0,0,0,0,0,0,0
1.88,0,31.93,0,0,0,0,0,0,0,0,0,0,0,0,0,0,3.51,0,16.08,0,0,0,8.29,25.28,0,0,0,0,12.12,2.79,0,0
1.83,0,32.19,0,5.04,5.03,5.03,0,0,0,0,5.02,5.02,5.03,0,0,0,3.51,0,14.01,0,0,0,4.23,13.1,0,0,0,0,0,2.79,0,0
1.86,0,31.89,0,0,0,0.78,0,0,0,0,0,0,0,0,0,0,7.49,0,15.36,0,0,0,7.59,26.88,5.23,0,0,0,0,4.78,0,0
1.56,75.79,0,0,0,0,18.95,0,5.26,0,0,0,0,0,0,0,0,0,0,0,0,0,0,0,0,0,0,0,0,0,0,0,0
1.62,65,0,0,0,0,35,0,0,0,0,0,0,0,0,0,0,0,0,0,0,0,0,0,0,0,0,0,0,0,0,0,0
1.63,0,65.02,0,0,0,34.98,0,0,0,0,0,0,0,0,0,0,0,0,0,0,0,0,0,0,0,0,0,0,0,0,0,0
1.61,0,61.02,0,0,0,30.51,0,8.47,0,0,0,0,0,0,0,0,0,0,0,0,0,0,0,0,0,0,0,0,0,0,0,0
1.55,0,0,0,0,0,30.51,0,8.47,0,0,0,0,0,0,0,0,0,0,0,0,0,0,0,0,0,0,0,61.02,0,0,0,0
1.55,0,0,0,0,0,34.98,0,0,0,0,0,0,0,0,0,0,0,0,0,0,0,0,0,0,0,0,0,65.02,0,0,0,0
1.52,72.85,1,0,0,9.98,0,0,5.94,9.03,0,1,0,0,0,0,0.08,0,0.12,0,0,0,0,0,0,0,0,0,0,0,0,0,0
1.54,70.86,4.99,0,0,0,8.48,1.5,4.36,6.62,0,2.99,0,0,0,0,0.08,0,0.12,0,0,0,0,0,0,0,0,0,0,0,0,0,0
1.66,50.5,12.5,1.5,0,0,24,0,0,0,0,3.5,0,0,0,0,0,0,0,2,0,0,0,2.4,0,3.6,0,0,0,0,0,0,0
1.53,81,0,0,0,0,0,0,4.37,6.63,0,3.5,0,3,0,0,0.6,0,0.9,0,0,0,0,0,0,0,0,0,0,0,0,0,0
1.56,69.79,2.49,0,0,0,6.98,0,3.96,6.01,0,6.48,0,3.99,0,0,0.12,0,0.18,0,0,0,0,0,0,0,0,0,0,0,0,0,0
1.61,65.88,0,0,0,0,8.98,0,3.49,3.49,0,8.98,0,8.98,0,0,0.1,0,0.1,0,0,0,0,0,0,0,0,0,0,0,0,0,0
1.62,69.43,0,0,0,0,4.5,0,3.57,5.42,0,1,0,15.98,0,0,0.04,0,0.06,0,0,0,0,0,0,0,0,0,0,0,0,0,0
1.56,77.7,1.01,0,0,0,1.01,0,3.4,6.69,0,0,0,10.09,0,0,0.04,0,0.06,0,0,0,0,0,0,0,0,0,0,0,0,0,0
1.57,76.69,0,0,0,0,1.01,0,3.4,6.69,0,0,0,12.11,0,0,0.04,0,0.06,0,0,0,0,0,0,0,0,0,0,0,0,0,0
1.75,63.07,0,0,0,0,0,0,0.81,1.21,0,0,0,34.81,0,0,0.02,0,0.03,0,0,0,0,0.02,0,0.03,0,0,0,0,0,0,0
1.74,35.12,13.11,0,0,0,0,6.17,5.94,7.34,5.69,0,0,0,0,0,0,0,0,0,0,0,0,20.08,0,0,0,0,0,6.55,0,0,0
1.76,33.35,9.59,0,0,0,0,6.39,6.16,7.6,6.43,0,0,0,0,0,0,0,0,0,0,0,0,23.3,0,0,0,0,0,7.18,0,0,0
1.79,36.86,0,0,0,0,0,3.22,15.54,1.02,7.18,0,0,0,0,0,0,0,0,0,0,0,0,28.94,0,0,0,0,0,7.24,0,0,0
1.79,37.28,0,0,0,0,0,0,18.86,0,7.26,0,0,0,0,0,0,0,0,0,0,0,0,29.27,0,0,0,0,0,7.33,0,0,0
1.6,59.82,4.83,0.33,0,3.74,0,1.56,6.34,9.81,0,0,0,0,0,0,0.1,0,0,0,0,0,0,12.77,0,0.7,0,0,0,0,0,0,0
1.6,59.75,4.66,0.32,0,3.89,0,1.11,8.49,8.58,0,0,0,0,0,0,0.1,0,0,0,0,0,0,12.56,0,0.54,0,0,0,0,0,0,0
1.6,59.03,5.81,0.33,0,3.63,0,1.12,6.58,9.97,0,0,0,0,0,0,0.1,0,0,0,0,0,0,12.89,0,0.54,0,0,0,0,0,0,0
1.6,59.96,4.65,0.33,0,3.75,0,1.11,6.79,9.82,0,0,0,0,0,0,0.1,0,0,0,0,0,0,12.79,0,0.7,0,0,0,0,0,0,0
1.6,59.45,4.89,0.33,0,2.4,0,1.13,6.42,11.35,0,0,0,0,0,0,0.1,0,0,0,0,0,0,13.22,0,0.71,0,0,0,0,0,0,0
1.7,41.89,12.12,0,0,11.88,0,15.36,1.91,0,0,0,2.43,0,0,0,0.11,0,0,3.13,0,0,0,5.65,0,2.94,0,0,0,2.58,0,0,0
1.7,43.84,12.11,0,0,11.87,0,15.35,0,0,0,0,2.43,0,0,0,0.11,0,0,3.13,0,0,0,5.64,0,2.94,0,0,0,2.58,0,0,0
1.75,12.73,17.22,0,0,0,0,0,16.45,13.53,0,0,0,0,0,0,0.13,0,0,0,0,0,0,0,0,0,0,0,17.15,22.79,0,0,0
1.72,8.82,17.83,0,0,0,0,0,13.68,11.26,0,0,0,0,0,0,0.11,0,0,0,0,0,0,15.54,5.07,0,0,0,17.79,9.9,0,0,0
1.72,10.86,0,0,0,0,0,0,5.73,12.59,0,0,0,0,0,0,0.12,0,0,0,0,0,0,14.4,20.41,0,0,0,25.5,10.39,0,0,0
1.71,25.84,9.93,1.97,0,0,0,0,12.92,10.63,0,0,0,0,0,0,0.1,0,0,0,0,0,0,17.55,0,0,0,0,9.95,11.11,0,0,0
1.72,19.98,14.97,0,0,0,0,0,15.64,12.87,0,0,0,0,0,0,0.12,0,0,0,0,0,5.2,6.37,0,0,0,0,14.86,9.99,0,0,0
1.83,13.05,12.47,0,0,0,0,0,10.7,12.8,0,0,0,0,0,0,0.12,0,0,0,0,0,0,18.42,0,0,0,0,12.57,19.87,0,0,0
1.79,20.84,11.26,0,0,0,0,0,13.18,11.56,0,0,0,0,0,0,0.11,0,0,0,0,0,0,16.63,0,0,0,0,11.35,15.07,0,0,0
1.52,70.82,1.91,5.54,0,0,0.43,2.22,8.58,4.94,0,2.2,0,0,0,0,0.1,0,0,0,0,0,0,0.83,0,2.43,0,0,0,0,0,0,0
1.52,84.31,0,2.66,0,0,4.52,0,7.46,0,0,0.92,0,0,0,0,0.13,0,0,0,0,0,0,0,0,0,0,0,0,0,0,0,0
1.52,70.22,2.37,0.62,0,7.08,0,0,8.36,8.68,0,2.53,0,0,0,0,0.14,0,0,0,0,0,0,0,0,0,0,0,0,0,0,0,0
1.53,70.56,8.73,0.51,0,0,5.02,0,10.33,3.02,0,1.66,0,0,0,0,0.17,0,0,0,0,0,0,0,0,0,0,0,0,0,0,0,0
1.69,16.05,41.56,0,0,8.59,6.29,16.13,0,0,0,0,0,0,0,0,0,0,0,7.4,0,3.98,0,0,0,0,0,0,0,0,0,0,0
1.65,47.93,0,0,8.16,0,0,7.43,13.27,0,0,8.08,0,14.38,0,0,0,0,0.08,0,0,0,0,0,0,0.67,0,0,0,0,0,0,0
1.76,38.67,0,0,0,9.02,0,6.91,12.99,4.38,0,0,0,24.89,0,0,0,0,0,0.63,0,0,0,0,0,2.51,0,0,0,0,0,0,0
1.62,59.39,0,0.85,0,0,0,2.91,15.44,6.47,0,0,0,13.65,0,0,0,0.76,0,0.53,0,0,0,0,0,0,0,0,0,0,0,0,0
1.67,52.32,0,0,0,0,0,8.77,12.68,2.78,0,0,4.21,15.65,0,0,0,0,0,0,0,0,0,2.18,0,1.41,0,0,0,0,0,0,0
1.64,59.71,0,0,0,0,0,8.58,11.02,4.53,0,0,0,15.69,0,0,0,0,0,0.13,0,0,0,0,0,0.34,0,0,0,0,0,0,0
1.71,43.79,0,0.89,6.07,0,0,12.14,16.1,0,0,0,0,20.32,0,0,0.14,0,0,0.55,0,0,0,0,0,0,0,0,0,0,0,0,0
1.77,26.19,21.09,0,0,9.35,0,10.53,0,0,0,5.15,0,27.26,0,0,0,0,0.1,0.16,0,0,0,0,0,0.17,0,0,0,0,0,0,0
1.83,28.08,17.86,0,0,0,25.2,0,0,0,0,0,0,0,0,0,0,0,0,7.22,0,0,0,20.43,0,0,0,0,0,1.21,0,0,0
1.82,40.3,6.58,0,0,0,24.76,0,0,0,0,0,0,0,0,0,0,0,0,7.09,0,0,0,20.08,0,0,0,0,0,1.19,0,0,0
1.5,71.57,10.05,3.12,0,0.57,0.66,0,12,0,0,2.03,0,0,0,0,0,0,0,0,0,0,0,0,0,0,0,0,0,0,0,0,0
1.49,77.34,9.47,4.26,0,0.57,0.87,0,6.61,0.88,0,0,0,0,0,0,0,0,0,0,0,0,0,0,0,0,0,0,0,0,0,0,0
1.49,72.66,17.1,2.2,0,0,0,1.93,0.41,5.7,0,0,0,0,0,0,0,0,0,0,0,0,0,0,0,0,0,0,0,0,0,0,0
1.53,0,0,9.14,0,3.91,1.43,5.87,0,0,0,32.35,0,0,0,0,0,0,0,0,0,0,0,0,0,0,0,0,46.69,0.61,0,0,0
1.56,0,0,8.45,0,0,6.59,3.07,0,0,0,35.31,0,0,0,0,0,0,0,0,0,0,0,0,0,0,0,0,46.24,0.34,0,0,0
1.54,0,0,5.41,5.48,3.93,1.43,0,0,0,0,35.28,0,0,0,0,0,0,0,0,0,0,0,0,0,0,0,0,47.85,0.62,0,0,0
1.56,0,0,5.12,0,9.31,0,3.49,0,0,0,38.52,0,0,0,0,0,0,0,0,0,0,0,0,0,0.85,0,0,42.71,0,0,0,0
1.59,0,0,0,0,0,0,3.51,0,0,0,45.23,14.21,0,0,0,0,0,0,0,0,0,0,0,0,0,0,0,37.05,0,0,0,0
1.56,0,0,5.1,0,13.92,19.53,0,0,0,0,0,0,0,0,0,0,0,0,0,0,0,0,0,0,0,0,0,61.45,0,0,0,0
1.58,0,0,4.42,0,0,0,0,7.27,0,0,0,0,19.52,0,0,0,0,0,0,0,0,0,0,0,0,0,0,68.79,0,0,0,0
1.55,0,0,5.37,13.58,9.76,0,0,0,0,0,0,21.14,0,0,0,0,0,0,0,0,0,0,0,0,0,0,0,50.15,0,0,0,0
1.56,0,0,6.01,0,21.86,15.99,0,0,0,0,0,0,0,0,0,0,0,0,0,0,0,0,0,0,0,0,0,56.14,0,0,0,0
1.57,0,9.67,3.96,0,0,1.75,0,10.86,0,0,0,0,12.07,0,0,0,0,0,0,0,0,0,0,0,0,0,0,61.69,0,0,0,0
1.56,0,7.05,3.61,0,17.51,20.81,0,0,0,0,0,0,0,0,0,0,0,0,0,0,0,0,0,0,0,0,0,51.02,0,0,0,0
1.6,0,6.2,4.24,0,0,1.88,0,9.31,0,0,0,0,19.4,0,0,0,0,0,0,0,0,0,0,0,0,0,0,58.97,0,0,0,0
1.59,0,14.84,3.38,0,20.48,22.47,0,0,0,0,0,0,0,0,0,0,0,0,0,0,0,0,0,0,0,0,0,38.83,0,0,0,0
1.62,0,10.59,2.41,0,13.15,32.07,0,0,0,0,0,7.12,0,0,0,0,0,0,0,0,0,0,0,0,0,0,0,34.66,0,0,0,0
1.72,5.31,28.66,0,7.92,0,0,0,5.15,0,0,48.06,0,0,0,0,0,0,0,0,0,0,0,1,0,0,0,0,0,3.9,0,0,0
1.72,2.78,33.65,0,0,0,0,0,9.45,0,0,46.26,0,0,0,0,0,0,0,0,0,0,0,3.14,0,0,0,0,0,4.72,0,0,0
1.72,4.03,30.13,0,0,0,0,0,3.9,0,0,57.5,0,0,0,0,0,0,0,0,0,0,0,2.02,0,0,0,0,0,2.42,0,0,0
1.71,6.97,30.06,0,0,0,0,0,2.7,2.66,0,52.47,0,0,0,0,0,0,0,0,0,0,0,1.05,0,0,0,0,0,4.09,0,0,0
1.6,13.22,28.53,0,0,0,0,0,6.4,0,0,45.88,0,0,0,0,0,0,0,0,0,0,0,2.98,0,0,0,0,0,2.99,0,0,0
1.72,11.71,25.81,0,0,0,0,0,7.7,0,0,47.95,0,0,0,0,0,0,0,0,0,0,0,3.24,0,0,0,0,0,3.59,0,0,0
1.73,4.29,33.33,0,0,0,0,0,6.93,0,0,49.63,0,0,0,0,0,0,0,0,0,0,0,0,0,0,0,0,0,5.82,0,0,0
1.72,7.03,30.33,0,0,0,2.2,0,5.45,0,0,49.81,0,0,0,0,0,0,0,0,0,0,0,1.05,0,0,0,0,0,4.13,0,0,0
1.6,59.87,0,0,0,0,13.11,0,9.05,2.54,0,11.81,0,0,0,0,0,0,0.05,0.98,0,0,0,0,0,2.59,0,0,0,0,0,0,0
1.53,0,0,12.59,0,0,0,19.8,0,0,0,0,0,0,0,0,0.13,0,0,0.38,1.85,0,0,0,0,0,0,0,65.25,0,0,0,0
1.53,0,0,12.59,9.1,0,0,10.7,0,0,0,0,0,0,0,0,0.13,0,0,0.38,1.85,0,0,0,0,0,0,0,65.25,0,0,0,0
1.52,0,0,12.59,15.16,0,0,4.64,0,0,0,0,0,0,0,0,0.13,0,0,0.38,1.85,0,0,0,0,0,0,0,65.25,0,0,0,0
1.51,0,0,12.59,19.8,0,0,0,0,0,0,0,0,0,0,0,0.13,0,0,0.38,1.85,0,0,0,0,0,0,0,65.25,0,0,0,0
1.53,0,0,11.84,0,0,0,24.61,0,0,0,0,0,0,0,0,0.12,0,0,0.36,1.74,0,0,0,0,0,0,0,61.33,0,0,0,0
1.53,0,0,11.84,3,0,0,21.61,0,0,0,0,0,0,0,0,0.12,0,0,0.36,1.74,0,0,0,0,0,0,0,61.33,0,0,0,0
1.53,0,0,11.84,9.01,0,0,15.6,0,0,0,0,0,0,0,0,0.12,0,0,0.36,1.74,0,0,0,0,0,0,0,61.33,0,0,0,0
1.53,0,0,11.84,12.01,0,0,12.6,0,0,0,0,0,0,0,0,0.12,0,0,0.36,1.74,0,0,0,0,0,0,0,61.33,0,0,0,0
1.53,0,0,11.84,15.01,0,0,9.6,0,0,0,0,0,0,0,0,0.12,0,0,0.36,1.74,0,0,0,0,0,0,0,61.33,0,0,0,0
1.51,0,0,11.84,24.61,0,0,0,0,0,0,0,0,0,0,0,0.12,0,0,0.36,1.74,0,0,0,0,0,0,0,61.33,0,0,0,0
1.53,0,0,11.44,6.01,0,0,21.07,0,0,0,0,0,0,0,0,0.12,0,0,0.36,1.74,0,0,0,0,0,0,0,59.26,0,0,0,0
1.53,0,0,11.44,9.01,0,0,18.07,0,0,0,0,0,0,0,0,0.12,0,0,0.36,1.74,0,0,0,0,0,0,0,59.26,0,0,0,0
1.54,0,0,11.04,0,0,0,29.54,0,0,0,0,0,0,0,0,0.12,0,0,0.36,1.74,0,0,0,0,0,0,0,57.2,0,0,0,0
1.53,0,0,11.04,6.01,0,0,23.53,0,0,0,0,0,0,0,0,0.12,0,0,0.36,1.74,0,0,0,0,0,0,0,57.2,0,0,0,0
1.53,0,0,11.04,9.01,0,0,20.53,0,0,0,0,0,0,0,0,0.12,0,0,0.36,1.74,0,0,0,0,0,0,0,57.2,0,0,0,0
1.53,0,0,11.04,15.02,0,0,14.52,0,0,0,0,0,0,0,0,0.12,0,0,0.36,1.74,0,0,0,0,0,0,0,57.2,0,0,0,0
1.52,0,0,11.88,3.01,0,0,21.38,0,0,0,0,0,0,0,0,0.12,0,0,0.36,1.75,0,0,0,0,0,0,0,61.5,0,0,0,0
1.65,50.13,0,0,0,0,0,22.18,0,9.59,0,0,0,0,0,0,0,0,0,0,0,0,0,18.1,0,0,0,0,0,0,0,0,0
1.6,59.84,4.83,0.33,0,3.74,0,1.56,6.34,9.8,0,0,0,0,0,0,0.1,0,0,0,0,0,0,12.76,0,0.7,0,0,0,0,0,0,0
1.6,58.75,4.83,0.33,0,3.74,0,1.56,7.42,9.8,0,0,0,0,0,0,0.1,0,0,0,0,0,0,12.77,0,0.7,0,0,0,0,0,0,0
1.6,60.93,4.83,0.33,0,3.74,0,1.56,5.26,9.79,0,0,0,0,0,0,0.1,0,0,0,0,0,0,12.76,0,0.7,0,0,0,0,0,0,0
1.54,0,0,6.37,0,0,11.27,0,0,16.66,0,0,0,0,0,0,0,4.9,0.24,0,1.25,0,0,0,0,0,0,0,58.78,0.53,0,0,0
1.55,0,0,5.82,0,0,13.1,16.02,0,0.49,0,0,0,0,0,0,0,3.4,0,0,2.93,0,0,0,0,0,0,0,58.24,0,0,0,0
1.55,0,0,5.83,0,0,13.13,16.05,0,0.49,0,0,0,0,0,0,0,3.4,0,0,2.75,0,0,0,0,0,0,0,58.35,0,0,0,0
1.55,0,0,6.35,0,0,11.23,14.65,0,1.95,0,0,0,0,0,0,0,4.88,0,0,2.36,0,0,0,0,0,0,0,58.58,0,0,0,0
1.55,0,0,6.35,0,0,11.23,15.63,0,0.98,0,0,0,0,0,0,0,4.88,0,0,2.34,0,0,0,0,0,0,0,58.59,0,0,0,0
1.54,0,0,11.29,0,0,13.25,7.36,7.36,0,0,0,0,0,0,0,0,0,0.22,0,1.14,0,0,0,0,0,0,0,58.9,0.48,0,0,0
1.55,0,0,4.6,0,0,11.14,14.53,0,0,0,0,0,0,0,0,0,4.6,0.23,0,2.4,0,0,0,0,0,0,0,61.99,0.51,0,0,0
1.55,0,0,4.61,0,0,11.15,18.42,0,0,0,0,0,0,0,0,0,4.61,0.22,0,2.32,0,0,0,0,0,0,0,58.18,0.49,0,0,0
1.54,0,0,9.23,0,0,11.17,18.45,0,0,0,0,0,0,0,0,0,0,0.21,0,2.21,0,0,0,0,0,0,0,58.26,0.47,0,0,0
1.56,0,0,6.3,0,0,13.08,14.53,0,0,0,0,0,0,0,0,0,4.84,0.23,0,2.4,0,0,0,0,0,0,0,58.11,0.51,0,0,0
1.55,0,0,11.16,0,0,11.16,15.53,0,0.97,0,0,0,0,0,0,0,0,0.22,0,2.25,0,0,0,0,0,0,0,58.24,0.47,0,0,0
1.55,0,0,11.16,0,0,11.16,14.56,0,1.94,0,0,0,0,0,0,0,0,0.22,0,2.26,0,0,0,0,0,0,0,58.22,0.48,0,0,0
1.56,0,0,11.84,0,0,0,24.61,0,0,0,0,0,6.01,0,0,0.12,0,0,0.36,1.74,0,0,0,0,0,0,0,55.32,0,0,0,0
1.54,0,0,11.04,0,0,0,23.53,6.01,0,0,0,0,0,0,0,0.12,0,0,0.36,1.74,0,0,0,0,0,0,0,57.2,0,0,0,0
1.53,0,0,11.44,0,0,0,18.07,9.01,0,0,0,0,0,0,0,0.12,0,0,0.36,1.74,0,0,0,0,0,0,0,59.26,0,0,0,0
1.54,0,0,11.84,0,3,0,21.61,0,0,0,0,0,0,0,0,0.12,0,0,0.36,1.74,0,0,0,0,0,0,0,61.33,0,0,0,0
1.53,0,0,11.85,0,0,0,24.62,0,0,0,0,0,0,0,0,0.12,0,0,0.35,1.7,0,0,0,0,0,0,0,61.36,0,0,0,0
1.53,0,0,11.84,0,0,0,15.6,9.01,0,0,0,0,0,0,0,0.12,0,0,0.36,1.74,0,0,0,0,0,0,0,61.33,0,0,0,0
1.53,0,0,11.84,0,0,0,15.6,0,9.01,0,0,0,0,0,0,0.12,0,0,0.36,1.74,0,0,0,0,0,0,0,61.33,0,0,0,0
1.53,0,0,11.84,0,0,0,21.61,0,3,0,0,0,0,0,0,0.12,0,0,0.36,1.74,0,0,0,0,0,0,0,61.33,0,0,0,0
1.54,0,0,11.84,0,9.01,0,15.6,0,0,0,0,0,0,0,0,0.12,0,0,0.36,1.74,0,0,0,0,0,0,0,61.33,0,0,0,0
1.54,0,0,11.84,0,12.01,0,12.6,0,0,0,0,0,0,0,0,0.12,0,0,0.36,1.74,0,0,0,0,0,0,0,61.33,0,0,0,0
1.54,0,0,11.84,0,15.01,0,9.6,0,0,0,0,0,0,0,0,0.12,0,0,0.36,1.74,0,0,0,0,0,0,0,61.33,0,0,0,0
1.54,0,0,11.84,0,0,0,15.6,0,0,0,0,9.01,0,0,0,0.12,0,0,0.36,1.74,0,0,0,0,0,0,0,61.33,0,0,0,0
1.55,0,0,11.84,0,0,0,12.6,0,0,0,0,12.01,0,0,0,0.12,0,0,0.36,1.74,0,0,0,0,0,0,0,61.33,0,0,0,0
1.55,0,0,11.84,0,0,9.01,15.6,0,0,0,0,0,0,0,0,0.12,0,0,0.36,1.74,0,0,0,0,0,0,0,61.33,0,0,0,0
1.54,0,0,11.84,0,0,12.01,12.6,0,0,0,0,0,0,0,0,0.12,0,0,0.36,1.74,0,0,0,0,0,0,0,61.33,0,0,0,0
1.54,0,0,11.84,0,0,0,15.6,0,0,0,9.01,0,0,0,0,0.12,0,0,0.36,1.74,0,0,0,0,0,0,0,61.33,0,0,0,0
1.54,0,0,11.84,0,0,0,9.6,0,0,0,15.01,0,0,0,0,0.12,0,0,0.36,1.74,0,0,0,0,0,0,0,61.33,0,0,0,0
1.54,0,0,11.04,0,0,0,17.53,0,0,0,12.01,0,0,0,0,0.12,0,0,0.36,1.74,0,0,0,0,0,0,0,57.2,0,0,0,0
1.53,0,0,11.84,0,0,0,12.31,12.31,0,0,0,0,0,0,0,0.12,0,0,0.36,1.74,0,0,0,0,0,0,0,61.32,0,0,0,0
1.52,0,0,11.81,0,0,0,8.26,8.26,8.26,0,0,0,0,0,0,0.12,0,0,0.36,1.74,0,0,0,0,0,0,0,61.19,0,0,0,0
1.52,0,0,11.84,0,0,0,12.31,0,12.31,0,0,0,0,0,0,0.12,0,0,0.36,1.74,0,0,0,0,0,0,0,61.32,0,0,0,0
1.52,0,0,11.84,0,0,0,0,24.61,0,0,0,0,0,0,0,0.12,0,0,0.36,1.74,0,0,0,0,0,0,0,61.33,0,0,0,0
1.52,0,0,11.84,0,0,0,0,12.31,12.31,0,0,0,0,0,0,0.12,0,0,0.36,1.74,0,0,0,0,0,0,0,61.32,0,0,0,0
1.51,0,0,11.84,0,0,0,0,0,24.61,0,0,0,0,0,0,0.12,0,0,0.36,1.74,0,0,0,0,0,0,0,61.33,0,0,0,0
1.53,0,0,14.84,0,0,0,21.61,0,0,0,0,0,0,0,0,0.12,0,0,0.36,1.74,0,0,0,0,0,0,0,61.33,0,0,0,0
1.53,0,0,8.84,0,0,0,27.61,0,0,0,0,0,0,0,0,0.12,0,0,0.36,1.74,0,0,0,0,0,0,0,61.33,0,0,0,0
1.78,55.54,0,0,0,0,13.21,0,0,2.53,0,0,0,24.55,0,0,0,0,0,0,0,0,0,1.49,0,0,0,0,0,2.68,0,0,0
1.79,56.59,0,0,0,0,10.06,0,0.97,1.29,0,0,0,25.57,0,0,0,0,0,2,0,0,0,1.52,0,0,0,0,0,2,0,0,0
1.77,57.79,0,0,0,0,10.1,0,1.2,1.39,0,0,0,23.12,0,0,0,0,0,2.3,0,0,0,1.8,0,0,0,0,0,2.3,0,0,0
1.79,56.46,0,0,0,0,10.03,0,0.97,0,0,0,0,25.51,0,0,0,0,0,2,0,0,0,3.03,0,0,0,0,0,2,0,0,0
1.8,56.25,0,0,0,0,10,0,0,0,0,0,0,25.42,0,0,0,0,0,1.81,0,0,0,4.53,0,0,0,0,0,1.99,0,0,0
1.53,0,0,11.84,0,0,0,21.61,3,0,0,0,0,0,0,0,0.12,0,0,0.36,1.74,0,0,0,0,0,0,0,61.33,0,0,0,0
1.53,9,0,11.83,0,0,0,24.59,0,0,0,0,0,0,0,0,0.12,0,0,0.36,1.74,0,0,0,0,0,0,0,52.36,0,0,0,0
1.53,6.01,0,11.84,0,0,0,24.61,0,0,0,0,0,0,0,0,0.12,0,0,0.36,1.74,0,0,0,0,0,0,0,55.32,0,0,0,0
1.53,3,0,11.84,0,0,0,21.61,0,0,0,0,0,0,0,0,0.12,0,0,0.36,1.74,0,0,0,0,0,0,0,61.33,0,0,0,0
1.53,6,0,6,0,0,0,24.58,0,0,0,0,0,0,0,0,0.12,0,0,0.35,1.7,0,0,0,0,0,0,0,61.25,0,0,0,0
1.53,2.97,0,8.75,0,0,0,24.37,0,0,0,0,0,0,0,0,0.12,0,0,0.36,1.72,0,0,0,0,0,0,0,61.71,0,0,0,0
1.53,6.01,8.01,11.84,0,0,0,24.61,0,0,0,0,0,0,0,0,0.12,0,0,0.36,1.74,0,0,0,0,0,0,0,47.31,0,0,0,0
1.53,3,4,11.83,0,0,0,24.59,0,0,0,0,0,0,0,0,0.12,0,0,0.36,1.74,0,0,0,0,0,0,0,54.36,0,0,0,0
1.78,50,0,0,0,0,0,0,0,25,0,0,0,0,0,0,0,0,0,0,0,0,0,0,0,0,0,0,0,25,0,0,0
1.78,53.3,0,0,0,0,0,0,0,26.7,0,0,0,0,0,0,0,0,0,0,0,0,0,0,0,0,0,0,0,20,0,0,0
1.67,56.7,0,0,0,0,0,0,0,28.3,0,0,0,0,0,0,0,0,0,0,0,0,0,0,0,0,0,0,0,15,0,0,0
1.64,60,0,0,0,0,0,0,0,30,0,0,0,0,0,0,0,0,0,0,0,0,0,0,0,0,0,0,0,10,0,0,0
1.53,66,0,0,0,0,0,0,0,33,0,0,0,0,0,0,0,0,0,0,0,0,0,0,0,0,0,0,0,1,0,0,0
1.81,50,0,0,0,0,0,0,25,0,0,0,0,0,0,0,0,0,0,0,0,0,0,0,0,0,0,0,0,25,0,0,0
1.82,53.3,0,0,0,0,0,0,26.7,0,0,0,0,0,0,0,0,0,0,0,0,0,0,0,0,0,0,0,0,20,0,0,0
1.72,56.7,0,0,0,0,0,0,28.3,0,0,0,0,0,0,0,0,0,0,0,0,0,0,0,0,0,0,0,0,15,0,0,0
1.67,60,0,0,0,0,0,0,30,0,0,0,0,0,0,0,0,0,0,0,0,0,0,0,0,0,0,0,0,10,0,0,0
1.59,63.3,0,0,0,0,0,0,31.7,0,0,0,0,0,0,0,0,0,0,0,0,0,0,0,0,0,0,0,0,5,0,0,0
1.52,43.3,0,0,0,0,0,0,56.7,0,0,0,0,0,0,0,0,0,0,0,0,0,0,0,0,0,0,0,0,0,0,0,0
1.52,46.5,0,0,0,0,0,0,53.5,0,0,0,0,0,0,0,0,0,0,0,0,0,0,0,0,0,0,0,0,0,0,0,0
1.52,50.9,0,0,0,0,0,0,49.1,0,0,0,0,0,0,0,0,0,0,0,0,0,0,0,0,0,0,0,0,0,0,0,0
1.66,55.6,0,0,0,0,0,5.3,19.5,0,0,0,0,0,0,0,0,0,0,0,0,0,0,19.6,0,0,0,0,0,0,0,0,0
1.68,54.5,0,0,0,0,0,14.8,10.3,0,0,0,0,0,0,0,0,0,0,0,0,0,0,20.4,0,0,0,0,0,0,0,0,0
1.5,69.66,0,4.53,0,0,0,0,25.81,0,0,0,0,0,0,0,0,0,0,0,0,0,0,0,0,0,0,0,0,0,0,0,0
1.87,8.62,24.86,0,0,32.84,0,1.54,0,0,0,0,0,0,0,0,0,0,0,5.62,0,0,0,16.8,0,4.5,0,0,0,5.22,0,0,0
1.66,45.15,6.46,2.28,0,8.57,8.54,10.12,0,0,0,4.95,7.48,0,0,0,0,0,0,1.76,0,0,0,1.55,0,3.14,0,0,0,0,0,0,0
1.59,63.68,3.23,1.47,0,0,17.61,12.55,0.6,0.4,0,0,0,0,0,0,0,0,0,0.46,0,0,0,0,0,0,0,0,0,0,0,0,0
1.65,51.19,6.31,0,0,0,26.94,8.82,0,0,0,5.4,0,0,0,0,0,0,0,1.34,0,0,0,0,0,0,0,0,0,0,0,0,0
1.55,70.67,4.69,0,0,0,0,11.34,4.74,4.56,0,0,0,3.97,0,0,0.03,0,0,0,0,0,0,0,0,0,0,0,0,0,0,0,0
1.53,70.86,0,1.54,0,0,0,10.96,9.86,4.41,0,0,0,2.37,0,0,0,0,0,0,0,0,0,0,0,0,0,0,0,0,0,0,0
1.52,72.05,4.77,0,0,0,0,0,15.98,4.66,0,0,0,2.5,0,0,0,0,0.04,0,0,0,0,0,0,0,0,0,0,0,0,0,0
1.53,68.83,4.73,3.23,0,0,0,5.72,10.32,4.62,0,0,0,2.48,0,0,0.07,0,0,0,0,0,0,0,0,0,0,0,0,0,0,0,0
1.52,73.26,4.84,1.66,0,0,0,0,11.98,5.65,0,0,0,2.54,0,0,0.07,0,0,0,0,0,0,0,0,0,0,0,0,0,0,0,0
1.51,75.05,2.31,0.63,0,0,0,0,20,0,0,0,0,2.01,0,0,0,0,0,0,0,0,0,0,0,0,0,0,0,0,0,0,0
1.52,75.73,0,0.72,0,0,0,10.68,9.61,0.91,0,0,0,2.31,0,0,0,0,0.04,0,0,0,0,0,0,0,0,0,0,0,0,0,0
1.53,62.56,9.26,3.66,0,0,0,5.9,10.62,4.75,0,0,0,3.25,0,0,0,0,0,0,0,0,0,0,0,0,0,0,0,0,0,0,0
1.52,66,4.37,0,0,0,0,14.69,4.42,9.56,0,0,0,0.92,0,0,0,0,0.04,0,0,0,0,0,0,0,0,0,0,0,0,0,0
1.52,58.99,0,2.99,0,0,0,23.89,0,12.5,0,0,0,1.61,0,0,0,0,0.02,0,0,0,0,0,0,0,0,0,0,0,0,0,0
1.52,59.58,0,1.45,0,0,0,23.14,4.48,10.22,0,0,0,1.11,0,0,0,0,0.02,0,0,0,0,0,0,0,0,0,0,0,0,0,0
1.53,76.48,2.59,6.72,0,0,0,0,4.77,5.05,0,0,0,4.39,0,0,0,0,0,0,0,0,0,0,0,0,0,0,0,0,0,0,0
1.52,70.9,4.7,1.6,3.25,1.75,0,0,8.44,8.13,0,0,0,1.23,0,0,0,0,0,0,0,0,0,0,0,0,0,0,0,0,0,0,0
1.52,68.25,7.02,1.6,2.43,2.32,0,0,10.83,6.29,0,0,0,1.23,0,0,0.03,0,0,0,0,0,0,0,0,0,0,0,0,0,0,0,0
1.52,73.44,4.86,1.66,0,0,0,0,9.94,7.04,0,0.82,0,2.24,0,0,0,0,0,0,0,0,0,0,0,0,0,0,0,0,0,0,0
1.52,65.7,4.35,0,2.26,0,0,14.62,1.47,9.52,0,1.12,0,0.92,0,0,0,0,0.04,0,0,0,0,0,0,0,0,0,0,0,0,0,0
1.54,71.1,0,1.55,0,5.18,0,11,4.59,3.75,0,0,0,2.83,0,0,0,0,0,0,0,0,0,0,0,0,0,0,0,0,0,0,0
1.51,73.67,2.27,0.62,1.57,0,0,0,19.63,0,0,0.77,0,1.41,0,0,0.06,0,0,0,0,0,0,0,0,0,0,0,0,0,0,0,0
1.53,73.38,4.97,6.44,0,3.09,0,0,4.57,4.85,0,0,0,2.66,0,0,0,0,0.04,0,0,0,0,0,0,0,0,0,0,0,0,0,0
1.63,38.05,20.46,1.24,0,12.7,5.91,14.3,2.53,0,0,0,0,0,0,0,0,0,0,2.39,0,1.57,0,0,0,0.85,0,0,0,0,0,0,0
1.62,44.69,19.06,1.43,0,1.5,8.45,17.97,1.86,0,0,0,0,0,0,0,0,0,0,3.44,0,0.67,0,0,0,0.93,0,0,0,0,0,0,0
1.6,50.96,15.39,1.87,0,0,10.48,12.81,4.94,0,0,0,0,0,0,0,0,0,0,2.93,0,0,0,0,0,0.62,0,0,0,0,0,0,0
1.61,45.86,13.26,1.89,0,4.91,4,14.29,1.89,0,0,11.17,0,0,0,0,0,0,0,1.67,0,0,0,0,0,1.06,0,0,0,0,0,0,0
1.61,47.77,14.12,1.89,0,3.06,6.41,13.69,3.01,0,0,7.05,0,0,0,0,0,0,0,2.13,0,0,0,0,0,0.87,0,0,0,0,0,0,0
1.62,42.74,11.99,1.89,0,8.01,0,15.04,0,0,0,18.14,0,0,0,0,0,0,0,0.89,0,0,0,0,0,1.3,0,0,0,0,0,0,0
1.6,51.6,15.58,1.9,0,0,10.61,7.78,7.5,0,0,1.9,0,0,0,0,0,0,0,2.5,0,0,0,0,0,0.63,0,0,0,0,0,0,0
1.69,63.27,0,0,0,0,0,1.36,4.6,3.82,0,0,0,26.8,0,0,0.15,0,0,0,0,0,0,0,0,0,0,0,0,0,0,0,0
1.68,53.05,0,0,0,0,0,6.34,13.75,3.55,0,0,0,23.17,0,0,0.14,0,0,0,0,0,0,0,0,0,0,0,0,0,0,0,0
1.53,0,0,9.11,0,0,0,48.86,7.6,0,0,0,0,0,0,0,0.05,0,0,0.09,0.4,0,0,0,0,0,0,0,33.89,0,0,0,0
1.53,0,0,9.35,0,0,0,50.16,0,5.14,0,0,0,0,0,0,0.05,0,0,0.09,0.41,0,0,0,0,0,0,0,34.8,0,0,0,0
1.53,0,0,8.93,17.19,0,0,40.14,0,0,0,0,0,0,0,0,0.05,0,0,0.08,0.39,0,0,0,0,0,0,0,33.22,0,0,0,0
1.53,0,0,9.11,23.37,0,0,33.08,0,0,0,0,0,0,0,0,0.05,0,0,0.09,0.4,0,0,0,0,0,0,0,33.9,0,0,0,0
1.53,0,0,9.3,29.82,0,0,25.73,0,0,0,0,0,0,0,0,0.05,0,0,0.09,0.41,0,0,0,0,0,0,0,34.6,0,0,0,0
1.54,0,0,9.38,0,12.98,0,42.18,0,0,0,0,0,0,0,0,0.05,0,0,0.09,0.41,0,0,0,0,0,0,0,34.91,0,0,0,0
1.55,0,0,10.22,0,0,5.17,45.97,0,0,0,0,0,0,0,0,0.05,0,0,0.1,0.45,0,0,0,0,0,0,0,38.04,0,0,0,0
1.54,0,0,10.95,0,0,0,30.29,0,0,0,17.39,0,0,0,0,0.06,0,0,0.1,0.48,0,0,0,0,0,0,0,40.73,0,0,0,0
1.54,0,0,8.64,0,0,0,46.85,0,0,0,11.78,0,0,0,0,0.05,0,0,0.09,0.41,0,0,0,0,0,0,0,32.18,0,0,0,0
1.52,0,0,11.02,0,0,0,26.3,12.68,8.34,0,0,0,0,0,0,0.06,0,0,0.1,0.48,0,0,0,0,0,0,0,41.02,0,0,0,0
1.53,13.38,0,7.77,0,0,0,55.14,0,0,0,0,0,0,0,0,0.04,0,0,0.07,0.34,0,0,0,0,0,0,0,23.26,0,0,0,0
1.53,3.55,0,8.25,0,0,0,58.5,0,0,0,0,0,0,0,0,0.04,0,0,0.08,0.36,0,0,0,0,0,0,0,29.22,0,0,0,0
1.53,3.57,0,6.2,0,0,0,58.87,0,0,0,0,0,0,0,0,0.04,0,0,0.08,0.36,0,0,0,0,0,0,0,30.88,0,0,0,0
1.53,6.69,7.69,7.77,0,0,0,55.1,0,0,0,0,0,0,0,0,0.04,0,0,0.07,0.34,0,0,0,0,0,0,0,22.3,0,0,0,0
1.53,3.47,4,8.08,0,0,0,57.31,0,0,0,0,0,0,0,0,0.04,0,0,0.08,0.35,0,0,0,0,0,0,0,26.67,0,0,0,0
1.68,15.1,43.79,9.53,0,5.89,0,1,0,0.74,0,0,0,13.93,0,0,0.1,0,0,0.92,0,0,0,2.88,2.39,2.03,0,0,0,1.66,0.04,0,0
1.68,15.24,41.56,8.51,4.54,4.29,0.93,1.61,0,0.71,0,0,0,13.3,0,0,0.1,0,0,0.44,0,0,0,2.77,2.49,1.95,0,0,0,1.52,0.04,0,0
1.68,9.48,52.25,12.47,0,0.19,0,0,0,0.11,0,0.4,0,21.94,0,0,0.17,0,0,0.3,0,0,0,0.28,0,0.99,0,0,0,0.58,0.27,0.57,0
1.69,16.62,41.06,5.28,0,0,0,0.98,2.37,0.82,0,11.67,0,14.82,0,0,0.15,0,0,0.9,0,0,0,2.44,1.03,1.82,0,0,0,0,0.04,0,0
1.61,0,0,1.47,0,0,14.7,6.95,8.75,5.02,0,25.84,0,0,0,0,0,0,3.49,0,0,0,0,0,0,0,0,0,33.78,0,0,0,0
1.61,0,0,0,0,14.99,0,6.94,8.02,4.95,0,27.03,0,0,0,0,0,0,5.02,0,0,0,0,0,0,0,0,0,33.05,0,0,0,0
1.6,0,0,0,0,0,14.9,6.85,7.88,4.95,0,22.34,0,0,8.34,0,0,0,0,0,0,0,0,0,0,0,0,0,34.74,0,0,0,0
1.6,0,0,0.43,0,18.81,6.24,6.97,7.97,5.01,0,11.21,0,8.37,0,0,0,0,0,0,0,0,0,0,0,0,0,0,34.99,0,0,0,0
1.61,0,0,0.2,0,15.01,0,7.11,8.07,4.97,0,23.95,0,0,0,0,0,0,5.73,0,0,0,0,0,0,0,0,0,34.96,0,0,0,0
1.6,0,0,0.64,0,7.45,7.46,6.98,7.99,5.02,0,24.73,0,0,1.13,0,0,0,3.65,0,0,0,0,0,0,0,0,0,34.95,0,0,0,0
1.6,0,0,0.3,0,15.04,0,6.96,8.05,4.96,0,23.92,0,0,1.69,0,0,0,4.17,0,0,0,0,0,0,0,0,0,34.91,0,0,0,0
1.6,0,0,0.42,0,11.25,3.76,7.16,7.94,5,0,24.45,0,0,1.1,0,0,0,4.03,0,0,0,0,0,0,0,0,0,34.89,0,0,0,0
1.58,0,0,0,0,0,22.03,7.1,10.3,5.1,0,23.23,0,0,0,0,0,0,0,0,0,0,0,0,0,0,0,0,32.24,0,0,0,0
1.56,0,0,0,0,0,0,6.89,8.07,5,0,44.98,0,0,0,0,0,0,0,0,0,0,0,0,0,0,0,0,35.06,0,0,0,0
1.62,0,0,0,0,0,0,6.86,8.08,4.96,0,37.56,0,0,0,0,0,0,7.51,0,0,0,0,0,0,0,0,0,35.03,0,0,0,0
1.53,0,0,9.85,0,0,0,52.89,0,0,0,0,0,0,0,0,0.05,0,0,0.09,0.43,0,0,0,0,0,0,0,36.69,0,0,0,0
1.53,0,0,10.51,19.23,0,0,30.5,0,0,0,0,0,0,0,0,0.05,0,0,0.09,0.46,0,0,0,0,0,0,0,39.16,0,0,0,0
1.53,0,0,8.42,0,0,0,59.75,0,0,0,0,0,0,0,0,0.04,0,0,0.08,0.37,0,0,0,0,0,0,0,31.34,0,0,0,0
1.52,0,0,9.49,36.56,0,0,18.06,0,0,0,0,0,0,0,0,0.05,0,0,0.09,0.42,0,0,0,0,0,0,0,35.33,0,0,0,0
1.53,0,0,7.57,15.65,0,0,48.09,0,0,0,0,0,0,0,0,0.04,0,0,0.08,0.36,0,0,0,0,0,0,0,28.21,0,0,0,0
1.52,0,0,8.65,5.54,0,0,53.13,0,0,0,0,0,0,0,0,0.04,0,0,0.08,0.39,0,0,0,0,0,0,0,32.17,0,0,0,0
1.54,0,0,5.72,0,0,10.12,0,0,14.97,0,0,0,0,0,0,0,4.4,0.22,0,11.27,0,0,0,0,0,0,0,52.82,0.48,0,0,0
1.55,67.94,7.83,0,0,0,1.4,0,16.93,0,0,2.65,0,0,0,0,0.11,0,0,0,3.14,0,0,0,0,0,0,0,0,0,0,0,0
1.56,67.93,7.84,0,0,0,0,0,16.93,0,0,2.65,0,0,0,0,0.11,0,0,0,4.54,0,0,0,0,0,0,0,0,0,0,0,0
1.57,67.93,6.88,0,0,0,0,0,16.93,0,0,2.65,0,0,0,0,0.11,0,0,0,5.5,0,0,0,0,0,0,0,0,0,0,0,0
1.56,67.93,7.85,0,0,0,0,0,16.93,0,0,2.65,0,0,0,0,0.1,0,0,0,4.54,0,0,0,0,0,0,0,0,0,0,0,0
1.57,67.92,6.88,0,0,0,0,0,16.94,0,0,2.65,0,0,0,0,0.11,0,0,0,5.5,0,0,0,0,0,0,0,0,0,0,0,0
1.67,36.44,14.51,0.66,0,0,0,11.27,2.71,14.3,0,0,0,19.91,0,0,0,0,0.2,0,0,0,0,0,0,0,0,0,0,0,0,0,0
1.67,36.34,21.71,0.66,0,0,0,11.24,2.71,7.58,0,0,0,19.56,0,0,0,0,0.2,0,0,0,0,0,0,0,0,0,0,0,0,0,0
1.67,36.68,18.26,0.67,0,0,0,11.35,2.74,10.35,0,0,0,19.75,0,0,0,0,0.2,0,0,0,0,0,0,0,0,0,0,0,0,0,0
1.73,42.84,15.48,0.59,0,0,0,9.01,2.41,2.01,0,0,0,27.49,0,0,0,0,0.17,0,0,0,0,0,0,0,0,0,0,0,0,0,0
1.71,32.88,23.41,0.77,0,0,0,13.22,3.19,2.62,0,0,0,23.67,0,0,0,0,0.24,0,0,0,0,0,0,0,0,0,0,0,0,0,0
1.7,27.33,31.22,0.76,0,0,0,12.93,3.12,2.56,0,0,0,21.85,0,0,0,0,0.23,0,0,0,0,0,0,0,0,0,0,0,0,0,0
1.69,39.14,15.59,0.71,0,0,0,12.11,8.76,2.4,0,0,0,21.07,0,0,0,0,0.22,0,0,0,0,0,0,0,0,0,0,0,0,0,0
1.69,38.03,15.15,0.69,0,0,0,11.77,11.34,2.33,0,0,0,20.48,0,0,0,0,0.21,0,0,0,0,0,0,0,0,0,0,0,0,0,0
1.69,39.94,15.91,0.72,0,0,0,12.36,2.98,6.37,0,0,0,21.5,0,0,0,0,0.22,0,0,0,0,0,0,0,0,0,0,0,0,0,0
1.7,44.43,17.69,0.81,0,0,0,6.87,3.31,2.72,0,0,0,23.92,0,0,0,0,0.25,0,0,0,0,0,0,0,0,0,0,0,0,0,0
1.7,35.81,14.26,0.65,0,0,0,24.93,2.67,2.2,0,0,0,19.28,0,0,0,0,0.2,0,0,0,0,0,0,0,0,0,0,0,0,0,0
1.59,0,0,0,0,9.12,0,17.12,0,0,0,0,2.47,17.2,0,0,0,0,0,0,0,0,0,0,0,0,0,0,54.09,0,0,0,0
1.64,30.65,26.45,1.08,0,11.82,3.36,14.8,1.19,0,0,6.34,0,0,0,0,0,0,0,1.58,0,1.21,0,0,0,0,0,0,0,1.52,0,0,0
1.66,29.65,22.25,1.06,0,8.7,3.18,10.36,3.25,0,0,16.37,0,0,0,0,0,0,0,2.23,0,0.89,0,0,0,0.81,0,0,0,1.25,0,0,0
1.62,42.48,16.19,1.56,0,7.77,5.31,12.65,3.75,0,0,6.43,0,0,0,0,0,0,0,1.16,0,1.12,0,0.09,0,1,0,0,0,0.49,0,0,0
1.66,21.75,30.99,1.08,0,13.2,1.74,14.49,0.88,0,0,8.9,0,0,0,0,0,0,0,4.17,0,1.16,0,0.2,0,0.76,0,0,0,0.68,0,0,0
1.67,23.77,23.82,2.41,0,10.25,4.23,9.61,3.44,0,0,15.43,0,0,0,0,0,0,0,2.49,0,1.6,0,0.2,0,1.73,0,0,0,1.02,0,0,0
1.74,6.07,50.02,0,0,0,0,20.37,0,0,0,0,0,0,0,0,0,0,0,8.33,0,6.25,0,0,0,3.85,0,0,0,0,5.11,0,0
1.77,5.38,41.16,0,0,0,0,12.62,0,0,0,23.42,0,0,0,0,0,0,0,6.6,0,1.07,0,0,0,3.85,0,0,0,1.86,4.04,0,0
1.75,4.61,44.93,0,0,0,0,19.67,0,0,0,10.22,0,0,0,0,0,0,0,6.67,0,3.12,0,0,0,5.39,0,0,0,0.5,4.89,0,0
1.56,51.49,24.2,3.37,0,0,0,4.6,0,10.95,0,0,0,0.92,0,0,0.17,0,0,0,0,0,0,4.3,0,0,0,0,0,0,0,0,0
1.55,63.46,6.44,11,0,0,6.68,0,0,3.17,0,9.18,0,0,0,0,0,0,0.07,0,0,0,0,0,0,0,0,0,0,0,0,0,0
1.52,71.1,0.37,2.22,0,8.29,0,0,6.04,9.6,0,2.38,0,0,0,0,0,0,0,0,0,0,0,0,0,0,0,0,0,0,0,0,0
1.64,51.62,11.14,3.04,0,0,15.07,12.98,1.25,0,0,0,0,0,0,0,0,0,0.05,0,0,0,0,0,0,0,0,4.85,0,0,0,0,0
1.65,48.23,7.97,1.21,0,27.49,4.34,10.32,0,0,0,0,0,0,0,0,0.06,0,0,0,0,0,0,0,0,0,0,0.38,0,0,0,0,0
1.69,17.03,42.06,5.41,0,0,0,0.99,0,0.84,0,11.95,0,15.18,0,0,0.15,0,0,0.92,0,0,0,2.51,1.06,1.86,0,0,0,0,0.04,0,0
1.82,0,57.43,0,0,0,0,0,0,0,0,4.86,0,27.88,0,0,0,0,0,3.3,0,0.75,0,0,0,2.76,0,0,0,0,3.02,0,0
1.77,5.04,54.97,0,0,0,9.47,0,0,0,0,2.23,0,13.5,0,0,0,0,0,1.85,0,0,0,3.03,0,5.21,0,0,0,1.36,3.34,0,0
1.76,5.28,56.54,0,0,0,8.13,0,0,0,0,2.25,0,14.78,0,0,0,0,0,1.91,0,0,0,3.06,0,3.36,0,0,0,0.68,4.01,0,0
1.75,5.06,53.78,0,0,0,9.59,0,0,0,0,2.24,0,14.54,0,0,0,0,0,0,0,1.66,0,3.04,0,5.23,0,0,0,2.5,2.36,0,0
1.75,5.17,53.82,0,0,0,9.6,0,0,0,0,2.2,0,14.58,0,0,0,0,0,0,0,1.68,0,3.14,0,5.34,0,0,0,2.79,1.68,0,0
1.75,6.57,43.28,2.81,0,25.54,0,0,0.16,0.41,0,0,0,8.59,0,0,0,0,0,1.33,0,0,0,3.7,0,4,0,0,0,0,3.44,0.17,0
1.69,51.11,11.1,6.94,0,0,0,4.94,2.25,0,0,0,0,16.4,0,0,0.18,0,0,1.62,0,0,0,4.56,0,0.9,0,0,0,0,0,0,0
1.66,53.2,10.4,6.53,0,0,0,6.38,3.1,0,0,0,0,14,0,0,0.17,0,0,1.52,0,0,0,3.86,0,0.84,0,0,0,0,0,0,0
1.53,0,0,10,15.4,0,0,8,0,0,0,0,0,0,0,0,0.1,0,0,0,1.5,0,0,0,0,0,0,0,65,0,0,0,0
1.52,0,0,10,15.4,0,0,3,0,5,0,0,0,0,0,0,0.1,0,0,0,1.5,0,0,0,0,0,0,0,65,0,0,0,0
1.51,0,0,15,15.4,0,0,3,0,0,0,0,0,0,0,0,0.1,0,0,0,1.5,0,0,0,0,0,0,0,65,0,0,0,0
1.53,0,11.33,9.11,5.27,0,0,0,0,1.91,0,0,0,0,0,0,0,0,0,0,4.42,0,0,0,0,0,0,0,67.96,0,0,0,0
1.53,0,11.1,9.1,4.2,0,0,0,0,3,0,0,0,0,0,0,0.1,0,0,0,4.5,0,0,0,0,0,0,0,68,0,0,0,0
1.52,0,0,15,15.4,0,0,0,0,3,0,0,0,0,0,0,0.1,0,0,0,1.5,0,0,0,0,0,0,0,65,0,0,0,0
1.53,0,0,15,10,0,5.4,0,0,3,0,0,0,0,0,0,0.1,0,0,0,1.5,0,0,0,0,0,0,0,65,0,0,0,0
1.52,0,0,18.4,10,0,0,0,0,3,0,0,0,0,0,0,0.1,0,0,0,1.5,0,0,0,0,0,0,0,67,0,0,0,0
1.53,0,0,18.4,5,0,0,0,0,3,0,0,0,0,0,0,0.1,0,0,0,6.5,0,0,0,0,0,0,0,67,0,0,0,0
1.49,0,0,15.35,25.62,0,0,0,0,0,0,0,0,0,0,0,0.1,0,0,0,1.5,0,0,0,0,0,0,0,57.43,0,0,0,0
1.52,0,0,18,0,0,0,0,15.4,0,0,0,0,0,0,0,0.1,0,0,0,1.5,0,0,0,0,0,0,0,65,0,0,0,0
1.52,0,0,15,11.9,0,0,0,0,3,0,0,0,0,0,0,0.1,0,0,0,5,0,0,0,0,0,0,0,65,0,0,0,0
1.51,0,0,15.06,20.08,0,0,0,3.01,0,0,0,0,0,0,0,0.1,0,0,0,1.51,0,0,0,0,0,0,0,60.24,0,0,0,0
1.51,0,0,15,10.4,0,0,0,0,1,0,0,0,0,0,0,0.1,0,0,0,1.5,0,0,0,0,0,0,0,72,0,0,0,0
1.55,0,0,15,0,18.4,0,0,0,0,0,0,0,5,0,0,0.1,0,0,0,1.5,0,0,0,0,0,0,0,60,0,0,0,0
1.51,0,9.97,15.45,15.65,0,0,0,0,0,0,0,0,0,0,0,0.1,0,0,0,1.2,0,0,0,0,0,0,0,57.43,0.2,0,0,0
1.53,0,9.99,18.78,0,0,0,0,0,0,3,0,0,0,0,0,0.1,0,0,0,1.2,0,0,0,0,0,0,0,66.93,0,0,0,0
1.51,0,4.99,15.45,15.65,0,0,0,0,0,0,0,0,0,0,0,0.1,0,0,0,1.2,0,0,0,0,0,0,0,62.41,0.2,0,0,0
1.51,0,10,10.5,20.7,0,0,0,0,0,0,0,0,0,0,0,0.1,0,0,0,1,0,0,0,0,0,0,0,57.5,0.2,0,0,0
1.51,0,5,15.5,20.7,0,0,0,0,0,0,0,0,0,0,0,0.1,0,0,0,1,0,0,0,0,0,0,0,57.5,0.2,0,0,0
1.52,0,11.1,9.1,10.2,0,0,0,0,0,0,0,0,0,0,0,0.1,0,0,0,1.5,0,0,0,0,0,0,0,68,0,0,0,0
1.53,0,0,15,0,0,0,0,0,3,0,15.7,0,0,0,0,0.1,0,0,0,1.2,0,0,0,0,0,0,0,65,0,0,0,0
1.52,0,6.01,14.11,10.21,0,0,0,0,0,0,0,0,0,0,0,0.1,0,0,0,1.5,0,0,0,0,0,0,0,68.07,0,0,0,0
1.52,0,16.1,4.1,10.2,0,0,0,0,0,0,0,0,0,0,0,0.1,0,0,0,1.5,0,0,0,0,0,0,0,68,0,0,0,0
1.52,0,11.1,14.1,10.2,0,0,0,0,0,0,0,0,0,0,0,0.1,0,0,0,1.5,0,0,0,0,0,0,0,63,0,0,0,0
1.52,0,16.12,9.11,10.21,0,0,0,0,0,0,0,0,0,0,0,0,0,0,0,1.5,0,0,0,0,0,0,0,63.06,0,0,0,0
1.52,0,0,4.1,10.2,0,0,0,0,0,0,16.1,0,0,0,0,0.1,0,0,0,1.5,0,0,0,0,0,0,0,68,0,0,0,0
1.52,0,0,15,12,0,0,0,0,0,3,0,0,0,0,0,0.1,0,0,0,1.5,0,0,0,0,0,0,0,68.4,0,0,0,0
1.51,0,15.07,15.07,10.75,0,0,0,0,0,0,0,0,0,0,0,0.1,0,0,0,1.04,0,0,0,0,0,0,0,57.77,0.2,0,0,0
1.51,0,9.99,15.49,5.7,0,0,0,0,0,0,9.99,0,0,0,0,0.1,0,0,0,1.06,0,0,0,0,0,0,0,57.47,0.2,0,0,0
1.54,0,11.1,9.1,0,0,10.2,0,0,0,0,0,0,0,0,0,0.1,0,0,0,1.5,0,0,0,0,0,0,0,68,0,0,0,0
1.52,0,0,13,12,0,0,0,0,5,0,0,0,0,0,0,0.1,0,0,0,1.5,0,0,0,0,0,0,0,68.4,0,0,0,0
1.53,0,11.1,9.1,0,0,0,0,0,0,0,10.2,0,0,0,0,0.1,0,0,0,1.5,0,0,0,0,0,0,0,68,0,0,0,0
1.52,0,9.99,15.48,0,0,0,0,2.7,0,0,9.99,0,0,0,0,0.1,0,0,0,1.1,0,0,0,0,0,0,0,60.44,0.2,0,0,0
1.52,0,0,11.5,15.4,0,0,0,0,3,0,0,0,0,0,0,0.1,0,0,0,1.5,0,0,0,0,0,0,0,68.5,0,0,0,0
1.52,0,20.68,15.49,0,0,0,0,0,0,0,5,0,0,0,0,0.1,0,0,0,1.08,0,0,0,0,0,0,0,57.45,0.2,0,0,0
1.53,0,0,10.49,0,0,0,0,0,0,0,30.67,0,0,0,0,0.1,0,0,0,1.1,0,0,0,0,0,0,0,57.44,0.2,0,0,0
1.52,0,0,13.5,12,0,0,0,0,3,2,0,0,0,0,0,0.1,0,0,0,0.9,0,0,0,0,0,0,0,68.5,0,0,0,0
1.5,0,0.1,10.5,25.7,0,0,0,0,0,0,10,0,0,0,0,0.2,0,0,0,1,0,0,0,0,0,0,0,52.5,0,0,0,0
1.51,0,15.5,0,25.7,0,0,0,0,0,0,0,0,0,0,0,0.1,0,0,0,1,0,0,0,0,0,0,0,57.5,0.2,0,0,0
1.52,0,24.98,15.49,0.7,0,0,0,0,0,0,0,0,0,0,0,0.1,0,0,0,1.07,0,0,0,0,0,0,0,57.46,0.2,0,0,0
1.5,0,0,10.5,30.7,0,0,0,0,0,0,0,0,0,0,0,0.1,0,0,0,1,0,0,0,0,0,0,0,57.5,0.2,0,0,0
1.51,0,5,15.5,10.7,0,0,0,0,0,0,10,0,0,0,0,0.1,0,0,0,1,0,0,0,0,0,0,0,57.5,0.2,0,0,0
1.52,0,5,15.5,0,0,0,0,0,0,0,20.7,0,0,0,0,0.1,0,0,0,1,0,0,0,0,0,0,0,57.5,0.2,0,0,0
1.52,0,20,15.5,0.7,0,0,0,0,5,0,0,0,0,0,0,0.1,0,0,0,1,0,0,0,0,0,0,0,57.5,0.2,0,0,0
1.52,0,20,15.5,0.7,0,0,0,0,0,0,0,0,0,0,0,0.1,0,0,0,1,0,0,0,0,0,0,0,62.5,0.2,0,0,0
1.52,0,0,9.1,10.2,0,0,0,0,0,0,11.1,0,0,0,0,0.1,0,0,0,1.5,0,0,0,0,0,0,0,68,0,0,0,0
1.52,0,20,15.5,0.7,0,0,0,5,0,0,0,0,0,0,0,0.1,0,0,0,1,0,0,0,0,0,0,0,57.5,0.2,0,0,0
1.69,59.17,6.39,4,0,0,0,2.85,1.29,0,0,0,0,18.96,0,0,0.1,0,0,0.93,0,0,0,5.27,0,1.04,0,0,0,0,0,0,0
1.8,48.23,5.41,4.44,0,0,0,0.64,0,0,0,0,0,28.59,0,0,0.15,0,0,1.01,0,0,0,10.45,0,1.08,0,0,0,0,0,0,0
1.7,42.44,6.1,2.5,0,7.57,13.86,0,0,0,0,5.21,10.09,0,0,0,0,0,0.05,0,0,0,0,10.11,0,2.07,0,0,0,0,0,0,0
1.67,52.31,5.94,2.03,0,0,16.18,0,2.4,0,0,5.08,3.99,0,0,0,0,0,0.05,0,0,0,0,10.35,0,1.67,0,0,0,0,0,0,0
1.7,31.99,18.01,2.46,7.26,0,16.35,2.52,0,0,0,0,8.07,0,0,0,0,0,0.02,0,0,0,0,9.94,0,3.38,0,0,0,0,0,0,0
1.81,19.69,0,0,0,0,0,0,23.49,9.66,0,0,0,0,0,0,0,0,0,0,0,0,0,30.77,7.83,0,0,0,0,8.56,0,0,0
1.8,31.06,0,0,0,0,0,3.28,15.85,0,6.62,0,0,0,0,0,0,0,0,0,0,0,0,30.74,4.69,0,0,0,0,7.76,0,0,0
1.79,29.24,0,0,0,0,0,0,17.91,8.83,2.78,0,0,0,0,0,0,0,0,0,0,0,0,30.68,3.09,0,0,0,0,7.47,0,0,0
1.68,22.11,31.61,0,0,17.77,0,9.73,0,0,0,0,10.81,0,0,0,0,0,0,5.35,0,0,0,0,0,1.68,0,0,0,0,0.94,0,0
1.65,16.59,41.76,0,0,7.4,0,8.34,6.7,0,0,3.06,8.02,0,0,0,0,0,0,6.11,0,0,0,0,0,2.02,0,0,0,0,0,0,0
1.67,40.12,17.31,0,0,7.16,2.62,13.45,0,0,0,0,11.63,0,0,0,0,0,0,4.93,0,0,0,0,0,2.6,0,0,0,0,0.18,0,0
1.68,21.56,34.12,0,0,10.78,0,10.11,0,0,0,0,15.42,0,0,0,0,0,0,6.49,0,0,0,0,0,1.04,0,0,0,0,0.48,0,0
1.73,70,0,0,0,0,0,0,0,0,0,0,0,0,0,0,0,0,0,15,0,0,0,15,0,0,0,0,0,0,0,0,0
1.67,62.8,0,6.4,3.85,22.72,0,0,0.4,0.26,0,2.29,0,0,0,0,0,0,0,0,0,0,0,0.78,0,0.5,0,0,0,0,0,0,0
1.51,43.84,32.98,9.61,0,0,0,13.57,0,0,0,0,0,0,0,0,0,0,0,0,0,0,0,0,0,0,0,0,0,0,0,0,0
1.52,56.63,16.58,4.17,9.04,0,0,6.1,4.9,2.58,0,0,0,0,0,0,0,0,0,0,0,0,0,0,0,0,0,0,0,0,0,0,0
1.54,55.16,18.05,2.8,0,6.11,0,11.46,4.6,1.82,0,0,0,0,0,0,0,0,0,0,0,0,0,0,0,0,0,0,0,0,0,0,0
1.52,60.67,17.77,4.47,0,0,2.54,6.54,5.25,2.76,0,0,0,0,0,0,0,0,0,0,0,0,0,0,0,0,0,0,0,0,0,0,0
1.54,55.23,15.62,6.17,0,0,0,22.98,0,0,0,0,0,0,0,0,0,0,0,0,0,0,0,0,0,0,0,0,0,0,0,0,0
1.52,56.91,23.27,2.94,0,0,0,12.05,4.83,0,0,0,0,0,0,0,0,0,0,0,0,0,0,0,0,0,0,0,0,0,0,0,0
1.68,19.41,25.02,0,0,23.47,0,10.32,2.02,0,1,8.8,0,0,0,0,0,0,0,7.13,0,0,0,0,0,2.83,0,0,0,0,0,0,0
1.8,75,0,5,0,0,0,0,0,0,0,0,0,0,0,0,0,0,0,0,0,0,0,20,0,0,0,0,0,0,0,0,0
1.59,85,0,10,0,0,0,0,0,0,0,0,0,0,0,0,0,0,0,0,0,0,0,5,0,0,0,0,0,0,0,0,0
1.75,60,0,0,0,0,0,0,0,0,0,0,0,0,0,0,0,0,0,0,0,0,0,40,0,0,0,0,0,0,0,0,0
1.83,50,0,0,0,0,0,0,0,0,0,0,0,0,0,0,0,0,0,0,0,0,0,50,0,0,0,0,0,0,0,0,0
1.73,24.08,30.48,0,0,17.2,6.29,3.55,0,0,0,2.72,0,0,0,0,0,0,0.03,7.1,0,0,0,0.6,0,4.69,0,0,0,3.26,0,0,0
1.71,38.94,10.76,0,0,13.35,3.66,6.26,0,0,0,0,13.37,0,0,0,0,0,0.09,8.33,0,0,0,1.17,0,3.72,0,0,0,0.35,0,0,0
1.8,6.3,18.76,0,0,0,0,0,10.53,13.86,0,0,0,0,0,0,0,0,0.04,0,0,0,0,8.16,0,0,0,0,20.24,22.11,0,0,0
1.81,8.54,3.68,0,0,0,0,0,18.21,13.62,0,0,0,0,0,0,0,0,0.08,0,0,0,0,16.06,0,0,0,0,18.09,21.72,0,0,0
1.59,68.53,0,0,0,0,0,0,15.5,1.82,0,0,0,0,0,0,0,0,0,0,0,0,0,3.01,0,11.14,0,0,0,0,0,0,0
1.46,92,0,3,0,0,0,0,0,5,0,0,0,0,0,0,0,0,0,0,0,0,0,0,0,0,0,0,0,0,0,0,0
1.56,0,0,0,0,22.5,0,7,8,5,0,22.5,0,0,0,0,0,0,0,0,0,0,0,0,0,0,0,0,35,0,0,0,0
1.68,21.84,27.69,0,0,15.6,0,14.09,0,0,0,12.35,0,0,0,0,0,0,0,7.58,0,0,0,0,0,0.85,0,0,0,0,0,0,0
1.53,71.93,0,0.42,0,10.13,0,0,7.66,8.11,0,0,0,0,0,0,0,0,0.07,0,0,0,0,1.68,0,0,0,0,0,0,0,0,0
1.53,72.84,0,0.37,0,10.75,0,0,7.64,6.98,0,0,0,0,0,0,0,0,0.08,0,0,0,0,0,0,1.34,0,0,0,0,0,0,0
1.53,68.5,0,1.19,2.54,11.99,0,0,8.33,6.82,0,0,0,0,0,0,0,0,0.07,0,0,0,0,0.37,0,0.19,0,0,0,0,0,0,0
1.53,70.63,0,0.58,0,8.08,0,0,7.87,8.31,0,3.71,0,0,0,0,0,0,0.07,0,0,0,0,0.75,0,0,0,0,0,0,0,0,0
1.54,69.67,1.82,0.37,0,10.38,0,0,8.95,7.02,0,0,0,0,0,0,0,0,0.07,0,0,0,0,0.96,0,0.76,0,0,0,0,0,0,0
1.56,70.48,1.57,1.77,0,4.98,0,0,3.91,9.72,0,0,0,0,0,0,0,0,0.11,0,0,0,0,5.8,0,1.66,0,0,0,0,0,0,0
1.56,0,0,0,0,13.61,0,2.3,5.41,5.11,0,19.82,0,0,0,0,0,0,0,0,0,0,0,0,0,0,0,0,53.75,0,0,0,0
1.89,10.07,26.71,0,0,28.72,0,0,0,0,0,0,0,0,0,0,0,0,0,7.65,0,0,0,10.01,0,7.28,0,0,0,9.56,0,0,0
1.89,12.77,25.57,0,0,26.62,0,0,0,0,0,0,0,0,0,0,0,0,0,7.89,0,0,0,11.48,0,7.17,0,0,0,8.5,0,0,0
1.88,10.76,26.64,0,0,28.53,0,0,0,0,0,0,0,0,0,0,0,0,0,6.89,0,0,0,9.94,0,7.91,0,0,0,9.33,0,0,0
