Repository: you0514w/youyou

File: liquidus temperature.csv (part 6 of 18)
Liquidus Temperature ( C ),SiO2,B2O3,Al2O3,MgO,CaO,BaO,Li2O,Na2O,K2O,ZnO,SrO,PbO,Fe2O3,As2O3,Y2O3,Sb2O3,La2O3,Gd2O3,Bi2O3,TiO2,ZrO2,CeO2,SnO2,P2O5,Nb2O5,Ta2O5
1331,70.5,6.7,10.1,4.5,6,0,0,0,0,0,2.2,0,0,0,0,0,0,0,0,0,0,0,0,0,0,0
1287,71.1,6.2,9.5,6,5.1,0,0,0,0,0,2.1,0,0,0,0,0,0,0,0,0,0,0,0,0,0,0
1315,71.6,5.6,9,7.5,4.2,0,0,0,0,0,2.1,0,0,0,0,0,0,0,0,0,0,0,0,0,0,0
1355,72.1,5.1,8.5,9,3.2,0,0,0,0,0,2.1,0,0,0,0,0,0,0,0,0,0,0,0,0,0,0
1345,72.7,4.6,7.8,10.5,2.3,0,0,0,0,0,2.1,0,0,0,0,0,0,0,0,0,0,0,0,0,0,0
1029,0,51.57,0,0,0,42.92,0,0,0,0,0,0,0,0,0,0,5.51,0,0,0,0,0,0,0,0,0
1023,0,52.65,0,0,0,39.85,0,0,0,0,0,0,0,0,0,0,7.5,0,0,0,0,0,0,0,0,0
1023,0,53.79,0,0,0,36.63,0,0,0,0,0,0,0,0,0,0,9.58,0,0,0,0,0,0,0,0,0
981,0,56.35,0,0,0,40.21,0,0,0,0,0,0,0,0,0,0,3.44,0,0,0,0,0,0,0,0,0
1438,70.37,0,11.49,0,18.14,0,0,0,0,0,0,0,0,0,0,0,0,0,0,0,0,0,0,0,0,0
1411,70.44,0,11.51,2.09,14.05,0,0,0,0,0,1.91,0,0,0,0,0,0,0,0,0,0,0,0,0,0,0
1469,65.03,0,16.44,0,18.53,0,0,0,0,0,0,0,0,0,0,0,0,0,0,0,0,0,0,0,0,0
1150,58.08,2.68,7.96,3.93,25.49,0,0,0.9,0,0,0,0,0.1,0,0,0,0,0,0,0.86,0,0,0,0,0,0
1158,61.39,0,7.44,3.87,25.59,0,1.23,0,0,0,0,0,0.09,0,0,0,0,0,0,0.39,0,0,0,0,0,0
1170,61.51,0,7.84,4.76,24.27,0,0,0,0,0.68,0,0,0.09,0,0,0,0,0,0,0.85,0,0,0,0,0,0
1145,59.48,0.88,7.66,3.8,25.87,0,1.84,0,0,0,0,0,0.09,0,0,0,0,0,0,0.38,0,0,0,0,0,0
1147,59.5,0.88,7.38,3.78,25.53,0,2.45,0,0,0,0,0,0.1,0,0,0,0,0,0,0.38,0,0,0,0,0,0
857,72.08,0,1.38,0,0,3.93,0,8.59,5.73,0.43,6.49,0,0,0,0,0.05,0,0,0,0.35,0.85,0.12,0,0,0,0
855,71.98,0,0.34,0.86,0.62,3.62,0,8.94,5.15,0.85,6.22,0,0,0,0,0.12,0,0,0,0.17,0.56,0.08,0,0.49,0,0
845,70.56,0,0.34,2.58,0,3.83,0,9.48,4.77,0.17,6.34,0,0,0,0,0.07,0,0,0,0.09,1.12,0.16,0,0.49,0,0
1125,73.53,8.64,6.39,1.26,9.59,0,0,0,0,0,0.49,0,0,0.1,0,0,0,0,0,0,0,0,0,0,0,0
1030,66.14,10.83,9.75,0,6.72,1.56,0,0,0,0.42,4.3,0,0,0,0,0,0,0,0,0,0.28,0,0,0,0,0
1035,64.72,12.25,9.37,0.85,6.08,1.33,0,0,0,0.84,4.28,0,0,0,0,0,0,0,0,0,0.28,0,0,0,0,0
1035,66.46,12.86,9.12,0,4.91,2.02,0,0,0,0.42,3.65,0,0,0,0,0,0,0,0,0,0.56,0,0,0,0,0
1035,65.69,9.53,9.25,0.87,5.98,3.42,0,0,0,0.43,4.72,0,0,0,0,0,0,0,0,0,0.11,0,0,0,0,0
1030,66.97,9.72,10.61,0.84,7.24,1.32,0,0,0,0.42,2.61,0,0,0,0,0,0,0,0,0,0.27,0,0,0,0,0
1095,64.83,9.17,7.91,0.83,10.78,1.53,0,0,0,0.41,4.54,0,0,0,0,0,0,0,0,0,0,0,0,0,0,0
1100,62.5,11.49,10.57,0,7.44,1.59,0,0,0,0.43,5.7,0,0,0,0,0,0,0,0,0,0.28,0,0,0,0,0
1110,65.05,11.33,10.42,0,6.11,1.34,0,0,0,2.11,3.64,0,0,0,0,0,0,0,0,0,0,0,0,0,0,0
750,0,0,0,0,0,20.13,10.47,11.49,4.38,13.98,0,0,0,0,0,0,0,0,0.7,0,0,0,0,36.06,2.79,0
750,0,0,0,0,0,20.13,11.86,13.6,4.39,10.48,0,0,0,0,0,0,0,0,0.7,0,0,0,0,36.05,2.79,0
750,0,0,0,0,0,20.69,14.33,12.59,4.51,10.78,0,0,0,0,0,0,0,0,0.72,0,0,0,0,33.51,2.87,0
750,0,1.39,0,0,0,22.64,10.52,10.51,4.34,13.86,0,0,0,0,0,0,0,0,0.69,0,0,0,0,36.05,0,0
800,0,1.4,0,0,0,20.13,10.46,11.5,4.37,13.98,0,0,0,0,0,0,0,0,0.7,0,0,0,0,36.06,1.4,0
700,0,0,0,0,0,21.1,16.06,11.88,4.57,10.98,0,0,0,0,0,0,0,0,0.73,0,0,0,0,31.75,2.93,0
750,0,1.51,0,0,0,22.97,10.39,10.41,3.99,14.01,0,0,0,0,0,0,0,0,0.7,0,0,0,0,36.02,0,0
800,0,1.51,0,0,0,22.96,14.38,10.41,0,14.01,0,0,0,0,0,0,0,0,0.7,0,0,0,0,36.03,0,0
750,0,1.48,0,0,2.05,22.94,10.38,10.39,4.02,12.01,0,0,0,0,0,0,0,0,0.69,0,0,0,0,36.04,0,0
750,0,1.48,0,1.99,0,22.99,10.39,10.37,4.03,11.99,0,0,0,0,0,0,0,0,0.69,0,0,0,0,36.07,0,0
1350,73.23,0,12.22,1.92,0,0.34,7.46,0.15,0.12,1.29,0,0,0,0.28,0,0,0,0,0,2.1,0.89,0,0,0,0,0
1240,69.2,1.84,12.6,2.86,0,0,7.73,0.23,0.04,1.73,0,0,0,0.32,0,0,0,0,0,3.45,0,0,0,0,0,0
1240,68.92,1.85,12.55,2.87,0,0,7.75,0.23,0.04,1.74,0,0,0,0.33,0,0,0,0,0,3.46,0.26,0,0,0,0,0
1255,67.88,1.85,13.23,2.87,0,0,8.38,0.23,0.04,1.74,0,0,0,0.32,0,0,0,0,0,3.46,0,0,0,0,0,0
1265,66.56,1.85,13.88,2.87,0,0,9.04,0.23,0.04,1.74,0,0,0,0.33,0,0,0,0,0,3.46,0,0,0,0,0,0
1235,67.88,1.87,12.74,2.9,0,0,7.83,0.23,0.04,1.76,0,0,0,0.33,0,0,0,0,0,3.5,0,0,0,0.92,0,0
1215,67.54,1.87,12.78,2.91,0,0,7.85,0.23,0.04,1.76,0,0,0,0.33,0,0,0,0,0,3.51,0.26,0,0,0.92,0,0
1205,66.57,1.89,12.91,2.94,0,0,7.92,0.23,0.04,1.78,0,0,0,0.33,0,0,0,0,0,3.54,0,0,0,1.85,0,0
1136,57.86,1.78,8.28,3.85,26.84,0,0,0.9,0,0,0,0,0.1,0,0,0,0,0,0,0.39,0,0,0,0,0,0
1157,57.21,1.16,8.28,4.54,27.11,0,0,0.45,0.3,0,0,0,0.1,0,0,0,0,0,0,0.85,0,0,0,0,0,0
1153,58.3,1.16,8.04,3.92,27.15,0,0,0.9,0,0,0,0,0.1,0,0,0,0,0,0,0.43,0,0,0,0,0,0
1129,57.43,2.68,8.05,3.93,26.05,0,0,0.9,0,0,0,0,0.1,0,0,0,0,0,0,0.86,0,0,0,0,0,0
1153,57.2,1.78,8.28,3.85,27.5,0,0,0.9,0,0,0,0,0.1,0,0,0,0,0,0,0.39,0,0,0,0,0,0
1114,57.91,2.67,8.01,3.92,25.64,0,0,0.9,0,0,0,0,0.1,0,0,0,0,0,0,0.85,0,0,0,0,0,0
1138,58.5,1.78,7.94,3.93,26,0,0,0.9,0,0,0,0,0.1,0,0,0,0,0,0,0.85,0,0,0,0,0,0
1151,59.42,1.24,7.4,3.91,26.18,0,0,0.9,0,0,0,0,0.1,0,0,0,0,0,0,0.85,0,0,0,0,0,0
1153,59.87,0,8.03,3.8,25.69,0,1.85,0.3,0,0,0,0,0.08,0,0,0,0,0,0,0.38,0,0,0,0,0,0
1160,61.17,0,7.8,4.1,24.14,0,1.85,0,0,0,0,0,0.1,0,0,0,0,0,0,0.84,0,0,0,0,0,0
1181,60.92,0,7.39,2.89,26.43,0,1.23,0.3,0,0,0,0,0,0,0,0,0,0,0,0.84,0,0,0,0,0,0
1147,60.62,0,7.96,3.8,25.29,0,1.85,0,0,0,0,0,0.1,0,0,0,0,0,0,0.38,0,0,0,0,0,0
1151,59.21,0,7.84,3.8,26.08,0,1.85,0,0,0.75,0,0,0.09,0,0,0,0,0,0,0.38,0,0,0,0,0,0
898,0,15.5,0.44,20.09,17.64,15.49,0,0.15,0,11.05,0,0,0,0,0,0,0,0,0,0,0,0,0,19.64,0,0
880,0,20.24,1.06,0,13.43,23.15,0,0,0,17.18,0,0,0,0,0,0,0,0,0,0,0,0,0,24.94,0,0
1060,70.65,0,0.41,5.64,9.49,0,0,13.6,0.06,0,0,0,0.15,0,0,0,0,0,0,0,0,0,0,0,0,0
990,66.66,0,0,0,0,0,26.67,6.67,0,0,0,0,0,0,0,0,0,0,0,0,0,0,0,0,0,0
823,66.66,0,0,0,0,0,16.67,16.67,0,0,0,0,0,0,0,0,0,0,0,0,0,0,0,0,0,0
785,66.66,0,0,0,0,0,6.67,26.67,0,0,0,0,0,0,0,0,0,0,0,0,0,0,0,0,0,0
890,0,60,0,0,0,0,40,0,0,0,0,0,0,0,0,0,0,0,0,0,0,0,0,0,0,0
910,0,70,0,0,0,0,30,0,0,0,0,0,0,0,0,0,0,0,0,0,0,0,0,0,0,0
834,0,80,0,0,0,0,20,0,0,0,0,0,0,0,0,0,0,0,0,0,0,0,0,0,0,0
730,0,90,0,0,0,0,10,0,0,0,0,0,0,0,0,0,0,0,0,0,0,0,0,0,0,0
810,0,63,0,0,0,0,0,37,0,0,0,0,0,0,0,0,0,0,0,0,0,0,0,0,0,0
1090,70,0,0,0,0,0,30,0,0,0,0,0,0,0,0,0,0,0,0,0,0,0,0,0,0,0
1480,90,0,0,0,0,0,0,10,0,0,0,0,0,0,0,0,0,0,0,0,0,0,0,0,0,0
1450,60,0,0,0,0,40,0,0,0,0,0,0,0,0,0,0,0,0,0,0,0,0,0,0,0,0
1410,70,0,0,0,0,30,0,0,0,0,0,0,0,0,0,0,0,0,0,0,0,0,0,0,0,0
1600,80,0,0,0,0,20,0,0,0,0,0,0,0,0,0,0,0,0,0,0,0,0,0,0,0,0
1680,90,0,0,0,0,10,0,0,0,0,0,0,0,0,0,0,0,0,0,0,0,0,0,0,0,0
1590,45.52,0,37.53,0,0,0,0,0,0,0,0,0,0,0,16.95,0,0,0,0,0,0,0,0,0,0,0
1650,30.81,0,47.67,0,0,0,0,0,0,0,0,0,0,0,21.52,0,0,0,0,0,0,0,0,0,0,0
1540,78.5,0,10.12,0,0,0,0,0,0,0,0,0,0,0,11.38,0,0,0,0,0,0,0,0,0,0,0
1450,70.13,0,14.02,0,0,0,0,0,0,0,0,0,0,0,15.85,0,0,0,0,0,0,0,0,0,0,0
1470,57.4,0,20.02,0,0,0,0,0,0,0,0,0,0,0,22.58,0,0,0,0,0,0,0,0,0,0,0
1550,49.88,0,23.58,0,0,0,0,0,0,0,0,0,0,0,26.54,0,0,0,0,0,0,0,0,0,0,0
1640,44.04,0,26.3,0,0,0,0,0,0,0,0,0,0,0,29.66,0,0,0,0,0,0,0,0,0,0,0
1730,31.92,0,32,0,0,0,0,0,0,0,0,0,0,0,36.08,0,0,0,0,0,0,0,0,0,0,0
1620,52.78,0,14.43,0,0,0,0,0,0,0,0,0,0,0,32.79,0,0,0,0,0,0,0,0,0,0,0
1392,50,0,0,25,25,0,0,0,0,0,0,0,0,0,0,0,0,0,0,0,0,0,0,0,0,0
1441,40,0,0,0,0,40,0,0,0,0,0,0,0,0,0,0,0,0,0,20,0,0,0,0,0,0
1370,55.56,0,22.22,22.22,0,0,0,0,0,0,0,0,0,0,0,0,0,0,0,0,0,0,0,0,0,0
810,75,0,0,0,0,0,0,25,0,0,0,0,0,0,0,0,0,0,0,0,0,0,0,0,0,0
946,28.57,0,0,0,14.29,0,0,0,57.14,0,0,0,0,0,0,0,0,0,0,0,0,0,0,0,0,0
1010,71.74,0,0,0,12.81,0,0,15.45,0,0,0,0,0,0,0,0,0,0,0,0,0,0,0,0,0,0
1380,50,0,25,0,0,0,25,0,0,0,0,0,0,0,0,0,0,0,0,0,0,0,0,0,0,0
874,66.4,0,0,0,0,0,0,33.6,0,0,0,0,0,0,0,0,0,0,0,0,0,0,0,0,0,0
872,64,0,0,0,0,0,0,36,0,0,0,0,0,0,0,0,0,0,0,0,0,0,0,0,0,0
910,60.9,0,0,0,0,0,0,39.1,0,0,0,0,0,0,0,0,0,0,0,0,0,0,0,0,0,0
1084,56.15,5,8.85,2.8,25.74,0,0,1.46,0,0,0,0,0,0,0,0,0,0,0,0,0,0,0,0,0,0
1166,62.74,4.02,7.24,5.08,20.67,0,0,0.25,0,0,0,0,0,0,0,0,0,0,0,0,0,0,0,0,0,0
1064,62.27,4.59,9.42,1.02,20.91,0,0,1.79,0,0,0,0,0,0,0,0,0,0,0,0,0,0,0,0,0,0
1051,61.77,4.59,9.41,1.27,21.32,0,0,1.64,0,0,0,0,0,0,0,0,0,0,0,0,0,0,0,0,0,0
1177,62.5,4.92,7.09,4.8,20.44,0,0,0.25,0,0,0,0,0,0,0,0,0,0,0,0,0,0,0,0,0,0
1160,62.87,3.8,7.3,5,20.78,0,0,0.25,0,0,0,0,0,0,0,0,0,0,0,0,0,0,0,0,0,0
1123,60.79,4.3,8.44,4.01,20.42,0,0,2.04,0,0,0,0,0,0,0,0,0,0,0,0,0,0,0,0,0,0
1152,57.52,3.65,9.36,0.89,28.33,0,0,0.25,0,0,0,0,0,0,0,0,0,0,0,0,0,0,0,0,0,0
1159,60.42,3.41,9.26,3.84,21.03,0,0,2.04,0,0,0,0,0,0,0,0,0,0,0,0,0,0,0,0,0,0
750,0,0,0.91,0,0,0,6.22,29.97,0,8.56,6.72,0,0,0,0,0.03,0,0,0,17.45,0,0,0,29.44,0.7,0
760,0,0.96,1.21,0,0,0,6.37,27.59,3.03,3.51,6.42,0,0,0,0,0.03,0,0,0,19.03,0,0,0,30.78,1.07,0
850,0,2.29,0.92,0,0,0,6.27,30.2,0,3.46,4.52,0,0,0,0,0.03,0,0,0,21.1,0,0,0,29.69,1.52,0
750,0,0.68,0.93,0,0,0,6.33,30.48,0,7.54,6.38,0,0,0,0,0.03,0,0,0.41,16.56,0,0,0,29.95,0.71,0
740,0,0,0.93,0,0,0,6.96,30.44,0,6.95,7.1,0,0,0,0,0.03,0,0,0.41,16.55,0,0,0,29.92,0.71,0
770,0,0,0.92,0,3.34,0,6.9,30.22,0,8.62,4.78,0,0,0,0,0.03,0,0,0.4,14.06,0,0,0,29.67,1.06,0
720,0,0,0.91,0,0,0,6.87,30.06,0,11.44,6.11,0,0,0,0,0.03,0,0,0,14,0,0,0,29.53,1.05,0
720,0,0,0.94,0,0,0,7.05,30.86,0,10.58,5.35,0,0,0,0,0.03,0,0,0.62,13.17,0,0,0,30.32,1.08,0
810,0,0,0.96,0,0,0,6.55,22.1,3.12,1.8,16.98,0,0,0,0,0.03,0,0,0,18.38,0,0,0,28.61,1.47,0
1130,0,16.02,0,0,0,21.82,0,0,6.76,0,0,0,0,0,0,0,0,0,0,11.97,0,0,0,13.47,29.96,0
1120,0,5.95,0,0,0,25.94,0,0,8.8,0,0,0,0,0,0,0,0,0,0,12.45,0,0,0,16.93,29.93,0
1090,0,5.46,0,0,0,16.38,0,7.37,6.46,0,1.47,0,0,0,0,0,0,0,0,16.19,0,0,0,20.91,25.76,0
1100,0,5.97,0,0,0,14.47,0,0,7.36,0,0,0,0,0,0,0,0,0,0,31.24,0,0,0,22.96,18,0
1100,0,6.48,0,0,2.68,15.7,0,7.28,6.39,0,0,0,0,0,0,0,0,0,0,15.06,0,0,0,20.66,25.75,0
1050,0,4.31,0,0,0,22.51,0,1.21,7.17,0,0,0,0,0,0,0,0,0,0,15.03,0,0,0,31.71,18.06,0
1080,0,6.55,0,0,0,17.84,5.09,2.45,3.23,0,0,0,0,0,0,0,0,0,0,17.12,0,0,0,21.42,26.3,0
1070,1.26,4.37,0,0,0,18.84,0,9.81,2.42,0,0,0,0,0,0,0,0,0,0,16.18,0,0,0,21.96,25.16,0
1140,0,2.79,0,0,0,17.71,0,0,2.06,0,0,0,0,0,0,0,0,0,0,4.86,0,0,0,27.34,45.24,0
1070,0,6.52,0,0,0,19.25,0,8.55,1.61,1.86,0,0,0,0,0,0,0,0,0,15.16,1.23,0,0,21.33,24.49,0
1030,68.91,1.91,7.61,0.55,3.03,5.5,0,0,1.57,0,10.42,0,0,0,0,0.1,0,0,0,0,0.3,0,0.1,0,0,0
1040,68.66,1.9,7.59,0.55,3.02,5.05,0,0,3.13,0,9.6,0,0,0,0,0.1,0,0,0,0,0.3,0,0.1,0,0,0
1040,70.34,1.78,7.15,0.36,3.12,4.66,0,0,3.09,0,9,0,0,0,0,0.1,0,0,0,0,0.3,0,0.1,0,0,0
1095,69.92,1.77,7.25,0.18,3.1,3.73,0,0,6.15,0,7.41,0,0,0,0,0.1,0,0,0,0,0.29,0,0.1,0,0,0
1080,66.65,1.27,8.87,0.91,3.01,4.55,0,1.78,3.51,0,9.01,0,0,0,0,0.1,0,0,0,0,0.24,0,0.1,0,0,0
1090,68.52,0.74,7.92,0.91,3.01,4.55,0,0.24,4.68,0,8.99,0,0,0,0,0.1,0,0,0,0,0.24,0,0.1,0,0,0
1090,69.39,1.76,7.06,0,3.08,3.71,0,2.32,4.59,0,7.58,0,0,0,0,0.12,0,0,0,0,0.29,0,0.1,0,0,0
1060,68.62,1.74,7.08,0.18,3.06,3.68,0,4.61,3.03,0,7.45,0,0,0,0,0.12,0,0,0,0,0.29,0,0.14,0,0,0
1030,68.23,1.73,6.96,0,3.04,3.65,0,6.87,1.51,0,7.46,0,0,0,0,0.12,0,0,0,0,0.29,0,0.14,0,0,0
1015,67.38,1.72,6.9,0.35,3.01,3.62,0,9.07,0,0,7.4,0,0,0,0,0.12,0,0,0,0,0.29,0,0.14,0,0,0
1063,67.11,9.82,10.05,0,7.31,1.34,0,0,0,0.84,3.3,0,0,0,0,0.23,0,0,0,0,0,0,0,0,0,0
1105,69.38,9.5,10.38,0,9.44,0.43,0,0,0,0,0.64,0,0,0,0,0.23,0,0,0,0,0,0,0,0,0,0
1080,67.91,8.09,11.04,1.75,5.02,4.59,0,0,0,0,1.36,0,0,0,0,0.24,0,0,0,0,0,0,0,0,0,0
1055,67.34,9.85,10.09,1.7,6.11,2.68,0,0,0,0,1.99,0,0,0,0,0.24,0,0,0,0,0,0,0,0,0,0
1130,65.9,7.71,11.19,5,4.79,0,0,0,0,0,5.18,0,0,0,0,0.23,0,0,0,0,0,0,0,0,0,0
885,37.19,10.56,0.88,0,1.74,4.25,8.53,8.23,2.87,9.95,0,0,0,0,0,0.03,0,0,0,12.67,0,0,0,0,3.1,0
870,39.67,9.04,0,0,1.34,5.62,7.53,10.88,1.59,8.29,1.16,0,0,0,0,0,0,0,0.16,12.29,0,0,0,0,2.43,0
870,39.92,12.48,0,0,0,4.41,8.2,8.87,3.15,7.39,0,0,0,0,0,0.03,0,0,0,12.64,0,0,0,0,2.91,0
975,39.77,9.13,0,4.35,0,4.58,6.85,7.43,3.34,7.81,0,0,0,0,0,0.03,0,0,0,13.08,1.6,0,0,0,2.03,0
960,41.69,12.14,0,2.57,0,4.35,6.2,6.82,2.99,7.56,0,0,0,0,0,0.03,0,0,0,12.81,0,0,0,0,2.84,0
850,42.67,8.83,1.34,0,0,4.95,5.59,8.81,2.42,9.51,1.32,0,0,0,0,0,0,0,0,11.4,0.62,0,0,0,2.54,0
865,42.41,8.97,0,0,1.33,5.57,5.97,10.79,1.58,8.22,1.15,0,0,0,0,0.03,0,0,0,11.72,0,0,0,0,2.26,0
850,45.76,11.58,0,0,0,5.36,5.4,7.06,2.45,8.68,0,0,0,0,0,0,0,0,0,10.1,0,0,0,0,3.61,0
1275,63.67,9.62,10.94,11.86,0,0,0.43,1.03,0,2.35,0,0,0,0.1,0,0,0,0,0,0,0,0,0,0,0,0
1200,64.11,7.59,9.14,15.41,0,0,0.42,0.8,0,2.44,0,0,0,0.09,0,0,0,0,0,0,0,0,0,0,0,0
1270,65.3,8.67,11.84,9.15,0,0,0.45,0.54,0,2.47,0,0,0,0.1,1.48,0,0,0,0,0,0,0,0,0,0,0
1220,65.07,7.96,10.55,11.32,0,0,0.22,0.74,0,3.2,0,0,0,0.07,0.87,0,0,0,0,0,0,0,0,0,0,0
1215,63.02,9.06,10.52,14.09,0,0,0.21,0.71,0,2.33,0,0,0,0.06,0,0,0,0,0,0,0,0,0,0,0,0
1230,65.93,8.13,9.87,12.48,0,0,0.42,1.52,0,1.55,0,0,0,0.1,0,0,0,0,0,0,0,0,0,0,0,0
1240,66.57,8.21,11.21,9.17,0,0,0.45,0.76,0,1.65,0,0,0,0.07,1.91,0,0,0,0,0,0,0,0,0,0,0
1154,57.08,1.16,8.29,4.41,27.22,0,0,0.45,0.38,0,0,0,0.15,0,0,0,0,0,0,0.86,0,0,0,0,0,0
1156,57.57,1.78,8.15,3.85,27.26,0,0,0.9,0,0,0,0,0.1,0,0,0,0,0,0,0.39,0,0,0,0,0,0
1147,58.64,1.78,8.04,3.93,25.75,0,0,0.9,0,0,0,0,0.1,0,0,0,0,0,0,0.86,0,0,0,0,0,0
1151,59.1,0,7.94,3.88,26.29,0,1.85,0,0,0,0,0,0.1,0,0,0,0,0,0,0.84,0,0,0,0,0,0
1159,60.89,0,7.38,3.84,25.38,0,2.04,0,0,0,0,0,0.09,0,0,0,0,0,0,0.38,0,0,0,0,0,0
1140,59.49,0.88,8.02,3.81,25.48,0,1.85,0,0,0,0,0,0.09,0,0,0,0,0,0,0.38,0,0,0,0,0,0
1145,59.82,0.88,7.47,3.79,25.73,0,1.84,0,0,0,0,0,0.09,0,0,0,0,0,0,0.38,0,0,0,0,0,0
1145,58.8,1.06,7.84,3.8,26.29,0,1.64,0.1,0,0,0,0,0.09,0,0,0,0,0,0,0.38,0,0,0,0,0,0
1127,60.07,1.06,7.79,3.6,25.13,0,1.65,0.14,0.07,0,0,0,0.11,0,0,0,0,0,0,0.38,0,0,0,0,0,0
1129,60.14,1.06,7.8,3.6,25.15,0,1.44,0.24,0.07,0,0,0,0.11,0,0,0,0,0,0,0.39,0,0,0,0,0,0
1000,2,52.5,1,0,0,0,1.5,0,0,18.5,0,0,0,0,0,0,11.5,7,0,0,5,0,0,0,0,1
1000,2,53,1,0,0,0,2,0,0,17.5,0,0,0,0,0,0,11.5,7,0,0,5,0,0,0,0,1
1010,5,51,0,0,0,0,3.5,0,0,16,0,0,0,0,0,0,9.75,8.75,0,0,5.5,0,0,0,0,0.5
1010,5,51,0,0,0,0,3.5,0,0,16,0,0,0,0,0,0,10,9,0,0,5,0,0,0,0,0.5
1010,0,55.26,0,0,0,0,0,0,0,19.3,0,0,0,0,0,0,12.28,7.9,0,0,5.26,0,0,0,0,0
1000,0,55.26,0,0,0,0,0,0,0,19.3,0,0,0,0,0,0,9.65,10.53,0,0,5.26,0,0,0,0,0
1136,58.07,1.78,8.28,3.85,26.63,0,0,0.9,0,0,0,0,0.1,0,0,0,0,0,0,0.39,0,0,0,0,0,0
1147,59.47,1.15,7.4,3.92,26.21,0,0,0.9,0,0,0,0,0.1,0,0,0,0,0,0,0.85,0,0,0,0,0,0
1167,57.32,1.16,8.41,4.24,27.16,0,0,0.45,0.3,0,0,0,0.1,0,0,0,0,0,0,0.86,0,0,0,0,0,0
1155,58.27,1.16,8.11,3.92,27.11,0,0,0.9,0,0,0,0,0.1,0,0,0,0,0,0,0.43,0,0,0,0,0,0
1127,57.89,2.68,8.1,3.93,25.97,0,0,0.9,0,0,0,0,0.1,0,0,0,0,0,0,0.43,0,0,0,0,0,0
1125,57.7,2.68,8.05,3.93,25.78,0,0,0.9,0,0,0,0,0.1,0,0,0,0,0,0,0.86,0,0,0,0,0,0
1155,59.27,1.24,7.38,3.91,26.35,0,0,0.9,0,0,0,0,0.1,0,0,0,0,0,0,0.85,0,0,0,0,0,0
1150,59.99,0,8.21,3.81,25.66,0,1.85,0,0,0,0,0,0.1,0,0,0,0,0,0,0.38,0,0,0,0,0,0
1161,60.98,0,7.77,4.4,24.07,0,1.84,0,0,0,0,0,0.1,0,0,0,0,0,0,0.84,0,0,0,0,0,0
1173,60.9,0,7.38,3.21,26.14,0,1.23,0.3,0,0,0,0,0,0,0,0,0,0,0,0.84,0,0,0,0,0,0
1142,60.89,0,7.96,3.8,25.02,0,1.85,0,0,0,0,0,0.1,0,0,0,0,0,0,0.38,0,0,0,0,0,0
1162,61.01,0,7.77,4.73,24.11,0,1.86,0,0,0,0,0,0.1,0,0,0,0,0,0,0.42,0,0,0,0,0,0
1157,59.48,0,8.22,3.82,25.39,0,1.85,0,0,0.76,0,0,0.09,0,0,0,0,0,0,0.39,0,0,0,0,0,0
1125,58.79,1.06,7.96,3.8,26.07,0,1.85,0,0,0,0,0,0.09,0,0,0,0,0,0,0.38,0,0,0,0,0,0
1148,59.83,0.88,7.28,3.79,25.91,0,1.84,0,0,0,0,0,0.09,0,0,0,0,0,0,0.38,0,0,0,0,0,0
1155,61.01,0.4,7.3,3.79,25.64,0,0.92,0,0,0,0,0,0.09,0,0,0,0,0,0,0.85,0,0,0,0,0,0
1142,57.77,1.16,8.15,3.93,27.28,0,0,0.45,0.3,0,0,0,0.1,0,0,0,0,0,0,0.86,0,0,0,0,0,0
1159,58.25,1.16,8.17,3.92,27.07,0,0,0.9,0,0,0,0,0.1,0,0,0,0,0,0,0.43,0,0,0,0,0,0
1125,56.91,2.68,8.09,3.94,26.96,0,0,0.45,0.36,0,0.07,0,0.11,0,0,0,0,0,0,0.43,0,0,0,0,0,0
1156,60.31,0,7.95,3.8,25.61,0,1.85,0,0,0,0,0,0.1,0,0,0,0,0,0,0.38,0,0,0,0,0,0
1167,60.84,0,7.37,3.5,25.82,0,1.23,0.3,0,0,0,0,0.1,0,0,0,0,0,0,0.84,0,0,0,0,0,0
1143,61.3,0,7.81,3.79,24.57,0,2.05,0,0,0,0,0,0.1,0,0,0,0,0,0,0.38,0,0,0,0,0,0
1159,61.13,0,7.41,3.85,25.49,0,1.64,0,0,0,0,0,0.09,0,0,0,0,0,0,0.39,0,0,0,0,0,0
1126,58.98,0.88,7.96,3.8,26.06,0,1.85,0,0,0,0,0,0.09,0,0,0,0,0,0,0.38,0,0,0,0,0,0
1074,55.57,5.78,8.01,2.02,27.35,0,0,0.41,0.07,0,0,0,0.15,0,0,0,0.17,0,0,0.47,0,0,0,0,0,0
1065,55.48,5.77,8.01,2.02,27.32,0,0,0.41,0.07,0,0,0,0.15,0,0,0,0.29,0,0,0.48,0,0,0,0,0,0
1065,55.42,5.76,7.99,2.02,27.26,0,0,0.4,0.07,0,0,0,0.15,0,0,0,0.46,0,0,0.47,0,0,0,0,0,0
1060,55.19,5.74,7.96,2,27.15,0,0,0.41,0.07,0,0,0,0.15,0,0,0,0.86,0,0,0.47,0,0,0,0,0,0
1066,52.36,6.5,13,1.16,24.49,0,0,0.4,0.1,0,0.13,0,0.38,0,0,0,0.86,0,0,0.6,0.02,0,0,0,0,0
1068,52.35,6.49,12.72,1.4,24.49,0,0,0.4,0.1,0,0.13,0,0.38,0,0,0,0.92,0,0,0.6,0.02,0,0,0,0,0
1064,52.95,6.52,12.77,1.4,23.87,0,0,0.4,0.1,0,0.13,0,0.38,0,0,0,0.86,0,0,0.6,0.02,0,0,0,0,0
1066,52.73,6.35,12.9,1.28,24.22,0,0,0.4,0.1,0,0.13,0,0.38,0,0,0,0.89,0,0,0.6,0.02,0,0,0,0,0
1133,58.38,1.78,8.04,3.93,26.02,0,0,0.9,0,0,0,0,0.1,0,0,0,0,0,0,0.85,0,0,0,0,0,0
1154,57.09,1.16,8.29,4.41,27.21,0,0,0.45,0.38,0,0,0,0.15,0,0,0,0,0,0,0.86,0,0,0,0,0,0
1154,57.84,1.16,8.11,3.92,27.54,0,0,0.9,0,0,0,0,0.1,0,0,0,0,0,0,0.43,0,0,0,0,0,0
1138,58.22,1.78,8.28,3.93,26.4,0,0,0.9,0,0,0,0,0.1,0,0,0,0,0,0,0.39,0,0,0,0,0,0
1000,0,3,14,13,0,0,3,3,6,0,0,0,0,0,0,0,0,0,0,0,0,0,0,58,0,0
1010,0,3,14,12,0,0,3,3,6,0,0,0,0,0,0,0,0,0,0,0,0,0,0,59,0,0
1020,0,3,12,13,0,0,3,3,6,0,0,0,0,0,0,0,0,0,0,0,0,0,0,60,0,0
1000,0,3,15,12,0,0,3,3,6,0,0,0,0,0,0,0,0,0,0,0,0,0,0,58,0,0
1030,0,3,14,12,0,0,2,3,6,0,0,0,0,0,0,0,0,0,0,0,0,0,0,60,0,0
1000,0,2,14,13,0,0,3,3,7,0,0,0,0,0,0,0,0,0,0,0,0,0,0,58,0,0
1000,0,2,15,12,0,0,3,3,7,0,0,0,0,0,0,0,0,0,0,0,0,0,0,58,0,0
1020,0,2,12,22,0,0,2,2,2,0,0,0,0,0,0,0,0,0,0,0,0,0,0,58,0,0
1020,0,5,10,10,0,0,0,0,15,0,0,0,0,0,0,0,0,0,0,0,0,0,0,60,0,0
1100,0,5,15,10,0,0,0,0,15,0,0,0,0,0,0,0,0,0,0,0,0,0,0,55,0,0
1123,67.57,11.31,10.91,0,9.31,0.2,0,0,0,0,0.3,0,0,0,0,0.2,0,0,0,0,0.2,0,0,0,0,0
1092,68.4,10.8,10.6,0,9.3,0.2,0,0,0,0,0.3,0,0,0,0,0.2,0,0,0,0,0.2,0,0,0,0,0
1094,67.9,11.3,10.6,0,9.3,0.2,0,0,0,0,0.3,0,0,0,0,0.2,0,0,0,0,0.2,0,0,0,0,0
1128,67.4,11.3,10.9,0.8,8.7,0.2,0,0,0,0,0.3,0,0,0,0,0.2,0,0,0,0,0.2,0,0,0,0,0
1146,66.46,11.08,10.78,1.58,9.2,0.2,0,0,0,0,0.3,0,0,0,0,0.2,0,0,0,0,0.2,0,0,0,0,0
1094,67.45,10.98,10.98,0,9.4,0.2,0,0,0,0,0.59,0,0,0,0,0.2,0,0,0,0,0.2,0,0,0,0,0
1065,68.68,10.1,10.82,0,9.59,0.2,0,0,0,0,0.61,0,0,0,0,0,0,0,0,0,0,0,0,0,0,0
1118,67.96,10.45,11.04,0,9.45,0.3,0,0,0,0,0.3,0,0,0,0,0.2,0,0,0,0,0.2,0,0.1,0,0,0
1085,69.2,9.5,10.7,0,9.5,0.3,0,0,0,0,0.3,0,0,0,0,0.2,0,0,0,0,0.2,0,0.1,0,0,0
1124,68.73,10.09,11.19,0,8.39,0.3,0,0,0,0,0.3,0,0,0,0,0.2,0,0,0,0,0.2,0,0.1,0.5,0,0
1190,47.56,0,18.61,3.49,8.9,0.36,0,7.69,5.26,0,0,0,6.98,0,0,0,0,0,0,0.88,0,0,0,0.27,0,0
1140,42.46,0,23.46,1.19,14.96,0.28,0,6.39,4.56,0,0,0,5.46,0,0,0,0,0,0,0.75,0,0,0,0.49,0,0
1167,42.31,0,23.63,2.17,13.33,0.32,0,6.24,5.3,0,0,0,5.05,0,0,0,0,0,0,0.89,0,0,0,0.76,0,0
1170,43.79,0,23.11,2.23,13.76,0.33,0,6.78,4.05,0,0,0,5.06,0,0,0,0,0,0,0.76,0,0,0,0.13,0,0
1154,42.87,0,23.05,3.1,12.74,0.3,0,6.03,5.14,0,0,0,5.16,0,0,0,0,0,0,0.84,0,0,0,0.77,0,0
1204,42.43,0,23.44,3.13,12.42,0.33,0,7.11,5.35,0,0,0,4.78,0,0,0,0,0,0,0.87,0,0,0,0.14,0,0
1134,43.51,0,23.27,3.19,12.75,0.34,0,6.93,4.05,0,0,0,5.06,0,0,0,0,0,0,0.77,0,0,0,0.13,0,0
1174,43.27,0,22.88,4.01,11.84,0.33,0,6.2,5.56,0,0,0,5.02,0,0,0,0,0,0,0.75,0,0,0,0.14,0,0
1156,44.11,0,23.44,4.3,12.03,0.31,0,4.09,5.69,0,0,0,5.12,0,0,0,0,0,0,0.78,0,0,0,0.13,0,0
1175,43.49,1.52,23.62,4.25,10.11,0.35,0,6.68,3.94,0,0,0,5.06,0,0,0,0,0,0,0.85,0,0,0,0.13,0,0
854,0,0,0,0,22.4,0,0,0,0,0,0,0,15.7,0,0,0,0,0,0,0,0,0,0,61.9,0,0
965,0,0,0,0,48.7,0,0,0,0,0,0,0,0,0,0,0,0,0,0,0,0,0,0,51.3,0,0
967,0,0,0,0,30,0,0,0,0,0,0,0,20,0,0,0,0,0,0,0,0,0,0,50,0,0
951,0,0,0,0,16,0,0,0,0,0,0,0,34,0,0,0,0,0,0,0,0,0,0,50,0,0
924,0,0,0,0,42,0,0,0,0,0,0,0,8,0,0,0,0,0,0,0,0,0,0,50,0,0
971,0,0,0,0,24,0,0,0,0,0,0,0,26,0,0,0,0,0,0,0,0,0,0,50,0,0
952,0,0,0,0,0,0,0,0,0,0,0,0,40,0,0,0,0,0,0,0,0,0,0,60,0,0
896,0,0,0,0,32,0,0,0,0,0,0,0,8,0,0,0,0,0,0,0,0,0,0,60,0,0
901,0,0,0,0,16,0,0,0,0,0,0,0,8,0,0,0,0,0,0,0,0,0,0,76,0,0
891,0,0,0,0,8,0,0,0,0,0,0,0,8,0,0,0,0,0,0,0,0,0,0,84,0,0
876,0,0,0,0,16,0,0,0,0,0,0,0,16,0,0,0,0,0,0,0,0,0,0,68,0,0
935,0,0,0,0,34,0,0,0,0,0,0,0,16,0,0,0,0,0,0,0,0,0,0,50,0,0
914,0,0,0,0,24,0,0,0,0,0,0,0,16,0,0,0,0,0,0,0,0,0,0,60,0,0
917,0,0,0,0,16,0,0,0,0,0,0,0,24,0,0,0,0,0,0,0,0,0,0,60,0,0
895,0,0,0,0,8,0,0,0,0,0,0,0,24,0,0,0,0,0,0,0,0,0,0,68,0,0
932,0,0,0,0,8,0,0,0,0,0,0,0,32,0,0,0,0,0,0,0,0,0,0,60,0,0
970,0,0,0,0,8,0,0,0,0,0,0,0,42,0,0,0,0,0,0,0,0,0,0,50,0,0
904,0,0,0,0,24,0,0,0,0,0,0,0,8,0,0,0,0,0,0,0,0,0,0,68,0,0
950,72.79,0,0,0,10.7,0,0,16.45,0,0,0,0,0.06,0,0,0,0,0,0,0,0,0,0,0,0,0
948,72.3,0,0,0,10.61,0,0,16.32,0,0,0,0,0.77,0,0,0,0,0,0,0,0,0,0,0,0,0
965,71.51,0,0,0,10.48,0,0,16.11,0,0,0,0,1.9,0,0,0,0,0,0,0,0,0,0,0,0,0
1000,70.43,0,0,0,10.29,0,0,15.82,0,0,0,0,3.46,0,0,0,0,0,0,0,0,0,0,0,0,0
950,72.32,0,0,0,10.61,0,0,16.31,0,0,0,0,0.76,0,0,0,0,0,0,0,0,0,0,0,0,0
1010,70.44,0,0,0,10.29,0,0,15.82,0,0,0,0,3.45,0,0,0,0,0,0,0,0,0,0,0,0,0
910,58.37,9.17,1.45,7.36,8.16,3.11,0,7.59,4.79,0,0,0,0,0,0,0,0,0,0,0,0,0,0,0,0,0
950,57.14,9.08,1.39,7.36,7.94,2.82,0,8.12,5.34,0,0,0,0,0,0,0,0,0,0,0.81,0,0,0,0,0,0
890,56.71,9.03,1.4,7.23,7.51,2.75,0,7.74,5.36,0,0,0,0,0,0,0,0,0,0,2.27,0,0,0,0,0,0
930,58.18,9.1,1.33,7.54,7.84,2.95,0,7.61,4.87,0,0,0,0,0,0,0,0,0,0,0,0.58,0,0,0,0,0
890,57.48,9.11,1.41,6.98,7.93,2.98,0,7.6,4.86,0,0,0,0,0,0,0,0,0,0,0,1.65,0,0,0,0,0
890,57.17,9.12,1.41,7.3,7.7,2.9,0,7.18,5.35,0,0,0,0,0,0,0,0,0,0,0.65,1.22,0,0,0,0,0
900,57.22,9.09,1.41,6.81,7.91,3.06,0,7.05,5.33,0,0,0,0,0,0,0,0,0,0,1.64,0.48,0,0,0,0,0
940,56.86,9.04,1.45,7.17,7.67,2.55,0,9.01,5.46,0.79,0,0,0,0,0,0,0,0,0,0,0,0,0,0,0,0
930,57.27,9.12,1.34,6.75,7.75,2.92,0,7.74,5.43,1.68,0,0,0,0,0,0,0,0,0,0,0,0,0,0,0,0
930,56.49,9.03,1.4,6.91,7.63,2.62,0,8.26,5.43,2.23,0,0,0,0,0,0,0,0,0,0,0,0,0,0,0,0
1488,50,0,25,0,0,0,0,25,0,0,0,0,0,0,0,0,0,0,0,0,0,0,0,0,0,0
875,40,20,20,0,0,0,0,20,0,0,0,0,0,0,0,0,0,0,0,0,0,0,0,0,0,0
1303,40,0,20,0,20,0,0,20,0,0,0,0,0,0,0,0,0,0,0,0,0,0,0,0,0,0
1190,66.67,0,11.11,0,11.11,0,0,11.11,0,0,0,0,0,0,0,0,0,0,0,0,0,0,0,0,0,0
1147,40,10,20,0,10,0,0,20,0,0,0,0,0,0,0,0,0,0,0,0,0,0,0,0,0,0
955,57.14,7.14,14.29,0,7.14,0,0,14.29,0,0,0,0,0,0,0,0,0,0,0,0,0,0,0,0,0,0
1001,58.09,7.18,11.96,0,7.71,0,0,15.06,0,0,0,0,0,0,0,0,0,0,0,0,0,0,0,0,0,0
1001,56.07,11.76,9.09,0,12.4,0,0,10.68,0,0,0,0,0,0,0,0,0,0,0,0,0,0,0,0,0,0
1198,43.47,2,17.12,0,15.16,0,0,22.25,0,0,0,0,0,0,0,0,0,0,0,0,0,0,0,0,0,0
935,44.14,11.66,11.66,0,13.08,0,0,19.46,0,0,0,0,0,0,0,0,0,0,0,0,0,0,0,0,0,0
984,56.94,10.05,10.14,0,9.12,0,0,13.75,0,0,0,0,0,0,0,0,0,0,0,0,0,0,0,0,0,0
935,51.15,7.82,9.53,0,10.45,0,0,21.05,0,0,0,0,0,0,0,0,0,0,0,0,0,0,0,0,0,0
1001,55.91,5,14.42,0,7.4,0,0,17.27,0,0,0,0,0,0,0,0,0,0,0,0,0,0,0,0,0,0
1052,54.8,8.3,15.94,0,6.61,0,0,14.35,0,0,0,0,0,0,0,0,0,0,0,0,0,0,0,0,0,0
984,53.42,9.87,11.26,0,9.82,0,0,15.63,0,0,0,0,0,0,0,0,0,0,0,0,0,0,0,0,0,0
974,54.32,6.44,13.67,0,7.53,0,0,18.04,0,0,0,0,0,0,0,0,0,0,0,0,0,0,0,0,0,0
956,53.24,11.56,11.25,0,9.11,0,0,14.84,0,0,0,0,0,0,0,0,0,0,0,0,0,0,0,0,0,0
841,65.91,3.83,1.42,0,8.3,0,0,20.54,0,0,0,0,0,0,0,0,0,0,0,0,0,0,0,0,0,0
1198,54.94,8.95,16.53,0,9.53,0,0,10.05,0,0,0,0,0,0,0,0,0,0,0,0,0,0,0,0,0,0
814,61.83,4.6,4.55,0,5.87,0,0,23.15,0,0,0,0,0,0,0,0,0,0,0,0,0,0,0,0,0,0
1080,73.43,12.72,0.06,0,0.67,0,0,13.12,0,0,0,0,0,0,0,0,0,0,0,0,0,0,0,0,0,0
990,47.66,5.02,12.34,0,0,0,0,34.98,0,0,0,0,0,0,0,0,0,0,0,0,0,0,0,0,0,0
1409,64.7,5.15,17.4,0,0,0,0,12.75,0,0,0,0,0,0,0,0,0,0,0,0,0,0,0,0,0,0
830,51.84,4.89,8.42,0,0,0,0,34.85,0,0,0,0,0,0,0,0,0,0,0,0,0,0,0,0,0,0
1347,61.84,5.21,19.2,0,0,0,0,13.75,0,0,0,0,0,0,0,0,0,0,0,0,0,0,0,0,0,0
830,41.69,16.93,10.79,0,0,0,0,30.59,0,0,0,0,0,0,0,0,0,0,0,0,0,0,0,0,0,0
718,45.48,16.56,7.39,0,0,0,0,30.57,0,0,0,0,0,0,0,0,0,0,0,0,0,0,0,0,0,0
1290,56.41,17.31,15.17,0,0,0,0,11.11,0,0,0,0,0,0,0,0,0,0,0,0,0,0,0,0,0,0
1193,59.66,0,0,0,24.17,0,0,16.17,0,0,0,0,0,0,0,0,0,0,0,0,0,0,0,0,0,0
1393,61.03,0,4.56,0,34.41,0,0,0,0,0,0,0,0,0,0,0,0,0,0,0,0,0,0,0,0,0
1378,55.09,0,11.47,0,33.44,0,0,0,0,0,0,0,0,0,0,0,0,0,0,0,0,0,0,0,0,0
1278,59.66,0,16.17,0,24.17,0,0,0,0,0,0,0,0,0,0,0,0,0,0,0,0,0,0,0,0,0
760,57.87,8.72,1.81,0,0,3.82,16.89,2.97,0,0.84,4.94,0,0,0,0,0.05,2.09,0,0,0,0,0,0,0,0,0
762,57.42,8.17,2.45,0,0,3.8,17.89,2.4,0,0.84,4.9,0,0,0,0,0.05,2.08,0,0,0,0,0,0,0,0,0
764,57.94,8.38,1.8,0,0,3.81,17.49,2.96,0,0.58,4.91,0,0,0,0,0.05,2.08,0,0,0,0,0,0,0,0,0
761,57.6,8.64,1.79,0,0,3.7,17.88,2.95,0,0.42,4.89,0,0,0,0,0.05,2.08,0,0,0,0,0,0,0,0,0
765,57.73,8.21,2.14,0,0,4.04,17.99,2.41,0,0.42,4.92,0,0,0,0,0.05,2.09,0,0,0,0,0,0,0,0,0
758,57.85,8.72,1.81,0,0,3.96,16.88,2.97,0,0.84,4.87,0,0,0,0,0.05,2.05,0,0,0,0,0,0,0,0,0
767,58.33,8.7,1.8,0,0,4.48,16.86,2.97,0,0,4.93,0,0,0,0,0.05,1.88,0,0,0,0,0,0,0,0,0
1100,0,5.09,0,0,0,18.98,0,4.59,3.02,0,0,0,0,0,0,0.36,0,0,0,28.44,0,0,0,19.5,20.02,0
1100,0,6.33,0,0,0,13.43,0,5.94,3.13,3.62,0,0,0,0,0,0.1,0,0,0,22.1,0,0,0,20.73,24.62,0
1100,1.18,4.05,0,0,0,1.39,0,10.27,6.01,0,0,0,0,0,0,0.15,0,0,0,26.56,0,0,0,25.4,24.99,0
1080,0,11.24,0,0,0,4.18,0,9.19,3.02,0,0,0,0,0,0,0.25,0,0,0,24.06,0,0,0,22.07,25.99,0
1060,2.41,5.18,0,0,0,1.42,0,3.51,13.8,0,0,0,0,0,0,0.15,0,0,0,23.51,0,0,0,23.92,26.1,0
1080,0,3.38,0,0,0,17.85,0,10.09,6.64,0,0,0,0,0,0,0.08,0,0,0,13.71,1.27,0,0,18.73,28.25,0
1140,0,1.01,0,0,0,1.84,0,22.75,0,0,0,0,0,0,0,0.07,0,0,0,24.71,0,0,0,22.84,26.78,0
1080,1.19,4.11,0,0,0,1.87,0,13.84,3.04,0,2.07,0,0,0,0,0.1,0,0,0,23.26,0,0,0,24.17,26.35,0
1100,0,6.46,0,0,2.68,15.18,0,6.07,7.17,0,0,0,0,0,0,0.1,0,0,0,15.98,0,0,0,20.64,25.72,0
1080,0,5.9,0,0,0,20.32,0,9.25,1.74,0,0,0,0,0,0,0.08,0,0,2.99,13.35,0,0,0,21.37,25,0
1410,66.79,0,16.76,0,0,0,11.61,0,0,3.22,0,0,0,0,0,0,0,0,0,0,1.06,0,0.56,0,0,0
1440,67.61,0,16.95,0,0,0,11.79,0,0,2,0,0,0,0,0,0,0,0,0,0,1.22,0,0.43,0,0,0
1420,66.68,0,16.69,0,0,0,11.39,0,0,3.22,0,0,0,0,0,0,0,0,0,0.66,0.8,0,0.56,0,0,0
1380,72.46,0,14.94,0,0,0,11.14,0,0,0,0,0,0,0,0,0,0,0,0,0,1.04,0,0.42,0,0,0
1430,71.88,0,15.17,0,0,0,9.71,0,0,1.98,0,0,0,0,0,0,0,0,0,0,1.05,0,0.21,0,0,0
1440,65.19,0,18.26,0,0,0,15.04,0,0,0,0,0,0,0,0,0,0,0,0,0,1.3,0,0.21,0,0,0
1435,61.64,0,19.64,0,0,0,12.28,0,0,4.92,0,0,0,0,0,0,0,0,0,0,1.08,0,0.44,0,0,0
1240,13.68,37.48,0,0,0,0,0,0,0,0,0,0,0,0,0,0.06,22.95,8.14,0,0,9.09,0,0,0,0.7,7.9
1230,17.95,32.69,0,0,0,0,0,0,0,1.46,0,0,0,0,0,0.06,22.64,7.77,0,0.57,8.9,0,0,0,0.69,7.27
940,8.31,31.67,0,0,25.22,0,23.67,0,0,0,0,0,0,0,3.32,0,5.11,1.61,0.71,0,0,0,0,0,0,0.38
880,10.08,32.61,1.86,0,13.5,0,24.06,4.88,0,6.51,0,0,0,0,0,0,4.41,2.09,0,0,0,0,0,0,0,0
820,11.98,28.72,0,15.88,2.14,0,26.78,0,3.4,0,0,0,0,0,0,0.55,1.47,5.52,0,0,1.3,0,0,0,2.26,0
755,17.59,32.54,0,0,10.77,3.45,27.8,0,0,0,0,0,0,0,0,0,2.32,3.12,0,0,1.84,0,0,0,0.57,0
760,22.01,23.62,0,0,16.57,0,27.51,0,0,4.39,0,0,0,0,0,0,1.76,4.14,0,0,0,0,0,0,0,0
740,12.06,36.46,0,0,2.59,0,33.97,0,0,0,4.9,0,0,0,0,0,4.01,1.6,0,0,4.41,0,0,0,0,0
740,20,25.89,2.62,3.31,0,1.74,40.21,1.08,0,0,0,0,0,0,0,0.34,3.28,1.38,0,0,0,0,0,0,0,0.15
900,0,7.5,2.5,8.75,8.76,25,12.5,0,0,5,0,0,0,0,0,0,0,0,0,0,0,0,0,29.99,0,0
900,0,7.51,2.5,9.99,10,24.99,10.02,0,0,5,0,0,0,0,0,0,0,0,0,0,0,0,0,29.99,0,0
950,0,15,4,17.5,10.99,2.5,10.01,2.5,2.5,0,2.5,0,0,0,0,0,0,0,0,0,0,0,0,32.5,0,0
950,0,7.5,2.5,9.99,10,25.01,7.52,0,0,9.99,0,0,0,0,0,0,0,2.5,0,0,0,0,0,24.99,0,0
900,0,7.51,2.5,12.49,12.5,24.99,10.01,0,0,5,0,0,0,0,0,0,0,0,0,0,0,0,0,25,0,0
880,0,6.5,3.5,12.51,12.49,24,12.49,0,0,0,0,0,0,0,0,0,0,1,0,0,0,0,0,27.51,0,0
900,0,19.96,2.49,17.44,12.73,2.49,9.98,2.5,2.49,0,2.49,0,0,0,0,0,0,0,0,0,0,0,0,27.43,0,0
950,0,14.99,2.5,12.51,12.5,10,10,0,0,0,7.5,0,0,0,0,0,0,0,0,0,0,0,0,30,0,0
950,0,25,2.5,12.5,12.5,2.5,10,0,2.5,0,5,0,0,0,0,0,0,0,0,0,0,0,0,27.5,0,0
950,0,25.01,3.75,14.99,15,0,9.99,0,2.5,0,2.5,0,0,0,0,0,0,0,0,0,0,0,0,26.26,0,0
764,73.86,0,1.25,1.58,1.7,0.83,3.82,6.97,3.91,0.78,4.17,0,0.01,0,0,0.11,0,0,0,0.95,0.02,0,0,0.04,0,0
747,71.35,0,1.24,3.14,4.29,1.65,3.39,8.18,3.03,0,3.42,0,0.02,0,0,0.07,0,0,0,0,0.04,0,0,0.18,0,0
1000,13,50,0,0,10,0,8,0,0,4,0,0,0,0,4,0,9,2,0,0,0,0,0,0,0,0
1000,12,40,0,0,12,0,9,0,0,12,0,0,0,0,4,0,8,1,0,0,2,0,0,0,0,0
1000,8,55,0,0,11,0,9,0,0,2,0,0,0,0,4,0,9,2,0,0,0,0,0,0,0,0
1000,13,50,0,0,9,0,9,0,0,2,2,0,0,0,4,0,9,2,0,0,0,0,0,0,0,0
1000,13,47,0,0,11,0,10,0,0,5,0,0,0,0,4,0,9,1,0,0,0,0,0,0,0,0
1000,13,50,0,2,7,0,9,0,0,2,2,0,0,0,4,0,9,1,0,0,1,0,0,0,0,0
1000,12,40,0,0,14,0,9,0,0,10,0,0,0,0,4,0,8,1,0,0,2,0,0,0,0,0
1000,13,50,0,0,9,0,9,0,0,4,0,0,0,0,4,0,9,2,0,0,0,0,0,0,0,0
1000,12,50,0,0,9,0,9,0,0,3,2,0,0,0,4,0,9,2,0,0,0,0,0,0,0,0
1000,13,48,0,0,10,0,10,0,0,5,0,0,0,0,4,0,9,1,0,0,0,0,0,0,0,0
1225,69.12,0,10.99,1.21,12.65,6.03,0,0,0,0,0,0,0,0,0,0,0,0,0,0,0,0,0,0,0,0
990,8.17,37.05,0,0,0,0,0,3.96,2.61,19.61,5.93,0,0,0,5.44,0.42,10.55,1.69,1.58,0,2.99,0,0,0,0,0
900,13.84,35.83,0,0,0,3.01,18.56,0,0,14.76,0,0,0,0,0,0,5.96,1.53,0,4.63,0,0,0,0,0,1.88
840,21.44,39.46,0,0,0,0,12.93,0,1.37,15.83,0,0,0,0,0,0,2.9,4.03,0,0,1.39,0,0,0,0.65,0
1063,70.21,0,3.85,8.11,2.33,0,0,2.11,8.33,0,4.42,0,0,0,0,0.11,0,0,0,0,0.53,0,0,0,0,0
1097,68.95,0,3.84,8.09,3.49,0.43,0,3.16,7.62,0,3.78,0,0,0,0,0.11,0,0,0,0,0.53,0,0,0,0,0
870,73.75,12.08,4.44,0,1.15,0.84,0,6.26,1.37,0,0,0,0,0,0,0.11,0,0,0,0,0,0,0,0,0,0
1010,65.82,0,5.69,1.8,2.59,4.26,0,5.85,4.62,0,6.31,0,0,0,0,0.12,0,0,0,0,2.94,0,0,0,0,0
1070,64.96,0,3.8,12.8,2.3,0,0,2.08,9.59,0,4.36,0,0,0,0,0.11,0,0,0,0,0,0,0,0,0,0
980,63.84,0,4.83,6.98,2.51,4.13,0,4.54,5.23,0,6.11,0,0,0,0,0.12,0,0,0,0,1.71,0,0,0,0,0
965,64.65,0,4.23,3.57,3.85,3.99,0,4.64,4.96,0,5.9,0,0,0,0,0.12,0,0,0,0,4.09,0,0,0,0,0
895,73.12,11.06,4.4,0,2.29,0.42,0,7.24,1.36,0,0,0,0,0,0,0.11,0,0,0,0,0,0,0,0,0,0
1230,60.51,0,9.53,13.34,16.12,0,0,0.1,0.32,0,0,0,0,0,0,0,0,0,0,0.08,0,0,0,0,0,0
1260,60.13,0,10.25,13.12,15.99,0,0,0.1,0.33,0,0,0,0,0,0,0,0,0,0,0.08,0,0,0,0,0,0
1280,59.63,0,10.84,13.03,15.86,0,0,0.1,0.39,0,0,0,0,0,0,0,0,0,0,0.15,0,0,0,0,0,0
1220,58.87,1.59,9.62,13.24,16.18,0,0,0.1,0.32,0,0,0,0,0,0,0,0,0,0,0.08,0,0,0,0,0,0
1240,58.71,0,9.63,13.4,16.3,0,0,0.1,0.33,0,0,0,0,0,0,0,0,0,0,1.53,0,0,0,0,0,0
1250,59.63,0,10.15,15.19,14.53,0,0,0.1,0.32,0,0,0,0,0,0,0,0,0,0,0.08,0,0,0,0,0,0
1210,60.42,0,9.69,14.38,15.01,0,0,0.1,0.32,0,0,0,0,0,0,0,0,0,0,0.08,0,0,0,0,0,0
1140,49.29,0,16.05,2.06,18.61,0.13,0,7.19,3.38,0,0,0,2.39,0,0,0,0,0,0,0.66,0,0,0,0.24,0,0
1167,49.08,0,16.16,3.75,16.57,0.15,0,7.02,3.92,0,0,0,2.2,0,0,0,0,0,0,0.78,0,0,0,0.37,0,0
1170,50.17,0,15.6,3.81,16.89,0.15,0,7.53,2.96,0,0,0,2.18,0,0,0,0,0,0,0.65,0,0,0,0.06,0,0
1154,49.34,0,15.64,5.32,15.71,0.14,0,6.73,3.77,0,0,0,2.24,0,0,0,0,0,0,0.73,0,0,0,0.38,0,0
1204,48.67,0,15.85,5.35,15.27,0.15,0,7.91,3.92,0,0,0,2.06,0,0,0,0,0,0,0.75,0,0,0,0.07,0,0
1134,49.67,0,15.65,5.43,15.59,0.15,0,7.67,2.95,0,0,0,2.17,0,0,0,0,0,0,0.66,0,0,0,0.06,0,0
1174,49.38,0,15.39,6.82,14.48,0.15,0,6.86,4.05,0,0,0,2.16,0,0,0,0,0,0,0.64,0,0,0,0.07,0,0
1156,49.42,0,15.48,7.17,14.44,0.13,0,7.56,2.92,0,0,0,2.16,0,0,0,0,0,0,0.66,0,0,0,0.06,0,0
1175,49.64,1.5,15.89,7.23,12.36,0.16,0,7.39,2.87,0,0,0,2.17,0,0,0,0,0,0,0.73,0,0,0,0.06,0,0
1167,49.29,0,17.08,1.94,18.1,0.16,0,5.9,4.45,0,0,0,2.17,0,0,0,0,0,0,0.83,0,0,0,0.08,0,0
741,0,0,19.4,0,0,0,0,40.8,0,0,0,0,0,0,0,0,0,0,0,0,0,0,0,39.8,0,0
777,0,0,18.1,0,0,0,0,37.9,0,0,0,0,3.5,0,0,0,0,0,0,0,0,0,0,40.5,0,0
782,0,0,17.4,0,0,0,0,36.4,0,0,0,0,5.3,0,0,0,0,0,0,0,0,0,0,40.9,0,0
830,0,0,16.6,0,0,0,0,34.9,0,0,0,0,7.2,0,0,0,0,0,0,0,0,0,0,41.3,0,0
860,0,0,15.9,0,0,0,0,33.2,0,0,0,0,9.2,0,0,0,0,0,0,0,0,0,0,41.7,0,0
817,0,9.43,14.44,0,0,0,0,30.29,0,0,0,0,8.32,0,0,0,0,0,0,0,0,0,0,37.52,0,0
747,0,0.5,19.3,0,0,0,0,40.6,0,0,0,0,0,0,0,0,0,0,0,0,0,0,0,39.6,0,0
740,0,1,19.2,0,0,0,0,40.4,0,0,0,0,0,0,0,0,0,0,0,0,0,0,0,39.4,0,0
742,0,1.5,19.1,0,0,0,0,40.2,0,0,0,0,0,0,0,0,0,0,0,0,0,0,0,39.2,0,0
742,0,2,19,0,0,0,0,40,0,0,0,0,0,0,0,0,0,0,0,0,0,0,0,39,0,0
734,0,5,18.5,0,0,0,0,38.7,0,0,0,0,0,0,0,0,0,0,0,0,0,0,0,37.8,0,0
690,0,10,17.5,0,0,0,0,36.7,0,0,0,0,0,0,0,0,0,0,0,0,0,0,0,35.8,0,0
885,65.15,0.02,3.77,2.86,4.79,0.5,0,8.06,6.11,0.09,0.74,7.74,0,0,0,0.05,0,0,0,0,0.12,0,0,0,0,0
870,63.56,0.11,3.02,3.82,4.12,1,0,7.45,6.54,0.95,1.49,7.24,0,0,0,0.08,0,0,0,0,0.62,0,0,0,0,0
875,68.73,0.06,1.48,0.93,5.37,0,0,6.08,7.2,0.46,2.91,6.75,0,0,0,0.03,0,0,0,0,0,0,0,0,0,0
873,63.38,0.44,4.52,3.81,5.48,0,0,8.05,6.11,0,0,8.08,0,0,0,0.13,0,0,0,0,0,0,0,0,0,0
870,64.59,0.55,3.77,2.86,4.8,0.5,0,8.06,6.12,0.09,0.74,7.75,0,0,0,0.05,0,0,0,0,0.12,0,0,0,0,0
860,62.75,1,2.28,3.85,4.15,2.53,0,7.51,5.76,0,2.99,6.6,0,0,0,0.27,0,0,0,0,0.31,0,0,0,0,0
830,66.82,1.96,1.48,2.81,4.72,0.99,0,7.32,6.42,0,0,7.45,0,0,0,0.03,0,0,0,0,0,0,0,0,0,0
1065,66.42,0,4.67,2.74,5.91,3.6,0,7.46,2.2,0,4.53,0,0,0,0,0,0,0,0,0,2.47,0,0,0,0,0
1085,67.19,0,1.95,11.13,3.77,0.08,0,2.07,6.67,0,6.93,0,0,0,0,0,0,0,0,0,0.21,0,0,0,0,0
1105,60.86,0,5.81,5.18,9.25,3.91,0,9.89,2.79,0,0.07,0,0,0,0,0,0,0,0,0,2.24,0,0,0,0,0
1125,67.78,0,2.2,1.86,6.8,0.09,0,4.18,6.58,0,6.64,0,0,0,0,0,0,0,0,0,3.87,0,0,0,0,0
1005,66.01,0,4.97,3.36,2.67,3.95,0,4.95,5.3,0,6.13,0,0,0,0,0,0,0,0,0,2.66,0,0,0,0,0
1120,69.44,0,1.21,12.56,5.28,0.08,0,2.09,3.8,0,5.54,0,0,0,0,0,0,0,0,0,0,0,0,0,0,0
1030,69.52,0,4.49,7.46,2.8,0.04,0,2.64,8.68,0,4.1,0,0,0,0,0,0,0,0,0,0.27,0,0,0,0,0
925,71.36,0,9.43,0,0,0,8.57,8.26,0.66,1.61,0,0,0,0,0,0.11,0,0,0,0,0,0,0,0,0,0
910,69.24,0,9.43,0,0,0,8.57,10.38,0.66,1.61,0,0,0,0,0,0.11,0,0,0,0,0,0,0,0,0,0
880,69.75,0,9.5,0,0,0,8.63,8.32,2.07,1.62,0,0,0,0,0,0.11,0,0,0,0,0,0,0,0,0,0
910,70.77,0,8.08,0,0,0,8.49,10.29,0.66,1.6,0,0,0,0,0,0.11,0,0,0,0,0,0,0,0,0,0
870,71.29,0,8.13,0,0,0,8.56,8.25,2.05,1.61,0,0,0,0,0,0.11,0,0,0,0,0,0,0,0,0,0
950,71.15,0,9.37,0,0,0,4.48,12.64,0.68,1.57,0,0,0,0,0,0.11,0,0,0,0,0,0,0,0,0,0
925,71.54,0,9.43,0,0,0,4.56,8.28,4.48,1.6,0,0,0,0,0,0.11,0,0,0,0,0,0,0,0,0,0
955,70.76,0,9.64,0,0,0,4.49,12.67,0.68,1.65,0,0,0,0,0,0.11,0,0,0,0,0,0,0,0,0,0
915,70.92,0,9.83,0,0,0,4.57,8.61,4.28,1.68,0,0,0,0,0,0.11,0,0,0,0,0,0,0,0,0,0
920,71.2,0,9.41,0,0,0,8.55,9.15,0.66,0.92,0,0,0,0,0,0.11,0,0,0,0,0,0,0,0,0,0
895,37.89,17.64,2.23,0,0,0,28.07,1.35,0.38,2.8,9.58,0,0,0,0,0.06,0,0,0,0,0,0,0,0,0,0
898,38.97,16.88,2.23,0,0,0,27.99,1.35,0.38,2.79,9.35,0,0,0,0,0.06,0,0,0,0,0,0,0,0,0,0
873,37.84,18.66,2.22,0,0,0,27.96,1.34,0.38,2.79,8.75,0,0,0,0,0.06,0,0,0,0,0,0,0,0,0,0
873,38.78,17.78,2.22,0,0,0,27.92,1.34,0.38,2.78,8.74,0,0,0,0,0.06,0,0,0,0,0,0,0,0,0,0
898,38.81,17.55,2.22,0,0,0,27.94,1.34,0.38,2.78,8.92,0,0,0,0,0.06,0,0,0,0,0,0,0,0,0,0
910,37.79,18.92,2.27,0,0,0,28.57,0,0,2.85,9.54,0,0,0,0,0.06,0,0,0,0,0,0,0,0,0,0
910,38.04,18.98,0,0,0,0,28.71,1.38,0.39,2.86,9.58,0,0,0,0,0.06,0,0,0,0,0,0,0,0,0,0
896,38.24,19.1,2.3,0,0,0,28.88,1.39,0.39,0,9.64,0,0,0,0,0.06,0,0,0,0,0,0,0,0,0,0
868,38.57,17.02,2.21,0,0,0,28.78,1.34,0.38,2.77,8.87,0,0,0,0,0.06,0,0,0,0,0,0,0,0,0,0
825,39.32,17.77,2.25,0,0,0,26.03,1.36,0.39,3.04,8.66,0,0,0,0,0.06,0,0,0,1.12,0,0,0,0,0,0
1168,60.79,0,7.63,3.91,25.82,0,0,0.9,0,0,0,0,0.1,0,0,0,0,0,0,0.85,0,0,0,0,0,0
1139,58.44,1.78,8.15,3.85,26.39,0,0,0.9,0,0,0,0,0.1,0,0,0,0,0,0,0.39,0,0,0,0,0,0
1158,61.63,0,7.47,3.9,25.7,0,0.82,0,0,0,0,0,0.09,0,0,0,0,0,0,0.39,0,0,0,0,0,0
1136,61.76,0,7.87,3.2,24.37,0,1.85,0,0,0,0,0,0.1,0,0,0,0,0,0,0.85,0,0,0,0,0,0
1146,59.59,0,8.04,3.81,25.49,0,1.85,0,0,0.75,0,0,0.09,0,0,0,0,0,0,0.38,0,0,0,0,0,0
1150,67.4,10.4,11.3,3.5,6.4,0,0,0,0,0,0.7,0,0,0.2,0,0.1,0,0,0,0,0,0,0,0,0,0
1110,67.5,10.4,10.3,2.6,8.3,0,0,0,0,0,0.6,0,0,0,0,0.3,0,0,0,0,0,0,0,0,0,0
1130,68,10,10.8,3.2,7,0,0,0,0,0,0.7,0,0,0.2,0,0.1,0,0,0,0,0,0,0,0,0,0
1160,68,10,11,3.2,7,0,0,0,0,0,0.5,0,0,0.1,0,0.1,0,0,0,0,0,0,0.1,0,0,0
1150,68,10,10.4,3.2,7,0,0,0,0,0,1.1,0,0,0.3,0,0,0,0,0,0,0,0,0,0,0,0
1122,57.15,2.68,8.05,3.93,26.33,0,0,0.9,0,0,0,0,0.1,0,0,0,0,0,0,0.86,0,0,0,0,0,0
1166,59.43,0,8.01,3.92,26.75,0,0,0.9,0,0,0,0,0.14,0,0,0,0,0,0,0.85,0,0,0,0,0,0
900,0,20,2.5,17.5,12.5,2.5,10.01,2.5,2.5,0,2.5,0,0,0,0,0,0,0,0,0,0,0,0,27.49,0,0
1050,63,0,4,0,13,3,0,4,5,0,0,0,0,0,0,0,0,0,0,4,4,0,0,0,0,0
1050,63,0,4,0,13,3,0,5,5,0,0,0,0,0,0,0,0,0,0,3,4,0,0,0,0,0
1050,63,0,5,0,12,3,0,5,5,0,0,0,0,0,0,0,0,0,0,3,4,0,0,0,0,0
1050,65,0,5,0,13,3,0,4,6,0,0,0,0,0,0,0,0,0,0,0,4,0,0,0,0,0
1050,65,0,5,0,12,4,0,4,6,0,0,0,0,0,0,0,0,0,0,0,4,0,0,0,0,0
1165,68.8,9.94,10.55,2.01,8.13,0,0,0,0,0,0.5,0,0,0,0,0,0,0,0,0,0,0,0.07,0,0,0
1150,68.64,9.99,10.6,2.02,8.18,0,0,0,0,0,0.5,0,0,0,0,0,0,0,0,0,0,0,0.07,0,0,0
1165,68.95,9.9,10.49,1,9.09,0,0,0,0,0,0.5,0,0,0,0,0,0,0,0,0,0,0,0.07,0,0,0
1140,68.95,9.9,10.49,2,8.09,0,0,0,0,0,0.5,0,0,0,0,0,0,0,0,0,0,0,0.07,0,0,0
1145,68.98,9.9,10.45,1,9.1,0,0,0,0,0,0.5,0,0,0,0,0,0,0,0,0,0,0,0.07,0,0,0
1150,68.98,9.9,10.45,2,8.1,0,0,0,0,0,0.5,0,0,0,0,0,0,0,0,0,0,0,0.07,0,0,0
1145,69.41,9.96,10.19,1.87,7.98,0,0,0,0,0,0.52,0,0,0,0,0,0,0,0,0,0,0,0.07,0,0,0
1120,68.91,9.94,10.4,1.98,7.45,0,0,0,0,0,1.25,0,0,0,0,0,0,0,0,0,0,0,0.07,0,0,0
1135,68.44,9.99,10.6,1.21,9.19,0,0,0,0,0,0.5,0,0,0,0,0,0,0,0,0,0,0,0.07,0,0,0
1140,68.59,9.94,10.55,1.21,9.14,0,0,0,0,0,0.5,0,0,0,0,0,0,0,0,0,0,0,0.07,0,0,0
1166,62.24,0,7.43,3.83,24.67,0,0,0.9,0,0,0,0,0.08,0,0,0,0,0,0,0.85,0,0,0,0,0,0
1173,60.98,0,7.38,3.9,25.89,0,0,0.9,0,0,0,0,0.1,0,0,0,0,0,0,0.85,0,0,0,0,0,0
1152,61.35,0,7.44,3.87,25.58,0,0,0.9,0,0,0,0,0.09,0,0,0,0,0,0,0.77,0,0,0,0,0,0
1161,60.74,0,7.43,3.87,26.1,0,0,0.91,0,0,0,0,0.09,0,0,0,0,0,0,0.86,0,0,0,0,0,0
1147,59.24,0,8.12,3.96,26.8,0,0,0.91,0,0,0,0,0.1,0,0,0,0,0,0,0.87,0,0,0,0,0,0
1152,59.88,0,7.49,3.96,26.78,0,0,0.91,0,0,0,0,0.1,0,0,0,0,0,0,0.88,0,0,0,0,0,0
1156,61.66,0,7.45,4.77,24.97,0,0,0.3,0,0,0,0,0,0,0,0,0,0,0,0.85,0,0,0,0,0,0
1159,61.66,0,7.47,3.85,25.86,0,0,0.3,0,0,0,0,0,0,0,0,0,0,0,0.86,0,0,0,0,0,0
1157,60.87,0,8.16,3.86,26.11,0,0,0.61,0,0,0,0,0,0,0,0,0,0,0,0.39,0,0,0,0,0,0
1136,62.93,0,8.02,3.26,24.83,0,0,0,0,0,0,0,0.1,0,0,0,0,0,0,0.86,0,0,0,0,0,0
1142,62.72,0,7.99,3.57,24.76,0,0,0,0,0,0,0,0.1,0,0,0,0,0,0,0.86,0,0,0,0,0,0
1146,60.66,0,8.09,3.95,26.34,0,0,0,0,0,0,0,0.1,0,0,0,0,0,0,0.86,0,0,0,0,0,0
1180,61.6,1.81,9.08,0,27.51,0,0,0,0,0,0,0,0,0,0,0,0,0,0,0,0,0,0,0,0,0
1140,60.47,3.62,8.91,0,27,0,0,0,0,0,0,0,0,0,0,0,0,0,0,0,0,0,0,0,0,0
1120,58.75,6.36,8.66,0,26.23,0,0,0,0,0,0,0,0,0,0,0,0,0,0,0,0,0,0,0,0,0
1100,57.03,9.11,8.4,0,25.46,0,0,0,0,0,0,0,0,0,0,0,0,0,0,0,0,0,0,0,0,0
1205,55.75,7.56,8.62,2.7,22.65,0,0,1.24,0.07,0,0,0,0.08,0,0,0,0,0,0,0.16,0,0,0,1.17,0,0
920,20.71,17.88,0,0,30.04,0,7.35,0,0,17.99,0,0,0,0,0,0.25,1.8,0,0,0,1.78,0,0,0,2.2,0
950,26.79,20.81,0,0,0,0,0,0,0,49.44,0,0,0,0,0,0,2.96,0,0,0,0,0,0,0,0,0
900,16.24,26.76,0,0,0,0,11.88,0,0,20.71,18.84,0,0,0,0,0,2.45,1.71,0,0,0,0,0,0,0,1.41
900,12.83,20.31,0,35.09,0,0,8.6,0,0,17.37,0,0,0,0,0,0,2.17,0,0.41,3.22,0,0,0,0,0,0
920,23.59,17.31,0,0,0,0,11.86,0,0,46.15,0,0,0,0,0,0,1.09,0,0,0,0,0,0,0,0,0
850,13.63,32.34,0,0,0,0,18.27,4.4,0,29.34,0,0,0,0,0,0,1.47,0,0,0,0.55,0,0,0,0,0
840,33.69,15.57,0,0,0,0,21.77,0,2.3,22.2,0,0,0,0,0,0.37,4.1,0,0,0,0,0,0,0,0,0
1270,7.81,11.72,0,0,0,11.72,0,0,0,0,0,0,0,0,0,0,13.02,0,0,43.74,6.52,0,0,0,5.47,0
1150,13.13,15.26,0,0,0,13.08,0,0,0,2.06,0,0,0,0,0,0,13.13,0,0,32.52,6.81,0,0,0,4.01,0
1030,66.29,8.32,9.59,0.9,5.17,7.32,0,0,0,0.44,1.4,0,0,0,0,0.12,0,0,0,0.45,0,0,0,0,0,0
1055,67.06,9.81,10.05,1.69,6.09,2.23,0,0,0,0,1.98,0,0,0,0,0.23,0,0,0,0.86,0,0,0,0,0,0
1005,66.05,0,4.91,3.55,2.55,4.2,0,4.61,5.31,0,6.21,0,0,0,0,0,0,0,0,0,2.61,0,0,0,0,0
880,0,6.5,3.5,12.5,12.5,24,12.5,0,0,0,0,0,0,0,0,0,0,1,0,0,0,0,0,27.5,0,0
870,0,6.5,3.5,14.5,14.5,16,13,0,0,2,0,0,0,0,0,0,0,0,0,0,0,0,0,30,0,0
930,0,12.5,2.5,14,12.5,10,12.5,0,0,0,6,0,0,0,0,0,0,0,0,0,0,0,0,30,0,0
950,0,7.5,2.5,10,10,25,7.5,0,0,10,0,0,0,0,0,0,0,2.5,0,0,0,0,0,25,0,0
900,0,7.5,2.5,12.5,12.5,25,10,0,0,5,0,0,0,0,0,0,0,0,0,0,0,0,0,25,0,0
880,0,6.5,3.5,10.5,10.5,24,12.5,0,0,2.5,0,0,0,0,0,0,0,0,0,0,0,0,0,30,0,0
900,0,20,2.5,17.5,12.5,2.5,10,2.5,2.5,0,2.5,0,0,0,0,0,0,0,0,0,0,0,0,27.5,0,0
880,0,7.5,2.5,12.5,12.5,20,13,0,0,2,0,0,0,0,0,0,0,0,0,0,0,0,0,30,0,0
870,0,6.5,3.5,15,15,15,13,0,0,2,0,0,0,0,0,0,0,0,0,0,0,0,0,30,0,0
940,0,12.5,2.5,12.5,12.5,7.5,15,0,0,0,7.5,0,0,0,0,0,0,0,0,0,0,0,0,30,0,0
975,19.35,39.96,0,0,0,0,12.44,0,0,16.04,0,0,0,0,0,0,9.01,1.5,0,0,1.01,0,0,0,0,0.69
932,18.26,40.01,0,0,0,0,12.45,0,0,16.06,0,0,0,0,3,0,6,2.5,0,0,1.01,0,0,0,0,0.71
956,17.22,33.93,0,0,0,2.99,12.57,0,0,14.97,6.98,0,0,0,4.79,0,4.39,0.61,0,0,1.34,0,0,0,0,0.21
867,15.69,36.86,0,0,0,2.98,12.49,0,0,14.44,7.02,0,0,0,2.27,0,4.81,1.9,0,0,1.14,0,0,0,0,0.4
940,10.81,46.1,0,0,0,4.97,9.13,0,0,14.92,7.17,0,0,0,0,0,1.76,3.63,0,0,0,0,0,0,0,1.51
896,23.71,27.06,0,0,0,4.43,23.97,0,0,10.19,5.17,0,0,0,0,0,1.27,0.21,0,0,2.45,0,0,0,0,1.54
916,13.24,28.86,0,0,0,1.62,13.45,0,0,28.14,11.24,0,0,0,0.68,0,1.75,0.64,0,0,0,0,0,0,0,0.38
966,10.3,38.14,2.6,4.38,0,5.08,8.86,3.28,1.13,12.06,5.12,0,0,0,1.37,0,1.93,4.39,0,0,0.36,0,0,0,0,1
981,11.79,40.09,0,0,0,0,14.59,0,0,16.21,0,0,0,0,4.25,0,6.46,4.27,0,0,0,0,0,0,0,2.34
958,19.21,41.1,0,0,0,0,16.83,0,0,13.68,0,0,0,0,4.75,0,1.77,2.66,0,0,0,0,0,0,0,0
620,55.59,2.21,0,0,0,0,0,0,0.68,0,0,41.26,0,0,0,0.26,0,0,0,0,0,0,0,0,0,0
700,56.43,2.21,0,0,0,0,0,0,0,0,0,41.1,0,0,0,0.26,0,0,0,0,0,0,0,0,0,0
630,53.91,2.23,1.27,0,0,0,0,0,0.69,0,0,41.63,0,0,0,0.27,0,0,0,0,0,0,0,0,0,0
620,54.14,2.24,0,0,0,0.85,0,0,0.69,0,0,41.81,0,0,0,0.27,0,0,0,0,0,0,0,0,0,0
615,52.68,2.27,0,0,0,1.72,0,0,0.7,0,0,42.36,0,0,0,0.27,0,0,0,0,0,0,0,0,0,0
