Repository: you0514w/youyou

File: Expansion Coeff.csv (part 7 of 83)
Expansion Coeff (Typical) ( 10-7/K ),SiO2,B2O3,Al2O3,MgO,CaO,BaO,Li2O,Na2O,K2O,Rb2O,Ag2O,Cs2O,Tl2O,MnO,FeO,CoO,NiO,CuO,ZnO,SrO,CdO,PbO,SnO,Cr2O3,Fe2O3,Ga2O3,As2O3,Y2O3,In2O3,Sb2O3,La2O3,Nd2O3,Gd2O3,TiO2,MnO2,GeO2,ZrO2,CeO2,SnO2,TeO2,P2O5,V2O5,Nb2O5,Ta2O5,MoO3,WO3
100,69.64,0,0.56,0.44,14.72,0.15,0,14.49,0,0,0,0,0,0,0,0,0,0,0,0,0,0,0,0,0,0,0,0,0,0,0,0,0,0,0,0,0,0,0,0,0,0,0,0,0,0
89.5,71.74,0,0,0,12.81,0,0,15.45,0,0,0,0,0,0,0,0,0,0,0,0,0,0,0,0,0,0,0,0,0,0,0,0,0,0,0,0,0,0,0,0,0,0,0,0,0,0
86.9,74.86,0,0.92,0,10.38,0,0,13.84,0,0,0,0,0,0,0,0,0,0,0,0,0,0,0,0,0,0,0,0,0,0,0,0,0,0,0,0,0,0,0,0,0,0,0,0,0,0
88.6,73.59,0,0.92,0,11.66,0,0,13.83,0,0,0,0,0,0,0,0,0,0,0,0,0,0,0,0,0,0,0,0,0,0,0,0,0,0,0,0,0,0,0,0,0,0,0,0,0,0
89.8,73.88,0,0.8,0,10.91,0,0,14.41,0,0,0,0,0,0,0,0,0,0,0,0,0,0,0,0,0,0,0,0,0,0,0,0,0,0,0,0,0,0,0,0,0,0,0,0,0,0
89.6,73.96,0,0.92,0,10.7,0,0,14.42,0,0,0,0,0,0,0,0,0,0,0,0,0,0,0,0,0,0,0,0,0,0,0,0,0,0,0,0,0,0,0,0,0,0,0,0,0,0
90.5,73.75,0,0.92,0,10.6,0,0,14.73,0,0,0,0,0,0,0,0,0,0,0,0,0,0,0,0,0,0,0,0,0,0,0,0,0,0,0,0,0,0,0,0,0,0,0,0,0,0
91.4,73.68,0,0.92,0,10.38,0,0,15.02,0,0,0,0,0,0,0,0,0,0,0,0,0,0,0,0,0,0,0,0,0,0,0,0,0,0,0,0,0,0,0,0,0,0,0,0,0,0
157,50,0,9.7,0,0,0,0,40.3,0,0,0,0,0,0,0,0,0,0,0,0,0,0,0,0,0,0,0,0,0,0,0,0,0,0,0,0,0,0,0,0,0,0,0,0,0,0
154,50,0,11,0,0,0,0,39,0,0,0,0,0,0,0,0,0,0,0,0,0,0,0,0,0,0,0,0,0,0,0,0,0,0,0,0,0,0,0,0,0,0,0,0,0,0
140,50,0,13.5,0,0,0,0,36.5,0,0,0,0,0,0,0,0,0,0,0,0,0,0,0,0,0,0,0,0,0,0,0,0,0,0,0,0,0,0,0,0,0,0,0,0,0,0
131,50,0,16,0,0,0,0,34,0,0,0,0,0,0,0,0,0,0,0,0,0,0,0,0,0,0,0,0,0,0,0,0,0,0,0,0,0,0,0,0,0,0,0,0,0,0
125,50,0,17.5,0,0,0,0,32.5,0,0,0,0,0,0,0,0,0,0,0,0,0,0,0,0,0,0,0,0,0,0,0,0,0,0,0,0,0,0,0,0,0,0,0,0,0,0
122,50,0,18.4,0,0,0,0,31.6,0,0,0,0,0,0,0,0,0,0,0,0,0,0,0,0,0,0,0,0,0,0,0,0,0,0,0,0,0,0,0,0,0,0,0,0,0,0
114,50,0,21.2,0,0,0,0,28.8,0,0,0,0,0,0,0,0,0,0,0,0,0,0,0,0,0,0,0,0,0,0,0,0,0,0,0,0,0,0,0,0,0,0,0,0,0,0
107,50,0,23.8,0,0,0,0,26.2,0,0,0,0,0,0,0,0,0,0,0,0,0,0,0,0,0,0,0,0,0,0,0,0,0,0,0,0,0,0,0,0,0,0,0,0,0,0
89,66.6,0,16.7,0,0,0,0,16.7,0,0,0,0,0,0,0,0,0,0,0,0,0,0,0,0,0,0,0,0,0,0,0,0,0,0,0,0,0,0,0,0,0,0,0,0,0,0
33,55.6,0,22.2,22.2,0,0,0,0,0,0,0,0,0,0,0,0,0,0,0,0,0,0,0,0,0,0,0,0,0,0,0,0,0,0,0,0,0,0,0,0,0,0,0,0,0,0
84,50,0,0,25,25,0,0,0,0,0,0,0,0,0,0,0,0,0,0,0,0,0,0,0,0,0,0,0,0,0,0,0,0,0,0,0,0,0,0,0,0,0,0,0,0,0
107.9,50,25,0,0,0,0,0,25,0,0,0,0,0,0,0,0,0,0,0,0,0,0,0,0,0,0,0,0,0,0,0,0,0,0,0,0,0,0,0,0,0,0,0,0,0,0
106.8,50,0,25,0,0,0,0,25,0,0,0,0,0,0,0,0,0,0,0,0,0,0,0,0,0,0,0,0,0,0,0,0,0,0,0,0,0,0,0,0,0,0,0,0,0,0
89,43.95,39.27,0,0,0,0,0,0,0,0,0,0,16.78,0,0,0,0,0,0,0,0,0,0,0,0,0,0,0,0,0,0,0,0,0,0,0,0,0,0,0,0,0,0,0,0,0
101,16.11,57.67,0,0,0,0,0,0,0,0,0,0,26.22,0,0,0,0,0,0,0,0,0,0,0,0,0,0,0,0,0,0,0,0,0,0,0,0,0,0,0,0,0,0,0,0,0
107,8.08,64.13,0,0,0,0,0,0,0,0,0,0,27.79,0,0,0,0,0,0,0,0,0,0,0,0,0,0,0,0,0,0,0,0,0,0,0,0,0,0,0,0,0,0,0,0,0
118,24.1,37.96,0,0,0,0,0,0,0,0,0,0,37.94,0,0,0,0,0,0,0,0,0,0,0,0,0,0,0,0,0,0,0,0,0,0,0,0,0,0,0,0,0,0,0,0,0
103,52.2,14.33,0,0,0,0,0,0,0,0,0,0,33.47,0,0,0,0,0,0,0,0,0,0,0,0,0,0,0,0,0,0,0,0,0,0,0,0,0,0,0,0,0,0,0,0,0
147,30.79,21.29,0,0,0,0,0,0,0,0,0,0,47.92,0,0,0,0,0,0,0,0,0,0,0,0,0,0,0,0,0,0,0,0,0,0,0,0,0,0,0,0,0,0,0,0,0
164,10.44,28.13,0,0,0,0,0,0,0,0,0,0,61.43,0,0,0,0,0,0,0,0,0,0,0,0,0,0,0,0,0,0,0,0,0,0,0,0,0,0,0,0,0,0,0,0,0
80,10,65,0,0,0,0,0,15,0,0,0,0,0,0,0,0,0,0,0,0,0,0,0,0,0,0,0,0,0,0,0,0,0,0,0,0,0,0,0,0,0,0,0,0,0,10
81,10,55,0,0,0,0,0,15,0,0,0,0,0,0,0,0,0,0,0,0,0,0,0,0,0,0,0,0,0,0,0,0,0,0,0,0,0,0,0,0,0,0,0,0,0,20
88,10,45,0,0,0,0,0,15,0,0,0,0,0,0,0,0,0,0,0,0,0,0,0,0,0,0,0,0,0,0,0,0,0,0,0,0,0,0,0,0,0,0,0,0,0,30
103,10,55,0,0,0,0,0,25,0,0,0,0,0,0,0,0,0,0,0,0,0,0,0,0,0,0,0,0,0,0,0,0,0,0,0,0,0,0,0,0,0,0,0,0,0,10
110,10,45,0,0,0,0,0,25,0,0,0,0,0,0,0,0,0,0,0,0,0,0,0,0,0,0,0,0,0,0,0,0,0,0,0,0,0,0,0,0,0,0,0,0,0,20
106,10,35,0,0,0,0,0,25,0,0,0,0,0,0,0,0,0,0,0,0,0,0,0,0,0,0,0,0,0,0,0,0,0,0,0,0,0,0,0,0,0,0,0,0,0,30
70.9,0,0,0,0,0,0,0,0,0,0,0,0,0,0,0,0,0,0,50,0,0,0,0,0,0,0,0,0,0,0,0,0,0,0,0,0,0,0,0,0,50,0,0,0,0,0
61.7,0,0,1.25,0,0,0,0,0,0,0,0,0,0,0,0,0,0,0,45,0,0,0,0,0,0,0,0,1.25,0,0,0,0,0,0,0,0,0,0,0,0,52.5,0,0,0,0,0
61.1,0,0,2.5,0,0,0,0,0,0,0,0,0,0,0,0,0,0,0,40,0,0,0,0,0,0,0,0,2.5,0,0,0,0,0,0,0,0,0,0,0,0,55,0,0,0,0,0
56.3,0,0,3.75,0,0,0,0,0,0,0,0,0,0,0,0,0,0,0,35,0,0,0,0,0,0,0,0,3.75,0,0,0,0,0,0,0,0,0,0,0,0,57.5,0,0,0,0,0
53.8,0,0,5,0,0,0,0,0,0,0,0,0,0,0,0,0,0,0,30,0,0,0,0,0,0,0,0,5,0,0,0,0,0,0,0,0,0,0,0,0,60,0,0,0,0,0
50.9,0,0,6.25,0,0,0,0,0,0,0,0,0,0,0,0,0,0,0,25,0,0,0,0,0,0,0,0,6.25,0,0,0,0,0,0,0,0,0,0,0,0,62.5,0,0,0,0,0
49.8,0,0,7.5,0,0,0,0,0,0,0,0,0,0,0,0,0,0,0,20,0,0,0,0,0,0,0,0,7.5,0,0,0,0,0,0,0,0,0,0,0,0,65,0,0,0,0,0
45.8,0,0,8.75,0,0,0,0,0,0,0,0,0,0,0,0,0,0,0,15,0,0,0,0,0,0,0,0,8.75,0,0,0,0,0,0,0,0,0,0,0,0,67.5,0,0,0,0,0
42.5,0,0,10,0,0,0,0,0,0,0,0,0,0,0,0,0,0,0,10,0,0,0,0,0,0,0,0,10,0,0,0,0,0,0,0,0,0,0,0,0,70,0,0,0,0,0
40,0,0,11.25,0,0,0,0,0,0,0,0,0,0,0,0,0,0,0,5,0,0,0,0,0,0,0,0,11.25,0,0,0,0,0,0,0,0,0,0,0,0,72.5,0,0,0,0,0
38,0,0,12.5,0,0,0,0,0,0,0,0,0,0,0,0,0,0,0,0,0,0,0,0,0,0,0,0,12.5,0,0,0,0,0,0,0,0,0,0,0,0,75,0,0,0,0,0
10,93.03,6.87,0.03,0,0,0,0,0.07,0,0,0,0,0,0,0,0,0,0,0,0,0,0,0,0,0,0,0,0,0,0,0,0,0,0,0,0,0,0,0,0,0,0,0,0,0,0
9.3,94.99,4.8,0.05,0,0,0,0,0.16,0,0,0,0,0,0,0,0,0,0,0,0,0,0,0,0,0,0,0,0,0,0,0,0,0,0,0,0,0,0,0,0,0,0,0,0,0,0
8.9,95.79,3.98,0.13,0,0,0,0,0.1,0,0,0,0,0,0,0,0,0,0,0,0,0,0,0,0,0,0,0,0,0,0,0,0,0,0,0,0,0,0,0,0,0,0,0,0,0,0
87,71.86,0,2.08,5.36,7.59,0,0,13.09,0,0,0,0,0,0,0,0,0,0,0,0,0,0,0,0,0.02,0,0,0,0,0,0,0,0,0,0,0,0,0,0,0,0,0,0,0,0,0
58.3,42.5,25,5,0,12.5,2.5,0,5,0,0,0,0,0,0,0,0,0,0,2.5,0,0,0,0,0,0,0,0,0,0,0,0,0,0,0,0,0,5,0,0,0,0,0,0,0,0,0
60,40,27.5,5,0,10,2.5,0,5,0,0,0,0,0,0,0,0,0,0,5,0,0,0,0,0,0,0,0,0,0,0,0,0,0,0,0,0,5,0,0,0,0,0,0,0,0,0
55.3,45,20,7.5,0,12.5,0,0,5,0,0,0,0,0,0,0,0,0,0,5,0,0,0,0,0,0,0,0,0,0,0,0,0,0,0,0,0,5,0,0,0,0,0,0,0,0,0
60,62.48,0,7.79,6.21,19.3,0,0,2.01,1.33,0,0,0,0,0,0,0,0,0,0,0,0,0,0,0,0,0,0,0,0,0,0,0,0,0,0,0,0,0,0,0,0.88,0,0,0,0,0
58,63.66,0,9.24,6.23,16.8,0,0,2.63,1,0,0,0,0,0,0,0,0,0,0,0,0,0,0,0,0,0,0,0,0,0,0,0,0,0,0,0,0,0,0,0,0.44,0,0,0,0,0
67,57.73,0,9.59,6.26,21.93,0,0,2.74,0.87,0,0,0,0,0,0,0,0,0,0,0,0,0,0,0,0,0,0,0,0,0,0,0,0,0,0,0,0,0,0,0,0.88,0,0,0,0,0
66,61.93,0,7.66,6.15,20.24,0,0,2.6,0.99,0,0,0,0,0,0,0,0,0,0,0,0,0,0,0,0,0,0,0,0,0,0,0,0,0,0,0,0,0,0,0,0.43,0,0,0,0,0
60,63.97,0,9.23,7.15,16.91,0,0,2.06,0.68,0,0,0,0,0,0,0,0,0,0,0,0,0,0,0,0,0,0,0,0,0,0,0,0,0,0,0,0,0,0,0,0,0,0,0,0,0
56,60.07,0,11.51,11.02,14.02,0,0,2.04,1.34,0,0,0,0,0,0,0,0,0,0,0,0,0,0,0,0,0,0,0,0,0,0,0,0,0,0,0,0,0,0,0,0,0,0,0,0,0
62,62.39,0,9.25,7.75,17.27,0,0,2.02,1.32,0,0,0,0,0,0,0,0,0,0,0,0,0,0,0,0,0,0,0,0,0,0,0,0,0,0,0,0,0,0,0,0,0,0,0,0,0
65,63.9,0.05,13.9,0.05,0,22,0,0,0,0,0,0,0,0,0,0,0,0,0,0,0,0,0,0,0,0,0,0,0,0,0,0,0,0,0,0,0.1,0,0,0,0,0,0,0,0,0
67,63.9,0,13.9,0.1,0,22,0,0,0,0,0,0,0,0,0,0,0,0,0,0,0,0,0,0,0,0,0,0,0,0,0,0,0,0.1,0,0,0,0,0,0,0,0,0,0,0,0
66,63.9,0,13.9,0,0,22,0,0,0,0,0,0,0,0,0,0,0,0,0.1,0.1,0,0,0,0,0,0,0,0,0,0,0,0,0,0,0,0,0,0,0,0,0,0,0,0,0,0
64,63.9,0,13.9,0,0.1,22,0,0,0,0,0,0,0,0,0,0,0,0,0,0,0,0,0,0,0,0,0,0,0,0,0.1,0,0,0,0,0,0,0,0,0,0,0,0,0,0,0
65,63.9,0.1,13.9,0,0,22,0,0,0,0,0,0,0,0,0,0,0,0,0,0,0,0,0,0,0,0,0,0.1,0,0,0,0,0,0,0,0,0,0,0,0,0,0,0,0,0,0
67,58,2,7.5,1,3,17.5,0,0,0,0,0,0,0,0,0,0,0,0,0,4,0,0,0,0,0,0,0,4,0,0,0,0,0,0,0,0,3,0,0,0,0,0,0,0,0,0
66,58,2,7.5,1,3,17.5,0,0,0,0,0,0,0,0,0,0,0,0,1,4,0,0,0,0,0,0,0,0,0,0,0,0,0,6,0,0,0,0,0,0,0,0,0,0,0,0
66,58,2,7.5,1,3,17.5,0,0,0,0,0,0,0,0,0,0,0,0,6,4,0,0,0,0,0,0,0,0,0,0,0,0,0,1,0,0,0,0,0,0,0,0,0,0,0,0
66,58,2,7.5,1,3,17.5,0,0,0,0,0,0,0,0,0,0,0,0,0,4,0,0,0,0,0,0,0,0,0,0,4,0,0,3,0,0,0,0,0,0,0,0,0,0,0,0
62,58,2,7.5,1,3,17.5,0,0,0,0,0,0,0,0,0,0,0,0,3,4,0,0,0,0,0,0,0,4,0,0,0,0,0,0,0,0,0,0,0,0,0,0,0,0,0,0
66,58,2,7.5,1,3,17.5,0,0,0,0,0,0,0,0,0,0,0,0,1.5,4,0,0,0,0,0,0,0,1.5,0,0,1.5,0,0,1.5,0,0,1,0,0,0,0,0,0,0,0,0
66,56,2,16,1,2,15.5,0,0,0,0,0,0,0,0,0,0,0,0,1.5,1.5,0,0,0,0,0,0,0,1,0,0,1,0,0,1.5,0,0,1,0,0,0,0,0,0,0,0,0
75,56,2,6,1,2,28,0,0,0,0,0,0,0,0,0,0,0,0,0.5,2,0,0,0,0,0,0,0,0.5,0,0,0.5,0,0,1,0,0,0.5,0,0,0,0,0,0,0,0,0
57,71,1,6,1,1.5,15.5,0,0,0,0,0,0,0,0,0,0,0,0,0.5,1,0,0,0,0,0,0,0,1.4,0,0,0.5,0,0,0.5,0,0,0.1,0,0,0,0,0,0,0,0,0
69,60,0,10,0,3,20,0,0,0,0,0,0,0,0,0,0,0,0,0,3,0,0,0,0,0,0,0,1,0,0,0,0,0,0,0,0,3,0,0,0,0,0,0,0,0,0
62,60,3,10,3,0,20,0,0,0,0,0,0,0,0,0,0,0,0,0,0,0,0,0,0,0,0,0,0,0,0,0,0,0,4,0,0,0,0,0,0,0,0,0,0,0,0
70,60,0,10,0,0,20,0,0,0,0,0,0,0,0,0,0,0,0,4,6,0,0,0,0,0,0,0,0,0,0,0,0,0,0,0,0,0,0,0,0,0,0,0,0,0,0
67,60,0,10,0,6,20,0,0,0,0,0,0,0,0,0,0,0,0,0,0,0,0,0,0,0,0,0,0,0,0,4,0,0,0,0,0,0,0,0,0,0,0,0,0,0,0
66,60,1,10,1,2,20,0,0,0,0,0,0,0,0,0,0,0,0,0,2,0,0,0,0,0,0,0,4,0,0,0,0,0,0,0,0,0,0,0,0,0,0,0,0,0,0
67,60,1,10,1,2,20,0,0,0,0,0,0,0,0,0,0,0,0,1,2,0,0,0,0,0,0,0,0.5,0,0,0.5,0,0,1.5,0,0,0.5,0,0,0,0,0,0,0,0,0
12,74.51,0,12.82,4.21,0,0,6.34,0,0,0,0,0,0,0,0,0,0,0,0,0,0,0,0,0,0,0,0.33,0,0,0,0,0,0,0,0,0,1.06,0,0,0,0,0,0.73,0,0,0
99,69.95,0,1.19,4.51,7.03,0.59,1.01,13.7,1.61,0,0,0,0,0,0,0,0,0,0.37,0,0,0,0,0,0,0,0,0,0,0.04,0,0,0,0,0,0,0,0,0,0,0,0,0,0,0,0
107,34.47,5.12,1.96,28.32,25.82,0,0,0,0,0,0,0,0,0,0,0,0,0,4.31,0,0,0,0,0,0,0,0,0,0,0,0,0,0,0,0,0,0,0,0,0,0,0,0,0,0,0
108,31.29,10.09,2,25.99,26.25,0,0,0,0,0,0,0,0,0,0,0,0,0,4.38,0,0,0,0,0,0,0,0,0,0,0,0,0,0,0,0,0,0,0,0,0,0,0,0,0,0,0
98,38.96,9.49,0,18.89,32.66,0,0,0,0,0,0,0,0,0,0,0,0,0,0,0,0,0,0,0,0,0,0,0,0,0,0,0,0,0,0,0,0,0,0,0,0,0,0,0,0,0
105,34.88,6.79,1.99,25.86,26.12,0,0,0,0,0,0,0,0,0,0,0,0,0,4.36,0,0,0,0,0,0,0,0,0,0,0,0,0,0,0,0,0,0,0,0,0,0,0,0,0,0,0
101,28.27,12.2,0,42.14,0,0,0,0,0,0,0,0,0,0,0,0,0,0,17.39,0,0,0,0,0,0,0,0,0,0,0,0,0,0,0,0,0,0,0,0,0,0,0,0,0,0,0
108,32.77,8.08,0,41.87,0,0,0,0,0,0,0,0,0,0,0,0,0,0,17.28,0,0,0,0,0,0,0,0,0,0,0,0,0,0,0,0,0,0,0,0,0,0,0,0,0,0,0
124,27.3,11.78,0,47.48,0,0,0,0,0,0,0,0,0,0,0,0,0,0,13.44,0,0,0,0,0,0,0,0,0,0,0,0,0,0,0,0,0,0,0,0,0,0,0,0,0,0,0
100,43.14,0,1.61,25.67,27.78,0,0,0,0,0,0,0,0,0,0,0,0,0,0,0,0,0,0,0,0,0,0,0,0,0,0,0,0,0,0,0,0,0,0,0,1.8,0,0,0,0,0
138,38.16,8.01,0,36.87,0,6.53,0,0,0,0,0,0,0,0,0,0,0,0,10.43,0,0,0,0,0,0,0,0,0,0,0,0,0,0,0,0,0,0,0,0,0,0,0,0,0,0,0
132,36.27,7.62,0,37.96,0,7.41,0,0,0,0,0,0,0,0,0,0,0,0,10.74,0,0,0,0,0,0,0,0,0,0,0,0,0,0,0,0,0,0,0,0,0,0,0,0,0,0,0
138,38.16,9.3,0,37.46,0,6.75,0,0,0,0,0,0,0,0,0,0,0,0,8.33,0,0,0,0,0,0,0,0,0,0,0,0,0,0,0,0,0,0,0,0,0,0,0,0,0,0,0
136,38.31,6.66,0,37.61,0,6.78,0,0,0,0,0,0,0,0,0,0,0,0,10.64,0,0,0,0,0,0,0,0,0,0,0,0,0,0,0,0,0,0,0,0,0,0,0,0,0,0,0
122,32.95,11.8,0,37.84,0,6.7,0,0,0,0,0,0,0,0,0,0,0,0,10.71,0,0,0,0,0,0,0,0,0,0,0,0,0,0,0,0,0,0,0,0,0,0,0,0,0,0,0
97,23.89,45.46,0,0,0,7.2,0,13.06,0,0,0,0,0,0,0,0,0,0,10.39,0,0,0,0,0,0,0,0,0,0,0,0,0,0,0,0,0,0,0,0,0,0,0,0,0,0,0
97,40.09,29.96,0,0,0,7.03,0,12.76,0,0,0,0,0,0,0,0,0,0,10.16,0,0,0,0,0,0,0,0,0,0,0,0,0,0,0,0,0,0,0,0,0,0,0,0,0,0,0
95,18.02,40.34,1.97,0,0,13.6,0,14.24,0,0,0,0,0,0,0,0,0,0,11.83,0,0,0,0,0,0,0,0,0,0,0,0,0,0,0,0,0,0,0,0,0,0,0,0,0,0,0
95,21.5,39.38,1.92,0,0,13.28,2.62,12.64,0,0,0,0,0,0,0,0,0,0,8.66,0,0,0,0,0,0,0,0,0,0,0,0,0,0,0,0,0,0,0,0,0,0,0,0,0,0,0
100,18.61,40.47,5.28,0,4.43,17.84,0,13.37,0,0,0,0,0,0,0,0,0,0,0,0,0,0,0,0,0,0,0,0,0,0,0,0,0,0,0,0,0,0,0,0,0,0,0,0,0,0
85,24.05,46.85,0,0,0,8.21,0,13.15,0,0,0,0,0,0,0,0,0,0,7.74,0,0,0,0,0,0,0,0,0,0,0,0,0,0,0,0,0,0,0,0,0,0,0,0,0,0,0
33,47.29,10.2,20.9,16.21,0,0,0,0,0,0,0,0,0,0,0,0,0,0,0,0,0,0,0,0,0,0,0,0,0,0,0,0,0,0,0,0,0,0,0,0,5.4,0,0,0,0,0
34,36.05,20.74,21.24,16.48,0,0,0,0,0,0,0,0,0,0,0,0,0,0,0,0,0,0,0,0,0,0,0,0,0,0,0,0,0,0,0,0,0,0,0,0,5.49,0,0,0,0,0
40,49.88,10.01,17.09,11.93,0,0,4.66,0,0,0,0,0,0,0,0,0,0,0,0,0,0,0,0,0,0,0,0,0,0,0,0,0,0,0,0,0,0,0,0,0,6.43,0,0,0,0,0
34,42.47,10.59,21.7,16.83,0,0,0,0,0,0,0,0,0,0,0,0,0,0,0,0,0,0,0,0,0,0,0,0,0,0,0,0,0,0,0,0,0,0,0,0,8.41,0,0,0,0,0
45,41.6,5.13,17.5,17.18,9.68,0,0,0,0,0,0,0,0,0,0,0,0,0,0,0,0,0,0,0,0,0,0,0,0,0,0,0,0,0,0,0,0,0,0,0,8.91,0,0,0,0,0
78,17.62,5.07,13.84,46.76,0,0,0,0,0,0,0,0,0,0,0,0,0,0,0,0,0,0,0,0,0,0,0,0,0,0,0,0,0,0,0,0,1.14,0,0,0,15.57,0,0,0,0,0
43.2,71.75,0,11.11,0,15.13,1,0,0,0,0,0,0,0,0,0,0,0,0,0,1.01,0,0,0,0,0,0,0,0,0,0,0,0,0,0,0,0,0,0,0,0,0,0,0,0,0,0
41.6,71.75,0,11.12,0,17.13,0,0,0,0,0,0,0,0,0,0,0,0,0,0,0,0,0,0,0,0,0,0,0,0,0,0,0,0,0,0,0,0,0,0,0,0,0,0,0,0,0
41.2,73.02,0,10.96,0,14.02,0,0,0,0,0,0,0,0,0,0,0,0,0,0,2,0,0,0,0,0,0,0,0,0,0,0,0,0,0,0,0,0,0,0,0,0,0,0,0,0,0
42.7,71.73,0,11.09,0,15.18,0,0,0,0,0,0,0,0,0,0,0,0,0,0,2,0,0,0,0,0,0,0,0,0,0,0,0,0,0,0,0,0,0,0,0,0,0,0,0,0,0
52,68.67,14.11,5.78,0,0,0,6.58,2.11,0,0,0,1.16,0,0,0,0,0,0,0,0,0,0,0,0,0,0,0,0,0,0,0,0,0,0,0,0,1.59,0,0,0,0,0,0,0,0,0
96,49.73,13.2,1.5,0,0,0.49,0,16.07,0,0,0,0,0,0,0,8.18,0,0,3.76,0,0,6.17,0,0,0.48,0,0,0,0,0,0,0,0,0,0,0,0,0,0,0,0,0.42,0,0,0,0
118,0,0,1,0,44,5,0,0,0,0,0,0,0,0,0,0,0,0,0,3,0,0,0,0,0,0,0,0,0,0,0,0,0,0,0,0,0,0,0,0,47,0,0,0,0,0
104,0,0,1,0,44,5,0,0,0,0,0,0,0,0,0,0,0,0,0,0,0,0,0,0,0,0,0,0,0,0,0,0,0,0,0,0,0,0,0,0,47,0,0,3,0,0
116,0,0,1,0,44,5,0,0,0,0,0,0,0,0,0,0,0,0,0,0,0,0,0,0,0,0,0,0,0,0,3,0,0,0,0,0,0,0,0,0,47,0,0,0,0,0
110,0,0,1,0,44,5,0,0,0,0,0,0,0,0,0,0,0,0,0,0,0,0,0,0,0,0,0,0,0,0,0,0,0,0,0,0,0,3,0,0,47,0,0,0,0,0
94,0,0,1,0,44,5,0,0,0,0,0,0,0,0,0,0,0,0,0,0,0,0,0,0,0,0,0,0,0,0,0,0,0,0,0,0,0,0,0,0,47,0,3,0,0,0
125,0,0,0.97,0,42.72,4.85,0,0,0,0,0,0,0,0,0,0,0,0,0,5.83,0,0,0,0,0,0,0,0,0,0,0,0,0,0,0,0,0,0,0,0,45.63,0,0,0,0,0
150,0,0,2,5,0,44,0,0,0,0,0,0,0,0,0,0,0,0,0,3,0,0,0,0,0,0,0,0,0,0,0,0,0,0,0,0,0,0,0,0,46,0,0,0,0,0
110,0,0,7,5,5,10,0,0,5,0,0,0,0,0,0,0,0,0,5,3,0,0,0,0,0,0,0,0,0,0,0,0,0,0,0,0,0,0,0,0,60,0,0,0,0,0
93,0,10,7,5,5,0,0,0,0,0,0,0,0,0,0,0,0,0,0,3,0,0,0,0,0,0,0,0,0,0,0,0,0,0,0,0,0,0,0,0,70,0,0,0,0,0
105,0,0,0,0,0,20,0,0,0,0,0,0,0,0,0,0,0,0,17,3,0,0,0,0,0,0,0,0,0,0,0,0,0,0,0,0,0,0,0,0,60,0,0,0,0,0
100.6,0,0,10,25,0,0,0,0,0,0,0,0,0,0,0,0,0,10,0,0,0,0,0,0,0,0,0,0,0,0,0,0,0,0,0,0,0,0,0,0,55,0,0,0,0,0
91.2,10,0,10,25,0,0,0,0,0,0,0,0,0,0,0,0,0,0,0,0,0,0,0,0,0,0,0,0,0,0,0,0,0,0,0,0,0,0,0,0,55,0,0,0,0,0
99.7,10,0,10,15,0,0,0,0,0,0,0,0,0,0,0,0,0,10,0,0,0,0,0,0,0,0,0,0,0,0,0,0,0,0,0,0,0,0,0,0,55,0,0,0,0,0
102.4,10,0,10,5,0,0,0,0,0,0,0,0,0,0,0,0,0,20,0,0,0,0,0,0,0,0,0,0,0,0,0,0,0,0,0,0,0,0,0,0,55,0,0,0,0,0
91.7,10,0,10,28,0,0,0,0,0,0,0,0,0,0,0,0,0,5,0,0,0,0,0,0,0,0,0,0,0,0,0,0,0,0,0,0,0,0,0,0,47,0,0,0,0,0
120.5,10,0,10,20,0,0,0,0,0,0,5,0,0,0,0,0,0,0,0,0,0,0,0,0,0,0,0,0,0,0,0,0,0,0,0,0,0,0,0,0,55,0,0,0,0,0
80,50.71,11.41,0,0,5.9,0,4.43,6.41,0,0,0,0,0,0,0,0,0,0,19.53,0,0,0,0,0,0,0,0,0,0,0,0,0,0,0,0,0,1.61,0,0,0,0,0,0,0,0,0
100,51.99,13.8,1.57,0,0,0,0,16.8,0,0,0,0,0,0,0,0,0,0,3.93,0,0,7.53,0,0,3.51,0,0,0,0,0,0,0,0,0,0,0,0,0,0,0,0,0.87,0,0,0,0
102,51.08,13.56,1.54,0,5.61,0,0,16.5,0,0,0,0,0,0,0,0,0,0,0,0,0,7.4,0,0,3.45,0,0,0,0,0,0,0,0,0,0,0,0,0,0,0,0,0.86,0,0,0,0
81.9,48.85,8.27,1.11,0,0,19.51,0,0,0,0,0,0,0,0,0,0,0,0,0,0,0,11.53,0,0,0,0,0.06,0,0,0,5.02,0,0,5.65,0,0,0,0,0,0,0,0,0,0,0,0
81.1,49.01,8.29,1.11,0,0,18.84,0,0,0,0,0,0,0,0,0,0,0,0,0,0,0,11.57,0,0,0,0,0.06,0,0,0,5.04,0,0,5.66,0,0,0,0,0,0,0,0,0.42,0,0,0
82.2,48.95,9.1,1.11,0,0,18.82,0,0,0,0,0,0,0,0,0,0,0,0,0,0,0,11.55,0,0,0,0,0.06,0,0,0,5.03,0,0,4.96,0,0,0,0,0,0,0,0,0.42,0,0,0
67,30.5,37,0,0,6,17,0,0,0,0,0,0,0,0,0,7,0,0,0,0,0,0,0,0,0,0,0,0,0,0,0,0,0,0,0,0,0,0,2.5,0,0,0,0,0,0,0
68,23,45,0,6,0,17,0,0,0,0,0,0,0,0,0,7,0,0,0,0,0,0,0,0,0,0,0,0,0,0,0,0,0,0,0,0,2,0,0,0,0,0,0,0,0,0
68,23,42,0,6,0,17,0,0,0,0,0,0,0,0,0,7,0,0,0,0,0,0,0,0,0,0,0,0,0,0,0,0,0,0,0,0,5,0,0,0,0,0,0,0,0,0
46,60,0,9,9.3,9.4,0,0,0,0,0,0,0,0,0,0,0,0,0,9.3,0,0,3,0,0,0,0,0,0,0,0,0,0,0,0,0,0,0,0,0,0,0,0,0,0,0,0
42,61,0,9,10.7,10.7,0,0,0,0,0,0,0,0,0,0,0,0,0,7,0,0,1.6,0,0,0,0,0,0,0,0,0,0,0,0,0,0,0,0,0,0,0,0,0,0,0,0
44,60,0,9,8.7,8.7,0,0,0,0,0,0,0,0,0,0,0,0,0,8.6,0,0,3,0,0,0,0,0,0,0,0,0,0,0,0,0,0,2,0,0,0,0,0,0,0,0,0
43,58,0,9,10.9,10.9,0,0,0,0,0,0,0,0,0,0,0,0,0,8.7,0,0,1.5,0,0,0,0,0,0,0,0,0,0,0,0,0,0,1,0,0,0,0,0,0,0,0,0
43,59,0,9,7,7,0,0,0,0,0,0,0,0,0,0,0,0,0,7,0,0,11,0,0,0,0,0,0,0,0,0,0,0,0,0,0,0,0,0,0,0,0,0,0,0,0
41,59,0,9,9.5,9.5,0,0,0,0,0,0,0,0,0,0,0,0,0,8,0,0,5,0,0,0,0,0,0,0,0,0,0,0,0,0,0,0,0,0,0,0,0,0,0,0,0
46,59,0,9,6.8,13.5,0,0,0,0,0,0,0,0,0,0,0,0,0,6.7,0,0,5,0,0,0,0,0,0,0,0,0,0,0,0,0,0,0,0,0,0,0,0,0,0,0,0
45,59,0,9,13,7,0,0,0,0,0,0,0,0,0,0,0,0,0,7,0,0,5,0,0,0,0,0,0,0,0,0,0,0,0,0,0,0,0,0,0,0,0,0,0,0,0
39,59,0,9,7,7,0,0,0,0,0,0,0,0,0,0,0,0,0,13,0,0,5,0,0,0,0,0,0,0,0,0,0,0,0,0,0,0,0,0,0,0,0,0,0,0,0
42,65,0,9,7.7,7.7,0,0,0,0,0,0,0,0,0,0,0,0,0,7.6,0,0,3,0,0,0,0,0,0,0,0,0,0,0,0,0,0,0,0,0,0,0,0,0,0,0,0
39,57,0,12,11,11,0,0,0,0,0,0,0,0,0,0,0,0,0,8,0,0,1,0,0,0,0,0,0,0,0,0,0,0,0,0,0,0,0,0,0,0,0,0,0,0,0
41,63,0,7,10.5,10.5,0,0,0,0,0,0,0,0,0,0,0,0,0,8,0,0,1,0,0,0,0,0,0,0,0,0,0,0,0,0,0,0,0,0,0,0,0,0,0,0,0
63,62.99,2.17,5.93,0,13.5,12.34,0,0,0,0,0,0,0,0,0,0,0,0,0,0,0,0,0,0,0,0,0,0,0,0,0,0,0,0,0,0,3.07,0,0,0,0,0,0,0,0,0
59,66.73,2.09,5.72,0,13,9.51,0,0,0,0,0,0,0,0,0,0,0,0,0,0,0,0,0,0,0,0,0,0,0,0,0,0,0,0,0,0,2.95,0,0,0,0,0,0,0,0,0
55,65.3,5.12,6.99,0,12.72,6.98,0,0,0,0,0,0,0,0,0,0,0,0,0,0,0,0,0,0,0,0,0,0,0,0,0,0,0,0,0,0,2.89,0,0,0,0,0,0,0,0,0
56,66.62,3.31,7.54,0,6.86,12.55,0,0,0,0,0,0,0,0,0,0,0,0,0,0,0,0,0,0,0,0,0,0,0,0,0,0,0,0,0,0,3.12,0,0,0,0,0,0,0,0,0
60,58.37,4.03,10.32,0,18.76,4.57,0,0,0,0,0,0,0,0,0,0,0,0,0,3.38,0,0,0,0,0,0,0,0,0,0,0,0,0,0,0,0,0.57,0,0,0,0,0,0,0,0,0
65,57.21,5.74,8.6,0,14.26,14.19,0,0,0,0,0,0,0,0,0,0,0,0,0,0,0,0,0,0,0,0,0,0,0,0,0,0,0,0,0,0,0,0,0,0,0,0,0,0,0,0
51,61,5.48,4.97,0,1.39,13.27,0,0,0,0,0,0,0,0,0,0,0,0,13.89,0,0,0,0,0,0,0,0,0,0,0,0,0,0,0,0,0,0,0,0,0,0,0,0,0,0,0
72,62.18,1.09,6.19,0,15.6,14.94,0,0,0,0,0,0,0,0,0,0,0,0,0,0,0,0,0,0,0,0,0,0,0,0,0,0,0,0,0,0,0,0,0,0,0,0,0,0,0,0
51.3,57.36,0,0,11.91,30.73,0,0,0,0,0,0,0,0,0,0,0,0,0,0,0,0,0,0,0,0,0,0,0,0,0,0,0,0,0,0,0,0,0,0,0,0,0,0,0,0,0
37,15.64,24.3,0,0,0,0,0,0,0,0,0,0,0,0,0,0,0,0,60.06,0,0,0,0,0,0,0,0,0,0,0,0,0,0,0,0,0,0,0,0,0,0,0,0,0,0,0
60,14.92,24.2,0,8.89,0,0,0,0,0,0,0,0,0,0,0,0,0,0,51.99,0,0,0,0,0,0,0,0,0,0,0,0,0,0,0,0,0,0,0,0,0,0,0,0,0,0,0
65,13.68,25.17,0,9.75,0,0,0,0,0,0,0,0,0,0,0,0,0,0,51.4,0,0,0,0,0,0,0,0,0,0,0,0,0,0,0,0,0,0,0,0,0,0,0,0,0,0,0
74,12.63,22.79,0,17.11,0,0,0,0,0,0,0,0,0,0,0,0,0,0,47.47,0,0,0,0,0,0,0,0,0,0,0,0,0,0,0,0,0,0,0,0,0,0,0,0,0,0,0
78,15.66,19.31,0,20.84,0,0,0,0,0,0,0,0,0,0,0,0,0,0,44.19,0,0,0,0,0,0,0,0,0,0,0,0,0,0,0,0,0,0,0,0,0,0,0,0,0,0,0
73,14.04,24.24,0,0,0,0,0,0,0,0,0,0,0,0,0,0,0,0,56.54,5.18,0,0,0,0,0,0,0,0,0,0,0,0,0,0,0,0,0,0,0,0,0,0,0,0,0,0
73,27.1,20.07,9.39,19.07,13.71,7.29,0,0,0,0,0,0,0,0,0,0,0,0,0,3.37,0,0,0,0,0,0,0,0,0,0,0,0,0,0,0,0,0,0,0,0,0,0,0,0,0,0
70,28.61,21.19,9.91,3.66,23.68,7.7,0,0,0,0,0,0,0,0,0,0.49,0.49,0,0,4.27,0,0,0,0,0,0,0,0,0,0,0,0,0,0,0,0,0,0,0,0,0,0,0,0,0,0
38.5,55.37,9.29,8.46,4.58,21.97,0,0,0,0.33,0,0,0,0,0,0,0,0,0,0,0,0,0,0,0,0,0,0,0,0,0,0,0,0,0,0,0,0,0,0,0,0,0,0,0,0,0
74,54.7,13.62,3.1,0,11.27,0,0,15.3,2.01,0,0,0,0,0,0,0,0,0,0,0,0,0,0,0,0,0,0,0,0,0,0,0,0,0,0,0,0,0,0,0,0,0,0,0,0,0
54.5,2.79,29.67,0.82,0,0,0,0,0,0,0,0,0,0,0,0,0,0,0,2.89,0,0,63.83,0,0,0,0,0,0,0,0,0,0,0,0,0,0,0,0,0,0,0,0,0,0,0,0
71.8,2.77,28.51,0,0,0,0,0,0,0,0,0,0,0,0,0,0,0,0,5.74,0,0,62.98,0,0,0,0,0,0,0,0,0,0,0,0,0,0,0,0,0,0,0,0,0,0,0,0
40,52.69,30.31,8.97,0,0,4.58,1.18,2.27,0,0,0,0,0,0,0,0,0,0,0,0,0,0,0,0,0,0,0,0,0,0,0,0,0,0,0,0,0,0,0,0,0,0,0,0,0,0
93.9,53.21,17.45,3.14,0,2.27,0,0,20.63,2.04,0,0,0,0,0,0,0.51,0.6,0,0,0,0,0,0,0,0,0,0,0,0,0,0,0,0,0,0.15,0,0,0,0,0,0,0,0,0,0,0
49.2,81.72,16.96,0,0,0,0,0,0,1.32,0,0,0,0,0,0,0,0,0,0,0,0,0,0,0,0,0,0,0,0,0,0,0,0,0,0,0,0,0,0,0,0,0,0,0,0,0
36.4,83.09,4.62,1.57,0,0,5.77,0,0,1.7,0,0,0,0,0,0,0,0,0,0,0,0,3.25,0,0,0,0,0,0,0,0,0,0,0,0,0,0,0,0,0,0,0,0,0,0,0,0
46,69.78,18.53,3.79,0,0,1.26,2.15,3.12,1.37,0,0,0,0,0,0,0,0,0,0,0,0,0,0,0,0,0,0,0,0,0,0,0,0,0,0,0,0,0,0,0,0,0,0,0,0,0
50,73.61,18.15,2.48,0,0,0,0,5.09,0.67,0,0,0,0,0,0,0,0,0,0,0,0,0,0,0,0,0,0,0,0,0,0,0,0,0,0,0,0,0,0,0,0,0,0,0,0,0
58,71.2,23.27,1.91,0,0,0.84,0,2.09,0.69,0,0,0,0,0,0,0,0,0,0,0,0,0,0,0,0,0,0,0,0,0,0,0,0,0,0,0,0,0,0,0,0,0,0,0,0,0
72.7,63.53,18.99,2.81,0,0,0,3.2,6.59,3.18,0,0,0,0,0,0,0,0,0,0,0,0,0,0,0,0,0,0,0,0,0,0,0,0,1.7,0,0,0,0,0,0,0,0,0,0,0,0
68.9,64.72,18.36,2.71,0,0,0,3.08,6.38,3.08,0,0,0,0,0,0,0,0,0,0,0,0,0,0,0,0,0,0,0,0,0.02,0,0,0,1.65,0,0,0,0,0,0,0,0,0,0,0,0
65.6,66.85,17.22,2.54,0,0,0,2.89,5.98,2.88,0,0,0,0,0,0,0,0,0,0,0,0,0,0,0,0,0,0.09,0,0,0,0,0,0,1.55,0,0,0,0,0,0,0,0,0,0,0,0
64.5,68.17,16.54,2.44,0,0,0,2.77,5.74,2.77,0,0,0,0,0,0,0,0,0,0,0,0,0,0,0,0,0,0.09,0,0,0,0,0,0,1.48,0,0,0,0,0,0,0,0,0,0,0,0
63.8,68.47,16.37,2.42,0,0,0,2.75,5.68,2.75,0,0,0,0,0,0,0,0,0,0,0,0,0,0,0,0,0,0.09,0,0,0,0,0,0,1.47,0,0,0,0,0,0,0,0,0,0,0,0
67.6,67.25,17.73,1.25,0,0,0,2.97,6.15,2.97,0,0,0,0,0,0,0,0,0,0,0,0,0,0,0,0,0,0.09,0,0,0,0,0,0,1.59,0,0,0,0,0,0,0,0,0,0,0,0
66.7,67.07,17.69,1.56,0,0,0,2.97,6.15,2.96,0,0,0,0,0,0,0,0,0,0,0,0,0,0,0,0,0,0.01,0,0,0,0,0,0,1.59,0,0,0,0,0,0,0,0,0,0,0,0
66.3,66.02,17.4,3.06,0,0,0,2.92,6.04,2.91,0,0,0,0,0,0,0,0,0,0,0,0,0,0,0,0,0,0.09,0,0,0,0,0,0,1.56,0,0,0,0,0,0,0,0,0,0,0,0
66.5,65.8,17.35,3.36,0,0,0,2.92,6.02,2.9,0,0,0,0,0,0,0,0,0,0,0,0,0,0,0,0,0,0.09,0,0,0,0,0,0,1.56,0,0,0,0,0,0,0,0,0,0,0,0
66.5,65.6,17.29,3.65,0,0,0,2.91,6.01,2.9,0,0,0,0,0,0,0,0,0,0,0,0,0,0,0,0,0,0.09,0,0,0,0,0,0,1.55,0,0,0,0,0,0,0,0,0,0,0,0
66.6,65.42,17.24,3.94,0,0,0,2.89,5.99,2.89,0,0,0,0,0,0,0,0,0,0,0,0,0,0,0,0,0,0.09,0,0,0,0,0,0,1.54,0,0,0,0,0,0,0,0,0,0,0,0
67,64.82,17.09,4.81,0,0,0,2.87,5.93,2.86,0,0,0,0,0,0,0,0,0,0,0,0,0,0,0,0,0,0.09,0,0,0,0,0,0,1.53,0,0,0,0,0,0,0,0,0,0,0,0
66.8,64.6,17.04,5.1,0,0,0,2.87,5.92,2.85,0,0,0,0,0,0,0,0,0,0,0,0,0,0,0,0,0,0.09,0,0,0,0,0,0,1.53,0,0,0,0,0,0,0,0,0,0,0,0
67.3,69.07,14.08,2.69,0,0,0,3.07,6.33,3.06,0,0,0,0,0,0,0,0,0,0,0,0,0,0,0,0,0,0,0,0,0.06,0,0,0,1.64,0,0,0,0,0,0,0,0,0,0,0,0
66.9,67.82,15.67,2.64,0,0,0,3.01,6.21,2.99,0,0,0,0,0,0,0,0,0,0,0,0,0,0,0,0,0,0,0,0,0.06,0,0,0,1.6,0,0,0,0,0,0,0,0,0,0,0,0
66.3,67.18,16.44,2.61,0,0,0,2.97,6.15,2.97,0,0,0,0,0,0,0,0,0,0,0,0,0,0,0,0,0,0.09,0,0,0,0,0,0,1.59,0,0,0,0,0,0,0,0,0,0,0,0
66.2,66.29,17.57,2.59,0,0,0,2.93,6.07,2.92,0,0,0,0,0,0,0,0,0,0,0,0,0,0,0,0,0,0.03,0,0,0.04,0,0,0,1.56,0,0,0,0,0,0,0,0,0,0,0,0
65.4,65.97,17.94,2.57,0,0,0,2.93,6.04,2.91,0,0,0,0,0,0,0,0,0,0,0,0,0,0,0,0,0,0.06,0,0,0.02,0,0,0,1.56,0,0,0,0,0,0,0,0,0,0,0,0
64.4,65.09,19.01,2.54,0,0,0,2.89,5.96,2.88,0,0,0,0,0,0,0,0,0,0,0,0,0,0,0,0,0,0.09,0,0,0,0,0,0,1.54,0,0,0,0,0,0,0,0,0,0,0,0
56,68.06,17.95,2.65,0,0,0,3.02,3.64,3.01,0,0,0,0,0,0,0,0,0,0,0,0,0,0,0,0,0,0,0,0,0.06,0,0,0,1.61,0,0,0,0,0,0,0,0,0,0,0,0
71.6,65.34,17.23,2.55,0,0,0,2.89,7.47,2.88,0,0,0,0,0,0,0,0,0,0,0,0,0,0,0,0,0,0.09,0,0,0,0,0,0,1.55,0,0,0,0,0,0,0,0,0,0,0,0
73.2,65,17.14,2.53,0,0,0,2.89,7.94,2.87,0,0,0,0,0,0,0,0,0,0,0,0,0,0,0,0,0,0.09,0,0,0,0,0,0,1.54,0,0,0,0,0,0,0,0,0,0,0,0
70.4,65.85,17.36,2.57,0,0,0,2.92,6.04,3.64,0,0,0,0,0,0,0,0,0,0,0,0,0,0,0,0,0,0,0,0,0.06,0,0,0,1.56,0,0,0,0,0,0,0,0,0,0,0,0
73.1,65.4,17.25,2.55,0,0,0,2.91,5.99,4.26,0,0,0,0,0,0,0,0,0,0,0,0,0,0,0,0,0,0.09,0,0,0,0,0,0,1.55,0,0,0,0,0,0,0,0,0,0,0,0
58.9,68.34,18.02,2.66,0,0,0,0,6.25,3.02,0,0,0,0,0,0,0,0,0,0,0,0,0,0,0,0,0,0.1,0,0,0,0,0,0,1.61,0,0,0,0,0,0,0,0,0,0,0,0
61.9,67.6,17.82,2.63,0,0,0,1.07,6.19,2.99,0,0,0,0,0,0,0,0,0,0,0,0,0,0,0,0,0,0.1,0,0,0,0,0,0,1.6,0,0,0,0,0,0,0,0,0,0,0,0
70.7,64.83,17.09,2.53,0,0,0,5.12,5.94,2.86,0,0,0,0,0,0,0,0,0,0,0,0,0,0,0,0,0,0.09,0,0,0,0,0,0,1.54,0,0,0,0,0,0,0,0,0,0,0,0
74,0,0,10,10,10,0,0,5,0,0,0,0,0,0,0,0,0,0,5,0,0,0,0,0,0,0,0,0,0,0,0,0,0,0,0,60,0,0,0,0,0,0,0,0,0,0
51,71,15.5,3.75,0,0,0,0,8.2,0,0,0,0,0,0,0,0,0,0,1.55,0,0,0,0,0,0,0,0,0,0,0,0,0,0,0,0,0,0,0,0,0,0,0,0,0,0,0
66,23.3,51,8,0,0,15,0,2.7,0,0,0,0,0,0,0,0,0,0,0,0,0,0,0,0,0,0,0,0,0,0,0,0,0,0,0,0,0,0,0,0,0,0,0,0,0,0
53,0,36.8,4.3,0,0,0,0,0,0,0,0,0,0,0,0,0,0,0,54.1,0,0,0,0,0,0,0,0,0,0,0,0,0,0,0,0,0,0,0,0,0,0,4.8,0,0,0,0
63.5,0,26,0,0,16,0,0,0,0,0,0,0,0,0,0,0,0,0,11,0,0,4,0,0,0,0,0,0,0,0,0,0,0,0,0,43,0,0,0,0,0,0,0,0,0,0
62,0,28,8,10,7,0,0,0,0,0,0,0,0,0,0,0,0,0,9.5,0,0,0,0,0,0,0,0,0,0,0,0,0,0,0,0,37.5,0,0,0,0,0,0,0,0,0,0
142.8,20,25,0,35,0,20,0,0,0,0,0,0,0,0,0,0,0,0,0,0,0,0,0,0,0,0,0,0,0,0,0,0,0,0,0,0,0,0,0,0,0,0,0,0,0,0
82.7,17.5,35,0,30,0,17.5,0,0,0,0,0,0,0,0,0,0,0,0,0,0,0,0,0,0,0,0,0,0,0,0,0,0,0,0,0,0,0,0,0,0,0,0,0,0,0,0
102.5,14,28,0,44,0,14,0,0,0,0,0,0,0,0,0,0,0,0,0,0,0,0,0,0,0,0,0,0,0,0,0,0,0,0,0,0,0,0,0,0,0,0,0,0,0,0
133.7,20,18,0,42,0,20,0,0,0,0,0,0,0,0,0,0,0,0,0,0,0,0,0,0,0,0,0,0,0,0,0,0,0,0,0,0,0,0,0,0,0,0,0,0,0,0
102.6,20,20,0,45,0,15,0,0,0,0,0,0,0,0,0,0,0,0,0,0,0,0,0,0,0,0,0,0,0,0,0,0,0,0,0,0,0,0,0,0,0,0,0,0,0,0
94.2,25,18,0,42,0,15,0,0,0,0,0,0,0,0,0,0,0,0,0,0,0,0,0,0,0,0,0,0,0,0,0,0,0,0,0,0,0,0,0,0,0,0,0,0,0,0
123.9,17.5,20,0,45,0,17.5,0,0,0,0,0,0,0,0,0,0,0,0,0,0,0,0,0,0,0,0,0,0,0,0,0,0,0,0,0,0,0,0,0,0,0,0,0,0,0,0
125.4,21,15,0,43,0,21,0,0,0,0,0,0,0,0,0,0,0,0,0,0,0,0,0,0,0,0,0,0,0,0,0,0,0,0,0,0,0,0,0,0,0,0,0,0,0,0
110.3,21.4,15,0,47.5,0,16.1,0,0,0,0,0,0,0,0,0,0,0,0,0,0,0,0,0,0,0,0,0,0,0,0,0,0,0,0,0,0,0,0,0,0,0,0,0,0,0,0
146.8,25,15,0,35,0,25,0,0,0,0,0,0,0,0,0,0,0,0,0,0,0,0,0,0,0,0,0,0,0,0,0,0,0,0,0,0,0,0,0,0,0,0,0,0,0,0
139.8,16.5,20,0,47,0,16.5,0,0,0,0,0,0,0,0,0,0,0,0,0,0,0,0,0,0,0,0,0,0,0,0,0,0,0,0,0,0,0,0,0,0,0,0,0,0,0,0
127.7,15,20,0,50,0,15,0,0,0,0,0,0,0,0,0,0,0,0,0,0,0,0,0,0,0,0,0,0,0,0,0,0,0,0,0,0,0,0,0,0,0,0,0,0,0,0
138.3,16.5,20,0,42,0,16.5,0,0,0,0,0,0,0,0,0,0,0,0,5,0,0,0,0,0,0,0,0,0,0,0,0,0,0,0,0,0,0,0,0,0,0,0,0,0,0,0
128.1,15,21,0,49,0,10,0,0,0,0,0,0,0,0,0,0,0,0,5,0,0,0,0,0,0,0,0,0,0,0,0,0,0,0,0,0,0,0,0,0,0,0,0,0,0,0
97.6,16,20,0,45,0,16,0,0,0,0,0,0,0,0,0,0,0,0,0,0,0,0,0,0,0,0,0,0,0,0,0,0,0,0,0,0,0,0,0,0,3,0,0,0,0,0
131.8,18,18,0,46,0,18,0,0,0,0,0,0,0,0,0,0,0,0,0,0,0,0,0,0,0,0,0,0,0,0,0,0,0,0,0,0,0,0,0,0,0,0,0,0,0,0
128.7,12.5,22,0,53,0,12.5,0,0,0,0,0,0,0,0,0,0,0,0,0,0,0,0,0,0,0,0,0,0,0,0,0,0,0,0,0,0,0,0,0,0,0,0,0,0,0,0
123.3,20,16.5,0,47,0,16.5,0,0,0,0,0,0,0,0,0,0,0,0,0,0,0,0,0,0,0,0,0,0,0,0,0,0,0,0,0,0,0,0,0,0,0,0,0,0,0,0
135.9,19.4,16,0,45.6,0,16,0,0,0,0,0,0,0,0,0,0,0,0,0,0,0,0,0,0,0,0,0,0,0,0,0,0,0,0,0,0,3,0,0,0,0,0,0,0,0,0
117.9,25,16.5,0,42,0,16.5,0,0,0,0,0,0,0,0,0,0,0,0,0,0,0,0,0,0,0,0,0,0,0,0,0,0,0,0,0,0,0,0,0,0,0,0,0,0,0,0
112.1,25,15,0,45,0,15,0,0,0,0,0,0,0,0,0,0,0,0,0,0,0,0,0,0,0,0,0,0,0,0,0,0,0,0,0,0,0,0,0,0,0,0,0,0,0,0
116.9,20,16.5,0,47,0,11.5,0,0,0,0,0,0,0,0,0,0,0,0,5,0,0,0,0,0,0,0,0,0,0,0,0,0,0,0,0,0,0,0,0,0,0,0,0,0,0,0
126.3,15,21,0,46,0,10,0,0,0,0,0,0,0,0,0,0,0,0,8,0,0,0,0,0,0,0,0,0,0,0,0,0,0,0,0,0,0,0,0,0,0,0,0,0,0,0
117.8,17,19,0,49,0,10,0,0,0,0,0,0,0,0,0,0,0,0,5,0,0,0,0,0,0,0,0,0,0,0,0,0,0,0,0,0,0,0,0,0,0,0,0,0,0,0
120.5,15,21,0,49,0,7,0,0,0,0,0,0,0,0,0,0,0,0,8,0,0,0,0,0,0,0,0,0,0,0,0,0,0,0,0,0,0,0,0,0,0,0,0,0,0,0
125,15,21,0,57,0,7,0,0,0,0,0,0,0,0,0,0,0,0,0,0,0,0,0,0,0,0,0,0,0,0,0,0,0,0,0,0,0,0,0,0,0,0,0,0,0,0
148.2,14,20,0,51,0,7,0,0,0,0,0,0,0,0,0,0,0,0,8,0,0,0,0,0,0,0,0,0,0,0,0,0,0,0,0,0,0,0,0,0,0,0,0,0,0,0
83,0,75,0,0,0,0,0,0,0,0,0,0,0,0,0,0,0,0,0,0,0,0,0,0,0,0,0,0,0,0,0,0,0,0,0,25,0,0,0,0,0,0,0,0,0,0
66,0,50,0,0,0,0,0,0,0,0,0,0,0,0,0,0,0,0,0,0,0,0,0,0,0,0,0,0,0,0,0,0,0,0,0,50,0,0,0,0,0,0,0,0,0,0
40,0,25,0,0,0,0,0,0,0,0,0,0,0,0,0,0,0,0,0,0,0,0,0,0,0,0,0,0,0,0,0,0,0,0,0,75,0,0,0,0,0,0,0,0,0,0
123.3,67,0,0,0,0,0,0,33,0,0,0,0,0,0,0,0,0,0,0,0,0,0,0,0,0,0,0,0,0,0,0,0,0,0,0,0,0,0,0,0,0,0,0,0,0,0
254,55,0,0,0,0,0,0,45,0,0,0,0,0,0,0,0,0,0,0,0,0,0,0,0,0,0,0,0,0,0,0,0,0,0,0,0,0,0,0,0,0,0,0,0,0,0
92,0,0,0,0,0,0,0,0,0,0,0,0,0,0,0,0,0,0,0,0,0,0,0,0,0,0,0,0,0,0,0,0,0,0,0,0,0,0,0,0,70,30,0,0,0,0
86,0,0,0,0,0,0,0,0,0,0,0,0,0,0,0,0,0,0,0,0,0,0,0,0,0,0,0,0,0,0,0,0,0,0,0,0,0,0,0,0,46,54,0,0,0,0
80,0,0,0,0,0,0,0,0,0,0,0,0,0,0,0,0,0,0,0,0,0,0,0,0,0,0,0,0,0,0,0,0,0,0,0,0,0,0,0,0,54.1,45.9,0,0,0,0
65,0,0,0,0,0,0,0,0,0,0,0,0,0,0,0,0,0,0,0,0,0,0,0,0,0,0,0,0,0,0,0,0,0,0,0,0,0,0,0,0,47.7,52.3,0,0,0,0
79,0,0,0,0,0,0,0,0,0,0,0,0,0,0,0,0,0,0,0,0,0,0,0,0,0,0,0,0,0,0,0,0,0,0,0,0,0,0,0,0,42.7,57.3,0,0,0,0
68,0,0,0,0,0,0,0,0,0,0,0,0,0,0,0,0,0,0,0,0,0,0,0,0,0,0,0,0,0,0,0,0,0,0,0,0,0,0,0,0,35.9,64.1,0,0,0,0
77,0,0,0,0,0,0,0,0,0,0,0,0,0,0,0,0,0,0,0,0,0,0,0,0,0,0,0,0,0,0,0,0,0,0,0,0,0,0,0,0,35.1,64.9,0,0,0,0
30.5,0,0,0,0,0,0,0,0,0,0,0,0,0,0,0,0,0,0,0,0,0,0,0,0,15,0,0,0,0,0,0,0,0,15,0,0,0,0,0,0,30,0,40,0,0,0
32.1,0,0,0,0,0,0,0,0,0,0,0,0,0,0,0,0,0,0,0,0,0,0,0,0,17.5,0,0,0,0,0,0,0,0,17.5,0,0,0,0,0,0,35,0,30,0,0,0
36.4,0,0,0,0,0,0,0,0,0,0,0,0,0,0,0,0,0,0,0,0,0,0,0,0,20,0,0,0,0,0,0,0,0,20,0,0,0,0,0,0,40,0,20,0,0,0
40.9,0,0,0,0,0,0,0,0,0,0,0,0,0,0,0,0,0,0,0,0,0,0,0,0,24.06,0,0,0,0,0,0,0,0,24.06,0,0,0,0,0,0,42.45,0,9.43,0,0,0
42.7,0,0,0,0,0,0,0,0,0,0,0,0,0,0,0,0,0,0,0,0,0,0,0,0,25,0,0,0,0,0,0,0,0,25,0,0,0,0,0,0,50,0,0,0,0,0
95.3,0,0,0,0,5,2,8,8,0,0,0,0,0,0,0,0,0,0,30,0,0,0,0,0,0,0,0,0,0,0,0,0,0,7,0,0,0,0,0,0,40,0,0,0,0,0
67,0,0,0,0,6,0,4,0,1,0,0,1,0,0,0,0,0,0,43,1,0,0,0,0,0,0,0,0,0,0,0,0,0,4,0,0,0,0,0,0,40,0,0,0,0,0
80.2,0,0,0,1,6,0,6,4,0,0,0,0,0,0,0,0,0,0,37.5,0,0,0,0,0,0,0,0,0,0,0,0,0,0,5.5,0,0,0,0,0,0,40,0,0,0,0,0
94.3,0,0,0,0,6,5,7,7.5,0,0,0,0,0,0,0,0,0,0,27,0,0,0,0,0,0,0,0,0,0,0,0,0,0,3.5,0,0,0,0,0,0,44,0,0,0,0,0
98,0,0,0,0,5,4,14,8,0,0,0,0,0,0,0,0,0,0,9,0,0,0,0,0,0,0,0,0,0,0,0,0,0,12,0,0,0,0,0,0,48,0,0,0,0,0
97.8,0,0,0,0,4,15,20,8,0,0,0,0,0,0,0,0,0,0,20,0,0,0,0,0,0,0,0,0,0,0,0,0,0,9,0,0,0,0,0,0,24,0,0,0,0,0
90.3,0,0,0,0,0,7,9,12,0,0,0,0,0,0,0,0,0,0,40,0,0,0,0,0,0,0,0,0,0,0,0,0,0,2,0,0,0,0,0,0,30,0,0,0,0,0
64.1,0,0,0,0,4,0,12,0,0,0,0,0,0,0,0,0,0,0,37,0,0,0,0,0,0,0,0,0,0,0,0,0,0,15,0,0,0,0,0,0,32,0,0,0,0,0
73.3,0,0,0,0,5,0,4,2,0,0,0,0,0,0,0,0,0,0,47,0,0,0,0,0,0,0,0,0,0,0,0,0,0,0,0,0,0,0,0,0,42,0,0,0,0,0
64.8,0,0,0,0,7,0,5.5,0,0,0,0,0,0,0,0,0,0,0,43.5,0,0,0,0,0,0,0,0,0,0,0,0,0,0,4,0,0,0,0,0,0,40,0,0,0,0,0
67.4,0,0,2.44,0,5.85,0,3.9,0,0.98,0,0,0.98,0,0,0,0,0,0,41.95,0.98,0,0,0,0,0,0,0,0,0,0,0,0,0,3.9,0,0,0,0,0,0,39.02,0,0,0,0,0
91.9,0,0,5.21,0,3.79,14.22,18.96,7.58,0,0,0,0,0,0,0,0,0,0,18.96,0,0,0,0,0,0,0,0,0,0,0,0,0,0,8.53,0,0,0,0,0,0,22.75,0,0,0,0,0
87.2,0,0,2.91,0,0,6.8,8.74,11.65,0,0,0,0,0,0,0,0,0,0,38.83,0,0,0,0,0,0,0,0,0,0,0,0,0,0,1.94,0,0,0,0,0,0,29.13,0,0,0,0,0
72.9,0,0,4.31,0,4.78,0,3.83,1.91,0,0,0,0,0,0,0,0,0,0,44.98,0,0,0,0,0,0,0,0,0,0,0,0,0,0,0,0,0,0,0,0,0,40.19,0,0,0,0,0
94,0,6.54,0,0,4.67,1.87,7.48,7.48,0,0,0,0,0,0,0,0,0,0,28.04,0,0,0,0,0,0,0,0,0,0,0,0,0,0,6.54,0,0,0,0,0,0,37.38,0,0,0,0,0
87,0,13.04,0,0,4.35,3.48,12.17,6.96,0,0,0,0,0,0,0,0,0,0,7.83,0,0,0,0,0,0,0,0,0,0,0,0,0,0,10.43,0,0,0,0,0,0,41.74,0,0,0,0,0
92.4,0,5.66,0,0,3.77,14.15,18.87,7.55,0,0,0,0,0,0,0,0,0,0,18.87,0,0,0,0,0,0,0,0,0,0,0,0,0,0,8.49,0,0,0,0,0,0,22.64,0,0,0,0,0
87.3,0,3.38,0,0,0,6.76,8.7,11.59,0,0,0,0,0,0,0,0,0,0,38.65,0,0,0,0,0,0,0,0,0,0,0,0,0,0,1.93,0,0,0,0,0,0,28.99,0,0,0,0,0
124,0,0,0,0,0,0,0,0,7.48,0,0,3.11,4.96,0,0,0,0,0,0,0,0,0,0,0,0,0,0,0,0,0,0,0,0,0,0,0,0,0,0,13.23,19.87,51.35,0,0,0,0
115,0,0,0,0,0,0,0,5.24,10.36,0,0,0,3.06,0,0,0,0,0,0,0,0,0,0,0,0,0,0,0,0,0,0,0,0,0,0,0,0,0,0,9.17,22.94,49.23,0,0,0,0
107,0,0,0,0,0,0,0,0,12.47,0,0,0,2.75,0,0,0,0,0,0,0,0,0,0,0,0,0,0,0,0,0,0,0,0,0,0,0,0,0,0,0,24.82,59.96,0,0,0,0
101,0,0,0,0,0,0,0,0,11.92,0,0,0,0,0,0,0,0,0,0,0,0,0,0,0,0,0,0,0,0,0,0,0,0,0,0,0,0,0,0,7.03,23.73,57.32,0,0,0,0
100,0,0,0,0,0,0,0,0,7.11,0,0,0,1.58,0,0,0,0,0,0,0,0,0,0,0,0,0,0,0,0,0,0,0,0,0,0,0,0,0,0,4.19,27.18,59.94,0,0,0,0
80,57.89,0,5.16,0,0,0,35.28,0,0.56,0,0,0,0,0,0,0,0,0,0,0,0,0,0,0,0,0,0,0,0,0,0,0,0,0,0,0,0,0,0,0,1.11,0,0,0,0,0
90,67.15,0,3.74,0,0,0,27.38,0,0.58,0,0,0,0,0,0,0,0,0,0,0,0,0,0,0,0,0,0,0,0,0,0,0,0,0,0,0,0,0,0,0,1.15,0,0,0,0,0
105,70.86,0,1.6,0,0,0,23.75,0,1.74,0,0,0,0,0,0,0,0,0,0,0,0,0,0,0,0,0,0,0,0,0,0,0,0,2.05,0,0,0,0,0,0,0,0,0,0,0,0
76,2.79,31.44,1.65,0,0,0,0,0,0,0,0,0,0,0,0,0,0,0,0,0,0,64.12,0,0,0,0,0,0,0,0,0,0,0,0,0,0,0,0,0,0,0,0,0,0,0,0
100,7.76,33.48,3.05,0,0,0,0,0,0,0,0,0,0,0,0,0,0,0,0,0,0,55.71,0,0,0,0,0,0,0,0,0,0,0,0,0,0,0,0,0,0,0,0,0,0,0,0
112,5.09,19.8,0.75,0,0,1.49,0,0,0,0,0,0,0,0,0,0,0,0,20.7,0,0,52.17,0,0,0,0,0,0,0,0,0,0,0,0,0,0,0,0,0,0,0,0,0,0,0,0
105,5.1,19.86,1.51,0,0,3,0,0,0,0,0,0,0,0,0,0,0,0,18.88,0,0,51.65,0,0,0,0,0,0,0,0,0,0,0,0,0,0,0,0,0,0,0,0,0,0,0,0
134.3,46.4,9.24,0,0,21.81,0,0,20.16,0,0,0,0,0,0,0,0,0,0,0,0,0,0,0,0,0,0,0,0,0,0,0,0,0,0,0,0,0,0,0,0,2.39,0,0,0,0,0
131.2,49.06,4.86,0,0,23.93,0,0,19.52,0,0,0,0,0,0,0,0,0,0,0,0,0,0,0,0,0,0,0,0,0,0,0,0,0,0,0,0,0,0,0,0,2.63,0,0,0,0,0
72,64.25,4.62,3.15,0,5.01,16.78,0,1.29,1.28,0,0,0,0,0,0,0,0,0,1.97,0,0,0,0,0,0,0,0,0,0,0,0,0,0,1,0,0,0.65,0,0,0,0,0,0,0,0,0
68,59.52,5.58,3.05,0,8.31,14.2,0,0.62,1.24,0,0,0,0,0,0,0,0,0,0.95,0,0,0.69,0,0,0,0,0,0,0,0,0,0,0,5.84,0,0,0,0,0,0,0,0,0,0,0,0
69,60.85,5.71,3.12,0,8.5,15.03,0,0.63,1.26,0,0,0,0,0,0,0,0,0,0.97,0,0,0.71,0,0,0,0,0,0,0,0,0,0,0,0,0,0,3.22,0,0,0,0,0,0,0,0,0
95,2.12,12.84,1.25,0,0,0,0,0,0,0,0,0,0,0,0,0,0,0,26.68,0,0,0,0,0,0,0,0,0,0,0,0,0,0,0,0,0,0,0,0,0,23.39,33.72,0,0,0,0
112,0,14.45,0,0,0,0,0,0,13.34,0,0,2.22,0,0,0,0,0,0,24.71,0,0,0,0,0,0,0,0,0,0,0,0,0,0,0,0,0,0,0,0,0,14.17,31.11,0,0,0,0
115,2.26,9.79,1.34,0,0,0,0,0,0,0,0,0,0,0,0,0,0,0,20.1,0,0,0,0,0,0,0,0,0,0,0,0,0,0,0,0,0,0,0,0,19.65,15.37,31.49,0,0,0,0
108,0,15.71,0,0,0,0,0,0,0,7.3,0,0,0,0,0,0,0,0,20.15,0,0,0,0,0,0,0,0,0,0,0,0,0,0,0,0,0,0,0,0,0,19.26,37.58,0,0,0,0
95,2.23,9.63,2.63,0,0,0,0,0,9.96,0,0,0,2.83,0,0,0,0,0,21.42,0,0,0,0,0,0,0,0,0,0,0,0,0,0,0,0,0,0,0,0,9.24,17,25.06,0,0,0,0
3.3,68.61,0,16.03,1.35,0,0,7.29,0.22,0.29,0,0,0,0,0,0,0,0,0,0.59,0,0,0,0,0,0,0,0,0,0,0,0,0,0,1.44,0,0,1.27,0.27,0,0,2.64,0,0,0,0,0
3.1,62.61,0,16.8,3.4,0,0,8.48,0.55,0,0,0,0,0,0,0,0,0,0,1.18,0,0,0,0,0,0,0,0,0,0,0,0,0,0,1.97,0,0,1.05,0.2,0,0,3.76,0,0,0,0,0
77,31.44,0,22.24,0,25.61,0,0,12.19,0,0,0,0,0,0,0,0,0,0,0,0,0,0,0,0,0,0,0,0,0,0,0,0,0,0,0,0,0,0,0,0,8.52,0,0,0,0,0
85,47.69,0,24.59,0,3.45,0,0,23.11,0,0,0,0,0,0,0,0,0,0,0,0,0,0,0,0,0,0,0,0,0,0,0,0,0,0,0,0,0,0,0,0,1.16,0,0,0,0,0
81,36.56,0,17.95,0,31.34,0,0,5.9,0,0,0,0,0,0,0,0,0,0,0,0,0,0,0,0,0,0,0,0,0,0,0,0,0,0,0,0,0,0,0,0,8.25,0,0,0,0,0
38.5,59.86,3.76,10.11,3.74,3.17,4.26,0,0,0,0,0,0,0,0,0,0,0,0,14.94,0,0,0,0,0,0,0,0.16,0,0,0,0,0,0,0,0,0,0,0,0,0,0,0,0,0,0,0
52.3,49.97,25.02,0,0,0,0,0,0,0,0,0,0,0,0,0,0,0,0,0,0,0,0,0,0,0,0,0,0,0,0,0,0,0,0,0,0,0,0,0,0,25.01,0,0,0,0,0
47.5,60.02,19.93,0,0,0,0,0,0,0,0,0,0,0,0,0,0,0,0,0,0,0,0,0,0,0,0,0,0,0,0,0,0,0,0,0,0,0,0,0,0,20.05,0,0,0,0,0
56.3,39.95,40.02,0,0,0,0,0,0,0,0,0,0,0,0,0,0,0,0,0,0,0,0,0,0,0,0,0,0,0,0,0,0,0,0,0,0,0,0,0,0,20.03,0,0,0,0,0
54,37.52,37.46,0,0,0,0,0,0,0,0,0,0,0,0,0,0,0,0,0,0,0,0,0,0,0,0,0,0,0,0,0,0,0,0,0,0,0,0,0,0,25.02,0,0,0,0,0
54.2,37.49,25,0,0,0,0,0,0,0,0,0,0,0,0,0,0,0,0,0,0,0,0,0,0,0,0,0,0,0,0,0,0,0,0,0,0,0,0,0,0,37.51,0,0,0,0,0
52.3,57.12,14.27,0,0,0,0,0,0,0,0,0,0,0,0,0,0,0,0,0,0,0,0,0,0,0,0,0,0,0,0,0,0,0,0,0,0,0,0,0,0,28.61,0,0,0,0,0
39.5,69.07,0,9.68,0,0,0,0,0,0,0,0,0,0,0,0,0,0,0,0,0,0,21.25,0,0,0,0,0,0,0,0,0,0,0,0,0,0,0,0,0,0,0,0,0,0,0,0
39,66.68,0,11.78,0,0,0,0,0,0,0,0,0,0,0,0,0,0,0,0,0,0,21.54,0,0,0,0,0,0,0,0,0,0,0,0,0,0,0,0,0,0,0,0,0,0,0,0
42.5,66.28,0,9.63,0,0,0,0,0,0,0,0,0,0,0,0,0,0,0,0,0,0,24.09,0,0,0,0,0,0,0,0,0,0,0,0,0,0,0,0,0,0,0,0,0,0,0,0
41,59.8,3.89,9.97,10.09,7.25,3.09,0,0,0,0,0,0,0,0,0,0,0,0,5,0,0,0.91,0,0,0,0,0,0,0,0,0,0,0,0,0,0,0,0,0,0,0,0,0,0,0,0
55,56.04,2.78,8.26,11.24,15.01,2.11,0,0,0,0,0,0,0,0,0,0,0,0,3.98,0,0,0.58,0,0,0,0,0,0,0,0,0,0,0,0,0,0,0,0,0,0,0,0,0,0,0,0
46,58.03,4.81,9.21,13.3,7.17,1.74,0,0,0,0,0,0,0,0,0,0,0,0,3.87,0,0,1.8,0,0,0,0,0,0,0,0.07,0,0,0,0,0,0,0,0,0,0,0,0,0,0,0,0
49,65.87,2.43,6.63,6.71,9.65,3.52,0,0,0,0,0,0,0,0,0,0,0,0,2.91,0,0,0.91,0,0,0,0,0,0,0,0,0,0,0,0,0,0,1.37,0,0,0,0,0,0,0,0,0
43,57.73,2.98,12.25,6.88,7.42,2.71,0,0,0,0,0,0,0,0,0,0,0,0,7.67,2.14,0,0.15,0,0,0,0,0,0,0,0.07,0,0,0,0,0,0,0,0,0,0,0,0,0,0,0,0
110,24.44,19.04,17.62,0,15.84,0,3.2,18.19,0,0,0,0,0,0,0,0,0.82,0.85,0,0,0,0,0,0,0,0,0,0,0,0,0,0,0,0,0,0,0,0,0,0,0,0,0,0,0,0
103,2.91,0,1.71,0,0,0,0,0,0,0,0,3.03,2.87,0,0,0.23,0,0,0,0,0,0,0,0,0,0,0,0,0,0,0,0,0,0,0,0,0,0,0,8.77,24.67,55.81,0,0,0,0
105,0,0,0,0,0,0,0,0,0,0,0,3.07,2.07,0,0,0.23,0,0,0,0,0,0,0,0,0,0,0,0,0,0,0,0,0,0,0,0,0,0,0,11.11,25,58.52,0,0,0,0
115,2.35,6.79,1.55,0,0,0,0,0,8.37,0,0,0,2.23,0,0,0.2,0,0,0,0,0,0,0,0,0,0,0,0,0,0,0,0,0,0,0,0,0,0,0,5.92,22.25,50.34,0,0,0,0
98,0,6.82,0,0,0,0,0,0,6.73,0,0,0,1.11,0,0,0,0,0,1.94,0,0,0,0,0,0,0,0,0,0,0,0,0,0,0,0,0,0,0,0,4.97,23.47,54.96,0,0,0,0
118,5.34,0,1.57,0,0,0,0,0,9.38,0,0,0,3.39,0,0,0,0,0,0,0,0,0,0,0,0,0,0,0,0,0,0,0,0,0,0,0,0,0,0,10.06,24.33,45.93,0,0,0,0
113,2.75,0,1.62,0,0,0,0,0,10.55,0,0,0,3.9,0,0,0,0,0,0,0,0,0,0,0,0,0,0,0,0,0,0,0,0,0,0,0,0,0,0,12.46,22.2,46.52,0,0,0,0
89,0,11.66,0,0,0,0,0,0,7.18,0,0,0,2.55,0,0,0,0,0,23.3,0,0,0,0,0,0,0,0,0,0,0,0,0,0,0,0,0,0,0,0,6.78,20.98,27.55,0,0,0,0
75,0,6.97,0,0,0,0,0,0,3.43,0,0,0,0.37,0,0,0,0,0,0,0,0,0,0,0,0,0,0,0,0,0,0,0,0,0,0,0,0,0,0,4.05,22.83,62.35,0,0,0,0
102,0,6.69,0,0,0,0,0,0,9.9,0,0,0,0,0,0,0,0,0,0,0,0,0,0,0,0,0,0,0,0,0,0,0,0,0,0,0,0,0,0,5.84,21.94,55.63,0,0,0,0
107,0,0,0,0,0,0,0,9.96,6.55,0,0,0,0,0,0,0,0,0,0,0,0,0,0,0,0,0,0,0,0,0,0,0,0,0,0,0,0,0,0,2.89,22.85,57.75,0,0,0,0
119,0,0,0,0,0,0,0,0,12.41,0,0,0,3.14,0,0,0,0,0,0,0,0,0,0,0,0,0,0,0,0,0,0,0,0,0,0,0,0,0,0,10.45,23.53,50.47,0,0,0,0
130,0,0,0,0,0,0,0,0,14.17,0,0,0,3.92,0,0,0,0,0,0,0,0,0,0,0,0,0,0,0,0,0,0,0,0,0,0,0,0,0,0,12.53,23.51,45.87,0,0,0,0
109,0,0,0,0,0,0,0,0,0,0,0,4.76,6.77,0,0,0,0,0,0,0,0,0,0,0,0,0,0,0,0,0,0,0,0,0,0,0,0,0,0,0,28.37,60.1,0,0,0,0
98,0,0,0,0,0,0,0,0,0,0,0,0,0,0,0,0,0,0,0,0,0,0,0,0,0,0,0,0,0,0,0,0,0,0,0,0,0,0,0,18.72,29.25,52.03,0,0,0,0
100,0,0,0,0,0,0,0,0,0,0,0,0,7.46,0,0,0,0,0,0,0,0,0,0,0,0,0,0,0,0,0,0,0,0,0,0,0,0,0,0,0,34.13,58.41,0,0,0,0
71,60.55,8.71,5.57,0,6.75,13.34,0,4.89,0,0,0,0,0,0,0,0,0,0,0,0,0,0,0,0,0,0,0.19,0,0,0,0,0,0,0,0,0,0,0,0,0,0,0,0,0,0,0
69,62.87,10.17,3.86,0,0,16.42,0,6.34,0,0,0,0,0,0,0,0,0,0,0,0,0,0,0,0,0,0,0.24,0,0,0.1,0,0,0,0,0,0,0,0,0,0,0,0,0,0,0,0
69,59.93,12.93,5.88,2.79,0,12.23,0,6.05,0,0,0,0,0,0,0,0,0,0,0,0,0,0,0,0,0,0,0.19,0,0,0,0,0,0,0,0,0,0,0,0,0,0,0,0,0,0,0
98.7,56.18,0,17.73,0,0,0,2.31,19.35,0,0,0,0,0,0,0,0,0,0,0,0,0,0,0,0,0,0,0.17,0,0,0,0,0,0,4.26,0,0,0,0,0,0,0,0,0,0,0,0
89.8,57.25,1.47,18.07,0,0,0,2.34,16.36,0,0,0,0,0,0,0,0,0,0,0,0,0,0,0,0,0,0,0.17,0,0,0,0,0,0,4.34,0,0,0,0,0,0,0,0,0,0,0,0
92.6,55.33,0,18.97,0,0,0,0,17.14,3.05,0,0,0,0,0,0,0,0,0,0,0,0,0,0,0,0,0,0.18,0,0,0,0,0,0,4.58,0,0,0,0,0,0,0.75,0,0,0,0,0
105,52.77,0,18.71,0,0,0,2.37,16.93,3.01,0,0,0,0,0,0,0,0,0,0,0,0,0,0,0,0,0,0.18,0,0,0,0,0,0,4.53,0,0,0,0,0,0,1.5,0,0,0,0,0
83.7,55.8,0,20.08,0,0,0,2.32,16.24,0,0,0,0,0,0,0,0,0,0,0,0,0,0,0,0,0,0,0.17,0,0,0,0,0,0,5.39,0,0,0,0,0,0,0,0,0,0,0,0
96.1,56.32,0,16.79,0,0,0,2.31,18.94,0,0,0,0,0,0,0,0,0,0,0,0,0,0,0,0,0,0,0,0,0,0.12,0,0,0,3.41,0,0,2.11,0,0,0,0,0,0,0,0,0
68.2,59.52,0,19.11,0,0,0,2.35,15.05,0,0,0,0,0,0,0,0,0,0,0,0,0,0,0,0,0,0,0,0,0,0.1,0,0,0,3.51,0,0,0.36,0,0,0,0,0,0,0,0,0
159,0,10.82,20.88,0,0,2.16,7.05,21.88,6.82,0,0,0,0,0,0,0,0,0,0,0,0,3.78,0,0,0,0,0,0,0,0,0,0,0,0,0,0,0,0,0,0,26.61,0,0,0,0,0
43,57.82,2.73,10.93,11.38,9.35,2.14,0,0,0,0,0,0,0,0,0,0,0,0,5.55,0,0,0,0,0,0,0,0,0,0,0,0,0,0,0,0,0,0.1,0,0,0,0,0,0,0,0,0
43,60.89,1.81,9.79,9.24,6.64,2.43,0,0,0,0,0,0,0,0,0,0,0,0,9.15,0,0,0,0,0,0,0,0,0,0,0,0,0,0,0,0,0,0.05,0,0,0,0,0,0,0,0,0
94,72.77,1.76,0.78,2.89,4.04,0.75,0,16.12,0.84,0,0,0,0,0,0,0,0,0,0,0,0,0,0,0,0.01,0,0,0,0,0.04,0,0,0,0,0,0,0,0,0,0,0,0,0,0,0,0
96,68.55,1.12,1.36,5.4,7.66,0.16,0,14.83,0.77,0,0,0,0,0,0,0,0,0,0,0,0,0,0,0,0.01,0,0,0,0,0.14,0,0,0,0,0,0,0,0,0,0,0,0,0,0,0,0
75,9.1,0,37.3,0,53.6,0,0,0,0,0,0,0,0,0,0,0,0,0,0,0,0,0,0,0,0,0,0,0,0,0,0,0,0,0,0,0,0,0,0,0,0,0,0,0,0,0
38,58.99,0,20.45,10.69,6.19,1.13,0,0,0,0,0,0,0,0,0,0,0,0,0,0,0,0,0,0,0,0,0.1,0,0,0,0,0,0,0,0,0,0,0,0,0,2.45,0,0,0,0,0
35,65.68,0,18.3,7.12,2.55,0.32,0,0,0,0,0,0,0,0,0,0,0,0,0,3.46,0,0,0,0,0,0,0,0,0,0.07,0,0,0,0,0,0,0,0,0,0,2.02,0,0,0.48,0,0
35,65.57,0,17.99,6.74,6.05,0,0,0,0,0,0,0,0,0,0,0,0,0,0,0.45,0,0,0,0,0,0,0,0,0,0.07,0,0,0,1.7,0,0,0,0,0,0,1.43,0,0,0,0,0
62,66.68,10.99,1.51,0,5.5,0,0.21,7.98,0,0,0,0,0,0,0,0,0,0,4.58,0,0,0,0,0,0,0,0.02,0,0,0,0,0,0,0.72,0,0,0,0,0,0,1.81,0,0,0,0,0
62,67.85,11.06,1.52,0,4.5,0,0,8.04,0,0,0,0,0,0,0,0,0,0,4.29,0,0,0,0,0,0,0,0.06,0,0,0,0,0,0,0.4,0,0,0,0,0,0,2.28,0,0,0,0,0
38,63.1,0,15.06,12.97,4.89,0.85,0,0,0,0,0,0,0,0,0,0,0,0,2.4,0.63,0,0,0,0,0,0,0.1,0,0,0,0,0,0,0,0,0,0,0,0,0,0,0,0,0,0,0
35,68.05,0,15.71,8.92,5.83,0,0,0,0,0,0,0,0,0,0,0,0,0,0,1.39,0,0,0,0,0,0,0.1,0,0,0,0,0,0,0,0,0,0,0,0,0,0,0,0,0,0,0
38,64.85,0,15.15,10.83,5.99,1.31,0,0,0,0,0,0,0,0,0,0,0,0,0,1.3,0,0,0,0,0,0,0,0,0,0.57,0,0,0,0,0,0,0,0,0,0,0,0,0,0,0,0
36,66.63,0,16.03,11.09,4.76,1.09,0,0,0,0,0,0,0,0,0,0,0,0,0,0,0,0,0,0,0,0,0.1,0,0,0,0,0,0,0,0,0,0,0,0,0,0,0,0,0.3,0,0
23,74,0,21,5,0,0,0,0,0,0,0,0,0,0,0,0,0,0,0,0,0,0,0,0,0,0,0,0,0,0,0,0,0,0,0,0,0,0,0,0,0,0,0,0,0,0
30,73,0,16,11,0,0,0,0,0,0,0,0,0,0,0,0,0,0,0,0,0,0,0,0,0,0,0,0,0,0,0,0,0,0,0,0,0,0,0,0,0,0,0,0,0,0
20,97,0,0,3,0,0,0,0,0,0,0,0,0,0,0,0,0,0,0,0,0,0,0,0,0,0,0,0,0,0,0,0,0,0,0,0,0,0,0,0,0,0,0,0,0,0
30,55,0,33,12,0,0,0,0,0,0,0,0,0,0,0,0,0,0,0,0,0,0,0,0,0,0,0,0,0,0,0,0,0,0,0,0,0,0,0,0,0,0,0,0,0,0
30,89,0,2,9,0,0,0,0,0,0,0,0,0,0,0,0,0,0,0,0,0,0,0,0,0,0,0,0,0,0,0,0,0,0,0,0,0,0,0,0,0,0,0,0,0,0
32,91,0,0,9,0,0,0,0,0,0,0,0,0,0,0,0,0,0,0,0,0,0,0,0,0,0,0,0,0,0,0,0,0,0,0,0,0,0,0,0,0,0,0,0,0,0
20,86,0,10,4,0,0,0,0,0,0,0,0,0,0,0,0,0,0,0,0,0,0,0,0,0,0,0,0,0,0,0,0,0,0,0,0,0,0,0,0,0,0,0,0,0,0
