Repository: you0514w/youyou

File: Refract Index 587.6nm d.csv (part 7 of 31)
Refract Index 587.6nm d,SiO2,B2O3,Al2O3,MgO,CaO,BaO,Li2O,Na2O,K2O,Cs2O,ZnO,SrO,PbO,SnO,Ga2O3,As2O3,Y2O3,Sb2O3,La2O3,Nd2O3,Gd2O3,Bi2O3,TiO2,GeO2,ZrO2,SnO2,TeO2,P2O5,Nb2O5,Ta2O5,WO3,Yb2O3
1.88,10.81,26.76,0,0,28.66,0,0,0,0,0,0,0,0,0,0,0,0,0,7.12,0,0,0,9.99,0,7.17,0,0,0,9.49,0,0,0
1.89,10.97,27.47,0,0,24.86,0,1.44,0,0,0,0,0,0,0,0,0,0,0,7.55,0,0,0,10.14,0,8.06,0,0,0,9.51,0,0,0
1.55,63.7,0.39,0,0,1.98,0,0,5.15,6.55,0,16.03,5.49,0,0,0,0,0,0.17,0.17,0,0,0,0,0,0,0.37,0,0,0,0,0,0
1.87,0,68.18,0,0,0,0,0,0,0,0,0,9.09,0,0,0,0,0,0,0,0,0,22.73,0,0,0,0,0,0,0,0,0,0
1.76,0,69.44,0,0,0,15.34,0,0,0,0,0,0,0,0,0,0,0,0,0,0,0,15.22,0,0,0,0,0,0,0,0,0,0
1.85,0,69.49,0,0,0,5.95,0,0,0,0,0,0,0,0,0,0,0,0,0,0,0,24.56,0,0,0,0,0,0,0,0,0,0
2,0,51.13,0,0,0,13.32,0,0,0,0,0,0,0,0,0,0,0,0,0,0,0,35.55,0,0,0,0,0,0,0,0,0,0
2.09,0,48.91,0,0,0,5.63,0,0,0,0,0,0,0,0,0,0,0,0,0,0,0,45.46,0,0,0,0,0,0,0,0,0,0
1.89,0,69.54,0,0,0,0,0,0,0,0,0,0,0,0,0,0,0,0,4.89,0,0,25.57,0,0,0,0,0,0,0,0,0,0
2.01,0,59.06,0,0,0,0,0,0,0,0,0,0,0,0,0,0,0,0,4.92,0,0,36.02,0,0,0,0,0,0,0,0,0,0
1.56,0,30,0,0,0,0,0,0,0,0,0,0,0,0,0,0,0,0,0,0,0,0,0,30,0,0,0,40,0,0,0,0
1.61,0,10,0,0,0,0,0,0,0,0,0,0,0,0,0,0,0,0,0,0,0,0,0,60,0,0,0,30,0,0,0,0
1.59,0,20,0,0,0,0,0,0,0,0,0,0,0,0,0,0,0,0,0,0,0,0,0,50,0,0,0,30,0,0,0,0
1.57,0,30,0,0,0,0,0,0,0,0,0,0,0,0,0,0,0,0,0,0,0,0,0,40,0,0,0,30,0,0,0,0
1.6,0,10,0,0,0,0,0,0,0,0,0,0,0,0,0,0,0,0,0,0,0,0,0,70,0,0,0,20,0,0,0,0
1.59,0,20,0,0,0,0,0,0,0,0,0,0,0,0,0,0,0,0,0,0,0,0,0,60,0,0,0,20,0,0,0,0
1.6,0,10,0,0,0,0,0,0,0,0,0,0,0,0,0,0,0,0,0,0,0,0,0,80,0,0,0,10,0,0,0,0
2.01,0,0,25,0,0,25,0,0,0,0,0,0,0,0,0,0,0,0,0,0,0,0,50,0,0,0,0,0,0,0,0,0
1.68,0,0,0,0,0,0,0,15,0,0,0,0,0,0,0,0,0,0,0,0,0,0,0,85,0,0,0,0,0,0,0,0
1.65,0,0,0,0,0,0,0,0,0,0,0,0,4.95,0,0,0,0,0,0,0,0,0,0,95.05,0,0,0,0,0,0,0,0
1.74,0,0,0,0,0,0,0,0,0,0,7.29,0,13.29,0,0,0,0,0,0,0,0,0,0,79.42,0,0,0,0,0,0,0,0
1.75,0,0,0,0,0,0,0,0,0,0,0,0,16.73,0,0,0,0,0,0,0,0,0,0,83.27,0,0,0,0,0,0,0,0
1.8,0,0,0,0,0,0,0,0,0,0,14.78,0,16.18,0,0,0,0,0,0,0,0,0,0,69.04,0,0,0,0,0,0,0,0
1.83,0,0,0,0,0,0,0,0,0,0,0,0,23.81,0,0,0,0,0,0,0,0,0,0,76.19,0,0,0,0,0,0,0,0
1.84,0,0,0,0,0,0,0,0,0,0,28.64,0,15.66,0,0,0,0,0,0,0,0,0,0,55.7,0,0,0,0,0,0,0,0
1.87,0,0,0,0,0,0,0,0,0,0,15.74,0,22.98,0,0,0,0,0,0,0,0,0,0,61.28,0,0,0,0,0,0,0,0
1.9,0,0,0,0,0,0,0,0,0,0,0,0,31.91,0,0,0,0,0,0,0,0,0,0,68.09,0,0,0,0,0,0,0,0
1.97,0,0,0,0,0,0,0,0,0,0,0,0,41.28,0,0,0,0,0,0,0,0,0,0,58.72,0,0,0,0,0,0,0,0
1.83,0,0,0,0,0,0,0,0,0,0,0,0,18.5,0,0,0,0,0,0,0,0,2.9,0,78.6,0,0,0,0,0,0,0,0
2.07,0,0,0,0,0,0,0,0,0,0,0,0,33.8,0,0,0,0,0,0,0,0,12.1,0,54.1,0,0,0,0,0,0,0,0
2.08,0,0,0,0,0,0,0,0,0,0,0,0,40.4,0,0,0,0,0,0,0,0,7.8,0,51.8,0,0,0,0,0,0,0,0
1.9,0,0,0,0,0,0,0,0,0,0,0,0,30,0,20,0,0,0,0,0,0,0,0,50,0,0,0,0,0,0,0,0
1.96,0,0,0,0,0,0,0,0,0,0,0,0,40,0,20,0,0,0,0,0,0,0,0,40,0,0,0,0,0,0,0,0
1.8,0,0,0,0,0,0,0,0,0,0,0,0,20,0,10,0,0,0,0,0,0,0,0,70,0,0,0,0,0,0,0,0
1.88,0,0,0,0,0,0,0,0,0,0,0,0,30,0,10,0,0,0,0,0,0,0,0,60,0,0,0,0,0,0,0,0
1.94,0,0,0,0,0,0,0,0,0,0,0,0,40,0,10,0,0,0,0,0,0,0,0,50,0,0,0,0,0,0,0,0
2.02,0,0,0,0,0,0,0,0,0,0,0,0,50,0,10,0,0,0,0,0,0,0,0,40,0,0,0,0,0,0,0,0
2.11,0,0,0,0,0,0,0,0,0,0,0,0,60,0,10,0,0,0,0,0,0,0,0,30,0,0,0,0,0,0,0,0
1.87,0,0,0,0,0,0,0,0,0,0,0,0,10,0,0,0,0,0,0,0,0,0,10,80,0,0,0,0,0,0,0,0
1.97,0,0,0,0,0,0,0,0,0,0,0,0,20,0,0,0,0,0,0,0,0,0,10,70,0,0,0,0,0,0,0,0
2.05,0,0,0,0,0,0,0,0,0,0,0,0,40,0,0,0,0,0,0,0,0,0,10,50,0,0,0,0,0,0,0,0
2.13,0,0,0,0,0,0,0,0,0,0,0,0,50,0,0,0,0,0,0,0,0,0,10,40,0,0,0,0,0,0,0,0
1.99,0,0,0,0,0,0,0,0,0,0,0,0,30,0,0,0,0,0,0,0,0,0,0,60,0,0,0,0,10,0,0,0
1.49,0,0,12.77,27.76,0,0,0,0,0,0,0,0,0,0,0,0,0,0,0,0,0,0,0,0,0,0,0,59.47,0,0,0,0
2.22,0,0,0,0,0,0,0,0,0,0,0,0,15,0,0,0,0,0,0,0,0,0,0,0,0,0,50,0,0,0,35,0
2.24,0,0,0,0,0,0,0,0,0,0,0,0,0,0,0,0,0,0,0,0,0,8.65,0,0,0,0,80.31,0,11.04,0,0,0
2.22,0,0,0,0,0,0,0,0,0,0,0,0,0,0,0,0,0,0,0,0,0,4.31,0,0,0,0,85.16,0,10.53,0,0,0
2.25,0,0,0,0,0,0,0,0,0,0,0,0,0,0,0,0,0,0,0,0,0,8.72,0,0,0,0,61.16,0,0,0,30.12,0
2.22,0,0,0,0,0,0,0,0,0,0,0,0,0,0,0,0,0,0,0,0,0,5.43,0,0,0,0,68.25,0,0,0,26.32,0
2.25,0,0,0,0,0,0,0,0,0,0,0,0,0,0,0,0,0,0,0,0,0,10.9,0,0,0,0,62.71,0,0,0,26.39,0
2.26,0,0,0,0,0,0,0,0,0,0,0,0,0,0,0,0,0,0,0,0,0,10.66,0,0,0,0,59.83,0,0,0,29.51,0
2.28,0,0,0,0,0,0,0,0,0,0,0,0,0,0,0,0,0,0,0,0,0,16.72,0,0,0,0,52.45,0,0,0,30.83,0
2.3,0,0,0,0,0,0,0,0,0,0,0,0,0,0,0,0,0,0,0,0,0,17.07,0,0,0,0,47.55,0,0,0,35.38,0
2.25,0,0,0,0,0,0,0,0,0,0,0,0,0,0,0,0,0,0,0,0,0,8.14,0,0,0,0,57.87,0,0,0,33.99,0
2.23,0,0,0,0,0,0,0,0,0,0,0,0,0,0,0,0,0,0,0,0,0,6.85,0,0,0,0,64.5,0,0,0,28.65,0
2.22,0,0,0,0,0,0,0,0,0,0,0,0,0,0,0,0,0,0,0,0,0,4.55,0,0,0,0,76.37,0,0,0,19.08,0
2.23,0,0,0,0,0,0,0,0,0,0,0,0,0,0,0,0,0,0,0,0,0,7.82,0,0,0,0,73.56,0,0,0,18.62,0
2.21,0,0,0,0,0,0,0,0,0,0,0,0,0,0,0,0,0,0,0,0,0,1.9,0,0,0,0,78.59,0,0,0,19.51,0
2.28,0,0,0,0,0,0,0,0,0,0,0,0,0,0,0,0,0,0,0,0,0,17.79,0,0,0,0,37.16,0,0,0,45.05,0
2.22,0,0,0,0,0,0,0,0,0,0,0,0,0,0,0,0,0,0,0,0,0,0,15,0,0,0,55,0,0,0,30,0
2.18,0,0,0,0,0,0,0,0,0,0,0,0,0,0,0,0,0,0,0,0,0,0,0,0,0,0,80.91,0,0,2.91,16.18,0
2.18,0,0,0,0,0,0,0,0,0,0,0,0,0,0,0,0,0,0,0,0,0,0,0,0,0,0,78.61,0,0,5.66,15.73,0
2.17,0,0,0,0,0,0,0,0,0,0,0,0,0,0,0,0,0,0,0,0,0,0,0,0,0,0,52.9,0,0,16.52,30.58,0
2.18,0,0,0,0,0,0,0,0,0,0,0,0,0,0,0,0,0,0,0,0,0,0,0,0,0,0,86.19,0,0,2.91,10.9,0
2.18,0,0,0,0,0,0,0,0,0,0,0,0,0,0,0,0,0,0,0,0,0,0,0,0,0,0,83.75,0,0,5.66,10.59,0
2.17,0,0,0,0,0,0,0,0,0,0,0,0,0,0,0,0,0,0,0,0,0,0,0,0,0,0,81.44,0,0,8.26,10.3,0
2.19,0,0,0,0,0,0,0,0,0,0,0,0,0,0,0,0,0,0,0,0,0,0,0,0,0,0,90.29,0,0,2.91,6.8,0
2.18,0,0,0,0,0,0,0,0,0,0,0,0,0,0,0,0,0,0,0,0,0,0,0,0,0,0,87.74,0,0,5.66,6.6,0
2.17,0,0,0,0,0,0,0,0,0,0,0,0,0,0,0,0,0,0,0,0,0,0,0,0,0,0,85.32,0,0,8.26,6.42,0
2.17,0,0,0,0,0,0,0,0,0,0,0,0,0,0,0,0,0,0,0,0,0,0,0,0,0,0,89.32,0,0,7.77,2.91,0
2.17,0,0,0,0,0,0,0,0,0,0,0,0,0,0,0,0,0,0,0,0,0,0,0,0,0,0,84.4,0,0,7.34,8.26,0
2.17,0,0,0,0,0,0,0,0,0,0,0,0,0,0,0,0,0,0,0,0,0,0,0,0,0,0,80,0,0,6.96,13.04,0
2.18,0,0,0,0,0,0,0,0,0,0,0,0,0,0,0,0,0,0,0,0,0,0,0,0,0,0,92.24,0,0,4.85,2.91,0
2.18,0,0,0,0,0,0,0,0,0,0,0,0,0,0,0,0,0,0,0,0,0,0,0,0,0,0,87.15,0,0,4.59,8.26,0
2.17,0,0,0,0,0,0,0,0,0,0,0,0,0,0,0,0,0,0,0,0,0,0,0,0,0,0,82.61,0,0,4.35,13.04,0
2.16,0,0,0,0,0,0,0,0,0,0,0,0,0,0,0,0,0,0,0,0,0,0,0,0,0,0,89.74,0,0,8.88,1.38,0
2.17,0,0,0,0,0,0,0,0,0,0,0,0,0,0,0,0,0,0,0,0,0,0,0,0,0,0,85.13,0,0,8.42,6.45,0
2.2,0,0,0,0,0,0,0,0,0,0,0,0,0,0,0,0,0,0,0,0,0,0,0,0,0,0,80,0,10,0,10,0
1.46,98.2,0,0,0,0,0,0,0,0,0,0,0,0,0,0,0,0,0,0,0,0,0,0,1.8,0,0,0,0,0,0,0,0
1.46,97.1,0,0,0,0,0,0,0,0,0,0,0,0,0,0,0,0,0,0,0,0,0,0,2.9,0,0,0,0,0,0,0,0
1.47,95.9,0,0,0,0,0,0,0,0,0,0,0,0,0,0,0,0,0,0,0,0,0,0,4.1,0,0,0,0,0,0,0,0
1.98,0,24.9,0,0,0,0,0,0,0,0,0,0,0,0,0,0,0,0,0,0,0,0,0,0,0,0,75.1,0,0,0,0,0
2,0,22.3,0,0,0,0,0,0,0,0,0,0,0,0,0,0,0,0,0,0,0,0,0,0,0,0,77.7,0,0,0,0,0
2.02,0,19.7,0,0,0,0,0,0,0,0,0,0,0,0,0,0,0,0,0,0,0,0,0,0,0,0,80.3,0,0,0,0,0
1.59,66.45,0,0,0,0,0,0,33.22,0,0,0,0,0,0,0,0,0,0,0,0,0,0,0,0,0,0,0,0,0.33,0,0,0
1.53,66.45,0,0,0,0,0,0,0,33.22,0,0,0,0,0,0,0,0,0,0,0,0,0,0,0,0,0,0,0,0.33,0,0,0
1.67,64.34,0,0,0,0,0,0,32.33,0,0,0,0,0,0,0,0,0,0,0,0,0,0,0,0,0,0,0,0,3.33,0,0,0
1.64,64.45,0,0,0,0,0,0,0,32.22,0,0,0,0,0,0,0,0,0,0,0,0,0,0,0,0,0,0,0,3.33,0,0,0
1.72,63.33,0,0,0,0,0,0,31.67,0,0,0,0,0,0,0,0,0,0,0,0,0,0,0,0,0,0,0,0,5,0,0,0
1.67,63.33,0,0,0,0,0,0,0,31.67,0,0,0,0,0,0,0,0,0,0,0,0,0,0,0,0,0,0,0,5,0,0,0
1.82,62.33,0,0,0,0,0,0,31,0,0,0,0,0,0,0,0,0,0,0,0,0,0,0,0,0,0,0,0,6.67,0,0,0
1.78,62.33,0,0,0,0,0,0,0,31,0,0,0,0,0,0,0,0,0,0,0,0,0,0,0,0,0,0,0,6.67,0,0,0
1.81,61.11,0,0,0,0,0,0,30.56,0,0,0,0,0,0,0,0,0,0,0,0,0,0,0,0,0,0,0,0,8.33,0,0,0
1.78,61.11,0,0,0,0,0,0,0,30.56,0,0,0,0,0,0,0,0,0,0,0,0,0,0,0,0,0,0,0,8.33,0,0,0
1.6,36,0,27,0,37,0,0,0,0,0,0,0,0,0,0,0,0,0,0,0,0,0,0,0,0,0,0,0,0,0,0,0
1.61,44,0,12,0,44,0,0,0,0,0,0,0,0,0,0,0,0,0,0,0,0,0,0,0,0,0,0,0,0,0,0,0
1.64,40,0,8,0,52,0,0,0,0,0,0,0,0,0,0,0,0,0,0,0,0,0,0,0,0,0,0,0,0,0,0,0
1.61,42,0,17,0,41,0,0,0,0,0,0,0,0,0,0,0,0,0,0,0,0,0,0,0,0,0,0,0,0,0,0,0
1.61,40,0,19,0,41,0,0,0,0,0,0,0,0,0,0,0,0,0,0,0,0,0,0,0,0,0,0,0,0,0,0,0
1.6,39,0,23,0,38,0,0,0,0,0,0,0,0,0,0,0,0,0,0,0,0,0,0,0,0,0,0,0,0,0,0,0
1.95,14.8,3.32,0,0,0,0,0,0,0.45,0,0,0,79.08,0,0,0.09,0,2.26,0,0,0,0,0,0,0,0,0,0,0,0,0,0
1.97,4.9,9.94,2.98,0,0,0,0,0,0,0,0,0,81.77,0,0,0,0,0.41,0,0,0,0,0,0,0,0,0,0,0,0,0,0
2.06,15.2,0,0,0,0,0,0,0,0,0,0,0,84.8,0,0,0,0,0,0,0,0,0,0,0,0,0,0,0,0,0,0,0
2.17,0,0,0,0,0,7.5,0,0,0,0,3.98,0,0,0,0,0,0,0,0,0,0,0,0,0,0,0,88.52,0,0,0,0,0
2.02,0,0,0,0,0,21.5,0,0,0,0,11.4,0,0,0,0,0,0,0,0,0,0,0,0,0,0,0,67.1,0,0,0,0,0
1.81,17.5,0,2.5,0,0,0,3,0,7,0,0,0,0,0,0,0,0,0,0,0,0,0,0,0,0,0,0,0,0,70,0,0
1.79,26.53,0,0,0,0,0,0,0.5,0.9,0,0,0,71.67,0,0,0.4,0,0,0,0,0,0,0,0,0,0,0,0,0,0,0,0
1.84,28.13,0,0,0,0,0,0,0.5,1,0,0,0,66.57,0,0,0.4,0,0,0,0,0,0,3.4,0,0,0,0,0,0,0,0,0
1.51,0,0,0,0,0,0,0,0,38,0,0,0,0,0,0,0,0,0,3,3,0,0,0,0,0,0,0,56,0,0,0,0
1.51,0,5,0,0,0,0,0,0,28,0,0,0,0,0,0,0,0,0,3,3,0,0,0,0,0,0,0,61,0,0,0,0
1.52,0,10,0,0,0,0,0,0,18,0,0,0,0,0,0,0,0,0,3,3,0,0,0,0,0,0,0,66,0,0,0,0
1.54,0,15,0,0,0,0,0,0,8,0,0,0,0,0,0,0,0,0,3,3,0,0,0,0,0,0,0,71,0,0,0,0
1.54,0,19,0,0,0,0,0,0,0,0,0,0,0,0,0,0,0,0,3,3,0,0,0,0,0,0,0,75,0,0,0,0
1.53,0,10,0,0,0,0,0,18,0,0,0,0,0,0,0,0,0,0,3,3,0,0,0,0,0,0,0,66,0,0,0,0
1.54,0,10,0,0,0,0,18,0,0,0,0,0,0,0,0,0,0,0,3,3,0,0,0,0,0,0,0,66,0,0,0,0
1.56,0,10,0,0,0,18,0,0,0,0,0,0,0,0,0,0,0,0,3,3,0,0,0,0,0,0,0,66,0,0,0,0
1.55,0,10,0,0,0,0,0,0,0,0,0,18,0,0,0,0,0,0,3,3,0,0,0,0,0,0,0,66,0,0,0,0
1.54,0,10,0,0,18,0,0,0,0,0,0,0,0,0,0,0,0,0,3,3,0,0,0,0,0,0,0,66,0,0,0,0
1.52,70,0,0,0,0,0,0,27.5,0,0,0,0,0,0,0,0,2.5,0,0,0,0,0,0,0,0,0,0,0,0,0,0,0
1.53,70,0,0,0,0,0,0,25,0,0,0,0,0,0,0,0,5,0,0,0,0,0,0,0,0,0,0,0,0,0,0,0
1.56,70,0,0,0,0,0,0,22.5,0,0,0,0,0,0,0,0,7.5,0,0,0,0,0,0,0,0,0,0,0,0,0,0,0
1.56,70,0,0,0,0,0,0,20,0,0,0,0,0,0,0,0,10,0,0,0,0,0,0,0,0,0,0,0,0,0,0,0
1.56,70,0,0,0,0,0,0,17.5,0,0,0,0,0,0,0,0,12.5,0,0,0,0,0,0,0,0,0,0,0,0,0,0,0
1.52,80,0,0,0,0,0,0,15,0,0,0,0,0,0,0,0,5,0,0,0,0,0,0,0,0,0,0,0,0,0,0,0
1.53,75,0,0,0,0,0,0,20,0,0,0,0,0,0,0,0,5,0,0,0,0,0,0,0,0,0,0,0,0,0,0,0
1.54,65,0,0,0,0,0,0,30,0,0,0,0,0,0,0,0,5,0,0,0,0,0,0,0,0,0,0,0,0,0,0,0
1.54,60,0,0,0,0,0,0,35,0,0,0,0,0,0,0,0,5,0,0,0,0,0,0,0,0,0,0,0,0,0,0,0
1.56,55,0,0,0,0,0,0,40,0,0,0,0,0,0,0,0,5,0,0,0,0,0,0,0,0,0,0,0,0,0,0,0
1.6,62.5,0,0,0,0,0,0,25,0,0,0,0,0,0,0,0,12.5,0,0,0,0,0,0,0,0,0,0,0,0,0,0,0
1.59,65,0,0,0,0,0,0,25,0,0,0,0,0,0,0,0,10,0,0,0,0,0,0,0,0,0,0,0,0,0,0,0
1.54,67.5,0,0,0,0,0,0,25,0,0,0,0,0,0,0,0,7.5,0,0,0,0,0,0,0,0,0,0,0,0,0,0,0
1.51,76.32,0,0,0,0,0,0,21.05,0,0,0,0,0,0,0,0,2.63,0,0,0,0,0,0,0,0,0,0,0,0,0,0,0
2.2,0,0,0,0,0,0,0,0,0,0,0,0,0,0,0,0,0,0,0,0,0,0,0,0,0,0,100,0,0,0,0,0
1.51,0,0,9.97,0,0,0,0,29.91,0,0,0,0,0,0,0,0,0,0,0,0.3,0,0,0,0,0,0,0,59.82,0,0,0,0
1.51,0,0,9.97,0,0,0,0,39.88,0,0,0,0,0,0,0,0,0,0,0,0.3,0,0,0,0,0,0,0,49.85,0,0,0,0
1.53,0,0,9.97,0,0,0,29.91,0,0,0,0,0,0,0,0,0,0,0,0,0.3,0,0,0,0,0,0,0,59.82,0,0,0,0
1.5,0,0,9.97,0,0,0,0,0,29.91,0,0,0,0,0,0,0,0,0,0,0.3,0,0,0,0,0,0,0,59.82,0,0,0,0
1.51,0,0,9.97,0,0,0,0,0,0,29.91,0,0,0,0,0,0,0,0,0,0.3,0,0,0,0,0,0,0,59.82,0,0,0,0
1.5,0,0,9.97,29.91,0,0,0,0,0,0,0,0,0,0,0,0,0,0,0,0.3,0,0,0,0,0,0,0,59.82,0,0,0,0
1.53,0,0,9.97,0,29.91,0,0,0,0,0,0,0,0,0,0,0,0,0,0,0.3,0,0,0,0,0,0,0,59.82,0,0,0,0
1.54,0,0,9.97,0,0,0,0,0,0,0,0,29.91,0,0,0,0,0,0,0,0.3,0,0,0,0,0,0,0,59.82,0,0,0,0
1.56,0,0,9.97,0,0,29.91,0,0,0,0,0,0,0,0,0,0,0,0,0,0.3,0,0,0,0,0,0,0,59.82,0,0,0,0
1.53,0,0,9.97,0,19.94,0,0,9.97,0,0,0,0,0,0,0,0,0,0,0,0.3,0,0,0,0,0,0,0,59.82,0,0,0,0
1.52,0,0,9.97,0,9.97,0,0,19.94,0,0,0,0,0,0,0,0,0,0,0,0.3,0,0,0,0,0,0,0,59.82,0,0,0,0
1.7,38,0,2,0,0,4,0,25,2,0,0,0,0,0,0,0,0,0,0,0,0,0,29,0,0,0,0,0,0,0,0,0
1.7,50,0,0,0,0,19,0,19,1,0,0,0,0,0,0,0,0,0,0,0,0,0,0,0,0,0,0,0,11,0,0,0
1.71,30,40,0,0,0,10,0,0,0,0,0,0,0,0,0,0,0,0,20,0,0,0,0,0,0,0,0,0,0,0,0,0
1.7,31,36,0,0,0,18,0,0,0,0,0,0,0,0,0,0,0,0,15,0,0,0,0,0,0,0,0,0,0,0,0,0
1.59,49.6,0,0,0,0,0,0,0,10,0,0,0,39.4,0,0,0,0,1,0,0,0,0,0,0,0,0,0,0,0,0,0,0
1.61,46.4,0,0,0,0,0,0,0,8.9,0,0,0,43.7,0,0,0,0,1,0,0,0,0,0,0,0,0,0,0,0,0,0,0
1.62,44.9,0,0,0,0,0,0,0,8.3,0,0,0,45.8,0,0,0,0,1,0,0,0,0,0,0,0,0,0,0,0,0,0,0
1.63,44.3,0,0,0,0,0,0,0,8.1,0,0,0,46.6,0,0,0,0,1,0,0,0,0,0,0,0,0,0,0,0,0,0,0
1.64,42.8,0,0,0,0,0,0,0,7.7,0,0,0,48.5,0,0,0,0,1,0,0,0,0,0,0,0,0,0,0,0,0,0,0
1.65,42,0,0,0,0,0,0,0,7,0,0,0,50,0,0,0,0,1,0,0,0,0,0,0,0,0,0,0,0,0,0,0
1.67,38.38,0,0,0,0,0,0,0,6.01,0,0,0,54.61,0,0,0,0,1,0,0,0,0,0,0,0,0,0,0,0,0,0,0
1.68,38.7,0,0,0,0,0,0,0,5.3,0,0,0,55,0,0,0,0,1,0,0,0,0,0,0,0,0,0,0,0,0,0,0
1.68,37,0,0,0,0,0,0,0,5.4,0,0,0,56.6,0,0,0,0,1,0,0,0,0,0,0,0,0,0,0,0,0,0,0
1.55,0,80,0,0,0,20,0,0,0,0,0,0,0,0,0,0,0,0,0,0,0,0,0,0,0,0,0,0,0,0,0,0
1.57,0,77.5,0,0,0,22.5,0,0,0,0,0,0,0,0,0,0,0,0,0,0,0,0,0,0,0,0,0,0,0,0,0,0
1.58,0,75,0,0,0,25,0,0,0,0,0,0,0,0,0,0,0,0,0,0,0,0,0,0,0,0,0,0,0,0,0,0
1.6,0,72.5,0,0,0,27.5,0,0,0,0,0,0,0,0,0,0,0,0,0,0,0,0,0,0,0,0,0,0,0,0,0,0
1.6,0,70,0,0,0,30,0,0,0,0,0,0,0,0,0,0,0,0,0,0,0,0,0,0,0,0,0,0,0,0,0,0
1.62,0,67.5,0,0,0,32.5,0,0,0,0,0,0,0,0,0,0,0,0,0,0,0,0,0,0,0,0,0,0,0,0,0,0
1.63,0,65,0,0,0,35,0,0,0,0,0,0,0,0,0,0,0,0,0,0,0,0,0,0,0,0,0,0,0,0,0,0
1.64,0,62.5,0,0,0,37.5,0,0,0,0,0,0,0,0,0,0,0,0,0,0,0,0,0,0,0,0,0,0,0,0,0,0
1.63,0,60,0,0,0,40,0,0,0,0,0,0,0,0,0,0,0,0,0,0,0,0,0,0,0,0,0,0,0,0,0,0
1.69,0,50,0,0,0,40,0,0,0,0,0,0,0,0,0,0,10,0,0,0,0,0,0,0,0,0,0,0,0,0,0,0
1.71,0,40,0,0,0,50,0,0,0,0,0,0,0,0,0,0,10,0,0,0,0,0,0,0,0,0,0,0,0,0,0,0
1.68,0,70,0,0,0,20,0,0,0,0,0,0,0,0,0,0,0,0,10,0,0,0,0,0,0,0,0,0,0,0,0,0
1.7,0,60,0,0,0,30,0,0,0,0,0,0,0,0,0,0,0,0,10,0,0,0,0,0,0,0,0,0,0,0,0,0
1.71,0,50,0,0,0,40,0,0,0,0,0,0,0,0,0,0,0,0,10,0,0,0,0,0,0,0,0,0,0,0,0,0
1.67,0,60,0,0,0,30,0,0,0,0,0,0,0,0,0,0,0,0,0,0,0,0,10,0,0,0,0,0,0,0,0,0
1.7,0,65,0,0,0,25,0,0,0,0,0,0,0,0,0,0,0,0,0,0,0,0,0,0,0,0,0,0,10,0,0,0
1.76,0,50,0,0,0,40,0,0,0,0,0,0,0,0,0,0,0,0,0,0,0,0,0,0,0,0,0,0,10,0,0,0
1.67,0,70,0,0,0,20,0,0,0,0,0,0,0,0,0,0,0,0,0,0,0,0,0,0,0,0,0,0,0,10,0,0
1.72,0,60,0,0,0,30,0,0,0,0,0,0,0,0,0,0,0,0,0,0,0,0,0,0,0,0,0,0,0,10,0,0
2.29,0,0,0,0,0,0,0,0,0,0,0,0,80,0,20,0,0,0,0,0,0,0,0,0,0,0,0,0,0,0,0,0
2.32,0,0,0,0,0,0,0,0,0,0,0,0,70,0,20,0,0,0,0,0,0,10,0,0,0,0,0,0,0,0,0,0
2.35,0,0,0,0,0,0,0,0,0,0,0,0,60,0,20,0,0,0,0,0,0,20,0,0,0,0,0,0,0,0,0,0
2.38,0,0,0,0,0,0,0,0,0,0,0,0,50,0,20,0,0,0,0,0,0,30,0,0,0,0,0,0,0,0,0,0
2.37,0,0,0,0,0,0,0,0,0,0,0,0,40,0,20,0,0,0,0,0,0,40,0,0,0,0,0,0,0,0,0,0
1.67,0,0,0,0,0,0,0,10,0,0,0,0,0,0,0,0,0,0,0,0,0,0,0,90,0,0,0,0,0,0,0,0
1.66,0,0,0,0,0,0,0,25,0,0,0,0,0,0,0,0,0,0,0,0,0,0,0,75,0,0,0,0,0,0,0,0
1.89,12.77,25.57,0,0,26.61,0,0,0,0,0,0,0,0,0,0,0,0,0,7.89,0,0,0,11.48,0,7.18,0,0,0,8.5,0,0,0
1.88,10.76,26.63,0,0,28.53,0,0,0,0,0,0,0,0,0,0,0,0,0,6.89,0,0,0,9.95,0,7.91,0,0,0,9.33,0,0,0
1.88,12.82,25.06,0,0,25.57,0,0,1.38,0,0,0,0,0,0,0,0,0,0,7.95,0,0,0,11.52,0,7.12,0,0,0,8.58,0,0,0
1.88,11.48,29.24,0,0,17.14,0,0,0,0,0,0,5.46,0,0,0,0,0,0,7.84,0,0,0,10.62,0,8.35,0,0,0,9.87,0,0,0
1.64,57.19,0,0,0,5.11,4.9,0,4.27,9.12,0,0,0,0,0,0,0,0,0.05,0,0,0,0,19.36,0,0,0,0,0,0,0,0,0
1.62,56.04,0,0,0,1.2,1.23,0,16.3,5.36,0,0,0,0,0,0,0,0,0.05,0,0,0,0,19.82,0,0,0,0,0,0,0,0,0
1.67,57.82,0,0,0,0,2.27,0,8.41,5.53,0,0,0,0,0,0,0,0,0.05,0,0,0,0,25.92,0,0,0,0,0,0,0,0,0
1.65,60.29,0,0,0,0,1.11,0,9.71,6.53,0,0,1.65,0,0,0,0,0,0,0,0,0,0,20.71,0,0,0,0,0,0,0,0,0
1.73,60.1,0,0,0,0,0,0,5.38,7.37,0,0,5.36,0,0,0,0,0,0.05,0,0,0,0,21.74,0,0,0,0,0,0,0,0,0
1.6,60.54,1.04,0,0,3.88,6.87,1.22,3.51,9.64,0,6.25,0,0,0,0,0,0,0.1,0,0,0,0,6.36,0,0.59,0,0,0,0,0,0,0
1.61,0,0,1.44,0,0,0,0,35.91,6.94,0,0,4.43,0,0,0,0,0,0,0,0,0,0,17.6,0,0,0,0,32.95,0.73,0,0,0
1.62,0,0,1.42,0,0,1.07,0,39.94,2.76,0,0,2.79,0,0,0,0,0,0,0,0,0,0,18.93,0,0,0,0,32.37,0.72,0,0,0
1.62,0,0,1.38,3.94,0,0,0,38.78,2.68,0,0,2.71,0,0,0,0,0,0,0,0,0,0,18.38,0,0,0,0,31.43,0.7,0,0,0
1.61,0.79,0,0.94,0,0,0,0,35.07,8.8,0,0,4.32,0,0,0,0,0,0,0,0,0,0,17.19,0,0,0,0,32.17,0.72,0,0,0
1.61,0,0,0.94,0,0,0,0,39.86,2.76,0,0,4.36,0,0,0,0,0,0,0.15,0,0,0,18.9,0,0,0,0,32.31,0.72,0,0,0
1.79,39.52,3.02,0.58,3.13,19.51,0,11.26,0,0,0.15,0,0,0,0,0,0,0,0,5.48,0,0,0,9.17,0,3.62,0,0,0,4.56,0,0,0
1.66,47.21,0,0,14.08,0,0,7.12,5.72,0,2.52,4.36,0,0,0,0,0,0,0,0,0,0,0,10.21,6.78,0,0,0,0,2,0,0,0
1.65,46.39,0,2,0,0,0,4.55,19.74,0,0,0,0,0,0,0,0,0,0,0,0,0,0,17.02,9.75,0.55,0,0,0,0,0,0,0
1.64,52.11,0,0,0,0,0,4.19,12.63,0,5.56,0,0,0,0,0,0,0,0,0,0,0,0,18.03,7.48,0,0,0,0,0,0,0,0
1.62,47.69,0,2.08,0,0,0,8.29,15.98,1.13,0,4.35,0,0,0,0,0,0,0,0,0,0,0,6.64,11.84,0,0,0,0,2,0,0,0
1.66,46.95,0,0,14,0,0,7.08,5.69,0,0,8.66,0,0,0,0,0,0,0,0,0,0,0,3.53,10.11,0,0,0,0,3.98,0,0,0
1.66,47.49,0,0,14.16,0,0,7.16,5.75,0,5.06,0,0,0,0,0,0,0,0,0,0,0,0,16.97,3.41,0,0,0,0,0,0,0,0
1.64,53.72,0,0,0,0,0,6.24,11.57,0,2.55,0,0,0,0,0,0,0,0,0,0,0,0,15.63,10.29,0,0,0,0,0,0,0,0
1.63,55.73,0,0,0,0,0,4.98,12.01,0,3.96,0,0,0,0,0,0,0,0,0,0,0,0,16.21,7.11,0,0,0,0,0,0,0,0
1.6,47.08,0,4.06,0,0,0,4.62,20.04,2.2,0,0,0,0,0,0,0,0,0,0,0,0,0,10.8,10.55,0,0,0.65,0,0,0,0,0
1.65,45.63,0,0.66,0,0,0,4.48,19.42,5.68,0,0,0,0,0,0,0,0,0,0,0,0,0,20.93,3.2,0,0,0,0,0,0,0,0
1.66,54.96,0,0,0,0,0,12.28,17.76,0,0,0,0,0,0,0,0,0,0,0,0,0,0,4.59,3.51,0,0,0,0,6.9,0,0,0
1.69,44.43,14.42,0,0,0,0,1.96,4.4,3.72,0,10.9,0,20.17,0,0,0,0,0,0,0,0,0,0,0,0,0,0,0,0,0,0,0
1.78,5.06,28.41,0,9.43,29.84,0,0,0,3.23,0,0,2.2,0,0,0,0,0,0,3.5,0,0,0,15.24,0,3.09,0,0,0,0,0,0,0
1.78,0,36.62,0,0,31.18,0,7.31,0,0,0,0,3.16,0,0,0,0,0,0,2.35,0,0,0,16.42,0,2.96,0,0,0,0,0,0,0
1.79,26.93,10.1,0,15.71,25.09,0,0,1.7,0,0,0,0,0,0,0,0.11,0.62,0,3.45,0,0,0,16.29,0,0,0,0,0,0,0,0,0
1.82,5.33,31.06,0,0,29.99,1.04,0,0,0,0,5.9,0,0,0,0,0.04,0,0,3.69,0,0,0,19.05,0,3.9,0,0,0,0,0,0,0
1.8,12.51,24.84,0,0,38.88,0,0,0,0,0,0,0,0,0,0,0.04,0,0,3.69,0,0,0,18.82,0,1.22,0,0,0,0,0,0,0
1.78,12.3,23.36,0,9.17,28.34,0,2.47,0,0,0,0,2.5,0,0,0,0,0,0,3.18,0,0,0,13.88,0,4.8,0,0,0,0,0,0,0
1.79,10.6,26.3,1.56,0,33.36,0,0,0,0,0,0,1.54,0,0,0,0.08,0,0,3.66,0,0,0,16.44,0,6.46,0,0,0,0,0,0,0
1.89,10.99,27.52,0,0,24.9,0,1.45,0,0,0,0,0,0,0,0,0,0,0,7.37,0,0,0,10.16,0,8.08,0,0,0,9.53,0,0,0
1.58,62.52,0,0,0,0,0,0,15.21,7.25,0,0,0,0,0,0,0,0,0.05,0,0,0,0,11.97,0,0,0,0,2.41,0,0,0.59,0
1.58,59.36,0,1.21,0,0,0,0,15.27,7.28,0,0,0,0,0,0,0,0,0.05,0,0,0,0,13.74,0,0,0,0,3.09,0,0,0,0
1.56,64.54,0,0.66,0,0,0,0,14.89,7.1,0,0,0,0,0,0,0,0,0.05,0,0,0,0,10.88,0,0,0,0,1.88,0,0,0,0
1.54,56.4,0,2.08,0,0,0,0,18.11,14.99,0,0,0,0,0,0,0,0,0.02,0,0,0,0,4.42,0,0,0,0,3.98,0,0,0,0
1.67,42.43,5.72,3.52,0,11.37,11.69,9.33,3.21,0.42,0,0,2.23,0,0,0,0,0,0.03,2.45,0,0,0,5.98,0,1.62,0,0,0,0,0,0,0
1.7,38.22,6.83,3.11,0,14.83,12.91,13.25,0,0,0,0,0,0,0,0,0,0,0.03,2.67,0,0,0,6.44,0,1.54,0,0,0,0,0,0.17,0
1.71,39.86,9.74,0.44,0,8.7,22.99,7.56,0,0,0,0,0,0,0,0,0,0,0.03,3.33,0,0,0,7.35,0,0,0,0,0,0,0,0,0
1.71,38.87,10.73,2.29,0,0,24.68,9.38,1.51,0,0,0,0,0,0,0,0,0,0.03,3.44,0,0,0,8.77,0,0.3,0,0,0,0,0,0,0
1.62,49,12.14,4.97,0,0.79,27.44,3.87,0,0,0,0,0,0,0,0,0,0,0.09,0,0,0,0,0.11,0,1.59,0,0,0,0,0,0,0
1.58,58.79,9.23,1.89,0,0,2.93,17.2,0,0,0,0,8.68,0,0,0,0,0,0,0,0,0,0,0.8,0,0,0,0,0,0.48,0,0,0
1.64,53.03,9.03,0,0,0,3.83,8.42,0,14.24,0,0,2.83,0,0,0,0,0,0,0,0,0,0,1.05,0,0,0,0,0,7.57,0,0,0
1.66,50.06,12.07,0,0,0,23.84,7.03,0,0,0,0,0,0,0,0,0,0,0.06,0,0,0,0,6.31,0,0,0,0,0,0.63,0,0,0
1.61,44.28,7.55,7.73,26.89,0,3,5.5,0,0,0,0,0,0,0,0,0,0,0.11,0,0,0,0,2.47,0,0,0,0,0,2.47,0,0,0
1.71,43.57,9.98,0,0,0,4.53,0,11.8,3.88,0,0,0,0,0,0,0,0,0.05,0,0,0,0,25.64,0,0,0,0,0,0.55,0,0,0
1.6,53.34,9.21,4.19,0,0,4.18,5.96,8.62,0,0,8.75,2.06,0,0,0,0,0,0.12,0,0,0,0,2.23,0,0,0,0,0,1.34,0,0,0
1.59,53.53,6.93,1.89,0,0,4.2,21.53,0,0,0,0,10.87,0,0,0,0,0,0,0,0,0,0,0.81,0,0,0,0,0,0.24,0,0,0
1.59,51.99,6.73,1.84,0,0,4.08,20.91,0,0,0,13.43,0,0,0,0,0,0,0,0,0,0,0,0.78,0,0,0,0,0,0.24,0,0,0
1.59,54.96,0,1.27,0,15.47,5.07,3.25,16.72,0,0,0,0,0,0,0,0,0,0.02,0,0,0,0,3.24,0,0,0,0,0,0,0,0,0
1.59,57.99,14.83,0.95,0,6.33,2.95,6.05,2.71,1.71,0,0,0,0,0,0,0,0,0.02,0,0,0,0,6.46,0,0,0,0,0,0,0,0,0
1.56,58.82,11.28,0.64,0,9.22,4.27,3.29,8.45,2.78,0,0,0,0,0,0,0,0,0.02,0,0,0,0,1.23,0,0,0,0,0,0,0,0,0
1.6,61.92,8.97,2.75,0,0.63,6.78,3.52,3.4,2.31,0,0,0,0,0,0,0,0,0.05,0,0,0,0,9.67,0,0,0,0,0,0,0,0,0
1.61,61.31,5.1,0.35,0,13.42,8.33,0,0,5.27,0,0,0,0,0,0,0,0,0,0,0,0,0,6.22,0,0,0,0,0,0,0,0,0
1.53,59.5,0.45,0,0,0,0,0,35.22,0,0,0,0,0,0,0,0,0,0.04,0,0,0,0,2.75,0,2.04,0,0,0,0,0,0,0
1.53,59.87,0,0.61,0,0,0,0,35.83,0,0,0,0,0,0,0,0,0,0.04,0,0,0,0,1.55,0,0,0,0,0,2.1,0,0,0
1.58,66.93,0,1.97,0,0,0,0,11.68,7.12,0,0,0,0,0,0,0,0,0.05,0,0,0,0,11.75,0,0,0,0,0,0.5,0,0,0
1.6,63.04,0.49,1.35,0,0,0,0,12.56,7.31,0,0,0,0,0,0,0,0,0.05,0,0,0,0,13.79,0,0,0,0,0,0.52,0,0.89,0
1.57,59.16,0,2.95,0,0,0,0,28.44,0,0,0,0,0,0,0,0,0,0.04,0,0,0,0,9.41,0,0,0,0,0,0,0,0,0
1.55,59.8,4.18,6.35,0,0,0,0,22.25,0,0,0,0,0,0,0,0,0,0.04,0,0,0,0,6.89,0,0,0,0,0,0.49,0,0,0
1.73,44.99,0,0,0,0,4.53,1.22,9.43,7.76,0,0,0,0,0,0,0,0,0.05,0,0,0,0,32.02,0,0,0,0,0,0,0,0,0
1.6,56.11,0,0,0,0,0,3.82,22.54,3.98,0,0,0,0,0,0,0,0,0.04,0,0,0,0,13.51,0,0,0,0,0,0,0,0,0
1.6,55.73,0,0,0,0,0,2.19,19.03,7.58,0,0,0,0,0,0,0,0,0.05,0,0,0,0,15.42,0,0,0,0,0,0,0,0,0
1.65,52.01,0,0,0,0,0,9.41,16.44,3.32,0,0,0,0,0,0,0,0,0.04,0,0,0,0,18.78,0,0,0,0,0,0,0,0,0
1.66,50.53,0,0,0,0,0,7.41,18.88,2.55,0,0,0,0,0,0,0,0,0.04,0,0,0,0,20.59,0,0,0,0,0,0,0,0,0
1.75,6.53,50.19,7.06,0,2.33,0,0,0.63,1.11,0,0,0,22.87,0,0,0,0,0,3.45,0,0,0,0,0,1.91,0,0,0,0,3.41,0.51,0
1.73,7.74,50.94,3.31,0,2.07,10.24,0,0.19,0.49,0,0,0,10.11,0,0,0,0,0,1.57,0,0,0,4.37,0,4.72,0,0,0,0,4.05,0.2,0
1.75,7.01,46.11,2.99,0,1.88,0,0,0.17,0.45,0,18.75,0,9.15,0,0,0,0,0,1.42,0,0,0,3.95,0,4.27,0,0,0,0,3.67,0.18,0
1.7,12.24,46.53,8.17,0,12.24,0,0,0,0,0,0,0,12.25,0,0,0,0,0,0,0,0,0,0,0,3.67,0,0,0,0,4.9,0,0
1.82,5.55,51.95,0,0,0,0,0,0,0,0,4.92,0,28.82,0,0,0,0,0,3.32,0,0.74,0,0,0,2.71,0,0,0,0,1.99,0,0
1.82,0,57.41,0,0,0,0,0,0,0,0,4.86,0,27.87,0,0,0,0,0,3.31,0,0.75,0,0,0,2.77,0,0,0,0,3.03,0,0
1.76,5.03,54.93,0,0,0,9.47,0,0,0,0,2.23,0,14.04,0,0,0,0,0,1.93,0,0,0,3.03,0,5.21,0,0,0,0.73,3.4,0,0
1.76,5.29,56.51,0,0,0,8.13,0,0,0,0,2.25,0,14.78,0,0,0,0,0,1.91,0,0,0,3.06,0,3.37,0,0,0,0.69,4.01,0,0
1.74,7.38,48.56,3.15,0,1.98,0,0,0.18,0.47,0,0,14.44,9.63,0,0,0,0,0,1.5,0,0,0,4.16,0,4.5,0,0,0,0,3.86,0.19,0
1.64,52.35,0,0,0,6.26,4.77,0,4.37,12.42,0,0,0,0,0,0,0,0,0.05,0,0,0,0,19.78,0,0,0,0,0,0,0,0,0
1.67,63.88,0,0,0,0,3.78,0,5.63,4.82,0,0,0,0,0,0,0,0,0.05,0,0,0,0,21.84,0,0,0,0,0,0,0,0,0
1.63,68.64,0,0,0,0,0.9,0,0,10.95,0,0,0.53,0,0,0,0,0,0.05,0,0,0,0,18.93,0,0,0,0,0,0,0,0,0
1.62,56.24,0,0,0,1.21,0.88,0,16.36,5.38,0,0,0,0,0,0,0,0,0.05,0,0,0,0,19.88,0,0,0,0,0,0,0,0,0
1.67,33.2,17.07,1.25,0,15.14,16.06,1.42,6.71,0,0,0,0,0,0,0,0,0,0.03,2.74,0,0,0,6.38,0,0,0,0,0,0,0,0,0
1.72,42.26,9.12,2.67,0,3.23,17.98,10.62,0,0,0,0,0,0,0,0,0,0,0.03,5.01,0,0,0,9.08,0,0,0,0,0,0,0,0,0
1.71,39.24,11.72,2.67,0,7.28,15.38,12.14,0,0,0,0,0,0,0,0,0,0,0.03,4.73,0,0,0,6.81,0,0,0,0,0,0,0,0,0
1.7,30.11,16.41,3.74,0,0,24.84,3.19,6.91,1.31,0,0,0,0,0,0,0,0,0,2.63,0,0,0,10.73,0,0,0.13,0,0,0,0,0,0
1.73,70,0,0,0,0,0,0,0,0,0,0,0,0,0,0,0,15,0,0,0,0,0,15,0,0,0,0,0,0,0,0,0
1.82,16.68,31.34,0,0,0,0,11.84,0,0,0,14.49,0,0,0,0,0,0,0,11.58,0,0,0,0,0,4.79,0,0,0,6.66,1.6,1.02,0
1.77,21.81,25.1,0,0,0,0,18.28,0,0,0,14.76,0,0,0,0,0,0,0,12.4,0,0,0,0,0,1.33,0,0,0,2.47,1.73,2.12,0
1.53,72.45,0,0.31,0,8.66,1.21,0,9.39,7.06,0,0,0,0,0,0,0,0,0.08,0,0,0,0,0.84,0,0,0,0,0,0,0,0,0
1.53,71.8,0,0.44,0,7.6,1.22,0,9.47,7.14,0,1.87,0,0,0,0,0,0,0.08,0,0,0,0,0.38,0,0,0,0,0,0,0,0,0
2,0,0,0,0,0,0,0,20,0,0,0,0,0,0,0,0,0,0,0,0,0,0,0,0,0,0,80,0,0,0,0,0
2.05,0,0,10,0,0,0,0,0,0,0,0,0,0,0,0,0,0,0,0,0,0,0,0,0,0,0,90,0,0,0,0,0
2.1,0,0,0,0,0,0,0,0,0,0,25,0,0,0,0,0,0,0,0,0,0,0,0,0,0,0,75,0,0,0,0,0
2.1,0,0,0,0,0,20,0,0,0,0,0,0,0,0,0,0,0,0,0,0,0,0,0,0,0,0,80,0,0,0,0,0
2.11,0,0,0,0,0,15,0,0,0,0,0,0,0,0,0,0,0,0,0,0,0,0,0,0,0,0,85,0,0,0,0,0
2.16,0,0,0,0,0,0,0,0,0,0,0,0,0,0,0,0,0,10,0,0,0,0,0,0,0,0,90,0,0,0,0,0
2.2,0,0,0,0,0,0,0,0,0,0,0,0,0,0,0,0,0,0,0,0,0,0,0,0,0,0,90,0,10,0,0,0
2.2,0,0,0,0,0,0,0,0,0,0,0,0,0,0,0,0,0,0,0,0,0,0,0,0,0,0,80,0,0,0,20,0
1.7,45,0,0,0,0,0,0,37,0,0,0,0,0,0,0,0,0,0,0,0,0,0,0,0,0,0,0,0,18,0,0,0
1.76,45,0,0,0,0,0,0,35,0,0,0,0,0,0,0,0,0,0,0,0,0,0,0,0,0,0,0,0,20,0,0,0
1.8,45,0,0,0,0,0,0,30,0,0,0,0,0,0,0,0,0,0,0,0,0,0,0,0,0,0,0,0,25,0,0,0
1.83,45,0,0,0,0,0,0,26.8,0,0,0,0,0,0,0,0,0,0,0,0,0,0,0,0,0,0,0,0,28.2,0,0,0
1.76,50,0,0,0,0,0,0,32,0,0,0,0,0,0,0,0,0,0,0,0,0,0,0,0,0,0,0,0,18,0,0,0
1.77,50,0,0,0,0,0,0,30,0,0,0,0,0,0,0,0,0,0,0,0,0,0,0,0,0,0,0,0,20,0,0,0
1.78,50,0,0,0,0,0,0,28,0,0,0,0,0,0,0,0,0,0,0,0,0,0,0,0,0,0,0,0,22,0,0,0
1.79,50,0,0,0,0,0,0,26.5,0,0,0,0,0,0,0,0,0,0,0,0,0,0,0,0,0,0,0,0,23.5,0,0,0
1.74,55,0,0,0,0,0,0,27,0,0,0,0,0,0,0,0,0,0,0,0,0,0,0,0,0,0,0,0,18,0,0,0
1.77,55,0,0,0,0,0,0,25,0,0,0,0,0,0,0,0,0,0,0,0,0,0,0,0,0,0,0,0,20,0,0,0
1.77,55,0,0,0,0,0,0,23,0,0,0,0,0,0,0,0,0,0,0,0,0,0,0,0,0,0,0,0,22,0,0,0
1.81,55,0,0,0,0,0,0,21.5,0,0,0,0,0,0,0,0,0,0,0,0,0,0,0,0,0,0,0,0,23.5,0,0,0
1.79,52,0,0,0,0,0,0,24.5,0,0,0,0,0,0,0,0,0,0,0,0,0,0,0,0,0,0,0,0,23.5,0,0,0
2.43,0,0,0,0,0,0,20,0,0,0,10,0,0,0,0,0,0,0,0,0,0,70,0,0,0,0,0,0,0,0,0,0
2.36,0,0,0,0,0,10,20,0,0,0,10,0,0,0,0,0,0,0,0,0,0,60,0,0,0,0,0,0,0,0,0,0
2.27,0,0,0,0,0,20,20,0,0,0,10,0,0,0,0,0,0,0,0,0,0,50,0,0,0,0,0,0,0,0,0,0
1.67,0,0,35,0,65,0,0,0,0,0,0,0,0,0,0,0,0,0,0,0,0,0,0,0,0,0,0,0,0,0,0,0
2.21,0,0,20,0,0,0,0,0,0,0,0,0,0,0,0,0,0,0,0,0,0,0,0,0,0,0,80,0,0,0,0,0
1.53,59.96,15.53,10.6,0,0,0,0,0,0,0,0,13.91,0,0,0,0,0,0,0,0,0,0,0,0,0,0,0,0,0,0,0,0
1.53,68.13,7.35,5.02,0,3.04,0,0,0,0,0,0,16.46,0,0,0,0,0,0,0,0,0,0,0,0,0,0,0,0,0,0,0,0
1.55,57.07,12.31,6.73,0,7.34,0,0,0,0,0,0,16.55,0,0,0,0,0,0,0,0,0,0,0,0,0,0,0,0,0,0,0,0
1.46,64.28,8.32,11.37,0,0,0,0,0,0,0,0,16.03,0,0,0,0,0,0,0,0,0,0,0,0,0,0,0,0,0,0,0,0
1.86,7.57,28.76,0,0,29.21,0,0,0,0,0,0,0,0,0,0,0,0,0,8.38,0,0,0,21.65,0,4.43,0,0,0,0,0,0,0
1.88,3.23,27.89,0,0,31.16,0,0,0,0,0,0,0,0,0,0,0.05,1.72,0,10.43,0,0,0,25.52,0,0,0,0,0,0,0,0,0
1.85,0,4.91,0,0,0,4.46,0,17.2,0,0,0,0,0,0,0,0,0,0,0,0,0,0,8.55,31.35,0,0,0,4.24,6.48,0,22.81,0
1.78,0,0,0,0,0,10.31,8.97,21.62,0,0,0,0,0,0,0,0,0,0,0,0,0,0,7.55,10.25,0,0,0,13.59,5.34,0,22.37,0
1.8,0,2.44,0,0,0,0,0,13.71,14.08,0,0,0,0,0,0,0,0,0,0,0,0,0,0,0,0,0,0,22.04,13.49,0,34.24,0
1.72,0,4.32,0,0,0,2.35,0,38.79,3.57,0,0,0,0,0,0,0,0,0.08,0,0,0,0,9.03,4.6,0,0,0,16.43,7.51,0,13.32,0
1.71,0,4.53,0,0,0,2.47,0,34.59,3.75,1.34,0,0,0,0,0,0,0,0,0,0,0,0,9.47,4.82,0,0,0,16.35,5.98,0,16.7,0
1.8,0,4.74,0,0,7.07,5.17,0,21.32,3.93,0,0,0,0,0,0,0,0,0,0,0,0,0,9.92,5.05,0,0,0,16.2,6.26,0,20.34,0
1.8,0,2.02,0,0,0,7.34,0,24.5,0,0,0,4.07,0,0,0,0,0,0,0,0,0,0,7.92,10.75,0,0,0,13.27,6.66,0,23.47,0
1.8,0,6.75,0,0,0,0,0,21.66,3.99,0,6.6,0,0,0,0,0,0,0,0,0,0,0,10.08,5.13,0,0,0,16.45,6.36,0,22.98,0
1.57,41.53,27.26,0,8.15,9.37,3.85,2.2,2.65,1.74,0,0,3.17,0,0,0,0,0,0,0,0,0,0,0.08,0,0,0,0,0,0,0,0,0
1.58,45.23,22.31,0.63,0,0,0,15.16,0,0,0,2.39,14.24,0,0,0,0,0,0.04,0,0,0,0,0,0,0,0,0,0,0,0,0,0
1.59,45.73,19.51,1.25,0,6.59,2.49,14.94,0,0.68,0,2.04,6.15,0,0,0,0,0,0.02,0,0,0,0,0.08,0,0.52,0,0,0,0,0,0,0
1.57,49.29,16,3.21,0,0,0,10.97,5.29,0,0,4.03,11.19,0,0,0,0,0,0.02,0,0,0,0,0,0,0,0,0,0,0,0,0,0
1.81,0,11.63,0,0,0,0,0,13.07,0,0,0,0,36.29,0,0,0,0,0,0,0,0,0,0,0,0,0,0,28.53,0,0,10.48,0
1.88,0,10.89,0,0,13.51,0,10.15,0,0,0,0,0,30.56,0,0,0,0,0,0,0,0,0,0,0,0,0,0,21.36,10.26,0,3.27,0
1.78,0,9.45,0,0,0,0,0,31.84,0,0,8.08,0,23.58,0,0,0,0,0,0,0,0,0,0,0,0,0,0,18.54,0,0,8.51,0
1.72,0,28.19,0,0,0,0,0,16.89,2.78,0,0,0,23.45,0,0,0,0,0,0,0,0,0,0,0,0,0,0,23.05,0,0,5.64,0
1.85,0,0,0,0,0,0,0,13.52,0,0,0,0,33.78,0,0,0,0,0,0,0,0,0,0,16.02,0,0,0,23.61,9.46,0,3.61,0
1.76,0,13.33,0,0,0,0,0,0,15.44,0,0,0,15.25,0,0,0,0,0,0,0,0,0,5.81,0,0,0,0,31.39,12.11,0,6.67,0
1.78,0,5.49,0,0,0,1.92,9.84,15.9,5.46,0,0,0,6,0,0,0,0,0,0,0,0,0,0,0,0,0,0,29.84,21.74,0,3.81,0
1.82,0,5.27,0,0,0,0,9.45,15.26,2.25,0,0,0,10.5,0,0,0,0,0,0,0,0,0,8.84,0,0,0,0,28.65,17.95,0,1.83,0
1.8,0,5.16,0,0,7.39,0,4.62,17.16,2.2,0,0,0,10.89,0,0,0,0,0,0,0,0,0,6.92,0,0,0,0,27.05,14.44,0,4.17,0
1.76,0,14.3,0,0,0,0,0,20.65,1.51,0,0,0,11.85,0,0,0,0,0,0,0,0,0,5.34,0,0,0,0,26.45,10.7,0,9.2,0
1.5,73.13,0,1.35,0,0,1.37,0,6.77,13.3,0,1.77,0,0,0,0,0,0,0,0,0,0,0,0,0,0,0,0,2.31,0,0,0,0
1.54,67.86,0,1.39,0,0,1.36,2.25,6.86,13.53,0,1.74,0,5.01,0,0,0,0,0,0,0,0,0,0,0,0,0,0,0,0,0,0,0
1.54,68.09,0,1.37,0,0,1.34,0,6.74,13.31,0,1.71,0,4.86,0,0,0,0,0,0,0,0,0,0,0,0,0,0,2.58,0,0,0,0
1.54,66.47,0,2.91,0,0,1.34,0,0,19.95,0,1.78,0,4.87,0,0,0,0,0,0,0,0,0,0,0,0,0,0,2.68,0,0,0,0
1.54,66.48,0,1.36,0,0,2.91,0,0,19.9,0,1.79,0,4.85,0,0,0,0,0,0,0,0,0,0,0,0,0,0,2.71,0,0,0,0
1.54,24.33,1.4,8.6,4.84,0,0,9.79,0,8.28,0,0,0,0,0,0,0,0,0.33,0,0,0,0,1.22,0,0,0,0,41.21,0,0,0,0
1.53,10.87,0,11.74,13.5,0,0,0,0,13.86,0,0,0,0,0,0,0,0.96,0,0,0,0,0,0,0,0,0,0,49.07,0,0,0,0
1.52,2.03,0,9.59,9.1,0,0,0,0,10.38,0,0,0,0,0,0,0,0,0,0,0,0,0,0,0,0,0,0,68.9,0,0,0,0
1.51,74.66,21.48,3.86,0,0,0,0,0,0,0,0,0,0,0,0,0,0,0,0,0,0,0,0,0,0,0,0,0,0,0,0,0
1.54,68.06,0,1.33,0,0,1.38,0,0,19.94,0,1.76,0,4.87,0,0,0,0,0,0,0,0,0,0,0,0,0,0,2.66,0,0,0,0
1.53,70.26,7.58,5.18,0,0,0,0,0,0,0,0,16.98,0,0,0,0,0,0,0,0,0,0,0,0,0,0,0,0,0,0,0,0
1.55,59.62,12.87,7.03,0,3.19,0,0,0,0,0,0,17.29,0,0,0,0,0,0,0,0,0,0,0,0,0,0,0,0,0,0,0,0
1.46,59.37,7.69,10.5,0,7.63,0,0,0,0,0,0,14.81,0,0,0,0,0,0,0,0,0,0,0,0,0,0,0,0,0,0,0,0
1.67,58.46,0,0,0,0,2.29,0,8.5,5.59,0,0,0,0,0,0,0,0,0.05,0,0,0,0,24.63,0,0,0,0,0,0.48,0,0,0
1.54,0,0,4,0,0,15,0,0,15,0,0,0,0,0,0,0,0,0,0,3,0,0,0,0,0,0,0,63,0,0,0,0
1.54,0,0,4,0,0,18.8,0,0,18.8,0,0,0,0,0,0,0,0,0,0,3,0,0,0,0,0,0,0,55.4,0,0,0,0
1.54,0,0,8,0,0,13,0,0,13,0,0,0,0,0,0,0,0,0,0,3,0,0,0,0,0,0,0,63,0,0,0,0
1.52,0,0,8,15,0,0,0,0,15,0,0,0,0,0,0,0,0,0,0,3,0,0,0,0,0,0,0,59,0,0,0,0
1.54,0,0,4,15,0,0,15,0,0,0,0,0,0,0,0,0,0,0,0,3,0,0,0,0,0,0,0,63,0,0,0,0
1.54,8,0,0,0,0,15,0,0,15,0,0,0,0,0,0,0,0,0,0,3,0,0,0,0,0,0,0,59,0,0,0,0
1.53,0,8,0,0,0,15,0,0,15,0,0,0,0,0,0,0,0,0,0,3,0,0,0,0,0,0,0,59,0,0,0,0
1.69,0,0,0,0,0,0,0,0,30,0,0,0,0,0,70,0,0,0,0,0,0,0,0,0,0,0,0,0,0,0,0,0
1.74,0,0,0,0,0,0,0,0,30,0,0,0,0,0,60,0,0,0,0,0,0,0,0,0,0,0,0,0,0,10,0,0
1.79,0,0,0,0,0,0,0,0,30,0,0,0,0,0,50,0,0,0,0,0,0,0,0,0,0,0,0,0,0,20,0,0
1.83,0,0,0,0,0,0,0,0,30,0,0,0,0,0,40,0,0,0,0,0,0,0,0,0,0,0,0,0,0,30,0,0
1.76,0,0,0,0,0,0,0,0,35,0,0,0,0,0,45,0,0,0,0,0,0,0,0,0,0,0,0,0,0,20,0,0
1.74,0,0,0,0,0,0,0,0,40,0,0,0,0,0,40,0,0,0,0,0,0,0,0,0,0,0,0,0,0,20,0,0
1.59,41.45,22.71,3.42,0,5.87,6.92,18.74,0,0,0,0,0,0,0,0,0.17,0,0.05,0.67,0,0,0,0,0,0,0,0,0,0,0,0,0
1.6,47.16,19.27,3.51,0,0,7.22,20.72,0,0,0,0,0,0,0,0,0.17,0,0.05,1.9,0,0,0,0,0,0,0,0,0,0,0,0,0
1.59,53.01,18.82,0,0,2.76,4.73,17.99,0,0,0,0,0,0,0,0,0.17,0,0.05,2.47,0,0,0,0,0,0,0,0,0,0,0,0,0
1.59,44.29,19.62,4.6,0,0,12.7,18.75,0,0,0,0,0,0,0,0,0.04,0,0,0,0,0,0,0,0,0,0,0,0,0,0,0,0
1.59,41.71,21.29,3.39,0,5.93,6.89,18.91,0,0,0,0,0,0,0,0,0.07,0,0.05,0.22,0,0.24,0,0,1.08,0,0,0,0,0,0,0,0.22
1.68,8.51,44.08,0,0,18.24,0,6.85,0,5.43,0,1.26,0,0,0,0,0,4.53,0,6.59,0,4.51,0,0,0,0,0,0,0,0,0,0,0
1.7,9.7,33.5,5.72,0,0,7.6,0.39,9.41,0,0,19.91,0,0,0,0,0,0,0,5.73,0,8.04,0,0,0,0,0,0,0,0,0,0,0
1.75,0,43.28,0,12.46,0,0,8.4,0,0,0,21.6,0,0,0,0,0,0,0,7.71,0,2.77,0,0,0,0,0,0,0,3.78,0,0,0
1.79,2.24,51.02,0,0,0,0.88,7.66,0,0,0,8.76,0,0,0,0,0,1.49,0.09,12.18,0,5.2,0,0,0,6.77,0,0,0,0,3.71,0,0
1.7,0,45.4,0,0,0,6.87,0.35,0,3.36,0,34.95,0,0,0,0,0,0,0,4.85,0,2.88,0,0,0,0,0,0,0,0,0,0,1.34
1.69,5.84,39.87,0,0,0,0,2.35,0,5.11,0,35.7,0,0,0,0,0,1.86,0.14,9.13,0,0,0,0,0,0,0,0,0,0,0,0,0
1.71,8.46,50.82,0,0,0,0,3.4,0,0,0,24.98,0,0,0,0,0.26,0,0,12.08,0,0,0,0,0,0,0,0,0,0,0,0,0
1.72,8.68,46.91,0,0,0,0,3.84,0,0,0,27.05,0,0,0,0,0.42,0,0,13.1,0,0,0,0,0,0,0,0,0,0,0,0,0
1.73,5.78,42.19,0,0,0,0,8.3,0,0,0,30.61,0,0,0,0,0,3.69,0.14,9.29,0,0,0,0,0,0,0,0,0,0,0,0,0
1.5,76.54,13.03,0,0,0,0,0,8.18,1.66,0,0,0,0,0.46,0,0,0,0.09,0,0,0,0,0.04,0,0,0,0,0,0,0,0,0
1.53,71.67,4.08,0,0,0,4.16,0,6.94,8.91,0,0,3.81,0,0,0,0,0,0.05,0,0,0,0,0.26,0,0,0.12,0,0,0,0,0,0
1.65,0,57.05,0,0,23.61,0,0.3,2.71,4.68,0,1.08,0,0,0,0,0,0,0.3,5.69,0,0,0,0,0,3.58,0,0,0,0,1,0,0
1.69,0,57.15,0,14.31,0,0,1.93,3.72,2.45,0,2.83,0,0,0,0,0,0,0,6.73,0,7.95,0,0,0,0,0,0,0,0,0,0,2.93
1.69,3.5,61.65,0,0,0,0,8.1,0,0,0,12.67,0,0,0,0,0.11,0,0,9.36,0,4.61,0,0,0,0,0,0,0,0,0,0,0
1.7,2.61,60.42,0.51,0,0,0,3.14,0,0,0,20.14,0,0,0,0,0,0,0.11,13.07,0,0,0,0,0,0,0,0,0,0,0,0,0
1.66,61.33,0,0,0,0,1.69,4.57,4.4,4.71,0,0,0,0,0,0,0,0,0.05,0,0,0,0,20.5,0,2.49,0,0,0,0.26,0,0,0
1.65,53.88,0,0,0,0,1.23,5.64,11.97,5.37,0,0,0,0,0,0,0,0,0.05,0,0,0,0,19.84,0,1.64,0,0,0,0.38,0,0,0
1.65,57.32,0,0,0,0,2.06,2.35,8.51,6.72,0,0.43,0,0,0,0,0,0,0.05,0,0,0,0,19.8,0,2.28,0,0,0,0.48,0,0,0
1.67,59.15,0,0,0,0,1.11,5.72,1.98,6.53,0,0,1.32,0,0,0,0,0,0,0,0,0,0,21.56,0,2.5,0,0,0,0.13,0,0,0
1.63,62.33,0,0,0.86,0,2.26,1.16,5.93,7.36,0,0,0,0,0,0,0,0,0.05,0,0,0,0,18.23,0,1.69,0,0,0,0.13,0,0,0
1.63,59.75,0,0,0,0,1.4,2.4,0,14.33,0,0,0,0,0,0,0,0,0.05,0,0,0,0,19.78,0,1.75,0,0,0,0.54,0,0,0
1.64,59.39,0,0,0,0,0,3.48,4.81,7.36,0,0,3.34,0,0,0,0,0,0.05,0,0,0,0,18.65,0,2.53,0,0,0,0.39,0,0,0
1.93,0,11.61,0,0,0,8.43,0,0,12.01,0,0,0,0,0,0,0,0,0.11,0,0,0,0,12.14,0,0,0,0,23.23,32.47,0,0,0
1.88,0,6.12,0,0,0,14.81,0,0,13.56,0,0,0,0,0,0,0,0,0,0,0,0,0,23.1,0,0,0,0,23.4,19.01,0,0,0
1.89,0,11.03,0,0,0,0,0,0,16.3,0,0,0,0,0,0,0,0,0,0,0,0,0,15.38,0,0,0,0,27.48,29.81,0,0,0
1.9,0,6.49,0,0,0,7.86,15.12,0,3.2,0,0,0,0,0,0,0,0,0,0,0,0,1.29,11.31,0,0,0,0,27.48,27.25,0,0,0
1.62,44.3,23.17,2.07,0,0.47,26.5,1.48,0,0,0,1.52,0,0,0,0,0,0,0.06,0,0,0,0,0,0,0.43,0,0,0,0,0,0,0
1.62,44.71,15.41,3.75,5.36,0,23,5.01,0.27,0.26,0,1.02,0,0,0,0,0,0,0.06,0,0,0,0,0,0,1.15,0,0,0,0,0,0,0
2.18,0,0,0,0,5,10,15,0,5,0,15,10,0,0,0,0,0,0,0,0,0,40,0,0,0,0,0,0,0,0,0,0
2.23,0,0,0,0,10,15,20,0,0,0,10,0,0,0,0,0,0,0,0,0,0,45,0,0,0,0,0,0,0,0,0,0
2.29,0,0,0,0,5,10,20,5,0,0,10,0,0,0,0,0,0,0,0,0,0,50,0,0,0,0,0,0,0,0,0,0
2.36,0,0,0,0,10,10,10,0,10,0,5,0,0,0,0,0,0,0,0,0,0,55,0,0,0,0,0,0,0,0,0,0
2.41,0,0,0,0,5,5,7,0,0,0,18,0,0,0,0,0,0,0,0,0,0,65,0,0,0,0,0,0,0,0,0,0
1.75,7.25,6.41,0,0,0,0,3.64,28.98,4.62,0,4.01,0,0,0,0,0,0,0,0,0,0,0,12.54,0,0,0,0,18.71,13.84,0,0,0
1.75,8.23,1.78,0,0,0,0,3.76,33.57,2.39,0,0,0,0,0,0,0,0,0.08,0,0,0,0,12.95,0,0,0,0,22.18,15.06,0,0,0
1.76,8.27,8.88,0,0,5.91,0,11.09,13.36,8.21,0,0,0,0,0,0,0,0,0,0,0,0,0,9.95,0,0,0,0,18.21,16.12,0,0,0
1.78,5.81,9.35,0,4.33,0,0,3.89,17.82,8.64,0,0,0,0,0,0,0,0,0,0,0,0,0,13.39,0,0,0,0,19.17,16.1,0,1.5,0
1.83,0,5.17,0,0,0,11.1,13.9,12.73,2.2,0,0,0,0,0,0,0.14,0,0,0,0,0,0,6.24,0,0,0,0,23.21,19.94,0,5.37,0
1.83,22.8,0,0,0,0,0.6,0,14.73,5.82,0,0,7.05,0,0,0,0,0,0,0,0,0,0,40.01,0,0,0,0,0,5.84,0,3.15,0
1.82,40.04,0,0,0,0,0.63,0,23.29,3.07,0,0,0,0,0,0,0,0,0,0,0,0,0,18.07,0,0,0,0,0,14.48,0,0.42,0
1.78,41.37,0,0,0,0,1.47,0,14.58,9.6,0,0,0,0,0,0,0,0,0,0,0,0,0,22.63,0,0,0,0,0,9.18,0,1.17,0
1.74,41.75,0,0,0,0,0.05,0,5.13,17.76,0,2.06,1.61,0,0,0,0,0,0.03,0,0,0,0,26.17,0,0,0,0,0,4.72,0,0.72,0
1.74,49.32,0,0,0,0,1.19,0,7.36,14.52,0,0,0,0,0,0,0,0,0,0,0,0,0,17.12,0,0,0,0,0,10.29,0,0.2,0
1.51,60,0,0,10,0,0,0,30,0,0,0,0,0,0,0,0,0,0,0,0,0,0,0,0,0,0,0,0,0,0,0,0
1.53,60,0,0,0,10,0,0,30,0,0,0,0,0,0,0,0,0,0,0,0,0,0,0,0,0,0,0,0,0,0,0,0
1.51,60,0,0,10,0,0,0,0,30,0,0,0,0,0,0,0,0,0,0,0,0,0,0,0,0,0,0,0,0,0,0,0
1.51,65,0,0,0,5,0,0,30,0,0,0,0,0,0,0,0,0,0,0,0,0,0,0,0,0,0,0,0,0,0,0,0
1.5,65,0,0,5,0,0,0,0,30,0,0,0,0,0,0,0,0,0,0,0,0,0,0,0,0,0,0,0,0,0,0,0
1.53,69.79,0,0,0,0,0,0,25.03,0,0,0,0,0,0,0,0,0,0,0,0,0,0,0,0,5.18,0,0,0,0,0,0,0
1.55,70.18,0,0,0,0,0,0,21.26,0,0,0,0,0,0,0,0,0,0,0,0,0,0,0,0,8.56,0,0,0,0,0,0,0
1.57,61.8,0,0,0,0,0,0,27.24,0,0,0,0,0,0,0,0,0,0,0,0,0,0,0,0,10.96,0,0,0,0,0,0,0
1.56,66.94,0,0,0,11.39,0,0,15.45,0,0,0,0,0,0,0,0,0,0,0,0,0,0,0,0,6.22,0,0,0,0,0,0,0
1.51,72.41,0,0,0,0,0,0,25.07,0,0,0,0,0,0,0,0,0,0,0,0,0,0,0,0,2.52,0,0,0,0,0,0,0
1.57,74.81,0,0,0,0,0,0,11.16,0,0,0,0,0,0,0,0,0,0,0,0,0,0,0,0,14.03,0,0,0,0,0,0,0
1.68,10.19,42.51,0,0,18.2,0,6.83,0,5.42,0,1.25,0,0,0,0,0,4.52,0,6.58,0,4.5,0,0,0,0,0,0,0,0,0,0,0
1.69,9.95,36.05,0,0,0,0,2.33,0,5.08,0,35.49,0,0,0,0,0.2,1.76,0,9.14,0,0,0,0,0,0,0,0,0,0,0,0,0
1.7,13.34,37.13,0,0,0,7.36,0.38,9.11,0,0,19.28,0,0,0,0,0,0,0.39,5.54,0,7.47,0,0,0,0,0,0,0,0,0,0,0
1.76,16.63,35.97,0,0,0,0,6.19,0,0,0,17.73,0,0,0,0,0.06,0,0,7.5,0,8.88,0,0,0,4.6,0,0,0,0,0,0,2.44
1.76,26.2,24.92,0,0,2.05,0,5.38,0,0,0,20.19,0,0,0,0,0,0,0.12,8.68,0,7.8,0,0,0,4.66,0,0,0,0,0,0,0
1.77,23.2,29.35,0,0,0,0,7.24,0,0,0,15.95,0,0,0,0,0.12,0.48,0,8.85,0,7.66,0,0,0,5.66,0,0,0,0,0,0,1.49
1.77,13.89,33.06,0,0,0,0.7,1.6,0.19,0,0,30.77,0,0,0,0,0,0,0.12,6.44,0,9.84,0,0,0,3.39,0,0,0,0,0,0,0
1.85,52.7,0,0,0,0,0,0,1.9,1.3,0,0,0,43.9,0,0,0,0,0.2,0,0,0,0,0,0,0,0,0,0,0,0,0,0
1.58,56.03,0,1.69,0,0,0,0,20.89,13.75,0,0,0,0,0,0,0,0,0.15,0,0,0,4.45,0,0,0,0,0,3.04,0,0,0,0
1.55,63.75,0,1.57,0,0,0,0,19.32,8.47,0,0,0,0,0,0,0,0,0.14,0,0,0,2.91,0,0,0,0,0,2.81,0,0,1.03,0
1.54,57.32,0,1.47,0,0,0,0,33.22,0,0,0,0,0,0,0,0.38,0,0,0,0,0,2.33,0,0,0,0,0,5.28,0,0,0,0
1.53,0,0,0,0,0,15,0,0,15,0,0,0,0,0,0,0,0,0,1.5,1.5,0,0,0,0,0,0,0,67,0,0,0,0
1.55,0,0,12,0,0,15,0,0,15,0,0,0,0,0,0,0,0,0,1.5,1.5,0,0,0,0,0,0,0,55,0,0,0,0
1.54,0,0,12,0,0,11,0,0,11,0,0,0,0,0,0,0,0,0,1.5,1.5,0,0,0,0,0,0,0,63,0,0,0,0
1.52,0,0,8,15,0,0,0,0,15,0,0,0,0,0,0,0,0,0,1.5,1.5,0,0,0,0,0,0,0,59,0,0,0,0
1.54,0,0,4,15,0,0,15,0,0,0,0,0,0,0,0,0,0,0,1.5,1.5,0,0,0,0,0,0,0,63,0,0,0,0
1.54,6,0,8,0,0,15,0,0,15,0,0,0,0,0,0,0,0,0,1.5,1.5,0,0,0,0,0,0,0,53,0,0,0,0
1.55,0,12,8,0,0,15,0,0,15,0,0,0,0,0,0,0,0,0,1.5,1.5,0,0,0,0,0,0,0,47,0,0,0,0
1.53,16,0,0,0,0,15,0,0,15,0,0,0,0,0,0,0,0,0,1.5,1.5,0,0,0,0,0,0,0,51,0,0,0,0
1.52,0,0,12,15,0,0,0,0,15,0,0,0,0,0,0,0,0,0,1.5,1.5,0,0,0,0,0,0,0,55,0,0,0,0
1.56,75.54,0,0,0,0,0,0,17.44,0,0,0,0,0,0,0,0,0,0,0,0,0,0,0,0,7.02,0,0,0,0,0,0,0
1.74,0,0,0,0,0,0,0,0,39.92,0,0,0,0,0,39.92,0,0,0,0,0.2,0,0,0,0,0,0,0,0,0,19.96,0,0
1.67,0,0,35.82,0,63.68,0,0,0,0,0,0,0,0,0,0,0,0,0,0,0.5,0,0,0,0,0,0,0,0,0,0,0,0
2.1,0,0,0,0,0,17,0,0,0,0,0,0,0,0,0,0,0,0,0,1,0,0,0,0,0,0,82,0,0,0,0,0
1.5,70,0,0,10,0,0,0,20,0,0,0,0,0,0,0,0,0,0,0,0,0,0,0,0,0,0,0,0,0,0,0,0
1.51,65,0,0,10,0,0,0,25,0,0,0,0,0,0,0,0,0,0,0,0,0,0,0,0,0,0,0,0,0,0,0,0
1.51,65,0,0,15,0,0,0,20,0,0,0,0,0,0,0,0,0,0,0,0,0,0,0,0,0,0,0,0,0,0,0,0
1.51,60,0,0,5,0,0,0,35,0,0,0,0,0,0,0,0,0,0,0,0,0,0,0,0,0,0,0,0,0,0,0,0
1.51,60,0,0,15,0,0,0,25,0,0,0,0,0,0,0,0,0,0,0,0,0,0,0,0,0,0,0,0,0,0,0,0
1.52,60,0,0,20,0,0,0,20,0,0,0,0,0,0,0,0,0,0,0,0,0,0,0,0,0,0,0,0,0,0,0,0
1.57,72.99,2.27,0,0,2.82,0,0,4.46,7.55,0,0,0,9.91,0,0,0,0,0,0,0,0,0,0,0,0,0,0,0,0,0,0,0
1.56,69.24,2.07,0.71,0,9.79,0.47,0,4.66,7.59,0,0,0,5.47,0,0,0,0,0,0,0,0,0,0,0,0,0,0,0,0,0,0,0
1.49,74.92,13.72,1.52,0.15,0,0,2.28,4.9,0.53,0,1.98,0,0,0,0,0,0,0,0,0,0,0,0,0,0,0,0,0,0,0,0,0
1.51,73.09,2.37,0.96,0.15,5.89,0,0,15.89,0.52,0,1.13,0,0,0,0,0,0,0,0,0,0,0,0,0,0,0,0,0,0,0,0,0
1.47,78.49,14.26,1.22,0,0.22,0,0,5.41,0.4,0,0,0,0,0,0,0,0,0,0,0,0,0,0,0,0,0,0,0,0,0,0,0
1.52,72.12,12.65,0,0,0,0.46,0,8.71,5.73,0,0,0,0,0,0,0.33,0,0,0,0,0,0,0,0,0,0,0,0,0,0,0,0
1.52,74.16,9.38,0,0,0,1.18,0,9.18,5.77,0,0,0,0,0,0,0.33,0,0,0,0,0,0,0,0,0,0,0,0,0,0,0,0
1.51,79.14,2.7,0,0,0,2.81,0,6.3,8.07,0,0,0,0.84,0,0,0.14,0,0,0,0,0,0,0,0,0,0,0,0,0,0,0,0
1.57,63.23,4.8,0.78,0,0,15.06,0,1.29,6.34,0,8.42,0,0,0,0,0.08,0,0,0,0,0,0,0,0,0,0,0,0,0,0,0,0
1.54,72.11,3.13,0,0,0,9.01,0,3.52,7.72,0,4.29,0,0,0,0,0.22,0,0,0,0,0,0,0,0,0,0,0,0,0,0,0,0
1.61,57.53,7.08,2.12,0,0,23.79,0,0,0,0,9.03,0,0.19,0,0,0.26,0,0,0,0,0,0,0,0,0,0,0,0,0,0,0,0
1.59,54.83,18.22,4.17,0,0,22.26,0,0,0,0,0,0,0,0,0,0.43,0,0.09,0,0,0,0,0,0,0,0,0,0,0,0,0,0
1.64,45.15,19.49,0.89,0,1.61,28.84,0,0,0,0,2,0,0,0,0,0.23,0,0.09,0,0,0,0,1.7,0,0,0,0,0,0,0,0,0
1.56,65.58,10.03,1.9,0,0,14.67,0,1.88,4.12,0,1.62,0,0,0,0,0.2,0,0,0,0,0,0,0,0,0,0,0,0,0,0,0,0
1.62,50.87,8.51,0.78,0,8.56,15.71,0,1.94,6.46,0,1.47,0,0,0,0,0.69,0,0,0,0,0,0,5.01,0,0,0,0,0,0,0,0,0
1.54,73.57,2.58,0,0,2.56,0,0,6.96,9.16,0,0,0,5.02,0,0,0.15,0,0,0,0,0,0,0,0,0,0,0,0,0,0,0,0
1.53,74.55,0,1.12,0,0,0,0,17.22,0,0,2.89,0,3.88,0,0,0.34,0,0,0,0,0,0,0,0,0,0,0,0,0,0,0,0
1.58,76.18,0,0,0,0,0,0,3.38,7.02,0,0,0,13.08,0,0,0.34,0,0,0,0,0,0,0,0,0,0,0,0,0,0,0,0
1.62,70.63,0,0,0,0,0,0,5.39,4.93,0,0,0,18.77,0,0,0.28,0,0,0,0,0,0,0,0,0,0,0,0,0,0,0,0
1.66,67.82,1.01,0,0,0,0.98,0,2.11,5.01,0,0,0,22.85,0,0,0.15,0,0.07,0,0,0,0,0,0,0,0,0,0,0,0,0,0
1.79,56.85,0,2.87,0,0,0,0,0.94,0,0,0,0,33.18,0,0,0.3,0,0,0,0,0,0,5.86,0,0,0,0,0,0,0,0,0
1.78,41.64,0,0,0,2.79,6.12,0,12.61,4.15,0,0,0,0,0,0,0,0,0,0,0,0,0,29.36,0,1.27,0,0,0,2.06,0,0,0
1.59,63.48,1.17,0.8,0,0,13.16,0,2.5,4.86,0,11.04,0,2.78,0,0,0.21,0,0,0,0,0,0,0,0,0,0,0,0,0,0,0,0
1.61,65.2,1.24,0,0,0,8.87,0,0.7,6.67,0,8.46,0,8.68,0,0,0.18,0,0,0,0,0,0,0,0,0,0,0,0,0,0,0,0
1.59,67.33,1.2,0,0,0,11.13,0,0.67,5.57,0,8.59,0,5.3,0,0,0.21,0,0,0,0,0,0,0,0,0,0,0,0,0,0,0,0
1.67,45.82,11.78,0.26,0,6.35,24,0,0,0,0,5.81,0,1.83,0,0,0.13,0,0,0,0,0,0,4.02,0,0,0,0,0,0,0,0,0
1.67,45.16,11.92,0.53,0,6.05,25.38,0,0,0,0,5.7,0,1.16,0,0,0.18,0,0.12,0,0,0,0,3.8,0,0,0,0,0,0,0,0,0
1.67,51.52,5.73,0.44,0,8.86,14.93,0,1.57,1.79,0,5.01,0,7.15,0,0,0.13,0,0.09,0,0,0,0,2.78,0,0,0,0,0,0,0,0,0
1.7,37.33,14.24,1.77,0,11.25,19.86,0,0.44,0,0,3.76,0,4.44,0,0,0.14,0,0.12,0,0,0,0,6.65,0,0,0,0,0,0,0,0,0
1.72,40.18,15.43,1.5,0,0,19.55,0,0,0,0,7.41,0,6.51,0,0,0.31,0,0.14,0,0,0,0,8.97,0,0,0,0,0,0,0,0,0
1.72,49.62,0,0,0,0,11.94,7.86,0,0,0,8.65,6.8,0,0,0,0,0,0,0,0,0,0,12.25,0,2.54,0,0,0,0,0,0.34,0
