Repository: you0514w/youyou

File: liquidus temperature.csv (part 7 of 18)
Liquidus Temperature ( C ),SiO2,B2O3,Al2O3,MgO,CaO,BaO,Li2O,Na2O,K2O,ZnO,SrO,PbO,Fe2O3,As2O3,Y2O3,Sb2O3,La2O3,Gd2O3,Bi2O3,TiO2,ZrO2,CeO2,SnO2,P2O5,Nb2O5,Ta2O5
900,18.5,36.61,8.34,0,0,0,17.5,4.22,2.78,12.05,0,0,0,0,0,0,0,0,0,0,0,0,0,0,0,0
890,29.44,16.21,7.78,0,0,0,26.54,3.94,0,13.49,0,0,0,0,0,0.31,0,0,0,2.29,0,0,0,0,0,0
880,38.52,13.85,10.72,0,0,0,19.37,2.07,2.05,11.85,0,0,0,0,0,0,0,0,0,0,1.57,0,0,0,0,0
860,28.7,22.86,9.76,0,0,0,19.98,2.14,2.11,13.85,0,0,0,0,0,0,0,0,0,0,0,0,0,0,0,0.6
880,29.09,25.11,6.99,0,0,0,17.33,0,0,21.48,0,0,0,0,0,0,0,0,0,0,0,0,0,0,0,0
900,27.96,27.99,3.95,0,0,0,17.99,0,0,20.64,0,0,0,0,0,0,0,0,0,0,0,0,0,0,1.01,0.46
950,24.35,33.62,4.3,0,0,3.34,9.79,0,0,17.98,5.65,0,0,0,0.97,0,0,0,0,0,0,0,0,0,0,0
880,14,33.24,5.5,0,0,0,14.08,0,0,32.73,0,0,0,0,0,0,0,0,0.45,0,0,0,0,0,0,0
900,29.34,23.38,0,0,0,0,20.42,0,2.16,22.49,0,0,0,0,0,0.23,1.04,0.94,0,0,0,0,0,0,0,0
1070,68.14,9.8,10.04,0,6.08,0.89,0,0,0,0.84,3.95,0,0,0,0,0.21,0,0,0,0,0,0,0.05,0,0,0
1100,69.32,9.5,10.38,0,9.43,0.43,0,0,0,0,0.64,0,0,0.23,0,0.07,0,0,0,0,0,0,0,0,0,0
875,37.93,7.35,13.69,0,0,0,0,0,0,0,0,0,0,0,0,0,0,0,0,0,0,0,0,41.03,0,0
1110,50.01,0,12.52,0,0,0,0,0,0,0,0,0,0,0,0,0,0,0,0,0,0,0,0,37.47,0,0
1460,70,0,18,0,0,0,0,0,0,0,0,0,0,0,12,0,0,0,0,0,0,0,0,0,0,0
1430,70,0,18,0,0,0,0,0,0,0,0,0,0,0,11,0,1,0,0,0,0,0,0,0,0,0
1340,70,0,18,0,0,0,0,0,0,0,0,0,0,0,9,0,3,0,0,0,0,0,0,0,0,0
1270,69.93,0,18.07,0,0,0,0,0,0,0,0,0,0,0,6,0,6,0,0,0,0,0,0,0,0,0
1275,69.99,0,18,0,0,0,0,0,0,0,0,0,0,0,3,0,9.01,0,0,0,0,0,0,0,0,0
1290,70,0,18,0,0,0,0,0,0,0,0,0,0,0,1,0,11,0,0,0,0,0,0,0,0,0
1210,70,0,18,0,0,0,0,0,0,0,0,0,0,0,0,0,12,0,0,0,0,0,0,0,0,0
1475,82,0,13.5,0,0,0,0,0,0,0,0,0,0,0,0,0,4.5,0,0,0,0,0,0,0,0,0
1230,70,0,17.51,0,0,0,0,0,0,0,0,0,0,0,0,0,12.49,0,0,0,0,0,0,0,0,0
1285,71.01,0,18,0,0,0,0,0,0,0,0,0,0,0,0,0,10.99,0,0,0,0,0,0,0,0,0
1238,64.23,0,11.18,14.48,9.33,0,0,0.7,0,0,0,0,0.08,0,0,0,0,0,0,0,0,0,0,0,0,0
1272,64.61,0,12.08,17.21,5.32,0,0,0.7,0,0,0,0,0.08,0,0,0,0,0,0,0,0,0,0,0,0,0
1261,63.9,0,10.43,12.2,12.69,0,0,0.7,0,0,0,0,0.08,0,0,0,0,0,0,0,0,0,0,0,0,0
1242,65.96,0,9.97,10.19,12.4,0,0,0.75,0,0,0,0,0.15,0,0,0,0,0,0,0.58,0,0,0,0,0,0
1257,65.15,0,9.97,10.18,13.22,0,0,0.75,0,0,0,0,0.15,0,0,0,0,0,0,0.58,0,0,0,0,0,0
1289,63.81,0,11.11,10.26,13.32,0,0,0.76,0,0,0,0,0.15,0,0,0,0,0,0,0.59,0,0,0,0,0,0
860,28.59,22.77,9.72,0,0,0,19.9,2.13,2.1,13.8,0,0,0,0,0,0,0,0,0,0,0,0,0,0,0.99,0
1175,49.59,1.5,15.88,7.3,12.36,0.16,0,7.38,2.87,0,0,0,2.17,0,0,0,0,0,0,0.73,0,0,0,0.06,0,0
1149,17.02,26.9,0,0,0,0,9.03,0,0,23.54,0,0,0,0,9.53,0.02,10.77,0,0,0,2.45,0,0,0,0,0.74
1149,16.92,26.77,0,0,0,0,8.95,0,0,23.41,0,0,0,0,9.48,0.02,11.05,0,0,0,2.43,0,0,0,0,0.97
1145,16.43,27.47,0,0,0,0,10.43,0,0,22.73,0,0,0,0,9.2,0.02,10.42,0,0,0,2.36,0,0,0,0,0.94
1121,21.47,22.82,0,0,0,0,10.35,0,0,22.57,0,0,0,0,9.14,0.02,10.34,0,0,0,2.35,0,0,0,0,0.94
1122,21.1,22.44,0,0,0,0,11.88,0,0,22.19,0,0,0,0,8.98,0.02,10.16,0,0,0,2.31,0,0,0,0,0.92
1134,21.16,22.49,0,0,0,0,11.91,0,0,22.24,0,0,0,0,9,0.02,10.18,0,0,0,2.31,0,0,0,0,0.69
1147,21.01,22.35,0,0,0,0,11.83,0,0,22.1,0,0,0,0,10.29,0.02,9.19,0,0,0,2.3,0,0,0,0,0.91
1107,21.28,22.62,0,0,0,0,11.98,0,0,22.37,0,0,0,0,6.34,0.02,12.13,0,0,0,2.33,0,0,0,0,0.93
990,11,50.5,0,0,4.5,0,8,0,0,8.8,0,0,0,0,3.5,0,10,2.5,0,0,1.2,0,0,0,0,0
990,11,50.5,0,0,5,0,7.5,0,0,8.8,0,0,0,0,3.5,0,10,2.5,0,0,1.2,0,0,0,0,0
990,11,50,0,0,4,0,9,0,0,8.8,0,0,0,0,3,0,9.5,3.5,0,0,1.2,0,0,0,0,0
990,11.65,48.06,0,0,4.37,0,9.22,0,0,10,0,0,0,0,3.4,0,9.32,3.01,0,0,0.97,0,0,0,0,0
783,15.5,44,0,0,5,0,8,0,0,11,0,0,0,0,2,0,9.5,4,0,0,1,0,0,0,0,0
1020,15,44.5,0,0,5,0,8,0,0,11,0,0,0,0,2,0,8.5,5.8,0,0,0.2,0,0,0,0,0
1010,14.5,46,0,0,4.5,0,8,0,0,11,0,0,0,0,2,0,8.5,5.5,0,0,0,0,0,0,0,0
1010,13.86,46.03,0,0,5.45,0,7.92,0,0,10.89,0,0,0,0,1.98,0,8.42,5.45,0,0,0,0,0,0,0,0
763,7,51,0,2.5,0,0,4.5,0,0,12.5,0,0,0,0,1,0,10.5,7,0,0,4,0,0,0,0,0
1010,7,51,0,5,0,0,4.5,0,0,10,0,0,0,0,1,0,10.5,7,0,0,4,0,0,0,0,0
845,52.31,12.22,1.73,0,5.84,2.13,16.22,2.85,0,0,5.05,0,0,0,0,0.04,1.61,0,0,0,0,0,0,0,0,0
855,52.34,11.7,1.66,0,10.05,0.2,16.56,1.72,0,0,4.23,0,0,0,0,0,1.54,0,0,0,0,0,0,0,0,0
865,53.47,14.43,2.43,0,2.39,2.84,17.7,1.3,0,0,3.23,0,0,0,0,0.05,2.16,0,0,0,0,0,0,0,0,0
844,53.12,13.34,2.41,0,2.37,3.46,17.54,1.28,0,1.63,3.2,0,0,0,0,0.02,1.63,0,0,0,0,0,0,0,0,0
868,48.39,14.54,2.98,0,4.81,3.96,16.93,1.09,0,2.49,3.13,0,0,0,0,0.02,1.66,0,0,0,0,0,0,0,0,0
858,54,13.98,1.91,0,2.31,2.54,19.55,0.52,0,0.8,2.5,0,0,0,0,0.04,1.85,0,0,0,0,0,0,0,0,0
845,53.82,12.9,2.28,0,1.54,3.9,17.82,1.07,0,2.45,2.57,0,0,0,0,0.02,1.63,0,0,0,0,0,0,0,0,0
852,48.08,15.81,3.24,0,0.74,4.04,18.42,0,0,2.54,5.31,0,0,0,0,0.05,1.77,0,0,0,0,0,0,0,0,0
875,56.96,6.4,1.03,0,4.64,3.88,20.3,2,0,3.8,0,0,0,0,0,0,0.99,0,0,0,0,0,0,0,0,0
887,51.35,7.01,1.03,0,11.4,0,15.44,5.21,0,2.43,3.18,0,0,0,0,0,2.95,0,0,0,0,0,0,0,0,0
1040,67.91,1.91,7.18,0,1.85,4.34,0,2.74,3.22,0,7.92,0,0,0,0,0.13,0,0,0,0,2.7,0,0.1,0,0,0
1100,69.91,0,7.16,0,1.84,4.33,0,2.74,3.21,0,7.89,0,0,0,0,0.13,0,0,0,0,2.69,0,0.1,0,0,0
1110,70.74,0,7.24,0,0,5.06,0,2.77,3.25,0,7.99,0,0,0,0,0.13,0,0,0,0,2.72,0,0.1,0,0,0
1150,70.56,0,6.75,0,0,5.07,0,2.78,3.26,0,8.01,0,0,0,0,0.13,0,0,0,0,3.34,0,0.1,0,0,0
1089,70.14,0,6.71,0,0,5.04,0,3.96,3.24,0,7.96,0,0,0,0,0.13,0,0,0,0,2.72,0,0.1,0,0,0
1124,70.32,0,6.72,0,0,5.54,0,3.97,3.24,0,7.26,0,0,0,0,0.13,0,0,0,0,2.72,0,0.1,0,0,0
1068,70.47,0,6.74,0,0,6.04,0,3.98,3.25,0,6.56,0,0,0,0,0.13,0,0,0,0,2.73,0,0.1,0,0,0
1075,68.93,0,6.71,0,0,5.04,0,5.16,3.24,0,7.97,0,0,0,0,0.13,0,0,0,0,2.72,0,0.1,0,0,0
1085,70.08,0,7.17,0,1.84,4.82,0,2.74,3.22,0,7.2,0,0,0,0,0.13,0,0,0,0,2.7,0,0.1,0,0,0
1085,70.25,0,7.19,0,1.85,5.31,0,2.75,3.22,0,6.5,0,0,0,0,0.13,0,0,0,0,2.7,0,0.1,0,0,0
1035,70.8,2.2,5.6,0,0,6.6,0,0.4,5.8,0,6.6,0,0,0,0,0.1,0,0,0,0,1.8,0,0.1,0,0,0
1020,70.7,2.1,5.7,0,0,6.5,0,1.6,4.8,0,6.6,0,0,0,0,0.1,0,0,0,0,1.8,0,0.1,0,0,0
980,70.5,2.1,6.7,0,0,6.5,0,2.8,3.2,0,6.5,0,0,0,0,0.1,0,0,0,0,1.5,0,0.1,0,0,0
980,70.5,2.1,6,0,0,6.5,0,2.8,3.2,0,6.6,0,0,0,0,0.1,0,0,0,0,2.1,0,0.1,0,0,0
1110,69.3,0.5,7.6,0,3.3,5.3,0,0,4.3,0,9.3,0,0,0,0,0.1,0,0,0,0,0.2,0,0.1,0,0,0
1095,68.7,1.6,7.6,0,3.3,4.8,0,0,4.3,0,9.3,0,0,0,0,0.1,0,0,0,0,0.2,0,0.1,0,0,0
1125,69.5,0.5,6.9,0,3.3,5.8,0,0,4.3,0,9.3,0,0,0,0,0.1,0,0,0,0,0.2,0,0.1,0,0,0
1105,68.9,1.6,6.9,0,3.3,5.3,0,0,4.3,0,9.3,0,0,0,0,0.1,0,0,0,0,0.2,0,0.1,0,0,0
1000,68.71,2.17,6.81,0,0,6.6,0,2.8,3.29,0,6.63,0,0,0,0,0.13,0,0,0,0,2.76,0,0.1,0,0,0
950,70.33,2.14,5.99,0,0,6.03,0,2.77,3.24,0,6.55,0,0,0,0,0.13,0,0,0,0,2.72,0,0.1,0,0,0
980,70.32,2.14,6.73,0,0,6.51,0,2.77,3.24,0,6.55,0,0,0,0,0.13,0,0,0,0,1.51,0,0.1,0,0,0
980,70.42,2.14,6,0,0,6.52,0,2.77,3.25,0,6.55,0,0,0,0,0.13,0,0,0,0,2.12,0,0.1,0,0,0
1171,61.82,0.62,7.88,4.76,24.26,0,0,0.4,0.26,0,0,0,0,0,0,0,0,0,0,0,0,0,0,0,0,0
1184,62.62,0.88,7.39,3.99,24.46,0,0,0.4,0.26,0,0,0,0,0,0,0,0,0,0,0,0,0,0,0,0,0
1175,62.73,1.33,7.41,3.69,24.18,0,0,0.4,0.26,0,0,0,0,0,0,0,0,0,0,0,0,0,0,0,0,0
1163,62.17,0.89,7.61,3.7,24.35,0,0,0.4,0.26,0,0,0,0,0,0,0,0,0,0,0.62,0,0,0,0,0,0
1182,61.95,0.44,7.7,4.6,24.26,0,0,0.4,0.26,0,0,0,0,0,0,0,0,0,0,0.39,0,0,0,0,0,0
1110,67.63,3.98,12.15,5.28,5.28,5.28,0,0,0,0,0,0,0,0.4,0,0,0,0,0,0,0,0,0,0,0,0
1120,68.76,4.96,11.76,3.02,5.57,5,0,0,0,0,0.68,0,0,0.25,0,0,0,0,0,0,0,0,0,0,0,0
1125,67.43,3.93,11.75,5.48,5.48,3.64,0,0,0,0,1.89,0,0,0.4,0,0,0,0,0,0,0,0,0,0,0,0
1130,68.9,3.82,12.02,4.15,5.78,4.29,0,0,0,0,1.04,0,0,0,0,0,0,0,0,0,0,0,0,0,0,0
1130,67.95,3.94,12.03,5.23,5.23,5.23,0,0,0,0,0,0,0,0.39,0,0,0,0,0,0,0,0,0,0,0,0
1135,69.81,4,11.89,2.7,5.81,4.9,0,0,0,0,0.89,0,0,0,0,0,0,0,0,0,0,0,0,0,0,0
1135,69.59,3.94,11.99,3.05,5.78,4.72,0,0,0,0,0.93,0,0,0,0,0,0,0,0,0,0,0,0,0,0,0
1244,71.92,0,5.05,2.07,3.47,0.14,0,0.34,7.02,0,5.17,0,0,0,0,0.05,0,0,0,0,4.52,0,0,0.25,0,0
1226,77.19,0,7.25,0,0,0,0,5.31,6.85,0,2.98,0,0,0,0,0,0,0,0,0,0,0,0.09,0.33,0,0
1265,84.11,0,3.14,0,0,0.96,0,0,9.48,0,1.99,0,0,0,0,0.05,0,0,0,0,0.27,0,0,0,0,0
1094,68.51,0,4.59,6.23,3.99,1.15,0,0.77,8.27,0,4.39,0,0,0,0,0.02,0,0,0,0,1.93,0,0.05,0.1,0,0
1210,61.72,0,9.46,11.96,15.13,0,0.98,0.36,0.23,0,0,0,0.07,0,0,0,0,0,0,0.09,0,0,0,0,0,0
1210,61.42,0,9.49,12.68,14.64,0,1.02,0.36,0.23,0,0,0,0.07,0,0,0,0,0,0,0.09,0,0,0,0,0,0
1210,62.25,0,8.98,11.92,15.08,0,1.02,0.36,0.23,0,0,0,0.07,0,0,0,0,0,0,0.09,0,0,0,0,0,0
1210,62.02,0,8.8,11.89,15.02,0,1.52,0.36,0.23,0,0,0,0.07,0,0,0,0,0,0,0.09,0,0,0,0,0,0
1210,62.23,0,9.18,11.62,14.69,0,1.53,0.36,0.23,0,0,0,0.07,0,0,0,0,0,0,0.09,0,0,0,0,0,0
1220,60.46,0,9.56,13.3,16.17,0,0,0.2,0.12,0,0,0,0.09,0,0,0,0,0,0,0.1,0,0,0,0,0,0
1210,61.49,0,9.16,10.6,16.34,0,1.23,0.35,0.22,0,0,0,0.12,0,0,0,0,0,0,0.49,0,0,0,0,0,0
915,64.75,4.21,2.03,4.54,7.72,0,0,15.94,0.77,0,0,0,0.04,0,0,0,0,0,0,0,0,0,0,0,0,0
890,65.92,3.92,1.25,3.61,8.76,0,0,16.05,0.45,0,0,0,0.04,0,0,0,0,0,0,0,0,0,0,0,0,0
1080,56.38,6.98,9.09,0.63,26.21,0,0,0.56,0.07,0,0,0,0.08,0,0,0,0,0,0,0,0,0,0,0,0,0
1018,70.94,0,0.58,5.6,9.32,0,0,13.03,0.38,0,0,0,0.15,0,0,0,0,0,0,0,0,0,0,0,0,0
1166,60.28,0,7.03,3.1,24.13,0,0,1.01,0,2.22,0,0,0.04,0,0,0,0,0,0,2.19,0,0,0,0,0,0
1185,69.61,4.34,2.37,4.5,10.78,0,0,8.29,0,0,0,0,0.11,0,0,0,0,0,0,0,0,0,0,0,0,0
1173,60.94,0,7.43,3.9,25.88,0,0,0.9,0,0,0,0,0.1,0,0,0,0,0,0,0.85,0,0,0,0,0,0
1180,61.75,0,7.87,4.77,24.39,0,0,0.63,0.09,0,0,0,0.08,0,0,0,0,0,0,0.42,0,0,0,0,0,0
1063,68.98,0,0.58,5.59,11.31,0,0,13.01,0.38,0,0,0,0.15,0,0,0,0,0,0,0,0,0,0,0,0,0
1123,65.56,0,0.58,5.58,14.77,0,0,12.98,0.38,0,0,0,0.15,0,0,0,0,0,0,0,0,0,0,0,0,0
1173,62.17,0,0.58,5.56,18.21,0,0,12.95,0.38,0,0,0,0.15,0,0,0,0,0,0,0,0,0,0,0,0,0
1130,65.29,4.33,2.36,4.49,15.15,0,0,8.27,0,0,0,0,0.11,0,0,0,0,0,0,0,0,0,0,0,0,0
1144,63.27,4.33,2.36,4.48,17.19,0,0,8.26,0,0,0,0,0.11,0,0,0,0,0,0,0,0,0,0,0,0,0
1146,59.51,0,8.06,3.88,25.75,0,1.85,0,0,0,0,0,0.1,0,0,0,0,0,0,0.85,0,0,0,0,0,0
1175,60.39,0,7.24,5.19,24.68,0,0,0.89,0,0.76,0,0,0.08,0,0,0,0,0,0,0.77,0,0,0,0,0,0
1161,59.95,0,7.76,5.18,24.62,0,0,0.89,0,0.75,0,0,0.08,0,0,0,0,0,0,0.77,0,0,0,0,0,0
944,53.54,4.3,0,0,0,0,17.8,5.24,0,17.69,0,0,0,0,0,0,0,0,0,0,0,0,0,1.23,0,0.2
944,53.38,4.29,0,0,0,0,17.75,5.22,0,17.64,0,0,0,0,0,0,0,0,0,0,0,0,0,1.22,0,0.5
940,53.11,4.27,0,0,0,0,17.66,5.2,0,17.55,0,0,0,0,0,0,0,0,0,0,0,0,0,1.22,0,0.99
940,52.84,4.25,0,0,0,0,17.58,5.17,0,17.47,0,0,0,0,0,0,0,0,0,0,0,0,0,1.21,0,1.48
938,52.58,4.23,0,0,0,0,17.49,5.15,0,17.38,0,0,0,0,0,0,0,0,0,0,0,0,0,1.21,0,1.96
938,52.09,4.18,0,0,0,0,17.32,5.1,0,17.21,0,0,0,0,0,0,0,0,0,0,0,0,0,1.19,0,2.91
932,51.58,4.14,0,0,0,0,17.15,5.05,0,17.05,0,0,0,0,0,0,0,0,0,0,0,0,0,1.18,0,3.85
933,51.09,4.1,0,0,0,0,16.99,5,0,16.89,0,0,0,0,0,0,0,0,0,0,0,0,0,1.17,0,4.76
933,50.37,4.05,0,0,0,0,16.75,4.93,0,16.65,0,0,0,0,0,0,0,0,0,0,0,0,0,1.15,0,6.1
985,49.66,3.99,0,0,0,0,16.52,4.86,0,16.42,0,0,0,0,0,0,0,0,0,0,0,0,0,1.14,0,7.41
1149,71.5,0,2.5,2.8,0,0,22.3,0,0,0,0,0,0,0,0,0,0,0,0,0,0,0,0,0.9,0,0
1083,71.5,0,2.5,2.1,0,0,22.3,0,0.7,0,0,0,0,0,0,0,0,0,0,0,0,0,0,0.9,0,0
1099,71.5,0,2.5,1.4,0,0,22.3,0,1.4,0,0,0,0,0,0,0,0,0,0,0,0,0,0,0.9,0,0
1038,71.5,0,2.5,0.7,0,0,22.3,0,2.1,0,0,0,0,0,0,0,0,0,0,0,0,0,0,0.9,0,0
1047,71.5,0,2.5,0,0,0,22.3,0,2.8,0,0,0,0,0,0,0,0,0,0,0,0,0,0,0.9,0,0
1280,50.2,0,0,0,30.6,0,0,19.2,0,0,0,0,0,0,0,0,0,0,0,0,0,0,0,0,0,0
1062,65.07,0,5.99,8.14,6.88,0,0,5.08,6.49,0,0.99,0,0,0,0,0,0,0,0,0,1.36,0,0,0,0,0
1081,71.84,0,5.06,3.4,8.04,0.04,0,3.69,2.77,0,1.13,0,0,0,0,0,0,0,0,0,4.03,0,0,0,0,0
1100,62.69,0,6.19,4.94,9.06,3.94,0,4.54,6.63,0,0,0,0,0,0,0,0,0,0,0,2.01,0,0,0,0,0
1070,65.56,7.8,9.99,0,13.32,3.1,0,0,0,0,0,0,0,0,0,0.23,0,0,0,0,0,0,0,0,0,0
1055,65.98,8.14,10.42,0,8.21,4.62,0,0,0,0,2.39,0,0,0,0,0.24,0,0,0,0,0,0,0,0,0,0
1055,65.77,8.11,10.38,0,8.18,3.91,0,0,0,0,3.41,0,0,0,0,0.24,0,0,0,0,0,0,0,0,0,0
1045,65.42,8.07,10.33,0,10.01,4.58,0,0,0,0,1.35,0,0,0,0,0.24,0,0,0,0,0,0,0,0,0,0
1060,64.99,8.01,10.26,0,9.95,3.18,0,0,0,0,3.37,0,0,0,0,0.24,0,0,0,0,0,0,0,0,0,0
1060,63.83,8.01,10.94,0,12.43,4.55,0,0,0,0,0,0,0,0,0,0.24,0,0,0,0,0,0,0,0,0,0
1040,63.62,8.99,10.23,0,12.39,4.53,0,0,0,0,0,0,0,0,0,0.24,0,0,0,0,0,0,0,0,0,0
1020,63.2,9.01,10.59,0,12.42,4.54,0,0,0,0,0,0,0,0,0,0.24,0,0,0,0,0,0,0,0,0,0
1020,62.76,9.03,10.28,0,12.46,4.56,0,0,0,0,0.67,0,0,0,0,0.24,0,0,0,0,0,0,0,0,0,0
1025,62.91,9.05,10.3,0,12.48,5.02,0,0,0,0,0,0,0,0,0,0.24,0,0,0,0,0,0,0,0,0,0
1080,66.71,9.12,10.03,0,8.94,0,0,0,0,0.82,3.87,0,0,0,0,0,0,0,0,0.42,0,0,0.09,0,0,0
1080,67.7,9.12,10.27,0,7.83,0,0,0,0,0,4.69,0,0,0,0.3,0,0,0,0,0,0,0,0.09,0,0,0
1110,66.6,9.47,10.03,0,9.24,0,0,0,0,0.33,3.9,0,0,0,0,0.23,0,0,0,0,0.11,0,0.09,0,0,0
1121,66.32,9.43,9.99,0,10.27,0,0,0,0,0,3.56,0,0,0,0,0.23,0,0,0,0,0.11,0,0.09,0,0,0
1090,65.77,9.9,10.07,0,9.27,0,0,0,0,0,4.56,0,0,0,0,0.23,0,0,0,0,0.11,0,0.09,0,0,0
1085,67.16,10.73,9.94,0,9.16,0,0,0,0,0,2.58,0,0,0,0,0.23,0,0,0,0,0.11,0,0.09,0,0,0
1077,66.76,10.76,9.64,0,9.18,0,0,0,0,0,3.23,0,0,0,0,0.23,0,0,0,0,0.11,0,0.09,0,0,0
1091,66,10.72,9.94,0,10.34,0,0,0,0,0,2.57,0,0,0,0,0.23,0,0,0,0,0.11,0,0.09,0,0,0
1100,67.28,10.23,9.64,0.49,9.41,0,0,0,0,0,2.86,0,0,0,0,0,0,0,0,0,0,0,0.09,0,0,0
1115,67.46,9,10,0,9.15,0,0,0,0,0.33,3.86,0,0,0,0,0,0,0,0,0,0.11,0,0.09,0,0,0
1125,67.18,8.96,9.96,0,10.18,0,0,0,0,0,3.52,0,0,0,0,0,0,0,0,0,0.11,0,0.09,0,0,0
1095,66.3,9.81,9.98,0,9.19,0,0,0,0,0,4.52,0,0,0,0,0,0,0,0,0,0.11,0,0.09,0,0,0
1090,67.67,10.64,9.86,0,9.08,0,0,0,0,0,2.55,0,0,0,0,0,0,0,0,0,0.11,0,0.09,0,0,0
1080,67.28,10.66,9.56,0,9.1,0,0,0,0,0,3.2,0,0,0,0,0,0,0,0,0,0.11,0,0.09,0,0,0
1095,66.52,10.63,9.85,0,10.25,0,0,0,0,0,2.55,0,0,0,0,0,0,0,0,0,0.11,0,0.09,0,0,0
1086,66.19,11.12,9.6,0.49,9.32,0,0,0,0,0,3.19,0,0,0,0,0,0,0,0,0,0,0,0.09,0,0,0
895,73.5,0,8.4,0,0,0,4.1,8.5,3.7,1.7,0,0,0,0,0,0.1,0,0,0,0,0,0,0,0,0,0
950,72,1.4,8.2,0,0,0,3.9,8.4,3.6,1.6,0,0,0,0,0,0.1,0,0,0,0,0.8,0,0,0,0,0
870,72.2,0,7.9,0,0,0,8.3,8,2,1.5,0,0,0,0,0,0.1,0,0,0,0,0,0,0,0,0,0
870,73.8,0,7.8,0,0,0,8.3,8,2,0,0,0,0,0,0,0.1,0,0,0,0,0,0,0,0,0,0
920,73.95,0,8.67,0,0,0,4.33,8.67,4.33,0,0,0,0,0,0,0,0,0,0,0,0,0,0.05,0,0,0
925,73.94,0,8.67,0,0,0,8.67,8.67,0,0,0,0,0,0,0,0,0,0,0,0,0,0,0.05,0,0,0
950,73.95,0,8.67,0,0,0,8.67,4.33,4.33,0,0,0,0,0,0,0,0,0,0,0,0,0,0.05,0,0,0
950,73.95,0,8.67,0,0,0,4.33,13,0,0,0,0,0,0,0,0,0,0,0,0,0,0,0.05,0,0,0
1015,73.95,0,8.67,0,0,0,4.33,4.33,8.67,0,0,0,0,0,0,0,0,0,0,0,0,0,0.05,0,0,0
800,79.82,0,5.71,0,0,0,3.57,7.14,3.57,0,0,0,0,0,0,0,0,0,0,0,0,0,0.19,0,0,0
1000,57.23,4.7,4.02,0,8.47,17.62,0,0,0,0,7.9,0,0,0,0,0.06,0,0,0,0,0,0,0,0,0,0
980,61.49,4.52,3.86,0,8.13,14.36,0,0,0,0,7.59,0,0,0,0,0.05,0,0,0,0,0,0,0,0,0,0
1180,56.47,4.64,7.92,0,8.36,14.75,0,0,0,0,7.8,0,0,0,0,0.06,0,0,0,0,0,0,0,0,0,0
950,55.44,10.26,3.89,0,8.21,14.49,0,0,0,0,7.66,0,0,0,0,0.05,0,0,0,0,0,0,0,0,0,0
1080,53.24,4.38,3.74,9.45,7.88,13.91,0,0,0,0,7.35,0,0,0,0,0.05,0,0,0,0,0,0,0,0,0,0
1150,54.7,4.5,3.84,0,15.07,14.29,0,0,0,0,7.55,0,0,0,0,0.05,0,0,0,0,0,0,0,0,0,0
1040,56.52,4.64,3.96,0,8.36,14.76,0,0,0,0,11.7,0,0,0,0,0.06,0,0,0,0,0,0,0,0,0,0
980,55.92,4.6,3.92,0,8.27,14.61,0,0,0,4.91,7.72,0,0,0,0,0.05,0,0,0,0,0,0,0,0,0,0
1010,56.86,4.67,3.99,0,8.41,14.86,0,0,0,0,7.85,0,0,0,0,0.06,0,0,0,0,3.3,0,0,0,0,0
980,55.16,4.54,1.55,5.88,8.16,16.99,0,0,0,0,7.62,0,0.05,0,0,0.05,0,0,0,0,0,0,0,0,0,0
1025,58.78,7.66,9.81,0,19.02,0,0,0,0,0,4.5,0,0,0,0,0.23,0,0,0,0,0,0,0,0,0,0
1105,63.3,7.81,9.99,0,12.11,0,0,0,0,0,6.56,0,0,0,0,0.23,0,0,0,0,0,0,0,0,0,0
1135,61.59,7.59,9.72,0,17.68,0,0,0,0,0,3.19,0,0,0,0,0.23,0,0,0,0,0,0,0,0,0,0
1232,55,0,7,10,8,0,10,0,0,0,0,0,0,0,2,0,0,0,0,5.5,2.5,0,0,0,0,0
1242,55,0,7,14,4,0,10,0,0,0,0,0,0,0,2,0,0,0,0,5.5,2.5,0,0,0,0,0
1247,55,0,7,18,0,0,10,0,0,0,0,0,0,0,2,0,0,0,0,5.5,2.5,0,0,0,0,0
1210,55,0,9,13,0,0,13,0,0,0,0,0,0,0,2,0,0,0,0,5,3,0,0,0,0,0
1243,54,0,5,20,0,0,10,0,0,0,0,0,0,0,2,0,0,0,0,7,2,0,0,0,0,0
1238,55,0,6,20,0,0,10,0,0,0,0,0,0,0,2,0,0,0,0,7,0,0,0,0,0,0
1204,55,0,7,18,0,0,10,0,0,0,0,0,0,0,3,0,0,0,0,7,0,0,0,0,0,0
1228,54.64,0,6.19,16.49,4.12,0,10.31,0,0,0,0,0,0,0,2.06,0,0,0,0,6.19,0,0,0,0,0,0
1244,53,0,6,16,0,0,10,0,0,4,0,0,0,0,3,0,0,0,0,6,2,0,0,0,0,0
1237,52,0,5,12,8,0,10,0,0,0,0,0,0,0,3,0,0,0,0,8,2,0,0,0,0,0
910,71.67,0,8.45,0,0,0,4.12,8.57,3.71,1.67,0,0,0,0,0,0.11,0,0,0,1.7,0,0,0,0,0,0
895,70.2,1.4,8.47,0,0,0,4.13,8.59,3.72,1.67,0,0,0,0,0,0.11,0,0,0,1.71,0,0,0,0,0,0
915,70.7,0,8.53,0,0,0,4.16,8.65,3.75,1.69,0,0,0,0,0,0.11,0,0,0,1.72,0,0,0,0.69,0,0
800,73.79,0,5.74,0,0,0,3.66,7.15,3.55,6,0,0,0,0,0,0.11,0,0,0,0,0,0,0,0,0,0
800,73.95,0,5.69,2.97,0,0,3.59,7.12,3.55,3.02,0,0,0,0,0,0.11,0,0,0,0,0,0,0,0,0,0
800,73.82,3.03,5.7,0,0,0,3.64,7.12,3.6,2.98,0,0,0,0,0,0.11,0,0,0,0,0,0,0,0,0,0
800,73.83,2,5.7,2.04,0,0,3.6,7.14,3.56,2.02,0,0,0,0,0,0.11,0,0,0,0,0,0,0,0,0,0
895,70.36,0,8.48,0,0,0,4.14,8.5,3.66,3.04,0,0,0,0,0,0.11,0,0,0,1.71,0,0,0,0,0,0
880,68.99,1.4,8.5,0,0,0,4.14,8.52,3.67,2.96,0,0,0,0,0,0.11,0,0,0,1.71,0,0,0,0,0,0
910,69.39,0,8.57,0,0,0,4.18,8.58,3.76,2.99,0,0,0,0,0,0.11,0,0,0,1.73,0,0,0,0.69,0,0
910,73.11,0,5.09,0,0,0,8.4,8.43,2.4,1.25,0,0,0,0,0,0.02,0,0,0,1.3,0,0,0,0,0,0
895,71.77,1.23,5.11,0,0,0,8.44,8.45,2.41,1.26,0,0,0,0,0,0.02,0,0,0,1.31,0,0,0,0,0,0
915,72.43,0,5.16,0,0,0,8.52,8.54,2.44,1.27,0,0,0,0,0,0.02,0,0,0,1.32,0,0,0,0.3,0,0
805,78.65,0,3.63,0,0,0,7.75,7.47,2.46,0,0,0,0,0,0,0.02,0,0,0,0.02,0,0,0,0,0,0
800,78.32,0,3.16,0,0,0,8.1,7.81,2.57,0,0,0,0,0,0,0.02,0,0,0,0.02,0,0,0,0,0,0
835,77.13,0,3.89,0,0,0,8.28,7.99,2.63,0,0,0,0,0,0,0.02,0,0,0,0.06,0,0,0,0,0,0
815,76.81,0,3.39,0,0,0,8.66,8.35,2.75,0,0,0,0,0,0,0.02,0,0,0,0.02,0,0,0,0,0,0
800,75.28,0,3.43,0,0,0,7.32,7.06,2.32,4.51,0,0,0,0,0,0.02,0,0,0,0.06,0,0,0,0,0,0
1100,68.73,10.25,10.55,0.15,9.9,0,0,0,0,0,0,0,0,0.4,0,0,0,0,0,0,0,0,0.02,0,0,0
1090,69.1,10.55,10.2,0.15,9.65,0,0,0,0,0,0,0,0,0.33,0,0,0,0,0,0,0,0,0.02,0,0,0
1115,68.8,10.55,10.35,0.15,9.8,0,0,0,0,0,0,0,0,0.33,0,0,0,0,0,0,0,0,0.02,0,0,0
1095,69.33,9.97,10.55,0.18,9.08,0,0,0,0,0,0.5,0,0,0.37,0,0,0,0,0,0,0,0,0.02,0,0,0
1100,69.63,10.25,10.2,0.15,8.85,0,0,0,0,0,0.5,0,0,0.4,0,0,0,0,0,0,0,0,0.02,0,0,0
1100,70.03,10.25,9.9,0.15,9.25,0,0,0,0,0,0,0,0,0.4,0,0,0,0,0,0,0,0,0.02,0,0,0
1120,69.33,9.97,10.55,0.18,9.58,0,0,0,0,0,0,0,0,0.37,0,0,0,0,0,0,0,0,0.02,0,0,0
895,73.52,0,8.4,0,0,0,4.1,8.52,3.69,1.66,0,0,0,0,0,0.11,0,0,0,0,0,0,0,0,0,0
950,72,1.4,8.22,0,0,0,3.91,8.38,3.59,1.6,0,0,0,0,0,0.11,0,0,0,0,0.79,0,0,0,0,0
870,72.12,0,7.88,0,0,0,8.34,8.04,1.98,1.53,0,0,0,0,0,0.11,0,0,0,0,0,0,0,0,0,0
870,73.8,0,7.84,0,0,0,8.29,7.99,1.97,0,0,0,0,0,0,0.11,0,0,0,0,0,0,0,0,0,0
920,73.94,0,8.68,0,0,0,4.29,8.69,4.36,0,0,0,0,0,0,0,0,0,0,0,0,0,0.04,0,0,0
925,70.48,0,4.87,0,0,0,16.62,8.01,0,0,0,0,0,0,0,0,0,0,0,0,0,0,0.02,0,0,0
936,74,0,8.67,0,0,0,8.61,4.35,4.33,0,0,0,0,0,0,0,0,0,0,0,0,0,0.04,0,0,0
950,73.85,0,8.67,0,0,0,4.4,13.04,0,0,0,0,0,0,0,0,0,0,0,0,0,0,0.04,0,0,0
1014,73.89,0,8.67,0,0,0,4.38,4.33,8.69,0,0,0,0,0,0,0,0,0,0,0,0,0,0.04,0,0,0
1105,68.84,9.94,10.42,1.98,7.42,0,0,0,0,0,1.33,0,0,0,0,0,0,0,0,0,0,0,0.07,0,0,0
1125,68.18,10.04,10.69,1.49,8.84,0,0,0,0,0,0.69,0,0,0,0,0,0,0,0,0,0,0,0.07,0,0,0
1130,69.06,9.97,10.23,1.87,8.31,0,0,0,0,0,0.49,0,0,0,0,0,0,0,0,0,0,0,0.07,0,0,0
1115,68.64,9.9,10.46,1.82,8.62,0,0,0,0,0,0.49,0,0,0,0,0,0,0,0,0,0,0,0.07,0,0,0
1120,68.88,9.79,10.37,1.96,8.45,0,0,0,0,0,0.48,0,0,0,0,0,0,0,0,0,0,0,0.07,0,0,0
1115,69.11,9.96,10.17,2.22,7.96,0,0,0,0,0,0.51,0,0,0,0,0,0,0,0,0,0,0,0.07,0,0,0
1209,67.55,7.5,6.6,10.15,5.55,0,2,0,0.5,0,0,0,0.15,0,0,0,0,0,0,0,0,0,0,0,0,0
1228,67.55,7.5,5.6,11.15,5.55,0,2,0,0.5,0,0,0,0.15,0,0,0,0,0,0,0,0,0,0,0,0,0
1215,67.21,7.5,6.95,12.14,3.55,0,2,0,0.5,0,0,0,0.15,0,0,0,0,0,0,0,0,0,0,0,0,0
1180,66.4,7.5,7.6,13.15,2.7,0,2,0,0.5,0,0,0,0.15,0,0,0,0,0,0,0,0,0,0,0,0,0
1143,64.41,7.5,9.65,14.14,1.65,0,2,0,0.5,0,0,0,0.15,0,0,0,0,0,0,0,0,0,0,0,0,0
1219,65.09,7.5,6.1,15.45,3.15,0,2.01,0,0.5,0,0,0,0.2,0,0,0,0,0,0,0,0,0,0,0,0,0
1211,64,8.5,6.1,16.44,2.15,0,2.01,0,0.5,0,0,0,0.3,0,0,0,0,0,0,0,0,0,0,0,0,0
1010,54.29,4.94,12.09,0.67,4.2,0,0,19.77,3.22,0,0,0,0.82,0,0,0,0,0,0,0,0,0,0,0,0,0
960,53.34,5.06,11.17,0.67,4.59,0,0,21,3.24,0,0,0,0.93,0,0,0,0,0,0,0,0,0,0,0,0,0
1070,50.61,4.01,12.68,2.2,5.22,0,0,21.09,3.25,0,0,0,0.94,0,0,0,0,0,0,0,0,0,0,0,0,0
1130,48.12,5.27,13.45,2.38,5.87,0,0,20.46,3.5,0,0,0,0.95,0,0,0,0,0,0,0,0,0,0,0,0,0
1170,45.7,5.04,13.54,2.39,5.63,0,0,23.06,3.65,0,0,0,0.99,0,0,0,0,0,0,0,0,0,0,0,0,0
1060,50.24,4,12.68,2.37,5.21,0,0,20.85,3.76,0,0,0,0.89,0,0,0,0,0,0,0,0,0,0,0,0,0
1080,49.99,4.89,12.67,2.2,5.21,0,0,20.85,3.25,0,0,0,0.94,0,0,0,0,0,0,0,0,0,0,0,0,0
1110,49.36,3.69,12.46,2.19,7.47,0,0,20.71,3.23,0,0,0,0.89,0,0,0,0,0,0,0,0,0,0,0,0,0
1060,51.72,3.69,12.45,2.18,7.47,0,0,18.41,3.23,0,0,0,0.85,0,0,0,0,0,0,0,0,0,0,0,0,0
1090,50.55,3.79,12.54,2.2,7.41,0,0,19.43,3.23,0,0,0,0.85,0,0,0,0,0,0,0,0,0,0,0,0,0
1066,56.63,4.49,8.4,3.41,26.21,0,0,0.35,0.23,0,0,0,0.08,0,0,0,0,0,0,0.16,0,0,0,0.04,0,0
1073,56.67,4.03,8.13,4.33,25.35,0,0,0.7,0.46,0,0,0,0.08,0,0,0,0,0,0,0.16,0,0,0,0.09,0,0
1136,60.75,0,8.6,4.47,25.06,0,0,0.4,0.26,0,0,0,0.08,0,0,0,0,0,0,0.16,0,0,0,0.22,0,0
1057,54.91,5.87,7.89,0.78,29.69,0,0,0.35,0.23,0,0,0,0.08,0,0,0,0,0,0,0.16,0,0,0,0.04,0,0
1063,56.84,2.27,9.68,4.86,24.47,0,0,0.56,0.37,0,0,0,0.08,0,0,0,0,0,0,0.16,0,0,0,0.71,0,0
1052,57.1,4.95,8.04,2.64,26.57,0,0,0.2,0.13,0,0,0,0.08,0,0,0,0,0,0,0.16,0,0,0,0.13,0,0
1450,73.92,0,12.99,1,0,1,7.99,0,0,1,0,0,0,0,0,0,0,0,0,0.5,1.6,0,0,0,0,0
1435,74,0,13,1,0,1,8,0,0,1,0,0,0,0,0,0,0,0,0,0.5,1.5,0,0,0,0,0
1421,74.08,0,13.01,1,0,1,8.01,0,0,1,0,0,0,0,0,0,0,0,0,0.5,1.4,0,0,0,0,0
1411,74.16,0,13.02,1,0,1,8.02,0,0,1,0,0,0,0,0,0,0,0,0,0.5,1.3,0,0,0,0,0
1398,74.24,0,13.03,1,0,1,8.03,0,0,1,0,0,0,0,0,0,0,0,0,0.5,1.2,0,0,0,0,0
950,71.19,9.9,3.07,0,3.91,0,0,11.12,0,0.77,0,0,0,0,0,0.04,0,0,0,0,0,0,0,0,0,0
795,72.24,12.05,5.02,0,0.68,0,0,8.88,1.09,0,0,0,0,0,0,0.04,0,0,0,0,0,0,0,0,0,0
855,62.96,1.9,8.42,3.28,2.35,0,0,15.45,3.43,0,0,0,0,0,0,0.07,0,0,0,0,2.14,0,0,0,0,0
870,68.95,10.03,4.98,0,3.96,0,0,11.26,0,0.78,0,0,0,0,0,0.04,0,0,0,0,0,0,0,0,0,0
1104,59.66,5.77,0.92,1.65,7.16,0,0,15.11,0.5,0,0,0,0,0,0,0,0,0,0,0,9.23,0,0,0,0,0
1094,61.32,3.71,0.57,4,8.65,0,0,14.07,0.34,0,0,0,0,0,0,0,0,0,0,0,7.34,0,0,0,0,0
1109,52.72,6.77,0.73,3.34,6.85,0,0,18.48,0.71,0,0,0,0,0,0,0,0,0,0,0,10.4,0,0,0,0,0
1170,52.65,9.87,0.4,2.21,6.62,0,0,15.53,0.73,0,0,0,0,0,0,0,0,0,0,0,11.99,0,0,0,0,0
1063,63.76,3.76,0.58,1.62,5.84,0.43,1.09,14.79,0.69,0,0,0,0,0,0,0,0,0,0,0,7.44,0,0,0,0,0
1084,61.28,4.79,0.78,1.65,4.15,0.43,2.22,15.03,0.49,0,0,0,0,0,0,0,0,0,0,0,9.18,0,0,0,0,0
1137,60.49,5.37,1,1.68,2.42,0,2.27,14.25,0.94,0,0,0,0,0,0,0,0,0,0,0,11.58,0,0,0,0,0
1165,59.23,4.89,0.67,1.68,2.42,0,3.41,14.28,0.72,0,0,0,0,0,0,0,0,0,0,0,12.7,0,0,0,0,0
1050,5.81,59.06,0,0,0,0,0,0,0,1.46,1.27,0,0,0,6.23,0,18.32,0,0,0,7.05,0,0,0,0.8,0
1030,5.71,59.22,0,0,0,0,0,0,0,1.46,1.27,0,0,0,6.25,0,16.95,1.27,0,0,7.07,0,0,0,0.8,0
1030,5.57,57.88,0,0,0,0,0,0,0,1.43,1.24,0,0,0,6.11,0,17.95,2.13,0,0,6.9,0,0,0,0.79,0
1060,5.67,58.76,0,0,0,0,0,0,0,1.45,1.26,0,0,0,8.23,0,16.82,0,0,0,7.01,0,0,0,0.8,0
1040,5.78,60.01,0,0,0,0,0,0,0,0,1.29,0,0,0,6.34,0,18.61,0,0,0,7.16,0,0,0,0.81,0
900,57.32,0.97,1.32,5.03,0,4.41,5.88,5.67,5.74,3.32,2.74,0,0,0,0,0,0,0,0,7.6,0,0,0,0,0,0
900,52.54,2.02,0.69,5.22,0,5.95,3.52,9.06,6.11,6.03,3.59,0,0,0,0,0,0,0,0,5.27,0,0,0,0,0,0
900,66.13,0,0.31,0,0,0,5.79,5.89,5.51,6.3,1.24,0,0,0,0,0,0,0,0,8.83,0,0,0,0,0,0
1000,71.86,0,0.31,0,0,0,3.16,9.15,3.35,3.1,0,0,0,0,0,0,0,0,0,9.07,0,0,0,0,0,0
900,68.57,0,0.95,0,0,0,3.23,11.94,3.08,2.37,0,0,0,0,0,0,0,0,0,7.25,2.61,0,0,0,0,0
900,68,0,0.94,0,3.42,1.25,3.21,10.82,3.05,0,0,0,0,0,0,0,0,0,0,8.79,0.52,0,0,0,0,0
900,67.51,0,1.86,0,2.26,0,4.24,8.69,4.37,2.34,0,0,0,0,0,0,0,0,0,8.73,0,0,0,0,0,0
900,67.68,0,0.64,0.81,1.16,0.68,3.48,11.02,3.18,1.2,0.75,0,0,0,0,0,0,0,0,5.7,3.7,0,0,0,0,0
985,69.74,0,0.31,0,0,0,4.71,4.75,4.55,5.5,1.23,0,0,0,0,0,0,0,0,9.21,0,0,0,0,0,0
1080,69.6,0,1.01,0,2.86,0,3.64,3.72,3.4,5.19,1.36,0,0,0,0,0,0,0,0,9.22,0,0,0,0,0,0
900,66.27,8.92,5.08,0,0,0.64,10.6,7.47,0.65,0.37,0,0,0,0,0,0,0,0,0,0,0,0,0,0,0,0
900,66.9,8.8,4.57,0,0,0,8.61,7.51,0.65,1.13,0.3,0,0,0,0,0,0,0,0,1.53,0,0,0,0,0,0
890,67.06,8.64,2.95,0,0,0,10.06,7.28,0.64,1.11,0,0,0,0,0,0,0,0,0,2.26,0,0,0,0,0,0
940,71.31,8.08,3.98,0,0,0,6.06,4.54,3.32,1.15,0,0,0,0,0,0,0,0,0,1.56,0,0,0,0,0,0
940,72.44,8.19,4.04,0,0,0,3.82,4.6,3.36,1.17,0,0,0,0,0,0,0,0,0,2.38,0,0,0,0,0,0
940,72.26,8.21,4.3,0,0,0,4.04,3.79,3.37,1.17,0,0,0,0,0,0,0,0,0,2.86,0,0,0,0,0,0
950,72.38,16.2,1.26,0,0,0,0,2.08,4.45,0,0,0,0,0,0,0,0,0,0,3.63,0,0,0,0,0,0
975,74.1,9.07,3.41,1.57,1.69,0,0,6.11,1.68,0,0,0,0,0,0,0,0,0,0,2.37,0,0,0,0,0,0
940,69.62,9.21,5.09,0,0,0,8.18,6.4,0,1.5,0,0,0,0,0,0,0,0,0,0,0,0,0,0,0,0
940,77.24,13.51,1.85,0,0,0,0,6.07,1.33,0,0,0,0,0,0,0,0,0,0,0,0,0,0,0,0,0
1065,66.97,10.4,10.1,0,9.24,0,0,0,0,0,3.2,0,0,0,0,0,0,0,0,0,0,0,0.09,0,0,0
1080,66.41,10.36,10.25,0.82,9.2,0,0,0,0,0,2.87,0,0,0,0,0,0,0,0,0,0,0,0.09,0,0,0
1080,67.21,9.87,9.72,0.49,9.43,0,0,0,0,0,3.19,0,0,0,0,0,0,0,0,0,0,0,0.09,0,0,0
1100,67.6,9.85,9.7,0.49,9.41,0,0,0,0,0,2.86,0,0,0,0,0,0,0,0,0,0,0,0.09,0,0,0
1110,67.1,9.97,9.73,0.49,9.43,0,0,0,0,0,3.19,0,0,0,0,0,0,0,0,0,0,0,0.09,0,0,0
1115,67.31,10,9.75,0,9.46,0,0,0,0,0,3.39,0,0,0,0,0,0,0,0,0,0,0,0.09,0,0,0
1045,67.75,10.69,10.07,0.68,5.65,2.79,0,0,0,0,2.06,0,0,0.31,0,0,0,0,0,0,0,0,0,0,0,0
1210,61.72,0,9.46,11.96,15.13,0,0.98,0.35,0.24,0,0,0,0.07,0,0,0,0,0,0,0.09,0,0,0,0,0,0
1210,61.42,0,9.49,12.68,14.64,0,1.02,0.35,0.24,0,0,0,0.07,0,0,0,0,0,0,0.09,0,0,0,0,0,0
1210,62.25,0,8.98,11.92,15.08,0,1.02,0.35,0.24,0,0,0,0.07,0,0,0,0,0,0,0.09,0,0,0,0,0,0
1210,62.02,0,8.8,11.88,15.03,0,1.52,0.35,0.24,0,0,0,0.07,0,0,0,0,0,0,0.09,0,0,0,0,0,0
1210,62.23,0,9.18,11.62,14.69,0,1.53,0.35,0.24,0,0,0,0.07,0,0,0,0,0,0,0.09,0,0,0,0,0,0
1220,60.46,0,9.56,13.3,16.17,0,0,0.19,0.13,0,0,0,0.09,0,0,0,0,0,0,0.1,0,0,0,0,0,0
1210,61.46,0,9.16,10.6,16.33,0,1.23,0.35,0.26,0,0,0,0.12,0,0,0,0,0,0,0.49,0,0,0,0,0,0
1160,53.1,0,12.48,0.88,16.92,0,0,7.37,6.04,0,0,0,3.21,0,0,0,0,0,0,0,0,0,0,0,0,0
1059,55.78,5.94,8.11,1.84,26.95,0,0,0.41,0.07,0,0.08,0,0.15,0,0,0,0.18,0,0,0.48,0.01,0,0,0,0,0
1066,55.18,5.91,8.07,1.82,27.65,0,0,0.41,0.07,0,0.08,0,0.15,0,0,0,0.17,0,0,0.48,0.01,0,0,0,0,0
1069,55.31,5.58,8.03,2.18,27.54,0,0,0.41,0.07,0,0.08,0,0.15,0,0,0,0.17,0,0,0.47,0.01,0,0,0,0,0
1068,55.06,5.89,7.88,2.2,27.6,0,0,0.41,0.07,0,0.08,0,0.15,0,0,0,0.18,0,0,0.47,0.01,0,0,0,0,0
1064,55.69,5.92,7.92,2.2,26.91,0,0,0.41,0.07,0,0.08,0,0.15,0,0,0,0.17,0,0,0.47,0.01,0,0,0,0,0
1066,55.51,5.77,8.01,2.01,27.33,0,0,0.41,0.07,0,0.08,0,0.15,0,0,0,0.17,0,0,0.48,0.01,0,0,0,0,0
1010,0,56.8,0,0,0,0,0,0,0,19.8,0,0,0,0,0,0,12.6,8.1,0,0,0,0,0,0,2.7,0
1000,6.81,50.21,0,0,0,0,2.98,0,0,15.32,0,0,0,0,0,0,9.36,9.36,0,0,5.11,0,0,0,0,0.85
1010,6.9,49.57,0,0,0,0,3.02,0,0,15.52,0,0,0,0,0,0,9.48,9.48,0,0,5.17,0,0,0,0,0.86
1010,1.75,54.14,0,0,0,0,1.75,0,0,17.47,0,0,0,0,0,0,9.17,9.17,0,0,6.11,0,0,0,0,0.44
1010,4.98,51.65,0,0,0,0,3.28,0,0,14.68,0,0,0,0,0,0,10.58,8.75,0,0,5.42,0,0,0,0,0.66
1120,73.52,8.64,6.4,1.26,9.6,0,0,0,0,0,0.49,0,0,0,0,0.07,0,0,0,0,0,0,0.02,0,0,0
1150,74.47,9.09,6.21,0,10.16,0,0,0,0,0,0,0,0,0,0,0.07,0,0,0,0,0,0,0,0,0,0
1140,74.55,9.17,5.89,1.96,7.55,0,0,0,0,0,0.79,0,0,0,0,0.02,0,0,0,0,0,0.07,0,0,0,0
782,67.36,6.11,1,5.21,4.8,0.1,0,15.12,0.3,0,0,0,0,0,0,0,0,0,0,0,0,0,0,0,0,0
980,11.56,40.04,0,0,10.27,0,14.19,0,0,7.18,5.72,0,0,0,3,0.03,3.38,1.89,0,0,2.68,0,0,0,0.06,0
915,12.43,37.42,0,0,10.97,0,13.84,0,0,8.95,4.83,0,0,0,2.96,0.03,3.84,0.95,0,0,3.72,0,0,0,0.06,0
980,10.73,40.62,0,0,10.42,0,14.4,0,0,6.97,4.97,0,0,0,3.43,0.03,3.43,1.99,0,0,2.72,0,0,0,0.29,0
950,11.81,40.9,0,0,9.87,0,11.6,0,0,9.47,5.01,0,0,0,3.07,0.03,3.99,1.46,0,0,2.46,0,0,0,0.33,0
950,10.32,40.05,0,0,10.27,0,14.19,0,0,9.16,4.9,0,0,0,3,0.03,3.38,1.68,0,0,2.68,0,0,0,0.34,0
950,11.24,38.95,0,0,9.99,0,16.53,0,0,8,4.77,0,0,0,2.92,0.03,3.29,1.61,0,0,2.61,0,0,0,0.06,0
910,11.57,40.68,0,0,12.43,0,10.98,0,0,9.47,5.54,0,0,0,2.9,0.03,3.77,0.73,0,0,1.9,0,0,0,0,0
930,12.66,39.24,0,0,10.36,0,11.39,0,0,9.67,4.92,0,0,0,3.01,0.03,3.91,0.96,0,0,3.79,0,0,0,0.06,0
920,11.89,41.22,0,0,12.3,0,11.01,0,0,9.34,4.75,0,0,0,2.98,0.03,3.19,1,0,0,2.29,0,0,0,0,0
915,12.57,38.21,0,0,12.76,0,11.31,0,0,8.57,4.88,0,0,0,2.99,0.03,3.89,0.96,0,0,3.77,0,0,0,0.06,0
1094,54.89,7.29,7.47,3.15,22.62,0,0,0,0,3.27,0,0,0.12,0,0,0,0,0,0,1.19,0,0,0,0,0,0
1078,58.32,9.32,8.91,0,18.51,0,0,1.05,0,2.55,0,0,0.12,0,0,0,0,0,0,1.22,0,0,0,0,0,0
950,0,52.03,0,0,0,0,8.22,0,0,26.12,0,0,0,0,0,0,6.79,6.84,0,0,0,0,0,0,0,0
920,0,51.27,0,0,0,0,8.16,0,0,25.98,0,0,0,0,0,0,6.2,6.21,0,0,2.18,0,0,0,0,0
960,0,51.87,0,0,0,0,8.21,0,0,26.27,0,0,0,0,0,0,5.72,5.75,0,0,0,0,0,0,0,2.18
960,5.49,48.92,0,0,0,0,10.7,0,0,21.25,0,0,0,0,0,0,6.82,6.82,0,0,0,0,0,0,0,0
910,0,57.77,0,0,0,0,7.2,0,0,21.11,1.9,0,0,0,0,0,6,6.02,0,0,0,0,0,0,0,0
910,0,57.6,0,0,0,0,7.26,0,0,19.3,3.79,0,0,0,0,0,6.03,6.02,0,0,0,0,0,0,0,0
950,0,57.78,0,0,0,0,7.15,0,0,15.36,7.69,0,0,0,0,0,6.01,6.01,0,0,0,0,0,0,0,0
950,0,58.78,0,0,0,0,9.33,0,0,11.76,7.87,0,0,0,0,0,6.14,6.12,0,0,0,0,0,0,0,0
910,0,55.62,0,0,0,0,7.34,0,0,24.37,0,0,0,0,0,0,6.34,6.33,0,0,0,0,0,0,0,0
890,0,55.02,0,0,0,0,7.49,0,0,23.97,0,0,0,0,0,0,5.77,5.75,0,0,2,0,0,0,0,0
830,6.63,50.78,2.83,0,0,0,9.66,0,0,18.23,0,0,0,0,0,0,4.98,4.97,0,0,0.97,0,0,0,0,0.95
920,5.86,49.48,2.98,0,4.01,0,9.83,0,0,14.79,0.94,0,0,0,1,0,4.45,4.46,0,0.25,0.95,0,0,0,0,1
880,6.13,46.18,2.66,0,0,0,17.49,0,0,15.71,0,0,0,0,0,0,4.55,4.54,0.87,0.12,0.87,0,0,0,0,0.88
920,6.4,53.36,0,0,0,0,14.51,0,0,12.59,0,0,0,0,0,0,6.14,6.14,0,0.86,0,0,0,0,0,0
870,6.8,53.14,0,0,0,0,9.68,0,0,18.01,0,0,0,0,0,0,5.17,5.14,0,0.12,0.97,0,0,0,0,0.97
850,6.7,51.8,0,0,0,0,11.51,0,0,17.99,0,0,0,0,0,0,5.04,5.04,0,0,0.96,0,0,0,0,0.96
970,23.56,34.07,0,0,23.76,0,8.36,0,0,0.92,0,0,0,0,2.58,0.03,5.37,0.69,0,0,0,0,0,0,0,0.66
1200,67.66,0,0.26,0,5.93,0,0,15.03,0,0,0,0,0,0,0,0,0,0,0,1.67,9.45,0,0,0,0,0
1190,66.39,0,0.26,0,6.81,0,0,15.48,0,0,0,0,0,0,0,0,0,0,0,1.87,9.19,0,0,0,0,0
1170,68.13,0,0.26,0,5.04,0,0,15.5,0,0,0,0,0,0,0,0,0,0,0,1.87,9.2,0,0,0,0,0
1190,67.42,0,0.26,0,5.07,0,0,15.58,0,0,0,0,0,0,0,0,0,0,0,1.88,9.79,0,0,0,0,0
1210,66.96,0,0.26,0,3.6,0,0,17.35,0,0,0,0,0,0,0,0,0,0,0,1.47,10.36,0,0,0,0,0
1300,65.83,0,0.26,0,6.86,0,0,14.53,0,0,0,0,0,0,0,0,0,0,0,2.72,9.8,0,0,0,0,0
1270,65.89,0,0.26,0,5.68,0,0,15.62,0,0,0,0,0,0,0,0,0,0,0,2.73,9.82,0,0,0,0,0
1250,67.72,0,0.26,0,5.64,0,0,14.45,0,0,0,0,0,0,0,0,0,0,0,2.71,9.22,0,0,0,0,0
1180,68.05,0,0.26,0,6.84,0,0,15.8,0,0,0,0,0,0,0,0,0,0,0,0.08,8.97,0,0,0,0,0
1140,67.66,0,0.16,0,0.72,0,2.47,15.19,1.68,0,0,0,0,0,0,0,0,0,0,1.61,10.51,0,0,0,0,0
1140,70.69,4.72,12.48,0.84,4.69,3.71,0,0,0,0,1.36,0,0,0,0,0,1.51,0,0,0,0,0,0,0,0,0
1140,69.83,3.97,11.89,2.7,5.8,4.92,0,0,0,0,0.89,0,0,0,0,0,0,0,0,0,0,0,0,0,0,0
1140,69.36,3.9,11.96,3.9,5.7,4.3,0,0,0,0,0.88,0,0,0,0,0,0,0,0,0,0,0,0,0,0,0
1145,70.25,4.52,12.99,0.88,4.37,3.47,0,0,0,0,1.26,0,0,0,0,0,2.26,0,0,0,0,0,0,0,0,0
1150,69.8,4.32,13.51,0.9,4.06,3.24,0,0,0,0,1.16,0,0,0,0,0,3.01,0,0,0,0,0,0,0,0,0
1150,68.29,3.68,12.11,4.46,5.82,4.2,0,0,0,0,1.44,0,0,0,0,0,0,0,0,0,0,0,0,0,0,0
1155,68.38,2.99,12.04,5.68,4.98,3.55,0,0,0,0,2.13,0,0,0.25,0,0,0,0,0,0,0,0,0,0,0,0
1160,69.53,3.93,11.95,3.12,5.46,3.39,0,0,0,0,2.37,0,0,0.25,0,0,0,0,0,0,0,0,0,0,0,0
1165,67.73,3.19,12.23,5.27,5.89,3.63,0,0,0,0,2.06,0,0,0,0,0,0,0,0,0,0,0,0,0,0,0
1170,68.38,2.99,12.04,4.99,5.68,3.55,0,0,0,0,2.12,0,0,0.25,0,0,0,0,0,0,0,0,0,0,0,0
1180,67.97,2.9,12.23,5.3,5.89,3.67,0,0,0,0,2.04,0,0,0,0,0,0,0,0,0,0,0,0,0,0,0
1185,68.76,2.56,12.26,5.35,5.8,3.7,0,0,0,0,1.57,0,0,0,0,0,0,0,0,0,0,0,0,0,0,0
1215,68.38,2.99,12.04,4.9,4.9,3.27,0,0,0,0,3.27,0,0,0.25,0,0,0,0,0,0,0,0,0,0,0,0
1220,68.38,2.99,12.04,4.09,5.71,3.27,0,0,0,0,3.27,0,0,0.25,0,0,0,0,0,0,0,0,0,0,0,0
678,0,80,0,0,0,0,0,0,0,0,0,0,0,0,0,0,0,0,20,0,0,0,0,0,0,0
678,0,75,0,0,0,0,0,0,0,0,0,0,0,0,0,0,0,0,25,0,0,0,0,0,0,0
676,0,70,0,0,0,0,0,0,0,0,0,0,0,0,0,0,0,0,30,0,0,0,0,0,0,0
674,0,67,0,0,0,0,0,0,0,0,0,0,0,0,0,0,0,0,33,0,0,0,0,0,0,0
728,0,62.5,0,0,0,0,0,0,0,0,0,0,0,0,0,0,0,0,37.5,0,0,0,0,0,0,0
649,0,60,0,0,0,0,0,0,0,0,0,0,0,0,0,0,0,0,40,0,0,0,0,0,0,0
650,0,59,0,0,0,0,0,0,0,0,0,0,0,0,0,0,0,0,41,0,0,0,0,0,0,0
643,0,58,0,0,0,0,0,0,0,0,0,0,0,0,0,0,0,0,42,0,0,0,0,0,0,0
651,0,53,0,0,0,0,0,0,0,0,0,0,0,0,0,0,0,0,47,0,0,0,0,0,0,0
653,0,50,0,0,0,0,0,0,0,0,0,0,0,0,0,0,0,0,50,0,0,0,0,0,0,0
653,0,47,0,0,0,0,0,0,0,0,0,0,0,0,0,0,0,0,53,0,0,0,0,0,0,0
652,0,45,0,0,0,0,0,0,0,0,0,0,0,0,0,0,0,0,55,0,0,0,0,0,0,0
650,0,40,0,0,0,0,0,0,0,0,0,0,0,0,0,0,0,0,60,0,0,0,0,0,0,0
680,0,34,0,0,0,0,0,0,0,0,0,0,0,0,0,0,0,0,66,0,0,0,0,0,0,0
1115,67.2,9.1,10.1,0,9.2,0,0,0,0,0.3,3.9,0,0,0,0,0,0,0,0,0,0.1,0,0.1,0,0,0
1120,67.2,9.1,10.1,0,9.2,0,0,0,0,0,4.2,0,0,0,0,0,0,0,0,0,0.1,0,0.1,0,0,0
1115,67.1,9.5,10.1,0,9.2,0,0,0,0,0,3.9,0,0,0,0,0,0,0,0,0,0.1,0,0.1,0,0,0
1070,65.1,10.9,10.1,0,9.2,0,0,0,0,0,4.5,0,0,0,0,0,0,0,0,0,0.1,0,0.1,0,0,0
1075,66.6,10.8,10,0,9.2,0,0,0,0,0,3.2,0,0,0,0,0,0,0,0,0,0.1,0,0.1,0,0,0
1080,65.7,10.9,9.9,0,9.2,0,0,0,0,0,4.1,0,0,0,0,0,0,0,0,0,0.1,0,0.1,0,0,0
1110,67.1,10,9.7,0.5,9.4,0,0,0,0,0,3.2,0,0,0,0,0,0,0,0,0,0,0,0.1,0,0,0
1075,66.6,10.8,10.3,0,9.2,0,0,0,0,0,2.9,0,0,0,0,0,0,0,0,0,0.1,0,0.1,0,0,0
1095,66.1,10.8,10,0,10.3,0,0,0,0,0,2.6,0,0,0,0,0,0,0,0,0,0.1,0,0.1,0,0,0
1105,66.7,10,9.7,0.5,9.5,0,0,0,0,0,3.5,0,0,0,0,0,0,0,0,0,0,0,0.1,0,0,0
1085,66.2,11.1,9.6,0.5,9.3,0,0,0,0,0,3.2,0,0,0,0,0,0,0,0,0,0,0,0.1,0,0,0
1115,67.5,9.4,9.8,0.5,9.5,0,0,0,0,0,3.2,0,0,0,0,0,0,0,0,0,0,0,0.1,0,0,0
1100,66.4,9.8,10.9,0.5,9.5,0.2,0,0,0,0,2.6,0,0,0,0,0,0,0,0,0,0,0,0.1,0,0,0
1105,66.5,9.4,10.9,0.5,9.5,0.2,0,0,0,0,2.9,0,0,0,0,0,0,0,0,0,0,0,0.1,0,0,0
1080,66.4,9.9,10.8,0,9.5,0.2,0,0,0,0,3.1,0,0,0,0,0,0,0,0,0,0,0,0.1,0,0,0
1008,67.85,0,8.47,5.94,0,0,4.01,8.54,3.68,1.47,0,0,0,0,0,0,0,0,0,0,0,0,0.04,0,0,0
1038,66.3,0,8.45,5.97,0,0,4.03,8.48,3.7,3.03,0,0,0,0,0,0,0,0,0,0,0,0,0.04,0,0,0
1009,67.07,0,8.49,5.95,0,0,4.02,8.56,3.69,1.47,0,0,0,0,0,0,0,0,0,0.71,0,0,0.04,0,0,0
1032,65.58,0,8.47,5.98,0,0,4.04,8.5,3.71,2.96,0,0,0,0,0,0,0,0,0,0.72,0,0,0.04,0,0,0
855,61.96,0,10.52,0,0,0,10.47,12.98,1.02,0,0,0,0,0,0,0,0,0,0,0,3.01,0,0.04,0,0,0
998,0,8.45,0.55,10.64,13.72,29.54,2.27,0,0,2.78,0,0,0,0,0,0.02,0.52,0,0,0,0,0,0,31.51,0,0
882,0,9.69,0.65,0,0,35.46,2.66,0,0,8.13,0,0,0,0,0,0.02,0.81,0,0,0,0,0,0,42.58,0,0
775,0,11.99,0.63,3.19,0,34.43,2.58,0,0,6.31,0,0,0,0,0,0.02,0.79,0,0,0,0,0,0,40.06,0,0
885,0,12.16,1.28,0,0,34.05,2.62,0,0,8,0,0,0,0,0,0.02,0.8,0,0,0,0,0,0,41.07,0,0
898,0,11.68,0.37,0,6.69,31.08,2.51,0,0,7.69,0,0,0,0,0,0.02,0.77,0,0,0,0,0,0,39.19,0,0
1005,59.19,1.93,12.53,1.67,2.4,0,0,17.35,1.43,0,0,0,0,0,0,0,0,0,0,2.1,1.36,0,0.04,0,0,0
900,61.24,1.94,10.61,0,2.41,0,0,17.46,1.44,0,0,0,0,0,0,0,0,0,0,2.12,2.74,0,0.04,0,0,0
930,58.37,1.91,10.41,3.29,2.37,0,0,17.11,1.41,0,0,0,0,0,0,0,0,0,0,3.74,1.35,0,0.04,0,0,0
900,65.82,1.87,10.19,1.61,2.32,0,0,16.77,1.38,0,0,0,0,0,0,0,0,0,0,0,0,0,0.04,0,0,0
900,67.83,1.88,8.33,0,2.33,0,0,16.87,1.39,0,0,0,0,0,0,0,0,0,0,0,1.33,0,0.04,0,0,0
900,64.53,1.84,8.18,3.18,2.29,0,0,16.57,1.36,0,0,0,0,0,0,0,0,0,0,2.01,0,0,0.04,0,0,0
900,60.39,1.92,8.51,1.65,2.38,0,0,17.22,1.42,0,0,0,0,0,0,0,0,0,0,3.76,2.71,0,0.04,0,0,0
920,35.43,33.71,3.6,0,5.24,4.31,13.51,0,0,0.9,0,0,0,0,0,0.01,3.15,0,0,0,0,0,0,0,0.14,0
920,34.98,33.3,3.56,0,6.46,3.31,13.35,0,0,1.78,0,0,0,0,0,0.01,3.11,0,0,0,0,0,0,0,0.14,0
880,34.3,35.75,3.83,0,2.54,4.17,16.64,0,0,0,0,0,0,0,0,0.02,2.62,0,0,0,0,0,0,0,0.13,0
1060,5.4,56.6,0,0,0,0,5.5,0,0,5.4,0,0,0,0,0.5,0,11.9,8.7,0,0,6,0,0,0,0,0
1025,5.7,61.1,0,0,0,0,5.7,0,0,6,0,0,0,0,0,0,11.6,9.9,0,0,0,0,0,0,0,0
1035,5.6,61,0.5,0,0,0,5.6,0,0,6,0,0,0,0,0,0,11.5,9.8,0,0,0,0,0,0,0,0
1045,5.7,61,0,0,0,0,5.7,0,0,2.3,0,0,0,0,0,0,11.6,9.9,0,0,3.8,0,0,0,0,0
1045,5.6,61.3,0,0,0,0,5.6,0,0,4.1,0,0,0,0,0,0,11.6,9.9,0,0,1.9,0,0,0,0,0
1040,5.6,61.3,0,0,0,0,5.6,0,0,0.4,0,0,0,0,0,0,11.6,9.9,0,0,5.6,0,0,0,0,0
1035,5.8,62.3,0,0,0,0,5.8,0,0,2.3,0,0,0,0,0,0,11.8,10.1,0,0,0,0,0,0,0,1.9
940,70.9,0,9.7,0,0,0,4.8,9.7,4.8,0,0,0,0,0,0,0,0,0,0,0,0,0,0.1,0,0,0
882,73.9,0,8.7,0,0,0,0,13,4.3,0,0,0,0,0,0,0,0,0,0,0,0,0,0.1,0,0,0
967,73.8,0,8.7,0,0,0,0,8.7,8.7,0,0,0,0,0,0,0,0,0,0,0,0,0,0.1,0,0,0
1008,67.6,0,8.5,6,0,0,4.1,8.5,3.7,1.5,0,0,0,0,0,0,0,0,0,0,0,0,0.1,0,0,0
1038,66.1,0,8.5,6,0,0,4.1,8.5,3.7,3,0,0,0,0,0,0,0,0,0,0,0,0,0.1,0,0,0
1009,66.9,0,8.5,6,0,0,4.1,8.5,3.7,1.5,0,0,0,0,0,0,0,0,0,0.7,0,0,0.1,0,0,0
1032,65.4,0,8.5,6,0,0,4.1,8.5,3.7,3,0,0,0,0,0,0,0,0,0,0.7,0,0,0.1,0,0,0
945,66.9,1.9,8.4,3.3,2.3,0,0,11.6,4.2,0,0,0,0,0,0,0,0,0,0,0,1.3,0,0.1,0,0,0
1075,66.4,1.9,8.6,3.3,2.4,0,0,7.6,7.5,0,0,0,0,0,0,0,0,0,0,0,2.2,0,0.1,0,0,0
855,62.3,1.9,8.4,3.3,2.4,0,0,16,3.5,0,0,0,0,0,0,0,0,0,0,0,2.1,0,0.1,0,0,0
1100,10.99,33,0,0,0,0,0,0,0,20.47,0,0,0,0,0.53,0,18.01,3.52,0,0.75,8.04,0,0,0,0,4.69
1080,21.02,18.34,0,0,0,0,2.85,0,0,26.67,0,0,0,0,0,0,15.33,4.7,0,0.35,6.57,0,0,0,0,4.17
1200,11.1,28.3,0,0,0,0,0,0,0,25.7,0,0,0,0,0,0,18.66,3.51,0,0,8,0,0,0,0,4.73
1240,11.11,23.16,0,0,0,0,2.08,0,0,29.13,0,0,0,0,1.03,0,15.37,4.49,0,0,6.54,0,0,0,0,7.09
1240,17.31,21.12,0,0,0,0,2.19,0,0,21.31,0,0,0,0,0,0,18.56,4.56,0,0,7.1,0,0,0,0,7.85
1190,11.82,30.63,0,0,0,0,2.19,0,0,17.27,0,0,0,0,0,0,18.57,4.56,0,0,7.11,0,0,0,0,7.85
1170,7.1,32.83,0,0,0,0,3.23,0,0,28.59,0,0,0,0,0,0,11.62,4.48,0,0,6.59,0,0,0,0.26,5.3
1130,14.17,24.27,0,0,0,0,1.78,0,0,32.84,0,0,0,0,0,0.05,8.78,4.92,0,0,7.66,0,0,0,0.05,5.48
1130,14.11,24.16,0,0,0,0,1.86,0,0,32.79,0,0,0,0,0,0.05,11.77,4.95,0,0,4.62,0,0,0,0.47,5.22
1190,6.62,47.58,0,0,0,0,1.77,0,0,15.46,0,0,0,0,0,0.05,9.36,1.65,0,0,9.79,0,0,0,0.25,7.47
846,20.55,24.43,1.27,0,24.85,0,15.15,0,0,2.46,9.3,0,0,0,1.43,0,0,0,0,0.04,0.52,0,0,0,0,0
866,21.27,39.69,1.31,0,7.82,0,15.68,0,0,2.55,9.62,0,0,0,1.48,0,0,0,0,0.04,0.54,0,0,0,0,0
857,22.21,38.34,1.31,0,8.15,0,15.75,0,0,2.54,9.6,0,0,0,1.48,0,0,0,0,0.08,0.54,0,0,0,0,0
848,26.66,37.7,1.34,0,10.15,0,9.24,0,0,4.69,8.55,0,0,0,0.91,0,0.21,0,0,0,0.55,0,0,0,0,0
848,25.56,32.95,0,0,12.76,0,13.61,0,0,7.59,5.02,0,0,0,0.43,0,0.1,0.18,0,0,1.8,0,0,0,0,0
1235,71,0,17,0,0,0,0,0,0,0,0,0,0,0,0,0,12,0,0,0,0,0,0,0,0,0
1290,72,0,18,0,0,0,0,0,0,0,0,0,0,0,0,0,10,0,0,0,0,0,0,0,0,0
1355,72,0,17,0,0,0,0,0,0,0,0,0,0,0,1,0,10,0,0,0,0,0,0,0,0,0
1300,72,0,16,0,0,0,0,0,0,0,0,0,0,0,1,0,11,0,0,0,0,0,0,0,0,0
1325,72,0,17,0,0,0,0,0,0,0,0,0,0,0,3,0,8,0,0,0,0,0,0,0,0,0
1330,72,0,16,0,0,0,0,0,0,0,0,0,0,0,3,0,9,0,0,0,0,0,0,0,0,0
1265,71.65,0,16.92,0,1.48,0,0,0,0,0,0,0,0,0,0,0,9.95,0,0,0,0,0,0,0,0,0
1250,68.63,0,17.65,0,0,0,0,0,0,0,0,0,0,0,0,0,11.76,0,0,1.96,0,0,0,0,0,0
1250,67.96,0,17.48,0,0,0,0,0,0,0,0,0,0,0,0,0,11.65,0,0,2.91,0,0,0,0,0,0
1245,67.97,0,17.48,0,0,0,0,0,0,0,0,0,0,0,0,0,11.64,0,0,0,0,0,0,0,0,2.91
1220,69.32,0,17.82,0.98,0,0,0,0,0,0,0,0,0,0,0,0,11.88,0,0,0,0,0,0,0,0,0
1223,70.01,0,17.75,0,0,0,0,0,0,0,0,0,0,0,0,0,12.24,0,0,0,0,0,0,0,0,0
1230,70.04,0,17.56,0.76,0,0,0,0,0,0,0,0,0,0,0,0,11.64,0,0,0,0,0,0,0,0,0
1200,70.3,0,17.49,0,0.58,0,0,0,0,0,0,0,0,0,0,0,11.63,0,0,0,0,0,0,0,0,0
1215,70.59,0,17.25,0,1.14,0,0,0,0,0,0,0,0,0,0,0,11.02,0,0,0,0,0,0,0,0,0
1270,72,0,16.19,0,0,0.01,0,0,0,0,2,0,0,0,0,0,9.8,0,0,0,0,0,0,0,0,0
1290,72.97,0,15.43,0,0,0.02,0,0,0,0,3,0,0,0,0,0,8.58,0,0,0,0,0,0,0,0,0
1335,74.98,0,13.87,0,0,0.04,0,0,0,0,4.99,0,0,0,0,0,6.12,0,0,0,0,0,0,0,0,0
1245,72.12,0,16.23,0,0,1.8,0,0,0,0,0.04,0,0,0,0,0,9.81,0,0,0,0,0,0,0,0,0
1250,73.18,0,15.47,0,0,2.7,0,0,0,0,0.05,0,0,0,0,0,8.6,0,0,0,0,0,0,0,0,0
1205,66.04,0,16.99,5.65,0,0,0,0,0,0,0,0,0,0,0,0,11.32,0,0,0,0,0,0,0,0,0
1295,67.32,3.84,17.31,0,0,0,0,0,0,0,0,0,0,0,0,0,11.53,0,0,0,0,0,0,0,0,0
1250,67.86,2.67,16.07,2.69,0,0,0,0,0,0,0,0,0,0,0,0,10.71,0,0,0,0,0,0,0,0,0
1245,71,0,17.4,0,0,0,0,0,0,0,0,0,0,0,0,0,11.6,0,0,0,0,0,0,0,0,0
1340,69.65,2.3,16.47,0.09,0.92,0.41,0,0,0,0,0.41,0,0,0,0.2,0,9.55,0,0,0,0,0,0,0,0,0
1230,69.19,4.74,14.94,0.19,1.82,0.81,0,0,0,0,0.81,0,0,0,0.39,0,7.11,0,0,0,0,0,0,0,0,0
1231,63.92,0,11.19,14.71,9.48,0,0,0.68,0,0,0,0,0.02,0,0,0,0,0,0,0,0,0,0,0,0,0
1238,63.19,0,11.46,14.76,9.61,0,0,0.25,0,0,0,0,0.15,0,0,0,0,0,0,0.58,0,0,0,0,0,0
1219,67.04,0,9.12,7.69,14.37,0,0,1,0,0,0,0,0,0,0,0,0,0,0,0.78,0,0,0,0,0,0
1281,65.69,0,11.3,14.75,7.67,0,0,0.25,0,0,0,0,0.15,0,0,0,0,0,0,0.19,0,0,0,0,0,0
1301,66.47,0,9.04,9.15,15.34,0,0,0,0,0,0,0,0,0,0,0,0,0,0,0,0,0,0,0,0,0
1316,65.68,0,12.1,16.83,4.4,0,0,0.99,0,0,0,0,0,0,0,0,0,0,0,0,0,0,0,0,0,0
1253,66.66,0,11.62,10.3,10.02,0,0,0.76,0,0,0,0,0.05,0,0,0,0,0,0,0.59,0,0,0,0,0,0
1317,66.97,0,9.11,7.68,15.46,0,0,0,0,0,0,0,0,0,0,0,0,0,0,0.78,0,0,0,0,0,0
1219,67.29,0,9.15,7.72,13.87,0,0,1,0,0,0,0,0.19,0,0,0,0,0,0,0.78,0,0,0,0,0,0
680,10,25,10,0,0,0,0,0,0,0,0,0,0,0,0,0,0,0,55,0,0,0,0,0,0,0
700,10,22.5,10,0,0,0,0,0,0,0,0,0,0,0,0,0,0,0,57.5,0,0,0,0,0,0,0
700,10,20,10,0,0,0,0,0,0,0,0,0,0,0,0,0,0,0,60,0,0,0,0,0,0,0
700,10,22.5,10,0,2.5,0,0,0,0,0,0,0,0,0,0,0,0,0,55,0,0,0,0,0,0,0
750,10,22.5,10,2.5,0,0,0,0,0,0,0,0,0,0,0,0,0,0,55,0,0,0,0,0,0,0
750,10,22.5,10,0,0,0,0,0,0,0,0,0,0,0,0,0,2.5,0,55,0,0,0,0,0,0,0
750,10,22.5,10,0,0,0,0,0,0,0,0,0,0,0,0,0,0,2.5,55,0,0,0,0,0,0,0
750,10,22.5,10,0,0,0,0,2.5,0,0,0,0,0,0,0,0,0,0,55,0,0,0,0,0,0,0
750,17.5,17.5,10,0,0,0,0,0,0,0,0,0,0,0,0,0,0,0,55,0,0,0,0,0,0,0
