Repository: you0514w/youyou

File: Expansion Coeff.csv (part 8 of 83)
Expansion Coeff (Typical) ( 10-7/K ),SiO2,B2O3,Al2O3,MgO,CaO,BaO,Li2O,Na2O,K2O,Rb2O,Ag2O,Cs2O,Tl2O,MnO,FeO,CoO,NiO,CuO,ZnO,SrO,CdO,PbO,SnO,Cr2O3,Fe2O3,Ga2O3,As2O3,Y2O3,In2O3,Sb2O3,La2O3,Nd2O3,Gd2O3,TiO2,MnO2,GeO2,ZrO2,CeO2,SnO2,TeO2,P2O5,V2O5,Nb2O5,Ta2O5,MoO3,WO3
40,82,0,4,14,0,0,0,0,0,0,0,0,0,0,0,0,0,0,0,0,0,0,0,0,0,0,0,0,0,0,0,0,0,0,0,0,0,0,0,0,0,0,0,0,0,0
25,76,0,16,8,0,0,0,0,0,0,0,0,0,0,0,0,0,0,0,0,0,0,0,0,0,0,0,0,0,0,0,0,0,0,0,0,0,0,0,0,0,0,0,0,0,0
47,84,0,0,16,0,0,0,0,0,0,0,0,0,0,0,0,0,0,0,0,0,0,0,0,0,0,0,0,0,0,0,0,0,0,0,0,0,0,0,0,0,0,0,0,0,0
28,66,0,23,11,0,0,0,0,0,0,0,0,0,0,0,0,0,0,0,0,0,0,0,0,0,0,0,0,0,0,0,0,0,0,0,0,0,0,0,0,0,0,0,0,0,0
50,74,0,7,19,0,0,0,0,0,0,0,0,0,0,0,0,0,0,0,0,0,0,0,0,0,0,0,0,0,0,0,0,0,0,0,0,0,0,0,0,0,0,0,0,0,0
81,12,0,13,0,0,0,13,0,0,0,0,0,0,0,0,0,0,0,0,0,0,0,0,0,0,0,0,0,0,0,0,2,0,0,0,0,0,0,0,0,60,0,0,0,0,0
78,11,0,14,0,0,0,13,0,0,0,0,0,0,0,0,0,0,0,0,0,0,0,0,0,0,0,0,0,0,0,0,2,0,0,0,0,0,0,0,0,60,0,0,0,0,0
84,11,0,10.2,0,0,0,13,0,0,0,0,0,0,0,0,0,0,0,0,0,0,0,0,0,0,0,0,0,0,0,0,2,0,0,0,0,0,0,0,0,63.8,0,0,0,0,0
83,15,0,10.2,0,0,0,13,0,0,0,0,0,0,0,0,0,0,0,0,0,0,0,0,0,0,0,0,0,0,0,0,2,0,0,0,0,0,0,0,0,59.8,0,0,0,0,0
114,11,0,10.2,0,0,0,0,0,18,0,0,0,0,0,0,0,0,0,0,0,0,0,0,0,0,0,0,0,0,0,0,2,0,0,0,0,0,0,0,0,58.8,0,0,0,0,0
93,11,0,10.2,0,0,0,18,0,0,0,0,0,0,0,0,0,0,0,0,0,0,0,0,0,0,0,0,0,0,0,0,2,0,0,0,0,0,0,0,0,58.8,0,0,0,0,0
84,11,0,10.2,8,0,0,10,0,0,0,0,0,0,0,0,0,0,0,0,0,0,0,0,0,0,0,0,0,0,0,0,2,0,0,0,0,0,0,0,0,58.8,0,0,0,0,0
89,11,0,10.2,0,0,8,10,0,0,0,0,0,0,0,0,0,0,0,0,0,0,0,0,0,0,0,0,0,0,0,0,2,0,0,0,0,0,0,0,0,58.8,0,0,0,0,0
55,62.63,22.52,3.07,0,0.11,0,4.2,5.05,0,0,0,0,0,0,0,2.34,0.08,0,0,0,0,0,0,0,0,0,0,0,0,0,0,0,0,0,0,0,0,0,0,0,0,0,0,0,0,0
60,62.22,20.13,0,0,0,0,0,0,0,0,0,0,1.32,0,0,0,0,0,0,0,0,16.33,0,0,0,0,0,0,0,0,0,0,0,0,0,0,0,0,0,0,0,0,0,0,0,0
54,66.5,18.3,7.27,0.67,1.55,0,0,3.29,1.77,0,0,0,0,0,0,0,0,0,0,0,0,0,0,0,0.65,0,0,0,0,0,0,0,0,0,0,0,0,0,0,0,0,0,0,0,0,0
62,61.07,16.79,6.68,0.61,7.67,0,1.95,3.02,1.62,0,0,0,0,0,0,0,0,0,0,0,0,0,0,0,0.59,0,0,0,0,0,0,0,0,0,0,0,0,0,0,0,0,0,0,0,0,0
54.5,71.26,14.04,5.75,0,0,1.23,3.27,2.31,2.14,0,0,0,0,0,0,0,0,0,0,0,0,0,0,0,0,0,0,0,0,0,0,0,0,0,0,0,0,0,0,0,0,0,0,0,0,0
142,60,5,0,0,0,0,0,14,10,0,0,0,0,0,0,0,0,0,10,0,0,0,0,0,0,0,0,0,0,0,0,0,0,0,0,0,1,0,0,0,0,0,0,0,0,0
44,58.95,0,11.27,3.55,5.96,12.48,0,0,0,0,0,0,0,0,0,0,0,0,0,0,0,0,0,0,0,0,0,0,0,0.16,7.63,0,0,0,0,0,0,0,0,0,0,0,0,0,0,0
65,59.5,0,10.15,4.66,0,20.24,0,0,0,0,0,0,0,0,0,0,0,0,0,0,0,2.11,0,0,0,0,0,0,0,0.16,3.18,0,0,0,0,0,0,0,0,0,0,0,0,0,0,0
45,60.45,0,13.36,0,3.23,10.66,0,0,0,0,0,0,0,0,0,0,0,0,0,0,0,0,0,0,0,0,0.09,0,0,0.05,5.01,0,0,5.68,0,0,1.47,0,0,0,0,0,0,0,0,0
52,63.07,0,10.97,2.14,6.13,10.11,0,0,0,0,0,0,0,0,0,0,0,0,0,0,0,0,0,0,0,0,0,0,0,0.11,4.23,0,0,3.24,0,0,0,0,0,0,0,0,0,0,0,0
88,15.95,19.27,0,0,30.77,0,0,0,0,0,0,0,0,0,0,0,0,0,0,0,0,0,0,0,0,0,0,0,0,0,8.82,0,0,19.2,0,0,3.11,0,0,0,0,0,2.88,0,0,0
90,16.68,18.71,0,0,28.59,0,0,0,0,0,0,0,0,0,0,0,0,0,0,0,0,0,0,0,0,0,0,0,0,0,10.14,0,0,18.81,0,0,4.06,0,0,0,0,0,3.01,0,0,0
89,16.71,17.3,0,0,28.64,0,0,0,0,0,0,0,0,0,0,0,0,0,0,0,0,0,0,0,0,0,0,0,0,0,10.16,0,0,20.11,0,0,4.07,0,0,0,0,0,3.01,0,0,0
94,16.65,20.11,0,0,28.54,0,0,0,0,0,0,0,0,0,0,0,0,0,0,0,0,0,0,0,0,0,0,0,0,0,10.12,0,0,17.53,0,0,4.05,0,0,0,0,0,3,0,0,0
92,16.67,20.13,0,0,28.58,0,0,0,0,0,0,0,0,0,0,0,0,0,0,0,0,0,0,0,0,0,0,0,0,0,10.76,0,0,17.55,0,0,4.06,0,0,0,0,0,2.25,0,0,0
89,18.58,21.38,0,0,29.86,0,0,0,0,0,0,0,0,0,0,0,0,0,0,0,0,0,0,0,0,0,0,0,0,0,9.41,0,0,16.3,0,0,3.77,0,0,0,0,0,0.7,0,0,0
60.7,58,32.3,0,0,0,0,0,9.7,0,0,0,0,0,0,0,0,0,0,0,0,0,0,0,0,0,0,0,0,0,0,0,0,0,0,0,0,0,0,0,0,0,0,0,0,0,0
60.4,57.3,27.6,5.9,0,0,9.2,0,0,0,0,0,0,0,0,0,0,0,0,0,0,0,0,0,0,0,0,0,0,0,0,0,0,0,0,0,0,0,0,0,0,0,0,0,0,0,0
55.3,57.86,19.72,12.91,0,0,0,0,9.51,0,0,0,0,0,0,0,0,0,0,0,0,0,0,0,0,0,0,0,0,0,0,0,0,0,0,0,0,0,0,0,0,0,0,0,0,0,0
66.2,57.9,13.8,18.6,0,0,0,0,9.7,0,0,0,0,0,0,0,0,0,0,0,0,0,0,0,0,0,0,0,0,0,0,0,0,0,0,0,0,0,0,0,0,0,0,0,0,0,0
60.5,70.6,19.9,0,0,0,0,0,9.5,0,0,0,0,0,0,0,0,0,0,0,0,0,0,0,0,0,0,0,0,0,0,0,0,0,0,0,0,0,0,0,0,0,0,0,0,0,0
72.7,70.55,13.34,6.62,0,0,0,0,9.49,0,0,0,0,0,0,0,0,0,0,0,0,0,0,0,0,0,0,0,0,0,0,0,0,0,0,0,0,0,0,0,0,0,0,0,0,0,0
58.9,70.88,6.67,12.64,0,0,0,0,9.81,0,0,0,0,0,0,0,0,0,0,0,0,0,0,0,0,0,0,0,0,0,0,0,0,0,0,0,0,0,0,0,0,0,0,0,0,0,0
99.5,70.27,1.3,0.94,4.05,6.26,0,0,15.91,1.02,0,0,0,0,0,0,0,0,0,0,0,0,0,0,0,0,0,0,0,0,0.04,0,0,0,0,0,0,0,0,0,0,0.21,0,0,0,0,0
98.5,70.85,0.52,1.24,4.05,6.25,0,0,15.9,1.02,0,0,0,0,0,0,0,0,0,0,0,0,0,0,0,0,0,0,0,0,0.04,0,0,0,0,0,0,0,0,0,0,0.13,0,0,0,0,0
99,70.39,1.3,0.94,4.04,6.25,0,0,15.89,1.02,0,0,0,0,0,0,0,0,0,0,0,0,0,0,0,0,0,0,0,0,0.04,0,0,0,0,0,0,0,0,0,0,0.13,0,0,0,0,0
134.3,20,17.98,0,42.02,0,20,0,0,0,0,0,0,0,0,0,0,0,0,0,0,0,0,0,0,0,0,0,0,0,0,0,0,0,0,0,0,0,0,0,0,0,0,0,0,0,0
160,0,30,0,0,0,0,0,30,0,0,0,0,0,0,0,0,0,0,0,0,0,0,0,0,0,0,0,0,0,0,0,0,0,0,0,0,0,0,0,0,40,0,0,0,0,0
150,0,40,0,0,0,0,0,30,0,0,0,0,0,0,0,0,0,0,0,0,0,0,0,0,0,0,0,0,0,0,0,0,0,0,0,0,0,0,0,0,30,0,0,0,0,0
130,0,50,0,0,0,0,0,30,0,0,0,0,0,0,0,0,0,0,0,0,0,0,0,0,0,0,0,0,0,0,0,0,0,0,0,0,0,0,0,0,20,0,0,0,0,0
120,0,60,0,0,0,0,0,30,0,0,0,0,0,0,0,0,0,0,0,0,0,0,0,0,0,0,0,0,0,0,0,0,0,0,0,0,0,0,0,0,10,0,0,0,0,0
130,0,0,0,0,0,0,30,0,0,0,0,0,0,0,0,0,0,0,0,0,0,0,0,0,0,0,0,0,0,0,0,0,0,0,0,0,0,0,0,0,70,0,0,0,0,0
109.5,0,20,0,0,0,0,30,0,0,0,0,0,0,0,0,0,0,0,0,0,0,0,0,0,0,0,0,0,0,0,0,0,0,0,0,0,0,0,0,0,50,0,0,0,0,0
80,0,60,0,0,0,0,30,0,0,0,0,0,0,0,0,0,0,0,0,0,0,0,0,0,0,0,0,0,0,0,0,0,0,0,0,0,0,0,0,0,10,0,0,0,0,0
94.7,0,70,0,0,0,0,30,0,0,0,0,0,0,0,0,0,0,0,0,0,0,0,0,0,0,0,0,0,0,0,0,0,0,0,0,0,0,0,0,0,0,0,0,0,0,0
76.7,0,0,0,0,0,0,0,5,0,0,0,0,0,0,0,0,0,0,0,0,0,0,0,0,0,0,0,0,0,0,0,0,0,0,0,95,0,0,0,0,0,0,0,0,0,0
87.1,0,0,0,0,0,0,0,10,0,0,0,0,0,0,0,0,0,0,0,0,0,0,0,0,0,0,0,0,0,0,0,0,0,0,0,90,0,0,0,0,0,0,0,0,0,0
92.1,0,0,0,0,0,0,0,15,0,0,0,0,0,0,0,0,0,0,0,0,0,0,0,0,0,0,0,0,0,0,0,0,0,0,0,85,0,0,0,0,0,0,0,0,0,0
121.8,0,0,0,0,0,0,0,25,0,0,0,0,0,0,0,0,0,0,0,0,0,0,0,0,0,0,0,0,0,0,0,0,0,0,0,75,0,0,0,0,0,0,0,0,0,0
80,0,0,0,0,0,0,0,0,2,0,0,0,0,0,0,0,0,0,0,0,0,0,0,0,0,0,0,0,0,0,0,0,0,0,0,98,0,0,0,0,0,0,0,0,0,0
83,0,0,0,0,0,0,0,0,5,0,0,0,0,0,0,0,0,0,0,0,0,0,0,0,0,0,0,0,0,0,0,0,0,0,0,95,0,0,0,0,0,0,0,0,0,0
96,0,0,0,0,0,0,0,0,10,0,0,0,0,0,0,0,0,0,0,0,0,0,0,0,0,0,0,0,0,0,0,0,0,0,0,90,0,0,0,0,0,0,0,0,0,0
106,0,0,0,0,0,0,0,0,15,0,0,0,0,0,0,0,0,0,0,0,0,0,0,0,0,0,0,0,0,0,0,0,0,0,0,85,0,0,0,0,0,0,0,0,0,0
115,0,0,0,0,0,0,0,0,17.5,0,0,0,0,0,0,0,0,0,0,0,0,0,0,0,0,0,0,0,0,0,0,0,0,0,0,82.5,0,0,0,0,0,0,0,0,0,0
124,0,0,0,0,0,0,0,0,20,0,0,0,0,0,0,0,0,0,0,0,0,0,0,0,0,0,0,0,0,0,0,0,0,0,0,80,0,0,0,0,0,0,0,0,0,0
132,0,0,0,0,0,0,0,0,22.5,0,0,0,0,0,0,0,0,0,0,0,0,0,0,0,0,0,0,0,0,0,0,0,0,0,0,77.5,0,0,0,0,0,0,0,0,0,0
141,0,0,0,0,0,0,0,0,25,0,0,0,0,0,0,0,0,0,0,0,0,0,0,0,0,0,0,0,0,0,0,0,0,0,0,75,0,0,0,0,0,0,0,0,0,0
151,0,0,0,0,0,0,0,0,27.5,0,0,0,0,0,0,0,0,0,0,0,0,0,0,0,0,0,0,0,0,0,0,0,0,0,0,72.5,0,0,0,0,0,0,0,0,0,0
164,0,0,0,0,0,0,0,0,30,0,0,0,0,0,0,0,0,0,0,0,0,0,0,0,0,0,0,0,0,0,0,0,0,0,0,70,0,0,0,0,0,0,0,0,0,0
81,0,0,0,0,0,0,0,0,0,2,0,0,0,0,0,0,0,0,0,0,0,0,0,0,0,0,0,0,0,0,0,0,0,0,0,98,0,0,0,0,0,0,0,0,0,0
86,0,0,0,0,0,0,0,0,0,5,0,0,0,0,0,0,0,0,0,0,0,0,0,0,0,0,0,0,0,0,0,0,0,0,0,95,0,0,0,0,0,0,0,0,0,0
94,0,0,0,0,0,0,0,0,0,10,0,0,0,0,0,0,0,0,0,0,0,0,0,0,0,0,0,0,0,0,0,0,0,0,0,90,0,0,0,0,0,0,0,0,0,0
104,0,0,0,0,0,0,0,0,0,15,0,0,0,0,0,0,0,0,0,0,0,0,0,0,0,0,0,0,0,0,0,0,0,0,0,85,0,0,0,0,0,0,0,0,0,0
124,0,0,0,0,0,0,0,0,0,20,0,0,0,0,0,0,0,0,0,0,0,0,0,0,0,0,0,0,0,0,0,0,0,0,0,80,0,0,0,0,0,0,0,0,0,0
145,0,0,0,0,0,0,0,0,0,25,0,0,0,0,0,0,0,0,0,0,0,0,0,0,0,0,0,0,0,0,0,0,0,0,0,75,0,0,0,0,0,0,0,0,0,0
83,0,0,0,0,0,0,0,0,0,0,0,2,0,0,0,0,0,0,0,0,0,0,0,0,0,0,0,0,0,0,0,0,0,0,0,98,0,0,0,0,0,0,0,0,0,0
85,0,0,0,0,0,0,0,0,0,0,0,5,0,0,0,0,0,0,0,0,0,0,0,0,0,0,0,0,0,0,0,0,0,0,0,95,0,0,0,0,0,0,0,0,0,0
92,0,0,0,0,0,0,0,0,0,0,0,10,0,0,0,0,0,0,0,0,0,0,0,0,0,0,0,0,0,0,0,0,0,0,0,90,0,0,0,0,0,0,0,0,0,0
139,0,0,0,0,0,0,0,0,0,0,0,22.5,0,0,0,0,0,0,0,0,0,0,0,0,0,0,0,0,0,0,0,0,0,0,0,77.5,0,0,0,0,0,0,0,0,0,0
154,0,0,0,0,0,0,0,0,0,0,0,25,0,0,0,0,0,0,0,0,0,0,0,0,0,0,0,0,0,0,0,0,0,0,0,75,0,0,0,0,0,0,0,0,0,0
88,0,0,0,0,0,0,0,0,0,5.26,0,0,0,0,0,0,0,0,0,0,0,0,0,0,0,0,0,0,0,0,0,0,0,0,0,94.74,0,0,0,0,0,0,0,0,0,0
92,0,0,0,0,0,0,0,0,0,0,0,5.26,0,0,0,0,0,0,0,0,0,0,0,0,0,0,0,0,0,0,0,0,0,0,0,94.74,0,0,0,0,0,0,0,0,0,0
68.4,0,0,0,0,0,0,0,0,0,0,0,0,0,0,0,0,0,0,0,0,0,10,0,0,0,0,0,0,0,0,0,0,0,0,0,90,0,0,0,0,0,0,0,0,0,0
68,0,0,0,0,0,0,0,0,0,0,0,0,0,0,0,0,0,0,0,0,0,15,0,0,0,0,0,0,0,0,0,0,0,0,0,85,0,0,0,0,0,0,0,0,0,0
68.6,0,0,0,0,0,0,0,0,0,0,0,0,0,0,0,0,0,0,0,0,0,20,0,0,0,0,0,0,0,0,0,0,0,0,0,80,0,0,0,0,0,0,0,0,0,0
70.8,0,0,0,0,0,0,0,0,0,0,0,0,0,0,0,0,0,0,0,0,0,25,0,0,0,0,0,0,0,0,0,0,0,0,0,75,0,0,0,0,0,0,0,0,0,0
74,0,0,0,0,0,0,0,0,0,0,0,0,0,0,0,0,0,0,0,0,0,30,0,0,0,0,0,0,0,0,0,0,0,0,0,70,0,0,0,0,0,0,0,0,0,0
81.8,0,0,0,0,0,0,0,0,0,0,0,0,0,0,0,0,0,0,0,0,0,40,0,0,0,0,0,0,0,0,0,0,0,0,0,60,0,0,0,0,0,0,0,0,0,0
95.1,0,0,0,0,0,0,0,0,0,0,0,0,0,0,0,0,0,0,0,0,0,50,0,0,0,0,0,0,0,0,0,0,0,0,0,50,0,0,0,0,0,0,0,0,0,0
86,0,0,0,0,0,0,0,0,0,0,0,0,0,0,0,0,0,0,0,0,0,33,0,0,0,0,0,0,0,0,0,0,0,0,0,67,0,0,0,0,0,0,0,0,0,0
70.8,0,0,0,0,0,0,0,0,0,0,0,0,0,0,0,0,0,0,0,0,0,0,0,0,0,0,0,0,0,0,0,0,0,3.2,0,96.8,0,0,0,0,0,0,0,0,0,0
63.7,0,0,0,0,0,0,0,0,0,0,0,0,0,0,0,0,0,0,0,0,0,0,0,0,0,0,0,0,0,0,0,0,0,6.4,0,93.6,0,0,0,0,0,0,0,0,0,0
58.6,0,0,0,0,0,0,0,0,0,0,0,0,0,0,0,0,0,0,0,0,0,0,0,0,0,0,0,0,0,0,0,0,0,9.6,0,90.4,0,0,0,0,0,0,0,0,0,0
54.9,0,0,0,0,0,0,0,0,0,0,0,0,0,0,0,0,0,0,0,0,0,0,0,0,0,0,0,0,0,0,0,0,0,12.7,0,87.3,0,0,0,0,0,0,0,0,0,0
118,0,0,0,0,0,0,0,0,0,0,0,0,0,0,0,0,0,0,0,0,0,0,0,0,0,0,0,0,0,0,2.6,0,0,0,0,97.4,0,0,0,0,0,0,0,0,0,0
110,0,0,0,0,0,0,0,0,0,0,0,0,0,0,0,0,0,0,0,0,0,0,0,0,0,0,0,0,0,0,5.3,0,0,0,0,94.7,0,0,0,0,0,0,0,0,0,0
95,0,0,0,0,0,0,0,0,0,0,0,0,0,0,0,0,0,0,0,0,0,0,0,0,0,0,0,0,0,0,8.1,0,0,0,0,91.9,0,0,0,0,0,0,0,0,0,0
90,0,0,0,0,0,0,0,0,0,0,0,0,0,0,0,0,0,0,0,0,0,0,0,0,0,0,0,0,0,0,9.9,0,0,0,0,90.1,0,0,0,0,0,0,0,0,0,0
97,0,0,0,0,0,0,0,0,0,0,0,0,0,0,0,0,0,0,0,0,0,0,0,0,0,0,0,0,0,0,11.1,0,0,0,0,88.9,0,0,0,0,0,0,0,0,0,0
97,0,0,0,0,0,0,0,0,0,0,0,0,0,0,0,0,0,0,0,0,0,0,0,0,0,0,0,0,0,0,13.6,0,0,0,0,86.4,0,0,0,0,0,0,0,0,0,0
111,64.99,0,0,0,19.99,0,0,15.02,0,0,0,0,0,0,0,0,0,0,0,0,0,0,0,0,0,0,0,0,0,0,0,0,0,0,0,0,0,0,0,0,0,0,0,0,0,0
118,64.04,0,0,0,19.69,0,0,14.8,0,0,0,0,0,0,0,0,0,0,0,0,0,0,0,0,0,0,0,0,0,0,0,0,0,1.47,0,0,0,0,0,0,0,0,0,0,0,0
116,56.55,0,0,0,17.39,0,0,13.08,0,0,0,0,0,0,0,0,0,0,0,0,0,0,0,0,0,0,0,0,0,0,0,0,0,12.98,0,0,0,0,0,0,0,0,0,0,0,0
74,0,0,0,0,0,0,1,0,0,0,0,0,0,0,0,0,0,0,0,0,0,0,0,0,0,0,0,0,0,0,0,0,0,0,0,99,0,0,0,0,0,0,0,0,0,0
69,0,0,0,0,0,0,2,0,0,0,0,0,0,0,0,0,0,0,0,0,0,0,0,0,0,0,0,0,0,0,0,0,0,0,0,98,0,0,0,0,0,0,0,0,0,0
66,0,0,0,0,0,0,5,0,0,0,0,0,0,0,0,0,0,0,0,0,0,0,0,0,0,0,0,0,0,0,0,0,0,0,0,95,0,0,0,0,0,0,0,0,0,0
68,0,0,0,0,0,0,8,0,0,0,0,0,0,0,0,0,0,0,0,0,0,0,0,0,0,0,0,0,0,0,0,0,0,0,0,92,0,0,0,0,0,0,0,0,0,0
72,0,0,0,0,0,0,10,0,0,0,0,0,0,0,0,0,0,0,0,0,0,0,0,0,0,0,0,0,0,0,0,0,0,0,0,90,0,0,0,0,0,0,0,0,0,0
71,0,0,0,0,0,0,12,0,0,0,0,0,0,0,0,0,0,0,0,0,0,0,0,0,0,0,0,0,0,0,0,0,0,0,0,88,0,0,0,0,0,0,0,0,0,0
78,0,0,0,0,0,0,15,0,0,0,0,0,0,0,0,0,0,0,0,0,0,0,0,0,0,0,0,0,0,0,0,0,0,0,0,85,0,0,0,0,0,0,0,0,0,0
80,0,0,0,0,0,0,18,0,0,0,0,0,0,0,0,0,0,0,0,0,0,0,0,0,0,0,0,0,0,0,0,0,0,0,0,82,0,0,0,0,0,0,0,0,0,0
81.5,0,0,0,0,0,0,20,0,0,0,0,0,0,0,0,0,0,0,0,0,0,0,0,0,0,0,0,0,0,0,0,0,0,0,0,80,0,0,0,0,0,0,0,0,0,0
92,0,0,0,0,0,0,25,0,0,0,0,0,0,0,0,0,0,0,0,0,0,0,0,0,0,0,0,0,0,0,0,0,0,0,0,75,0,0,0,0,0,0,0,0,0,0
109,0,0,0,0,0,0,30,0,0,0,0,0,0,0,0,0,0,0,0,0,0,0,0,0,0,0,0,0,0,0,0,0,0,0,0,70,0,0,0,0,0,0,0,0,0,0
77.4,0,0,0,50.15,0,0,0,0,0,0,0,0,0,0,0,0,0,0,0,0,0,0,0,0,0,0,0,0,0,0,0,0,0,0,0,0,0,0,0,0,49.85,0,0,0,0,0
112,0,0,0,0,50.16,0,0,0,0,0,0,0,0,0,0,0,0,0,0,0,0,0,0,0,0,0,0,0,0,0,0,0,0,0,0,0,0,0,0,0,49.84,0,0,0,0,0
122.5,0,0,0,0,0,0,0,0,0,0,0,0,0,0,0,0,0,0,0,50,0,0,0,0,0,0,0,0,0,0,0,0,0,0,0,0,0,0,0,0,50,0,0,0,0,0
140,0,0,0,0,0,50,0,0,0,0,0,0,0,0,0,0,0,0,0,0,0,0,0,0,0,0,0,0,0,0,0,0,0,0,0,0,0,0,0,0,50,0,0,0,0,0
60,0,0,5,0,0,40,0,0,0,0,0,0,0,0,0,0,0,0,0,0,0,0,0,0,0,0,0,0,0,0,0,0,0,0,0,0,0,0,0,0,25,0,0,30,0,0
65,0,0,5,0,0,45,0,0,0,0,0,0,0,0,0,0,0,0,0,0,0,0,0,0,0,0,0,0,0,0,0,0,0,0,0,0,0,0,0,0,25,0,0,25,0,0
74,0,0,5,0,0,50,0,0,0,0,0,0,0,0,0,0,0,0,0,0,0,0,0,0,0,0,0,0,0,0,0,0,0,0,0,0,0,0,0,0,25,0,0,20,0,0
70,0,0,5,0,0,45,0,0,0,0,0,0,0,0,0,0,0,0,0,0,0,0,0,0,0,0,0,0,0,0,0,0,0,0,0,0,0,0,0,0,30,0,0,20,0,0
75,0,0,5,0,0,50,0,0,0,0,0,0,0,0,0,0,0,0,0,0,0,0,0,0,0,0,0,0,0,0,0,0,0,0,0,0,0,0,0,0,30,0,0,15,0,0
97,0,0,5,0,0,55,0,0,0,0,0,0,0,0,0,0,0,0,0,0,0,0,0,0,0,0,0,0,0,0,0,0,0,0,0,0,0,0,0,0,30,0,0,10,0,0
73,0,0,5,0,0,45,0,0,0,0,0,0,0,0,0,0,0,0,0,0,0,0,0,0,0,0,0,0,0,0,0,0,0,0,0,0,0,0,0,0,35,0,0,15,0,0
84,0,0,5,0,0,50,0,0,0,0,0,0,0,0,0,0,0,0,0,0,0,0,0,0,0,0,0,0,0,0,0,0,0,0,0,0,0,0,0,0,35,0,0,10,0,0
105,0,0,5,0,0,55,0,0,0,0,0,0,0,0,0,0,0,0,0,0,0,0,0,0,0,0,0,0,0,0,0,0,0,0,0,0,0,0,0,0,35,0,0,5,0,0
32.8,69.82,25.63,0,0,0,0,0,4.55,0,0,0,0,0,0,0,0,0,0,0,0,0,0,0,0,0,0,0,0,0,0,0,0,0,0,0,0,0,0,0,0,0,0,0,0,0,0
49,67.63,23.8,0,0,0,0,0,8.57,0,0,0,0,0,0,0,0,0,0,0,0,0,0,0,0,0,0,0,0,0,0,0,0,0,0,0,0,0,0,0,0,0,0,0,0,0,0
82.5,71.73,12.38,0,0,0,0,0,15.89,0,0,0,0,0,0,0,0,0,0,0,0,0,0,0,0,0,0,0,0,0,0,0,0,0,0,0,0,0,0,0,0,0,0,0,0,0,0
7,94.7,0,0,0,0,0,0,0,0,0,0,0,0,0,0,0,0,0,0,0,0,0,0,0,0,0,0,0,0,0,0,0,0,0,0,5.3,0,0,0,0,0,0,0,0,0,0
11,92.1,0,0,0,0,0,0,0,0,0,0,0,0,0,0,0,0,0,0,0,0,0,0,0,0,0,0,0,0,0,0,0,0,0,0,7.9,0,0,0,0,0,0,0,0,0,0
7,71.23,0,19.18,0,0,0,0,0,0,0,0,0,0,0,0,0,0,9.59,0,0,0,0,0,0,0,0,0,0,0,0,0,0,0,0,0,0,0,0,0,0,0,0,0,0,0,0
11,78.33,0,13.05,0,0,0,0,2.09,0,0,0,0,0,0,0,0,0,6.53,0,0,0,0,0,0,0,0,0,0,0,0,0,0,0,0,0,0,0,0,0,0,0,0,0,0,0,0
95,67.1,0,10.32,0,0,0,0,19.35,0,0,0,0,0,0,0,0,0,0,3.23,0,0,0,0,0,0,0,0,0,0,0,0,0,0,0,0,0,0,0,0,0,0,0,0,0,0,0
78,69.33,0,10.67,0,0,0,0,13.33,0,0,0,0,0,0,0,0,0,0,6.67,0,0,0,0,0,0,0,0,0,0,0,0,0,0,0,0,0,0,0,0,0,0,0,0,0,0,0
56,77.42,0,12.9,0,0,0,0,6.45,0,0,0,0,0,0,0,0,3.23,0,0,0,0,0,0,0,0,0,0,0,0,0,0,0,0,0,0,0,0,0,0,0,0,0,0,0,0,0
5,80,0,13.33,0,0,0,0,0,0,0,0,0,0,0,0,0,0,6.67,0,0,0,0,0,0,0,0,0,0,0,0,0,0,0,0,0,0,0,0,0,0,0,0,0,0,0,0
87,50,0,5.44,0,44.56,0,0,0,0,0,0,0,0,0,0,0,0,0,0,0,0,0,0,0,0,0,0,0,0,0,0,0,0,0,0,0,0,0,0,0,0,0,0,0,0,0
71,50,0,14,0,36,0,0,0,0,0,0,0,0,0,0,0,0,0,0,0,0,0,0,0,0,0,0,0,0,0,0,0,0,0,0,0,0,0,0,0,0,0,0,0,0,0
52,50,0,25,0,25,0,0,0,0,0,0,0,0,0,0,0,0,0,0,0,0,0,0,0,0,0,0,0,0,0,0,0,0,0,0,0,0,0,0,0,0,0,0,0,0,0
51,49.5,0,27.13,0,23.37,0,0,0,0,0,0,0,0,0,0,0,0,0,0,0,0,0,0,0,0,0,0,0,0,0,0,0,0,0,0,0,0,0,0,0,0,0,0,0,0,0
47,50,0,30,0,20,0,0,0,0,0,0,0,0,0,0,0,0,0,0,0,0,0,0,0,0,0,0,0,0,0,0,0,0,0,0,0,0,0,0,0,0,0,0,0,0,0
46,50.51,0,33.33,0,16.16,0,0,0,0,0,0,0,0,0,0,0,0,0,0,0,0,0,0,0,0,0,0,0,0,0,0,0,0,0,0,0,0,0,0,0,0,0,0,0,0,0
90,0,0,10,0,0,0,0,0,0,0,0,0,0,0,0,0,0,0,0,0,0,45,0,0,0,0,0,0,0,0,0,0,0,0,0,45,0,0,0,0,0,0,0,0,0,0
93.2,0,4,3,0,5,2,8,8,0,0,0,0,0,0,0,0,0,0,30,0,0,0,0,0,0,0,0,0,0,0,0,0,0,0,0,0,0,0,0,0,40,0,0,0,0,0
74.2,0,0,4,0,6,0,4,0,1,0,0,1,0,0,0,0,0,0,43,1,0,0,0,0,0,0,0,0,0,0,0,0,0,0,0,0,0,0,0,0,40,0,0,0,0,0
81.2,0,0,5.5,1,6,0,6,4,0,0,0,0,0,0,0,0,0,0,37.5,0,0,0,0,0,0,0,0,0,0,0,0,0,0,0,0,0,0,0,0,0,40,0,0,0,0,0
93.3,0,3.5,0,0,6,5,7,7.5,0,0,0,0,0,0,0,0,0,0,27,0,0,0,0,0,0,0,0,0,0,0,0,0,0,0,0,0,0,0,0,0,44,0,0,0,0,0
93,0,3.74,2.8,0,4.67,1.87,7.48,7.48,0,0,0,0,0,0,0,0,0,0,28.04,0,0,0,0,0,0,0,0,0,0,0,0,0,0,6.54,0,0,0,0,0,0,37.38,0,0,0,0,0
93.2,0,8.49,0,0,3.77,14.15,18.87,7.55,0,0,0,0,0,0,0,0,0,0,18.87,0,0,0,0,0,0,0,0,0,0,0,0,0,0,4.72,0,0,0,0.94,0,0,22.64,0,0,0,0,0
69,0,1.91,1.91,0,6.69,0,5.25,0,0,0,0,0,0,0,0,0,0,0,41.55,0,0,0,0,0.19,0.48,0,0,0,0,0,0,0,0,0,0,0,0,3.82,0,0,38.2,0,0,0,0,0
51,65.72,7.09,4.84,0,0,0,0,0,0,0,0,0,0,0,0,0,0,0,0,0,0,22.11,0,0,0,0,0,0,0,0.24,0,0,0,0,0,0,0,0,0,0,0,0,0,0,0,0
46,62.77,13.54,4.62,0,0,0,0,0,0,0,0,0,0,0,0,0,0,0,0,0,0,19.01,0,0,0,0,0,0,0,0.06,0,0,0,0,0,0,0,0,0,0,0,0,0,0,0,0
49,63.5,13.7,2.34,0,0,0,0,0,0,0,0,0,0,0,0,0,0,0,0,0,0,20.3,0,0,0,0,0,0,0,0.16,0,0,0,0,0,0,0,0,0,0,0,0,0,0,0,0
96,39.28,28.76,9.12,0,0,0,0,13.84,4.17,0,0,0,0,0,0,0,0,0,4.83,0,0,0,0,0,0,0,0,0,0,0,0,0,0,0,0,0,0,0,0,0,0,0,0,0,0,0
91,39.41,28.09,10.1,4.25,0,0,0,10.52,5.1,0,0,0,0,0,0,0,0,0,2.53,0,0,0,0,0,0,0,0,0,0,0,0,0,0,0,0,0,0,0,0,0,0,0,0,0,0,0
93,37.05,27.13,9.26,3.35,0,0,0,17.41,0,0,0,0,0,0,0,0,0,0,5.8,0,0,0,0,0,0,0,0,0,0,0,0,0,0,0,0,0,0,0,0,0,0,0,0,0,0,0
100.2,18.75,18.75,0,0,0,0,0,0,0,0,0,0,0,0,0,0,0,0,0,0,0,62.5,0,0,0,0,0,0,0,0,0,0,0,0,0,0,0,0,0,0,0,0,0,0,0,0
109,28.3,16.7,0,0,27.6,0,15.5,0,0.8,0,0,0,0,0,0,0,0,0,0,0,0,0,0,0,0,0,0,0,0,0,4.8,0,0,0,0,0,3.1,0,0,0,0,0,3.2,0,0,0
102,6.2,36.2,0,0,28.3,0,10.9,0,1.5,0,0,0,0,0,0,0,0,0,0,0,0,0,0,0,0,0,0,0,0,0,7.5,0,0,0,0,0,3.8,0,0,0,0,0,5.6,0,0,0
108,11.2,43.4,0,0,0,14.6,9.4,0,3,0,0,0,0,0,0,0,0,0,0,0,0,0,0,0,0,0,0,0,0,0,7.5,0,0,0,0,0,4.6,0,0,0,0,0,6.3,0,0,0
114,21.8,18.9,0,0,25,0,17.6,0,0.9,0,0,0,0,0,0,0,0,0,0,0,0,0,0,0,0,0,0,0,0,0,7,0,0,0,0,0,3.5,0,0,0,0,0,5.3,0,0,0
103,8.9,34.7,0,0,31.9,0,7.5,0,2.4,0,0,0,0,0,0,0,0,0,0,0,0,0,0,0,0,0,0,0,0,0,6,0,0,0,0,0,3.6,0,0,0,0,0,5,0,0,0
103,19.3,26.7,0,0,30.4,0,13,0,0,0,0,0,0,0,0,0,0,0,0,0,0,0,0,0,0,0,0,0,0,0,4.3,0,0,0,0,0,3.1,0,0,0,0,0,3.2,0,0,0
101,6.8,37.4,0,0,34.8,0,8.2,0,1.7,0,0,0,0,0,0,0,0,0,0,0,0,0,0,0,0,0,0,0,0,0,4.5,0,0,0,0,0,3.3,0,0,0,0,0,3.3,0,0,0
98,6.6,41.2,0,0,23,0,8.3,0,2.6,0,0,0,0,0,0,0,0,0,0,0,0,0,0,0,0,0,0,0,0,0,9.1,0,0,0,0,0,4,0,0,0,0,0,5.2,0,0,0
99,25.7,22.2,0,0,27.5,0,12.9,0,0.8,0,0,0,0,0,0,0,0,0,0,0,0,0,0,0,0,0,0,0,0,0,3.1,0,0,0,0,0,3.1,0,0,0,0,0,4.7,0,0,0
112,6.6,32.8,0,0,30.2,0,8.3,0,2.7,0,0,0,0,0,0,0,0,0,0,0,0,0,0,0,0,0,0,0,0,0,7.9,0,0,0,0,0,4,0,0,0,0,0,7.5,0,0,0
112,21.3,18.4,0,0,30.4,0,14.3,0,0.9,0,0,0,0,0,0,0,0,0,0,0,0,0,0,0,0,0,0,0,0,0,6,0,0,0,0,0,3.5,0,0,0,0,0,5.2,0,0,0
104,24.2,21.9,0,0,27.3,0,15.3,0,0.8,0,0,0,0,0,0,0,0,0,0,0,0,0,0,0,0,0,0,0,0,0,4.2,0,0,0,0,0,3.1,0,0,0,0,0,3.2,0,0,0
104,19.2,26.5,0,0,30.1,0,12.9,0,0.8,0,0,0,0,0,0,0,0,0,0,0,0,0,0,0,0,0,0,0,0,0,4.2,0,0,0,0,0,3.1,0,0,0,0,0,3.2,0,0,0
111,14.5,23.8,0,0,31.1,0,14.6,0,0.9,0,0,0,0,0,0,0,0,0,0,0,0,0,0,0,0,0,0,0,0,0,6.4,0,0,0,0,0,3.5,0,0,0,0,0,5.2,0,0,0
97.8,0,69.3,0,0,0,0,0,0,0,0,0,0,0,0,0,0,0,0,0,0,0,0,0,0,0,0,0,0,0,0,0,0,0,0,0,30.7,0,0,0,0,0,0,0,0,0,0
105.6,0,77.8,0,0,0,0,0,0,0,0,0,0,0,0,0,0,0,0,0,0,0,0,0,0,0,0,0,0,0,0,0,0,0,0,0,22.2,0,0,0,0,0,0,0,0,0,0
98.9,0,85.7,0,0,0,0,0,0,0,0,0,0,0,0,0,0,0,0,0,0,0,0,0,0,0,0,0,0,0,0,0,0,0,0,0,14.3,0,0,0,0,0,0,0,0,0,0
128,0,37.5,0,0,0,0,0,0,0,0,0,0,0,0,0,0,0,0,0,0,0,0,0,0,0,0,0,0,0,0,0,0,0,0,0,0,0,0,0,62.5,0,0,0,0,0,0
87.1,0,93.1,0,0,0,0,0,0,0,0,0,0,0,0,0,0,0,0,0,0,0,0,0,0,0,0,0,0,0,0,0,0,0,0,0,6.9,0,0,0,0,0,0,0,0,0,0
127.7,0,96.6,0,0,0,0,0,0,0,0,0,0,0,0,0,0,0,0,0,0,0,0,0,0,0,0,0,0,0,0,0,0,0,0,0,3.4,0,0,0,0,0,0,0,0,0,0
74.9,0,10,0,0,0,0,0,0,0,0,0,0,0,0,0,0,0,0,0,0,0,0,0,0,0,0,0,0,0,0,0,0,0,0,0,90,0,0,0,0,0,0,0,0,0,0
70,0,20,0,0,0,0,0,0,0,0,0,0,0,0,0,0,0,0,0,0,0,0,0,0,0,0,0,0,0,0,0,0,0,0,0,80,0,0,0,0,0,0,0,0,0,0
78.3,0,40,0,0,0,0,0,0,0,0,0,0,0,0,0,0,0,0,0,0,0,0,0,0,0,0,0,0,0,0,0,0,0,0,0,60,0,0,0,0,0,0,0,0,0,0
92.3,0,60,0,0,0,0,0,0,0,0,0,0,0,0,0,0,0,0,0,0,0,0,0,0,0,0,0,0,0,0,0,0,0,0,0,40,0,0,0,0,0,0,0,0,0,0
124.5,0,80,0,0,0,0,0,0,0,0,0,0,0,0,0,0,0,0,0,0,0,0,0,0,0,0,0,0,0,0,0,0,0,0,0,20,0,0,0,0,0,0,0,0,0,0
133,0,85,0,0,0,0,0,0,0,0,0,0,0,0,0,0,0,0,0,0,0,0,0,0,0,0,0,0,0,0,0,0,0,0,0,15,0,0,0,0,0,0,0,0,0,0
150,0,95,0,0,0,0,0,0,0,0,0,0,0,0,0,0,0,0,0,0,0,0,0,0,0,0,0,0,0,0,0,0,0,0,0,5,0,0,0,0,0,0,0,0,0,0
140,0,0,0,0,0,0,0,0,0,0,0,0,0,0,0,0,0,0,0,0,0,0,0,0,0,0,0,0,0,0,5.26,0,0,0,0,94.74,0,0,0,0,0,0,0,0,0,0
78,0,0,0,0,0,0,0,0,0,0,0,0,0,0,0,0,0,0,0,0,0,0,0,0,0,0,0,0,0,5.26,0,0,0,0,0,94.74,0,0,0,0,0,0,0,0,0,0
71,0,0,0,0,0,0,0,0,0,0,0,0,0,0,0,0,0,0,0,0,0,0,0,0,0,0,0,0,0,0,0,0,0,10,0,90,0,0,0,0,0,0,0,0,0,0
60,0,0,0,0,0,0,0,0,0,0,0,0,0,0,0,0,0,0,0,0,0,0,0,0,0,0,0,0,0,0,0,0,0,0,0,33.3,0,0,0,0,66.7,0,0,0,0,0
72,0,0,0,0,0,0,0,0,0,0,0,0,0,0,0,0,0,0,0,0,0,0,0,0,0,0,0,0,0,0,0,0,0,0,0,90,0,0,0,0,0,10,0,0,0,0
91,0,0,0,0,0,0,0,0,0,0,0,0,0,0,0,0,0,0,0,0,0,0,0,0,0,0,0,0,0,0,0,0,0,0,0,60,0,0,0,0,0,40,0,0,0,0
62.9,0,0,0,0,0,0,0,0,0,0,0,0,0,0,0,0,0,0,0,0,0,0,0,0,0,0,0,0,0,0,0,0,0,0,0,54.2,0,0,0,0,45.8,0,0,0,0,0
62.2,0,0,0,0,0,0,0,0,0,0,0,0,0,0,0,0,0,0,0,0,0,0,0,0,0,0,0,0,0,0,0,0,0,0,0,51.2,0,0,0,0,48.8,0,0,0,0,0
139,0,0,0,0,0,0,0,22.11,0,0,0,0,0,0,0,0,0,0,0,0,0,0,0,0,0,0,0,0,0,0,0,0,0,0,0,0,0,0,0,0,77.89,0,0,0,0,0
141,0,0,0,0,0,0,0,25.85,0,0,0,0,0,0,0,0,0,0,0,0,0,0,0,0,0,0,0,0,0,0,0,0,0,0,0,0,0,0,0,0,74.15,0,0,0,0,0
149,0,0,0,0,0,0,0,27.86,0,0,0,0,0,0,0,0,0,0,0,0,0,0,0,0,0,0,0,0,0,0,0,0,0,0,0,0,0,0,0,0,72.14,0,0,0,0,0
155,0,0,0,0,0,0,0,34.33,0,0,0,0,0,0,0,0,0,0,0,0,0,0,0,0,0,0,0,0,0,0,0,0,0,0,0,0,0,0,0,0,65.67,0,0,0,0,0
91,0,0,0,0,0,0,0,30,0,0,0,0,0,0,0,0,0,0,0,0,0,0,0,0,0,0,0,0,0,0,0,0,0,0,0,0,0,0,0,0,70,0,0,0,0,0
117,0,0,0,30,0,0,0,0,0,0,0,0,0,0,0,0,0,0,0,0,0,0,0,0,0,0,0,0,0,0,0,0,0,0,0,0,0,0,0,0,70,0,0,0,0,0
88,0,0,0,38.4,0,0,0,0,0,0,0,0,0,0,0,0,0,0,0,0,0,0,0,0,0,0,0,0,0,0,0,0,0,0,0,0,0,0,0,0,61.6,0,0,0,0,0
84,0,0,0,41.2,0,0,0,0,0,0,0,0,0,0,0,0,0,0,0,0,0,0,0,0,0,0,0,0,0,0,0,0,0,0,0,0,0,0,0,0,58.8,0,0,0,0,0
83,0,0,0,45,0,0,0,0,0,0,0,0,0,0,0,0,0,0,0,0,0,0,0,0,0,0,0,0,0,0,0,0,0,0,0,0,0,0,0,0,55,0,0,0,0,0
73,0,0,0,51.5,0,0,0,0,0,0,0,0,0,0,0,0,0,0,0,0,0,0,0,0,0,0,0,0,0,0,0,0,0,0,0,0,0,0,0,0,48.5,0,0,0,0,0
79.3,0,0,0,55,0,0,0,0,0,0,0,0,0,0,0,0,0,0,0,0,0,0,0,0,0,0,0,0,0,0,0,0,0,0,0,0,0,0,0,0,45,0,0,0,0,0
104,0,0,0,0,35,0,0,0,0,0,0,0,0,0,0,0,0,0,0,0,0,0,0,0,0,0,0,0,0,0,0,0,0,0,0,0,0,0,0,0,65,0,0,0,0,0
106,0,0,0,0,45,0,0,0,0,0,0,0,0,0,0,0,0,0,0,0,0,0,0,0,0,0,0,0,0,0,0,0,0,0,0,0,0,0,0,0,55,0,0,0,0,0
99,0,0,0,0,51,0,0,0,0,0,0,0,0,0,0,0,0,0,0,0,0,0,0,0,0,0,0,0,0,0,0,0,0,0,0,0,0,0,0,0,49,0,0,0,0,0
122,0,0,0,0,0,0,0,0,0,0,0,0,0,0,0,0,0,0,35,0,0,0,0,0,0,0,0,0,0,0,0,0,0,0,0,0,0,0,0,0,65,0,0,0,0,0
74,0,0,0,0,0,0,0,0,0,0,0,0,0,0,0,0,0,0,45,0,0,0,0,0,0,0,0,0,0,0,0,0,0,0,0,0,0,0,0,0,55,0,0,0,0,0
64.7,0,0,0,0,0,0,0,0,0,0,0,0,0,0,0,0,0,0,55,0,0,0,0,0,0,0,0,0,0,0,0,0,0,0,0,0,0,0,0,0,45,0,0,0,0,0
72.4,0,0,0,0,0,0,0,0,0,0,0,0,0,0,0,0,0,0,60,0,0,0,0,0,0,0,0,0,0,0,0,0,0,0,0,0,0,0,0,0,40,0,0,0,0,0
116,0,0,0,0,0,0,0,0,0,0,0,0,0,0,0,0,0,0,0,36.4,0,0,0,0,0,0,0,0,0,0,0,0,0,0,0,0,0,0,0,0,63.6,0,0,0,0,0
114,0,0,0,0,0,0,0,0,0,0,0,0,0,0,0,0,0,0,0,38,0,0,0,0,0,0,0,0,0,0,0,0,0,0,0,0,0,0,0,0,62,0,0,0,0,0
113,0,0,0,0,0,0,0,0,0,0,0,0,0,0,0,0,0,0,0,45,0,0,0,0,0,0,0,0,0,0,0,0,0,0,0,0,0,0,0,0,55,0,0,0,0,0
122,0,0,0,0,0,0,0,0,0,0,0,0,0,0,0,0,0,0,0,49.1,0,0,0,0,0,0,0,0,0,0,0,0,0,0,0,0,0,0,0,0,50.9,0,0,0,0,0
100,0,0,0,0,0,0,0,0,0,0,0,0,0,0,0,0,0,0,0,0,41.7,0,0,0,0,0,0,0,0,0,0,0,0,0,0,0,0,0,0,0,58.3,0,0,0,0,0
105,0,0,0,0,0,0,0,0,0,0,0,0,0,0,0,0,0,0,0,0,45,0,0,0,0,0,0,0,0,0,0,0,0,0,0,0,0,0,0,0,55,0,0,0,0,0
99,0,0,0,0,0,0,0,0,0,0,0,0,0,0,0,0,0,0,0,0,51.5,0,0,0,0,0,0,0,0,0,0,0,0,0,0,0,0,0,0,0,48.5,0,0,0,0,0
133.4,0,0,0,0,0,30,0,0,0,0,0,0,0,0,0,0,0,0,0,0,0,0,0,0,0,0,0,0,0,0,0,0,0,0,0,0,0,0,0,0,70,0,0,0,0,0
140,0,0,0,0,0,35,0,0,0,0,0,0,0,0,0,0,0,0,0,0,0,0,0,0,0,0,0,0,0,0,0,0,0,0,0,0,0,0,0,0,65,0,0,0,0,0
144.3,0,0,0,0,0,40,0,0,0,0,0,0,0,0,0,0,0,0,0,0,0,0,0,0,0,0,0,0,0,0,0,0,0,0,0,0,0,0,0,0,60,0,0,0,0,0
135,0,0,0,0,0,45,0,0,0,0,0,0,0,0,0,0,0,0,0,0,0,0,0,0,0,0,0,0,0,0,0,0,0,0,0,0,0,0,0,0,55,0,0,0,0,0
136,0,0,0,0,0,49.5,0,0,0,0,0,0,0,0,0,0,0,0,0,0,0,0,0,0,0,0,0,0,0,0,0,0,0,0,0,0,0,0,0,0,50.5,0,0,0,0,0
125,0,0,0,0,0,55,0,0,0,0,0,0,0,0,0,0,0,0,0,0,0,0,0,0,0,0,0,0,0,0,0,0,0,0,0,0,0,0,0,0,45,0,0,0,0,0
159,0,0,0,0,0,0,0,0,0,0,0,0,0,0,0,0,0,0,0,0,0,35,0,0,0,0,0,0,0,0,0,0,0,0,0,0,0,0,0,0,65,0,0,0,0,0
160,0,0,0,0,0,0,0,0,0,0,0,0,0,0,0,0,0,0,0,0,0,45,0,0,0,0,0,0,0,0,0,0,0,0,0,0,0,0,0,0,55,0,0,0,0,0
135,0,0,0,0,0,0,0,0,0,0,0,0,0,0,0,0,0,0,0,0,0,50.1,0,0,0,0,0,0,0,0,0,0,0,0,0,0,0,0,0,0,49.9,0,0,0,0,0
112,0,0,0,0,0,0,0,0,0,0,0,0,0,0,0,0,0,0,0,37.9,0,0,0,0,0,0,0,0,0,0,0,0,0,0,0,0,0,0,0,0,62.1,0,0,0,0,0
113,0,0,0,0,0,0,0,0,0,0,0,0,0,0,0,0,0,0,0,41.6,0,0,0,0,0,0,0,0,0,0,0,0,0,0,0,0,0,0,0,0,58.4,0,0,0,0,0
114,0,0,0,0,0,0,0,0,0,0,0,0,0,0,0,0,0,0,0,44.2,0,0,0,0,0,0,0,0,0,0,0,0,0,0,0,0,0,0,0,0,55.8,0,0,0,0,0
122,0,0,0,0,0,34.6,0,0,0,0,0,0,0,0,0,0,0,0,0,0,0,0,0,0,0,0,0,0,0,0,0,0,0,0,0,0,0,0,0,0,65.4,0,0,0,0,0
123,0,0,0,0,0,37.4,0,0,0,0,0,0,0,0,0,0,0,0,0,0,0,0,0,0,0,0,0,0,0,0,0,0,0,0,0,0,0,0,0,0,62.6,0,0,0,0,0
127,0,0,0,0,0,40.3,0,0,0,0,0,0,0,0,0,0,0,0,0,0,0,0,0,0,0,0,0,0,0,0,0,0,0,0,0,0,0,0,0,0,59.7,0,0,0,0,0
129,0,0,0,0,0,44.4,0,0,0,0,0,0,0,0,0,0,0,0,0,0,0,0,0,0,0,0,0,0,0,0,0,0,0,0,0,0,0,0,0,0,55.6,0,0,0,0,0
132,0,0,0,0,0,47,0,0,0,0,0,0,0,0,0,0,0,0,0,0,0,0,0,0,0,0,0,0,0,0,0,0,0,0,0,0,0,0,0,0,53,0,0,0,0,0
75.3,0,0,0,50,0,0,0,0,0,0,0,0,0,0,0,0,0,0,0,0,0,0,0,0,0,0,0,0,0,0,0,0,0,0,0,0,0,0,0,0,50,0,0,0,0,0
91,0,0,0,0,0,0,0,0,0,0,0,0,0,0,0,0,0,0,0,0,50,0,0,0,0,0,0,0,0,0,0,0,0,0,0,0,0,0,0,0,50,0,0,0,0,0
70.2,0,0,0,0,0,0,0,0,0,0,0,0,0,0,0,50,0,0,0,0,0,0,0,0,0,0,0,0,0,0,0,0,0,0,0,0,0,0,0,0,50,0,0,0,0,0
80.7,0,0,0,0,0,0,0,0,0,0,0,0,0,0,0,0,30,0,0,0,0,0,0,0,0,0,0,0,0,0,0,0,0,0,0,0,0,0,0,0,70,0,0,0,0,0
84.4,0,0,0,0,0,0,0,0,0,0,0,0,0,0,0,30,0,0,0,0,0,0,0,0,0,0,0,0,0,0,0,0,0,0,0,0,0,0,0,0,70,0,0,0,0,0
96.4,0,0,0,0,0,0,0,0,0,0,0,0,0,0,0,40,0,0,0,0,0,0,0,0,0,0,0,0,0,0,0,0,0,0,0,0,0,0,0,0,60,0,0,0,0,0
82,0,0,0,0,0,0,0,0,0,0,0,0,0,30,0,0,0,0,0,0,0,0,0,0,0,0,0,0,0,0,0,0,0,0,0,0,0,0,0,0,70,0,0,0,0,0
73.5,0,0,0,0,0,0,0,0,0,0,0,0,0,40,0,0,0,0,0,0,0,0,0,0,0,0,0,0,0,0,0,0,0,0,0,0,0,0,0,0,60,0,0,0,0,0
89.6,0,0,0,0,0,0,0,0,0,0,0,0,0,50,0,0,0,0,0,0,0,0,0,0,0,0,0,0,0,0,0,0,0,0,0,0,0,0,0,0,50,0,0,0,0,0
131,0,0,0,0,0,0,0,0,0,0,0,0,0,0,0,0,0,0,0,0,0,0,0,0,0,0,0,0,0,15.5,0,0,0,0,0,0,0,0,0,0,84.5,0,0,0,0,0
128,0,0,0,0,0,0,0,0,0,0,0,0,0,0,0,0,0,0,0,0,0,0,0,0,0,0,0,0,0,21.1,0,0,0,0,0,0,0,0,0,0,78.9,0,0,0,0,0
130,0,0,0,0,0,0,0,0,0,0,0,0,0,0,0,0,0,0,0,0,0,0,0,0,0,0,0,0,0,31.4,0,0,0,0,0,0,0,0,0,0,68.6,0,0,0,0,0
125,0,0,0,0,0,0,0,0,0,0,0,0,0,0,0,0,0,0,0,0,0,0,0,0,0,0,0,0,0,36.3,0,0,0,0,0,0,0,0,0,0,63.7,0,0,0,0,0
118,0,0,0,0,0,0,0,0,0,0,0,0,0,0,0,0,0,0,0,0,0,0,0,0,0,0,0,0,0,40.5,0,0,0,0,0,0,0,0,0,0,59.5,0,0,0,0,0
141,0,0,0,0,0,0,0,0,0,0,0,0,0,0,0,0,0,0,0,0,0,0,0,0,0,0,0,0,0,79.5,0,0,0,0,0,0,0,0,0,0,20.5,0,0,0,0,0
141,0,0,0,0,0,0,0,0,0,0,0,0,0,0,0,0,0,0,0,0,0,0,0,0,0,0,0,0,0,86.4,0,0,0,0,0,0,0,0,0,0,13.6,0,0,0,0,0
56,0,0,25,0,0,0,0,0,0,0,0,0,0,0,0,0,0,0,0,0,0,0,0,0,0,0,0,0,0,0,0,0,0,0,0,0,0,0,0,0,75,0,0,0,0,0
45.5,0,0,0,0,0,0,0,0,0,0,0,0,0,0,0,0,0,0,0,0,0,0,0,0,0,0,0,25,0,0,0,0,0,0,0,0,0,0,0,0,75,0,0,0,0,0
62,0,0,0,0,0,0,0,0,0,0,0,0,0,0,0,0,0,0,0,0,0,0,0,0,0,0,0,0,25,0,0,0,0,0,0,0,0,0,0,0,75,0,0,0,0,0
74.2,0,0,0,0,0,0,0,0,0,0,0,0,0,0,0,0,0,0,0,0,0,0,0,0,0,0,0,0,0,0,25,0,0,0,0,0,0,0,0,0,75,0,0,0,0,0
65.8,0,0,0,0,0,0,0,0,0,0,0,0,0,0,0,0,0,0,0,0,0,0,0,0,40,0,0,0,0,0,0,0,0,0,0,0,0,0,0,0,60,0,0,0,0,0
51,0,0,0,0,0,0,0,0,0,0,0,0,0,0,0,0,0,0,0,0,0,0,0,0,0,0,0,0,0,0,0,0,0,71.43,0,0,0,0,0,0,28.57,0,0,0,0,0
50,0,0,0,0,0,0,0,0,0,0,0,0,0,0,0,0,0,0,0,0,0,0,0,0,0,0,0,0,0,0,0,0,0,77.5,0,0,0,0,0,0,22.5,0,0,0,0,0
54,0,0,0,0,0,0,0,0,0,0,0,0,0,0,0,0,0,0,0,0,0,0,0,0,0,0,0,0,0,0,0,0,0,70,0,0,0,0,0,0,30,0,0,0,0,0
64,0,0,0,0,0,0,0,0,0,0,0,0,0,0,0,0,0,0,0,0,0,0,0,0,0,0,0,0,0,0,0,0,0,65,0,0,0,0,0,0,35,0,0,0,0,0
97,0,0,0,0,0,0,0,0,0,0,0,0,0,0,0,0,0,0,0,0,0,0,0,0,0,0,0,0,0,0,0,0,0,60,0,0,0,0,0,0,40,0,0,0,0,0
70,0,80.32,0,0,0,0,0,0,0,0,0,0,0,0,0,0,0,0,0,0,0,19.68,0,0,0,0,0,0,0,0,0,0,0,0,0,0,0,0,0,0,0,0,0,0,0,0
140,0,99.69,0,0,0,0,0,0,0,0,0,0,0,0,0,0,0,0,0,0,0,0.31,0,0,0,0,0,0,0,0,0,0,0,0,0,0,0,0,0,0,0,0,0,0,0,0
92.5,72,0,1,4,9,0,0,13,1,0,0,0,0,0,0,0,0,0,0,0,0,0,0,0,0,0,0,0,0,0,0,0,0,0,0,0,0,0,0,0,0,0,0,0,0,0
92.5,0,81.82,0,0,0,0,0,9.09,0,0,0,0,0,0,0,0,0,0,0,0,0,0,0,0,0,0,0,0,0,0,0,0,0,0,0,0,0,0,0,0,9.09,0,0,0,0,0
114.9,0,42.86,0,0,0,0,0,28.57,0,0,0,0,0,0,0,0,0,0,0,0,0,0,0,0,0,0,0,0,0,0,0,0,0,0,0,0,0,0,0,0,28.57,0,0,0,0,0
102.5,0,78.26,0,0,0,0,0,13.04,0,0,0,0,0,0,0,0,0,0,0,0,0,0,0,0,0,0,0,0,0,0,0,0,0,0,0,0,0,0,0,0,8.7,0,0,0,0,0
119.5,0,61.54,0,0,0,0,0,23.08,0,0,0,0,0,0,0,0,0,0,0,0,0,0,0,0,0,0,0,0,0,0,0,0,0,0,0,0,0,0,0,0,15.38,0,0,0,0,0
142.5,0,48.28,0,0,0,0,0,31.03,0,0,0,0,0,0,0,0,0,0,0,0,0,0,0,0,0,0,0,0,0,0,0,0,0,0,0,0,0,0,0,0,20.69,0,0,0,0,0
159.5,0,37.5,0,0,0,0,0,37.5,0,0,0,0,0,0,0,0,0,0,0,0,0,0,0,0,0,0,0,0,0,0,0,0,0,0,0,0,0,0,0,0,25,0,0,0,0,0
84.7,10,80,0,0,0,0,10,0,0,0,0,0,0,0,0,0,0,0,0,0,0,0,0,0,0,0,0,0,0,0,0,0,0,0,0,0,0,0,0,0,0,0,0,0,0,0
70.2,30,60,0,0,0,0,10,0,0,0,0,0,0,0,0,0,0,0,0,0,0,0,0,0,0,0,0,0,0,0,0,0,0,0,0,0,0,0,0,0,0,0,0,0,0,0
56.4,50,40,0,0,0,0,10,0,0,0,0,0,0,0,0,0,0,0,0,0,0,0,0,0,0,0,0,0,0,0,0,0,0,0,0,0,0,0,0,0,0,0,0,0,0,0
39.2,70,20,0,0,0,0,10,0,0,0,0,0,0,0,0,0,0,0,0,0,0,0,0,0,0,0,0,0,0,0,0,0,0,0,0,0,0,0,0,0,0,0,0,0,0,0
42.1,80,10,0,0,0,0,10,0,0,0,0,0,0,0,0,0,0,0,0,0,0,0,0,0,0,0,0,0,0,0,0,0,0,0,0,0,0,0,0,0,0,0,0,0,0,0
67.9,50,40,0,0,0,0,0,10,0,0,0,0,0,0,0,0,0,0,0,0,0,0,0,0,0,0,0,0,0,0,0,0,0,0,0,0,0,0,0,0,0,0,0,0,0,0
72.7,80,10,0,0,0,0,0,10,0,0,0,0,0,0,0,0,0,0,0,0,0,0,0,0,0,0,0,0,0,0,0,0,0,0,0,0,0,0,0,0,0,0,0,0,0,0
70,76.37,0,10.92,0,8.42,2.64,0,0.82,0.53,0,0,0,0,0,0,0,0,0,0,0,0,0.3,0,0,0,0,0,0,0,0,0,0,0,0,0,0,0,0,0,0,0,0,0,0,0,0
62,82.37,0,7.87,0,4.77,2.61,0,1.08,0.71,0,0,0,0,0,0,0,0,0,0,0,0,0.59,0,0,0,0,0,0,0,0,0,0,0,0,0,0,0,0,0,0,0,0,0,0,0,0
63,77.7,2.87,9.81,0,5.94,2.61,0,1.07,0,0,0,0,0,0,0,0,0,0,0,0,0,0,0,0,0,0,0,0,0,0,0,0,0,0,0,0,0,0,0,0,0,0,0,0,0,0
99,0,2,4,0,0,0,9,0,0,0,0,0,0,0,0,0,0,0,43,0,0,0,0,0,0,0,0,0,0,0,0,0,0,0,0,0,0,0,0,0,42,0,0,0,0,0
94,0,5,4,0,0,0,7,0,0,0,0,0,0,0,0,0,0,0,40,0,0,0,0,0,0,0,0,0,0,0,0,0,0,0,0,0,0,0,0,0,44,0,0,0,0,0
83,0,5,7,0,0,0,10,0,0,0,0,0,0,0,0,0,0,0,32,0,0,0,0,0,0,0,0,0,0,0,0,0,0,0,0,0,0,0,0,0,46,0,0,0,0,0
99,0,9.18,5.1,0,0,0,13.27,0,0,0,0,0,0,0,0,0,0,0,25.51,0,0,0,0,0,0,0,0,0,0,0,0,0,0,0,0,0,0,0,0,0,46.94,0,0,0,0,0
104,0,2,11,0,0,0,20,0,0,0,0,0,0,0,0,0,0,0,18,0,0,0,0,0,0,0,0,0,0,0,0,0,0,0,0,0,0,0,0,0,49,0,0,0,0,0
100,0,0,11,0,0,0,13,0,0,0,0,0,0,0,0,0,0,0,26,0,0,0,0,0,0,0,0,0,0,0,0,0,0,0,0,0,0,0,0,0,50,0,0,0,0,0
93,0,2,9,0,0,0,12,0,0,0,0,0,0,0,0,0,0,0,27,0,0,0,0,0,0,0,0,0,0,0,0,0,0,0,0,0,0,0,0,0,50,0,0,0,0,0
102,0,2,7,0,0,0,13,0,0,0,0,0,0,0,0,0,0,0,25,0,0,0,0,0,0,0,0,0,0,0,0,0,0,0,0,0,0,0,0,0,53,0,0,0,0,0
103,0,2,7,0,0,0,15,0,0,0,0,0,0,0,0,0,0,0,21,0,0,0,0,0,0,0,0,0,0,0,0,0,0,0,0,0,0,0,0,0,55,0,0,0,0,0
86,0,5,7,0,0,0,10,0,0,0,0,0,0,0,0,0,0,0,0,0,0,32,0,0,0,0,0,0,0,0,0,0,0,0,0,0,0,0,0,0,46,0,0,0,0,0
101,65.87,3.79,1.94,1.64,4.12,3.65,4.41,6.91,3.85,0,0,0,0,0,0,0,0,0,0,3.82,0,0,0,0,0,0,0,0,0,0,0,0,0,0,0,0,0,0,0,0,0,0,0,0,0,0
108,65.56,0,3.02,3.4,0,4.01,2.29,9.95,5.82,0,0,0,0,0,0,0,0,0,0,5.95,0,0,0,0,0,0,0,0,0,0,0,0,0,0,0,0,0,0,0,0,0,0,0,0,0,0
91,65.93,10.36,2.95,2.98,0,0,8.04,7.76,1.98,0,0,0,0,0,0,0,0,0,0,0,0,0,0,0,0,0,0,0,0,0,0,0,0,0,0,0,0,0,0,0,0,0,0,0,0,0
110,69.89,2.39,3.27,0,1.19,3.69,4.46,8.07,3.18,0,0,0,0,0,0,0,0,0,0,3.86,0,0,0,0,0,0,0,0,0,0,0,0,0,0,0,0,0,0,0,0,0,0,0,0,0,0
120,53.92,0,0,0,14.44,9.6,0,5.35,11.72,0,0,0,0,0,0,0,0,0,4.97,0,0,0,0,0,0,0,0,0,0,0,0,0,0,0,0,0,0,0,0,0,0,0,0,0,0,0
103,69.46,0.43,1.2,5.64,5.69,0,0,15.84,0.91,0,0,0,0,0,0,0,0,0,0,0,0,0.69,0,0,0.02,0,0.06,0,0,0.06,0,0,0,0,0,0,0,0,0,0,0,0,0,0,0,0
33.5,12.11,25.27,0,0,0,0,0,0,0,0,0,0,0,0,0,0,0,0,62.62,0,0,0,0,0,0,0,0,0,0,0,0,0,0,0,0,0,0,0,0,0,0,0,0,0,0,0
38,12.3,28.18,0,0,0,0,0,0,0,0,0,0,0,0,0,0,0,0,59.52,0,0,0,0,0,0,0,0,0,0,0,0,0,0,0,0,0,0,0,0,0,0,0,0,0,0,0
33,9.38,27.35,0,0,0,0,0,0,0,0,0,0,0,0,0,0,0,0,63.27,0,0,0,0,0,0,0,0,0,0,0,0,0,0,0,0,0,0,0,0,0,0,0,0,0,0,0
33.5,10.98,27.23,0,0,0,0,0,0,0,0,0,0,0,0,0,0,0,0,61.79,0,0,0,0,0,0,0,0,0,0,0,0,0,0,0,0,0,0,0,0,0,0,0,0,0,0,0
86.1,15.33,22.49,3.61,5.72,0,0,0,5.95,0,0,0,0,0,0,0,0,0,0,4.53,0,40.61,0,0,0,0,0,0,0,0,0,0,0,0,0,0,1.76,0,0,0,0,0,0,0,0,0,0
80,40.63,10.73,3.91,3.71,2.66,0,0,8.03,0,0,0,0,0,0,0,0,0,0,4.28,0,2.32,20.09,0,0,0,0,0,0,0,0,0,0,0,0,0,0,3.64,0,0,0,0,0,0,0,0,0
77.8,9.51,0,8.96,0,0,0,0,5.53,0,0,0,0,0,0,0,0,0,0,19.65,0,0,0,0,0,0,0,0,0,0,0,0,0,0,0,0,0,0,0,0,0,56.35,0,0,0,0,0
54.6,0,22.15,0,0,0,0,0,0,0,0,0,0,0,0,0,0,0,0,68.77,0,0,0,0,0,0,0,0,0,0,0,0,0,0,0,0,0,0,0,0,0,9.08,0,0,0,0,0
72,23.99,25.88,5.65,5.36,0,0,0,8.13,0,0,0,0,0,0,0,0,0,0,30.99,0,0,0,0,0,0,0,0,0,0,0,0,0,0,0,0,0,0,0,0,0,0,0,0,0,0,0
65,23.81,25.69,5.61,5.32,0,0,0,5.77,3.03,0,0,0,0,0,0,0,0,0,30.77,0,0,0,0,0,0,0,0,0,0,0,0,0,0,0,0,0,0,0,0,0,0,0,0,0,0,0
61,43.95,26.26,4.98,0,0,0,0,0,0,0,0,0,0,0,0,0,0,0,1.24,0,0,22.3,0,0,0,0,0,0,0,0,0,0,0,1.27,0,0,0,0,0,0,0,0,0,0,0,0
131,67.21,6.65,0,0,0,2.16,0,12.82,7.02,0,0,0,0,0,0,0,0,0,0,0,0,0,0,0,0,0,0,0,0,0,0,0,0,4.14,0,0,0,0,0,0,0,0,0,0,0,0
122,55.29,9.94,0,0,12.34,9.03,0,13.4,0,0,0,0,0,0,0,0,0,0,0,0,0,0,0,0,0,0,0,0,0,0,0,0,0,0,0,0,0,0,0,0,0,0,0,0,0,0
117,49.74,9.81,0,0,0,22.27,0,11.02,0,1.82,0,0,0,0,0,0,0,0,0,0,0,0,0,0,0,0,0,0,0,0,0,0,0,5.34,0,0,0,0,0,0,0,0,0,0,0,0
119,58.68,8.62,0,0,0,7.34,0,9.68,0,0,0,1.86,0,0,0,0,0,0,13.82,0,0,0,0,0,0,0,0,0,0,0,0,0,0,0,0,0,0,0,0,0,0,0,0,0,0,0
111,46.26,4.34,0,0,32.33,0,0,15.6,0,0,0,0,0,0,0,0,0,0,0,0,0,0,0,0,0,0,0,0,0,0,0,0,0,0,0,0,1.47,0,0,0,0,0,0,0,0,0
96,59.16,12.25,0,0,0,0,0,20.65,0,0,0,0,0,0,0,0,0,0,0,0,0,0,0,0,0,0,0,0,0,0,2.17,0,0,0,0,0,5.77,0,0,0,0,0,0,0,0,0
113,44.65,11.93,0,0,22.78,0,0,15.46,0,0,0,0,0,0,0,0,0,0,0,0,0,0,0,0,0,0,0,0,0,0,0,0,0,0,0,0,5.18,0,0,0,0,0,0,0,0,0
102,39.28,10.97,0,0,0,0,16.26,8.95,0,0,0,0,0,0,0,0,0,0,0,0,0,0,0,0,0,0,0,0,0,0,0,0,0,0,0,13.27,11.27,0,0,0,0,0,0,0,0,0
98,54.08,18.26,0,0,0,0,0,9.11,6,0,0,0,0,0,0,0,0,0,0,6.82,0,0,0,0,0,0,0,0,0,0,0,0,0,0,0,0,5.73,0,0,0,0,0,0,0,0,0
113,33.53,11.58,0,0,0,39.43,0,11.38,0,0,0,0,0,0,0,0,0,0,0,0,0,0,0,0,0,0,0,0,0,0,0,0,0,0,0,0,4.08,0,0,0,0,0,0,0,0,0
111,38.76,12.04,0,0,0,30.38,0,13.53,0,0,0,0,0,0,0,0,0,0,0,0,0,0,0,0,0,0,0,0,0,0,0,0,0,0,0,0,5.29,0,0,0,0,0,0,0,0,0
106,55.04,17.7,4.45,0,0,0,0,18.83,0,0,0,0,0,0,0,0,0,0,3.98,0,0,0,0,0,0,0,0,0,0,0,0,0,0,0,0,0,0,0,0,0,0,0,0,0,0,0
10,96.3,3.41,0,0,0,0,0,0.29,0,0,0,0,0,0,0,0,0,0,0,0,0,0,0,0,0,0,0,0,0,0,0,0,0,0,0,0,0,0,0,0,0,0,0,0,0,0
10,95.42,4.29,0,0,0,0,0,0.29,0,0,0,0,0,0,0,0,0,0,0,0,0,0,0,0,0,0,0,0,0,0,0,0,0,0,0,0,0,0,0,0,0,0,0,0,0,0
11,93.65,6.06,0,0,0,0,0,0.29,0,0,0,0,0,0,0,0,0,0,0,0,0,0,0,0,0,0,0,0,0,0,0,0,0,0,0,0,0,0,0,0,0,0,0,0,0,0
12,91.87,7.84,0,0,0,0,0,0.29,0,0,0,0,0,0,0,0,0,0,0,0,0,0,0,0,0,0,0,0,0,0,0,0,0,0,0,0,0,0,0,0,0,0,0,0,0,0
15,90.08,9.63,0,0,0,0,0,0.29,0,0,0,0,0,0,0,0,0,0,0,0,0,0,0,0,0,0,0,0,0,0,0,0,0,0,0,0,0,0,0,0,0,0,0,0,0,0
21,79.2,20.6,0,0,0,0,0,0.2,0,0,0,0,0,0,0,0,0,0,0,0,0,0,0,0,0,0,0,0,0,0,0,0,0,0,0,0,0,0,0,0,0,0,0,0,0,0
45.2,73.07,0,10,0,8.45,8.48,0,0,0,0,0,0,0,0,0,0,0,0,0,0,0,0,0,0,0,0,0,0,0,0,0,0,0,0,0,0,0,0,0,0,0,0,0,0,0,0
45.7,74.04,0,8.96,0,8.53,8.47,0,0,0,0,0,0,0,0,0,0,0,0,0,0,0,0,0,0,0,0,0,0,0,0,0,0,0,0,0,0,0,0,0,0,0,0,0,0,0,0
46,70.67,0,11.63,0,8.49,9.21,0,0,0,0,0,0,0,0,0,0,0,0,0,0,0,0,0,0,0,0,0,0,0,0,0,0,0,0,0,0,0,0,0,0,0,0,0,0,0,0
38.8,75.9,0,12.1,0,6.03,5.97,0,0,0,0,0,0,0,0,0,0,0,0,0,0,0,0,0,0,0,0,0,0,0,0,0,0,0,0,0,0,0,0,0,0,0,0,0,0,0,0
40.5,74.96,0,12.01,0,6.05,6,0,0,0.98,0,0,0,0,0,0,0,0,0,0,0,0,0,0,0,0,0,0,0,0,0,0,0,0,0,0,0,0,0,0,0,0,0,0,0,0,0
117,49.64,0,0,1.25,5.79,11.77,9.18,13.05,0,0,0,0,0,0,0,0,0,0,0,0,0,0,0,0,0,0,0,0,0,0,0,0,0,0,0,9.32,0,0,0,0,0,0,0,0,0,0
88,42.71,13.43,1.03,2.19,5.5,26.86,0,3.98,0,0,0,0,0,0,0,0,0,0,0,0,0,0,0,0,0,0,0,0,0,0,0,0,0,0,0,4.3,0,0,0,0,0,0,0,0,0,0
114,63.22,0,0,2.9,4.17,0,9.78,16.02,0,0,0,0,0,0,0,0,0,0,0,0,0,0,0,0,0,0,0,0,0,0,0,0,0,0,0,3.91,0,0,0,0,0,0,0,0,0,0
155,0,0,0,0,0,0,0,0,0,0,0,0,0,0,0,0,0,0,0,0,0,0,0,0,0,0,0,0,0,0,0,0,0,0,0,0,0,0,0,87.9,0,0,0,0,0,12.1
155,0,0,0,0,0,0,0,0,0,0,0,0,0,0,0,0,0,0,0,0,0,0,0,0,0,0,0,0,0,0,0,0,0,0,0,0,0,0,0,87.5,0,0,0,0,0,12.5
154,0,0,0,0,0,0,0,0,0,0,0,0,0,0,0,0,0,0,0,0,0,0,0,0,0,0,0,0,0,0,0,0,0,0,0,0,0,0,0,87.1,0,0,0,0,0,12.9
156,0,0,0,0,0,0,0,0,0,0,0,0,0,0,0,0,0,0,0,0,0,0,0,0,0,0,0,0,0,0,0,0,0,0,0,0,0,0,0,86.7,0,0,0,0,0,13.3
154,0,0,0,0,0,0,0,0,0,0,0,0,0,0,0,0,0,0,0,0,0,0,0,0,0,0,0,0,0,0,0,0,0,0,0,0,0,0,0,86.2,0,0,0,0,0,13.8
156,0,0,0,0,0,0,0,0,0,0,0,0,0,0,0,0,0,0,0,0,0,0,0,0,0,0,0,0,0,0,0,0,0,0,0,0,0,0,0,85.7,0,0,0,0,0,14.3
147,0,0,0,0,0,0,0,0,0,0,0,0,0,0,0,0,0,0,0,0,0,0,0,0,0,0,0,0,0,0,0,0,0,0,0,0,0,0,0,85.2,0,0,0,0,0,14.8
151,0,0,0,0,0,0,0,0,0,0,0,0,0,0,0,0,0,0,0,0,0,0,0,0,0,0,0,0,0,0,0,0,0,0,0,0,0,0,0,84.6,0,0,0,0,0,15.4
151,0,0,0,0,0,0,0,0,0,0,0,0,0,0,0,0,0,0,0,0,0,0,0,0,0,0,0,0,0,0,0,0,0,0,0,0,0,0,0,84,0,0,0,0,0,16
149,0,0,0,0,0,0,0,0,0,0,0,0,0,0,0,0,0,0,0,0,0,0,0,0,0,0,0,0,0,0,0,0,0,0,0,0,0,0,0,83.4,0,0,0,0,0,16.6
146,0,0,0,0,0,0,0,0,0,0,0,0,0,0,0,0,0,0,0,0,0,0,0,0,0,0,0,0,0,0,0,0,0,0,0,0,0,0,0,82.6,0,0,0,0,0,17.4
148,0,0,0,0,0,0,0,0,0,0,0,0,0,0,0,0,0,0,0,0,0,0,0,0,0,0,0,0,0,0,0,0,0,0,0,0,0,0,0,81.8,0,0,0,0,0,18.2
147,0,0,0,0,0,0,0,0,0,0,0,0,0,0,0,0,0,0,0,0,0,0,0,0,0,0,0,0,0,0,0,0,0,0,0,0,0,0,0,81,0,0,0,0,0,19
143,0,0,0,0,0,0,0,0,0,0,0,0,0,0,0,0,0,0,0,0,0,0,0,0,0,0,0,0,0,0,0,0,0,0,0,0,0,0,0,80,0,0,0,0,0,20
147,0,0,0,0,0,0,0,0,0,0,0,0,0,0,0,0,0,0,0,0,0,0,0,0,0,0,0,0,0,0,0,0,0,0,0,0,0,0,0,79,0,0,0,0,0,21
140,0,0,0,0,0,0,0,0,0,0,0,0,0,0,0,0,0,0,0,0,0,0,0,0,0,0,0,0,0,0,0,0,0,0,0,0,0,0,0,77.8,0,0,0,0,0,22.2
146,0,0,0,0,0,0,0,0,0,0,0,0,0,0,0,0,0,0,0,0,0,0,0,0,0,0,0,0,0,0,0,0,0,0,0,0,0,0,0,76.5,0,0,0,0,0,23.5
138.5,0,0,0,0,0,0,0,0,0,0,0,0,0,0,0,0,0,0,0,0,0,0,0,0,0,0,0,0,0,0,0,0,0,0,0,0,0,0,0,75,0,0,0,0,0,25
138,0,0,0,0,0,0,0,0,0,0,0,0,0,0,0,0,0,0,0,0,0,0,0,0,0,0,0,0,0,0,0,0,0,0,0,0,0,0,0,73.4,0,0,0,0,0,26.6
83.7,0,0,0,0,0,0,33.33,0,0,0,0,0,0,0,0,0,0,0,0,0,0,0,0,0,0,0,0,0,0,0,0,0,0,0,0,0,0,0,0,0,0,0,0,0,0,66.67
60.9,0,0,0,0,0,0,37.5,0,0,0,0,0,0,0,0,0,0,0,0,0,0,0,0,0,0,0,0,0,0,0,0,0,0,0,0,0,0,0,0,0,0,0,0,0,0,62.5
69.6,0,0,0,0,0,0,41.18,0,0,0,0,0,0,0,0,0,0,0,0,0,0,0,0,0,0,0,0,0,0,0,0,0,0,0,0,0,0,0,0,0,0,0,0,0,0,58.82
64.2,0,0,0,0,0,0,45.95,0,0,0,0,0,0,0,0,0,0,0,0,0,0,0,0,0,0,0,0,0,0,0,0,0,0,0,0,0,0,0,0,0,0,0,0,0,0,54.05
63.6,0,0,0,0,0,0,50,0,0,0,0,0,0,0,0,0,0,0,0,0,0,0,0,0,0,0,0,0,0,0,0,0,0,0,0,0,0,0,0,0,0,0,0,0,0,50
83.7,0,0,0,0,0,0,0,23.08,0,0,0,0,0,0,0,0,0,0,0,0,0,0,0,0,0,0,0,0,0,0,0,0,0,0,0,0,0,0,0,0,0,0,0,0,0,76.92
83.4,0,0,0,0,0,0,0,28.57,0,0,0,0,0,0,0,0,0,0,0,0,0,0,0,0,0,0,0,0,0,0,0,0,0,0,0,0,0,0,0,0,0,0,0,0,0,71.43
101.7,0,0,0,0,0,0,0,35.48,0,0,0,0,0,0,0,0,0,0,0,0,0,0,0,0,0,0,0,0,0,0,0,0,0,0,0,0,0,0,0,0,0,0,0,0,0,64.52
90.6,0,0,0,0,0,0,0,41.18,0,0,0,0,0,0,0,0,0,0,0,0,0,0,0,0,0,0,0,0,0,0,0,0,0,0,0,0,0,0,0,0,0,0,0,0,0,58.82
81.3,0,0,0,0,0,0,0,44.44,0,0,0,0,0,0,0,0,0,0,0,0,0,0,0,0,0,0,0,0,0,0,0,0,0,0,0,0,0,0,0,0,0,0,0,0,0,55.56
75.9,0,0,0,0,0,0,0,50,0,0,0,0,0,0,0,0,0,0,0,0,0,0,0,0,0,0,0,0,0,0,0,0,0,0,0,0,0,0,0,0,0,0,0,0,0,50
112.2,0,0,0,0,0,0,0,0,23.08,0,0,0,0,0,0,0,0,0,0,0,0,0,0,0,0,0,0,0,0,0,0,0,0,0,0,0,0,0,0,0,0,0,0,0,0,76.92
100.5,0,0,0,0,0,0,0,0,31.03,0,0,0,0,0,0,0,0,0,0,0,0,0,0,0,0,0,0,0,0,0,0,0,0,0,0,0,0,0,0,0,0,0,0,0,0,68.97
115.2,0,0,0,0,0,0,0,0,35.48,0,0,0,0,0,0,0,0,0,0,0,0,0,0,0,0,0,0,0,0,0,0,0,0,0,0,0,0,0,0,0,0,0,0,0,0,64.52
108.3,0,0,0,0,0,0,0,0,39.39,0,0,0,0,0,0,0,0,0,0,0,0,0,0,0,0,0,0,0,0,0,0,0,0,0,0,0,0,0,0,0,0,0,0,0,0,60.61
79.5,0,0,0,0,0,0,0,0,44.44,0,0,0,0,0,0,0,0,0,0,0,0,0,0,0,0,0,0,0,0,0,0,0,0,0,0,0,0,0,0,0,0,0,0,0,0,55.56
49.2,0,0,0,0,0,0,0,0,50,0,0,0,0,0,0,0,0,0,0,0,0,0,0,0,0,0,0,0,0,0,0,0,0,0,0,0,0,0,0,0,0,0,0,0,0,50
149,0,96.62,0,0,0,0,0,0,0,0,0,0,0,0,0,0,0,0,0,0,0,0,0,0,0,0,0,0,0,0,0,0,0,0,0,3.38,0,0,0,0,0,0,0,0,0,0
138,5.75,94.25,0,0,0,0,0,0,0,0,0,0,0,0,0,0,0,0,0,0,0,0,0,0,0,0,0,0,0,0,0,0,0,0,0,0,0,0,0,0,0,0,0,0,0,0
46,60.9,4.6,9.4,11.1,11.4,2.6,0,0,0,0,0,0,0,0,0,0,0,0,0,0,0,0,0,0,0,0,0,0,0,0,0,0,0,0,0,0,0,0,0,0,0,0,0,0,0,0
74.4,0,12,16,0,0,0,0,0,3,0,0,0,0,0,0,0,0,0,0,0,0,0,0,0,0,0,0,0,0,0,0,0,0,0,0,0,0,0,0,0,69,0,0,0,0,0
66.7,0,0,22,0,0,0,0,0,6,0,0,0,0,0,0,0,0,0,0,0,0,0,0,0,0,0,0,0,0,0,0,0,0,0,0,0,0,0,0,0,72,0,0,0,0,0
83,0,0,0,0,0,0,0,0,0,0,0,0,0,0,0,0,0,0,0,0,0,0,0,0,0,0,0,0,0,0,0,0,0,0,0,0,0,0,0,0,20,80,0,0,0,0
72.4,0,0,0,0,0,0,0,0,0,0,0,0,0,0,0,0,0,0,0,0,0,0,0,0,0,0,0,0,0,0,0,0,0,0,0,0,0,0,0,0,30,70,0,0,0,0
76.8,0,0,0,0,0,0,0,0,0,0,0,0,0,0,0,0,0,0,0,0,0,0,0,0,0,0,0,0,0,0,0,0,0,0,0,0,0,0,0,0,40,60,0,0,0,0
74.2,0,0,0,0,0,0,0,0,0,0,0,0,0,0,0,0,0,0,0,0,0,0,0,0,0,0,0,0,0,0,0,0,0,0,0,0,0,0,0,0,50,50,0,0,0,0
62.5,0,0,0,0,0,0,0,0,0,0,0,0,0,0,0,0,0,0,0,0,0,0,0,0,0,0,0,0,0,0,0,0,0,10,0,0,0,0,0,0,10,80,0,0,0,0
56.5,0,0,0,0,0,0,0,0,0,0,0,0,0,0,0,0,0,0,0,0,0,0,0,0,0,0,0,0,0,0,0,0,0,10,0,0,0,0,0,0,20,70,0,0,0,0
65,0,0,0,0,0,0,0,0,0,0,0,0,0,0,0,0,0,0,0,0,0,0,0,0,0,0,0,0,0,0,0,0,0,10,0,0,0,0,0,0,30,60,0,0,0,0
61,0,0,0,0,0,0,0,0,0,0,0,0,0,0,0,0,0,0,0,0,0,0,0,0,0,0,0,0,0,0,0,0,0,10,0,0,0,0,0,0,40,50,0,0,0,0
67,0,0,0,0,0,0,0,0,0,0,0,0,0,0,0,0,0,0,0,0,0,0,0,0,0,0,0,0,0,0,0,0,0,20,0,0,0,0,0,0,10,70,0,0,0,0
54,0,0,0,0,0,0,0,0,0,0,0,0,0,0,0,0,0,0,0,0,0,0,0,0,0,0,0,0,0,0,0,0,0,20,0,0,0,0,0,0,20,60,0,0,0,0
61,0,0,0,0,0,0,0,0,0,0,0,0,0,0,0,0,0,0,0,0,0,0,0,0,0,0,0,0,0,0,0,0,0,20,0,0,0,0,0,0,30,50,0,0,0,0
56.5,0,0,0,0,0,0,0,0,0,0,0,0,0,0,0,0,0,0,0,0,0,0,0,0,0,0,0,0,0,0,0,0,0,20,0,0,0,0,0,0,40,40,0,0,0,0
62,0,0,0,0,0,0,0,0,0,0,0,0,0,0,0,0,0,0,0,0,0,0,0,0,0,0,0,0,0,0,0,0,0,30,0,0,0,0,0,0,10,60,0,0,0,0
62.5,0,0,0,0,0,0,0,0,0,0,0,0,0,0,0,0,0,0,0,0,0,0,0,0,0,0,0,0,0,0,0,0,0,30,0,0,0,0,0,0,20,50,0,0,0,0
68,0,0,0,0,0,0,0,0,0,0,0,0,0,0,0,0,0,0,0,0,0,0,0,0,0,0,0,0,0,0,0,0,0,30,0,0,0,0,0,0,30,40,0,0,0,0
57.5,0,0,0,0,0,0,0,0,0,0,0,0,0,0,0,0,0,0,0,0,0,0,0,0,0,0,0,0,0,0,0,0,0,30,0,0,0,0,0,0,40,30,0,0,0,0
