Repository: you0514w/youyou

File: Refract Index 587.6nm d.csv (part 8 of 31)
Refract Index 587.6nm d,SiO2,B2O3,Al2O3,MgO,CaO,BaO,Li2O,Na2O,K2O,Cs2O,ZnO,SrO,PbO,SnO,Ga2O3,As2O3,Y2O3,Sb2O3,La2O3,Nd2O3,Gd2O3,Bi2O3,TiO2,GeO2,ZrO2,SnO2,TeO2,P2O5,Nb2O5,Ta2O5,WO3,Yb2O3
1.55,61.47,16.15,2.36,0,0,0,0,0,10.23,0,3.95,0,0,0,0,0.16,0,5.68,0,0,0,0,0,0,0,0,0,0,0,0,0,0
1.61,0,74.47,8.68,0,0,0,0,0,0,0,0,0,16.75,0,0,0,0,0.1,0,0,0,0,0,0,0,0,0,0,0,0,0,0
1.56,6.02,61.22,7.89,0,0,0,0,0,4.27,0,16.8,0,3.6,0,0,0.2,0,0,0,0,0,0,0,0,0,0,0,0,0,0,0,0
1.52,0,6.61,10.16,11.42,0,0,0,0,14.17,0,0,0,0,0,0,0.58,0,0,0,0,0,0,0,0,0,0,0,57.06,0,0,0,0
1.62,0,22.67,0,12.65,6.36,19.93,6.83,0,0,0,0,7.86,0,0,0,0.05,0,0,0,0,0,0,0,0,0,0,0,22.61,0,1.04,0,0
1.64,24.3,42.62,0.91,0,0,15.77,0,0,0,0,0,11.22,1.54,0,0,0.19,0,0,1.94,0,0,0,0,0,1.51,0,0,0,0,0,0,0
1.69,8.67,56.04,0.46,0,20.26,0,0,0,0,0,0,0,0,0,0,0.1,0,0,9.94,0,0,0,0,0,4.53,0,0,0,0,0,0,0
1.72,0,59.17,0,0,21.53,0,0,0,0,0,0,0,2.73,0,0,0.1,0,0,9.92,0,0,0,0,0,6.55,0,0,0,0,0,0,0
1.72,41.73,7.63,0,0,0,12,3.07,0,0,0,13.83,8.83,0,0,0,0.09,0,0,3.88,0,0,0,5.15,0,3.79,0,0,0,0,0,0,0
1.72,6.61,53.2,0,0,18.95,2.59,0,0,0,0,0,0,4.76,0,0,0.1,0,0,7.83,0,0,0,0,0,5.96,0,0,0,0,0,0,0
1.77,5.51,58.99,0,0,0,0,0,0,0,0,1.47,1.28,0,0,0,0,6.45,0,18.7,0,0,0,0,0,7.1,0,0,0,0.5,0,0,0
1.87,11.69,39.59,0,0,0,1.15,0,0,0,0,0,0,1.57,0,0,0,3.11,0,23.28,0,0,0,0,0,7.12,0,0,0,0,7.19,5.3,0
1.91,0,47.67,0,0,0,0,0,0,0,0,8.86,0,0,0,0,0,0,0,17.72,0,0,0,9.03,0,5.86,0,0,0,9.23,1.63,0,0
1.63,65.66,0,0,0,0,6.49,0,1.04,7.34,0,5.78,0,13.46,0,0,0.23,0,0,0,0,0,0,0,0,0,0,0,0,0,0,0,0
1.7,0,52.14,0,0,37.39,0,0,0,0,0,0,0,0,0,0,0,0,0,0,0,0,0,8.47,0,0,0,0,0,2,0,0,0
1.7,39.44,11.04,0,0,37.85,0,0,0,0,0,0,0.5,0,0,0,0,0.3,0,0,0,0,0,7,0,2.23,0,0,0,1.64,0,0,0
1.7,13.22,38.84,2.84,0,31.97,0,0,0,0,0,0,0,0,0,0,0,0,0,2.38,0,0,0,9.04,0,1.17,0,0,0,0.54,0,0,0
1.7,10.79,39.59,0,0,28.68,0,8.69,0,0,0,0,0,0,0,0,0,0,0,1.99,0,0,0,10.26,0,0,0,0,0,0,0,0,0
1.54,73.69,0,11.12,4.43,0,0,5.33,0.41,0,0,0.78,0,0,0,0,0.32,0,0,0,0,0,0,3.79,0,0.13,0,0,0,0,0,0,0
1.54,0,0,6,0,0,14,0,0,16.44,0,0,0,0,0,0,0,0,0,0,1.01,0,0,0,0,0,0,0,62.04,0.51,0,0,0
1.52,0,0,5.97,4.09,4.07,4.95,0,0,16,0,0,0,0,0,0,0,0,0,0,1.02,0,0,0,0,0,0,0,63.9,0,0,0,0
1.54,0,0,7.98,1.92,0,12.05,3.88,0,15.5,0,0,0,0,0,0,0,0,0,0,1,0,0,0,0,0,0,0,57.18,0.49,0,0,0
1.52,0,0,8.02,8.12,0,5.99,0,0,16.44,0,0,0,0,0,0,0,0,0,0,1.01,0,0,0,0,0,0,0,59.95,0.47,0,0,0
1.52,74.26,9.39,0,0,0,1.18,0,9.2,5.64,0,0,0,0,0,0,0.33,0,0,0,0,0,0,0,0,0,0,0,0,0,0,0,0
1.77,71.23,0,0,0,0,0,0,0,0,0,0,0,28.77,0,0,0,0,0,0,0,0,0,0,0,0,0,0,0,0,0,0,0
1.73,73.7,0,0,0,0,0,0,0,0,0,0,0,26.3,0,0,0,0,0,0,0,0,0,0,0,0,0,0,0,0,0,0,0
1.63,51,0,0,16,0,0,12,8,0,0,0,0,4,0,0,0,0,0,0,0,0,0,8,0,1,0,0,0,0,0,0,0
1.62,51,0,0,16,0,0,0,20,0,0,0,0,4,0,0,0,0,0,0,0,0,0,8,0,1,0,0,0,0,0,0,0
1.54,61.5,0,0,0,0,0,0,0,20.7,2.7,14.6,0,0,0,0,0,0,0,0,0,0,0,0,0,0.5,0,0,0,0,0,0,0
1.53,61.5,0,0,0,0,0,0,0,23.4,0,14.6,0,0,0,0,0,0,0,0,0,0,0,0,0,0.5,0,0,0,0,0,0,0
1.54,60,0,0,0,0,0,0,0,20,0,20,0,0,0,0,0,0,0,0,0,0,0,0,0,0,0,0,0,0,0,0,0
1.75,0,56.66,14.88,0,0,0,0,0,0,0,7.46,0,0,0,0,0,0,0.16,4.66,0,0,16.18,0,0,0,0,0,0,0,0,0,0
1.71,0,68.66,12.67,0,0,0,0,0,0,0,4.76,0,0,0,0,0,0,0.13,0,0,0,13.78,0,0,0,0,0,0,0,0,0,0
1.63,0,68.67,17.45,0,0,0,0,0,3.54,0,0,0,0,0,0,0,0,0,4.23,0,0,6.11,0,0,0,0,0,0,0,0,0,0
1.71,0,64.24,5.48,0,0,0,0,0,0,0,20.61,0,0,0,0,0,0,0.19,0,0,0,9.48,0,0,0,0,0,0,0,0,0,0
1.85,0,55.9,0,0,0,0,0,0,0,0,0,0,43.9,0,0,0.2,0,0,0,0,0,0,0,0,0,0,0,0,0,0,0,0
1.83,45.1,5.8,5,0,0,0,0,0,0,0,0,0,43.9,0,0,0.2,0,0,0,0,0,0,0,0,0,0,0,0,0,0,0,0
1.85,42.7,5,5,0,0,0,0,1.9,1.3,0,0,0,43.9,0,0,0.2,0,0,0,0,0,0,0,0,0,0,0,0,0,0,0,0
1.84,47.7,5,0,0,0,0,0,1.9,1.3,0,0,0,43.9,0,0,0.2,0,0,0,0,0,0,0,0,0,0,0,0,0,0,0,0
1.83,37.7,15,0,0,0,0,0,1.9,1.3,0,0,0,43.9,0,0,0.2,0,0,0,0,0,0,0,0,0,0,0,0,0,0,0,0
1.85,48.9,2.5,0,0,0,0,0,1.9,1.3,0,0,0,43.9,0,0,0,0,1.5,0,0,0,0,0,0,0,0,0,0,0,0,0,0
1.67,47.05,0,0,0,0,0,0,7.3,24.61,0,0,0,0,0,0,0,0,0.04,0,0,0,0.58,0,0,0,0,0,0,20.42,0,0,0
1.72,43.64,7.11,0,0,4.85,0,13,0,16.5,0,0,0,0,0,0,0,0,0.03,0,0,0,2.08,0,0,0,0,0,0,12.79,0,0,0
1.66,56.18,0,0,4.65,0,0,0,3.93,23.89,0,0,0,0,0,0,0,0,0.03,0,0,0,1.51,0,0,0,0,0,0,9.81,0,0,0
1.65,67.24,0,0,0,0,2.82,0,0,19.01,0,0,0,0,0,0,0,0,0.03,0,0,0,0.14,0,0,0,0,0,0,10.36,0,0.4,0
1.67,65.81,0,0,0,0,0,2.98,9.57,4.2,0,8.5,0,0,0,0,0,0,0.03,0,0,0,8.91,0,0,0,0,0,0,0,0,0,0
1.67,60.75,0,0,0,0,3.13,9.32,12.4,6.12,0,0,0,0,0,0,0,0,0.03,0,0,0,8.25,0,0,0,0,0,0,0,0,0,0
1.69,61.53,0,0,0,0,0,3.56,7.71,6.2,0,10.44,0,0,0,0,0,0,0.07,0,0,0,10.49,0,0,0,0,0,0,0,0,0,0
1.68,58.56,0,0,0,5.75,0,6.87,11.04,6.23,0,2.4,0,0,0,0,0,0,0.03,0,0,0,9.12,0,0,0,0,0,0,0,0,0,0
1.72,35.73,12.34,2.11,0,0,0,0,13.86,0,0,9.23,0,26.46,0,0,0,0,0,0,0,0,0,0,0,0,0,0,0,0,0,0,0.27
1.72,44.47,2.62,0,0,1.34,2.54,0,14.56,6.28,0,0,0.04,0,0,0,0,0,0.05,0,0,0,0,25.64,0,0.85,0.1,0,0,1.27,0,0.24,0
1.73,44.04,2.7,0.52,0,1.07,3.59,0,15.31,5.2,0,0,0.06,0,0,0,0,0,0.04,0,0,0,0,25.07,0,0.31,0.15,0,0,1.84,0,0.1,0
1.69,51.05,2.94,0.47,0,2.6,1.84,0,12.02,5.35,0.41,0,0.03,0,0,0,0,0,0.04,0,0,0,0,20.76,0,1.01,0,0,0,1.48,0,0,0
1.59,36.19,32.86,9.01,0,0,18.97,0,0.27,0,0,0,0,0,0,0,0.15,0,0,2.55,0,0,0,0,0,0,0,0,0,0,0,0,0
1.62,35.17,31.95,5.15,0,0,24.85,0,0.26,0,0,0,0,0,0,0,0.14,0,0,2.48,0,0,0,0,0,0,0,0,0,0,0,0,0
1.61,31.05,37.7,6.07,0,0,21.77,0,0.31,0,0,0,0,0,0,0,0.17,0,0,2.93,0,0,0,0,0,0,0,0,0,0,0,0,0
1.61,43.4,30.95,4.98,0,0,17.87,0,0.26,0,0,0,0,0,0,0,0.14,0,0,2.4,0,0,0,0,0,0,0,0,0,0,0,0,0
1.6,36.08,32.77,5.28,0,0,18.93,0,4.25,0,0,0,0,0,0,0,0.15,0,0,2.54,0,0,0,0,0,0,0,0,0,0,0,0,0
1.6,37.59,34.12,5.49,0,0,19.71,0,0,0.28,0,0,0,0,0,0,0.16,0,0,2.65,0,0,0,0,0,0,0,0,0,0,0,0,0
1.6,36.94,34.8,5.61,0,0,19.79,0,0,0,0,0,0,0,0,0,0.16,0,0,2.7,0,0,0,0,0,0,0,0,0,0,0,0,0
1.52,76.84,0,0.48,0,0,0,0,12.39,6.03,0,0.09,0,0,0,0,0,0,0,0,0,0,0,3.17,0,1,0,0,0,0,0,0,0
1.52,82.05,0,0.06,0,0,0,0,6.44,6.78,0,0,0,0,0,0,0,0,0,0,0,0,0,4.67,0,0,0,0,0,0,0,0,0
1.52,81.23,0,1.26,0,0,0,0,13.63,0,0,0,0,0,0,0,0,0,0,0,0,0,0,3.11,0,0.01,0,0,0,0.76,0,0,0
1.52,81.68,0,0.79,0,0,0,0,13.32,0,0,0,0,0,0,0,0,0,0,0,0,0,0,3.12,0,0,0,0,0,1.09,0,0,0
1.52,83.45,0,1.34,0,0,0,0,9.11,0,0,0,0,0,0,0,0,0,0,0,0,0,0,4.57,0,1.31,0,0,0,0.22,0,0,0
1.56,0,1.4,1.91,0,0,0,4.89,7.86,7.24,0,45.72,0,0,0,0,0,0,0.03,0.06,0,0,0,0,0,0,0,0,30.89,0,0,0,0
1.53,0,4.35,0.99,0,0,0,3.38,16.3,0,0,35.37,0,0,0,0,0,0,0,0.47,0,0,0,0,0,0,0,0,39.14,0,0,0,0
2.03,2.8,7.26,0,0,0,0,0,0,0,0,0,0,0,0,0,0,0,0,12.26,0,0,0,17.51,30.6,12.31,0,0,0,8.87,8.39,0,0
1.96,0,24.61,0,0,0,0,0,0,0,0,0,0,0,0,0,0,0,0,14.95,0,3.47,0,10.82,24.49,9.18,0,0,0,12.48,0,0,0
1.92,0,31.64,0,0,0,0,0,0,0,0,20.75,0,0,0,0,0,0,0,17.13,0,0.61,0,1.84,9.83,7.15,0,0,0,11.05,0,0,0
1.98,3.8,21.89,0.75,0,0,0,0,0,0,0,0,0,0,0,0,0,0,0,15.67,0,0,0,16.22,16.75,9.28,3.03,0,0,10.89,1.72,0,0
1.61,0,0,1.7,0,12.32,0,23.15,8.12,4.61,0,12.73,0,0,0,0,0,0,0.1,0,0,0,0,5.41,0,0,0,0,30.56,1.3,0,0,0
1.62,0,4.49,0.8,15.57,0,0,39.32,0,0.8,0,0,0,0,0,0,0,0,0.1,0,0,0,0,4.89,0,0,0.1,0,30.94,2.99,0,0,0
1.63,0,0,0.9,17.8,0,0,30.1,0,5.7,0,0,0,0,0,0,0,0,0,0,0,0,0,5.6,0,0,0,0,34.8,5.1,0,0,0
1.58,0,0,4.3,0,9.5,0,23.8,7.2,4.7,0,13.1,0,0,0,0,0,0,0,0,0,0,0,3.3,0,0,0,0,33.1,1,0,0,0
1.59,64.04,1,0,0,5.99,6.39,0,7.33,3.34,0,5.16,0,0,0,0,0.18,0,0,0,0,0,0,6.57,0,0,0,0,0,0,0,0,0
1.52,7.8,13.46,6.43,23.25,0,0,0,0,10.94,0,1.15,0,0,0,0,0,0,0,0,0,0,0,0,0,0,0,0,36.97,0,0,0,0
1.53,67.98,0,0,0,0,0,0,24.38,0,0,7.64,0,0,0,0,0,0,0,0,0,0,0,0,0,0,0,0,0,0,0,0,0
1.55,67.22,0,0,0,0,0,0,20.37,0,0,12.41,0,0,0,0,0,0,0,0,0,0,0,0,0,0,0,0,0,0,0,0,0
1.57,58.51,0,0,0,0,0,0,25.78,0,0,15.71,0,0,0,0,0,0,0,0,0,0,0,0,0,0,0,0,0,0,0,0,0
1.51,71.48,0,0,0,0,0,0,24.75,0,0,3.77,0,0,0,0,0,0,0,0,0,0,0,0,0,0,0,0,0,0,0,0,0
1.57,69.78,0,0,0,0,0,0,10.41,0,0,19.81,0,0,0,0,0,0,0,0,0,0,0,0,0,0,0,0,0,0,0,0,0
1.55,64.22,0,0,0,0,4.65,0,6.32,8.17,0,16.46,0,0,0,0,0,0,0.18,0,0,0,0,0,0,0,0,0,0,0,0,0,0
1.55,65.54,0,0,0,0,2.79,0,6.34,8.19,0,16.5,0,0,0,0,0,0,0.18,0,0,0,0.46,0,0,0,0,0,0,0,0,0,0
1.56,66.79,0,0,0,0,0,0,6.46,8.34,0,16.81,0,0,0,0,0,0,0.19,0,0,0,1.41,0,0,0,0,0,0,0,0,0,0
1.67,47.06,17.23,0,0,0,0,0,17.97,0,0,0,0,0,0,0,0,0,0.03,0,0,0,0,0,0,9.04,0,0,0,8.67,0,0,0
1.69,30.1,19.29,0,0,0,0,0,31.63,0,0,0,0,0,0,0,0,0,0.03,1.32,0,0,0,0,0,9.01,0,0,0,8.62,0,0,0
1.67,29.31,19.23,0,0,0,0,0,31.11,0,0,0,0,0,0,0,0,0,0.03,0,0,0,0,0,0,8.86,0,0,2.98,8.48,0,0,0
1.67,0,0,1.46,0,0,0,1,22.35,0,0,0,0,29.69,0,0,0,0,0,0,0,0,0,0,0,0,0,0,43.54,1.96,0,0,0
1.75,0,0,0.35,0,0,0,0.59,4.87,1.13,0,0,0,46.69,0,0,0,0,0,0,0,0,0,0,0,0,0,0,44.03,2.34,0,0,0
1.58,0,29.94,0,0,0,0,0,31.95,0,0,0,0.9,0,0,0,0,0,0,0,0,0,0,0,0,0,0,0,29.37,7.84,0,0,0
1.6,0,17.51,0,0,0,0,0,0,42.12,0,0,0,0,0,0,0,0,0,0,0,0,0,0,0,0,0,0,27.35,6.93,6.09,0,0
1.65,0,29.7,0,0,0,0,0,0,23.29,0,0,0,0,0,0,0,0,0,0,0,0,0,0,0,0,0,0,30.05,16.96,0,0,0
1.68,0,14.71,0,17.3,18.26,0,0,0,8.4,0,0,0,0,0,0,0,0,0.12,0,0,0,0,0,0,0,0,0,27.86,10.46,2.89,0,0
1.51,73.81,3.01,0,0,0,0,0,7.34,11.15,0,4.38,0,0,0,0,0,0,0,0,0,0,0,0.26,0,0.05,0,0,0,0,0,0,0
1.52,73.97,4.15,0,0,2.96,0,0,4.77,7.32,0,6.57,0,0,0,0,0,0,0,0,0,0,0,0.26,0,0,0,0,0,0,0,0,0
1.52,73.33,4.25,0,0,3.15,0,0,4.56,6.94,0,7.45,0,0,0,0,0,0,0,0,0,0,0,0.32,0,0,0,0,0,0,0,0,0
1.59,53.77,8.48,1.91,0,0,12.24,16.28,2.69,0.89,0,3.24,0,0,0,0,0,0,0.07,0,0,0,0,0.43,0,0,0,0,0,0,0,0,0
1.59,57.4,7.81,3.49,0,0,12.04,15.16,1.24,0.44,0,2.14,0,0,0,0,0,0,0.02,0,0,0,0,0.26,0,0,0,0,0,0,0,0,0
1.59,54.51,10.23,1.61,0,0,12.77,13.11,1.72,0.38,0,5.07,0,0,0,0,0,0,0.07,0,0,0,0,0.53,0,0,0,0,0,0,0,0,0
1.62,55.17,8.04,2.53,0,0,22.24,0,0,0,0,8.99,0,0,0,0,0,0,0.09,0,0,0,0,1.19,0,1.75,0,0,0,0,0,0,0
1.62,55.4,8.7,2.26,0,0,22.1,0,0,0,0,9.33,0,0,0,0,0,0,0.09,0,0,0,0,1.5,0,0.62,0,0,0,0,0,0,0
1.62,55.43,9.55,0.83,0,2.9,15.63,0,2.15,4.04,0,3.49,0,0,0,0,0,0,0.08,0.51,0,0,0,4.77,0,0.62,0,0,0,0,0,0,0
1.62,55.4,7.78,2.53,0,0,22.21,0,0,0,0,8.98,0,0,0,0,0,0,0.09,0,0,0,0,1.4,0,1.61,0,0,0,0,0,0,0
1.6,58.02,5.86,2.4,0,6.41,18.9,0,0.66,4.51,0,0,0,0,0,0,0,0,0.08,0,0,0,0,2.56,0,0.6,0,0,0,0,0,0,0
1.62,55.65,9.26,0.87,0,3.02,15.55,0,2.21,4.02,0,3.46,0,0,0,0,0,0,0.08,0.45,0,0,0,4.84,0,0.59,0,0,0,0,0,0,0
1.62,55.34,9.32,0.88,0,2.89,15.82,0,2.22,4.05,0,3.49,0,0,0,0,0,0,0.08,0.55,0,0,0,4.77,0,0.59,0,0,0,0,0,0,0
1.72,12.2,20.58,0,0,0,10.1,4.43,0,14.95,0,0,0,0,0,0,0,0,0,0,0,0,0,0,0,0,0,0,18.75,5.12,13.87,0,0
1.67,8.79,24.68,0,0,0,12.12,5.31,0,15.7,0,0,0,0,0,0,0,0,0,0,0,0,0,0,0,0,0,0,20.26,0,13.14,0,0
1.62,6.78,18.52,0,0,0,9.65,4.94,0,23.31,0,0,0,0,0,0,0.67,0,0,0,0,0,0,0,0,0,0,0,26.91,0,9.22,0,0
1.65,0,31.2,0,5.28,0,7.62,5.84,0,16.69,0,0,0,0,0,0,0,0,0,0,0,0,0,0,0,0,0,0,22.45,0,10.92,0,0
1.58,8.45,23.29,0,0,0,0,6.14,0,29.08,0,0,0,0,0,0,0,0,0,0,0,0,0,0,0,0,0,0,21.53,0,11.51,0,0
1.67,8.29,23.04,0,0,0,11.36,6.06,16.69,0,0,0,0,0,0,0,0,0,0,0,0,0,0,0,0,0,0,0,22.04,0,12.52,0,0
1.71,33.05,28.52,0,0,0.89,8.42,1.66,8.01,1.05,0,0,0,0,0,0,0,0,0.03,0,0,0,0,0,0,6.45,0,0,0,11.92,0,0,0
1.72,51.85,7.83,0,0,0.69,0.51,24.77,0,2.89,0,0,0,0,0,0,0,0,0,0,0,0,0,0,0,0.32,0,0,0,11.14,0,0,0
1.73,39.52,20.9,0,0,0.84,0,1.57,10.75,0,0,0,0,0,0,0,0,0,0.03,0,0,0,0,0,4.04,11.05,0,0,0,11.3,0,0,0
1.71,42.67,13.23,0,12.92,1.43,0,17.16,0,0,0,0,0,0,0,0,0,0,0.03,0,0,0,0,0,0,1.56,0,0,0,9.37,1.63,0,0
1.67,33.39,5.01,0,0,3.11,0,17.52,16.89,3.7,0,0,0,0,0,0,0,0.77,0,0.27,0,0.48,0,0,0,8.49,0,0,0,10.17,0.2,0,0
1.74,0,0,0,0,0,0,0,0,0,0,0,0,5,55,0,0,0,0,0,0,0,0,0,0,0,0,0,40,0,0,0,0
1.77,0,0,0,0,0,0,0,0,0,0,0,0,20,40,0,0,0,0,0,0,0,0,0,0,0,0,0,40,0,0,0,0
1.81,0,0,0,0,0,0,0,0,0,0,0,0,40,20,0,0,0,0,0,0,0,0,0,0,0,0,0,40,0,0,0,0
1.74,0,0,0,0,0,0,0,33.48,0,0,0,0,0,0,0,0,0,0,0,0,0,0,0,0,0,0,21.67,29.24,15.61,0,0,0
1.88,0,5.65,0,0,0,0,9.75,23.03,0,0,0,0,0,0,0,0,0,0,0,0,0,0,0,0,0,0,14.97,17.65,24.93,0,4.02,0
1.78,0,5.02,0,0,0,0,5.61,27.74,0,0,0,0,0,0,0,0,0,0,0,0,0,0,0,0,0,0,14.45,20.98,11.31,0,14.89,0
1.75,0,0,0,0,0,0,0,30.42,0,0,0,0,0,0,0,0,0,0,0,0,0,0,0,0,0,0,18.81,30.15,15.99,0,4.63,0
1.83,0,0,0,0,0,0,0,29,0,0,0,0,0,0,0,0,0,0,0,0,0,0,0,0,0,0,20.02,25,23,0,2.98,0
1.61,0,33.15,4.65,0,4.11,6.02,0,9.32,6,0,0,0,0,0,0,0.58,0,0,0,0,0,0,0,31.99,0,0,0,0,0,4.18,0,0
1.67,9.85,26.87,0,1.05,0,0,10.26,0,5.5,0,0,0,0,0,0,0,0,0.04,0,0,0,0,0,39.4,0,0,0,0,0,7.03,0,0
1.67,27.38,5.76,0,0,0,0,13.77,0,7.45,0,0,0,0,0,0,0,0,0,0,0,0,0,0,39.42,0,0,0,0,0,6.22,0,0
1.68,0,37.24,0,0,0,0,16.88,0,0,0,0,0,0,0,0,0.52,0,0,0,0,0,0,0,38.15,0,0,0,0,0,7.21,0,0
1.76,0,9.71,0,0,0.2,0,11.12,5.36,0,0,0,0,0,0,0,0,0,0,0,0,0,0,0,64.38,0,0,0,0,4.05,5.18,0,0
1.78,0,0,0,0,0,0,5.63,0,14.27,0,0,0.81,0,0,0,0,0,0.58,0,0,0,0,0,47.4,0,0,0,12.44,0,18.87,0,0
1.6,47.25,20.24,3.69,0,0,4.71,20.56,0,0,0,0,0,0,0,0,0.18,0,0.05,3.32,0,0,0,0,0,0,0,0,0,0,0,0,0
1.59,43.03,21.97,3.95,0,0,10.16,20,0,0,0,0,0,0,0,0,0.04,0,0,0.85,0,0,0,0,0,0,0,0,0,0,0,0,0
1.59,41.24,20.71,4.69,0,5.85,4.28,18.64,0,0,0,0,3.86,0,0,0,0,0,0.07,0.66,0,0,0,0,0,0,0,0,0,0,0,0,0
1.58,38.96,24.16,3.43,0,0,4.39,16.89,2.71,0,0,8.27,0,0,0,0,0,0.51,0,0.68,0,0,0,0,0,0,0,0,0,0,0,0,0
1.52,0,0,0.56,2.72,0,1.12,21.79,0,0.29,0,10.9,1.12,0,0,0,0,0,0.1,0,0,0,0,0,0,0,0,0,61.4,0,0,0,0
1.56,0,0,1.56,2.52,0,5.18,20.21,0,0.27,0,10.11,3.1,0,0,0,0,0,0.09,0,0,0,0,0,0,0,0,0,56.96,0,0,0,0
1.53,0,0,1.01,2.48,0,5.05,19.69,0,0.26,0,9.85,1.01,0,0,0,0,0,0.09,0,0,0,0,0,0,0,0,0,60.56,0,0,0,0
1.52,0,0,1.47,2.39,0,2.92,19.01,0,0.25,0,9.51,0.98,0,0,0,0,0,0.09,0,0,0,0,0,0,0,0,0,63.38,0,0,0,0
1.52,0,0,0.48,0.96,0,4.85,18.91,0,0.24,0,9.47,1.94,0,0,0,0,0,0.09,0,0,0,0,0,0,0,0,0,63.06,0,0,0,0
1.57,61.4,0,26.32,0,0,0,0,0,0,0,0,0,0,0,0,0,10.53,0,0,0,0,0,0,0,1.75,0,0,0,0,0,0,0
1.62,53.21,0,27.52,0,0,0,0,0,0,0,0,0,0,0,0,0,7.34,0,0,0,0,0,11.93,0,0,0,0,0,0,0,0,0
1.59,83.33,0,14.29,0,0,0,0,0,0,0,0,0,0,0,0,0,0,0,0,0,0,0,2.38,0,0,0,0,0,0,0,0,0
1.62,79.45,0,0,0,0,0,0,0,0,0,0,0,0,0,0,0,0,0,0,0,0,0,20.55,0,0,0,0,0,0,0,0,0
1.58,0,70,0,0,30,0,0,0,0,0,0,0,0,0,0,0,0,0,0,0,0,0,0,0,0,0,0,0,0,0,0,0
1.55,0,70,0,0,0,0,30,0,0,0,0,0,0,0,0,0,0,0,0,0,0,0,0,0,0,0,0,0,0,0,0,0
1.57,0,75,0,0,0,0,0,0,0,0,0,25,0,0,0,0,0,0,0,0,0,0,0,0,0,0,0,0,0,0,0,0
1.59,0,70,0,0,0,0,0,0,0,0,0,30,0,0,0,0,0,0,0,0,0,0,0,0,0,0,0,0,0,0,0,0
1.61,0,65,0,0,0,0,0,0,0,0,0,35,0,0,0,0,0,0,0,0,0,0,0,0,0,0,0,0,0,0,0,0
1.67,0,70,0,0,0,20,10,0,0,0,0,0,0,0,0,0,0,0,0,0,0,0,0,0,0,0,0,0,0,0,0,0
1.69,0,60,0,0,0,30,10,0,0,0,0,0,0,0,0,0,0,0,0,0,0,0,0,0,0,0,0,0,0,0,0,0
1.71,0,50,0,0,0,40,10,0,0,0,0,0,0,0,0,0,0,0,0,0,0,0,0,0,0,0,0,0,0,0,0,0
1.6,0,70,0,0,0,28,2,0,0,0,0,0,0,0,0,0,0,0,0,0,0,0,0,0,0,0,0,0,0,0,0,0
1.62,0,75,0,0,0,20,5,0,0,0,0,0,0,0,0,0,0,0,0,0,0,0,0,0,0,0,0,0,0,0,0,0
1.72,0,70,0,0,0,0,0,20,0,0,0,0,0,0,0,0,0,0,10,0,0,0,0,0,0,0,0,0,0,0,0,0
1.73,0,70,0,0,0,0,0,20,0,0,0,0,0,0,0,0,0,0,0,0,0,0,10,0,0,0,0,0,0,0,0,0
1.78,0,60,0,0,0,0,0,20,0,0,0,0,0,0,0,0,0,0,0,0,0,0,20,0,0,0,0,0,0,0,0,0
1.76,0,70,0,0,0,0,0,20,0,0,0,0,0,0,0,0,0,0,0,0,0,0,0,0,0,0,0,0,10,0,0,0
1.86,0,60,0,0,0,0,0,20,0,0,0,0,0,0,0,0,0,0,0,0,0,0,0,0,0,0,0,0,20,0,0,0
2.01,0,0,0,0,0,0,0,10,0,0,0,0,0,0,0,0,0,0,0,0,0,0,0,0,0,0,90,0,0,0,0,0
1.47,94,0,0,0,0,0,0,0,0,0,0,0,0,0,0,0,0,0,0,0,0,0,0,6,0,0,0,0,0,0,0,0
1.48,82,0,0,0,0,0,0,0,0,0,0,0,0,0,0,0,0,0,0,0,0,0,0,18,0,0,0,0,0,0,0,0
1.49,76,0,0,0,0,0,0,0,0,0,0,0,0,0,0,0,0,0,0,0,0,0,0,24,0,0,0,0,0,0,0,0
1.46,90,10,0,0,0,0,0,0,0,0,0,0,0,0,0,0,0,0,0,0,0,0,0,0,0,0,0,0,0,0,0,0
1.46,70,30,0,0,0,0,0,0,0,0,0,0,0,0,0,0,0,0,0,0,0,0,0,0,0,0,0,0,0,0,0,0
1.46,50,50,0,0,0,0,0,0,0,0,0,0,0,0,0,0,0,0,0,0,0,0,0,0,0,0,0,0,0,0,0,0
1.46,25,75,0,0,0,0,0,0,0,0,0,0,0,0,0,0,0,0,0,0,0,0,0,0,0,0,0,0,0,0,0,0
1.46,10,90,0,0,0,0,0,0,0,0,0,0,0,0,0,0,0,0,0,0,0,0,0,0,0,0,0,0,0,0,0,0
1.47,91.3,0,0,0,0,0,0,0,0,0,0,0,0,0,0,0,0,0,0,0,0,0,0,0,0,0,0,8.7,0,0,0,0
1.48,85.75,0,0,0,0,0,0,0,0,0,0,0,0,0,0,0,0,0,0,0,0,0,0,0,0,0,0,14.25,0,0,0,0
1.51,78.6,0,0,0,0,0,0,0,0,0,0,0,0,0,0,0,0,0,0,0,0,0,0,0,0,0,0,21.4,0,0,0,0
1.53,74.9,0,0,0,0,0,0,0,0,0,0,0,0,0,0,0,0,0,0,0,0,0,0,0,0,0,0,25.1,0,0,0,0
1.54,70.1,0,0,0,0,0,0,0,0,0,0,0,0,0,0,0,0,0,0,0,0,0,0,0,0,0,0,29.9,0,0,0,0
1.48,0,95,0,0,0,0,0,0,0,0,0,0,0,0,0,0,0,0,0,0,0,0,0,5,0,0,0,0,0,0,0,0
1.5,0,90,0,0,0,0,0,0,0,0,0,0,0,0,0,0,0,0,0,0,0,0,0,10,0,0,0,0,0,0,0,0
1.52,0,85,0,0,0,0,0,0,0,0,0,0,0,0,0,0,0,0,0,0,0,0,0,15,0,0,0,0,0,0,0,0
1.53,0,80,0,0,0,0,0,0,0,0,0,0,0,0,0,0,0,0,0,0,0,0,0,20,0,0,0,0,0,0,0,0
1.56,0,60,0,0,0,0,0,0,0,0,0,0,0,0,0,0,0,0,0,0,0,0,0,40,0,0,0,0,0,0,0,0
1.58,0,40,0,0,0,0,0,0,0,0,0,0,0,0,0,0,0,0,0,0,0,0,0,60,0,0,0,0,0,0,0,0
1.6,0,20,0,0,0,0,0,0,0,0,0,0,0,0,0,0,0,0,0,0,0,0,0,80,0,0,0,0,0,0,0,0
1.6,0,10,0,0,0,0,0,0,0,0,0,0,0,0,0,0,0,0,0,0,0,0,0,90,0,0,0,0,0,0,0,0
1.5,0,0,0,0,0,0,19.9,0,0,0,0,0,0,0,0,0,0,0,0,0,0,0,0,0,0,0,0,80.1,0,0,0,0
1.5,0,0,0,0,0,0,26.6,0,0,0,0,0,0,0,0,0,0,0,0,0,0,0,0,0,0,0,0,73.4,0,0,0,0
1.5,0,0,0,0,0,0,39.7,0,0,0,0,0,0,0,0,0,0,0,0,0,0,0,0,0,0,0,0,60.3,0,0,0,0
1.51,0,0,0,0,0,0,50.1,0,0,0,0,0,0,0,0,0,0,0,0,0,0,0,0,0,0,0,0,49.9,0,0,0,0
1.53,0,0,0,0,0,0,59.4,0,0,0,0,0,0,0,0,0,0,0,0,0,0,0,0,0,0,0,0,40.6,0,0,0,0
1.49,0,0,0,0,0,0,0,17.2,0,0,0,0,0,0,0,0,0,0,0,0,0,0,0,0,0,0,0,82.8,0,0,0,0
1.49,0,0,0,0,0,0,0,30.4,0,0,0,0,0,0,0,0,0,0,0,0,0,0,0,0,0,0,0,69.6,0,0,0,0
1.49,0,0,0,0,0,0,0,43.9,0,0,0,0,0,0,0,0,0,0,0,0,0,0,0,0,0,0,0,56.1,0,0,0,0
1.48,0,0,0,0,0,0,0,50.1,0,0,0,0,0,0,0,0,0,0,0,0,0,0,0,0,0,0,0,49.9,0,0,0,0
1.48,0,0,0,0,0,0,0,60.6,0,0,0,0,0,0,0,0,0,0,0,0,0,0,0,0,0,0,0,39.4,0,0,0,0
1.54,0,0,0,0,0,0,0,0,0,0,0,25,0,0,0,0,0,0,0,0,0,0,0,0,0,0,0,75,0,0,0,0
1.55,0,0,0,0,0,0,0,0,0,0,0,30,0,0,0,0,0,0,0,0,0,0,0,0,0,0,0,70,0,0,0,0
1.55,0,0,0,0,0,0,0,0,0,0,0,35,0,0,0,0,0,0,0,0,0,0,0,0,0,0,0,65,0,0,0,0
1.55,0,0,0,0,0,0,0,0,0,0,0,40,0,0,0,0,0,0,0,0,0,0,0,0,0,0,0,60,0,0,0,0
1.55,0,0,0,0,0,0,0,0,0,0,0,45,0,0,0,0,0,0,0,0,0,0,0,0,0,0,0,55,0,0,0,0
1.58,0,0,0,0,0,0,0,0,0,0,0,55,0,0,0,0,0,0,0,0,0,0,0,0,0,0,0,45,0,0,0,0
1.53,0,0,0,0,0,0,0,0,0,0,25.45,0,0,0,0,0,0,0,0,0,0,0,0,0,0,0,0,74.55,0,0,0,0
1.53,0,0,0,0,0,0,0,0,0,0,29.04,0,0,0,0,0,0,0,0,0,0,0,0,0,0,0,0,70.96,0,0,0,0
1.53,0,0,0,0,0,0,0,0,0,0,40.78,0,0,0,0,0,0,0,0,0,0,0,0,0,0,0,0,59.22,0,0,0,0
1.52,0,0,0,0,0,0,0,0,0,0,49.72,0,0,0,0,0,0,0,0,0,0,0,0,0,0,0,0,50.28,0,0,0,0
1.58,0,0,0,0,0,0,0,0,0,0,60.26,0,0,0,0,0,0,0,0,0,0,0,0,0,0,0,0,39.74,0,0,0,0
1.61,0,0,0,0,0,0,0,0,0,0,64.85,0,0,0,0,0,0,0,0,0,0,0,0,0,0,0,0,35.15,0,0,0,0
1.52,0,0,0,0,0,0,0,0,0,0,0,0,7.6,0,0,0,0,0,0,0,0,0,0,0,0,0,0,92.4,0,0,0,0
1.56,0,0,0,0,0,0,0,0,0,0,0,0,18.8,0,0,0,0,0,0,0,0,0,0,0,0,0,0,81.2,0,0,0,0
1.6,0,0,0,0,0,0,0,0,0,0,0,0,30.3,0,0,0,0,0,0,0,0,0,0,0,0,0,0,69.7,0,0,0,0
1.63,0,0,0,0,0,0,0,0,0,0,0,0,35.4,0,0,0,0,0,0,0,0,0,0,0,0,0,0,64.6,0,0,0,0
1.66,0,0,0,0,0,0,0,0,0,0,0,0,40,0,0,0,0,0,0,0,0,0,0,0,0,0,0,60,0,0,0,0
1.77,0,0,0,0,0,0,0,0,0,0,0,0,55.2,0,0,0,0,0,0,0,0,0,0,0,0,0,0,44.8,0,0,0,0
1.81,0,0,0,0,0,0,0,0,0,0,0,0,60.5,0,0,0,0,0,0,0,0,0,0,0,0,0,0,39.5,0,0,0,0
1.83,0,0,0,0,0,0,0,0,0,0,0,0,61.6,0,0,0,0,0,0,0,0,0,0,0,0,0,0,38.4,0,0,0,0
1.62,0,0,0,0,0,0,0,0,0,0,0,0,0,0,0,0,0,15.5,0,0,0,0,0,0,0,0,0,84.5,0,0,0,0
1.65,0,0,0,0,0,0,0,0,0,0,0,0,0,0,0,0,0,21.1,0,0,0,0,0,0,0,0,0,78.9,0,0,0,0
1.69,0,0,0,0,0,0,0,0,0,0,0,0,0,0,0,0,0,28.7,0,0,0,0,0,0,0,0,0,71.3,0,0,0,0
1.71,0,0,0,0,0,0,0,0,0,0,0,0,0,0,0,0,0,31.4,0,0,0,0,0,0,0,0,0,68.6,0,0,0,0
1.73,0,0,0,0,0,0,0,0,0,0,0,0,0,0,0,0,0,36.3,0,0,0,0,0,0,0,0,0,63.7,0,0,0,0
1.76,0,0,0,0,0,0,0,0,0,0,0,0,0,0,0,0,0,40.5,0,0,0,0,0,0,0,0,0,59.5,0,0,0,0
2.02,0,0,0,0,0,0,0,0,0,0,0,0,0,0,0,0,0,79.5,0,0,0,0,0,0,0,0,0,20.5,0,0,0,0
2.07,0,0,0,0,0,0,0,0,0,0,0,0,0,0,0,0,0,86.4,0,0,0,0,0,0,0,0,0,13.6,0,0,0,0
1.59,0,0,0,0,0,0,0,0,0,0,0,0,0,0,0,0,0,0,0,0,0,10,0,0,0,0,0,90,0,0,0,0
1.62,0,0,0,0,0,0,0,0,0,0,0,0,0,0,0,0,0,0,0,0,0,14.5,0,0,0,0,0,85.5,0,0,0,0
1.75,0,0,0,0,0,0,0,0,0,0,0,0,0,0,0,0,0,0,0,0,0,20.5,0,0,0,0,0,79.5,0,0,0,0
1.82,0,0,0,0,0,0,0,0,0,0,0,0,0,0,0,0,0,0,0,0,0,30,0,0,0,0,0,70,0,0,0,0
1.95,0,0,0,0,0,0,0,0,0,0,0,0,0,0,0,0,0,0,0,0,0,35,0,0,0,0,0,65,0,0,0,0
1.47,0,95.86,0,0,0,0,4.14,0,0,0,0,0,0,0,0,0,0,0,0,0,0,0,0,0,0,0,0,0,0,0,0,0
1.49,0,89.77,0,0,0,0,10.23,0,0,0,0,0,0,0,0,0,0,0,0,0,0,0,0,0,0,0,0,0,0,0,0,0
1.51,0,85.79,0,0,0,0,14.21,0,0,0,0,0,0,0,0,0,0,0,0,0,0,0,0,0,0,0,0,0,0,0,0,0
1.53,0,79.73,0,0,0,0,20.27,0,0,0,0,0,0,0,0,0,0,0,0,0,0,0,0,0,0,0,0,0,0,0,0,0
1.54,0,74.02,0,0,0,0,25.98,0,0,0,0,0,0,0,0,0,0,0,0,0,0,0,0,0,0,0,0,0,0,0,0,0
1.48,0,94.88,0,0,0,0,0,5.12,0,0,0,0,0,0,0,0,0,0,0,0,0,0,0,0,0,0,0,0,0,0,0,0
1.49,0,89.67,0,0,0,0,0,10.33,0,0,0,0,0,0,0,0,0,0,0,0,0,0,0,0,0,0,0,0,0,0,0,0
1.5,0,84.8,0,0,0,0,0,15.2,0,0,0,0,0,0,0,0,0,0,0,0,0,0,0,0,0,0,0,0,0,0,0,0
1.5,0,79.77,0,0,0,0,0,20.23,0,0,0,0,0,0,0,0,0,0,0,0,0,0,0,0,0,0,0,0,0,0,0,0
1.51,0,74.87,0,0,0,0,0,25.13,0,0,0,0,0,0,0,0,0,0,0,0,0,0,0,0,0,0,0,0,0,0,0,0
1.52,0,70.15,0,0,0,0,0,29.85,0,0,0,0,0,0,0,0,0,0,0,0,0,0,0,0,0,0,0,0,0,0,0,0
1.52,0,65.8,0,0,0,0,0,34.2,0,0,0,0,0,0,0,0,0,0,0,0,0,0,0,0,0,0,0,0,0,0,0,0
1.48,0,95.91,0,0,0,0,0,0,4.09,0,0,0,0,0,0,0,0,0,0,0,0,0,0,0,0,0,0,0,0,0,0,0
1.49,0,89.83,0,0,0,0,0,0,10.17,0,0,0,0,0,0,0,0,0,0,0,0,0,0,0,0,0,0,0,0,0,0,0
1.49,0,85.89,0,0,0,0,0,0,14.11,0,0,0,0,0,0,0,0,0,0,0,0,0,0,0,0,0,0,0,0,0,0,0
1.49,0,80.03,0,0,0,0,0,0,19.97,0,0,0,0,0,0,0,0,0,0,0,0,0,0,0,0,0,0,0,0,0,0,0
1.5,0,74.17,0,0,0,0,0,0,25.83,0,0,0,0,0,0,0,0,0,0,0,0,0,0,0,0,0,0,0,0,0,0,0
1.5,0,70.04,0,0,0,0,0,0,29.96,0,0,0,0,0,0,0,0,0,0,0,0,0,0,0,0,0,0,0,0,0,0,0
1.5,0,66,0,0,0,0,0,0,34,0,0,0,0,0,0,0,0,0,0,0,0,0,0,0,0,0,0,0,0,0,0,0
1.7,0,70,0,0,0,0,0,0,0,0,0,0,30,0,0,0,0,0,0,0,0,0,0,0,0,0,0,0,0,0,0,0
1.77,0,60,0,0,0,0,0,0,0,0,0,0,40,0,0,0,0,0,0,0,0,0,0,0,0,0,0,0,0,0,0,0
1.84,0,50,0,0,0,0,0,0,0,0,0,0,50,0,0,0,0,0,0,0,0,0,0,0,0,0,0,0,0,0,0,0
1.92,0,40,0,0,0,0,0,0,0,0,0,0,60,0,0,0,0,0,0,0,0,0,0,0,0,0,0,0,0,0,0,0
2,0,30,0,0,0,0,0,0,0,0,0,0,70,0,0,0,0,0,0,0,0,0,0,0,0,0,0,0,0,0,0,0
1.67,0,90,0,0,0,0,0,0,0,0,0,0,0,0,0,0,0,0,10,0,0,0,0,0,0,0,0,0,0,0,0,0
1.68,0,80,0,0,0,0,0,0,0,0,0,0,0,0,0,0,0,0,20,0,0,0,0,0,0,0,0,0,0,0,0,0
1.72,0,70,0,0,0,0,0,0,0,0,0,0,0,0,0,0,0,0,30,0,0,0,0,0,0,0,0,0,0,0,0,0
1.67,0,80,0,0,0,0,0,0,0,0,0,0,0,0,0,0,0,20,0,0,0,0,0,0,0,0,0,0,0,0,0,0
1.71,0,70,0,0,0,0,0,0,0,0,0,0,0,0,0,0,0,30,0,0,0,0,0,0,0,0,0,0,0,0,0,0
1.81,0,60,0,0,0,0,0,0,0,0,0,0,0,0,0,0,0,40,0,0,0,0,0,0,0,0,0,0,0,0,0,0
1.87,0,50,0,0,0,0,0,0,0,0,0,0,0,0,0,0,0,50,0,0,0,0,0,0,0,0,0,0,0,0,0,0
1.9,0,40,0,0,0,0,0,0,0,0,0,0,0,0,0,0,0,60,0,0,0,0,0,0,0,0,0,0,0,0,0,0
1.92,0,30,0,0,0,0,0,0,0,0,0,0,0,0,0,0,0,70,0,0,0,0,0,0,0,0,0,0,0,0,0,0
2,0,20,0,0,0,0,0,0,0,0,0,0,0,0,0,0,0,80,0,0,0,0,0,0,0,0,0,0,0,0,0,0
2,0,10,0,0,0,0,0,0,0,0,0,0,0,0,0,0,0,90,0,0,0,0,0,0,0,0,0,0,0,0,0,0
1.87,0,75,0,0,0,0,0,0,0,0,0,0,0,0,0,0,0,0,0,0,0,25,0,0,0,0,0,0,0,0,0,0
1.84,0,70,0,0,0,0,0,0,0,0,0,0,0,0,0,0,0,0,0,0,0,30,0,0,0,0,0,0,0,0,0,0
1.98,0,60,0,0,0,0,0,0,0,0,0,0,0,0,0,0,0,0,0,0,0,40,0,0,0,0,0,0,0,0,0,0
2.08,0,50,0,0,0,0,0,0,0,0,0,0,0,0,0,0,0,0,0,0,0,50,0,0,0,0,0,0,0,0,0,0
2.09,0,40,0,0,0,0,0,0,0,0,0,0,0,0,0,0,0,0,0,0,0,60,0,0,0,0,0,0,0,0,0,0
2.19,0,35,0,0,0,0,0,0,0,0,0,0,0,0,0,0,0,0,0,0,0,65,0,0,0,0,0,0,0,0,0,0
1.52,69.7,0,0,0,0,0,30.3,0,0,0,0,0,0,0,0,0,0,0,0,0,0,0,0,0,0,0,0,0,0,0,0,0
1.55,58.3,0,0,0,0,0,41.7,0,0,0,0,0,0,0,0,0,0,0,0,0,0,0,0,0,0,0,0,0,0,0,0,0
1.56,50,0,0,0,0,0,50,0,0,0,0,0,0,0,0,0,0,0,0,0,0,0,0,0,0,0,0,0,0,0,0,0
1.51,67,0,0,0,0,0,0,33,0,0,0,0,0,0,0,0,0,0,0,0,0,0,0,0,0,0,0,0,0,0,0,0
1.49,85,0,0,0,0,0,0,0,15,0,0,0,0,0,0,0,0,0,0,0,0,0,0,0,0,0,0,0,0,0,0,0
1.5,75,0,0,0,0,0,0,0,25,0,0,0,0,0,0,0,0,0,0,0,0,0,0,0,0,0,0,0,0,0,0,0
1.5,70,0,0,0,0,0,0,0,30,0,0,0,0,0,0,0,0,0,0,0,0,0,0,0,0,0,0,0,0,0,0,0
1.51,67,0,0,0,0,0,0,0,33,0,0,0,0,0,0,0,0,0,0,0,0,0,0,0,0,0,0,0,0,0,0,0
1.48,95,0,0,0,0,0,0,0,0,5,0,0,0,0,0,0,0,0,0,0,0,0,0,0,0,0,0,0,0,0,0,0
1.51,87.8,0,0,0,0,0,0,0,0,12.2,0,0,0,0,0,0,0,0,0,0,0,0,0,0,0,0,0,0,0,0,0,0
1.53,80,0,0,0,0,0,0,0,0,20,0,0,0,0,0,0,0,0,0,0,0,0,0,0,0,0,0,0,0,0,0,0
1.55,73.3,0,0,0,0,0,0,0,0,26.7,0,0,0,0,0,0,0,0,0,0,0,0,0,0,0,0,0,0,0,0,0,0
1.59,61,0,0,0,39,0,0,0,0,0,0,0,0,0,0,0,0,0,0,0,0,0,0,0,0,0,0,0,0,0,0,0
1.64,47.1,0,0,0,52.9,0,0,0,0,0,0,0,0,0,0,0,0,0,0,0,0,0,0,0,0,0,0,0,0,0,0,0
1.75,70,0,0,0,0,0,0,0,0,0,0,0,30,0,0,0,0,0,0,0,0,0,0,0,0,0,0,0,0,0,0,0
1.81,60,0,0,0,0,0,0,0,0,0,0,0,40,0,0,0,0,0,0,0,0,0,0,0,0,0,0,0,0,0,0,0
1.88,50,0,0,0,0,0,0,0,0,0,0,0,50,0,0,0,0,0,0,0,0,0,0,0,0,0,0,0,0,0,0,0
1.97,40,0,0,0,0,0,0,0,0,0,0,0,60,0,0,0,0,0,0,0,0,0,0,0,0,0,0,0,0,0,0,0
2,34,0,0,0,0,0,0,0,0,0,0,0,66,0,0,0,0,0,0,0,0,0,0,0,0,0,0,0,0,0,0,0
1.47,97.6,0,0,0,0,0,0,0,0,0,0,0,0,0,0,0,0,0,0,0,0,0,2.4,0,0,0,0,0,0,0,0,0
1.48,92.6,0,0,0,0,0,0,0,0,0,0,0,0,0,0,0,0,0,0,0,0,0,7.4,0,0,0,0,0,0,0,0,0
1.48,91,0,0,0,0,0,0,0,9,0,0,0,0,0,0,0,0,0,0,0,0,0,0,0,0,0,0,0,0,0,0,0
1.65,0,0,0,0,0,0,6.4,0,0,0,0,0,0,0,0,0,0,0,0,0,0,0,0,93.6,0,0,0,0,0,0,0,0
1.69,0,0,0,0,0,0,13.1,0,0,0,0,0,0,0,0,0,0,0,0,0,0,0,0,86.9,0,0,0,0,0,0,0,0
1.72,0,0,0,0,0,0,18.3,0,0,0,0,0,0,0,0,0,0,0,0,0,0,0,0,81.7,0,0,0,0,0,0,0,0
1.72,0,0,0,0,0,0,23.2,0,0,0,0,0,0,0,0,0,0,0,0,0,0,0,0,76.8,0,0,0,0,0,0,0,0
1.64,0,0,0,0,0,0,0,0,4.49,0,0,0,0,0,0,0,0,0,0,0,0,0,0,95.51,0,0,0,0,0,0,0,0
1.66,0,0,0,0,0,0,0,0,10.53,0,0,0,0,0,0,0,0,0,0,0,0,0,0,89.47,0,0,0,0,0,0,0,0
1.65,0,0,0,0,0,0,0,0,17.59,0,0,0,0,0,0,0,0,0,0,0,0,0,0,82.41,0,0,0,0,0,0,0,0
1.62,0,0,0,0,0,0,0,0,26.69,0,0,0,0,0,0,0,0,0,0,0,0,0,0,73.31,0,0,0,0,0,0,0,0
1.72,0,0,0,0,0,0,0,0,0,0,0,0,0,0,0,0,0,0,0,0,0,9.16,0,90.84,0,0,0,0,0,0,0,0
1.87,0,0,0,0,0,0,0,0,0,0,0,0,0,0,0,0,0,0,0,0,0,18.14,0,81.86,0,0,0,0,0,0,0,0
1.91,0,0,0,0,0,0,0,0,0,0,0,0,0,0,0,0,0,0,0,0,0,24.59,0,75.41,0,0,0,0,0,0,0,0
2.05,0,0,0,0,0,0,0,0,0,0,0,0,0,0,0,0,0,0,0,0,0,32.95,0,67.05,0,0,0,0,0,0,0,0
2.07,0,0,0,0,0,0,0,0,0,0,0,0,0,0,0,0,0,0,0,0,0,39.24,0,60.76,0,0,0,0,0,0,0,0
1.68,0,0,0,0,0,0,0,0,0,0,0,0,0,0,0,0,0,9.56,0,0,0,0,0,90.44,0,0,0,0,0,0,0,0
1.72,0,0,0,0,0,0,0,0,0,0,0,0,0,0,0,0,0,14.69,0,0,0,0,0,85.31,0,0,0,0,0,0,0,0
1.78,0,0,0,0,0,0,0,0,0,0,0,0,0,0,0,0,0,22.67,0,0,0,0,0,77.33,0,0,0,0,0,0,0,0
1.82,0,0,0,0,0,0,0,0,0,0,0,0,0,0,0,0,0,32.13,0,0,0,0,0,67.87,0,0,0,0,0,0,0,0
1.84,0,0,0,0,0,0,0,0,0,0,0,0,0,0,0,0,0,34.86,0,0,0,0,0,65.14,0,0,0,0,0,0,0,0
1.95,0,0,0,0,0,0,0,0,0,0,0,0,0,0,0,0,0,41.15,0,0,0,0,0,58.85,0,0,0,0,0,0,0,0
1.95,0,0,0,0,0,0,0,0,0,0,45,0,0,0,0,0,0,0,0,0,0,0,0,0,0,0,55,0,0,0,0,0
2.27,15,0,0,0,0,0,0,0,0,0,0,0,60,0,0,0,0,0,0,0,0,0,0,0,0,0,25,0,0,0,0,0
2.34,15.08,6.69,0,0,0,0,0,0,0,0,0,0,64.04,0,0,0,0,0,0,0,0,14.19,0,0,0,0,0,0,0,0,0,0
1.52,69.47,13.42,5.5,0,0,0,6.25,2.01,0,0,0,0,0,0,0,0,0,0,0,0,0,0,2.34,0,1.01,0,0,0,0,0,0,0
1.59,24.43,30.67,12.44,9.11,4.88,1.7,14.96,0,0,0,1.81,0,0,0,0,0,0,0,0,0,0,0,0,0,0,0,0,0,0,0,0,0
1.61,51.61,5.07,0.47,0,8.84,0,0,1.76,1.8,0,27.76,0,0,0,0,0,0,0.23,0,0,0,0,2.46,0,0,0,0,0,0,0,0,0
1.69,31.62,5.01,0.41,0,8.88,14.88,0,1.61,1.85,0,33.02,0,0,0,0,0,0,0.23,0,0,0,0,2.49,0,0,0,0,0,0,0,0,0
1.67,21.63,20.63,0,0,0,0,0,0,0,0,52.46,2.84,0,0,0,0,0,0.05,0,0,0,0,0,0,2.39,0,0,0,0,0,0,0
1.64,17.59,21.41,0,28.94,10.79,0,0,0,0,0,18.32,2.95,0,0,0,0,0,0,0,0,0,0,0,0,0,0,0,0,0,0,0,0
1.66,38.3,11.59,1.68,0,0,20.44,3.16,0,0,0,21.32,0,0,0,0,0,0,0.29,0,0,0,0,3.22,0,0,0,0,0,0,0,0,0
1.72,38.72,17.78,0,0,0,22.6,0,0,0,0,7.3,0,0,0,0,0,0,0.03,4.1,0,0,0,5.45,0,4.02,0,0,0,0,0,0,0
1.72,34.47,20.55,0,0,0,24.45,0,0,0,0,7.27,0,0,0,0,0,0,0,3.63,0,0,0,8.03,0,1.6,0,0,0,0,0,0,0
1.7,31.51,25.11,0,0,0,16.47,0,0,0,0,17.9,0,0,0,0,0,0,0,5.22,0,0,0,1.82,0,1.97,0,0,0,0,0,0,0
1.69,38.14,26.33,0,0,0,17.64,0,0,0,0,7.32,0,0,0,0,0,0,0,3.52,0,0,0,6.31,0,0.74,0,0,0,0,0,0,0
1.68,44.71,16.72,0,0,0,15.77,3,0,0,0,9.9,0,0,0,0,0,0,0.03,3.85,0,0,0,4.93,0,1.09,0,0,0,0,0,0,0
1.69,35.22,20.04,0,0,0,16.63,0,0,0,0,8.86,9.28,0,0,0,0,0,0,3.84,0,0,0,3.01,0,3.12,0,0,0,0,0,0,0
1.72,29.84,21.68,1.85,0,2.52,16.61,1.58,0,0,0,12.75,0,0,0,0,0,0,0,4.34,0,0,0,7.68,0,1.15,0,0,0,0,0,0,0
1.72,29.79,23.58,0.98,0,0,18.17,0.67,0,0,0,8.56,4.13,0,0,0,0,0,0,4.89,0,0,0,5.6,0,3.63,0,0,0,0,0,0,0
1.69,33.57,18.87,0.46,4.65,6.69,17.44,0,1.51,0,0,6.91,0,0,0,0,0,0,0,4.89,0,0,0,2.35,0,2.66,0,0,0,0,0,0,0
1.7,39.28,17.95,0,0,0,16,0,0,0.98,0,10.8,3.57,0,0,0,0,0,0,3.55,0,0,0,6.37,0,1.5,0,0,0,0,0,0,0
1.57,63.6,6.33,2.16,0,0,12.8,7.38,0,3.12,0,3.61,0,0,0,0,0,0,0.08,0,0,0,0,0.92,0,0,0,0,0,0,0,0,0
1.57,64.85,5.82,2.41,0,0,12,8,0,3.69,0,2.58,0,0,0,0,0,0,0.02,0,0,0,0,0.63,0,0,0,0,0,0,0,0,0
1.55,60.96,9.47,2.87,0,0,11.95,7.36,0,4.67,0,1.8,0,0,0,0,0,0,0,0,0,0,0,0.92,0,0,0,0,0,0,0,0,0
1.58,68.64,4.31,1.47,0,0,14.67,5.02,0,2.39,0,2.95,0,0,0,0,0,0,0.08,0,0,0,0,0.47,0,0,0,0,0,0,0,0,0
1.6,63.34,5.68,1.06,0,1.28,11.24,9.61,0,1.52,0,3.53,0.69,0,0,0,0,0,0.25,0,0,0,0,1.8,0,0,0,0,0,0,0,0,0
1.58,21.7,28.88,13.11,9.5,4.86,1.61,18.67,0,0,0,1.67,0,0,0,0,0,0,0,0,0,0,0,0,0,0,0,0,0,0,0,0,0
1.72,9.18,57.2,1.08,0,0,0,0.74,0,0,0,11.52,0,0,0,0,0,0,0.04,14.42,0,0,0,0,0,5.82,0,0,0,0,0,0,0
1.72,10.16,54.07,3.27,0,0,0,0.74,0,0,0,12.14,0,0,0,0,0,0,0.04,14.62,0,0,0,0,0,4.96,0,0,0,0,0,0,0
1.74,11.72,58.34,1.06,0,0,0,1.81,0,0,0,8.26,0,0,0,0,0,0,0.01,14.4,0,0,0,0,0,4.4,0,0,0,0,0,0,0
1.73,11.9,52.95,1.08,0,0,0,1.1,0,0,0,13.52,0,0,0,0,0,0,0.04,14.59,0,0,0,0,0,4.82,0,0,0,0,0,0,0
1.73,11.31,56.93,0.89,0,0,0,0.76,0,0,0,9.04,0,0,0,0,0,0,0.19,15.82,0,0,0,0,0,5.06,0,0,0,0,0,0,0
1.72,9.7,51.01,1.04,0,9.45,0,1.77,0,0,0,8.47,0,0,0,0,0,0,0.07,13.76,0,0,0,0,0,4.73,0,0,0,0,0,0,0
1.7,22.72,40.74,3.09,0,2.81,0.48,5.27,0,0,0,6.45,0,0,0,0,0,0,0.29,13.86,0,0,0,1.31,0,2.98,0,0,0,0,0,0,0
1.74,10.55,56.13,0.89,0,0,0,1.18,0,0,0,9.08,0,0,0,0,0,0,0.01,15.24,0,0,0,0,0,5.33,0,0,0,0,1.59,0,0
1.73,10.56,51.25,1.67,0,2.02,1.85,0.38,0,2.41,0,9.74,0,0,0,0,0,0,0.12,14.94,0,0,0,0,0,5.06,0,0,0,0,0,0,0
1.66,15.8,45.45,0.31,0,27.64,1.65,3.44,0,0,0,0,0,0,0,0,0,0,0.05,5.66,0,0,0,0,0,0,0,0,0,0,0,0,0
1.64,13.97,51.08,0.9,0,28.92,0,0.51,0,0,0,0,0,0,0,0,0,0,0.01,4.61,0,0,0,0,0,0,0,0,0,0,0,0,0
1.66,14.88,46.94,0.47,0,29.49,0,2.12,0,0,0,0,0,0,0,0,0,0,0.03,6.07,0,0,0,0,0,0,0,0,0,0,0,0,0
1.63,15.32,50.03,2.63,0,26.41,0,1.03,0,0,0,0,0,0,0,0,0,0,0.03,4.55,0,0,0,0,0,0,0,0,0,0,0,0,0
1.63,14.02,47.33,3.59,0,28.08,0,2.45,0,0,0,0,0,0,0,0,0,0,0.06,2.98,0,0,0,0,0,1.49,0,0,0,0,0,0,0
1.65,13.85,45.63,1.11,0,33.72,0,1.01,0,0,0,0,0,0,0,0,0,0,0.13,4.55,0,0,0,0,0,0,0,0,0,0,0,0,0
1.65,14.82,47.88,0.62,0,26.7,0,1.05,0,0,0,0,3.8,0,0,0,0,0,0.05,5.08,0,0,0,0,0,0,0,0,0,0,0,0,0
1.66,11.35,46.52,0.38,0,25.87,0,1.31,0,0,0,9.63,0,0,0,0,0,0,0.05,4.89,0,0,0,0,0,0,0,0,0,0,0,0,0
1.66,11.3,52.82,0.4,0,28.1,0,1.35,0,0,0,0,0,0,0,0,0,0,0.03,5.09,0,0,0,0,0,0,0,0,0,0,0.91,0,0
1.55,22.09,31.56,14.56,7.63,5.13,1.07,14.23,0,0,0,1.77,1.96,0,0,0,0,0,0,0,0,0,0,0,0,0,0,0,0,0,0,0,0
1.56,23.59,30.68,13.14,6.52,7.2,0.88,15.02,0,0,0,1.73,1.24,0,0,0,0,0,0,0,0,0,0,0,0,0,0,0,0,0,0,0,0
1.57,16.35,35.51,13.06,7.2,4.35,1.81,15,0,0,0,6.72,0,0,0,0,0,0,0,0,0,0,0,0,0,0,0,0,0,0,0,0,0
1.57,16.36,35.51,13.07,2.12,6.35,1.81,8.82,0,4.23,0,11.73,0,0,0,0,0,0,0,0,0,0,0,0,0,0,0,0,0,0,0,0,0
1.58,18.53,35.5,13.09,0.95,0.68,1.79,0,5.66,5.43,0,18.37,0,0,0,0,0,0,0,0,0,0,0,0,0,0,0,0,0,0,0,0,0
1.6,10.62,34.26,6.11,0.94,3.79,1.73,0,4.41,4.27,0,33.87,0,0,0,0,0,0,0,0,0,0,0,0,0,0,0,0,0,0,0,0,0
1.53,23.2,40.52,13.1,0.96,1.04,1.01,19.22,0,0,0,0.95,0,0,0,0,0,0,0,0,0,0,0,0,0,0,0,0,0,0,0,0,0
1.6,9.7,36.87,9.73,2.34,6.46,1.85,0,0,10.36,0,15.09,7.6,0,0,0,0,0,0,0,0,0,0,0,0,0,0,0,0,0,0,0,0
1.54,28.37,30.2,13.29,8.19,3.85,2.15,6.99,4.57,0,0,1.74,0.65,0,0,0,0,0,0,0,0,0,0,0,0,0,0,0,0,0,0,0,0
1.59,15.21,36.37,6.51,17.13,11.11,5.21,2.72,0,0,0,5.74,0,0,0,0,0,0,0,0,0,0,0,0,0,0,0,0,0,0,0,0,0
1.65,32.25,11.14,3.8,0,8.64,34.13,0,1.56,4.12,0,3.57,0,0,0,0,0,0,0,0,0,0,0,0,0,0.79,0,0,0,0,0,0,0
1.65,38.54,10.64,3.18,0,11.56,30.2,0,2.54,0,0,0.57,0,0.41,0,0,0,0,0.1,0,0,0,0,0,0,2.26,0,0,0,0,0,0,0
1.64,40.33,1.29,8.8,0,16.81,25.47,0,3.19,0.95,0,0,0,0,0,0,0,0,0.25,0,0,0,0,0,0,2.91,0,0,0,0,0,0,0
1.65,40.71,6.51,3.56,0,8.08,18.91,0,3.22,0,0,16.7,0,0,0,0,0,0,0.09,0,0,0,0,0,0,0.37,0,0,0,0,1.85,0,0
1.65,37.78,11.64,2.38,0,21.68,16.92,0,0.65,0.34,0,3.98,0,0,0,0,0,0,0.03,0,0,0,0,0,0,4.6,0,0,0,0,0,0,0
1.65,41.12,7.61,2.6,0,7.87,23.03,0,3.56,0,0,9.76,0,0,0,0,0,0,0.15,0,0,0,0,0,0,4.3,0,0,0,0,0,0,0
1.65,43.72,5.66,3.01,0,10.93,24.27,0,3.96,0,0,4.84,0,0,0,0,0,0,0.06,0,0,0,0,0,0,3.55,0,0,0,0,0,0,0
1.63,41.51,2.99,4.08,0,11.86,17.35,0,10.73,0,0,9.2,0,0.04,0,0,0,0,0,0,0,0,0,0,0,1.69,0,0,0,0,0.55,0,0
1.65,38.58,2.77,2.65,0,27.56,15.62,0,3.62,0,0,8.54,0,0,0,0,0,0,0.03,0,0,0,0,0,0,0.63,0,0,0,0,0,0,0
1.63,44.51,1.92,7,0,11.13,26.75,0,5.32,0,0,2.19,0,0,0,0,0,0,0.09,0,0,0,0,0,0,1.09,0,0,0,0,0,0,0
1.66,13.42,49.79,0.79,0,28.75,0,0.54,0,0,0,0,0,0,0,0,0,1.07,0.01,5.63,0,0,0,0,0,0,0,0,0,0,0,0,0
1.65,13.33,49.46,0.79,0,28.56,0,0.54,0,0,0,0,0,0,0,0,0,3.19,0.01,4.12,0,0,0,0,0,0,0,0,0,0,0,0,0
1.64,13.64,49.98,0.88,0,28.23,0,0.5,0,0,0,0,0,0,0,0,0,2.97,0.01,3.79,0,0,0,0,0,0,0,0,0,0,0,0,0
1.65,10.7,50.22,3.15,0,28.67,0,1.21,0,0,0,0,0,0,0,0,0,0.36,0.03,5.66,0,0,0,0,0,0,0,0,0,0,0,0,0
1.61,15.09,52.72,1.8,0,25.99,0,0.49,0,0,0,0,0,0,0,0,0,1.63,0.03,2.25,0,0,0,0,0,0,0,0,0,0,0,0,0
1.66,9,54.38,0.82,0,26.71,0,0.84,0,0,0,0,0,0,0,0,0,2.95,0.09,5.21,0,0,0,0,0,0,0,0,0,0,0,0,0
1.64,16.08,45.37,1.09,0,32.07,0,0.75,0,0,0,0,0,0,0,0,0,1.32,0.1,3.22,0,0,0,0,0,0,0,0,0,0,0,0,0
1.65,12.47,46.81,1.47,0,33.4,0,1,0,0,0,0,0,0,0,0,0,1.46,0.03,3.36,0,0,0,0,0,0,0,0,0,0,0,0,0
1.65,9.87,49.98,3.88,0,29.62,0,1.06,0,0,0,0,0,0,0,0,0,0.7,0.03,4.86,0,0,0,0,0,0,0,0,0,0,0,0,0
1.65,11.07,50.61,0.96,0,27.93,0,0.52,0,0,0,0,3.78,0,0,0,0,1.04,0.01,4.08,0,0,0,0,0,0,0,0,0,0,0,0,0
1.64,0,0,0,0,0,30.97,15.9,0,0,0,21.88,0,0,0,0,0,0,0,0,0,1.97,0,0,0,0,0,0,29.28,0,0,0,0
1.64,0,0,0,0,0,27.72,16.26,0,0,0,22.38,0,0,0,0,0,0,0,0,0,3.69,0,0,0,0,0,0,29.95,0,0,0,0
1.67,0,0,0,0,0,27.96,20.5,0,0,0,15.05,0,0,0,0,0,0,0,0,0,1.69,0,0,0,0,0,0,30.19,4.61,0,0,0
1.65,0,0,0,0,0,23.89,20.43,0,0,0,15,0,0,0,0,0,0,0,0,0,1.68,0,0,0,0,0,0,34.41,4.59,0,0,0
1.65,0,0,0,0,0,26.32,19.29,0,0,0,21.25,0,0,0,0,0,2.55,0,0,0,0,0,0,0,0,0,0,28.42,2.17,0,0,0
1.65,0,0,0,0,0,26.52,19.44,0,0,0,21.41,0,0,0,0,0,0,0,1.78,0,0,0,0,0,0,0,0,28.66,2.19,0,0,0
1.64,0,0,0,0,0,26.8,19.65,0,0,0,21.64,0,0,0,0,0,0,0,0,0,1.62,0,0,0,0,0,0,28.96,0,1.33,0,0
1.64,0,0,0,0,0,26.88,19.71,0,0,0,21.7,0,0,0,0,0,0,0,0,0,0,0,0,0,0,0,0,29.04,0,2.67,0,0
1.65,0,0,0,0,0,26.65,19.53,0,0,0,21.51,0,0,0,0,0,0,0,0,0,0,0,0,0,0,0,0,28.79,2.2,1.32,0,0
1.65,0,0,2.27,0,0,26.4,19.35,0,0,0,21.32,0,0,0,0,0,0,0,0,0,1.6,0,0,0,0,0,0,26.88,2.18,0,0,0
1.62,49.18,12.65,4.59,0,0,29.63,0,0.3,0,0,3.38,0,0,0,0,0,0,0.06,0,0,0,0,0.17,0,0.04,0,0,0,0,0,0,0
1.61,47.79,16.75,5.28,0,0,26.33,0,0,1.91,0,1.21,0,0,0,0,0,0,0.06,0,0,0,0,0.45,0,0.22,0,0,0,0,0,0,0
1.59,65.67,6.96,0.68,0,0.12,4.51,0,6.81,4.78,0,0,0,0,0,0,0,0,0.07,0,0,0,0,10.4,0,0,0,0,0,0,0,0,0
1.56,67.01,7.91,1.01,0,0.12,4.49,0,7.88,5.48,0,0,0,0,0,0,0,0,0.07,0,0,0,0,6.03,0,0,0,0,0,0,0,0,0
1.61,60.38,7.65,0.76,0,1.38,14.1,0,4.11,2.87,0,1.9,0,0,0,0,0,0,0.08,0,0,0,0,6.77,0,0,0,0,0,0,0,0,0
1.65,54.83,7.78,0.77,0,1.4,14.32,0,4.18,2.92,0,1.93,0,0,0,0,0,0,0.08,0,0,0,0,11.79,0,0,0,0,0,0,0,0,0
1.62,56.71,8.04,0.8,0,1.45,18.52,0,4.32,3.01,0,1.99,0,0,0,0,0,0,0.08,0,0,0,0,5.08,0,0,0,0,0,0,0,0,0
1.58,64.61,7.6,0.69,0,0.37,5.27,0,7.31,5.11,0,1.12,0,0,0,0,0,0,0.07,0,0,0,0,7.85,0,0,0,0,0,0,0,0,0
1.61,60.35,8.84,1.21,0,0.39,7.74,0,7.24,4.46,0,0,0,0,0,0,0,0,0.07,0,0,0,0,9.7,0,0,0,0,0,0,0,0,0
1.61,57.12,11.83,2.11,0,0.14,12.85,0,4.97,3.1,0,0,0,0,0,0,0,0,0.08,0,0,0,0,7.8,0,0,0,0,0,0,0,0,0
1.52,67.09,0.74,1.84,4.82,0,0,0,9.29,6.59,0,8.9,0,0,0,0,0.07,0,0.09,0,0,0,0,0.57,0,0,0,0,0,0,0,0,0
1.53,65.77,0,8.78,0,0,0,10.55,11.7,0.07,0,0,0,0,0,0,0.1,0,0.11,0,0,0,0,0,0,2.92,0,0,0,0,0,0,0
1.51,72.18,0.27,0,5.2,0,0,0,14.34,4.13,0,3.79,0,0,0,0,0.09,0,0,0,0,0,0,0,0,0,0,0,0,0,0,0,0
1.52,75.29,0.85,2.64,0,0,0,0,14.07,1.81,0,3.71,0,1.53,0,0,0.1,0,0,0,0,0,0,0,0,0,0,0,0,0,0,0,0
1.51,74.35,0,0.19,0,3.95,0.5,0,12.87,5.64,0,2.34,0,0,0,0,0.16,0,0,0,0,0,0,0,0,0,0,0,0,0,0,0,0
1.52,70.69,0.75,0,0,5.35,0.85,0,10.84,7.13,0,4.01,0,0.29,0,0,0,0,0.09,0,0,0,0,0,0,0,0,0,0,0,0,0,0
1.52,71.47,0.18,0,5.15,0,0,1.03,14.2,4.09,0,3.76,0,0,0,0,0.12,0,0,0,0,0,0,0,0,0,0,0,0,0,0,0,0
1.51,67.08,0,10.62,6.59,0,0,0,12.44,3.1,0,0,0,0,0,0,0.1,0,0.07,0,0,0,0,0,0,0,0,0,0,0,0,0,0
1.62,0,3.88,0,0,10.12,44.95,0.9,0,0,0,1.66,0,0,0,0,0,0,0.05,0.83,0,0,0,0,0,0,0,0,37.61,0,0,0,0
1.57,0,4.5,0,3.11,17.42,31.44,0.84,0,0,0,2.31,0.6,0,0,0,0,0.55,0.21,0.96,0,0,0,0,0,0,0,0,37.05,0.47,0,0.54,0
1.64,0,3.79,1.44,0,0,47.8,0.49,0,0,0,0,0.57,0,0,0,0,0,0.2,0.58,0,0.4,0,0,0,0,0,0,44.4,0,0.33,0,0
1.59,0,0.42,2.42,0,2.59,45.38,0.49,0,0,0,0,0,0,0,0,0,0,0.05,0.76,0,0,0,0,0,0,0,0,47.39,0,0,0.5,0
1.62,0,2.73,0,3.14,15.34,35.88,0.85,0,0,0,3.11,1.22,0,0,0,0,0,0.43,0.78,0,0,0,0,0,0,0,0,36.52,0,0,0,0
1.6,0,0.78,0,3.35,9.63,39.63,0.45,0,0,0,1.66,0,0,0,0,0,0.6,0.05,0.41,0,0,0,0,0,0,0,0,42.81,0.51,0.12,0,0
1.59,0,1.96,0,0,12.16,40.91,0.46,0,0,0,0,1.18,0,0,0,0,0.3,0,0.63,0,0,0,0,0,0,0,0,41.3,0.51,0,0.59,0
1.6,0,0.98,0,0,11.73,42.01,0.92,0,0,0,0,0,0,0,0,0,0,0.05,0.84,0,0,0,0,0,0,0,0,42.88,0,0,0.59,0
1.62,0,2.78,1.26,7.04,11.04,39.34,0,0.42,0.14,0,0,0,0,0,0,0,0,0.04,0.75,0,0,0,0,0,0,0,0,36.7,0.49,0,0,0
1.6,56.05,0.88,1.5,0,0,3.07,22.5,1.97,0,0,7.51,3.83,0,0,0,0,0,0.04,0,0,0,0,1.91,0,0.74,0,0,0,0,0,0,0
1.63,55.61,0,0,0,0,2.96,24.51,0.98,0,0,6.25,4.44,0,0,0,0,0,0.04,0,0,0,0,3.64,0,1.57,0,0,0,0,0,0,0
1.61,58.12,0,0.93,0,0,3.63,18.42,3.06,0,0,7,5.13,0,0,0,0,0,0.04,0,0,0,0,2.85,0,0.82,0,0,0,0,0,0,0
1.59,58.37,0,0.6,2.29,3.3,3.14,16.92,2.59,0,0,5.45,4.28,0,0,0,0,0,0.04,0,0,0,0,2.32,0,0.7,0,0,0,0,0,0,0
1.61,58.82,0,0.3,0,0,3.03,21.45,2.46,0,0,5.1,4.12,0,0,0,0,0,0.04,0,0,0,0,3.44,0,1.24,0,0,0,0,0,0,0
1.59,60.18,0,1.53,0,0,3.17,18.57,3.22,0,0,5.21,4.33,0,0,0,0,0,0.04,0,0,0,0,2.89,0,0.86,0,0,0,0,0,0,0
1.58,60.8,0,1.53,0.77,2.23,3.14,17.14,1.01,0.66,0,5.52,4.1,0,0,0,0,0,0.04,0,0,0,0,2.35,0,0.71,0,0,0,0,0,0,0
1.57,62.81,0.44,1.21,0,0,2.98,18.58,2.19,0,0,4.7,4.17,0,0,0,0,0,0.04,0,0,0,0,2.08,0,0.8,0,0,0,0,0,0,0
1.56,65.43,0,1.53,0,0,3.08,17.07,1,0,0,5.2,4.2,0,0,0,0,0,0.04,0,0,0,0,1.95,0,0.5,0,0,0,0,0,0,0
1.58,63.17,0,0,0,0,2.65,21.03,2.41,0,0,2.65,3.47,0,0,0,0,0,0.04,0,0,0,0,3.37,0,1.21,0,0,0,0,0,0,0
1.85,53.69,0,0,0,0,0,0,0.43,0.71,0,0,0,45.01,0,0,0.07,0,0.09,0,0,0,0,0,0,0,0,0,0,0,0,0,0
1.85,53.31,0,0,0,0,0,0,0.43,0.71,0,0,0,45.39,0,0,0.07,0,0.09,0,0,0,0,0,0,0,0,0,0,0,0,0,0
1.85,53.96,0,0,0,0,0,0,0.43,0.71,0,0,0,44.74,0,0,0.07,0,0.09,0,0,0,0,0,0,0,0,0,0,0,0,0,0
1.85,53.89,0,0,0,0,0,0,0.43,0.71,0,0,0,44.81,0,0,0.07,0,0.09,0,0,0,0,0,0,0,0,0,0,0,0,0,0
1.85,53.85,0,0,0,0,0,0,0.43,0.71,0,0,0,44.85,0,0,0.07,0,0.09,0,0,0,0,0,0,0,0,0,0,0,0,0,0
1.85,53.58,0,0,0,0,0,0,0.43,0.71,0,0,0,45.12,0,0,0.07,0,0.09,0,0,0,0,0,0,0,0,0,0,0,0,0,0
1.85,53.39,0,0,0,0,0,0,0.43,0.71,0,0,0,45.31,0,0,0.07,0,0.09,0,0,0,0,0,0,0,0,0,0,0,0,0,0
1.58,62.58,0,0.66,0,1.93,4.42,6.12,8.96,0,0,6.66,6.54,0,0,0,0,0,0.05,0,0,0,0,1.53,0,0.55,0,0,0,0,0,0,0
1.59,59.22,0,2.13,0,0,3,14.78,6.5,0,0,5.35,4.82,0,0,0,0,0,0.04,0,0,0,0,3.28,0,0.88,0,0,0,0,0,0,0
1.63,61.62,0,0,0,0,4.53,13.28,2.13,0,0,6.91,6.7,0,0,0,0,0,0.05,0,0,0,0,3.97,0,0.81,0,0,0,0,0,0,0
1.59,61.29,1.41,1.6,0,1.17,3.92,12.92,2.11,0,0,6.03,4.92,0,0,0,0,0,0.04,0,0,0,0,3.85,0,0.74,0,0,0,0,0,0,0
1.59,62.8,0,0,0,0,4.57,8.94,7.54,0,0,7.55,5.67,0,0,0,0,0,0.05,0,0,0,0,2.34,0,0.54,0,0,0,0,0,0,0
1.62,60.58,0,0,1.09,2.69,2.96,14.12,3.66,0,0,5.26,4.74,0,0,0,0,0,0.04,0,0,0,0,3.94,0,0.92,0,0,0,0,0,0,0
1.57,61.52,0,1.25,0.79,0.57,3.82,14.3,5.24,0.34,0,5.48,3.94,0,0,0,0,0,0.04,0,0,0,0,1.99,0,0.72,0,0,0,0,0,0,0
1.57,62.17,0,1.57,0.79,1.83,2.8,11.37,6,0,0,4.88,4.64,0,0,0,0,0,0.04,0,0,0,0,3.13,0,0.78,0,0,0,0,0,0,0
1.55,62.72,0,1.89,0,0,3.55,13.95,5.27,0,0,5.67,4.95,0,0,0,0,0,0.04,0,0,0,0,1.6,0,0.36,0,0,0,0,0,0,0
1.57,63.16,0,0.94,0,0,3.12,14.52,4.12,0,0,5.33,4.43,0,0,0,0,0,0.04,0,0,0,0,2.79,0,1.55,0,0,0,0,0,0,0
1.59,0,4.16,0,0,0,51.96,0,0,0,0,0,0,0,0,0,0,0,0,0,0,0,0,0,0,0,0,0,43.88,0,0,0,0
1.6,0,4.2,0,0,0,49.6,0,0,0,0,0,0,0,0,0,0,0,0,0,0,0,0,0,0,0,0,0,44.31,0,0,1.89,0
1.62,0,0,0,0,0,41.36,0,0,0,0,0,0,0,0,0,0,0,0,0.45,0,0,0,0,0,0,0,0,58.19,0,0,0,0
1.61,0,0,0,0,0,53.98,0,0,0,0,0,0,0,0,0,0,0,0,0,0,0,0,0,0,0,0,0,45.18,0.84,0,0,0
1.67,0,0,2.79,0,0,41.79,0,0,0,0,5.25,0,0,0,0,0,0,0,0,0,0,0,0,0,0,0,0,50.17,0,0,0,0
1.7,0,0,0,0,0,39.53,2.3,2.22,1.46,0,0,5.32,0,0,0,0,0,0,0,0,0,0,2.59,0,0,0,0,46.58,0,0,0,0
1.66,0,1.9,0,6.58,7.09,41.49,0,0,0,0,0,0,0,0,0,0,0,0,0,0,0,0,0,0,0,0,0,42.94,0,0,0,0
1.59,0,0,0,0,0,42.77,0,0,0,0,0,2.81,0,0,0,0,0,0,0,0,0,0,0,0,0,0,0,54.42,0,0,0,0
1.67,0,0,0,0,0,42.11,0,0,0,0,0,0,18.08,0,0,0,0,0,0,0,0,0,0,0,0,0,0,39.81,0,0,0,0
1.65,32.34,28.04,0,0,7.27,10.52,0,9.59,0,0,0,0,0,0,0,0,0,0.09,0,0,0,0,0,0,8.96,0,0,0,3.19,0,0,0
1.61,35.26,21.99,2.5,0,6.83,9.15,0,9.61,0,0,0,2.46,0,0,0,0,0,0.03,0,0,0,0,0,0,8.97,0,0,0,3.2,0,0,0
1.68,29,19.02,0,0,0,0,0,30.79,0,0,0,0,0,0,0,0,0,0.03,0,0,0,0,0,4,8.77,0,0,0,8.39,0,0,0
1.63,35.55,33.17,0,0,6.63,9.42,0,5.33,0,0,0,0,0,0,0,0,0,0,0,0,0,0,0,0,8.04,0,0,0,1.86,0,0,0
1.64,30.69,18,0,0,0,8.42,0,27.36,0,0,0,0,0,0,0,0,0,0,0,0,0,0,0,0,10.77,0,0,0,4.13,0,0.63,0
1.61,50.54,15.68,0,0,4.11,3.16,0,9.55,4.08,0,4.72,0,0,0,0,0,0,0.03,0,0,0,0,0,0,4.8,0,0,0,3.33,0,0,0
1.63,28.96,36.02,0,0,13.55,1.98,0,8.58,0,0,0,0,0,0,0,0,0,0.03,0,0,0,0,0,0,8.02,0,0,0,2.86,0,0,0
1.61,54.48,18.5,0,0,0,0,0,10.19,4.36,0,0,0,0,0,0,0,0,0.06,0,0,0,0,0,0,7.13,0,0,0,3.55,1.73,0,0
1.6,58.72,16.04,0,0,0,2.75,4.96,3.28,2.24,0,0,1.28,0,0,0,0,0,0,3.57,0,0,0,0,0,7.16,0,0,0,0,0,0,0
1.66,41.62,9.58,0,0,5.95,1.09,13.94,9.42,2.66,0,0,0,0,0,0,0,0,0.29,0,0,0,0,0,0,5.41,0,0,0,10.04,0,0,0
