Repository: you0514w/youyou

File: liquidus temperature.csv (part 8 of 18)
Liquidus Temperature ( C ),SiO2,B2O3,Al2O3,MgO,CaO,BaO,Li2O,Na2O,K2O,ZnO,SrO,PbO,Fe2O3,As2O3,Y2O3,Sb2O3,La2O3,Gd2O3,Bi2O3,TiO2,ZrO2,CeO2,SnO2,P2O5,Nb2O5,Ta2O5
750,10,25,10,0,0,0,0,0,0,0,0,0,0,0,0,0,2.5,0,52.5,0,0,0,0,0,0,0
760,48.47,14.15,4.8,0,0,12.61,14.2,2.32,0.38,3,0,0,0,0,0,0.07,0,0,0,0,0,0,0,0,0,0
700,48.55,14.17,2.8,0,0,12.59,14.12,2.31,0.38,5.01,0,0,0,0,0,0.07,0,0,0,0,0,0,0,0,0,0
700,48.55,14.14,2.79,0,0,14.6,14.16,2.24,0.39,3.05,0,0,0,0,0,0.08,0,0,0,0,0,0,0,0,0,0
740,46.66,14.15,4.8,0,0,12.43,13.24,5.34,0.38,3,0,0,0,0,0,0,0,0,0,0,0,0,0,0,0,0
700,47.53,14.12,4.79,0,0,12.93,11.23,6.23,0.39,2.78,0,0,0,0,0,0,0,0,0,0,0,0,0,0,0,0
700,47.52,14.13,3.79,0,0,13.59,11.7,6.82,0.39,2.06,0,0,0,0,0,0,0,0,0,0,0,0,0,0,0,0
700,49.98,14.13,2.77,0,0,12.6,14.29,2.33,0.38,3.02,0,0,0,0,0,0,0,0.5,0,0,0,0,0,0,0,0
750,46.87,14.43,4.75,0,0,13.3,11.28,6.28,0.39,2.7,0,0,0,0,0,0,0,0,0,0,0,0,0,0,0,0
700,47.5,14.68,3.8,0,0,13.28,10.5,7.07,0.39,2.78,0,0,0,0,0,0,0,0,0,0,0,0,0,0,0,0
790,46.12,14.12,5.75,0,0,13.3,12.04,5.57,0.39,2.71,0,0,0,0,0,0,0,0,0,0,0,0,0,0,0,0
905,58.79,11.71,3.37,5.62,5.48,0,0,14.17,0.82,0,0,0,0.02,0,0,0,0,0,0,0.02,0,0,0,0,0,0
909,58.39,11.73,3.34,5.37,6.38,0,0,13.89,0.86,0,0,0,0.02,0,0,0,0,0,0,0.02,0,0,0,0,0,0
891,58.4,12.38,3.1,4.99,5.85,0,0,14.41,0.83,0,0,0,0.02,0,0,0,0,0,0,0.02,0,0,0,0,0,0
901,57.4,12.67,3.05,5.44,6.35,0,0,14.23,0.82,0,0,0,0.02,0,0,0,0,0,0,0.02,0,0,0,0,0,0
897,58.04,12.46,3.08,5.16,6,0,0,14.4,0.82,0,0,0,0.02,0,0,0,0,0,0,0.02,0,0,0,0,0,0
912,59.06,8.33,2.74,6.08,7.9,0,0,15.08,0.77,0,0,0,0.02,0,0,0,0,0,0,0.02,0,0,0,0,0,0
929,59.94,8.7,2.4,6.19,8,0,0,14.07,0.66,0,0,0,0.02,0,0,0,0,0,0,0.02,0,0,0,0,0,0
929,59.29,8.74,2.41,6.3,8.05,0,0,14.55,0.62,0,0,0,0.02,0,0,0,0,0,0,0.02,0,0,0,0,0,0
931,58.82,8.45,2.5,6.26,8.1,0,0,15.15,0.67,0,0,0,0.03,0,0,0,0,0,0,0.02,0,0,0,0,0,0
1240,65.59,10.98,11.3,0,0,0,4.56,6.21,1.11,0,0,0,0,0,0,0,0,0,0,0,0,0,0.25,0,0,0
1050,65.39,9,10.83,0.74,0.32,0,3.66,7.66,1.75,0,0,0,0,0,0,0,0,0,0,0,0.4,0,0.25,0,0,0
825,65.17,7.02,10.37,1.49,0.65,0,2.74,9.11,2.4,0,0,0,0,0,0,0,0,0,0,0,0.8,0,0.25,0,0,0
840,65.21,6.17,11.1,2.41,0.13,0,2.3,9.81,2.72,0,0,0,0,0,0,0,0,0,0,0,0,0,0.15,0,0,0
855,64.98,5.01,9.9,2.24,0.97,0,1.84,10.56,3.05,0,0,0,0,0,0,0,0,0,0,0,1.2,0,0.25,0,0,0
730,64.76,3.01,9.43,2.99,1.31,0,0.91,12.02,3.71,0,0,0,0,0,0,0,0,0,0,0,1.61,0,0.25,0,0,0
730,64.56,1.01,8.95,3.74,1.63,0,0,13.49,4.36,0,0,0,0,0,0,0,0,0,0,0,2.01,0,0.25,0,0,0
1206,45.9,0,16.19,2.8,22.27,0,0,5.46,3.14,0,0,0,3.8,0,0,0,0,0,0,0.44,0,0,0,0,0,0
1238,62.34,0,1.92,10.73,10.86,0,0,4.22,1.53,0,0,0,6.03,0,0,0,0,0,0,2.37,0,0,0,0,0,0
1246,61.34,0,0.63,10.43,13.03,0,0,5.11,1.37,0,0,0,5.83,0,0,0,0,0,0,2.26,0,0,0,0,0,0
1205,67.17,0,0.7,6.98,8.99,0,0,7.38,1.46,0,0,0,5.69,0,0,0,0,0,0,1.63,0,0,0,0,0,0
1204,64.38,0,0.7,7.13,11.19,0,0,7.79,1.45,0,0,0,5.73,0,0,0,0,0,0,1.63,0,0,0,0,0,0
1212,67.44,0,1.88,7.03,8.57,0,0,6.27,1.47,0,0,0,5.69,0,0,0,0,0,0,1.65,0,0,0,0,0,0
1182,65.32,0,0.58,7,8.54,0,0,8.37,3,0,0,0,5.55,0,0,0,0,0,0,1.64,0,0,0,0,0,0
930,66.23,0,9.25,1.54,2.32,0,8.13,11.22,0.26,0,0,0,0.04,0,0,0,0,0,0,0,1.01,0,0,0,0,0
950,67.34,0,9.22,1.54,2.33,0,7.52,10.74,0.26,0,0,0,0.04,0,0,0,0,0,0,0,1.01,0,0,0,0,0
920,67.26,0,9.21,1.08,1.77,0,8.14,11.23,0.26,0,0,0,0.04,0,0,0,0,0,0,0,1.01,0,0,0,0,0
930,67.3,0,9.2,1.6,2.2,0,6.3,12.1,0.3,0,0,0,0,0,0,0,0,0,0,0,1,0,0,0,0,0
950,72.2,0,6,0.8,0.8,0,8.2,10.4,0.1,0,0,0,0,0,0,0,0,0,0,0,1.5,0,0,0,0,0
930,61.1,0,15,1.4,2,0,7.1,11.4,1,0,0,0,0,0,0,0,0,0,0,0,1,0,0,0,0,0
950,63.1,0,13.2,0.5,2.2,0,8.5,9.2,0.9,0,0,0,0,0,0,0,0,0,0,0,1.5,0,0,0,0.9,0
970,72,0,6,0,2.5,0,8.2,10.4,0,0,0,0,0,0,0,0,0,0,0,0,0.9,0,0,0,0,0
950,66.9,0,10.5,0,1.3,0,8.3,12,0,0,0,0,0,0,0,0,0,0,0,0,1,0,0,0,0,0
950,68.1,0,10,0,1,0,10,10,0,0,0,0,0,0,0,0,0,0,0,0,0.9,0,0,0,0,0
718,0,60,2,0,0,0,0,0,0,0,0,0,0,0,0,0,0,0,38,0,0,0,0,0,0,0
635,0,59,1,0,0,0,0,0,0,0,0,0,0,0,0,0,0,0,40,0,0,0,0,0,0,0
674,0,59,0,0,0,0,0,0,0,0,0,0,0,0,1,0,0,0,40,0,0,0,0,0,0,0
789,0,70,0,0,0,0,0,0,0,0,0,30,0,0,0,0,0,0,0,0,0,0,0,0,0,0
726,0,60,0,0,0,0,0,0,0,0,0,40,0,0,0,0,0,0,0,0,0,0,0,0,0,0
625,0,50,0,0,0,0,0,0,0,0,0,50,0,0,0,0,0,0,0,0,0,0,0,0,0,0
566,0,40,0,0,0,0,0,0,0,0,0,60,0,0,0,0,0,0,0,0,0,0,0,0,0,0
1080,58.65,8.17,16.17,0.73,4.05,8.48,0,0,0,0,1.86,0,0,0,0,1.83,0,0,0,0,0,0,0.06,0,0,0
1080,58.19,8.21,16.52,0.73,4.07,8.5,0,0,0,0,1.86,0,0,0,0,1.83,0,0,0,0,0,0,0.09,0,0,0
1050,57.44,8.41,16.57,0.78,4.24,9.55,0,0,0,0,1.89,0,0,1.12,0,0,0,0,0,0,0,0,0,0,0,0
1040,68.29,0,0.72,15.48,1.53,0.04,0,4.05,8.12,0,0.53,0,0,0,0,0,0,0,0,0,1.24,0,0,0,0,0
1099,66.99,0,0.55,15.96,2.1,0.04,0,3.09,7.16,0,1.85,0,0,0,0,0,0,0,0,0,2.26,0,0,0,0,0
1040,67.94,0,0.72,16.81,0.22,0.04,0,4.04,8.81,0,0.18,0,0,0,0,0,0,0,0,0,1.24,0,0,0,0,0
1135,66.53,0,0.78,16.51,3.05,0.04,0,2.86,8.04,0,1,0,0,0,0,0,0,0,0,0,1.19,0,0,0,0,0
1126,65.58,0,0.78,16.24,2.95,0.04,0,4.54,6.76,0,1.42,0,0,0,0,0,0,0,0,0,1.69,0,0,0,0,0
1147,67.49,0,1.03,15.03,2.54,0.04,0,3.79,4.27,0,4.3,0,0,0,0,0,0,0,0,0,1.51,0,0,0,0,0
1114,68.55,0,0.72,15.44,2.28,0.04,0,3.54,7.25,0,0.94,0,0,0,0,0,0,0,0,0,1.24,0,0,0,0,0
1123,67.47,0,1.03,14.98,2.53,0.04,0,4.28,4.78,0,3.39,0,0,0,0,0,0,0,0,0,1.5,0,0,0,0,0
1130,65.62,0,1.32,15.37,3.06,0.04,0,5.64,5.73,0,1.48,0,0,0,0,0,0,0,0,0,1.74,0,0,0,0,0
1133,66.56,0,1.02,15.96,3.49,0.04,0,2.96,7.48,0,1,0,0,0,0,0,0,0,0,0,1.49,0,0,0,0,0
1100,13.04,23.57,0,0,0,0,2.97,0,0,27.24,0,0,0,0,0,0.05,15.43,4.53,0,0,6.6,0,0,0,1.95,4.62
1100,13.14,23.32,0,0,0,0,2.94,0,0,28.2,0,0,0,0,0,0,15.35,4.48,0,0,6.65,0,0,0,1.32,4.6
1110,13.13,22.88,0,0,0,0,2.99,0,0,28.17,0,0,0,0,0,0,15.4,4.52,0,0,6.65,0,0,0,0.67,5.59
1100,11.27,18.34,0,0,0,0,3.16,0,0,30.98,0,0,0,0,0,0,16.44,4.82,0,0,7.03,0,0,0,1.72,6.24
1110,8.56,19.63,0,0,0,0,3.23,0,0,29.83,0,0,0,0,0,0.11,17.72,3.11,0,0,9.14,0,0,0,1.21,7.46
1070,13.19,22.99,0,0,0,0,0,0,0,31.24,0,0,0,0,0,0,15.47,4.13,0,0,6.68,0,0,0,0.68,5.62
1180,11.22,24.2,0,0,0,0,2.05,0,0,28.8,0,0,0,0,0,0,15.42,4.52,0,0,6.59,0,0,0,0.58,6.62
1180,0,42.14,0,0,0,0,3.49,0,0,0,0,0,0,0,0,0.07,26.39,8.68,0,0,10.22,0,0,0,0,9.01
1110,16.29,28.78,0,0,0,0,7.8,0,0,10.31,0,0,0,0,0,0.05,17.88,4.24,0,0,7.44,0,0,0,0,7.21
1130,16.31,26.82,0,0,0,0,7.81,0,0,12.23,0,0,0,0,0,0.05,17.9,4.25,0,0,7.45,0,0,0,0,7.18
1150,0,51.89,0,0,0,0,0,0,0,17.95,0,0,0,0,1.76,0.05,15.53,4.84,0,0,7.98,0,0,0,0,0
1180,17.14,29.1,0,0,0,0,6.02,0,0,7.63,0,0,0,0,0,0.06,20.02,4.1,0,0,8.09,0,0,0,0,7.84
1190,23.06,29.15,0,0,0,0,8.09,0,0,0,0,0,0,0,0,0.06,18.99,3.64,0,0,8.11,0,0,0,0,8.9
1200,8.06,35.01,0,0,0,0,3.24,0,0,15.86,0,0,0,0,0,0.06,19.81,4.1,0,0,7.07,0,0,0,0,6.79
1260,19.46,24.68,0,0,0,0,9.17,0,0,0,0,0,0,0,0,0.06,22.72,6.45,0,0,7.41,0,0,0,0,10.05
1150,35.36,8.24,0,0,0,0,7.49,0,0,21.48,0,0,0,0,0,0.05,14.89,5.86,0,0,1.82,0,0,0,0.16,4.65
1100,16.24,28.7,0,0,0,0,7.77,0,0,10.27,0,0,0,0,0,0.05,17.83,4.23,0,0.39,7.41,0,0,0,0,7.11
1020,61,0,13,3,0,0,13.2,5.2,3,0,0,0,0,0,0,0,0,0,0,1,0.6,0,0,0,0,0
960,61.9,0,13,3,0,0,10.7,6.8,3,0,0,0,0,0,0,0,0,0,0,1,0.6,0,0,0,0,0
1080,61.9,0,13,3.6,0,0,10.7,6.8,3,0,0,0,0,0,0,0,0,0,0,1,0,0,0,0,0,0
980,63.1,0,13,3,0,0,9.7,7.1,2.5,0,0,0,0,0,0,0,0,0,0,1,0.6,0,0,0,0,0
1020,51.9,18.78,8.78,11.03,6.18,1.75,0,0.21,0.07,0,1.26,0,0,0,0,0,0,0,0,0,0,0.04,0,0,0,0
1054,56.3,15.77,7.41,11.69,5.53,2.02,0,0.26,0.1,0,0.81,0,0,0,0,0,0,0,0,0,0,0.11,0,0,0,0
1022,57.54,14.99,8.77,11.01,4.42,2.04,0,0.16,0.17,0,0.82,0,0,0,0,0,0,0,0,0,0,0.08,0,0,0,0
1095,58.98,13.08,8.74,11.46,4.41,2.12,0,0.21,0.07,0,0.82,0,0,0,0,0,0,0,0,0,0,0.11,0,0,0,0
1000,53.65,17.81,8.77,11.82,4.77,2.04,0,0.21,0.07,0,0.82,0,0,0,0,0,0,0,0,0,0,0.04,0,0,0,0
1062,54.5,15.94,8.76,11.81,5.58,2.04,0,0.26,0.1,0,0.82,0,0,0,0,0,0,0,0,0,0,0.19,0,0,0,0
1120,64.44,6.51,11.95,6.47,7.4,0,0,0,0,0,3.23,0,0,0,0,0,0,0,0,0,0,0,0,0,0,0
1165,66.55,6.45,12.5,4.65,6.6,0,0,0,0,0,3.25,0,0,0,0,0,0,0,0,0,0,0,0,0,0,0
1170,66.38,5.5,12.49,5.22,6.17,0,0,0,0,0,4.24,0,0,0,0,0,0,0,0,0,0,0,0,0,0,0
1175,67.84,6,12.58,3.29,6.69,0,0,0,0,0,3.6,0,0,0,0,0,0,0,0,0,0,0,0,0,0,0
1155,66.15,6.6,12.5,5,6.1,0,0,0,0,0,3.65,0,0,0,0,0,0,0,0,0,0,0,0,0,0,0
1100,64.13,7.77,12.36,5.03,6.98,0,0,0,0,0,3.73,0,0,0,0,0,0,0,0,0,0,0,0,0,0,0
1130,63.94,8.19,12.23,5.66,6.83,0,0,0,0,0,3.15,0,0,0,0,0,0,0,0,0,0,0,0,0,0,0
1155,65.24,7.8,12.84,4.7,5.59,0,0,0,0,0,3.83,0,0,0,0,0,0,0,0,0,0,0,0,0,0,0
1175,66.45,5.51,12.55,5.16,7.52,0,0,0,0,0,2.81,0,0,0,0,0,0,0,0,0,0,0,0,0,0,0
1150,67.6,7.05,12.2,3.55,5.85,0,0,0,0,0,3.75,0,0,0,0,0,0,0,0,0,0,0,0,0,0,0
1155,66.7,6.51,12.5,4.37,6.3,0,0,0,0,0,3.62,0,0,0,0,0,0,0,0,0,0,0,0,0,0,0
1175,66.88,5.5,12.27,5.13,7.23,0,0,0,0,0,2.99,0,0,0,0,0,0,0,0,0,0,0,0,0,0,0
1185,67.09,5.51,12.6,4.62,7.22,0,0,0,0,0,2.96,0,0,0,0,0,0,0,0,0,0,0,0,0,0,0
1165,66.65,5.49,12.39,5.16,7.3,0,0,0,0,0,3.01,0,0,0,0,0,0,0,0,0,0,0,0,0,0,0
1170,67.53,3.89,11.77,6.48,4.49,3.69,0,0,0,0,1.9,0,0,0.25,0,0,0,0,0,0,0,0,0,0,0,0
1170,67.53,3.89,11.77,6.48,5.49,4.59,0,0,0,0,0,0,0,0.25,0,0,0,0,0,0,0,0,0,0,0,0
1050,70.11,0,3.18,0,15.03,1.27,0,4.18,4.13,0,0,0,0,0,0,0,0,0,0,0,2.1,0,0,0,0,0
1050,69.86,0,3.17,0,14.97,1.26,0,5.21,3.43,0,0,0,0,0,0,0,0,0,0,0,2.1,0,0,0,0,0
1050,67.87,0,2.54,0,15.01,1.27,0,5.22,2.75,0,0,0,0,0,0,0,0,0,0,3.24,2.1,0,0,0,0,0
1050,68.75,0,1.93,0,16.37,1.28,0,0,6.26,0,0,0,0,0,0,0,0,0,0,3.28,2.13,0,0,0,0,0
1230,70.09,0,17.38,1.51,0,0,0,0,0,0,0,0,0,0,0,0,11.02,0,0,0,0,0,0,0,0,0
1250,70.19,0,17,3.01,0,0,0,0,0,0,0,0,0,0,0,0,9.8,0,0,0,0,0,0,0,0,0
1275,70.3,0,16.62,4.5,0,0,0,0,0,0,0,0,0,0,0,0,8.58,0,0,0,0,0,0,0,0,0
1200,69.51,0,17.35,1.51,0,0,0,0,0,0,0,0,0,0,0,0,11.63,0,0,0,0,0,0,0,0,0
1210,68.99,0,16.98,3,0,0,0,0,0,0,0,0,0,0,0,0,11.03,0,0,0,0,0,0,0,0,0
1215,68,0,16.19,6.01,0,0,0,0,0,0,0,0,0,0,0,0,9.8,0,0,0,0,0,0,0,0,0
1240,66.99,0,15.42,8.99,0.02,0,0,0,0,0,0,0,0,0,0,0,8.58,0,0,0,0,0,0,0,0,0
1270,7.66,9.58,0,0,0,11.49,0,0,0,0,0,0,0,0,0,0,12.77,0,0,46.76,6.38,0,0,0,5.36,0
1300,7.32,4.88,0,0,0,11,0,0,0,0,0,0,0,0,0,0,12.22,0,0,53.34,6.11,0,0,0,5.13,0
1210,10.45,13.48,0,0,0,12.39,0,0,0,1.02,0,0,0,0,0,0,13.08,0,0,38.18,6.66,0,0,0,4.74,0
1090,67.29,9.02,10.16,0,9.18,0,0,0,0,0,4.13,0,0,0,0,0,0,0,0,0,0,0,0.22,0,0,0
1100,66.28,9.61,10.5,0,9.19,0,0,0,0,0.41,3.88,0,0,0,0,0,0,0,0,0,0,0,0.13,0,0,0
1080,66.91,9.46,10.48,0,8.63,0,0,0,0,0,4.28,0,0,0,0.15,0,0,0,0,0,0,0,0.09,0,0,0
1090,67.07,8.96,9.96,0.49,9.59,0,0,0,0,0,3.84,0,0,0,0,0,0,0,0,0,0,0,0.09,0,0,0
1070,67.98,9.04,10.05,0,7.76,0,0,0,0,0.82,4.26,0,0,0,0,0,0,0,0,0,0,0,0.09,0,0,0
1075,66.32,10.3,10.23,0.49,9.47,0.22,0,0,0,0,2.88,0,0,0,0,0,0,0,0,0,0,0,0.09,0,0,0
1090,66.28,8.61,10.32,0.83,9.5,0.09,0,0,0,0,3.86,0,0,0,0,0,0,0,0,0.42,0,0,0.09,0,0,0
1065,66.17,10.16,10.64,0,7.93,0,0,0,0,0.33,4.68,0,0,0,0,0,0,0,0,0,0,0,0.09,0,0,0
760,44.77,17.53,4.87,0,0,2.65,17.31,0,0,0,11.78,0,0,0,0,0.07,1.02,0,0,0,0,0,0,0,0,0
720,38.75,23.66,4.9,0,0,2.67,17.2,0,0,0,11.8,0,0,0,0,0,1.02,0,0,0,0,0,0,0,0,0
730,37.85,20.62,4.87,0,0,2.66,21.42,0,0,0,11.56,0,0,0,0,0,1.02,0,0,0,0,0,0,0,0,0
850,42.42,20.83,4.97,0,0,0,17.43,0,0,0,11.95,0,0,0,0,0.07,2.33,0,0,0,0,0,0,0,0,0
720,41.86,20.64,4.86,0,3.02,2.65,17.25,0,0,0,8.7,0,0,0,0,0,1.02,0,0,0,0,0,0,0,0,0
740,41.77,20.55,4.94,0,0,2.64,17.26,0,0,1.61,10.22,0,0,0,0,0,1.01,0,0,0,0,0,0,0,0,0
770,41.42,20.67,4.91,0,0,2.95,17.22,0,0,0,11.81,0,0,0,0,0,1.02,0,0,0,0,0,0,0,0,0
940,45.23,22.31,0.63,0,0,0,15.16,0,0,2.39,14.24,0,0,0,0,0.04,0,0,0,0,0,0,0,0,0,0
920,46.49,20.97,1.87,0,3.39,0,14.88,0,0,1.25,10.48,0,0,0,0,0,0,0,0,0.16,0.51,0,0,0,0,0
1200,60.04,0,8.33,8.06,6.15,0,0,3.96,6.48,0,1.98,0,0,0,0,0,0,0,0,3.98,1.02,0,0,0,0,0
1180,60.55,0,8.48,7.43,6.05,0,0,3.97,6.5,0,1.99,0,0,0,0,0,0,0,0,4,1.03,0,0,0,0,0
1180,59.97,0,8.51,7.01,6,0,0,4.01,5.5,0,4.48,0,0,0,0,0,0,0,0,3.54,0.98,0,0,0,0,0
1140,60.13,0,8.49,6.93,4.49,0,0,3.95,4.49,0,7.04,0,0,0,0,0,0,0,0,3.49,0.99,0,0,0,0,0
1150,59.96,0,8.97,5.06,3.01,0,0,3.52,5,0,8.96,0,0,0,0,0,0,0,0,3.52,2,0,0,0,0,0
1170,59.92,0,9.97,2.98,5.04,0,0,3.54,5.02,0,7.98,0,0,0,0,0,0,0,0,3.54,2.01,0,0,0,0,0
1110,57.5,0,7.5,2,2,10,0,4,4,0,7,0,0,0,0,0,1.5,0,0,1.5,3,0,0,0,0,0
1130,60,0,7.5,2,2,7.5,0,4,4,0,7,0,0,0,0,0,1.5,0,0,1.5,3,0,0,0,0,0
1150,60,0,6.5,6,2,5.5,0,1,5,0,7,0,0,0,0,0,2,0,0,2,3,0,0,0,0,0
1160,62.5,0,7.5,2,2,5,0,4,4,0,7,0,0,0,0,0,1.5,0,0,1.5,3,0,0,0,0,0
1170,63,0,5.5,6.5,2,5.5,0,1.3,7,0,3.2,0,0,0,0,0,1.5,0,0,1.5,3,0,0,0,0,0
1170,63.5,0,5.5,3.6,2,5,0,1.1,6.5,0,6.8,0,0,0,0,0,1.5,0,0,1.5,3,0,0,0,0,0
1120,65,0,5,2,2,5,0,1.5,6.5,0,7,0,0,0,0,0,1.5,0,0,1.5,3,0,0,0,0,0
1100,65,0,5,2,2,5,0,4,4,0,7,0,0,0,0,0,1.5,0,0,1.5,3,0,0,0,0,0
1130,66.5,0,4,5,0,4,0,3,5,0,7,0,0,0,0,0,2,0,0,1,2.5,0,0,0,0,0
1140,67.5,0,5,2,2,2.5,0,4,4,0,7,0,0,0,0,0,1.5,0,0,1.5,3,0,0,0,0,0
1000,64.56,0,1.15,5.07,11.56,0,0,17.24,0,0,0,0,0,0,0,0,0,0,0,0,0,0,0,0.42,0,0
1000,64.93,0,0.58,6.34,11.44,0,0,16.29,0,0,0,0,0,0,0,0,0,0,0,0,0,0,0,0.42,0,0
960,66.43,0,0.53,4.44,8.61,0,0,17.45,0.19,0,2.35,0,0,0,0,0,0,0,0,0,0,0,0,0,0,0
960,66.42,0,1.49,4.44,8.61,0,0,17.44,0.19,0,1.41,0,0,0,0,0,0,0,0,0,0,0,0,0,0,0
950,65.53,0,1.46,5.04,9.37,0,0,18.41,0.19,0,0,0,0,0,0,0,0,0,0,0,0,0,0,0,0,0
1130,67,9.1,10.1,0,9.7,0,0,0,0,0,3.9,0,0,0,0,0,0,0,0,0,0.1,0,0.1,0,0,0
1125,66.8,9,10.1,0,10.3,0,0,0,0,0,3.6,0,0,0,0,0,0,0,0,0,0.1,0,0.1,0,0,0
1100,66.8,9.9,10,0,9.2,0,0,0,0,0,3.9,0,0,0,0,0,0,0,0,0,0.1,0,0.1,0,0,0
1105,66.1,9.9,10.7,0,9.2,0,0,0,0,0,3.9,0,0,0,0,0,0,0,0,0,0.1,0,0.1,0,0,0
1075,65.7,10.9,10.1,0,9.2,0,0,0,0,0,3.9,0,0,0,0,0,0,0,0,0,0.1,0,0.1,0,0,0
1095,66.1,9.9,10.1,0,9.2,0,0,0,0,0,4.5,0,0,0,0,0,0,0,0,0,0.1,0,0.1,0,0,0
1210,73.98,0,13.29,1.35,5.76,3.44,0,0.05,0,0,0.16,0,0.01,0,0,0,1.77,0,0,0,0,0,0.19,0,0,0
1210,74.46,0,13.04,1.33,5.65,3.37,0,0.05,0,0,0.16,0,0.01,0,0,0,1.74,0,0,0,0,0,0.19,0,0,0
1190,74.03,0,13.22,1.59,5.38,3.26,0,0.05,0,0,0.19,0,0.01,0,0,0,2.08,0,0,0,0,0,0.19,0,0,0
1175,71.33,0,14.53,2.75,4.43,2.99,0,0.05,0,0,0.31,0,0.01,0,1,0,2.6,0,0,0,0,0,0,0,0,0
1225,72.87,0,13.89,1.84,5.4,3.33,0,0.06,0,0,0.2,0,0.01,0,0,0,2.4,0,0,0,0,0,0,0,0,0
1200,73.47,0,13.56,1.37,5.87,3,0,0.05,0,0.51,0.16,0,0.01,0,0,0,1.8,0,0,0,0,0,0.2,0,0,0
1210,71.6,0,13.8,3.17,4.7,3,0,0.06,0,0,1.24,0,0.02,0,1.42,0,0.96,0,0,0,0.03,0,0,0,0,0
1210,61.71,0,9.46,11.96,15.13,0,0.98,0.36,0.24,0,0,0,0.07,0,0,0,0,0,0,0.09,0,0,0,0,0,0
1210,61.43,0,9.48,12.68,14.63,0,1.02,0.36,0.24,0,0,0,0.07,0,0,0,0,0,0,0.09,0,0,0,0,0,0
1210,62.24,0,8.98,11.92,15.08,0,1.02,0.36,0.24,0,0,0,0.07,0,0,0,0,0,0,0.09,0,0,0,0,0,0
1210,62.01,0,8.8,11.88,15.03,0,1.52,0.36,0.24,0,0,0,0.07,0,0,0,0,0,0,0.09,0,0,0,0,0,0
1210,62.23,0,9.18,11.61,14.69,0,1.53,0.36,0.24,0,0,0,0.07,0,0,0,0,0,0,0.09,0,0,0,0,0,0
1220,60.45,0,9.56,13.3,16.17,0,0,0.2,0.13,0,0,0,0.09,0,0,0,0,0,0,0.1,0,0,0,0,0,0
1210,61.49,0,9.16,10.6,16.33,0,1.23,0.35,0.23,0,0,0,0.12,0,0,0,0,0,0,0.49,0,0,0,0,0,0
1160,67.52,5.85,12.67,4.08,6.27,0,0,0,0,0,3.61,0,0,0,0,0,0,0,0,0,0,0,0,0,0,0
1140,65.24,7.58,12.36,4.77,6.31,0,0,0,0,0,3.74,0,0,0,0,0,0,0,0,0,0,0,0,0,0,0
1195,68.5,4,12.85,4.48,6.45,0,0,0,0,0,3.72,0,0,0,0,0,0,0,0,0,0,0,0,0,0,0
1160,68.18,6.36,12.16,3.11,6.68,0,0,0,0,0,3.51,0,0,0,0,0,0,0,0,0,0,0,0,0,0,0
1165,67.87,6.21,12.21,3.58,6.61,0,0,0,0,0,3.52,0,0,0,0,0,0,0,0,0,0,0,0,0,0,0
1160,67.11,5.43,12.59,4.74,6.43,0,0,0,0,0,3.7,0,0,0,0,0,0,0,0,0,0,0,0,0,0,0
1150,65.68,7.68,12.32,4.97,5.97,0,0,0,0,0,3.38,0,0,0,0,0,0,0,0,0,0,0,0,0,0,0
1150,65.31,7,12.29,5.13,6.08,0,0,0,0,0,4.19,0,0,0,0,0,0,0,0,0,0,0,0,0,0,0
1180,66.92,5.75,12.4,5.02,6.41,0,0,0,0,0,3.5,0,0,0,0,0,0,0,0,0,0,0,0,0,0,0
1066,56.54,4.49,8.39,3.41,26.18,0,0,0.71,0,0,0,0,0.08,0,0,0,0,0,0,0.16,0,0,0,0.04,0,0
1073,56.52,4.02,8.11,4.32,25.29,0,0,1.41,0,0,0,0,0.08,0,0,0,0,0,0,0.16,0,0,0,0.09,0,0
1136,60.65,0,8.59,4.47,25.03,0,0,0.8,0,0,0,0,0.08,0,0,0,0,0,0,0.16,0,0,0,0.22,0,0
1057,54.83,5.86,7.88,0.78,29.66,0,0,0.71,0,0,0,0,0.08,0,0,0,0,0,0,0.16,0,0,0,0.04,0,0
1063,56.72,2.27,9.66,4.85,24.43,0,0,1.12,0,0,0,0,0.08,0,0,0,0,0,0,0.16,0,0,0,0.71,0,0
1052,57.06,4.94,8.04,2.64,26.55,0,0,0.4,0,0,0,0,0.08,0,0,0,0,0,0,0.16,0,0,0,0.13,0,0
887,62.93,1.9,8.41,3.27,2.35,0,0,15.44,3.43,0,0,0,0,0,0,0,0,0,0,0,2.14,0,0.13,0,0,0
895,61.4,1.9,8.42,4.91,1.18,0,0,15.97,3.5,0,0,0,0,0,0,0,0,0,0,0,2.68,0,0.04,0,0,0
930,60.12,1.91,8.5,4.96,1.19,0,0,16.13,3.54,0,0,0,0,0,0,0,0,0,0,0,3.52,0,0.13,0,0,0
1180,15.11,20.03,0,0,0,7.15,0,0,0,4.97,0,0,0,0,0.79,0,16.76,2.16,0,21.73,6.93,0,0,0,2.93,1.44
1180,15.13,20.08,0,0,0,7.17,0,0,0,4.97,0,0,0,0,0.8,0,17.51,2.17,0,21.56,6.95,0,0,0,3.66,0
1190,15.22,20.18,0,0,0,5.74,0,0,0,4.98,0,0,0,0,0.8,0,18.33,2.18,0,21.9,6.99,0,0,0,3.68,0
1190,15.33,20.32,0,0,0,5.79,0,0,0,5.04,0,0,0,0,0.8,0,18.47,2.93,0,20.58,7.03,0,0,0,3.71,0
1200,15.43,20.47,0,0,0,5.84,0,0,0,5.07,0,0,0,0,0.81,0,18.61,3.68,0,19.27,7.08,0,0,0,3.74,0
1180,15.54,20.61,0,0,0,4.54,0,0,0,5.11,0,0,0,0,1.48,0,18.72,3.71,0,19.4,7.13,0,0,0,3.76,0
1180,15.43,20.48,0,0,0,4.36,0,0,0,5.07,0,0,0,0,0.81,0,18.6,3.68,0,20.75,7.09,0,0,0,3.73,0
1180,15.1,20.03,0,0,0,5.71,0,0,0,4.96,0,0,0,0,0.8,0,17.48,2.16,0,23.18,6.93,0,0,0,3.65,0
1180,15.54,20.63,0,0,0,2.91,0,0,0,5.11,0,0,0,0,0.82,0,18.74,4.45,0,20.9,7.14,0,0,0,3.76,0
1180,15.67,20.79,0,0,0,1.43,0,0,0,5.14,0,0,0,0,1.57,0,18.89,4.48,0,21.05,7.19,0,0,0,3.79,0
895,73.58,0,8.42,0,0,0,4.07,8.48,3.67,1.65,0,0,0,0,0,0.11,0,0,0,0.02,0,0,0,0,0,0
870,72.04,1.39,8.24,0,0,0,3.89,8.34,3.57,1.59,0,0,0,0,0,0.11,0,0,0,0.04,0.79,0,0,0,0,0
870,72.19,0,7.9,0,0,0,8.3,8,1.97,1.52,0,0,0,0,0,0.11,0,0,0,0.01,0,0,0,0,0,0
870,73.85,0,7.86,0,0,0,8.25,7.96,1.96,0,0,0,0,0,0,0.11,0,0,0,0.01,0,0,0,0,0,0
885,73.18,0,7.86,0,0,0,8.26,7.96,1.96,0,0,0,0,0,0,0.1,0,0,0,0.03,0,0,0,0.65,0,0
900,72.56,0,7.86,0,0,0.64,8.25,7.95,1.96,0,0,0,0,0,0,0.1,0,0,0,0.03,0,0,0,0.65,0,0
880,70.93,0,7.86,0,0,0.64,8.25,7.96,1.96,0,0,0,0,0,0,0.1,0,0,0,1.65,0,0,0,0.65,0,0
875,69.77,0,7.86,0,0,0.64,8.24,7.96,1.96,0,0,0,0,0,0,0.1,0,0,0,1.65,1.17,0,0,0.65,0,0
900,71.51,0,7.86,0,0,0.64,8.25,7.96,0.21,0,0,0,0,0,0,0.1,0,0,0,1.65,1.17,0,0,0.65,0,0
1190,68.46,0,0,0,6.83,0,3.92,7.93,3.92,0,0,0,0,0,0,0,0,0,0,0,8.94,0,0,0,0,0
1200,71.78,0,0,0,3.51,0,5.22,6.33,4.22,0,0,0,0,0,0,0,0,0,0,0,8.94,0,0,0,0,0
1280,70.78,0,0,0,6.53,0,4.42,5.62,3.71,0,0,0,0,0,0,0,0,0,0,0,8.94,0,0,0,0,0
1110,69.57,0,0,0,5.72,0,2.01,9.84,3.92,0,0,0,0,0,0,0,0,0,0,0,8.94,0,0,0,0,0
1150,70.18,0,0,0,5.22,0,2.91,9.84,2.91,0,0,0,0,0,0,0,0,0,0,0,8.94,0,0,0,0,0
1150,70.97,0,0,0,4.32,0,3.92,7.93,3.92,0,0,0,0,0,0,0,0,0,0,0,8.94,0,0,0,0,0
1150,69.4,0,0,0,6.92,0,2.01,8.83,3.91,0,0,0,0,0,0,0,0,0,0,0,8.93,0,0,0,0,0
1190,69.31,0,0,0,8.02,0,2.21,8.02,3.51,0,0,0,0,0,0,0,0,0,0,0,8.93,0,0,0,0,0
1230,68.46,0,0,0,6.83,0,3.92,11.85,0,0,0,0,0,0,0,0,0,0,0,0,8.94,0,0,0,0,0
1000,64.89,0,1.96,3.42,10.85,0,0,17.88,0,0,0,0,0,0,0,0,0,0,0,0,0,0,0,1,0,0
1000,65.84,0,1,4.31,10.82,0,0,17.03,0,0,0,0,0,0,0,0,0,0,0,0,0,0,0,1,0,0
960,66.15,0,0.91,2.97,8.01,0,0,17.93,0,0,4.03,0,0,0,0,0,0,0,0,0,0,0,0,0,0,0
960,66.15,0,2.52,2.97,8.01,0,0,17.93,0,0,2.42,0,0,0,0,0,0,0,0,0,0,0,0,0,0,0
950,65.9,0,2.5,3.4,8.8,0,0,19.1,0.3,0,0,0,0,0,0,0,0,0,0,0,0,0,0,0,0,0
1160,72.95,0,1.77,0,11.23,0,0,4.98,4.3,0,3.47,0,0,0,0,0,0,0,0,0,1.3,0,0,0,0,0
1150,74.56,0,1.77,0,9.65,0,0,4.68,4.1,0,3.67,0,0,0,0,0,0,0,0,0,1.57,0,0,0,0,0
1180,73.3,0,1.77,0,11.35,0,0,4.67,4.23,0,2.85,0,0,0,0,0,0,0,0,0,1.83,0,0,0,0,0
1165,67.42,6,12.29,4.24,6.53,0,0,0,0,0,3.52,0,0,0,0,0,0,0,0,0,0,0,0,0,0,0
1180,67.32,7.1,12.19,4.31,7.86,0,0,0,0,0,1.22,0,0,0,0,0,0,0,0,0,0,0,0,0,0,0
1170,67.5,6.34,12.63,3.69,5.29,0,0,0,0,0,4.55,0,0,0,0,0,0,0,0,0,0,0,0,0,0,0
1132,69.45,9.79,10.86,0,9.46,0.17,0,0,0,0,0.13,0,0,0,0,0,0,0,0,0,0.05,0,0.09,0,0,0
1169,69.68,9.79,10.86,0,9.23,0.17,0,0,0,0,0.13,0,0,0,0,0,0,0,0,0,0.05,0,0.09,0,0,0
1128,69.61,9.78,10.72,0,9.45,0.17,0,0,0,0,0.13,0,0,0,0,0,0,0,0,0,0.05,0,0.09,0,0,0
1110,69.53,9.77,10.58,0,9.68,0.17,0,0,0,0,0.13,0,0,0,0,0,0,0,0,0,0.05,0,0.09,0,0,0
1165,69.84,9.78,10.72,0,9.22,0.17,0,0,0,0,0.13,0,0,0,0,0,0,0,0,0,0.05,0,0.09,0,0,0
1104,69.76,9.77,10.58,0,9.45,0.17,0,0,0,0,0.13,0,0,0,0,0,0,0,0,0,0.05,0,0.09,0,0,0
1140,69.45,8.91,11.14,0,10.36,0,0,0,0,0,0,0,0,0,0,0,0,0,0,0,0.05,0,0.09,0,0,0
1149,69.81,8.45,11.15,0,10.37,0.13,0,0,0,0,0,0,0,0,0,0,0,0,0,0,0,0,0.09,0,0,0
1162,70.23,7.98,11.15,0,10.37,0.13,0,0,0,0,0,0,0,0,0,0,0,0,0,0,0.05,0,0.09,0,0,0
1171,70.73,7.5,11.14,0,10.36,0.13,0,0,0,0,0,0,0,0,0,0,0,0,0,0,0.05,0,0.09,0,0,0
1180,15.1,20.04,0,0,0,7.15,0,0,0,4.96,0,0,0,0,0.79,0,17.48,2.16,0,21.73,6.93,0,0,0,3.66,0
1180,15.54,20.63,0,0,0,2.91,0,0,0,5.11,0,0,0,0,0.84,0,18.73,4.45,0,20.89,7.14,0,0,0,3.76,0
1180,15.67,20.79,0,0,0,1.43,0,0,0,5.14,0,0,0,0,1.57,0,18.88,4.48,0,21.06,7.19,0,0,0,3.79,0
1385,71.7,0,14.2,0,0,0.6,9.2,0.5,0.2,0,0,0,0,0,0,0,0,0,0,1.6,1.2,0,0.2,0.6,0,0
1200,58.2,1.9,12.6,3.3,2.4,0,0,17.4,1.4,0,0,0,0,0,0,0,0,0,0,0,2.7,0,0.1,0,0,0
1200,54.8,1.9,9.5,6.6,2.4,0,0,14,1.4,3.3,0,0,0,0,0,0,0,0,0,3.3,2.7,0,0.1,0,0,0
1100,67.3,0,10.7,6.4,0,0,0,13.5,2,0,0,0,0,0,0,0,0,0,0,0,0,0,0.1,0,0,0
1050,62.6,0,8.3,6.4,4.6,0,0,12.6,2.8,0,0,0,0,0,0,0,0,0,0,0,2.6,0,0.1,0,0,0
1050,64,0,8.4,4.9,1.2,0,0,13.8,2.4,0,0,0,0,0,0,0,0,0,0,2.5,2.7,0,0.1,0,0,0
1005,66,0,4.9,3.3,2.6,3.9,0,5.3,5.2,0,6.1,0,0,0,0,0,0,0,0,0,2.6,0,0.1,0,0,0
1100,61.3,0,12.9,0,8,1.4,0,10,4.6,0,0,0,0,0,0,0,0,0,0,0,1.7,0,0.1,0,0,0
1090,63.7,0,12.9,0,7.9,1.3,0,8.8,3.6,0,0,0,0,0,0,0,0,0,0,0,1.7,0,0.1,0,0,0
1290,65.39,0,15.73,11.6,2.38,0,0,0,0,0,4.32,0,0,0,0,0,0,0,0,0,0,0.58,0,0,0,0
1300,62.88,0,21.27,7.46,3.99,0,0,0,0,0,3.38,0,0,0,0,0,0,0,0,0,0,1.02,0,0,0,0
1295,63.24,0,20.24,8.68,3.74,2.14,0,0,0,0,1.35,0,0,0,0,0,0,0,0,0,0,0.61,0,0,0,0
1295,74.04,0,15,3.45,4.34,0.77,0,0,0,0,0.2,0,0,0,1.54,0,0,0,0,0,0,0.2,0.46,0,0,0
1300,63.05,0,14.47,13.01,4.91,0.86,0,0,0,2.42,0.63,0,0,0,0,0,0,0,0,0,0,0,0.65,0,0,0
1280,66.64,0,15.79,10.82,4.78,1.09,0,0,0,0,0,0,0,0,0,0,0,0,0,0,0,0,0.58,0,0,0.3
1190,66.91,0,14.5,12.07,5.2,1.02,0,0,0,0,0,0,0,0,0,0,0,0,0,0,0,0.3,0,0,0,0
1280,67.06,0,15.23,11.47,3.53,1.08,0,0,0,0,0,0,0,0,0,0,0,0,0,0.83,0,0.58,0.22,0,0,0
1260,65.01,0,16.23,9.85,6.61,0,0,0,0,0,1.53,0,0,0,0,0,0,0,0,0,0,0.77,0,0,0,0
1140,55.12,1.8,11.03,23.27,2.23,0.82,0,4.03,0,0,0,0,0,0,0,0,0,0,0,0,1.52,0.18,0,0,0,0
1150,58.47,1.69,10.36,21.9,2.09,0.77,0,3.79,0,0,0,0,0,0,0,0,0,0,0,0,0.5,0.43,0,0,0,0
1180,60.41,1.6,9.93,20.83,1.98,0.72,0,3.59,0,0,0,0,0,0,0,0,0,0,0,0,0.45,0.29,0.2,0,0,0
1160,60.54,3.99,9.92,20.96,1.98,0.72,0,0.9,0,0,0,0,0,0,0,0,0,0,0,0,0.45,0.54,0,0,0,0
1080,52.71,8.53,10.48,22.17,2.12,0.78,0,1.01,0,0,0,0,0,0,0,0,0,0,0,0,1.42,0.36,0.42,0,0,0
1140,59.84,4.9,11.94,16.79,2.41,0.88,0,1.14,0,0,0,0,0,0,0,0,0,0,0,0,1.67,0,0.43,0,0,0
1120,52.9,3.65,13.72,23.66,2.27,0.83,0,1.03,0,0,0,0,0,0,0,0,0,0,0,0,1.55,0.18,0.21,0,0,0
1180,58.88,3.01,6.17,26.77,2.14,0.78,0,0.97,0,0,0,0,0,0,0.53,0,0,0,0,0,0,0.35,0.4,0,0,0
1210,64.8,8.33,11.37,9.31,0,0,0.68,0.88,0,1.68,0,0,0,0,1.93,0,0,0,0,0,0,0.48,0.54,0,0,0
1230,61.36,8.48,14.16,11.39,0,0,0.22,0.74,0,2.42,0,0,0,0,0,0,0,0,0,0,0,0.57,0.66,0,0,0
960,10.08,40.04,0,2,12.97,0,10.82,0,0,15.39,0,0,0,0,0,0,6.08,0,0,0,2.62,0,0,0,0,0
950,16.92,35.06,0,0,14.51,0,10.89,0,0,13.49,0,0,0,0,0,0,6.49,0,0,0,2.64,0,0,0,0,0
920,10.52,40.83,0,0,14.79,0,11.9,0,0,13.1,0,0,0,0,0,0,5.33,0,0,0,3.53,0,0,0,0,0
925,10.94,38.88,0,0,14.3,0,10.74,0,0,15.57,0,0,0,0,0,0.08,5.29,0,0,0,4.2,0,0,0,0,0
890,11.09,40.89,0,0,14.55,0,11.29,0,0,13.3,0,0,0,0,0,0,4.93,0,0,0,3.95,0,0,0,0,0
930,10.93,38.9,0,0,13.17,0,10.99,0,0,15.63,0,0,0,0,0,0,6.05,0,0,0,4.33,0,0,0,0,0
1190,18.39,24.14,0,0,0,0,0,0,0,9.97,0,0,0,0,1.53,0,19.93,4.22,0,11.5,6.83,0,0,0,3.49,0
1183,18.53,24.71,0,0,0,0,0,0,0,8.5,0,0,0,0,1.55,0,19.7,4.64,0,11.59,6.88,0,0,0,3.9,0
1190,18.49,24.37,0,0,0,0,0,0,0,9.24,0,0,0,0,1.54,0,19.65,4.62,0,11.34,6.86,0,0,0,3.89,0
1175,17.14,25.68,0,0,0,0,0,0,0,8.56,0,0,0,0,1.56,0,19.85,4.67,0,11.68,6.93,0,0,0,3.93,0
1180,15.69,26.69,0,0,0,0,0,0,0,8.63,0,0,0,0,1.57,0,20.01,4.71,0,11.76,6.98,0,0,0,3.96,0
1175,17.15,25.73,0,0,0,0,0,0,0,8.58,0,0,0,0,1.71,0,19.88,4.68,0,11.39,6.94,0,0,0,3.94,0
1135,30.72,2.65,0,0,0,1.2,33.98,3.97,0,0,0,0,0,0,0,0.02,0,0,0,4.14,5.53,0,0,0,17.79,0
1165,9.1,42.7,0,0,0,0,2.8,0,0,4.2,0,0,0,0,0,0,14.5,13.1,0,0,7.6,0,0,0,0,6
1175,8.5,43.3,0,0,0,0,2.8,0,0,4.2,0,0,0,0,0,0,14.5,13.1,0,0,7.6,0,0,0,0,6
1175,8.5,43.3,0,0,0,0,2.8,0,0,4.2,0,0,0,0,0,0,13.5,14.1,0,0,7.6,0,0,0,0,6
1175,8.5,43.3,0,0,0,0,2.8,0,0,4.2,0,0,0,0,0,0,12.5,15.1,0,0,7.6,0,0,0,0,6
1175,8.5,43.3,0,0,0,0,2.9,0,0,4.2,0,0,0,0,0,0,11.5,16,0,0,7.6,0,0,0,0,6
1185,9.1,43.1,0,0,0,0,2.9,0,0,4.2,0,0,0,0,0,0,15.7,12.3,0,0,6.3,0,0,0,0,6.4
1145,9.1,43.1,0,0,0,0,2.9,0,0,4.2,0,0,0,0,0,0,16.7,11.3,0,0,6.3,0,0,0,0,6.4
1145,9.1,43,0,0,0,0,2.9,0,0,4.2,0,0,0,0,0,0,17.8,10.3,0,0,6.3,0,0,0,0,6.4
1185,9.1,43,0,0,0,0,2.9,0,0,4.2,0,0,0,0,0,0,18.8,9.4,0,0,6.2,0,0,0,0,6.4
1155,8.7,41.1,0,0,0,0,2.7,0,0,10.1,0,0,0,0,0,0,14,11.3,0,0,6,0,0,0,0,6.1
1155,8.59,40.46,0,0,0,0,2.7,0,0,11.89,0,0,0,0,0,0,13.79,10.69,0,0,5.89,0,0,0,0,5.99
1155,8,40.6,0,0,0,0,2.7,0,0,11.8,0,0,0,0,0,0,13.6,10.6,0,0,7.1,0,0,0,0,5.6
1180,8.51,43.04,0,0,0,0,2.8,0,0,4.2,0,0,0,0,0,0,15.52,11.41,0,0,8.21,0,0,0,0,6.31
1140,8.41,43.04,0,0,0,0,2.8,0,0,4.2,0,0,0,0,0,0,16.52,10.51,0,0,8.21,0,0,0,0,6.31
1180,8.42,42.98,0,0,0,0,2.81,0,0,4.11,0,0,0,0,0,0,18.53,8.62,0,0,8.22,0,0,0,0,6.31
1170,8.9,41.8,0,0,0,5.4,2.8,0,0,4.1,0,0,0,0,0,0,13.7,11,0,0,6.1,0,0,0,0,6.2
1275,15.88,31.27,0,0,0,0,2.7,0,0,11.69,0,0,0,0,0,0,15.28,13.19,0,0,7.69,0,0,0,0,2.3
1275,15.9,31.2,0,0,0,0,2.7,0,0,11.7,0,0,0,0,0,0,16.2,12.3,0,0,7.7,0,0,0,0,2.3
1275,15.8,31.2,0,0,0,0,2.7,0,0,11.7,0,0,0,0,0,0,17.2,11.4,0,0,7.7,0,0,0,0,2.3
1275,15.8,31.2,0,0,0,0,2.7,0,0,11.7,0,0,0,0,0,0,18.1,10.5,0,0,7.7,0,0,0,0,2.3
1270,13.29,33.66,0,0,0,0,2.7,0,0,11.79,0,0,0,0,0,0,15.28,13.19,0,0,7.79,0,0,0,0,2.3
1275,19.3,30.2,0,0,0,0,2.8,0,0,6.1,0,0,0,0,0,0,17.4,13.7,0,0,8.1,0,0,0,0,2.4
1275,21.98,27.67,0,0,0,0,2.8,0,0,6.09,0,0,0,0,0,0,17.38,13.69,0,0,7.99,0,0,0,0,2.4
1225,16.7,33,0,0,0,0,0,0,0,13.4,0,0,0,0,0,0,16.9,13.9,0,0,2.7,0,0,0,0,3.4
1275,16.7,33,0,0,0,0,0,0,0,13.4,0,0,0,0,0,0,17.9,12.9,0,0,2.7,0,0,0,0,3.4
1275,16.7,32.9,0,0,0,0,0,0,0,13.4,0,0,0,0,0,0,18.9,12,0,0,2.7,0,0,0,0,3.4
1295,16.92,30.84,0,0,0,0,0,0,0,13.51,1.6,0,0,0,0,0,17.02,14.01,0,0,2.7,0,0,0,0,3.4
1275,17.9,30.3,0,2.1,0,0,0,0,0,13.2,0,0,0,0,0,0,16.7,13.7,0,0,2.7,0,0,0,0,3.4
1290,18.22,30.74,0,0,0,0.5,0,0,0,13.51,0,0,0,0,0,0,17.02,13.91,0,0,2.7,0,0,0,0,3.4
1250,19.42,30.44,0,0,0,0,0,0,0,13.31,0,0,0,0,0,0,16.32,13.81,0,0,2.7,0,0,0,0.6,3.4
1250,19.5,30.5,0,0,0,0,0,0,0,13.4,0,0,0,0,0,0,16.3,13.8,0,0,2.7,0,0,0,0,3.8
1290,19.38,30.26,0,0,0,0,0,0,0,13.29,0,0,0,0,0,0,21.78,9.19,0,0,2.7,0,0,0,0,3.4
1260,19.62,30.64,0,0,0,0,0,0,0,13.41,0,0,0,0,0,0,11.71,18.52,0,0,2.7,0,0,0,0,3.4
1260,19.18,30.06,0,0,0,0,0,0,0,13.19,0,0,0,0,0,0,16.18,13.59,0,1.7,2.7,0,0,0,0,3.4
1260,19.6,30.6,0,0,0,0,0,0,0,13.4,0,0,0,0,1.3,0,12.8,16.2,0,0,2.7,0,0,0,0,3.4
1275,16.7,32.9,0,0,0,0,0,0,0,13.3,0,0,0,0,0,0,19.9,11.1,0,0,2.7,0,0,0,0,3.4
1270,11.21,38.15,0,0,0,0,0,0,0,13.51,0,0,0,0,0,0,17.02,14.01,0,0,2.7,0,0,0,0,3.4
1270,14.03,35.56,0,0,0,0,0,0,0,13.43,0,0,0,0,0,0,16.93,13.93,0,0,2.71,0,0,0,0,3.41
1225,19.5,30.5,0,0,0,0,0,0,0,13.3,0,0,0,0,0,0,16.8,13.8,0,0,2.7,0,0,0,0,3.4
1270,22.18,27.96,0,0,0,0,0,0,0,13.29,0,0,0,0,0,0,16.68,13.79,0,0,2.7,0,0,0,0,3.4
1235,18.22,30.64,0.8,0,0,0,0,0,0,13.41,0,0,0,0,0,0,16.92,13.91,0,0,2.7,0,0,0,0,3.4
1235,16.9,30.8,1.7,0,0,0,0,0,0,13.5,0,0,0,0,0,0,17,14,0,0,2.7,0,0,0,0,3.4
1286,74.96,0,12.51,0,0,0,8.24,4.18,0,0,0,0,0,0,0,0.11,0,0,0,0,0,0,0,0,0,0
1282,69.86,0,14.98,0,0,0,10.02,5.03,0,0,0,0,0,0,0,0.11,0,0,0,0,0,0,0,0,0,0
882,73.99,0,8.67,0,0,0,0,12.99,4.31,0,0,0,0,0,0,0,0,0,0,0,0,0,0.04,0,0,0
967,73.99,0,8.66,0,0,0,0,8.64,8.67,0,0,0,0,0,0,0,0,0,0,0,0,0,0.04,0,0,0
945,66.99,1.88,8.36,3.25,2.34,0,0,11.63,4.18,0,0,0,0,0,0,0,0,0,0,0,1.33,0,0.04,0,0,0
1075,66.46,1.93,8.57,3.34,2.4,0,0,7.59,7.49,0,0,0,0,0,0,0,0,0,0,0,2.18,0,0.04,0,0,0
855,62.44,1.89,8.41,3.27,2.35,0,0,15.96,3.5,0,0,0,0,0,0,0,0,0,0,0,2.14,0,0.04,0,0,0
875,61.69,1.9,8.45,3.29,2.36,0,0,16.06,3.52,0,0,0,0,0,0,0,0,0,0,0,2.69,0,0.04,0,0,0
880,0,6.5,3.49,12.5,12.63,23.95,12.47,0,0,0,0,0,0,0,0,0,0,1,0,0,0,0,0,27.46,0,0
950,65.11,0,1.71,5.08,9.45,0,0,18.16,0.19,0,0,0,0,0,0,0,0,0,0,0,0,0,0,0.3,0,0
960,68.66,0,1.35,3.87,9.09,0,0,16.54,0.45,0,0,0,0.04,0,0,0,0,0,0,0,0,0,0,0,0,0
980,65.49,0,1.29,3.72,11.11,0,0,17.97,0.38,0,0,0,0.04,0,0,0,0,0,0,0,0,0,0,0,0,0
970,64.37,0,0.59,5.04,11.39,0,0,17.92,0.19,0,0,0,0.04,0,0,0,0,0,0,0,0,0,0,0.46,0,0
1150,68.75,9.9,10.49,1.2,9.09,0,0,0,0,0,0.5,0,0,0,0,0,0,0,0,0,0,0,0.07,0,0,0
1150,69.25,9.96,10.21,2.04,7.96,0,0,0,0,0,0.51,0,0,0,0,0,0,0,0,0,0,0,0.07,0,0,0
925,73.97,0,8.66,0,0,0,8.62,8.71,0,0,0,0,0,0,0,0,0,0,0,0,0,0,0.04,0,0,0
1135,68.01,11.48,10.47,0.97,8.06,0,0,0,0,0,1.01,0,0,0,0,0,0,0,0,0,0,0,0,0,0,0
1170,67.98,10.98,11.02,0,10.02,0,0,0,0,0,0,0,0,0,0,0,0,0,0,0,0,0,0,0,0,0
1185,66.97,12.03,10.97,0,10.03,0,0,0,0,0,0,0,0,0,0,0,0,0,0,0,0,0,0,0,0,0
1264,67.45,0,11.83,14.66,0,0,6.06,0,0,0,0,0,0,0,0,0,0,0,0,0,0,0,0,0,0,0
1438,72.34,0,13.59,14.07,0,0,0,0,0,0,0,0,0,0,0,0,0,0,0,0,0,0,0,0,0,0
1426,69.53,0,13.45,17.02,0,0,0,0,0,0,0,0,0,0,0,0,0,0,0,0,0,0,0,0,0,0
1281,69.69,0,9.98,16.33,0,0,4,0,0,0,0,0,0,0,0,0,0,0,0,0,0,0,0,0,0,0
1262,69.33,0,9.92,14.77,0,0,5.98,0,0,0,0,0,0,0,0,0,0,0,0,0,0,0,0,0,0,0
1261,65.13,0,12.4,16.43,0,0,6.04,0,0,0,0,0,0,0,0,0,0,0,0,0,0,0,0,0,0,0
1268,69.96,0,10.6,13.41,0,0,6.03,0,0,0,0,0,0,0,0,0,0,0,0,0,0,0,0,0,0,0
1235,68.01,0,9.88,16.16,0,0,5.95,0,0,0,0,0,0,0,0,0,0,0,0,0,0,0,0,0,0,0
1426,73.07,0,12.92,14.01,0,0,0,0,0,0,0,0,0,0,0,0,0,0,0,0,0,0,0,0,0,0
1317,66.06,0,13.18,16.67,0,0,4.09,0,0,0,0,0,0,0,0,0,0,0,0,0,0,0,0,0,0,0
1324,62.09,0,12.98,20.9,0,0,4.03,0,0,0,0,0,0,0,0,0,0,0,0,0,0,0,0,0,0,0
1356,62.42,0,13.05,22.51,0,0,2.02,0,0,0,0,0,0,0,0,0,0,0,0,0,0,0,0,0,0,0
1434,69.41,0,14.89,14.96,0,0,0.74,0,0,0,0,0,0,0,0,0,0,0,0,0,0,0,0,0,0,0
1398,64.94,0,14.3,20.04,0,0,0.72,0,0,0,0,0,0,0,0,0,0,0,0,0,0,0,0,0,0,0
1404,68.39,0,14.06,14.74,0,0,2.81,0,0,0,0,0,0,0,0,0,0,0,0,0,0,0,0,0,0,0
1413,68.76,0,14.14,16.37,0,0,0.73,0,0,0,0,0,0,0,0,0,0,0,0,0,0,0,0,0,0,0
1398,64.47,0,13.89,19.89,0,0,1.75,0,0,0,0,0,0,0,0,0,0,0,0,0,0,0,0,0,0,0
1450,65.64,0,17.47,12.63,0,0,4.26,0,0,0,0,0,0,0,0,0,0,0,0,0,0,0,0,0,0,0
1412,65.32,0,13.96,20,0,0,0.72,0,0,0,0,0,0,0,0,0,0,0,0,0,0,0,0,0,0,0
1415,66.59,0,14.76,17.19,0,0,1.46,0,0,0,0,0,0,0,0,0,0,0,0,0,0,0,0,0,0,0
1025,66.16,0,10.9,5.72,0.62,0,0,13.41,2.33,0,0,0,0,0.25,0,0,0,0,0,0.61,0,0,0,0,0,0
1020,66,0.62,10.9,5.72,0,0,0,13.41,2.33,0,0,0,0,0.41,0,0,0,0,0,0.61,0,0,0,0,0,0
830,66.16,0,8.9,5.72,0.62,0,0,13.41,4.33,0,0,0,0,0.25,0,0,0,0,0,0.61,0,0,0,0,0,0
1050,66,1.23,10.9,5.72,0,0,0,13.41,2.33,0,0,0,0,0,0,0.41,0,0,0,0,0,0,0,0,0,0
725,64.16,1.23,10.9,5.72,0,0,0,13.41,4.33,0,0,0,0,0.25,0,0,0,0,0,0,0,0,0,0,0,0
825,66.16,1.23,8.9,5.72,0,0,0,13.41,4.33,0,0,0,0,0.25,0,0,0,0,0,0,0,0,0,0,0,0
775,64.97,2.34,9,5.49,0.05,0,0,14.38,3.48,0,0,0,0.01,0.28,0,0,0,0,0,0,0,0,0,0,0,0
1270,71.16,0,4.1,9.04,11.09,0,0,4.43,0.13,0,0,0,0.05,0,0,0,0,0,0,0,0,0,0,0,0,0
1250,69.79,0,3.58,7.41,13.65,0,0,5.4,0.13,0,0,0,0.04,0,0,0,0,0,0,0,0,0,0,0,0,0
1260,70.18,0,3.7,7.26,14.93,0,0,3.76,0.13,0,0,0,0.04,0,0,0,0,0,0,0,0,0,0,0,0,0
1220,65.27,0,5.74,5.3,18.71,0,0,4.73,0.19,0,0,0,0.06,0,0,0,0,0,0,0,0,0,0,0,0,0
1230,66.37,0,5.42,5.33,18.05,0,0,3.07,1.76,0,0,0,0,0,0,0,0,0,0,0,0,0,0,0,0,0
1220,66.37,0,5.48,5.03,18.29,0,0,3.27,1.5,0,0,0,0.06,0,0,0,0,0,0,0,0,0,0,0,0,0
1230,65.67,0,5.42,5.78,18.06,0,0,2.97,2.02,0,0,0,0.08,0,0,0,0,0,0,0,0,0,0,0,0,0
1230,65.55,0,4.88,5.48,18.48,0,0,3.76,1.5,0,0,0,0.35,0,0,0,0,0,0,0,0,0,0,0,0,0
1220,65.88,0,5.63,5.15,18.28,0,0,4.82,0.19,0,0,0,0.05,0,0,0,0,0,0,0,0,0,0,0,0,0
1120,60.85,0,2.43,8.99,6.46,2.85,0,1.3,0.36,2.47,8.41,0,0,0,0,0,0,0,0,5.88,0,0,0,0,0,0
1100,54.8,0,2.45,11.25,6.52,2.65,0,1.31,0.36,3.32,9.13,0,0,0,0,0,0,0,0,8.21,0,0,0,0,0,0
1120,59.32,0,2.44,9.01,6.48,2.63,0,1.3,0.36,3.3,8.43,0,0,0,0,0,0,0,0,6.73,0,0,0,0,0,0
1125,57,0,2.45,10.04,7.22,3.08,0,1.31,0.36,2.48,8.46,0,0,0,0,0,0,0,0,7.6,0,0,0,0,0,0
1113,59.02,0,2.39,11.46,7.06,2.58,0,1.28,0.35,1.62,7.64,0,0,0,0,0,0,0,0,6.6,0,0,0,0,0,0
673,0,33.33,0,0,0,0,66.67,0,0,0,0,0,0,0,0,0,0,0,0,0,0,0,0,0,0,0
779,0,40,0,0,0,0,60,0,0,0,0,0,0,0,0,0,0,0,0,0,0,0,0,0,0,0
832,0,53.76,0,0,0,0,46.24,0,0,0,0,0,0,0,0,0,0,0,0,0,0,0,0,0,0,0
879,0,58.82,0,0,0,0,41.18,0,0,0,0,0,0,0,0,0,0,0,0,0,0,0,0,0,0,0
905,0,71.43,0,0,0,0,28.57,0,0,0,0,0,0,0,0,0,0,0,0,0,0,0,0,0,0,0
1070,62.15,7.64,9.83,1.69,11.9,2.18,0,0.55,0,0.25,3.22,0,0.09,0.07,0,0.12,0,0,0,0.26,0,0,0.05,0,0,0
1070,62.31,7.65,9.85,1.69,11.94,2.18,0,0.55,0,0.25,3.23,0,0,0.07,0,0.23,0,0,0,0,0,0,0.05,0,0,0
1220,59.1,0,12.44,4.97,7.74,0,0,9.69,4.39,0,0,0,0,0,0,0,0,0,0,0,1.63,0,0.04,0,0,0
1140,59.93,0,12.62,0,11.47,0,0,9.83,4.46,0,0,0,0,0,0,0,0,0,0,0,1.65,0,0.04,0,0,0
1080,60.94,0,12.83,0,7.98,0,0,10,4.53,0,1.99,0,0,0,0,0,0,0,0,0,1.68,0,0.05,0,0,0
1170,62.01,0,12.76,0,7.94,0,0,9.95,3.64,0,1.98,0,0,0,0,0,0,0,0,0,1.67,0,0.05,0,0,0
1070,63.13,0,12.76,0,7.94,0,0,8.84,3.63,0,1.98,0,0,0,0,0,0,0,0,0,1.67,0,0.05,0,0,0
1170,61.94,0,7.96,0,21.13,0.86,0,1.18,0,3.59,0,0,0,0,0,0,3.34,0,0,0,0,0,0,0,0,0
1137,59.94,0,8,0,23.55,1.99,0,1.01,0,4,0,0,0,0,0,0,1.51,0,0,0,0,0,0,0,0,0
1117,61.06,0,7.98,0,18.96,2,0,1.03,0,7.02,0,0,0,0,0,0,1.95,0,0,0,0,0,0,0,0,0
1105,59.46,0,7.47,0,21.03,2.02,0,1,0,8.01,0,0,0,0,0,0,1.01,0,0,0,0,0,0,0,0,0
1158,61.91,0,6.02,0,18.03,8.29,0,1.05,0,3.99,0,0,0,0,0,0,0.71,0,0,0,0,0,0,0,0,0
1130,16.33,26.81,0,0,0,0,7.81,0,0,12.25,0,0,0,0,0,0.01,17.9,4.25,0,0,7.45,0,0,0,0,7.19
1130,16.31,26.82,0,0,0,0,7.81,0,0,12.23,0,0,0,0,0,0.04,17.91,4.25,0,0,7.45,0,0,0,0,7.18
1150,13.3,25.61,0,0,0,0,2.86,0,0,27.35,0,0,0,0,0,0.04,15.42,4.72,0,0,6.6,0,0,0,0,4.1
1250,64.83,5.01,15.06,0,10.96,0,0,0,0,0,0,0,0,0,0,0,0,0,0,0,0.06,0,0.14,3.94,0,0
1220,64.04,6.97,14.49,0,10.88,0,0,0,0,0,0,0,0,0,0,0,0,0,0,0,0.06,0,0.14,3.42,0,0
1190,63.35,8.9,13.84,0,10.8,0,0,0,0,0,0,0,0,0,0,0,0,0,0,0,0.06,0,0.14,2.91,0,0
1084,66.45,9.59,11.13,0,9.52,0,0,0,0,0,3.22,0,0,0,0,0,0,0,0,0,0,0,0.09,0,0,0
1100,69.68,9.44,10.31,0,9.38,0.43,0,0,0,0,0.63,0,0,0,0,0,0,0,0,0,0,0,0.13,0,0,0
1080,67.23,9.8,10.04,0,7.3,0.89,0,0,0,0.42,3.95,0,0,0,0,0.23,0,0,0,0,0,0,0.14,0,0,0
1100,68.13,9.36,10.87,1.62,9.3,0,0,0,0,0,0.63,0,0,0,0,0,0,0,0,0,0,0,0.09,0,0,0
1100,70.26,9.48,10.35,0,8.23,0,0,0,0,0.81,0.64,0,0,0,0,0.23,0,0,0,0,0,0,0,0,0,0
1150,66.78,6.72,11.15,4.98,4.77,0.44,0,0,0,0,5.16,0,0,0,0,0,0,0,0,0,0,0,0,0,0,0
1050,68.53,9.7,9.93,1.67,6.02,2.2,0,0,0,0,1.95,0,0,0,0,0,0,0,0,0,0,0,0,0,0,0
950,65.44,14.4,7.56,0,0,12.07,0,0,0,0,0,0,0,0,0,0.53,0,0,0,0,0,0,0,0,0,0
1065,64.98,15.53,9.96,0,9.35,0,0,0,0,0,0,0,0,0,0,0,0,0,0,0,0.05,0,0.13,0,0,0
1050,61.79,15.12,9.7,8.71,4.55,0,0,0,0,0,0,0,0,0,0,0,0,0,0,0,0,0,0.13,0,0,0
1170,64.74,10.87,9.59,10.17,4.5,0,0,0,0,0,0,0,0,0,0,0,0,0,0,0,0,0,0.13,0,0,0
1060,64.56,15.5,9.94,0,9.91,0,0,0,0,0,0,0,0,0,0,0,0,0,0,0,0,0,0.09,0,0,0
1000,66,0,5.5,8,0,0,8.4,4,4.6,0,0,0,0,0,0,0,0,0,0,2,1.5,0,0,0,0,0
1150,66,0,5.5,8,0,0,8.4,4,4.6,0,0,0,0,0,0,0,0,0,0,0,3.5,0,0,0,0,0
1000,66,0,5.5,8,0,0,8.4,4,4.6,0,0,0,0,0,0,0,0,0,0,3.5,0,0,0,0,0,0
1100,66,0,5.5,8,0,0,8.4,4,4.6,0,0,0,0,0,0,0,0,0,0,1,2.5,0,0,0,0,0
1220,64.53,0,7.69,7.49,4,0,0,8.79,1.3,0,0,0,0,0,0,0,0,0,0,4.5,1.7,0,0,0,0,0
1148,66.1,0,7.7,7.5,4,0,0.9,10,0.5,0,0,0,0,0,0,0,0,0,0,1.6,1.7,0,0,0,0,0
1162,65.7,0,8,7.5,4,0,1.1,10,0.4,0,0,0,0,0,0,0,0,0,0,1.6,1.7,0,0,0,0,0
1169,66.27,0,8.01,7.51,4,0,0.9,10.01,0.5,0,0,0,0,0,0,0,0,0,0,1.1,1.7,0,0,0,0,0
1150,66.63,0,7.99,7.49,4,0,0.8,9.99,0.9,0,0,0,0,0,0,0,0,0,0,0.5,1.7,0,0,0,0,0
1116,1.29,3.56,0,0,0,3.23,0,10.75,6.25,0,0,0,0,0,0,0,0,0,0,17.66,0,0,0,25.88,31.38,0
1085,0,4.27,0,0,0,2.52,0,13.44,6.79,0,0,0,0,0,0,0,0,0,0,17.87,0,0,0,27.14,27.97,0
1070,1.24,1.07,0,0,0,3.8,0,17.13,3.18,0,0,0,0,0,0,0,0,0,0,17.6,0,0,0,27.61,28.37,0
1100,1.16,1.2,0,0,9.61,0,0,15.75,4.3,0,0,0,0,0,0,0.05,0,0,0,17.46,0,0,0,23.69,26.78,0
1030,64.79,8.57,10.67,0,10.01,5.04,0,0,0,0,0.68,0,0.01,0,0,0,0,0,0,0,0,0,0.23,0,0,0
1060,68.9,8.65,9.85,0.83,7.16,0.87,0,0,0.07,0.82,2.58,0,0.01,0,0,0,0,0,0,0.08,0.05,0,0.13,0,0,0
870,0,6.5,3.5,14.5,14.51,16,12.99,0,0,2,0,0,0,0,0,0,0,0,0,0,0,0,0,30,0,0
880,0,6.5,3.5,10.49,10.51,24,12.49,0,0,2.5,0,0,0,0,0,0,0,0,0,0,0,0,0,30.01,0,0
870,0,6.5,3.5,15.01,14.99,15,13.01,0,0,2,0,0,0,0,0,0,0,0,0,0,0,0,0,29.99,0,0
901,57.16,12.63,3.04,5.41,6.33,0,0,14.58,0.81,0,0,0,0.02,0,0,0,0,0,0,0.02,0,0,0,0,0,0
1150,68,0,5.5,8,0,0,7.4,3.5,4.1,0,0,0,0,0,0,0,0,0,0,1,2.5,0,0,0,0,0
970,72.83,0.8,4.8,5.73,2.23,0,0,5.99,6,0,1.55,0,0,0,0,0,0,0,0,0,0,0,0.07,0,0,0
995,72.78,0.8,4.8,5.74,2.23,0,0,2,10.03,0,1.55,0,0,0,0,0,0,0,0,0,0,0,0.07,0,0,0
1015,67.26,0,2.35,6.25,6.75,2,0,3,8.99,0,3.3,0,0,0,0,0,0,0,0,0,0,0,0.1,0,0,0
970,67.23,0,2.35,5.5,5.9,4,0,2.99,9.03,0,2.9,0,0,0,0,0,0,0,0,0,0,0,0.1,0,0,0
1115,67.5,1.65,3.15,10.98,3.1,0,0,2,10.52,0,1,0,0,0,0,0,0,0,0,0,0,0,0.1,0,0,0
1060,67.47,1.65,3.15,11,3.11,0,0,2.99,9.53,0,1,0,0,0,0,0,0,0,0,0,0,0,0.1,0,0,0
1000,71.31,0.78,4.7,5.63,3.43,0,0,3.9,7.83,0,2.35,0,0,0,0,0,0,0,0,0,0,0,0.07,0,0,0
1100,69.27,0.78,6.69,5.63,3.44,0,0,3.91,7.86,0,2.35,0,0,0,0,0,0,0,0,0,0,0,0.07,0,0,0
1035,70.21,0.72,4.34,7.09,3.27,0,0,3.15,10.07,0,1.05,0,0,0,0,0,0,0,0,0,0,0,0.1,0,0,0
1062,70.27,0.72,4.35,7.08,3.93,0,0,3.15,9.01,0,1.39,0,0,0,0,0,0,0,0,0,0,0,0.1,0,0,0
885,54.65,18.67,3,0,0,20.27,0,0,3,0,0.41,0,0,0,0,0,0,0,0,0,0,0,0,0,0,0
905,61.48,14.01,4.5,0,0,15.2,0,0,4.5,0,0.31,0,0,0,0,0,0,0,0,0,0,0,0,0,0,0
910,68.31,9.33,6,0,0,10.15,0,0,6,0,0.21,0,0,0,0,0,0,0,0,0,0,0,0,0,0,0
910,63.5,12.55,4.94,0,0,13.69,0,0,4.94,0,0.28,0,0,0,0,0,0,0,0,0,0,0,0.1,0,0,0
1060,71.45,3.03,4.88,1.7,6.76,0,0,0,12.08,0,0,0,0,0,0,0,0,0,0,0,0,0,0.1,0,0,0
975,71.4,3.03,4.88,3.39,3.38,0,0,0,12.12,0,1.7,0,0,0,0,0,0,0,0,0,0,0,0.1,0,0,0
950,71.36,3,4,3.81,3.8,0,0,0,12.03,0,1.9,0,0,0,0,0,0,0,0,0,0,0,0.1,0,0,0
995,71.41,1.5,4,4.39,4.4,0,0,0,12,0,2.2,0,0,0,0,0,0,0,0,0,0,0,0.1,0,0,0
1085,71.41,1.5,5,4,3.99,0,0,0,12.01,0,1.99,0,0,0,0,0,0,0,0,0,0,0,0.1,0,0,0
1050,71.41,1.5,4,5.18,5.21,0,0,0,10,0,2.6,0,0,0,0,0,0,0,0,0,0,0,0.1,0,0,0
1037,58,7,5,0,17,5,2,1,0,5,0,0,0,0,0,0,0,0,0,0,0,0,0,0,0,0
1024,58,7,5,0,17,5,1,1,1,5,0,0,0,0,0,0,0,0,0,0,0,0,0,0,0,0
1008,58,7,5,0,17,5,1.5,1.5,0,5,0,0,0,0,0,0,0,0,0,0,0,0,0,0,0,0
1069,67.11,0,4.99,4.15,6.21,0,0,5.19,0,0,10.34,0,0,0,0,0,0,0,0,0,2.01,0,0,0,0,0
1087,67.18,0,4.97,3.69,5.54,0,0,5.23,0,0,11.42,0,0,0,0,0,0,0,0,0,1.97,0,0,0,0,0
1161,69.06,0,5.01,5.23,8.77,0,0,5.15,0,0,6.78,0,0,0,0,0,0,0,0,0,0,0,0,0,0,0
1142,65.09,0,5.01,5.2,8.76,0,0,5.18,0,0,6.77,0,0,0,0,0,0,0,0,1.97,2.02,0,0,0,0,0
1134,67.24,0,5.05,4.92,7.41,0,0,5.11,0,0,8.29,0,0,0,0,0,0,0,0,0,1.98,0,0,0,0,0
1129,67.05,0,4.98,2.89,4.41,0,0,5.21,0,0,13.45,0,0,0,0,0,0,0,0,0,2.01,0,0,0,0,0
1143,67.1,0,5.01,2.47,9.94,0,0,5.24,0,0,8.25,0,0,0,0,0,0,0,0,0,1.99,0,0,0,0,0
1136,67.13,0,5.02,2,8.28,0,0,5.21,0,0,10.34,0,0,0,0,0,0,0,0,0,2.02,0,0,0,0,0
1151,67.04,0,4.99,1.85,7.5,0,0,5.25,0,0,11.39,0,0,0,0,0,0,0,0,0,1.98,0,0,0,0,0
1168,67.15,0,5.01,1.37,5.78,0,0,5.23,0,0,13.45,0,0,0,0,0,0,0,0,0,2.01,0,0,0,0,0
1065,65.06,15.52,9.95,0,9.34,0,0,0,0,0,0,0,0,0,0,0,0,0,0,0,0,0,0.13,0,0,0
1100,65.28,15.52,9.96,0,9.11,0,0,0,0,0,0,0,0,0,0,0,0,0,0,0,0,0,0.13,0,0,0
1170,65.04,15.92,10.21,0,5.99,0.44,0,0,0,0,2.27,0,0,0,0,0,0,0,0,0,0,0,0.13,0,0,0
950,77.95,17.17,0.12,0,0.33,0,1.86,1.49,0.72,0,0.36,0,0,0,0,0,0,0,0,0,0,0,0,0,0,0
1100,59.42,16.2,8.6,12.43,3.35,0,0,0,0,0,0,0,0,0,0,0,0,0,0,0,0,0,0,0,0,0
1125,62.28,13.44,8.56,12.38,3.34,0,0,0,0,0,0,0,0,0,0,0,0,0,0,0,0,0,0,0,0,0
1160,61.76,15.99,6.67,12.27,3.31,0,0,0,0,0,0,0,0,0,0,0,0,0,0,0,0,0,0,0,0,0
1090,62.3,14.58,7.47,12.59,0,0,0,0,0,0,3.06,0,0,0,0,0,0,0,0,0,0,0,0,0,0,0
1058,62.92,14.73,7.54,12.72,0,2.09,0,0,0,0,0,0,0,0,0,0,0,0,0,0,0,0,0,0,0,0
1190,61.77,14.46,7.41,12.49,0,0,0,0,0,3.87,0,0,0,0,0,0,0,0,0,0,0,0,0,0,0,0
750,0,53.9,0,0,0,0,0,0,0,6.79,0,0,0,0,0,0.04,0,1.83,35.54,0,0.9,0,0,0,0,1
730,0,63.86,0,0,0,0,0,0,0,0,0,0,0,0,0,0.07,0,0,36.07,0,0,0,0,0,0,0
740,0,60.29,0,0,0,0,0,0,0,0,0,0,0,0,0,0.08,0,0,39.63,0,0,0,0,0,0,0
810,0,60.59,0,0,0,0,0,0,0,0,0,0,0,0,0,0.15,0,0,36.31,2.95,0,0,0,0,0,0
1055,59.57,0,13.08,6.61,0,0,0,16.13,3.54,0,0,0,0,0,0,0,0,0,0,0,0,0,0.13,0.94,0,0
1055,57.34,0,13.33,6.74,0,0,0,16.45,3.61,0,0,0,0,0,0,0,0,0,0,0,0,0,0.14,2.39,0,0
1026,64.44,8.6,10.71,0,10.05,5.05,0,0,0,0,0.68,0,0,0,0,0,0,0,0,0,0,0,0.47,0,0,0
1014,63.42,9.04,10.63,0,11.22,4.56,0,0,0,0,0.67,0,0,0,0,0,0,0,0,0,0,0,0.46,0,0,0
700,52.59,9.08,1.86,0,6.76,4.53,16.91,1.02,0,2.33,4.88,0,0,0,0,0.04,0,0,0,0,0,0,0,0,0,0
700,52.59,9.08,1.86,0,6.77,4.53,16.92,1.02,0,2.33,4.88,0,0,0,0,0.02,0,0,0,0,0,0,0,0,0,0
700,52.6,9.08,1.86,0,6.76,4.54,16.93,1.02,0,2.33,4.88,0,0,0,0,0,0,0,0,0,0,0,0,0,0,0
720,53.58,9.26,0.7,3.55,0,13.07,11.98,1.16,0,4.4,2.07,0,0,0,0,0.01,0.22,0,0,0,0,0,0,0,0,0
720,53.61,9.25,0.7,3.55,0,13.07,11.98,1.15,0,4.4,2.07,0,0,0,0,0,0.22,0,0,0,0,0,0,0,0,0
730,54.45,15.39,1.66,5.6,2.01,1.1,18.88,0.91,0,0,0,0,0,0,0,0,0,0,0,0,0,0,0,0,0,0
1055,66.22,0,3.83,0,8.07,14.25,0,0,0,0,7.53,0,0,0,0,0,0,0,0,0,0,0,0.1,0,0,0
1090,61.77,0,3.96,0,8.35,14.74,0,0,0,0,7.79,0,0,0,0,0,0,0,0,0,3.28,0,0.11,0,0,0
