Repository: you0514w/youyou

File: Expansion Coeff.csv (part 9 of 83)
Expansion Coeff (Typical) ( 10-7/K ),SiO2,B2O3,Al2O3,MgO,CaO,BaO,Li2O,Na2O,K2O,Rb2O,Ag2O,Cs2O,Tl2O,MnO,FeO,CoO,NiO,CuO,ZnO,SrO,CdO,PbO,SnO,Cr2O3,Fe2O3,Ga2O3,As2O3,Y2O3,In2O3,Sb2O3,La2O3,Nd2O3,Gd2O3,TiO2,MnO2,GeO2,ZrO2,CeO2,SnO2,TeO2,P2O5,V2O5,Nb2O5,Ta2O5,MoO3,WO3
40,65,0,17.5,0,17.5,0,0,0,0,0,0,0,0,0,0,0,0,0,0,0,0,0,0,0,0,0,0,0,0,0,0,0,0,0,0,0,0,0,0,0,0,0,0,0,0,0
90,65,0,17.5,0,0,0,0,17.5,0,0,0,0,0,0,0,0,0,0,0,0,0,0,0,0,0,0,0,0,0,0,0,0,0,0,0,0,0,0,0,0,0,0,0,0,0,0
53,65,0,17.5,0,0,0,0,0,0,0,0,0,0,0,0,0,0,0,0,0,0,0,0,0,17.5,0,0,0,0,0,0,0,0,0,0,0,0,0,0,0,0,0,0,0,0,0
80,68.89,0,8.12,0,0,22.99,0,0,0,0,0,0,0,0,0,0,0,0,0,0,0,0,0,0,0,0,0,0,0,0,0,0,0,0,0,0,0,0,0,0,0,0,0,0,0,0
131,0,0,0,0,0,0,0,0,0,0,0,0,0,0,0,0,0,0,0,0,0,22.67,0,0,0,0,0,0,0,33.33,0,0,0,0,0,44,0,0,0,0,0,0,0,0,0,0
100,0,0,0,0,0,0,0,0,0,0,0,0,0,0,0,0,0,0,0,0,0,50.28,0,0,0,0,0,0,0,11.73,0,0,0,0,0,37.99,0,0,0,0,0,0,0,0,0,0
113,0,0,0,0,0,0,0,0,0,0,0,0,0,0,0,0,0,0,0,0,0,39.52,0,0,0,0,0,0,0,19.76,0,0,0,0,0,40.72,0,0,0,0,0,0,0,0,0,0
120,0,0,0,0,0,0,0,0,0,0,0,0,0,0,0,0,0,0,0,0,0,18.75,0,0,0,0,0,0,0,25,0,0,0,0,0,56.25,0,0,0,0,0,0,0,0,0,0
91,0,0,0,0,0,0,0,0,0,0,0,0,0,0,0,0,0,0,0,0,0,31.58,0,0,0,0,0,0,0,5.26,0,0,0,0,0,63.16,0,0,0,0,0,0,0,0,0,0
107,0,0,0,0,0,0,0,0,0,0,0,0,0,0,0,0,0,0,0,0,0,11.76,0,0,0,0,0,0,0,17.65,0,0,0,0,0,70.59,0,0,0,0,0,0,0,0,0,0
138,0,0,0,0,0,0,0,0,0,0,0,0,0,0,0,0,0,0,0,0,0,0,0,0,0,0,0,0,0,39.86,0,0,0,0,0,60.14,0,0,0,0,0,0,0,0,0,0
131,0,0,0,0,0,0,0,0,0,0,0,0,0,0,0,0,0,0,0,0,0,0,0,0,0,0,0,0,0,33.33,0,0,0,0,0,66.67,0,0,0,0,0,0,0,0,0,0
124,0,0,0,0,0,0,0,0,0,0,0,0,0,0,0,0,0,0,0,0,0,0,0,0,0,0,0,0,0,29.87,0,0,0,0,0,70.13,0,0,0,0,0,0,0,0,0,0
119,0,0,0,0,0,0,0,0,0,0,0,0,0,0,0,0,0,0,0,0,0,0,0,0,0,0,0,0,0,19.76,0,0,0,0,0,80.24,0,0,0,0,0,0,0,0,0,0
90,0,0,0,0,0,0,0,0,0,0,0,0,0,0,0,0,0,0,0,0,0,0,0,0,0,0,0,0,0,9.89,0,0,0,0,0,90.11,0,0,0,0,0,0,0,0,0,0
96,35,0,0,0,0,0,0,0,0,0,0,0,0,0,0,0,0,0,0,0,0,65,0,0,0,0,0,0,0,0,0,0,0,0,0,0,0,0,0,0,0,0,0,0,0,0
145,67.43,2.18,2.98,0,0,0,23.54,0,2.8,0,0,0,0,0,0,0,0,0,0,0,0,0,0,0,0,0,0,0,0,0,0,0,0,0,0,0,0,0,0,0,1.07,0,0,0,0,0
91,39.63,3.59,5.53,4.66,40.23,0,0,2.02,1.99,0,0,0,0,0,0,0,0,0,0,0,0,0,0,0,2.35,0,0,0,0,0,0,0,0,0,0,0,0,0,0,0,0,0,0,0,0,0
81,48.05,0,6.92,4.77,34.33,0,0,0,2.72,0,0,0,0,0,0,0,0,0,0,0,0,0,0,0,3.21,0,0,0,0,0,0,0,0,0,0,0,0,0,0,0,0,0,0,0,0,0
66,44.85,0,15.1,0,40.05,0,0,0,0,0,0,0,0,0,0,0,0,0,0,0,0,0,0,0,0,0,0,0,0,0,0,0,0,0,0,0,0,0,0,0,0,0,0,0,0,0
88,52,0,0,16,32,0,0,0,0,0,0,0,0,0,0,0,0,0,0,0,0,0,0,0,0,0,0,0,0,0,0,0,0,0,0,0,0,0,0,0,0,0,0,0,0,0
80,52,0,4,14.67,29.33,0,0,0,0,0,0,0,0,0,0,0,0,0,0,0,0,0,0,0,0,0,0,0,0,0,0,0,0,0,0,0,0,0,0,0,0,0,0,0,0,0
73,52,0,8,13.33,26.67,0,0,0,0,0,0,0,0,0,0,0,0,0,0,0,0,0,0,0,0,0,0,0,0,0,0,0,0,0,0,0,0,0,0,0,0,0,0,0,0,0
68,52,0,11,12.33,24.67,0,0,0,0,0,0,0,0,0,0,0,0,0,0,0,0,0,0,0,0,0,0,0,0,0,0,0,0,0,0,0,0,0,0,0,0,0,0,0,0,0
63,52,0,14,11.33,22.67,0,0,0,0,0,0,0,0,0,0,0,0,0,0,0,0,0,0,0,0,0,0,0,0,0,0,0,0,0,0,0,0,0,0,0,0,0,0,0,0,0
60,52,0,16,10.67,21.33,0,0,0,0,0,0,0,0,0,0,0,0,0,0,0,0,0,0,0,0,0,0,0,0,0,0,0,0,0,0,0,0,0,0,0,0,0,0,0,0,0
57,52,0,18,10,20,0,0,0,0,0,0,0,0,0,0,0,0,0,0,0,0,0,0,0,0,0,0,0,0,0,0,0,0,0,0,0,0,0,0,0,0,0,0,0,0,0
56,52,0,19.2,9.6,19.2,0,0,0,0,0,0,0,0,0,0,0,0,0,0,0,0,0,0,0,0,0,0,0,0,0,0,0,0,0,0,0,0,0,0,0,0,0,0,0,0,0
54,52,0,20,9.33,18.67,0,0,0,0,0,0,0,0,0,0,0,0,0,0,0,0,0,0,0,0,0,0,0,0,0,0,0,0,0,0,0,0,0,0,0,0,0,0,0,0,0
52,52,0,21,9,18,0,0,0,0,0,0,0,0,0,0,0,0,0,0,0,0,0,0,0,0,0,0,0,0,0,0,0,0,0,0,0,0,0,0,0,0,0,0,0,0,0
44,52,0,24,8,16,0,0,0,0,0,0,0,0,0,0,0,0,0,0,0,0,0,0,0,0,0,0,0,0,0,0,0,0,0,0,0,0,0,0,0,0,0,0,0,0,0
75,53.86,0,0,30.76,15.38,0,0,0,0,0,0,0,0,0,0,0,0,0,0,0,0,0,0,0,0,0,0,0,0,0,0,0,0,0,0,0,0,0,0,0,0,0,0,0,0,0
68,53.86,0,3.7,28.29,14.15,0,0,0,0,0,0,0,0,0,0,0,0,0,0,0,0,0,0,0,0,0,0,0,0,0,0,0,0,0,0,0,0,0,0,0,0,0,0,0,0,0
66,53.85,0,5.5,27.1,13.55,0,0,0,0,0,0,0,0,0,0,0,0,0,0,0,0,0,0,0,0,0,0,0,0,0,0,0,0,0,0,0,0,0,0,0,0,0,0,0,0,0
63,53.87,0,8,25.42,12.71,0,0,0,0,0,0,0,0,0,0,0,0,0,0,0,0,0,0,0,0,0,0,0,0,0,0,0,0,0,0,0,0,0,0,0,0,0,0,0,0,0
59,53.85,0,10,24.1,12.05,0,0,0,0,0,0,0,0,0,0,0,0,0,0,0,0,0,0,0,0,0,0,0,0,0,0,0,0,0,0,0,0,0,0,0,0,0,0,0,0,0
57,53.85,0,11.54,23.07,11.54,0,0,0,0,0,0,0,0,0,0,0,0,0,0,0,0,0,0,0,0,0,0,0,0,0,0,0,0,0,0,0,0,0,0,0,0,0,0,0,0,0
56,53.86,0,13,22.09,11.05,0,0,0,0,0,0,0,0,0,0,0,0,0,0,0,0,0,0,0,0,0,0,0,0,0,0,0,0,0,0,0,0,0,0,0,0,0,0,0,0,0
53,53.86,0,16,20.09,10.05,0,0,0,0,0,0,0,0,0,0,0,0,0,0,0,0,0,0,0,0,0,0,0,0,0,0,0,0,0,0,0,0,0,0,0,0,0,0,0,0,0
49,53.85,0,19,18.1,9.05,0,0,0,0,0,0,0,0,0,0,0,0,0,0,0,0,0,0,0,0,0,0,0,0,0,0,0,0,0,0,0,0,0,0,0,0,0,0,0,0,0
45,53.86,0,23.07,15.38,7.69,0,0,0,0,0,0,0,0,0,0,0,0,0,0,0,0,0,0,0,0,0,0,0,0,0,0,0,0,0,0,0,0,0,0,0,0,0,0,0,0,0
38.8,75,0,10,5,5,5,0,0,0,0,0,0,0,0,0,0,0,0,0,0,0,0,0,0,0,0,0,0,0,0,0,0,0,0,0,0,0,0,0,0,0,0,0,0,0,0
36.8,70,0,15,5,5,5,0,0,0,0,0,0,0,0,0,0,0,0,0,0,0,0,0,0,0,0,0,0,0,0,0,0,0,0,0,0,0,0,0,0,0,0,0,0,0,0
35,65,0,20,5,5,5,0,0,0,0,0,0,0,0,0,0,0,0,0,0,0,0,0,0,0,0,0,0,0,0,0,0,0,0,0,0,0,0,0,0,0,0,0,0,0,0
34.4,60,0,25,5,5,5,0,0,0,0,0,0,0,0,0,0,0,0,0,0,0,0,0,0,0,0,0,0,0,0,0,0,0,0,0,0,0,0,0,0,0,0,0,0,0,0
42.3,70,0,10,10,5,5,0,0,0,0,0,0,0,0,0,0,0,0,0,0,0,0,0,0,0,0,0,0,0,0,0,0,0,0,0,0,0,0,0,0,0,0,0,0,0,0
43.9,65,0,10,15,5,5,0,0,0,0,0,0,0,0,0,0,0,0,0,0,0,0,0,0,0,0,0,0,0,0,0,0,0,0,0,0,0,0,0,0,0,0,0,0,0,0
50.1,70,0,10,5,5,10,0,0,0,0,0,0,0,0,0,0,0,0,0,0,0,0,0,0,0,0,0,0,0,0,0,0,0,0,0,0,0,0,0,0,0,0,0,0,0,0
98.8,77.05,0,1.3,0,0,0,0,10.82,3.01,0,0,0,0,0,0,0,0,0,7.82,0,0,0,0,0,0,0,0,0,0,0,0,0,0,0,0,0,0,0,0,0,0,0,0,0,0,0
69.2,40,0,24,0,36,0,0,0,0,0,0,0,0,0,0,0,0,0,0,0,0,0,0,0,0,0,0,0,0,0,0,0,0,0,0,0,0,0,0,0,0,0,0,0,0,0
75,0,60,0,0,0,0,0,0,0,0,0,0,0,0,0,0,0,0,0,0,0,20,0,0,20,0,0,0,0,0,0,0,0,0,0,0,0,0,0,0,0,0,0,0,0,0
74,0,56.7,0,0,0,0,0,0,0,0,0,0,0,0,0,0,0,0,0,0,0,28.3,0,0,15,0,0,0,0,0,0,0,0,0,0,0,0,0,0,0,0,0,0,0,0,0
73,0,60,0,0,0,0,0,0,0,0,0,0,0,0,0,0,0,0,0,0,0,30,0,0,10,0,0,0,0,0,0,0,0,0,0,0,0,0,0,0,0,0,0,0,0,0
75,0,61.7,0,0,0,0,0,0,0,0,0,0,0,0,0,0,0,0,0,0,0,30.8,0,0,7.5,0,0,0,0,0,0,0,0,0,0,0,0,0,0,0,0,0,0,0,0,0
77,0,65,0,0,0,0,0,0,0,0,0,0,0,0,0,0,0,0,0,0,0,32.5,0,0,2.5,0,0,0,0,0,0,0,0,0,0,0,0,0,0,0,0,0,0,0,0,0
89,0,42.5,0,0,0,0,0,0,0,0,0,0,0,0,0,0,0,0,0,0,0,42.5,0,0,15,0,0,0,0,0,0,0,0,0,0,0,0,0,0,0,0,0,0,0,0,0
86,0,45,0,0,0,0,0,0,0,0,0,0,0,0,0,0,0,0,0,0,0,45,0,0,10,0,0,0,0,0,0,0,0,0,0,0,0,0,0,0,0,0,0,0,0,0
90,0,48.75,0,0,0,0,0,0,0,0,0,0,0,0,0,0,0,0,0,0,0,48.75,0,0,2.5,0,0,0,0,0,0,0,0,0,0,0,0,0,0,0,0,0,0,0,0,0
112,0,30.8,0,0,0,0,0,0,0,0,0,0,0,0,0,0,0,0,0,0,0,61.7,0,0,7.5,0,0,0,0,0,0,0,0,0,0,0,0,0,0,0,0,0,0,0,0,0
108,0,30,0,0,0,0,0,0,0,0,0,0,0,0,0,0,0,0,0,0,0,60,0,0,10,0,0,0,0,0,0,0,0,0,0,0,0,0,0,0,0,0,0,0,0,0
115,0,32.5,0,0,0,0,0,0,0,0,0,0,0,0,0,0,0,0,0,0,0,65,0,0,2.5,0,0,0,0,0,0,0,0,0,0,0,0,0,0,0,0,0,0,0,0,0
59,0,64,0,0,0,0,0,0,0,0,0,0,0,0,0,0,0,20,0,0,0,16,0,0,0,0,0,0,0,0,0,0,0,0,0,0,0,0,0,0,0,0,0,0,0,0
47,0,50,0,0,0,0,0,0,0,0,0,0,0,0,0,0,0,50,0,0,0,0,0,0,0,0,0,0,0,0,0,0,0,0,0,0,0,0,0,0,0,0,0,0,0,0
52.5,0,50,0,0,0,0,0,0,0,0,0,0,0,0,0,0,0,40,0,0,0,10,0,0,0,0,0,0,0,0,0,0,0,0,0,0,0,0,0,0,0,0,0,0,0,0
53,0,60,0,0,0,0,0,0,0,0,0,0,0,0,0,0,0,30,0,0,0,10,0,0,0,0,0,0,0,0,0,0,0,0,0,0,0,0,0,0,0,0,0,0,0,0
70,0,50,0,0,0,0,0,0,0,0,0,0,0,0,0,0,0,25,0,0,0,25,0,0,0,0,0,0,0,0,0,0,0,0,0,0,0,0,0,0,0,0,0,0,0,0
68,0,53.3,0,0,0,0,0,0,0,0,0,0,0,0,0,0,0,20,0,0,0,26.7,0,0,0,0,0,0,0,0,0,0,0,0,0,0,0,0,0,0,0,0,0,0,0,0
72,0,60,0,0,0,0,0,0,0,0,0,0,0,0,0,0,0,10,0,0,0,30,0,0,0,0,0,0,0,0,0,0,0,0,0,0,0,0,0,0,0,0,0,0,0,0
100,0,40,0,0,0,0,0,0,0,0,0,0,0,0,0,0,0,20,0,0,0,40,0,0,0,0,0,0,0,0,0,0,0,0,0,0,0,0,0,0,0,0,0,0,0,0
102,0,45,0,0,0,0,0,0,0,0,0,0,0,0,0,0,0,10,0,0,0,45,0,0,0,0,0,0,0,0,0,0,0,0,0,0,0,0,0,0,0,0,0,0,0,0
106,0,28.3,0,0,0,0,0,0,0,0,0,0,0,0,0,0,0,15,0,0,0,56.7,0,0,0,0,0,0,0,0,0,0,0,0,0,0,0,0,0,0,0,0,0,0,0,0
108,0,30,0,0,0,0,0,0,0,0,0,0,0,0,0,0,0,10,0,0,0,60,0,0,0,0,0,0,0,0,0,0,0,0,0,0,0,0,0,0,0,0,0,0,0,0
49,85,7,4.5,0,0,0,0,3.5,0,0,0,0,0,0,0,0,0,0,0,0,0,0,0,0,0,0,0,0,0,0,0,0,0,0,0,0,0,0,0,0,0,0,0,0,0,0
65,80,9,6,0,0,0,0,5,0,0,0,0,0,0,0,0,0,0,0,0,0,0,0,0,0,0,0,0,0,0,0,0,0,0,0,0,0,0,0,0,0,0,0,0,0,0
81,70,14,9,0,0,0,0,7,0,0,0,0,0,0,0,0,0,0,0,0,0,0,0,0,0,0,0,0,0,0,0,0,0,0,0,0,0,0,0,0,0,0,0,0,0,0
93,60,19,12,0,0,0,0,9,0,0,0,0,0,0,0,0,0,0,0,0,0,0,0,0,0,0,0,0,0,0,0,0,0,0,0,0,0,0,0,0,0,0,0,0,0,0
101,50,23,15,0,0,0,0,12,0,0,0,0,0,0,0,0,0,0,0,0,0,0,0,0,0,0,0,0,0,0,0,0,0,0,0,0,0,0,0,0,0,0,0,0,0,0
104,40,28,18,0,0,0,0,14,0,0,0,0,0,0,0,0,0,0,0,0,0,0,0,0,0,0,0,0,0,0,0,0,0,0,0,0,0,0,0,0,0,0,0,0,0,0
111,30,33,21,0,0,0,0,16,0,0,0,0,0,0,0,0,0,0,0,0,0,0,0,0,0,0,0,0,0,0,0,0,0,0,0,0,0,0,0,0,0,0,0,0,0,0
115,20,37,24,0,0,0,0,19,0,0,0,0,0,0,0,0,0,0,0,0,0,0,0,0,0,0,0,0,0,0,0,0,0,0,0,0,0,0,0,0,0,0,0,0,0,0
102,75,0,0,0,0,0,0,20,0,0,0,0,0,0,0,0,0,0,0,0,0,0,0,0,0,0,0,0,0,0,0,0,0,5,0,0,0,0,0,0,0,0,0,0,0,0
106.2,70,0,0,0,0,0,0,20,0,0,0,0,0,0,0,0,0,0,0,0,0,0,0,0,0,0,0,0,0,0,0,0,0,10,0,0,0,0,0,0,0,0,0,0,0,0
101,65,0,0,0,0,0,0,20,0,0,0,0,0,0,0,0,0,0,0,0,0,0,0,0,0,0,0,0,0,0,0,0,0,15,0,0,0,0,0,0,0,0,0,0,0,0
104.3,60,0,0,0,0,0,0,20,0,0,0,0,0,0,0,0,0,0,0,0,0,0,0,0,0,0,0,0,0,0,0,0,0,20,0,0,0,0,0,0,0,0,0,0,0,0
102,55,0,0,0,0,0,0,20,0,0,0,0,0,0,0,0,0,0,0,0,0,0,0,0,0,0,0,0,0,0,0,0,0,25,0,0,0,0,0,0,0,0,0,0,0,0
104.5,50,0,0,0,0,0,0,20,0,0,0,0,0,0,0,0,0,0,0,0,0,0,0,0,0,0,0,0,0,0,0,0,0,30,0,0,0,0,0,0,0,0,0,0,0,0
110.5,40,0,0,0,0,0,0,20,0,0,0,0,0,0,0,0,0,0,0,0,0,0,0,0,0,0,0,0,0,0,0,0,0,40,0,0,0,0,0,0,0,0,0,0,0,0
86,70,0,0,0,0,0,0,20,0,0,0,0,0,0,0,0,0,0,0,0,0,0,0,0,0,0,0,0,0,0,0,0,0,0,0,0,0,0,10,0,0,0,0,0,0,0
143,65,0,0,0,0,0,0,30,0,0,0,0,0,0,0,0,0,0,0,0,0,0,0,0,0,0,0,0,0,0,0,0,0,5,0,0,0,0,0,0,0,0,0,0,0,0
137,60,0,0,0,0,0,0,30,0,0,0,0,0,0,0,0,0,0,0,0,0,0,0,0,0,0,0,0,0,0,0,0,0,10,0,0,0,0,0,0,0,0,0,0,0,0
138,55,0,0,0,0,0,0,30,0,0,0,0,0,0,0,0,0,0,0,0,0,0,0,0,0,0,0,0,0,0,0,0,0,15,0,0,0,0,0,0,0,0,0,0,0,0
135,45,0,0,0,0,0,0,30,0,0,0,0,0,0,0,0,0,0,0,0,0,0,0,0,0,0,0,0,0,0,0,0,0,25,0,0,0,0,0,0,0,0,0,0,0,0
135,40,0,0,0,0,0,0,30,0,0,0,0,0,0,0,0,0,0,0,0,0,0,0,0,0,0,0,0,0,0,0,0,0,30,0,0,0,0,0,0,0,0,0,0,0,0
125,5,0,5,0,24,0,0,21,0,0,0,0,0,0,0,0,0,0,0,0,0,0,0,0,0,0,0,0,0,0,0,0,0,0,0,0,0,0,0,0,45,0,0,0,0,0
91,30,15,10,0,15,0,0,15,0,0,0,0,0,0,0,0,0,0,0,0,0,0,0,0,0,0,0,0,0,0,0,0,0,0,0,0,0,0,0,0,15,0,0,0,0,0
77,30,20,0,0,15,0,0,15,0,0,0,0,0,0,0,0,0,0,0,0,0,0,0,0,0,0,0,0,0,0,0,0,0,0,0,0,0,0,0,0,20,0,0,0,0,0
104,30,10,0,0,15,0,0,15,0,0,0,0,0,0,0,0,0,0,0,0,0,0,0,0,0,0,0,0,0,0,0,0,0,0,0,0,0,0,0,0,30,0,0,0,0,0
157,46,0,0,0,27,0,0,24,0,0,0,0,0,0,0,0,0,0,0,0,0,0,0,0,0,0,0,0,0,0,0,0,0,0,0,0,0,0,0,0,3,0,0,0,0,0
78,0,65,0,0,0,0,0,0,0,0,0,0,0,0,0,0,0,0,10,0,0,0,0,0,0,0,0,0,0,0,25,0,0,0,0,0,0,0,0,0,0,0,0,0,0,0
75,0,65,0,0,0,0,0,0,0,0,0,0,0,0,0,0,0,0,10,0,0,0,0,0,0,0,0,0,0,0,23,0,0,2,0,0,0,0,0,0,0,0,0,0,0,0
73,0,65,0,0,0,0,0,0,0,0,0,0,0,0,0,0,0,0,10,0,0,0,0,0,0,0,0,0,0,0,22,0,0,3,0,0,0,0,0,0,0,0,0,0,0,0
75,0,63,0,0,0,0,0,0,0,0,0,0,0,0,0,0,0,0,10,0,0,0,0,0,0,0,0,0,0,0,22,0,0,5,0,0,0,0,0,0,0,0,0,0,0,0
96.1,68.95,0,1.33,3.19,3.37,3.39,0,9.37,4.02,0,0,0,0,0,0,0,0,0,0,5.02,0,0.72,0,0,0,0,0.07,0,0,0.09,0,0,0,0.42,0,0,0,0.06,0,0,0,0,0,0,0,0
70.7,2.82,30.48,1.66,0,0,0,0,0,0,0,0,0,0,0,0,0,0,0,0,0,0,65.04,0,0,0,0,0,0,0,0,0,0,0,0,0,0,0,0,0,0,0,0,0,0,0,0
43.3,67.35,2.64,10.53,0,0,0,9.99,0,0,0,0,0,0,0,7.6,0,0,0,0,0,0,0,0,0,0,0,0.19,0,0,0,0,0,0,1.03,0,0,0.67,0,0,0,0,0,0,0,0,0
54.1,62.01,2.46,9.76,0,0,0,9.13,0,0,0,0,0,0,0,14.63,0,0,0,0,0,0,0,0,0,0,0,0.19,0,0,0,0,0,0,1.11,0,0,0.71,0,0,0,0,0,0,0,0,0
61,61.59,14.52,3.3,0,0,0,0,5.44,0,0,0,0,0,0,15.15,0,0,0,0,0,0,0,0,0,0,0,0,0,0,0,0,0,0,0,0,0,0,0,0,0,0,0,0,0,0,0
55,59.08,9.21,0,0,5.66,0,0,5.22,0,0,0,0,0,0,18.21,0,0,0,0,0,0,0,0,0,0,0,0,0,0,0,0,0,0,0,0,0,2.62,0,0,0,0,0,0,0,0,0
71,69.45,11.99,1.37,0,0,0,0,0,0,0,0,0,0,0,17.19,0,0,0,0,0,0,0,0,0,0,0,0,0,0,0,0,0,0,0,0,0,0,0,0,0,0,0,0,0,0,0
46.2,67.94,2.01,10.06,0,19.99,0,0,0,0,0,0,0,0,0,0,0,0,0,0,0,0,0,0,0,0,0,0,0,0,0,0,0,0,0,0,0,0,0,0,0,0,0,0,0,0,0
44.1,61.01,4.03,11.09,10.84,13.03,0,0,0,0,0,0,0,0,0,0,0,0,0,0,0,0,0,0,0,0,0,0,0,0,0,0,0,0,0,0,0,0,0,0,0,0,0,0,0,0,0
54.5,64.99,0,8.93,0,26.08,0,0,0,0,0,0,0,0,0,0,0,0,0,0,0,0,0,0,0,0,0,0,0,0,0,0,0,0,0,0,0,0,0,0,0,0,0,0,0,0,0
47.7,60.16,5.6,9,8.77,16.47,0,0,0,0,0,0,0,0,0,0,0,0,0,0,0,0,0,0,0,0,0,0,0,0,0,0,0,0,0,0,0,0,0,0,0,0,0,0,0,0,0
70.7,68.64,4.26,3.96,1.09,17.14,0,0,2.2,2.71,0,0,0,0,0,0,0,0,0,0,0,0,0,0,0,0,0,0,0,0,0,0,0,0,0,0,0,0,0,0,0,0,0,0,0,0,0
44.1,60.95,4.03,11.01,10.99,13.02,0,0,0,0,0,0,0,0,0,0,0,0,0,0,0,0,0,0,0,0,0,0,0,0,0,0,0,0,0,0,0,0,0,0,0,0,0,0,0,0,0
48,64.94,0,9.03,0,15.96,0,0,5.09,0,0,0,0,0,0,0,0,0,0,4.98,0,0,0,0,0,0,0,0,0,0,0,0,0,0,0,0,0,0,0,0,0,0,0,0,0,0,0
54,65.1,0,8.93,0,25.97,0,0,0,0,0,0,0,0,0,0,0,0,0,0,0,0,0,0,0,0,0,0,0,0,0,0,0,0,0,0,0,0,0,0,0,0,0,0,0,0,0
95,58.7,0,16.77,1.57,8.96,0,0,10.85,0,0,0,0,0,0,0,0,0,0,0,0,0,0,0,0,0,0,0,0,0,0,0,0,0,3.15,0,0,0,0,0,0,0,0,0,0,0,0
41.4,68,2.04,10.05,0,12.98,0,1.94,0,0,0,0,0,0,0,0,0,0,0,4.99,0,0,0,0,0,0,0,0,0,0,0,0,0,0,0,0,0,0,0,0,0,0,0,0,0,0,0
152,0,2.05,6.1,0,0,0,7.89,7.89,11.78,0,0,0,0,0,0,0,0,15,0,0,0,0,0,0,0,0,0,0,0,0,0,0,0,0,0,0,0,0,0,0,49.29,0,0,0,0,0
147,0,2.6,5.56,0,0,0,6.41,6.41,9.6,0,0,0,0,0,0,0,0,7,0,0,0,0,0,0,0,0,0,0,0,0,0,0,0,0,0,0,0,0,0,0,62.42,0,0,0,0,0
155,0,2.14,4.43,0,0,0,4.17,8.33,12.5,0,0,0,0,0,0,0,0,12,5,0,0,0,0,0,0,0,0,0,0,0,0,0,0,0,0,0,0,0,0,0,51.43,0,0,0,0,0
158,0,2.14,4.43,0,0,0,4.17,8.33,12.5,0,0,0,0,0,0,0,0,2,15,0,0,0,0,0,0,0,0,0,0,0,0,0,0,0,0,0,0,0,0,0,51.43,0,0,0,0,0
160,0,2.21,6.63,4.76,0,0,0,14.29,14.29,0,0,0,0,0,0,0,0,4.76,0,0,0,0,0,0,0,0,0,0,0,0,0,0,0,0,0,0,0,0,0,0,53.06,0,0,0,0,0
163,0,2.32,6.96,2.51,0,0,0,9,13.5,0,0,0,0,0,0,0,0,5,5,0,0,0,0,0,0,0,0,0,0,0,0,0,0,0,0,0,0,0,0,0,55.71,0,0,0,0,0
150,0,2.39,7.17,0,0,0,0,7.22,10.8,0,0,0,0,0,0,0,0,15,0,0,0,0,0,0,0,0,0,0,0,0,0,0,0,0,0,0,0,0,0,0,57.42,0,0,0,0,0
141,0,0,7.81,0,0,0,6.43,6.43,9.64,0,0,0,0,0,0,0,0,15,0,0,0,0,0,0,0,0,0,0,0,0,0,0,0,0,0,0,0,0,0,0,54.69,0,0,0,0,0
146,0,4.46,5.58,0,0,0,6.43,6.43,9.64,0,0,0,0,0,0,0,0,15,0,0,0,0,0,0,0,0,0,0,0,0,0,0,0,0,0,0,0,0,0,0,52.46,0,0,0,0,0
145,0,0.32,4.96,0,0,0,5.72,5.72,8.57,0,0,0,0,0,0,0,0,19,0,0,0,0,0,0,0,0,0,0,0,0,0,0,0,0,0,0,0,0,0,0,55.71,0,0,0,0,0
151,0,2.32,5.96,0,0,0,11.34,11.34,5.33,0,0,0,0,0,0,0,0,7,0,0,0,0,0,0,0,0,0,0,0,0,0,0,0,0,0,0,0,0,0,0,56.71,0,0,0,0,0
160,0,2.33,5.96,0,0,0,11,14,3,0,0,0,0,0,0,0,0,7,0,0,0,0,0,0,0,0,0,0,0,0,0,0,0,0,0,0,0,0,0,0,56.71,0,0,0,0,0
150,0,2.32,6.96,0,0,0,0,0,20,0,0,0,0,0,0,0,0,15,0,0,0,0,0,0,0,0,0,0,0,0,0,0,0,0,0,0,0,0,0,0,55.72,0,0,0,0,0
144,0,2.23,6.7,0,0,0,0,15,7.5,0,0,0,0,0,0,0,0,15,0,0,0,0,0,0,0,0,0,0,0,0,0,0,0,0,0,0,0,0,0,0,53.57,0,0,0,0,0
140,0,2.32,6.96,0,0,0,0,8,12,0,0,0,0,0,0,0,0,15,0,0,0,0,0,0,0,0,0,0,0,0,0,0,0,0,0,0,0,0,0,0,55.72,0,0,0,0,0
96,39.7,3.71,0,0,0,5.71,20.1,1.48,0,0,0,0,0,0,0,0,0,0,0,5.06,0,0,0,0,0,0,0.08,0,0,0,0.28,0,0,11.49,0,0,5.49,0,0,0,0,0,6.9,0,0,0
98,37.19,4.76,0,0,4.91,5.54,16.8,2.08,0,0,0,0,0,0,0,0,0,0,0,4.92,0,0,0,0,0,0,0.08,0,0,0,0.52,0,0,14.19,0,0,3.35,0,0,0,0,0,5.66,0,0,0
91,66.42,5.17,4.12,2.98,4.81,0,8.03,5.81,1.91,0,0,0,0,0,0,0,0,0,0,0,0,0,0,0,0,0,0,0,0,0,0,0,0,0.75,0,0,0,0,0,0,0,0,0,0,0,0
42.5,12.34,24.12,0,0,0,0,0,0,0,0,0,0,0,0,0,0,0,0,62.37,0,0,0,0,0,0,0,0,0,0,0,0,0,0,0,0,0,0,0,0,0,0,0,1.17,0,0,0
41,11.86,29.58,0,0,0,0,0,0,0,0,0,0,0,0,0,0,0,0,54.49,0,0,0.89,0,0,0,0,0,0,0,0.27,0,0,0,1.48,0,0,0,0.69,0,0,0,0,0.74,0,0,0
15.6,55.44,0,22.21,10.13,0,0,0,0,0,0,0,0,0,0,0,0,0,0,0,0,0,0,0,0,0,0,0,0,0,0,0,0,0,0,12.22,0,0,0,0,0,0,0,0,0,0,0
13.4,55.49,0,22.22,4.51,0,0,0,0,0,0,0,0,0,0,0,0,0,0,0,0,0,0,0,0,0,0,0,0,0,0,0,0,0,0,17.78,0,0,0,0,0,0,0,0,0,0,0
38.5,9.19,23.25,2.71,0,0,0,0,0,0,0,0,0,0,0,0,0,0,0,64.04,0,0,0,0,0,0,0,0.2,0,0,0,0,0,0,0,0,0,0,0,0.26,0,0,0,0,0.35,0,0
39.5,5.44,21.15,6.01,0,0,0,0,0,0,0,0,0,0,0,0,0,0,0,63.33,0,0,1.1,0,0,0,0,0,0,0,0.14,0,0,0,0,1.88,0,0,0.95,0,0,0,0,0,0,0,0
41.5,13.49,25.5,2.65,0,0,0,0,0,0,0,0,0,0,0,0,0,0,0,56.9,0,0,0,0,0,0,0,0,0,0,0.13,0,0,0,0,0,0,0,0,0,0,0,0,0,0,1.33,0
42,12.05,26.85,2.99,0,0,0,0,0,0,0,0,0,0,0,0,0,0,0,58.11,0,0,0,0,0,0,0,0,0,0,0,0,0,0,0,0,0,0,0,0,0,0,0,0,0,0,0
42.5,10.3,27.78,4.55,0,0,0,0,0,0,0,0,0,0,0,0,0,0,0,54.67,0,0,0,0,0,0,0,0,0,0,0,0,0,0,2.41,0,0,0,0,0,0,0,0,0.29,0,0,0
40.5,12.16,22.21,6.32,0,0,0,0,0,0,0,0,0,0,0,0,0,0,0,50.67,0,0,4.62,0,0,0,0,0,0,0,0,0,0,0,1.07,0.99,0,1.39,0,0.57,0,0,0,0,0,0,0
58,75.48,9.84,2.88,0,0,0.85,0,7.37,1.38,0,0,0,0,0,0,0,0,0,0,0,0,0,0,0,0,0,0,0,0,0,0,0,0,1.63,0,0,0,0.57,0,0,0,0,0,0,0,0
55,50.49,0,12.01,34.73,0,0,1.95,0,0,0,0,0,0,0,0,0,0,0,0,0,0,0,0,0,0,0,0,0,0,0,0,0,0,0,0,0,0,0,0,0,0.82,0,0,0,0,0
30,49.74,1.69,12.28,35.46,0,0,0,0,0,0,0,0,0,0,0,0,0,0,0,0,0,0,0,0,0,0,0,0,0,0,0,0,0,0,0,0,0,0,0,0,0.83,0,0,0,0,0
24,51.9,0.86,12.94,32.73,0,0,0,0,0,0,0,0,0,0,0,0,0,0,0.73,0,0,0,0,0,0,0,0,0,0,0,0,0,0,0,0,0,0,0,0,0,0.84,0,0,0,0,0
30,51.34,0.84,12.1,34.25,0,0,0,0,0,0,0,0,0,0,0,0,0,0,0,0,0,0,0,0,0,0,0,0,0,0,0,0,0,1.47,0,0,0,0,0,0,0,0,0,0,0,0
33,51.72,0.43,12.19,35.24,0,0,0,0,0,0,0,0,0,0,0,0,0,0,0,0,0,0,0,0,0,0,0,0,0,0,0,0,0,0,0,0,0,0,0,0,0.42,0,0,0,0,0
34,51.44,0.42,12.61,35.05,0,0,0,0,0,0,0,0,0,0,0,0,0,0,0,0,0,0,0,0,0,0,0,0,0,0,0,0,0,0,0,0,0,0,0,0,0.48,0,0,0,0,0
34.4,72.92,10.08,3,0,0,0,0.99,0,0,0,0,0,0,0,0,0,0,0,5.04,0,0,6.95,0,0,0,0,0,0,0,0,0,0,0,1.02,0,0,0,0,0,0,0,0,0,0,0,0
30,79.96,6.08,0,0,0,0,0.97,0,0,0,0,0,0,0,0,0,0,0,5.02,0,0,6.97,0,0,0,0,0,0,0,0,0,0,0,1,0,0,0,0,0,0,0,0,0,0,0,0
14.5,71.3,10.16,3.81,0,0,0,3.05,0,0,0,0,0,0,0,0,0,0,0,0,0,0,8.35,0,0,0,0,0,0,0,0,0,0,0,3.33,0,0,0,0,0,0,0,0,0,0,0,0
40.2,65.46,9.32,3.58,0,0,0,2.71,0,0,0,0,0,0,0,0,0,0,0,4.48,0,0,10.9,0,0,0,0,0,0,0,0,0,0,0,3.55,0,0,0,0,0,0,0,0,0,0,0,0
48.5,11.91,24.29,0.25,0,0,0,0,0,0,0,0,0,0,0,0,0,0,0,54.8,0,0,6.76,0,0,0,0,0,0,0,0.11,0,0,0,0,1.68,0,0,0.2,0,0,0,0,0,0,0,0
38.8,71.13,9.44,9.03,2.93,2.93,1.8,0,2.64,0,0,0,0,0,0,0,0,0,0,0,0,0,0,0,0,0,0,0.1,0,0,0,0,0,0,0,0,0,0,0,0,0,0,0,0,0,0,0
53.2,73.23,4.08,6.19,4.85,4.73,1.23,0,5.6,0,0,0,0,0,0,0,0,0,0,0,0,0,0,0,0,0,0,0.09,0,0,0,0,0,0,0,0,0,0,0,0,0,0,0,0,0,0,0
45.6,74.2,5.91,3.97,0,0,3.92,0,4.36,0,0,0,0,0,0,0,0,0,0,7.47,0,0,0,0,0,0,0,0.17,0,0,0,0,0,0,0,0,0,0,0,0,0,0,0,0,0,0,0
46.2,75.32,5.96,3.87,0,0,2.15,0,5.32,0,0,0,0,0,0,0,0,0,0,7.28,0,0,0,0,0,0,0,0.1,0,0,0,0,0,0,0,0,0,0,0,0,0,0,0,0,0,0,0
122,61.64,3.63,2.79,1.57,12.42,0,0,11.23,6.72,0,0,0,0,0,0,0,0,0,0,0,0,0,0,0,0,0,0,0,0,0,0,0,0,0,0,0,0,0,0,0,0,0,0,0,0,0
100,68.69,3.09,4.23,3.06,4.94,0,4.12,7.95,3.92,0,0,0,0,0,0,0,0,0,0,0,0,0,0,0,0,0,0,0,0,0,0,0,0,0,0,0,0,0,0,0,0,0,0,0,0,0
113,66.51,6.18,1.81,3.05,6.57,0,2.05,9.92,3.91,0,0,0,0,0,0,0,0,0,0,0,0,0,0,0,0,0,0,0,0,0,0,0,0,0,0,0,0,0,0,0,0,0,0,0,0,0
101,70.82,6.29,1.84,0,5.58,0,2.09,8.07,5.31,0,0,0,0,0,0,0,0,0,0,0,0,0,0,0,0,0,0,0,0,0,0,0,0,0,0,0,0,0,0,0,0,0,0,0,0,0
99,67.26,8.93,1.22,0,8.87,0,2.08,7.02,4.62,0,0,0,0,0,0,0,0,0,0,0,0,0,0,0,0,0,0,0,0,0,0,0,0,0,0,0,0,0,0,0,0,0,0,0,0,0
94,77.34,0.89,3.06,0,4.45,0,2.08,7.55,4.63,0,0,0,0,0,0,0,0,0,0,0,0,0,0,0,0,0,0,0,0,0,0,0,0,0,0,0,0,0,0,0,0,0,0,0,0,0
95,71.45,10.32,0.17,1.48,3.2,0,6.01,4.83,2.54,0,0,0,0,0,0,0,0,0,0,0,0,0,0,0,0,0,0,0,0,0,0,0,0,0,0,0,0,0,0,0,0,0,0,0,0,0
101,62.17,5.36,1.83,3.09,7.77,0,6.25,6.03,3.96,0,0,0,0,0,0,0,0,0,0,0,0,0,0,0,0,0,0,0,0,0,0,0,0,0,0,0,3.54,0,0,0,0,0,0,0,0,0
97,68.52,0,1.77,5.22,7.5,0,6.03,5.82,3.19,0,0,0,0,0,0,0,0,0,0,0,0,0,0,0,0,0,0,0,0,0,0,0,0,0,0,0,1.95,0,0,0,0,0,0,0,0,0
89.7,18.05,28.01,23.92,0,6.43,0,15.81,7.78,0,0,0,0,0,0,0,0,0,0,0,0,0,0,0,0,0,0,0,0,0,0,0,0,0,0,0,0,0,0,0,0,0,0,0,0,0,0
94.8,17.76,26.84,23.53,0,2.12,0,15.29,7.65,0,0,0,0,0,0,0,0,0,0,0,0,0,0,0,0,0,0,0,0,0,0,0,0,0,2.27,0,0,2.27,0,2.27,0,0,0,0,0,0,0
91.6,15.65,23.65,20.68,0,1.86,1.86,13.49,6.74,0,0,0,0,0,0,0,0,0,0,3.8,0,0,0,0,0,0,0,0,0,0,0,0,0,0,4.1,0,0,4.07,0,4.1,0,0,0,0,0,0,0
86.3,17.1,25.85,22.68,2.03,0,2.03,14.73,7.36,0,0,0,0,0,0,0,0,0,0,2.03,0,0,0,0,0,0,0,0,0,0,0,0,0,0,0,0,0,0,0,6.19,0,0,0,0,0,0,0
87.3,18.65,28.15,16.67,2.22,0,0,16.06,8.03,0,0,0,0,0,0,0,0,0,0,0,4.42,0,0,0,0,0,0,0,0,0,0,0,0,0,2.9,0,0,2.9,0,0,0,0,0,0,0,0,0
109.5,16.79,28.84,19.79,0,6,0,7.22,7.24,7.22,0,0,0,0,0,0,0,0,0,0,0,0,0,0,0,0,0,0,0,0,0,0,0,0,2.3,0,0,2.3,0,2.3,0,0,0,0,0,0,0
113.8,16.79,28.84,19.79,0,0,6,7.22,7.24,7.22,0,0,0,0,0,0,0,0,0,0,0,0,0,0,0,0,0,0,0,0,0,0,0,0,2.3,0,0,2.3,0,2.3,0,0,0,0,0,0,0
97.5,16.41,28.18,19.33,0,3.93,0,7.05,7.05,7.05,0,0,0,0,0,0,0,0,0,1.95,0,0,0,0,0,0,0,0,0,0,0,0,0,0,0,0,0,2.41,0,6.64,0,0,0,0,0,0,0
95.4,16.03,27.47,18.85,0,0,0,6.88,6.88,6.88,0,0,0,0,0,0,0,0,0,2.87,2.87,0,0,0,0,0,0,0,0,0,0,0,0,0,2.43,0,0,2.36,0,6.48,0,0,0,0,0,0,0
133.5,18.33,20.96,13.71,0,16.39,0,8.23,8.22,8.22,0,0,0,0,0,0,0,0,0,0,0,0,0,0,0,0,0,0,0,0,0,0,0,0,0,0,0,5.94,0,0,0,0,0,0,0,0,0
140.3,18.33,20.96,13.71,0,0,16.39,8.23,8.22,8.22,0,0,0,0,0,0,0,0,0,0,0,0,0,0,0,0,0,0,0,0,0,0,0,0,0,0,0,5.94,0,0,0,0,0,0,0,0,0
134,17.78,20.35,13.33,7.96,0,7.96,8,7.97,7.97,0,0,0,0,0,0,0,0,0,0,0,0,0,0,0,0,0,0,0,0,0,0,0,0,2.9,0,0,2.89,0,2.89,0,0,0,0,0,0,0
130.3,19.62,22.44,14.69,5.83,5.85,2.41,8.8,8.79,8.79,0,0,0,0,0,0,0,0,0,0,2.78,0,0,0,0,0,0,0,0,0,0,0,0,0,0,0,0,0,0,0,0,0,0,0,0,0,0
128.2,17.1,15.91,17.59,0,15.31,0,7.81,17.5,0,0,0,0,0,0,0,0,0,0,0,0,0,0,0,0,0,0,0,0,0,0,0,0,0,4.94,0,0,3.84,0,0,0,0,0,0,0,0,0
127.3,17.01,15.84,17.51,3.04,3.05,3.04,7.77,17.43,0,0,0,0,0,0,0,0,0,0,3.04,3.04,0,0,0,0,0,0,0,0,0,0,0,0,0,0,0,0,3.08,0,6.15,0,0,0,0,0,0,0
110.3,17.34,16.16,17.85,5.19,0,0,7.93,17.77,0,0,0,0,0,0,0,0,0,0,5.17,5.17,0,0,0,0,0,0,0,0,0,0,0,0,0,4.85,0,0,0,0,2.57,0,0,0,0,0,0,0
122,20.12,17.36,15.8,0,15.46,0,0,21.01,0,0,0,0,0,0,0,0,0,0,0,0,0,0,0,0,0,0,0,0,0,0,0,0,0,10.25,0,0,0,0,0,0,0,0,0,0,0,0
114.5,20.91,18.06,16.45,0,5.37,0,0,21.85,0,0,0,0,0,0,0,0,0,0,5.37,5.37,0,0,0,0,0,0,0,0,0,0,0,0,0,0,0,0,0,0,6.62,0,0,0,0,0,0,0
113.7,20.74,17.91,16.29,3.18,3.19,3.19,0,21.68,0,0,0,0,0,0,0,0,0,0,3.18,3.19,0,0,0,0,0,0,0,0,0,0,0,0,0,0,0,0,7.45,0,0,0,0,0,0,0,0,0
95,9.44,30.57,1.39,0,0,0,0,0,0,0,0,0,0,0,0,0,0,0,12.2,0,0,46.4,0,0,0,0,0,0,0,0,0,0,0,0,0,0,0,0,0,0,0,0,0,0,0,0
105,10.08,26.13,1.49,0,0,0,0,0,0,0,0,0,0,0,0,0,0,0,9.31,0,0,52.99,0,0,0,0,0,0,0,0,0,0,0,0,0,0,0,0,0,0,0,0,0,0,0,0
101,0,0,10,0,0,14,0,0,15.5,0,0,0,0,0,0,0,0,0,0,0,0,0,0,0,0,0,0,0,0,0,0,0.5,0,0,0,0,0,0,0,0,60,0,0,0,0,0
110,0,0,8,2,0,12,0,0,16,0,0,0,0,0,0,0,0,0,0,0,0,0,0,0,0,0,0,0,0,0,0,1,0,0,0,0,0,0,0,0,60,0,1,0,0,0
119,0,0,8,2,0,12,0,0,19.5,0,0,0,0,0,0,0,0,0,0,0,0,0,0,0,0,0,0,0,0,0,0,1,0,0,0,0,0,0,0,0,57,0,0.5,0,0,0
114,0,0,6,4,4,5,0,0,16,0,0,0,0,0,0,0,0,0,0,0,0,0,0,0,0,0,0,0,0,0,0,1,0,0,0,0,0,0,0,0,64,0,0,0,0,0
104,0,0,8,2,0,12,4,0,15.5,0,0,0,0,0,0,0,0,0,0,0,0,0,0,0,0,0,0,0,0,0,0,1,0,0,0,0,0,0,0,0,57,0,0.5,0,0,0
113,0,0,8,2,0,8,0,8,15.5,0,0,0,0,0,0,0,0,0,0,0,0,0,0,0,0,0,0,0,0,0,0,1,0,0,0,0,0,0,0,0,57,0,0.5,0,0,0
114,0,0,6,0,0,14,0,0,16.5,0,0,0,0,0,0,0,0,0,0,0,0,0,0,0,0,0,0,0,0,0,0,1,0,0,0,0,0,0,0,0,62,0,0.5,0,0,0
102,0,0,8,8,0,6,0,0,16.5,0,0,0,0,0,0,0,0,0,0,0,0,0,0,0,0,0,0,0,0,0,0,1,0,0,0,0,0,0,0,0,60,0,0.5,0,0,0
108,0,0,8,0,0,4.5,0,0,16,0,0,0,0,0,0,0,0,0,0,10,0,0,0,0,0,0,0,0,0,0,0,1,0,0,0,0,0,0,0,0,60,0,0.5,0,0,0
106,0,0,6,0,8,5,0,0,16,0,0,0,0,0,0,0,0,0,0,0,0,0,0,0,0,0,0,2,0,0,0,0.5,0,0,0,0,0,0,0,0,62,0,0.5,0,0,0
106,0,4,4,0,0,0,5.5,5.5,0,0,0,0,0,0,0,0,0,28,0,0,0,0,0,0,0,0,0,0,0,0,0,0,0,0,0,0,0,0,0,0,51,2,0,0,0,0
114,0,4,4,0,0,14.5,7.5,7.5,0,0,0,0,0,0,0,0,0,7.5,0,0,0,0,0,0,0,0,0,0,0,0,0,0,0,0,0,0,0,0,0,0,51,4,0,0,0,0
105,0,8,8,0,0,0,8,8,0,0,0,0,0,0,0,0,0,16,0,0,0,0,0,0,0,0,0,0,0,0,0,0,0,0,0,0,0,0,0,0,52,0,0,0,0,0
103,0,0,6,0,0,0,7.5,7.5,0,0,0,0,0,0,0,0,0,7.5,4,0,0,0,0,0,0,0,0,0,0,0,0,0,0,0,0,0,0,0,0,0,55,12.5,0,0,0,0
93,0,0,6,0,0,0,8.5,0,0,0,0,0,0,0,0,0,0,7.5,23,0,0,0,0,0,0,0,0,0,0,0,0,0,0,0,0,0,0,0,0,0,55,0,0,0,0,0
118,0,0,8,0,0,0,0,16.5,0,0,0,0,0,0,0,0,0,7.5,13,0,0,0,0,0,0,0,0,0,0,0,0,0,0,0,0,0,0,0,0,0,55,0,0,0,0,0
104,0,0,8,0,0,0,7.5,7.5,0,0,0,0,0,0,0,0,0,14.5,0,0,0,0,0,0,0,0,0,0,0,0,0,0,0,0,0,0,0,0,0,0,55,7.5,0,0,0,0
105,0,0,10,0,0,0,8,8,0,0,0,0,0,0,0,0,0,7.5,11.5,0,0,0,0,0,0,0,0,0,0,0,0,0,0,0,0,0,0,0,0,0,55,0,0,0,0,0
105,0,4,8,0,0,0,7.5,7.5,0,0,0,0,0,0,0,0,0,16,0,0,0,0,0,0,0,0,0,0,0,0,0,0,0,0,0,0,0,0,0,0,55,2,0,0,0,0
112,0,4,8,0,0,9,6.5,6.5,0,0,0,0,0,0,0,0,0,10,0,0,0,0,0,0,0,0,0,0,0,0,0,0,0,0,0,0,0,0,0,0,56,0,0,0,0,0
109,0,4,8,0,0,0,19,0,0,0,0,0,0,0,0,0,0,13,0,0,0,0,0,0,0,0,0,0,0,0,0,0,0,0,0,0,0,0,0,0,56,0,0,0,0,0
109,0,0,8,0,0,0,7.5,7.5,0,0,0,0,0,0,0,0,0,7.5,6.5,0,0,0,0,0,0,0,0,0,0,0,0,0,0,0,0,0,0,0,0,0,59,4,0,0,0,0
103,8.19,25.94,4.83,0,0,0,0,0,0,0,0,0,0,0,0,0,0,0,0,0,0,61.04,0,0,0,0,0,0,0,0,0,0,0,0,0,0,0,0,0,0,0,0,0,0,0,0
95,79.47,0,1.8,0,2.18,0,4.1,7.9,4.55,0,0,0,0,0,0,0,0,0,0,0,0,0,0,0,0,0,0,0,0,0,0,0,0,0,0,0,0,0,0,0,0,0,0,0,0,0
95,65.03,2.93,4,2.89,4.68,0,11.71,7.52,1.24,0,0,0,0,0,0,0,0,0,0,0,0,0,0,0,0,0,0,0,0,0,0,0,0,0,0,0,0,0,0,0,0,0,0,0,0,0
53,71.86,17.46,3.14,0,0,0,0,6.19,1.35,0,0,0,0,0,0,0,0,0,0,0,0,0,0,0,0,0,0,0,0,0,0,0,0,0,0,0,0,0,0,0,0,0,0,0,0,0
54,78,13.1,2.16,0,0,0,0,5.07,1.67,0,0,0,0,0,0,0,0,0,0,0,0,0,0,0,0,0,0,0,0,0,0,0,0,0,0,0,0,0,0,0,0,0,0,0,0,0
69.7,64.03,16.88,2.47,0,0,0,6.91,5.62,1.37,0,0,0,0,0,0,0,0,0,0,0,0,0,0,0,0,0,0.06,0,0,0,0,0,0,0,0,0,0,0,0,0,0,2.66,0,0,0,0
65,5.52,17.92,0,0,0,0,0,0,0,0,0,0,0,0,0,0,0,0,14.31,0,0,62.25,0,0,0,0,0,0,0,0,0,0,0,0,0,0,0,0,0,0,0,0,0,0,0,0
75,4.22,17.04,0,0,0,0,0,0,0,0,0,0,0,0,0,0,0,0,14.58,0,0,64.16,0,0,0,0,0,0,0,0,0,0,0,0,0,0,0,0,0,0,0,0,0,0,0,0
75,2.84,17.21,0,0,0,0,0,0,0,0,0,0,0,0,0,0,0,0,14.73,0,0,65.22,0,0,0,0,0,0,0,0,0,0,0,0,0,0,0,0,0,0,0,0,0,0,0,0
69,1.38,16.72,0,0,0,0,0,0,0,0,0,0,0,0,0,0,0,0,20.42,0,0,61.48,0,0,0,0,0,0,0,0,0,0,0,0,0,0,0,0,0,0,0,0,0,0,0,0
69,4.37,26.75,1.52,0,0,0,0,0,0,0,0,0,0,0,0,0,0,0,11.43,0,0,55.63,0,0,0,0,0,0,0,0,0,0,0,0,0,0,0,0,0.3,0,0,0,0,0,0,0
66,2.69,26.78,0,0,0,0,0,0,0,0,0,0,0,0,0,0,0,0,10.95,0,0,59.58,0,0,0,0,0,0,0,0,0,0,0,0,0,0,0,0,0,0,0,0,0,0,0,0
86,2.78,26.44,1.64,0,0,0,0,0,0,0,0,0,0,0,0,0,0,0,6.16,0,0,62.98,0,0,0,0,0,0,0,0,0,0,0,0,0,0,0,0,0,0,0,0,0,0,0,0
2,71.94,0,12.83,2.55,0,0,7.5,0.2,0.06,0,0,0,0,0,0,0,0,0,0.94,0,0,0,0,0,0,0,0.13,0,0,0,0,0,0,3.85,0,0,0,0,0,0,0,0,0,0,0,0
93,69.18,2.49,2.84,2.87,0,0,13.95,5.6,3.07,0,0,0,0,0,0,0,0,0,0,0,0,0,0,0,0,0,0,0,0,0,0,0,0,0,0,0,0,0,0,0,0,0,0,0,0,0
110,59.48,8.37,1.12,2.68,7.5,0,4.22,15.11,1.52,0,0,0,0,0,0,0,0,0,0,0,0,0,0,0,0,0,0,0,0,0,0,0,0,0,0,0,0,0,0,0,0,0,0,0,0,0
150,0,0,0,0,0,0,0,0,0,0,0,0,0,0,0,0,0,0,0,0,0,56,0,0,0,0,0,0,0,0,0,0,0,0,0,0,0,0,0,0,17,27,0,0,0,0
42,12.52,29.71,0,0,0,0,0,0,0,0,0,0,0,0,0,0,0,0,57.77,0,0,0,0,0,0,0,0,0,0,0,0,0,0,0,0,0,0,0,0,0,0,0,0,0,0,0
30,10.94,28.23,0,0,0,0,0,0,0,0,0,0,0,0,0,0,0,0,60.83,0,0,0,0,0,0,0,0,0,0,0,0,0,0,0,0,0,0,0,0,0,0,0,0,0,0,0
29,11.03,28.38,0,0,0,0,0,0,0,0,0,0,0,0,0,0,0,0,60.59,0,0,0,0,0,0,0,0,0,0,0,0,0,0,0,0,0,0,0,0,0,0,0,0,0,0,0
61,7.87,47.31,23.2,0,0,21.62,0,0,0,0,0,0,0,0,0,0,0,0,0,0,0,0,0,0,0,0,0,0,0,0,0,0,0,0,0,0,0,0,0,0,0,0,0,0,0,0
60.1,15.54,40.25,22.89,0,0,21.32,0,0,0,0,0,0,0,0,0,0,0,0,0,0,0,0,0,0,0,0,0,0,0,0,0,0,0,0,0,0,0,0,0,0,0,0,0,0,0,0
32.5,15.26,42.82,22.48,0,0,19.44,0,0,0,0,0,0,0,0,0,0,0,0,0,0,0,0,0,0,0,0,0,0,0,0,0,0,0,0,0,0,0,0,0,0,0,0,0,0,0,0
32.1,7.37,47.71,23.27,0,6.17,15.48,0,0,0,0,0,0,0,0,0,0,0,0,0,0,0,0,0,0,0,0,0,0,0,0,0,0,0,0,0,0,0,0,0,0,0,0,0,0,0,0
34.3,7.2,37.13,25.98,7.42,7.42,14.85,0,0,0,0,0,0,0,0,0,0,0,0,0,0,0,0,0,0,0,0,0,0,0,0,0,0,0,0,0,0,0,0,0,0,0,0,0,0,0,0
34.4,6.8,41.94,21.43,12.13,5.59,12.11,0,0,0,0,0,0,0,0,0,0,0,0,0,0,0,0,0,0,0,0,0,0,0,0,0,0,0,0,0,0,0,0,0,0,0,0,0,0,0,0
33.2,14.09,34.4,24.06,6.87,6.82,13.76,0,0,0,0,0,0,0,0,0,0,0,0,0,0,0,0,0,0,0,0,0,0,0,0,0,0,0,0,0,0,0,0,0,0,0,0,0,0,0,0
62.5,6.9,37.38,26.15,3.72,14.64,11.21,0,0,0,0,0,0,0,0,0,0,0,0,0,0,0,0,0,0,0,0,0,0,0,0,0,0,0,0,0,0,0,0,0,0,0,0,0,0,0,0
34.6,6.95,37.23,26.04,3.73,11.17,7.44,0,0,0,0,0,0,0,0,0,0,0,0,0,7.44,0,0,0,0,0,0,0,0,0,0,0,0,0,0,0,0,0,0,0,0,0,0,0,0,0,0
33.6,20,28.1,21.9,9,4.5,9,0,0,0,0,0,0,0,0,0,0,0,0,0,7.5,0,0,0,0,0,0,0,0,0,0,0,0,0,0,0,0,0,0,0,0,0,0,0,0,0,0
33.2,10,44.9,17,14.05,5.61,4.22,0,0,0,0,0,0,0,0,0,0,0,0,0,4.22,0,0,0,0,0,0,0,0,0,0,0,0,0,0,0,0,0,0,0,0,0,0,0,0,0,0
31.9,10,46.2,19.4,0,24.4,0,0,0,0,0,0,0,0,0,0,0,0,0,0,0,0,0,0,0,0,0,0,0,0,0,0,0,0,0,0,0,0,0,0,0,0,0,0,0,0,0
34.6,20,28,21.2,12.32,1.54,12.32,0,0,0,0,0,0,0,0,0,0,0,0,0,4.62,0,0,0,0,0,0,0,0,0,0,0,0,0,0,0,0,0,0,0,0,0,0,0,0,0,0
33,20,32,19.7,0,28.3,0,0,0,0,0,0,0,0,0,0,0,0,0,0,0,0,0,0,0,0,0,0,0,0,0,0,0,0,0,0,0,0,0,0,0,0,0,0,0,0,0
34.6,20,32,18.7,0,29.3,0,0,0,0,0,0,0,0,0,0,0,0,0,0,0,0,0,0,0,0,0,0,0,0,0,0,0,0,0,0,0,0,0,0,0,0,0,0,0,0,0
33.7,9.98,44.8,16.96,17.32,0,10.94,0,0,0,0,0,0,0,0,0,0,0,0,0,0,0,0,0,0,0,0,0,0,0,0,0,0,0,0,0,0,0,0,0,0,0,0,0,0,0,0
61.3,61.24,8.59,5.51,0,0,3.83,2.12,3.06,0,0,0,0,0,0,0,0,0,0,0,0,0,14.53,0,0,0,0,0.09,0,0,0.05,0,0,0,0.98,0,0,0,0,0,0,0,0,0,0,0,0
97.4,60.77,0,0.99,3.36,1.2,1.54,5.66,8.72,5.38,0,0,0,0,0,0,0,0,0,0,3.91,0,0,0,0,0.02,0,0.13,0,0,0.11,0,0,0,0.42,0,0,7.68,0.11,0,0,0,0,0,0,0,0
102,66.52,0,0,1.78,2.19,4.95,0,13.61,1.94,0,0,0,0,0,0,0,0,0,0,4.2,0,0,0,0,0.01,0,0,0,0,0.17,0,0,0,0.61,0,0,3.7,0.32,0,0,0,0,0,0,0,0
57,34.45,3.96,8.8,0,24.61,0,0,0,0,0,0,0,0,0,0,0,0,0,17.81,0,0,0,0,0,0,0,0,0,0,0,0,0,0,10.37,0,0,0,0,0,0,0,0,0,0,0,0
155.5,53.8,0,0,0,0,0,0,46.2,0,0,0,0,0,0,0,0,0,0,0,0,0,0,0,0,0,0,0,0,0,0,0,0,0,0,0,0,0,0,0,0,0,0,0,0,0,0
155,60.7,0,0,0,0,0,0,39.3,0,0,0,0,0,0,0,0,0,0,0,0,0,0,0,0,0,0,0,0,0,0,0,0,0,0,0,0,0,0,0,0,0,0,0,0,0,0
138,63.7,0,0,0,0,0,0,36.3,0,0,0,0,0,0,0,0,0,0,0,0,0,0,0,0,0,0,0,0,0,0,0,0,0,0,0,0,0,0,0,0,0,0,0,0,0,0
134.5,67.1,0,0,0,0,0,0,32.9,0,0,0,0,0,0,0,0,0,0,0,0,0,0,0,0,0,0,0,0,0,0,0,0,0,0,0,0,0,0,0,0,0,0,0,0,0,0
128.5,70.6,0,0,0,0,0,0,29.4,0,0,0,0,0,0,0,0,0,0,0,0,0,0,0,0,0,0,0,0,0,0,0,0,0,0,0,0,0,0,0,0,0,0,0,0,0,0
110.6,76.5,0,0,0,0,0,0,23.5,0,0,0,0,0,0,0,0,0,0,0,0,0,0,0,0,0,0,0,0,0,0,0,0,0,0,0,0,0,0,0,0,0,0,0,0,0,0
100.2,82.9,0,0,0,0,0,0,17.1,0,0,0,0,0,0,0,0,0,0,0,0,0,0,0,0,0,0,0,0,0,0,0,0,0,0,0,0,0,0,0,0,0,0,0,0,0,0
90.5,85.7,0,0,0,0,0,0,14.3,0,0,0,0,0,0,0,0,0,0,0,0,0,0,0,0,0,0,0,0,0,0,0,0,0,0,0,0,0,0,0,0,0,0,0,0,0,0
70.7,92.2,0,0,0,0,0,0,7.8,0,0,0,0,0,0,0,0,0,0,0,0,0,0,0,0,0,0,0,0,0,0,0,0,0,0,0,0,0,0,0,0,0,0,0,0,0,0
43,91.84,0,0,0,0,0,0,8.16,0,0,0,0,0,0,0,0,0,0,0,0,0,0,0,0,0,0,0,0,0,0,0,0,0,0,0,0,0,0,0,0,0,0,0,0,0,0
57,88.49,0,0,0,0,0,0,11.51,0,0,0,0,0,0,0,0,0,0,0,0,0,0,0,0,0,0,0,0,0,0,0,0,0,0,0,0,0,0,0,0,0,0,0,0,0,0
73.1,85.43,0,0,0,0,0,0,14.57,0,0,0,0,0,0,0,0,0,0,0,0,0,0,0,0,0,0,0,0,0,0,0,0,0,0,0,0,0,0,0,0,0,0,0,0,0,0
83.3,82.79,0,0,0,0,0,0,17.21,0,0,0,0,0,0,0,0,0,0,0,0,0,0,0,0,0,0,0,0,0,0,0,0,0,0,0,0,0,0,0,0,0,0,0,0,0,0
93.3,80.45,0,0,0,0,0,0,19.55,0,0,0,0,0,0,0,0,0,0,0,0,0,0,0,0,0,0,0,0,0,0,0,0,0,0,0,0,0,0,0,0,0,0,0,0,0,0
101.5,77.84,0,0,0,0,0,0,22.16,0,0,0,0,0,0,0,0,0,0,0,0,0,0,0,0,0,0,0,0,0,0,0,0,0,0,0,0,0,0,0,0,0,0,0,0,0,0
123.2,75.23,0,0,0,0,0,0,24.77,0,0,0,0,0,0,0,0,0,0,0,0,0,0,0,0,0,0,0,0,0,0,0,0,0,0,0,0,0,0,0,0,0,0,0,0,0,0
109.4,74.19,0,0,0,0,0,0,25.81,0,0,0,0,0,0,0,0,0,0,0,0,0,0,0,0,0,0,0,0,0,0,0,0,0,0,0,0,0,0,0,0,0,0,0,0,0,0
114.6,73.41,0,0,0,0,0,0,26.59,0,0,0,0,0,0,0,0,0,0,0,0,0,0,0,0,0,0,0,0,0,0,0,0,0,0,0,0,0,0,0,0,0,0,0,0,0,0
122.7,70.91,0,0,0,0,0,0,29.09,0,0,0,0,0,0,0,0,0,0,0,0,0,0,0,0,0,0,0,0,0,0,0,0,0,0,0,0,0,0,0,0,0,0,0,0,0,0
134.5,67.79,0,0,0,0,0,0,32.21,0,0,0,0,0,0,0,0,0,0,0,0,0,0,0,0,0,0,0,0,0,0,0,0,0,0,0,0,0,0,0,0,0,0,0,0,0,0
155,61.02,0,0,0,0,0,0,38.98,0,0,0,0,0,0,0,0,0,0,0,0,0,0,0,0,0,0,0,0,0,0,0,0,0,0,0,0,0,0,0,0,0,0,0,0,0,0
94.2,81.24,0,0,0,0,0,0,18.76,0,0,0,0,0,0,0,0,0,0,0,0,0,0,0,0,0,0,0,0,0,0,0,0,0,0,0,0,0,0,0,0,0,0,0,0,0,0
159.1,61.45,0,0,0,0,0,0,38.55,0,0,0,0,0,0,0,0,0,0,0,0,0,0,0,0,0,0,0,0,0,0,0,0,0,0,0,0,0,0,0,0,0,0,0,0,0,0
90.7,83.2,0,0,0,0,0,0,16.8,0,0,0,0,0,0,0,0,0,0,0,0,0,0,0,0,0,0,0,0,0,0,0,0,0,0,0,0,0,0,0,0,0,0,0,0,0,0
90.7,83.16,0,0,0,0,0,0,16.84,0,0,0,0,0,0,0,0,0,0,0,0,0,0,0,0,0,0,0,0,0,0,0,0,0,0,0,0,0,0,0,0,0,0,0,0,0,0
101.3,80.53,0,0,0,0,0,0,19.47,0,0,0,0,0,0,0,0,0,0,0,0,0,0,0,0,0,0,0,0,0,0,0,0,0,0,0,0,0,0,0,0,0,0,0,0,0,0
101.3,80.23,0,0,0,0,0,0,19.77,0,0,0,0,0,0,0,0,0,0,0,0,0,0,0,0,0,0,0,0,0,0,0,0,0,0,0,0,0,0,0,0,0,0,0,0,0,0
106.7,79.13,0,0,0,0,0,0,20.87,0,0,0,0,0,0,0,0,0,0,0,0,0,0,0,0,0,0,0,0,0,0,0,0,0,0,0,0,0,0,0,0,0,0,0,0,0,0
109.3,78.38,0,0,0,0,0,0,21.62,0,0,0,0,0,0,0,0,0,0,0,0,0,0,0,0,0,0,0,0,0,0,0,0,0,0,0,0,0,0,0,0,0,0,0,0,0,0
117.3,77.2,0,0,0,0,0,0,22.8,0,0,0,0,0,0,0,0,0,0,0,0,0,0,0,0,0,0,0,0,0,0,0,0,0,0,0,0,0,0,0,0,0,0,0,0,0,0
117.3,77.15,0,0,0,0,0,0,22.85,0,0,0,0,0,0,0,0,0,0,0,0,0,0,0,0,0,0,0,0,0,0,0,0,0,0,0,0,0,0,0,0,0,0,0,0,0,0
136,72.77,0,0,0,0,0,0,27.23,0,0,0,0,0,0,0,0,0,0,0,0,0,0,0,0,0,0,0,0,0,0,0,0,0,0,0,0,0,0,0,0,0,0,0,0,0,0
146.7,71.08,0,0,0,0,0,0,28.92,0,0,0,0,0,0,0,0,0,0,0,0,0,0,0,0,0,0,0,0,0,0,0,0,0,0,0,0,0,0,0,0,0,0,0,0,0,0
146.7,70.85,0,0,0,0,0,0,29.15,0,0,0,0,0,0,0,0,0,0,0,0,0,0,0,0,0,0,0,0,0,0,0,0,0,0,0,0,0,0,0,0,0,0,0,0,0,0
146.7,70.3,0,0,0,0,0,0,29.7,0,0,0,0,0,0,0,0,0,0,0,0,0,0,0,0,0,0,0,0,0,0,0,0,0,0,0,0,0,0,0,0,0,0,0,0,0,0
154.7,67.82,0,0,0,0,0,0,32.18,0,0,0,0,0,0,0,0,0,0,0,0,0,0,0,0,0,0,0,0,0,0,0,0,0,0,0,0,0,0,0,0,0,0,0,0,0,0
155.9,66,0,0,0,0,0,0,34,0,0,0,0,0,0,0,0,0,0,0,0,0,0,0,0,0,0,0,0,0,0,0,0,0,0,0,0,0,0,0,0,0,0,0,0,0,0
110,67.7,0,0,0,0,0,32.3,0,0,0,0,0,0,0,0,0,0,0,0,0,0,0,0,0,0,0,0,0,0,0,0,0,0,0,0,0,0,0,0,0,0,0,0,0,0,0
144.5,69.4,0,0,0,0,0,0,30.6,0,0,0,0,0,0,0,0,0,0,0,0,0,0,0,0,0,0,0,0,0,0,0,0,0,0,0,0,0,0,0,0,0,0,0,0,0,0
114,78.8,0,0,0,0,0,0,0,21.2,0,0,0,0,0,0,0,0,0,0,0,0,0,0,0,0,0,0,0,0,0,0,0,0,0,0,0,0,0,0,0,0,0,0,0,0,0
129.6,76.8,0,0,0,0,0,0,0,23.2,0,0,0,0,0,0,0,0,0,0,0,0,0,0,0,0,0,0,0,0,0,0,0,0,0,0,0,0,0,0,0,0,0,0,0,0,0
140.6,73.5,0,0,0,0,0,0,0,26.5,0,0,0,0,0,0,0,0,0,0,0,0,0,0,0,0,0,0,0,0,0,0,0,0,0,0,0,0,0,0,0,0,0,0,0,0,0
102.5,70.8,0,0,0,0,0,29.2,0,0,0,0,0,0,0,0,0,0,0,0,0,0,0,0,0,0,0,0,0,0,0,0,0,0,0,0,0,0,0,0,0,0,0,0,0,0,0
107,69.2,0,0,0,0,0,30.8,0,0,0,0,0,0,0,0,0,0,0,0,0,0,0,0,0,0,0,0,0,0,0,0,0,0,0,0,0,0,0,0,0,0,0,0,0,0,0
110.5,68.3,0,0,0,0,0,31.7,0,0,0,0,0,0,0,0,0,0,0,0,0,0,0,0,0,0,0,0,0,0,0,0,0,0,0,0,0,0,0,0,0,0,0,0,0,0,0
115.5,66.5,0,0,0,0,0,33.5,0,0,0,0,0,0,0,0,0,0,0,0,0,0,0,0,0,0,0,0,0,0,0,0,0,0,0,0,0,0,0,0,0,0,0,0,0,0,0
122.5,63.5,0,0,0,0,0,36.5,0,0,0,0,0,0,0,0,0,0,0,0,0,0,0,0,0,0,0,0,0,0,0,0,0,0,0,0,0,0,0,0,0,0,0,0,0,0,0
125.5,62.2,0,0,0,0,0,37.8,0,0,0,0,0,0,0,0,0,0,0,0,0,0,0,0,0,0,0,0,0,0,0,0,0,0,0,0,0,0,0,0,0,0,0,0,0,0,0
129.5,60.1,0,0,0,0,0,39.9,0,0,0,0,0,0,0,0,0,0,0,0,0,0,0,0,0,0,0,0,0,0,0,0,0,0,0,0,0,0,0,0,0,0,0,0,0,0,0
135.5,58.4,0,0,0,0,0,41.6,0,0,0,0,0,0,0,0,0,0,0,0,0,0,0,0,0,0,0,0,0,0,0,0,0,0,0,0,0,0,0,0,0,0,0,0,0,0,0
10,89,0,0,0,0,0,0,11,0,0,0,0,0,0,0,0,0,0,0,0,0,0,0,0,0,0,0,0,0,0,0,0,0,0,0,0,0,0,0,0,0,0,0,0,0,0
93.5,85,0,0,0,0,0,0,0,15,0,0,0,0,0,0,0,0,0,0,0,0,0,0,0,0,0,0,0,0,0,0,0,0,0,0,0,0,0,0,0,0,0,0,0,0,0
99.6,65.4,0,0,0,0,0,0,0,34.6,0,0,0,0,0,0,0,0,0,0,0,0,0,0,0,0,0,0,0,0,0,0,0,0,0,0,0,0,0,0,0,0,0,0,0,0,0
97.5,79.7,0,0,0,0,0,0,20.3,0,0,0,0,0,0,0,0,0,0,0,0,0,0,0,0,0,0,0,0,0,0,0,0,0,0,0,0,0,0,0,0,0,0,0,0,0,0
109.7,76,0,0,0,0,0,0,24,0,0,0,0,0,0,0,0,0,0,0,0,0,0,0,0,0,0,0,0,0,0,0,0,0,0,0,0,0,0,0,0,0,0,0,0,0,0
136,68.9,0,0,0,0,0,0,31.1,0,0,0,0,0,0,0,0,0,0,0,0,0,0,0,0,0,0,0,0,0,0,0,0,0,0,0,0,0,0,0,0,0,0,0,0,0,0
143.9,66.2,0,0,0,0,0,0,33.8,0,0,0,0,0,0,0,0,0,0,0,0,0,0,0,0,0,0,0,0,0,0,0,0,0,0,0,0,0,0,0,0,0,0,0,0,0,0
152.1,62.8,0,0,0,0,0,0,37.2,0,0,0,0,0,0,0,0,0,0,0,0,0,0,0,0,0,0,0,0,0,0,0,0,0,0,0,0,0,0,0,0,0,0,0,0,0,0
102.8,82.7,0,0,0,0,0,0,0,17.3,0,0,0,0,0,0,0,0,0,0,0,0,0,0,0,0,0,0,0,0,0,0,0,0,0,0,0,0,0,0,0,0,0,0,0,0,0
150.4,72.2,0,0,0,0,0,0,0,27.8,0,0,0,0,0,0,0,0,0,0,0,0,0,0,0,0,0,0,0,0,0,0,0,0,0,0,0,0,0,0,0,0,0,0,0,0,0
160.9,68.2,0,0,0,0,0,0,0,31.8,0,0,0,0,0,0,0,0,0,0,0,0,0,0,0,0,0,0,0,0,0,0,0,0,0,0,0,0,0,0,0,0,0,0,0,0,0
120,87.9,0,0,0,0,0,0,0,0,12.1,0,0,0,0,0,0,0,0,0,0,0,0,0,0,0,0,0,0,0,0,0,0,0,0,0,0,0,0,0,0,0,0,0,0,0,0
157,82.4,0,0,0,0,0,0,0,0,17.6,0,0,0,0,0,0,0,0,0,0,0,0,0,0,0,0,0,0,0,0,0,0,0,0,0,0,0,0,0,0,0,0,0,0,0,0
93,76,0,0,0,0,0,24,0,0,0,0,0,0,0,0,0,0,0,0,0,0,0,0,0,0,0,0,0,0,0,0,0,0,0,0,0,0,0,0,0,0,0,0,0,0,0
160,74,0,0,0,0,0,0,0,26,0,0,0,0,0,0,0,0,0,0,0,0,0,0,0,0,0,0,0,0,0,0,0,0,0,0,0,0,0,0,0,0,0,0,0,0,0
95.5,84.7,0,0,0,0,0,0,0,0,15.3,0,0,0,0,0,0,0,0,0,0,0,0,0,0,0,0,0,0,0,0,0,0,0,0,0,0,0,0,0,0,0,0,0,0,0,0
47.2,92.8,0,0,0,0,0,0,7.2,0,0,0,0,0,0,0,0,0,0,0,0,0,0,0,0,0,0,0,0,0,0,0,0,0,0,0,0,0,0,0,0,0,0,0,0,0,0
62.6,89.7,0,0,0,0,0,0,10.3,0,0,0,0,0,0,0,0,0,0,0,0,0,0,0,0,0,0,0,0,0,0,0,0,0,0,0,0,0,0,0,0,0,0,0,0,0,0
72.6,87.4,0,0,0,0,0,0,12.6,0,0,0,0,0,0,0,0,0,0,0,0,0,0,0,0,0,0,0,0,0,0,0,0,0,0,0,0,0,0,0,0,0,0,0,0,0,0
83.6,85.2,0,0,0,0,0,0,14.8,0,0,0,0,0,0,0,0,0,0,0,0,0,0,0,0,0,0,0,0,0,0,0,0,0,0,0,0,0,0,0,0,0,0,0,0,0,0
97.5,82.4,0,0,0,0,0,0,17.6,0,0,0,0,0,0,0,0,0,0,0,0,0,0,0,0,0,0,0,0,0,0,0,0,0,0,0,0,0,0,0,0,0,0,0,0,0,0
100.7,81.6,0,0,0,0,0,0,18.4,0,0,0,0,0,0,0,0,0,0,0,0,0,0,0,0,0,0,0,0,0,0,0,0,0,0,0,0,0,0,0,0,0,0,0,0,0,0
39.6,89.7,0,0,0,0,0,10.3,0,0,0,0,0,0,0,0,0,0,0,0,0,0,0,0,0,0,0,0,0,0,0,0,0,0,0,0,0,0,0,0,0,0,0,0,0,0,0
50.4,86,0,0,0,0,0,14,0,0,0,0,0,0,0,0,0,0,0,0,0,0,0,0,0,0,0,0,0,0,0,0,0,0,0,0,0,0,0,0,0,0,0,0,0,0,0
60.7,83.4,0,0,0,0,0,16.6,0,0,0,0,0,0,0,0,0,0,0,0,0,0,0,0,0,0,0,0,0,0,0,0,0,0,0,0,0,0,0,0,0,0,0,0,0,0,0
88.1,74.5,0,0,0,0,0,25.5,0,0,0,0,0,0,0,0,0,0,0,0,0,0,0,0,0,0,0,0,0,0,0,0,0,0,0,0,0,0,0,0,0,0,0,0,0,0,0
98.1,83.3,0,0,0,0,0,0,0,0,0,0,16.7,0,0,0,0,0,0,0,0,0,0,0,0,0,0,0,0,0,0,0,0,0,0,0,0,0,0,0,0,0,0,0,0,0,0
90.5,0,0,33.57,0,66.43,0,0,0,0,0,0,0,0,0,0,0,0,0,0,0,0,0,0,0,0,0,0,0,0,0,0,0,0,0,0,0,0,0,0,0,0,0,0,0,0,0
86,0,0,35.5,0,64.5,0,0,0,0,0,0,0,0,0,0,0,0,0,0,0,0,0,0,0,0,0,0,0,0,0,0,0,0,0,0,0,0,0,0,0,0,0,0,0,0,0
83.4,0,0,38.24,0,61.76,0,0,0,0,0,0,0,0,0,0,0,0,0,0,0,0,0,0,0,0,0,0,0,0,0,0,0,0,0,0,0,0,0,0,0,0,0,0,0,0,0
74,0,0,0,0,0,0,0,0,0,0,0,0,0,0,0,0,0,0,0,0,0,0,0,0,0,0,0,0,0,0,0,0,0,0,0,0,0,0,0,0,46.05,53.95,0,0,0,0
75,0,0,0,0,0,0,0,0,0,0,0,0,0,0,0,0,0,0,0,0,0,0,0,0,0,0,0,0,0,0,0,0,0,0,0,0,0,0,0,0,24.2,75.8,0,0,0,0
78,0,0,0,0,0,0,0,0,0,0,0,0,0,0,0,0,0,0,0,0,0,0,0,0,0,0,0,0,0,0,0,0,0,0,0,0,0,0,0,0,12.46,87.54,0,0,0,0
58,0,0,0,0,0,0,0,0,0,0,0,0,0,0,0,0,0,0,0,0,0,0,0,0,0,0,0,0,0,0,0,0,0,0,0,0,0,0,0,0,75,25,0,0,0,0
60,0,0,0,0,0,0,0,0,0,0,0,0,0,0,0,0,0,0,0,0,0,0,0,0,0,0,0,0,0,0,0,0,0,0,0,0,0,0,0,0,66.7,33.3,0,0,0,0
69,0,0,0,0,0,0,0,0,0,0,0,0,0,0,0,0,0,0,0,0,0,0,0,0,0,0,0,0,0,0,0,0,0,0,0,0,0,0,0,0,46.2,53.8,0,0,0,0
82,0,0,0,0,0,0,0,0,0,0,0,0,0,0,0,0,0,0,0,0,0,0,0,0,0,0,0,0,0,0,0,0,0,0,0,0,0,0,0,0,33.3,66.7,0,0,0,0
93,0,0,0,0,0,0,0,0,0,0,0,0,0,0,0,0,0,0,0,0,0,0,0,0,0,0,0,0,0,0,0,0,0,0,0,0,0,0,0,0,18.2,81.8,0,0,0,0
82,0,0,0,0,0,0,0,0,0,0,0,0,0,0,0,0,0,0,0,0,0,0,0,0,0,0,0,0,0,0,0,0,0,0,0,0,0,0,0,0,15,85,0,0,0,0
70,0,0,0,0,0,0,0,0,0,0,0,0,0,0,0,0,0,0,0,0,0,0,0,0,0,0,0,0,0,0,0,0,0,0,0,0,0,0,0,0,10,90,0,0,0,0
41,57.84,7.26,13.01,14.11,6.76,0,0,1.02,0,0,0,0,0,0,0,0,0,0,0,0,0,0,0,0,0,0,0,0,0,0,0,0,0,0,0,0,0,0,0,0,0,0,0,0,0,0
27.5,86.33,8.87,1.81,0,0,0,0,2.99,0,0,0,0,0,0,0,0,0,0,0,0,0,0,0,0,0,0,0,0,0,0,0,0,0,0,0,0,0,0,0,0,0,0,0,0,0,0
93.5,77.7,0,0.73,0,0,0,0,9.56,4.71,0,0,0,0,0,0,0,0,0,0,0,0,7.3,0,0,0,0,0,0,0,0,0,0,0,0,0,0,0,0,0,0,0,0,0,0,0,0
89.1,70.33,0,1.75,7.38,7.43,0,0,12.48,0.63,0,0,0,0,0,0,0,0,0,0,0,0,0,0,0,0,0,0,0,0,0,0,0,0,0,0,0,0,0,0,0,0,0,0,0,0,0
91,72.54,0,0.58,5.88,6.34,0,0,14.35,0.31,0,0,0,0,0,0,0,0,0,0,0,0,0,0,0,0,0,0,0,0,0,0,0,0,0,0,0,0,0,0,0,0,0,0,0,0,0
97,68.81,0,1.5,3.8,4.09,0,0,7.41,6.5,0,0,0,0,0,0,0,0,0,0,0,0,7.89,0,0,0,0,0,0,0,0,0,0,0,0,0,0,0,0,0,0,0,0,0,0,0,0
88,65.6,0,10.78,6.41,0,0,0,13.56,2.06,0,0,0,0,0,0,0,0,0,1.59,0,0,0,0,0,0,0,0,0,0,0,0,0,0,0,0,0,0,0,0,0,0,0,0,0,0,0
42,62.2,3.92,10.96,13.86,7.41,0,0,1.6,0,0,0,0,0,0,0,0,0,0,0,0,0,0,0,0,0,0,0,0,0,0,0,0,0,0,0,0,0.05,0,0,0,0,0,0,0,0,0
46,68.63,4.78,11.09,0,9.49,0,0,1.07,4.94,0,0,0,0,0,0,0,0,0,0,0,0,0,0,0,0,0,0,0,0,0,0,0,0,0,0,0,0,0,0,0,0,0,0,0,0,0
46,71.05,21.64,1.23,0,0,0,0,6.08,0,0,0,0,0,0,0,0,0,0,0,0,0,0,0,0,0,0,0,0,0,0,0,0,0,0,0,0,0,0,0,0,0,0,0,0,0,0
36.5,84.18,10.63,1.21,0,0,0,0,3.98,0,0,0,0,0,0,0,0,0,0,0,0,0,0,0,0,0,0,0,0,0,0,0,0,0,0,0,0,0,0,0,0,0,0,0,0,0,0
83.5,7.54,26.05,16.3,0,0,0,0,0,0,0,0,0,0,0,0,0,0,0,0,0,0,50.11,0,0,0,0,0,0,0,0,0,0,0,0,0,0,0,0,0,0,0,0,0,0,0,0
34,81.28,13.49,1.23,0,0,0,0,3.03,0.66,0,0,0,0,0,0,0,0,0,0,0,0,0,0,0,0,0,0.31,0,0,0,0,0,0,0,0,0,0,0,0,0,0,0,0,0,0,0
7.5,97.1,2.6,0.3,0,0,0,0,0,0,0,0,0,0,0,0,0,0,0,0,0,0,0,0,0,0,0,0,0,0,0,0,0,0,0,0,0,0,0,0,0,0,0,0,0,0,0
82,73.29,10.48,0,0,0.11,0.37,0,9.6,5.7,0,0,0,0,0,0,0,0,0,0,0,0,0,0,0,0,0,0.29,0,0,0,0,0,0,0.16,0,0,0,0,0,0,0,0,0,0,0,0
80,74.11,10.58,0,0,0,1.25,0,9.3,4.76,0,0,0,0,0,0,0,0,0,0,0,0,0,0,0,0,0,0,0,0,0,0,0,0,0,0,0,0,0,0,0,0,0,0,0,0,0
70,51.66,12.38,3.38,0,0,23.05,0,0,0,0,0,0,0,0,0,0,0,0,9.53,0,0,0,0,0,0,0,0,0,0,0,0,0,0,0,0,0,0,0,0,0,0,0,0,0,0,0
49.5,68.73,20.99,3.11,0,0,0,0,7.17,0,0,0,0,0,0,0,0,0,0,0,0,0,0,0,0,0,0,0,0,0,0,0,0,0,0,0,0,0,0,0,0,0,0,0,0,0,0
90,70.46,10.73,2.44,0,0,0,6.25,5.02,3.96,0,0,0,0,0,0,0,0,0,0,0,0,0,0,0,0,0,0,0,0,0,0,0,0,0.78,0,0,0,0.36,0,0,0,0,0,0,0,0
7,74.21,0,12.2,2.89,0,0.34,5.85,0.21,0.06,0,0,0,0,0,0,0.005,0,0,0.79,0,0,0,0,0.005,0.04,0,0.26,0,0,0,0,0,0,2.19,0,0,0.95,0,0,0,0,0,0,0,0,0
32,83.27,11.53,1.21,0,0,0,0,3.99,0,0,0,0,0,0,0,0,0,0,0,0,0,0,0,0,0,0,0,0,0,0,0,0,0,0,0,0,0,0,0,0,0,0,0,0,0,0
87,8.83,51.86,0,0,3.78,0,0,0,0,0,0,0,0,0,0,0,8.53,0,7.82,0,0,0,0,0,0,0,0,0,0,0,14.01,0,0,0,0,0,5.17,0,0,0,0,0,0,0,0,0
25,68.69,0,15.56,15.75,0,0,0,0,0,0,0,0,0,0,0,0,0,0,0,0,0,0,0,0,0,0,0,0,0,0,0,0,0,0,0,0,0,0,0,0,0,0,0,0,0,0
