Repository: you0514w/youyou

File: Refract Index 587.6nm d.csv (part 9 of 31)
Refract Index 587.6nm d,SiO2,B2O3,Al2O3,MgO,CaO,BaO,Li2O,Na2O,K2O,Cs2O,ZnO,SrO,PbO,SnO,Ga2O3,As2O3,Y2O3,Sb2O3,La2O3,Nd2O3,Gd2O3,Bi2O3,TiO2,GeO2,ZrO2,SnO2,TeO2,P2O5,Nb2O5,Ta2O5,WO3,Yb2O3
1.72,44.12,11.54,3.15,0,1.43,0,26.89,0,0,0,0,0,0,0,0,0,0,0,0,0,0,0,0,0,0.33,0,0,0,12.54,0,0,0
1.67,39.31,16.84,0,10.69,2.15,0,1.44,15.16,0,0,0,0,0,0,0,0,0,0.03,1.32,0,0,0,0,0,2.52,0,0,0,10.54,0,0,0
1.72,59.14,8.83,0,0,5.06,0,2.23,0,10.03,0,0,0,0,0,0,0,0,0.03,0,0,1.04,0,0,0,0.77,0,0,0,12.87,0,0,0
1.78,54.97,8.89,0,0,1.84,0,1.73,0,0,0,0,13.94,0,0,0,0,0,0.07,0,0,0,0,0,0,1.09,0,0,0,17.47,0,0,0
1.77,39.68,16.43,0,0,0.85,0,2.23,22.3,0,0,0,0,0,0,0,0,0,0.03,0,0,0,0,0,0,1.93,0,0,0,12.52,0,4.03,0
1.66,28.1,21.21,0,14.65,5.27,0,1.41,8.17,0,0,2.07,5.7,0,0,0,0,0,0.03,0,0,0,0,0,0,3.42,0,0,0,9.97,0,0,0
1.59,41.58,22.8,3.25,0,5.9,6.95,18.83,0,0,0,0,0,0,0,0,0.03,0,0.05,0.61,0,0,0,0,0,0,0,0,0,0,0,0,0
1.58,54.01,11.36,2.16,0,0,9.77,16.8,0,1.09,0,4.22,0,0,0,0,0.17,0,0,0.42,0,0,0,0,0,0,0,0,0,0,0,0,0
1.75,47.96,10.54,4.16,0,0,5.98,0,0,0,0,0,0,26.14,0,0,0.09,0,0.04,0.6,0,0,0,4.02,0,0,0,0,0,0.47,0,0,0
1.74,50.86,9.67,2.2,0,0,5.85,0,0,0,0,0,0,25.47,0,0,0.09,0,0.04,0.52,0,0,0,3.93,0,1.37,0,0,0,0,0,0,0
1.75,48.1,10.44,3.34,0,0,5.93,0,0.92,0,0,0,0,25.9,0,0,0.09,0,0.04,0.59,0,0,0,3.98,0,0.46,0,0,0,0.21,0,0,0
1.74,49.21,10.09,3.98,0,0,5.73,0.73,0.89,0,0,0,0,22.12,0,0,0.08,0,0.04,0.84,0,0,0,4.81,0,0.45,0,0,0,1.03,0,0,0
1.75,45.83,13.18,3.6,0,0,5.99,0,0,0,0,0,0,26.16,0,0,0.09,0,0.04,0.62,0,0,0,4.02,0,0,0,0,0,0.47,0,0,0
1.76,47.67,10.56,4.17,0,0,5.99,0,0,0,0,0,0,26.19,0,0,0.09,0,0.04,0.18,0,0,0,4.03,0,0,0,0,0,1.08,0,0,0
1.75,47.77,10.57,4.17,0,0,6,0,0,0,0,0,0,26.23,0,0,0.09,0,0.04,0.88,0,0,0,4.03,0,0,0,0,0,0.22,0,0,0
1.76,46.1,10.76,4.25,0,0,6.11,0,0,0,0,0,0,27.28,0,0,0.09,0,0.04,0.61,0,0,0,4.1,0,0,0,0,0,0.66,0,0,0
1.74,47.9,10.4,4.99,0,0,3.69,1.14,0.18,0,0,0,0,25.79,0,0,0.09,0,0.04,0.97,0,0,0,3.97,0,0.37,0,0,0,0.47,0,0,0
1.74,49.64,9.79,3.9,0,0,5.19,0,0,0.6,0,0,0,25.91,0,0,0.09,0,0.04,0.59,0,0,0,3.56,0,0.18,0,0,0,0.51,0,0,0
1.59,64.01,1.25,0,0,4.99,5.48,1.17,3.39,6.69,0,6.45,0,0,0,0,0,0,0,0,0,0,0,6.57,0,0,0,0,0,0,0,0,0
1.59,63,1,0,0,4.33,5.65,1.16,3.92,7.36,0,6.82,0,0,0,0,0,0,0.12,0,0,0,0,6.08,0,0.56,0,0,0,0,0,0,0
1.58,65,1.01,0,0,1.89,6.43,0,6.81,5.23,0,7.78,0,0,0,0,0,0,0.12,0,0,0,0,5.73,0,0,0,0,0,0,0,0,0
1.58,64.19,1.01,0,0,1.87,6.28,0,10.71,3.71,0,7.73,0,0,0,0,0,0,0.12,0,0,0,0,4.38,0,0,0,0,0,0,0,0,0
1.59,61.16,1.63,0,0,0,6.92,0,6.84,8.26,0,6.95,0,0,0,0,0.28,0,0,0,0,0,0,7.96,0,0,0,0,0,0,0,0,0
1.59,61.71,2.05,0,0,2.54,6.05,0,6.9,6.06,0,7.88,0,0,0,0,0,0,0.12,0,0,0,0,6.69,0,0,0,0,0,0,0,0,0
1.55,40.07,0,14.93,0,14.86,0,0,15.07,14.83,0,0,0,0,0,0,0.24,0,0,0,0,0,0,0,0,0,0,0,0,0,0,0,0
1.54,50.12,0,14.74,0,14.94,0,0,10.05,9.95,0,0,0,0,0,0,0.2,0,0,0,0,0,0,0,0,0,0,0,0,0,0,0,0
1.54,60.07,0,9.89,0,10.03,0,0,9.83,10,0,0,0,0,0,0,0.18,0,0,0,0,0,0,0,0,0,0,0,0,0,0,0,0
1.54,65.24,0,9.67,0,0,0,10,10.19,0,0,0,0,0,0,0,0.19,0,0,0,0,0,0,0,0,4.71,0,0,0,0,0,0,0
1.52,70.66,0,14.9,3.96,0,0,10.48,0,0,0,0,0,0,0,0,0,0,0,0,0,0,0,0,0,0,0,0,0,0,0,0,0
1.51,75.02,0,3.01,0,0,0,19.98,0,1.99,0,0,0,0,0,0,0,0,0,0,0,0,0,0,0,0,0,0,0,0,0,0,0
1.53,62.54,0,4.36,0,11.64,0,0,14.98,4.96,0,0,0,0,0,0,0,0,0,0,0,0,0,0,0,1.52,0,0,0,0,0,0,0
1.56,57.14,6.83,10.98,0,25.05,0,0,0,0,0,0,0,0,0,0,0,0,0,0,0,0,0,0,0,0,0,0,0,0,0,0,0
1.55,57.38,6.86,11.01,5.59,19.16,0,0,0,0,0,0,0,0,0,0,0,0,0,0,0,0,0,0,0,0,0,0,0,0,0,0,0
1.49,78.73,14.46,0,0,0,0,0,3.87,0.87,0,0,0,0,0,0,0,0,0,0,0,0,0,2.07,0,0,0,0,0,0,0,0,0
1.49,75.72,10.52,5.12,0,1.02,1,0,6.62,0,0,0,0,0,0,0,0,0,0,0,0,0,0,0,0,0,0,0,0,0,0,0,0
1.52,67.42,7.24,12.57,4.57,3.84,4.36,0,0,0,0,0,0,0,0,0,0,0,0,0,0,0,0,0,0,0,0,0,0,0,0,0,0
1.52,67.41,4.15,6.11,8.61,5.69,0,0,5.05,0,0,2.98,0,0,0,0,0,0,0,0,0,0,0,0,0,0,0,0,0,0,0,0,0
1.54,50.5,19.15,0,0,9.83,0,0,10.34,10.18,0,0,0,0,0,0,0,0,0,0,0,0,0,0,0,0,0,0,0,0,0,0,0
1.51,52.45,18.46,10.61,0,0,0,0,10.42,8.06,0,0,0,0,0,0,0,0,0,0,0,0,0,0,0,0,0,0,0,0,0,0,0
2.17,25.35,19.51,0,0,0,0,0,0,0,0,4.92,0,0,0,0,0,0,0,0,0,0,50.22,0,0,0,0,0,0,0,0,0,0
1.56,46.13,0,0,0,27.06,0,0,23.74,0,0,0,0,0,0,0,0,0,0,0,0,0,0,0,0,0,0,0,3.07,0,0,0,0
1.51,59.97,0,19.98,0,0.01,0,0,19.9,0,0,0,0,0,0,0,0.14,0,0,0,0,0,0,0,0,0,0,0,0,0,0,0,0
1.51,65.94,0,15.68,0,0.01,0,0,0,18.3,0,0,0,0,0,0,0.07,0,0,0,0,0,0,0,0,0,0,0,0,0,0,0,0
1.55,55.06,0,14.15,0.16,20.58,0,0,9.92,0,0,0,0,0,0,0,0.13,0,0,0,0,0,0,0,0,0,0,0,0,0,0,0,0
1.55,55.15,0,14.38,0,20.36,0,0,5.1,5.01,0,0,0,0,0,0,0,0,0,0,0,0,0,0,0,0,0,0,0,0,0,0,0
1.53,65.32,0,15.24,0,0,0,7.3,7.49,0,0,0,0,0,0,0,0,0,0,0,0,0,0,4.65,0,0,0,0,0,0,0,0,0
1.51,65.99,0,15.18,3.84,0,0,7.22,7.77,0,0,0,0,0,0,0,0,0,0,0,0,0,0,0,0,0,0,0,0,0,0,0,0
1.52,65.08,0,15.19,0,0,0,7.35,7.81,0,0,0,4.57,0,0,0,0,0,0,0,0,0,0,0,0,0,0,0,0,0,0,0,0
1.52,65.84,0,14.52,0,0,0,7.2,7.57,0,0,4.87,0,0,0,0,0,0,0,0,0,0,0,0,0,0,0,0,0,0,0,0,0
1.52,65.28,0,14.96,0,4.96,0,7.19,7.61,0,0,0,0,0,0,0,0,0,0,0,0,0,0,0,0,0,0,0,0,0,0,0,0
1.53,65,0,15.12,0,0,5.1,7.24,7.54,0,0,0,0,0,0,0,0,0,0,0,0,0,0,0,0,0,0,0,0,0,0,0,0
1.57,63.64,0,4.95,0,0,20.03,0,6.24,4.76,0,0,0.38,0,0,0,0,0,0,0,0,0,0,0,0,0,0,0,0,0,0,0,0
1.57,64.97,0,4.9,0,0,9.67,0,5.79,4.93,0,0,9.74,0,0,0,0,0,0,0,0,0,0,0,0,0,0,0,0,0,0,0,0
1.55,64.5,0,4.93,0,0,0.18,0,5.97,5.07,0,0,19.35,0,0,0,0,0,0,0,0,0,0,0,0,0,0,0,0,0,0,0,0
1.56,63.42,0,4.85,0,4.87,10.03,0,6.54,5.23,0,0,5.06,0,0,0,0,0,0,0,0,0,0,0,0,0,0,0,0,0,0,0,0
1.55,63.95,0,4.97,0.1,9.93,0,0,6.19,5.18,0,0,9.68,0,0,0,0,0,0,0,0,0,0,0,0,0,0,0,0,0,0,0,0
1.54,64.22,0,4.96,0.22,20.1,0,0,5.62,4.88,0,0,0,0,0,0,0,0,0,0,0,0,0,0,0,0,0,0,0,0,0,0,0
1.55,64.45,0,4.95,4.71,0,0.13,0,6.06,5,0,0,14.7,0,0,0,0,0,0,0,0,0,0,0,0,0,0,0,0,0,0,0,0
1.52,67.14,0,4.9,17.65,0,0,0,5.62,4.69,0,0,0,0,0,0,0,0,0,0,0,0,0,0,0,0,0,0,0,0,0,0,0
1.53,51.98,10.96,10.8,0.12,15.88,0,0,5.08,5.08,0,0,0,0,0,0,0.1,0,0,0,0,0,0,0,0,0,0,0,0,0,0,0,0
1.53,54.25,9.54,7.74,15.49,0,0,0,5.11,5.1,0,0.02,0,0,0,0,0.1,0,0,0,0,0,0,2.65,0,0,0,0,0,0,0,0,0
1.54,54.81,10.14,7.55,0,0,0,0,5.02,5.05,0,14.79,0,0,0,0,0.05,0,0,0,0,0,0,2.59,0,0,0,0,0,0,0,0,0
1.57,56.01,9.39,7.46,0,0,14.89,0,4.9,4.78,0,0,0,0,0,0,0.08,0,0,0,0,0,0,0,0,2.49,0,0,0,0,0,0,0
1.55,57.36,0,11.87,0,0,8.22,0,11.47,11.08,0,0,0,0,0,0,0,0,0,0,0,0,0,0,0,0,0,0,0,0,0,0,0
1.54,49.9,0,10.04,0,9.91,0,0,15.14,15.01,0,0,0,0,0,0,0,0,0,0,0,0,0,0,0,0,0,0,0,0,0,0,0
1.53,50.02,0,15.17,0,4.83,0,0,15.12,14.86,0,0,0,0,0,0,0,0,0,0,0,0,0,0,0,0,0,0,0,0,0,0,0
1.52,67.42,7.93,13.07,0,0,2.01,0,0,0,0,5.51,4.06,0,0,0,0,0,0,0,0,0,0,0,0,0,0,0,0,0,0,0,0
1.66,10.23,0,29.65,0,60.12,0,0,0,0,0,0,0,0,0,0,0,0,0,0,0,0,0,0,0,0,0,0,0,0,0,0,0
1.62,19.63,0,40.71,0,39.66,0,0,0,0,0,0,0,0,0,0,0,0,0,0,0,0,0,0,0,0,0,0,0,0,0,0,0
1.64,20.3,0,30.1,0,49.6,0,0,0,0,0,0,0,0,0,0,0,0,0,0,0,0,0,0,0,0,0,0,0,0,0,0,0
1.62,29.11,0,30.42,0,40.47,0,0,0,0,0,0,0,0,0,0,0,0,0,0,0,0,0,0,0,0,0,0,0,0,0,0,0
1.64,30.45,0,19.7,0,49.85,0,0,0,0,0,0,0,0,0,0,0,0,0,0,0,0,0,0,0,0,0,0,0,0,0,0,0
1.59,40.32,0,29.65,0,30.03,0,0,0,0,0,0,0,0,0,0,0,0,0,0,0,0,0,0,0,0,0,0,0,0,0,0,0
1.61,40.7,0,19.84,0,39.46,0,0,0,0,0,0,0,0,0,0,0,0,0,0,0,0,0,0,0,0,0,0,0,0,0,0,0
1.63,39.92,0,9.9,0,50.18,0,0,0,0,0,0,0,0,0,0,0,0,0,0,0,0,0,0,0,0,0,0,0,0,0,0,0
1.59,50.39,0,20.1,0,29.51,0,0,0,0,0,0,0,0,0,0,0,0,0,0,0,0,0,0,0,0,0,0,0,0,0,0,0
1.61,51.65,0,9.92,0,38.43,0,0,0,0,0,0,0,0,0,0,0,0,0,0,0,0,0,0,0,0,0,0,0,0,0,0,0
1.69,30.24,0,0,0,0,0,0,0,29.75,0,0,0,0,0,0,0,0,0,0,0,0,0,40.01,0,0,0,0,0,0,0,0,0
1.74,42.09,0,0,0,0,0,0,0,20.15,0,0,0,0,0,0,0,0,0,0,0,0,0,37.76,0,0,0,0,0,0,0,0,0
1.65,39.45,0,0,0,0,0,0,0,30.26,0,0,0,0,0,0,0,0,0,0,0,0,0,30.29,0,0,0,0,0,0,0,0,0
1.65,53.85,0,0,0,0,0,0,0,19.92,0,0,0,0,0,0,0,0,0,0,0,0,0,26.23,0,0,0,0,0,0,0,0,0
1.6,48.89,0,0,0,0,0,0,0,30.38,0,0,0,0,0,0,0,0,0,0,0,0,0,20.73,0,0,0,0,0,0,0,0,0
1.79,29.79,0,0,0,0,0,0,30.18,0,0,0,0,0,0,0,0,0,0,0,0,0,0,40.03,0,0,0,0,0,0,0,0,0
1.72,41.31,0,0,0,0,0,0,29.64,0,0,0,0,0,0,0,0,0,0,0,0,0,0,29.05,0,0,0,0,0,0,0,0,0
1.65,50.72,0,0,0,0,0,0,30.17,0,0,0,0,0,0,0,0,0,0,0,0,0,0,19.11,0,0,0,0,0,0,0,0,0
1.57,51.69,0,0,0,0,0,0,38.8,0,0,0,0,0,0,0,0,0,0,0,0,0,0,9.51,0,0,0,0,0,0,0,0,0
1.71,48.77,0,0,0,0,0,0,0,30.62,0,0,0,0,0,0,0,0,0,0,0,0,0,0,0,0,0,0,0,20.61,0,0,0
1.68,12.64,52.85,0.46,0,20.09,0,0,0,0,0,0,0,0,0,0,0,0,0.06,9.63,0,0,0,0,0,4.27,0,0,0,0,0,0,0
1.67,9.65,55.14,0.44,0,21.19,0,0,0,0,0,0,0,0,0,0,0,0,0.08,0,0,8.81,0,0,0,4.69,0,0,0,0,0,0,0
1.69,14.69,50.17,0.43,0,20.31,0,0,0,0,0,0,0,0,0,0,0,0,0.06,9.77,0,0,0,0,0,4.57,0,0,0,0,0,0,0
1.68,9.72,55.39,0.43,0,20.36,0,0,0,0,0,0,0,0,0,0,0,0,0.06,9.56,0,0,0,0,0,4.48,0,0,0,0,0,0,0
1.67,14.2,50.11,0.44,8.63,13.01,0,0,0,0,0,0,0,0,0,0,0,0,0.06,9.2,0,0,0,0,0,4.35,0,0,0,0,0,0,0
1.68,15.85,53.48,0.44,0,12.96,0,0,0,0,0,0,3.53,0,0,0,0,0,0.07,9.5,0,0,0,0,0,4.17,0,0,0,0,0,0,0
1.68,12.59,56.11,0.49,0,13.43,2.45,0,0,0,0,0,0,0,0,0,0,0,0.07,10.44,0,0,0,0,0,4.42,0,0,0,0,0,0,0
1.84,0,47.21,0,0,0,0,0,0,0,0,19.5,0,0,0,0,0,0,0,15.82,0,5.69,0,0,0,5.62,0,0,0,1.7,3.84,0.62,0
1.8,0,40.62,0,31.79,0,0,0,0,0,0,0,0,0,0,0,0,0,0,13.17,0,4.74,0,0,0,4.67,0,0,0,1.36,3.13,0.52,0
1.84,4.98,42.74,0,0,0,0,0,0,0,0,18.91,0,0,0,0,0,0,0,15.93,0,5.69,0,0,0,5.59,0,0,0,1.71,3.83,0.62,0
1.84,0,42.61,3.01,0,0,0,0,0,0,0,21.16,0,0,0,0,0,0,0,15.94,0,5.92,0,0,0,5.16,0,0,0,1.71,3.84,0.65,0
1.85,0,46.47,0,0,0,0,0,0,0,0,19.89,0,0,0,0,0,0,0,15.74,0,5.78,0,0,0,5.36,0,0,0,3.37,2.76,0.63,0
1.84,0,46.65,0,0,0,0,0,0,0,0,19.87,0,0,0,0,0,0,0,15.98,0,5.63,0,0,0,4.83,0,0,0,1.69,2.8,2.55,0
1.83,0,47.77,0,0,0,0,0,0,0,0,0,7.17,0,0,0,0,0,0,18.9,0,0,0,8.96,0,5.73,0,0,0,9.76,1.71,0,0
1.9,0,48.77,0,0,0,4.93,0,0,0,0,0,0,0,0,0,0,0,0,19.29,0,0,0,9.34,0,5.82,0,0,0,9.95,1.9,0,0
1.91,0,42.36,4.29,0,0,0,0,0,0,0,8.09,0,0,0,0,0,0,0,19.09,0,0,0,9,0,5.52,0,0,0,9.88,1.77,0,0
1.9,0,47.57,0,0,0,0,0,0,0,0,8.31,0,0,0,0,0,0,0,18.74,0,0,0,9.11,0,5.5,0,0,0,7.95,2.82,0,0
1.91,0,45.94,0,0,0,0,0,0,0,0,8.29,0,0,0,0,0,0,0,17.93,0,0,0,13.88,0,4.48,0,0,0,7.58,1.9,0,0
1.56,68.14,0,0,0,1.03,5.29,0,7.69,5.66,0,6.46,0.07,0,0,0,0,0,0.12,0,0,0,0,5.54,0,0,0,0,0,0,0,0,0
1.56,71.61,0,0,0,1.01,5.48,0,7.83,5.69,0,6.68,0.21,0,0,0,0,0,0.11,0,0,0,0,0,0,0,0,0,0,1.38,0,0,0
1.54,75.95,0,0,0,1.18,2.28,0,8.04,4.01,0,5.66,0.05,0,0,0,0,0,0.04,0,0,0,0,2.51,0,0,0,0,0,0.28,0,0,0
1.54,72.73,0,0,0.03,4.49,1.06,0,8.05,3.9,0,7.05,0.03,0,0,0,0,0,0.04,0,0,0,0,2.35,0,0,0,0,0,0.27,0,0,0
1.53,76.53,0,0,0,0,2.98,0,8.38,4.19,0,5.34,0.06,0,0,0,0,0,0.05,0,0,0,0,2.19,0,0,0,0,0,0.28,0,0,0
1.53,75.71,0,0,0,1.21,2.48,0,4.35,7.29,0,5.75,0.05,0,0,0,0,0,0.04,0,0,0,0,2.84,0,0,0,0,0,0.28,0,0,0
1.53,74.32,0,0,0,1.19,2.42,0,11.37,2.04,0,5.68,0.05,0,0,0,0,0,0.04,0,0,0,0,2.61,0,0,0,0,0,0.28,0,0,0
1.53,75.87,0,0,0.03,3.54,3.37,0,8.48,4.17,0,2.35,0.06,0,0,0,0,0,0.04,0,0,0,0,1.69,0,0,0,0,0,0.4,0,0,0
1.52,79.46,0,0,0,1.19,2.32,0,4.1,6.91,0,5.04,0.06,0,0,0,0,0,0.04,0,0,0,0,0.82,0,0,0,0,0,0.06,0,0,0
1.53,0.37,0,10.21,0.08,10.07,0,0,0.09,0,0,30.18,0,0,0,0,0,0,0,0,0,0,0,0,0,0,0,0,49,0,0,0,0
1.52,60,0,0,20,0,0,0,10,10,0,0,0,0,0,0,0,0,0,0,0,0,0,0,0,0,0,0,0,0,0,0,0
1.51,60,0,0,20,0,0,0,5,15,0,0,0,0,0,0,0,0,0,0,0,0,0,0,0,0,0,0,0,0,0,0,0
1.51,60,0,0,20,0,0,0,0,20,0,0,0,0,0,0,0,0,0,0,0,0,0,0,0,0,0,0,0,0,0,0,0
1.52,60,0,0,10,0,0,0,22,8,0,0,0,0,0,0,0,0,0,0,0,0,0,0,0,0,0,0,0,0,0,0,0
1.52,60,0,0,10,0,0,0,15,15,0,0,0,0,0,0,0,0,0,0,0,0,0,0,0,0,0,0,0,0,0,0,0
1.52,60,0,0,10,0,0,0,10,20,0,0,0,0,0,0,0,0,0,0,0,0,0,0,0,0,0,0,0,0,0,0,0
1.51,60,0,0,10,0,0,0,8,22,0,0,0,0,0,0,0,0,0,0,0,0,0,0,0,0,0,0,0,0,0,0,0
1.52,60,0,0,10,0,0,0,5,25,0,0,0,0,0,0,0,0,0,0,0,0,0,0,0,0,0,0,0,0,0,0,0
1.51,70,0,0,5,0,0,0,15,10,0,0,0,0,0,0,0,0,0,0,0,0,0,0,0,0,0,0,0,0,0,0,0
1.51,70,0,0,5,0,0,0,10,15,0,0,0,0,0,0,0,0,0,0,0,0,0,0,0,0,0,0,0,0,0,0,0
1.51,70,0,0,5,0,0,0,0,25,0,0,0,0,0,0,0,0,0,0,0,0,0,0,0,0,0,0,0,0,0,0,0
1.67,7.89,0,27.11,6.89,58.11,0,0,0,0,0,0,0,0,0,0,0,0,0,0,0,0,0,0,0,0,0,0,0,0,0,0,0
1.67,7.96,0,27.15,6.95,57.77,0,0,0,0,0,0,0,0,0,0,0,0,0,0,0,0,0,0,0,0,0,0,0,0,0,0,0.17
1.67,8.04,0,26.06,7.02,58.35,0,0,0,0,0,0,0,0,0,0,0,0,0,0,0,0,0,0,0,0,0,0,0,0,0,0,0.53
1.68,8.12,0,24.97,7.09,58.94,0,0,0,0,0,0,0,0,0,0,0,0,0,0,0,0,0,0,0,0,0,0,0,0,0,0,0.88
1.73,25.18,26.34,0,1.9,18.26,0,12.79,0,0,0,0,0,0,0,0,0,0,0,4.1,0,0,0,6.03,0,3.1,0,0,0,2.3,0,0,0
1.72,24.61,32.13,0,0,21.38,0,9.36,0,0,0,0,0,0,0,0,0,0,0,4.42,0,0.44,0,4,0,0.65,0,0,0,3.01,0,0,0
1.68,22,36.91,0,0,14.4,0,14.74,0,0,0,0,0,0,0,0,0,0,0,3.72,0,0,0,5.06,0,1.79,0,0,0,1.38,0,0,0
1.68,36.79,23.29,0,3.66,13.14,0,9.87,0,0,0,0,0,0,0,0,0,0,0,4.16,0,0,0,5.54,0,2.69,0,0,0,0.86,0,0,0
1.73,31.36,25.19,0,0,15.27,1.06,10.92,0,0,0,0,0,0,0,0,0,0,0,4.16,0,0,0,4.39,0,3.97,0,0,0,3.68,0,0,0
1.7,27.67,23.44,0,0,16.63,0,16.9,0,0,0,1.91,0,0,0,0,0,0,0,6.68,0,0,0,3.89,0,2.59,0,0,0,0.29,0,0,0
1.71,28.62,28.06,0,0,17,0,9.94,0.63,0,0,0,0,0,0,0,0,0,0,4.39,0,0,0,5.87,0,3.55,0,0,0,1.94,0,0,0
1.73,27.75,22.32,0,0,20.15,0,13,0,0.75,0,0,0,0,0,0,0,0,0,3.47,0,0,0,11.49,0,0.57,0,0,0,0.5,0,0,0
1.7,22.76,22.59,0.67,0,28.03,0,16.02,0,0,0,0,0,0,0,0,0,0,0,3.57,0,0,0,5.14,0,0.83,0,0,0,0.39,0,0,0
1.72,22.56,22.12,3.02,0,23.91,0,13.66,0,0,0,0,0,0,0,0,0,0,0,2.88,0,0,0,4.72,0,3.25,0,0,0,3.88,0,0,0
1.79,37.47,4.47,0,0,10.56,3.53,17.35,0,0,0,5.73,0.71,0,0,0,0,0,0,0.75,0,0,0,13.91,0,1.2,0,0,0,4.32,0,0,0
1.81,34.43,4.73,0,0,13,3.73,18.37,0,0,0,6.07,0.76,0,0,0,0,0,0,0,0,0,0,10.8,0,0,0,0,0,8.11,0,0,0
1.74,23.68,19.78,0,0,24.13,0,16.73,0,0,0,0,0,0,0,0,0,0,0,3.54,0,0,0,4.72,0,3.25,0,0,0,4.17,0,0,0
1.82,36.47,2.62,0,0,8.14,3.68,16.66,0,0,0,10.5,0,0,0,0,0,0,0,2.88,0,0,0,12.47,0,0.67,0,0,0,4.84,0,1.07,0
1.73,24.73,24.35,0,0,17.12,0,14.25,2.5,0,0,2.38,0,0,0,0,0,0,0,3.09,0,0,0,3.78,0,3.9,0,0,0,3.9,0,0,0
1.75,39.35,1.28,0,0,10.61,3.88,17.43,0,0,0,7.77,1.44,0,0,0,0,0,0,1.14,0,0,0,12.11,0,1.21,0,0,0,3.78,0,0,0
1.75,23.1,23.82,0,0,24.75,0,14.2,0,0,0,0,0,0,0,0,0,0,0,2.84,0,0,0,1.93,0,5.01,0,0,0,4.35,0,0,0
1.73,21.74,16.74,0,0,32.74,0,14.18,0,0,0,1.74,0,0,0,0,0,0,0,1.41,0,0,0,4.42,0,3.44,0,0,0,3.59,0,0,0
1.82,34.63,4.51,0,0,13.31,2.92,18.4,0,0,0,6.08,0.76,0,0,0,0,0,0,0,0,0,0,10.82,0,0,0,0,0,8.57,0,0,0
1.69,20.89,33.66,0,0,16.41,0,8.4,0,0,0,8.22,0,0,0,0,0,2.96,0,5.39,0,0,0,0,0,4.07,0,0,0,0,0,0,0
1.7,7.21,46.06,0,0,10.82,0,14.51,0,0,0,8.52,0,0,0,0,0,1.92,0,5.59,0,1.2,0,0,0,3.52,0,0,0,0.65,0,0,0
1.69,13.66,44.56,0.89,0,4.88,0,12.21,0,0,0,8.97,0,0,0,0,0,3.23,0,7.56,0,0,0,0,0,3.7,0,0,0,0.34,0,0,0
1.69,8.4,39.86,0,2.09,15,0,8.45,0,0,0,17.57,0,0,0,0,0,2.98,0,5.42,0,0.23,0,0,0,0,0,0,0,0,0,0,0
1.69,12.75,37.88,0,0,9.11,3.33,16.52,0,0,0,8.37,0,0,0,0,0.09,3.01,0,5.49,0,0,0,0,0,3.45,0,0,0,0,0,0,0
1.69,9.94,40.43,0,0,15.21,0,8.57,1.38,0,0,13.63,0,0,0,0,0,3.02,0,5.5,0,0.24,0,0,0,2.08,0,0,0,0,0,0,0
1.69,11.19,39.87,0,0,14.99,0,11.26,0,0,0,11.36,0,0,0,0,0,2.98,0,5.16,0,0.46,0,0,0,2.73,0,0,0,0,0,0,0
1.7,10.44,43.76,0,0,11.98,0,10.49,0,0,0,9.91,0,0,0,0,0,3.17,0,6.6,0,0.74,0,0,0,2.91,0,0,0,0,0,0,0
1.69,13.63,44.45,0.89,0,4.87,0,12.18,0,0,0,8.94,0,0,0,0,0,4.03,0,6.98,0,0,0,0,0,3.69,0,0,0,0.34,0,0,0
1.7,1.73,64.15,0,0,10.21,0,0,0,0,0,6.4,0,0,0,0,0,0,0.04,12.78,0,0,0,0.13,0,4.56,0,0,0,0,0,0,0
1.71,13.19,37.1,0,8.84,14.29,0,0,0,0,0,10.94,2.58,0,0,0,0,0,0.03,7.93,0,0,0,0.11,0,4.99,0,0,0,0,0,0,0
1.68,5.68,53.97,0,8.69,14.05,0,0,0,0,0,4.3,2.54,0,0,0,0,0,0.03,7.79,0,0,0,0.11,0,2.84,0,0,0,0,0,0,0
1.75,15.66,44.92,0,0,10.26,0,0,0,0,0,5.14,0,0,0,0,0,0,0.04,12.84,0,0,0,3.93,0,7.21,0,0,0,0,0,0,0
1.69,5.64,53.68,0,8.62,13.95,0,0,0,0,0,4.27,0,0,0,0,0,0,0.03,7.73,0,0,0,3.26,0,2.82,0,0,0,0,0,0,0
1.71,4.78,55.15,0,0,13.23,0,0,0,0,0,7.17,0.95,0,0,0,0,0,0.03,10.69,0,0,0,3.1,0,4.9,0,0,0,0,0,0,0
1.71,6.08,55,0,0,13.19,0,0,0,0,0,7.15,0.95,0,0,0,0,0,0.03,10.63,0,0,0,1.85,0,5.12,0,0,0,0,0,0,0
1.72,9.81,47.28,0,4.72,12.71,0,0,0,0,0,8.76,0,0,0,0,0,0,0.03,10.01,0,0,0,1.67,0,5.01,0,0,0,0,0,0,0
1.55,69.69,8.34,0,0,0.24,1.94,0,8.62,5.32,0,0,0,0,0,0,0,0,0.07,0,0,0,0,5.78,0,0,0,0,0,0,0,0,0
1.51,80.42,8.79,0,0,0.23,2.1,0,4.16,3.42,0,0,0,0,0,0,0,0,0.07,0,0,0,0,0.81,0,0,0,0,0,0,0,0,0
1.54,75.23,5.11,0,0,0.25,9.29,0,4.59,3.78,0,0.44,0,0,0,0,0,0,0.07,0,0,0,0,1.07,0,0.17,0,0,0,0,0,0,0
1.55,69.81,8.36,0,0,0.17,2.41,0,9.71,5.33,0,0,0,0,0,0,0,0,0.07,0,0,0,0,4.14,0,0,0,0,0,0,0,0,0
1.59,0,0,2.11,0,3.84,7.02,10.81,0,0,0,34.38,0,0,0,0,0,0,0,0,0,0.89,0,0,0,0,0,0,40.95,0,0,0,0
1.59,0,0,1.6,0,3.87,8.5,5.45,6.66,0,0,34.7,0,0,0,0,0,0,0,0,0,0.96,0,0,0,0,0,0,38.26,0,0,0,0
1.6,0,0,2.05,0,9.3,2.24,3.49,4.21,0,0,38.44,1.01,0,0,0,0,0,0,0,0,0.58,0,0,0,0,0,0,38.21,0.47,0,0,0
1.59,0,0,2.31,0,0,3.84,10.73,2.59,0,0,32.84,6.19,0,0,0,0,0,0,0,0,0.83,0,0,0,0,0,0,40.67,0,0,0,0
1.59,0,0,2.58,2.61,5.63,4.8,10.56,4.24,0,0,25.84,2.03,0,0,0,0,0,0,0,0,1.02,0,0,0,0.17,0,0,40.01,0.51,0,0,0
1.58,0,0,0.99,7.53,3.61,3.56,8.47,4.08,0,0,29.84,0.98,0,0,0,0,0,0,0,0,0.42,0,0,0,0.33,0,0,39.92,0.27,0,0,0
1.54,55.99,8.12,9.09,2.99,23.32,0.29,0,0,0.2,0,0,0,0,0,0,0,0,0,0,0,0,0,0,0,0,0,0,0,0,0,0,0
1.53,62.34,16.75,8.03,0,0,12.49,0,0,0,0,0,0,0,0,0,0.39,0,0,0,0,0,0,0,0,0,0,0,0,0,0,0,0
1.52,65.92,11.34,9.97,2.21,5.26,2.42,0,0,0,0,0,2.39,0,0,0,0.49,0,0,0,0,0,0,0,0,0,0,0,0,0,0,0,0
1.55,53.51,10.63,9.2,2.85,23.32,0.29,0,0,0.2,0,0,0,0,0,0,0,0,0,0,0,0,0,0,0,0,0,0,0,0,0,0,0
1.73,15.9,38.43,0,0,17.04,2.49,11.19,0,0,0,0,0,0,0,0,0,5.08,0.07,5.86,0,0,0,0,0,1.78,0,0,0,0,2.16,0,0
1.71,13.83,38.19,0,0,22.23,0,11.12,0,0,0,0,0,0,0,0,0,4.78,0.03,3.83,0,0.23,0,0,0,5.4,0,0,0,0,0.36,0,0
1.7,18.56,40.06,0,0,13.26,0,7.78,0,0,0,5.14,1.79,0,0,0,0,6.18,0,5.99,0,1.03,0,0,0,0,0,0,0,0,0.21,0,0
1.66,17.61,30.41,0,0,7.86,11.5,23.61,0,0,0,0,0,0,0,0,0,3.32,0.15,2.71,0,2.43,0,0,0,0,0,0,0,0,0.4,0,0
1.67,18.5,29.64,0,0,28.32,4.92,7.97,0,0,0,0.49,3.83,0,0,0,0,3.52,0.03,2.44,0,0,0,0,0,0,0,0,0,0,0.34,0,0
1.67,20.32,40.92,0,0,14.51,0,13.62,0,0,0,0,0,0,0,0,0,2.88,0.22,3.75,0,1.12,0,0,0,2.11,0,0,0,0,0.55,0,0
1.7,21.44,28.38,0,0,18.38,6.72,10.06,0,0,0,3.17,2.49,0,0,0,0,3.42,0.03,2.9,0,0.71,0,0,0,1.74,0,0,0,0,0.56,0,0
1.68,22.52,32.8,0,0,16.59,4.41,9.91,0,0,0,0,4.08,0,0,0,0,3.74,0.03,3.89,0,0,0,0,0,1.65,0,0,0,0,0.38,0,0
1.68,22.2,37.12,0,0,13.38,1.09,8.37,0,0,0,2.05,5.63,0,0,0,0,2.22,0,4.61,0,0,0,0,0,3.05,0,0,0,0,0.28,0,0
1.68,23.56,34.07,0,0,23.76,0,8.36,0,0,0,0.92,0,0,0,0,0,2.58,0.03,5.37,0,0.69,0,0,0,0,0,0,0,0,0.66,0,0
1.74,31.27,21.72,0,0,1.45,28.98,0,0,0,0,0.43,0,0,0,0,0,0.59,0.08,7.43,0,0.16,0,3.93,0,2.17,0,0,0,1.49,0,0.3,0
1.69,35.41,30.56,0,0,1.33,20.81,0,0,0,0,0.39,0,0,0,0,0,0.05,0.07,8.17,0,0.13,0,1.33,0,1.43,0,0,0,0.04,0,0.28,0
1.77,20.06,20.79,0,0,1.51,39.32,0,0,0,0,0.44,0,0,0,0,0,0.05,0.08,5.55,0,0.15,0,7.55,0,2.94,0,0,0,1.25,0,0.31,0
1.71,33.72,29.12,0,0,1.27,19.83,0,0,0,0,0.37,0,0,0,0,0,0.04,0.07,4.67,0,0.13,0,6.35,0,2.26,0,0,0,1.91,0,0.26,0
1.74,31.4,21.69,0,0,1.45,28.93,0,0,0,0,0.43,0,0,0,0,0,0.59,0.08,7.38,0,0.16,0,3.93,0,2.17,0,0,0,1.49,0,0.3,0
1.82,24.02,16.96,0,0,1.64,28.04,0,0,0,0,0.48,0,0,0,0,0,0.58,0.09,11.68,0,0.16,0,8.21,0,5.33,0,0,0,2.47,0,0.34,0
1.66,39.85,27.63,0,0,1.2,25.08,0,0,0,0,0.35,0,0,0,0,0,0.04,0.07,2.95,0,0.12,0,1.2,0,1.17,0,0,0,0.09,0,0.25,0
1.8,22.84,17.74,0,0,1.71,35.35,0,0,0,0,0.51,0,0,0,0,0,0.06,0.09,12.64,0,0.17,0,3.44,0,2.51,0,0,0,2.58,0,0.36,0
1.74,31.83,21.66,0,0,1.44,28.7,0,0,0,0,0.43,0,0,0,0,0,0.1,0.08,7.73,0,0,0,3.98,0,2.25,0,0,0,1.5,0,0.3,0
1.69,0,65.23,8.35,0,0,1.85,0,0,0,0,6.98,0,0,0,0,0,0,0,1.74,0,0,0,0,0,0,0,0,0,0,0,0,15.85
1.7,7.01,55.65,0.47,2.37,20.12,0,0,0,0,0,0,0,0,0,0,0,0,0,6.9,0,0,0,0,0,4.5,0,0,0,0,0,0,2.98
1.78,8.35,54.79,0,0,0,1.09,0,0,0,0,6.79,0,0,0,0,0,6.88,0,11.67,0,0,0,0,0,6.25,0,0,0,0,1.05,0,3.13
1.84,4.32,28.57,0,0,37,0,0,0,0,0,0,0,0,0,0,0,0,0,7.43,0,0,0,21.65,0,0.7,0,0,0,0.33,0,0,0
1.84,9.96,41.54,0,0,8.89,0,0,0,0,0,0,0,0,0,0,0,0,0,11.33,0,0,0,28.09,0,0,0,0,0,0.19,0,0,0
1.85,3.04,24.89,3.58,15.84,11.38,0,0,0,0.87,0,0,5.28,0,0,0,0.05,0,0,8.26,0,0,0,26.25,0,0,0,0,0,0.17,0,0.39,0
1.86,4.91,35.2,0,0,26.32,0,0,0,0,0,0,0,0,0,0,0,0,0.03,8.46,0,0.81,0,19.71,0,1.6,0,0,0,2.96,0,0,0
1.86,6.16,34.57,0,0,9.08,1.81,6.2,1.49,0,0,6.82,0,0,0,0,0,0,0,8.1,0,0,0,22.6,0,3,0,0,0,0.17,0,0,0
1.86,4.7,38.12,0,0,20.98,0,0,0,0,0,0,0,0,0,0,0,0,0.03,8.09,0,0,0,18.85,0,9.16,0,0,0,0.07,0,0,0
1.9,5.4,38.8,0,0,16.19,0,0,0,0,0,0,0,0,0,0,0,0,0.04,9.29,0,0,0,21.64,0,1.32,0,0,0,7.32,0,0,0
1.92,6.59,28.44,0,0,17.65,0,0,0,0,0,0,0,0,0,0,0.05,0,0,8.51,0,0,0,36.93,0,0,0,0,0,0.04,1.79,0,0
1.88,6.29,33.27,0,0,18.54,0,0,0,0,0,0,0,0,0,0,0,0,0,7.69,0,0,0,23.08,0,11.13,0,0,0,0,0,0,0
1.88,4.76,33.41,0,0,26.35,0,0,0,0,0,0,0,0,0,0,0,0,0.03,4.53,0,0,0,18.49,0,5.8,0,0,0,6.63,0,0,0
1.89,3.93,24.29,0,0,36.47,0,0,0,0,0,0,0,0,0,0,0.04,0,0,3.5,0,0,0,26.98,0,4.79,0,0,0,0,0,0,0
1.89,8.11,32.21,0,0,16.51,0,0,0,0,0,0,0,0,0,0,0.05,3.24,0,4.94,0,0.81,0,26.24,0,5.93,0,0,0,0.88,0.66,0.42,0
1.89,3.01,31.13,0,0,11.27,1.77,6.05,0,0,0,7.77,0,0,0,0,0,0,0.03,5.66,0,0,0,24.87,1.73,5.86,0,0,0,0.85,0,0,0
1.88,4.69,33.77,0,16.32,0,0,0,1.52,0,0,0,2.72,0,0,0,0,0,0,7.79,0,0,0,25.3,0,6.48,0,0,0,1.41,0,0,0
1.88,6.54,28.24,3.86,0,16.65,0,0,0,0.94,0,0,0,0,0,0,0,1.74,0.03,8.15,0,0,0,27.07,0,6.78,0,0,0,0,0,0,0
1.89,12.97,30.07,0,0,13.03,0,0,0,0,0,0,0,0,0,0,0,1.51,0,7.77,0,0,0,26.22,0,7.51,0,0,0,0.92,0,0,0
1.88,4.85,30.72,0,0,24.26,0,0,0,0,0,0,0,0,0,0,0,2.37,0,8.05,0,0,0,20.68,0,9.07,0,0,0,0,0,0,0
1.92,3.26,32.35,0,0,17.46,0,0,0,0,0,0,0,0,0,0,0.05,1.3,0,7.96,0,0,0,28.19,0,9.06,0,0,0,0.37,0,0,0
1.89,8.24,29.67,0,0,21.2,0,1.8,0,0,0,3.7,0,0,0,0,0,0,0.02,7.53,0,0.45,0,12.53,0,6.37,0,0,0,8.26,0,0.23,0
1.92,17.25,17.25,1.61,0,13.63,0,0,0,0.35,0,5.37,0,0,0,0,0,0,0,7.14,0,0.09,0,18.3,4.17,6.2,0,0,0,7.6,0,1.04,0
1.88,12.06,25.26,0,8.73,12.92,0,0.35,0,0,0,8.27,1,0,0,0,0,0,0,6.99,0,0.43,0,12.95,0,2.52,0,0,0,7.4,0,1.12,0
1.9,10.29,23.69,0,5.11,15.62,0,3.45,0.83,0,0,3.61,0.99,0,0,0,0.03,0,0,6.51,0,0.57,0,15.48,0,5.85,0,0,0,7.75,0,0.22,0
1.89,8.6,20.99,0,11.72,15.96,0,3.33,0.24,0,0,3.3,1.15,0,0,0,0,0,0,6.1,0,0.47,0,11.95,2.85,5.97,0,0,0,7.11,0,0.26,0
1.88,10.25,21.52,1.04,12.65,16.48,0,0.71,0,0,0,2.87,0,0,0,0,0,0,0,7.21,0,0.56,0,7.58,4.06,6.38,0,0,0,7.99,0.29,0.41,0
1.89,13.85,25.11,0,0,21.97,0,1.74,0,0,0,3.19,0,0,0,0,0.03,0,0,7.21,0,0.14,0,12.69,0,6.16,0,0,0,7.69,0,0.22,0
1.91,9.71,24.12,0,2.99,20.62,0,3.36,0,0,0,2.71,0,0,0,0,0,0,0,6.02,0,0.11,0,16.73,0,6.03,0,0,0,7.38,0,0.22,0
1.88,11.87,22.69,0,7.71,16.99,0.33,0.85,0,0.49,0,4.38,0,0,0,0,0,0,0,7.16,0,0.42,0,12.5,1.95,6.2,0,0,0,6.02,0,0.44,0
1.89,16.66,19.64,0,0,16.31,0,0,0.87,0,0,8.59,0,0,0,0,0,0,0,6.27,0,0.15,0,12.12,4.63,5.24,0,0,0,7.89,0.24,1.39,0
1.73,0,0,1.65,0,0,16.44,0,0,0,0,6.19,0,32.38,0,0,0,0,0,0,0,0,0,0,0,0,0,0,41.44,1.9,0,0,0
1.72,0,0,1.62,0,0,23.76,0,0,0,0,4.07,0,27.46,0,0,0.42,0,0,0,0,0,0,0,0,0,0,0,41.42,1.25,0,0,0
1.73,0,0,4.26,0,0,17.01,0,0,0,0,0,0,35.06,0,0,0,0,0,0,0,0,0,0,0,0,0,0,41.05,2.62,0,0,0
1.71,0,0,4.91,0,0,21.76,0,0,0,0,0,0,26.16,0,0,0,0,0,0,0,0,0,0,0,0,0,0,44.66,2.51,0,0,0
1.72,0,0,3.24,0,0,29.11,0,0,0,0,2.03,0,25.93,0,0,0,0,0,0,0,0,0,0,0,0,0,0,38.45,1.24,0,0,0
1.73,0,0,0.85,0,0,11.27,0,0,0,0,3.18,0,37.15,0,0,0,0,0,0,0,0,0,0,0,0,0,0,46.25,1.3,0,0,0
1.74,0,0,0,11.57,0,10.14,0,0,0,0,7.64,0,32.74,0,0,0,0,0,0,0,0,0,0,0,0,0,0,36.16,1.75,0,0,0
1.74,0,0,0,0,8.6,10.48,0,0,0,0,7.9,0,33.84,0,0,0,0,0,0,0,0,0,0,0,0,0,0,37.37,1.81,0,0,0
1.73,0,0,0,0,0,10.27,10.54,0,0,0,5.81,0,33.87,0,0,0,0,0,0,0,0,0,0,0,0,0,0,37.73,1.78,0,0,0
1.72,0,0,0,0,0,10.87,0,5.38,0,0,6.14,0,35.83,0,0,0,0,0,0,0,0,0,0,0,0,0,0,39.9,1.88,0,0,0
1.74,38.83,0,0.95,3.21,3.47,1.06,5.42,22.48,0.34,0,1.59,1.56,0,0,0,0,0,0,0,0,0,0,21.09,0,0,0,0,0,0,0,0,0
1.73,40.46,0.47,1.27,0.8,2.89,0.63,6.51,21.44,1.72,0,1.59,0.31,0,0,0,0,0,0,0,0,0,0,21.91,0,0,0,0,0,0,0,0,0
1.74,43.37,0.94,0.32,0.81,0.58,0.21,6.54,19.98,0.69,0,0,0,0,0,0,0,0,0,0.2,0,0,0,26.11,0,0,0,0,0,0.25,0,0,0
1.72,42.82,0,0.64,2.42,1.74,0.85,5.45,17.34,1.04,0,1.2,0,0,0,0,0,0,0,0,0,0,0,26.5,0,0,0,0,0,0,0,0,0
1.71,42.02,0,1.86,2.34,1.68,0.41,6.34,18.33,1.34,0,0.78,0,0,0,0,0,0,0,0,0,0,0,24.9,0,0,0,0,0,0,0,0,0
1.7,45.2,0,0.67,1.71,1.23,0.45,4.6,19.41,0,0,0,0,0,0,0,0,0,0,0,0,0,0,24.53,0,0,0,0,0,2.2,0,0,0
1.71,43.82,0,0.66,3.35,2.41,0.44,5.65,17.98,0,0,0.83,0.65,0,0,0,0,0,0,0.73,0,0.65,0,22.83,0,0,0,0,0,0,0,0,0
1.69,45.14,0,0.94,1.58,1.14,0.62,7.47,19.05,1.69,0,0,0,0,0,0,0,0,0,0,0,0,0,22.37,0,0,0,0,0,0,0,0,0
1.67,46.63,0,1.28,2.43,2.32,0.85,4.36,17.35,0.69,0,0.8,1.26,0,0,0,0,0,0,0,0,0,0,22.03,0,0,0,0,0,0,0,0,0
1.69,47.1,0,0.63,0,0.57,0,6.46,17.64,0,0,0,0.62,0,0,0,0,0,0,0,0,0,0,26.98,0,0,0,0,0,0,0,0,0
1.52,64.78,12.33,4.81,0,0,0,10.26,4.95,2.6,0,0,0,0,0,0,0,0,0.04,0,0,0,0,0.23,0,0,0,0,0,0,0,0,0
1.52,60.72,13.97,4.47,0,0,0,12.21,5.89,2.58,0,0,0,0,0,0,0,0,0.08,0,0,0,0,0.08,0,0,0,0,0,0,0,0,0
1.52,62.8,16.8,3.32,0,0,0,8.24,6.95,1.63,0,0,0,0,0,0,0,0,0.11,0,0,0,0,0.15,0,0,0,0,0,0,0,0,0
1.52,64.29,13,4.38,0,0,0,12.12,4.38,1.6,0,0,0,0,0,0,0,0,0.08,0,0,0,0,0.15,0,0,0,0,0,0,0,0,0
1.52,63.74,15.04,4.23,0,0,0,9.28,4.97,2.62,0,0,0,0,0,0,0,0,0.04,0,0,0,0,0.08,0,0,0,0,0,0,0,0,0
1.52,63.03,15.8,3,0,0,0,10.22,4.44,3.24,0,0,0,0,0,0,0,0,0.04,0,0,0,0,0.23,0,0,0,0,0,0,0,0,0
1.5,63.59,14.88,5.58,0,0,0,6.34,6.62,2.68,0,0,0,0,0,0,0,0,0.07,0,0,0,0,0.24,0,0,0,0,0,0,0,0,0
1.51,66.21,13.54,4.93,0,0,0,7.36,3.55,4.34,0,0,0,0,0,0,0,0,0.03,0,0,0,0,0.04,0,0,0,0,0,0,0,0,0
1.52,63.55,12.96,4.13,0,0,0,13.08,3.88,1.92,0,0,0,0,0,0,0,0,0.1,0,0,0,0,0.38,0,0,0,0,0,0,0,0,0
1.5,64.67,16.47,4.37,0,0,0,4.26,6.68,3.04,0,0,0,0,0,0,0,0,0.11,0,0,0,0,0.4,0,0,0,0,0,0,0,0,0
1.78,0,33.57,0,0,0,0,0,0,0,0,57.44,0,0,0,0,0,0,0,3.36,0,0,0,0,0,1.78,0,0,0,3.85,0,0,0
1.77,0,37.63,0,0,0,13.67,0,0,0,0,38.63,0,0,0,0,0,0,0,3.77,0,0,0,0,0,1.99,0,0,0,4.31,0,0,0
1.76,3.57,35.43,0,0,0,13.99,0,0,0,0,26.35,10.35,0,0,0,0,0,0,3.86,0,0,0,0,0,2.04,0,0,0,4.41,0,0,0
1.76,3.28,32.57,0,0,17.58,12.86,0,0,0,0,24.23,0,0,0,0,0,0,0,3.55,0,0,0,0,0,1.87,0,0,0,4.06,0,0,0
1.67,35.74,4.81,2.95,0,19.14,22.4,1.44,1.39,0,0,8.44,0,0,0,0,0,0,0.16,0,0,0,0,0.05,0,3.48,0,0,0,0,0,0,0
1.66,39.52,3.54,4.48,0,11.4,30.97,4.58,0.74,0,0,2.81,0,0,0,0,0,0,0.09,0,0,0,0,0.02,0,1.85,0,0,0,0,0,0,0
1.65,36.51,9.34,2.39,0,8.69,16.43,5.17,10.49,0,0,3.99,0,0.33,0,0,0,0,0.06,0,0,0,0,0,0,6.6,0,0,0,0,0,0,0
1.66,38.91,6,2.87,0,11.15,21.78,8.38,0,0,0,6.16,0,0,0,0,0,0,0,0,0,0,0,0.01,0,4.74,0,0,0,0,0,0,0
1.66,40.83,1.26,8.59,0,7.81,20.74,11.73,0,0.93,0,5.38,0,0,0,0,0,0,0.05,0,0,0,0,0.02,0,1.07,0,0,0,0,1.59,0,0
1.64,42.64,6.34,3.9,0,7.88,27.48,5.91,1.43,0,0,1.09,0,0,0,0,0,0,0.08,0,0,0,0,0.02,0,3.23,0,0,0,0,0,0,0
1.65,42.42,5.49,2.92,0,10.61,23.55,5.69,1.1,0,0,4.7,0,0,0,0,0,0,0.05,0,0,0,0,0.02,0,3.45,0,0,0,0,0,0,0
1.65,42.82,3.7,2.94,0,9.18,23.66,4.31,0.69,0,0,10.54,0,0,0,0,0,0,0.05,0,0,0,0,0.02,0,2.09,0,0,0,0,0,0,0
1.65,41.87,1.81,6.58,0,22.43,22.43,1.4,2.71,0,0,0.1,0,0,0,0,0,0,0.11,0,0,0,0,0.03,0,0.34,0,0,0,0,0.19,0,0
1.64,43.55,1.25,2.57,0,10.89,22.76,2.92,1.41,7.41,0,3.75,0,0,0,0,0,0,0.3,0,0,0,0,0,0,3.19,0,0,0,0,0,0,0
1.62,39.5,2.98,0.87,2.94,15.34,1.55,19.86,7.18,1.26,0,0,6.58,0,0,0,0,0,0,0,0,0,0,0.74,0,1.2,0,0,0,0,0,0,0
1.65,42.31,0,2.14,0,18.94,1.83,15.68,4.54,0,0,2.69,5.73,0,0,0,0,0,0,0,0,0,0,4.3,0,1.77,0,0,0,0.07,0,0,0
1.62,48.05,1.95,3.33,0,15.75,2.21,14.77,4.38,0,0,0.83,6.55,0,0,0,0,0,0,1.15,0,1.03,0,0,0,0,0,0,0,0,0,0,0
1.62,43.9,3.96,0.6,0,24.06,0,15.4,4.95,0.65,0,0,4.74,0,0,0,0,0,0,0.56,0,0.68,0,0,0,0.5,0,0,0,0,0,0,0
1.62,49.17,0,0.64,0,5.85,2.78,19.78,6.36,0,0,5.65,5.39,0,0,0,0,0,0,0.81,0,0.72,0,2.05,0,0.8,0,0,0,0,0,0,0
1.61,48.86,0,1.53,0,12.81,3.06,18.81,7.05,0,0,0,5.12,0,0,0,0,0,0,0,0,0.69,0,1.56,0,0.51,0,0,0,0,0,0,0
1.6,51.47,0,2.59,0,11.78,4.09,15.48,5.33,1.05,0,1.62,4.78,0,0,0,0,0,0,0.41,0,0.55,0,0,0,0.8,0,0,0,0.05,0,0,0
1.61,51.88,0,1.83,0,8.89,2.44,16.7,5.03,0,0,3.83,5.41,0,0,0,0,0,0,0,0,0,0,2.73,0,1.26,0,0,0,0,0,0,0
1.57,49.83,6.75,1.15,5.83,7.33,1.34,16.71,4.74,0.94,0,0,5.38,0,0,0,0,0,0,0,0,0,0,0,0,0,0,0,0,0,0,0,0
1.61,53.74,0,1.52,0,5.54,2.84,18.7,3.01,0,0,5.34,4.8,0,0,0,0,0,0,0,0,0,0,3.5,0,1.01,0,0,0,0,0,0,0
1.85,17.67,13.86,0,0,5.16,18.86,0,3.9,0,0,14.23,0,0,0,0,0,0.43,0.07,0.15,0,0,0,18.12,0,3.92,0,0,0,3.63,0,0,0
1.76,26.91,14.08,0,0,5.24,19.17,0,3.17,0.52,0,14.45,0,0,0,0,0,0.43,0.07,2.41,0,0,0,7.36,0,3.98,0,0,0,2.21,0,0,0
1.67,31.18,24.47,0,0,0.76,11.11,0,6.87,0,0,5.23,0,0,0,0,0,0.38,0.06,0.13,0,0.24,0,16,0,0.69,0,0,0,2.88,0,0,0
1.74,25.79,20.94,0,0,2.44,17.23,0,5.88,0,0,10.07,0,0,0,0,0,0.2,0.06,0.28,0,0,0,11.41,0,2.96,0,0,0,2.74,0,0,0
1.75,31.38,22.15,0,0,0.77,10.06,0,5.53,0.91,0,7.37,0,0,0,0,0,0.38,0.06,0.13,0,0,0,16.09,0,2.08,0,0,0,2.9,0.19,0,0
1.71,35.51,12.27,0,0,4.56,12.26,0,9.65,0,0,12.59,0,0,0,0,0,0.38,0.06,0.26,0,0,0,6.42,0,3.47,0,0,0,2.57,0,0,0
1.67,33.94,23.45,0,0,4.36,11.71,0,10.53,0,0,5.01,0,0,0,0,0,0.36,0.06,0.25,0,0,0,7.16,0,1.33,0,0,0,1.84,0,0,0
1.55,19.29,53.36,8.15,0,5.44,0,4.47,1.78,0.65,0,3.66,0,0,0,0,0,0,0,0,0,0,0,0,0,0.87,0.2,0,0,0.36,1.77,0,0
1.54,19.94,55.15,8.7,0,5.62,0,0,2.48,0.8,0,3.78,0,0,0,0,0,0,0,0,0,0,0,0,0,0.9,0.21,0,0,0.59,1.83,0,0
1.55,19.38,53.61,8.19,0,4.78,0,4.49,1.79,0.65,0,3.67,0,0,0,0,0,0,0,0,0,0,0,0,0,1.03,0.2,0,0,0.43,1.78,0,0
1.56,19.32,53.68,7.12,0,4.77,0,4.47,1.79,0.65,0,4.36,0,0,0,0,0,0,0,0,0,0,0,0,0,1.58,0.2,0,0,0.29,1.77,0,0
1.56,19.33,54.08,7.17,0,4.11,0,3.86,1.49,0.53,0,4.35,0,0,0,0,0,0,0,0,0,0,0,0,0,3.12,0.2,0,0,0,1.76,0,0
1.55,19.71,55.15,7.31,0,4.2,0,3.94,1.52,0.54,0,4.43,0,0,0,0,0,0,0,1.2,0,0,0,0,0,0,0.21,0,0,0,1.79,0,0
1.55,18.68,52.25,6.93,0,7.09,0,4.97,2.4,1.58,0,4.2,0,0,0,0,0,0,0,0,0,0,0,0,0,0,0.2,0,0,0,1.7,0,0
1.56,20.35,55.13,6.35,0,2.89,0,5.42,2.61,1.72,0,0.99,0,0,0,0,0,0,0,2.48,0,0,0,0,0,0,0.21,0,0,0,1.85,0,0
1.57,20.96,53.93,6.54,0,2.97,0,5.58,2.69,1.77,0,0,0,0,0,0,0,0,0,3.43,0,0,0,0,0,0,0.22,0,0,0,1.91,0,0
1.52,28.14,51.94,5.74,0,2.61,0,4.9,2.36,1.55,0,0.9,0,0,0,0,0,0,0,0,0,0,0,0,0,0,0.19,0,0,0,1.67,0,0
1.61,0,0,1.7,16.57,0,0,22.36,0,13.27,0,8.18,0,0,0,0,0,0,0,0,0,0,0,9.38,0,0,0.2,0,27.04,1.3,0,0,0
1.61,0,0,1.69,0,12.14,0,22.59,12.24,0,0,14.53,0,0,0,0,0,0,0.5,0,0,0,0,5.27,0,0,0,0,29.75,1.29,0,0,0
1.58,0,0,1.88,0,13.56,0,12.77,0,23.27,0,9.31,0,0,0,0,0.99,0,0,0,0,0,0,5.94,0,0,0,0,30.89,1.39,0,0,0
1.62,0,0,0,17.99,0,0,24.28,9.1,2.6,0,9.9,0,0,0,0,0,0,0.05,0,0,0,0,6,0,0,0,0,28.28,1.8,0,0,0
1.59,0,0,1.78,0,12.66,0.59,23.84,0,14.14,0,7.62,0,0,0,0,0.99,0,0.1,0,0,0,0,5.54,0,0,0,0,31.36,1.38,0,0,0
1.62,0,0,1.57,0,0,22.9,0,0,0,0,0,0,19.31,0,0,0,0,0,0,0,0,0,0,0,0,0,0,56.22,0,0,0,0
1.66,0,0,0,7.56,0,37.78,0,0,0,0,0,0,17.07,0,0,0,0,0,0,0,0,0,0,0,0,0,0,37.59,0,0,0,0
1.64,0,4.71,0,0,0,17.12,0,2.65,0,0,0,0,31.6,0,0,0,0,0,0,0,0,0,0,0,0,0,0,43.92,0,0,0,0
1.64,0,4.76,0,0,0,17.27,0,0,1.76,0,0,0,31.89,0,0,0,0,0,0,0,0,0,0,0,0,0,0,44.32,0,0,0,0
1.89,8.61,21.04,0,11.6,15.97,0,3.33,0.24,0,0,3.3,1.15,0,0,0,0,0,0,6.12,0,0.47,0,11.96,2.85,5.98,0,0,0,7.12,0,0.26,0
1.88,11.9,22.75,0,7.73,16.4,0.33,0.85,0,0.87,0,4.39,0,0,0,0,0,0,0,7.18,0,0.42,0,12.54,1.95,6.22,0,0,0,6.03,0,0.44,0
1.89,13.89,25.47,0,1.29,20.46,0,1.75,0,0,0,2.69,0,0,0,0,0,0,0,7.23,0,0.14,0,12.93,0,5.93,0,0,0,8,0,0.22,0
1.52,72.04,0,0.88,2.96,10.65,0,0,13,0.32,0,0,0,0,0,0,0.15,0,0,0,0,0,0,0,0,0,0,0,0,0,0,0,0
1.68,0,58.62,0,0,0,34.22,0,0,0,0,0,0,0,0,0,0,0,0,7.16,0,0,0,0,0,0,0,0,0,0,0,0,0
1.65,0,61.69,0,0,0,35.01,0,0,0,0,0,0,0,0,0,0,0,0,3.3,0,0,0,0,0,0,0,0,0,0,0,0,0
1.67,0,64.07,0,0,0,29.09,0,0,0,0,0,0,0,0,0,0,0,0,6.84,0,0,0,0,0,0,0,0,0,0,0,0,0
1.61,0,75.31,0,0,0,21.76,0,0,0,0,0,0,0,0,0,0,0,0,2.93,0,0,0,0,0,0,0,0,0,0,0,0,0
1.69,0,43.22,0,0,0,0,0,0,0,0,52.82,0,0,0,0,0,0,0,3.96,0,0,0,0,0,0,0,0,0,0,0,0,0
1.68,0,53.9,0,0,0,27.98,0,0,0,0,13.18,0,0,0,0,0,0,0,4.94,0,0,0,0,0,0,0,0,0,0,0,0,0
1.69,0,50.77,0,0,0,19.76,0,0,0,0,24.82,0,0,0,0,0,0,0,4.65,0,0,0,0,0,0,0,0,0,0,0,0,0
1.69,0,47.98,0,0,0,12.45,0,0,0,0,35.18,0,0,0,0,0,0,0,4.39,0,0,0,0,0,0,0,0,0,0,0,0,0
1.69,0,45.48,0,0,0,5.9,0,0,0,0,44.46,0,0,0,0,0,0,0,4.16,0,0,0,0,0,0,0,0,0,0,0,0,0
1.72,0,38.94,0,0,0,0,0,0,0,0,55.51,0,0,0,0,0,0,0,5.55,0,0,0,0,0,0,0,0,0,0,0,0,0
1.84,0,0,0,0,0,0,21.59,13.7,0,0,0,0,0,0,0,0,0,0,0,0,0,12.68,0,0,0,0,0,34.34,17.69,0,0,0
1.84,0,2.38,0,0,0,0,16.63,16.57,0,0,0,0,0,0,0,0,0,0,0,0,0,9.35,0,0,0,0,0,33.26,21.81,0,0,0
1.86,0,2.27,0,0,0,0,19.26,15.55,0,0,0,1.67,0,0,0,0,0,0,0,0,0,2.93,0,8.94,0,0,0,23.51,25.87,0,0,0
1.84,0,2.27,0,0,0,0,30.63,7.38,0,0,0,0,0,0,0,0,0,0,0,0,0,11.34,0,0,0,0,0,31.46,16.92,0,0,0
1.84,0,0,0,0,0,0,19.86,13.83,0,0,0,0,0,0,0,0,0,0,0,0,0,9.41,0,1.89,0,0,0,33.68,21.33,0,0,0
1.84,0,0,0,0,0,0,0,38.65,0,0,0,0,0,0,0,0,0,0,0,0,0,13.18,0,0,0,0,0,29.01,19.16,0,0,0
1.86,0,0,0,0,0,0,13.43,17.5,0,0,0,0,0,0,0,0,0,0,0,0,0,3.19,0,19.18,0,0,0,18.32,20.69,0,7.69,0
1.84,0,4.26,0,0,0,0,15.38,19.61,0,0,4.01,0,0,0,0,0,0,0,0,0,0,3.56,0,0,0,0,0,24.44,21.58,0,7.16,0
1.88,0,8.59,0,0,0,1.95,15.01,16.89,0,0,0,0,0,0,0,0,0,0,0,0,0,5.46,0,10.01,0,0,0,17.91,24.18,0,0,0
1.86,0,2.66,0,0,0,0,19.75,14.15,0,0,0,2.93,0,0,0,0,0,0,0,0,0,12.41,0,0,0,0,0,29.58,18.52,0,0,0
1.81,9.81,33.88,0,0,22.66,3.31,0,0,0,0,0,0,0,0,0,0,3.38,0,7.64,0,0,0,9.54,0,8.25,0,0,0,1.53,0,0,0
1.79,9.1,37.77,0,0,20.6,3.36,0,0,0,0,0,0,0,0,0,0,3.38,0,7.82,0,0,0,6.46,0,9.96,0,0,0,1.55,0,0,0
1.74,8.22,39.49,0,0,26.24,3.16,0,0,0,0,2.14,0,0,0,0,0,8.28,0,4.61,0,0.11,0,3.52,0,3.54,0,0,0,0.69,0,0,0
1.74,8.54,46.95,0,0,15.78,3.94,0,0,0,0,0,0,0,0,0,0,2.05,0,7.66,0,0,0,1.01,0,13.96,0,0,0,0.11,0,0,0
1.71,10.32,24.49,0,0,53.46,2.63,0,0,0,0,0,0,0,0,0,0,0,0,4.83,0,0,0,3.2,0,0.63,0,0,0,0.44,0,0,0
1.84,12.31,36.45,0,0,15.45,4.48,0,0,0,0,0,0,0,0,0,0.05,0,0,5.03,0,0,0,19.86,0,0,0,0,0,1.71,4.66,0,0
1.81,15.17,25.64,0,15.83,12.2,3.57,0,0,0,0,0,0,0,0,0,0.09,0,0,4.22,0,0.45,0,16.54,2.61,0,0,0,0,1.2,2.48,0,0
1.77,7.97,24.68,0,11.22,14.18,11.5,0,0,0,0,0,0,0,0,0,0,0,0.03,4.27,0,0,0,13.24,12.71,0,0,0,0,0.2,0,0,0
1.74,7.99,24.67,12.85,0,13.17,4.15,0,0,0,0,10.77,2.67,0,0,0,0,0,0,4.39,0,0,0,16.18,0,0,0,0,2.99,0.17,0,0,0
1.73,31.51,16.09,0,0,22.56,3.68,0,0,0,0,9.7,3.03,0,0,0,0,0,0.06,3.73,0,0,0,7.37,0,2.09,0,0,0,0.18,0,0,0
1.52,25.72,37.88,12.9,0,0,0,8.85,11.27,3.38,0,0,0,0,0,0,0,0,0,0,0,0,0,0,0,0,0,0,0,0,0,0,0
1.54,26.87,24.82,16.09,0,0,0,15.75,9.66,3.57,0,0,3.24,0,0,0,0,0,0,0,0,0,0,0,0,0,0,0,0,0,0,0,0
1.53,29.96,31.55,11.73,0,0,0,6.51,11.62,4.74,0,0,0,0,0,0,0,0,0,0,0,0,0,0,0,2.34,0,0,0,0,0,1.55,0
1.52,38.07,25.53,10.86,0,0,0,8.76,9.52,7.26,0,0,0,0,0,0,0,0,0,0,0,0,0,0,0,0,0,0,0,0,0,0,0
1.52,37.51,25.16,10.7,0,0,0,8.63,13.65,4.35,0,0,0,0,0,0,0,0,0,0,0,0,0,0,0,0,0,0,0,0,0,0,0
1.57,28.23,26.89,11.5,0,0,0,18.69,10.04,4.65,0,0,0,0,0,0,0,0,0,0,0,0,0,0,0,0,0,0,0,0,0,0,0
1.55,34.69,22.43,8.15,0,0,0,16.86,7.92,2.07,0,0,0,0,0,0,0,0,0,0,0,0,0,7.88,0,0,0,0,0,0,0,0,0
1.57,35.52,19.33,7.06,3.88,0,0,19.27,7.88,3.92,0,0,0,0,0,0,0,0,0,0,0,0,0,1.96,0,0,0,0,0,1.18,0,0,0
1.7,21.18,34.12,0,0,12.1,0,8.52,0,0,0,11.47,0,0,0,0,0,3.01,0,5.47,0,0,0,0,0,4.13,0,0,0,0,0,0,0
1.7,7.1,45.34,0,0,10.65,0,14.27,0,0,0,9.43,0,0,0,0,0,1.89,0,4.97,0,1.18,0,1.07,0,3.46,0,0,0,0.64,0,0,0
1.68,13.37,48.71,0,0,4.77,0,11.95,0,0,0,7.68,0,0,0,0,0,3.16,0,7.12,0,0,0,0,0,2.9,0,0,0,0.34,0,0,0
1.68,12,39.14,0,0,12.86,0,18.23,0,0,0,4.92,1.55,0,0,0,0,2.84,0.05,5.16,0,0,0,0,0,3.25,0,0,0,0,0,0,0
1.69,12,33.37,0,0,22.86,0,13.41,0,0,0,7.88,0,0,0,0,0,2.84,0,4.18,0,0.66,0,0,0,2.6,0,0,0,0,0,0,0.2
1.69,9.99,40.62,0,0,15.28,0,8.61,0,0.91,0,13.69,0,0,0,0,0,3.04,0,5.53,0,0.24,0,0,0,2.09,0,0,0,0,0,0,0
1.69,13.11,40.22,0,0,14.04,0,11.72,0,0,0,9.68,0,0,0,0,0,3.49,0,5.91,0,0.72,0,0,0,0.71,0,0,0,0,0.4,0,0
1.57,55.79,3.25,10.83,12.34,8.64,0,0,0,0,0,7.94,0,0,0,0,0,0,0,0,0,0,0,0,0,1.21,0,0,0,0,0,0,0
1.58,59.53,0,4.66,0,0,0,0,14.23,7.92,0,0,0,0,0,0,0,0,0.07,0,0,0,0,13.59,0,0,0,0,0,0,0,0,0
1.59,59.82,0,5.45,0,0,0,0,8.97,10.33,0,0,0,0,0,0,0,0,0.07,0,0,0,0,14.8,0,0.56,0,0,0,0,0,0,0
1.57,61.34,0,2.64,0,0,0,0,14.13,10.01,0,0,0,0,0,0,0,0,0.07,0,0,0,0,11.81,0,0,0,0,0,0,0,0,0
1.57,67.23,0,1.92,0,0,0,0,14.72,5.53,0,0,0,0,0,0,0,0,0,0,0,0,0,10.6,0,0,0,0,0,0,0,0,0
1.59,65.51,0,3.29,0,0,0,0,9.74,7.12,0,0,0,0,0,0,0,0,0.07,0,0,0,0,14.27,0,0,0,0,0,0,0,0,0
1.58,61.82,0,4.66,0,0,0,0,12.05,8.65,0,0,0,0,0,0,0,0,0.07,0,0,0,0,12.75,0,0,0,0,0,0,0,0,0
1.57,69.75,0,0,0,0,0,0,8.57,7.6,0,3.76,0,10.24,0,0,0.08,0,0,0,0,0,0,0,0,0,0,0,0,0,0,0,0
1.54,61.43,0,0,0,0,0,0,12.65,7.03,0,18.27,0,0.55,0,0,0.07,0,0,0,0,0,0,0,0,0,0,0,0,0,0,0,0
1.61,52.64,0,0,0,0,0,7.41,16.59,10.08,0,2.92,0,10.28,0,0,0.08,0,0,0,0,0,0,0,0,0,0,0,0,0,0,0,0
1.57,62.23,0,0,0,0,0,0,5.72,2.39,0,29.01,0,0.58,0,0,0.07,0,0,0,0,0,0,0,0,0,0,0,0,0,0,0,0
1.64,56.84,0,0,0,0,0,0,7.08,2.96,0,21.77,0,11.26,0,0,0.09,0,0,0,0,0,0,0,0,0,0,0,0,0,0,0,0
1.57,67.95,0,0,0,0,0,0,8.74,8.24,0,4.77,0,10.22,0,0,0.08,0,0,0,0,0,0,0,0,0,0,0,0,0,0,0,0
1.57,69.56,0,0,0,0,0,0,7.39,5.11,0,9.54,0,8.32,0,0,0.08,0,0,0,0,0,0,0,0,0,0,0,0,0,0,0,0
1.63,52.51,0,0,0,0,0,0,6.46,2.61,0,33,0,5.34,0,0,0.08,0,0,0,0,0,0,0,0,0,0,0,0,0,0,0,0
1.58,64.03,0,0,0,0,0,0,10,2.97,0,16.35,0,6.57,0,0,0.08,0,0,0,0,0,0,0,0,0,0,0,0,0,0,0,0
1.54,56.06,0,0,0,0,0,0,11.48,5.01,0,24.09,0,3.29,0,0,0.07,0,0,0,0,0,0,0,0,0,0,0,0,0,0,0,0
1.73,3.12,37.67,0,0,16.72,12.23,0,0,0,0,23.03,0,0,0,0,0,0,0,2.7,0,0,0,0,0,1.44,0,0,0,3.09,0,0,0
1.77,0,36.88,0,0,16.49,12.05,0,0,0,0,22.71,0,0,0,0,0,0,0,4.44,0,0,0,0,0,2.35,0,0,0,5.08,0,0,0
1.77,4.75,30.05,0,0,16.96,12.41,0,0,0,0,23.37,0,0,0,0,0,0,0,3.42,0,0,0,4.76,0,1.78,0,0,0,2.5,0,0,0
1.8,5,31.66,0,0,14.3,10.46,0,0,0,0,19.7,0,0,0,0,0,0,0,5.23,0,0,0,7.53,0,2.77,0,0,0,2.49,0,0.86,0
1.81,4.96,31.39,0,0,14.17,10.37,0,0,0,0,19.53,0,0,0,0,0,0,0,5.18,0,0,0,8.71,0,2.74,0,0,0,2.09,0,0.86,0
1.81,4.92,31.12,0,0,14.05,10.28,0,0,0,0,19.36,0,0,0,0,0,0,0,5.14,0,0,0,9.86,0,2.72,0,0,0,1.7,0,0.85,0
1.8,5,31.67,0,0,14.29,10.46,0,0,0,0,19.7,0,0,0,0,0,0,0,5.04,0,0,0,7.53,0,2.6,0,0,0,2.41,0,1.3,0
1.69,7.86,40.68,0,0,0,12.31,0,0,0,0,34.8,0,0,0,0,0,0,0,4.35,0,0,0,0,0,0,0,0,0,0,0,0,0
1.69,15.54,33.54,0,0,0,12.18,0,0,0,0,34.44,0,0,0,0,0,0,0,4.3,0,0,0,0,0,0,0,0,0,0,0,0,0
1.69,23.07,26.55,0,0,0,12.06,0,0,0,0,34.07,0,0,0,0,0,0,0,4.25,0,0,0,0,0,0,0,0,0,0,0,0,0
1.69,7.47,38.65,0,0,16,11.7,0,0,0,0,22.05,0,0,0,0,0,0,0,4.13,0,0,0,0,0,0,0,0,0,0,0,0,0
1.69,14.78,31.89,0,0,15.84,11.58,0,0,0,0,21.82,0,0,0,0,0,0,0,4.09,0,0,0,0,0,0,0,0,0,0,0,0,0
1.69,21.95,25.25,0,0,15.68,11.47,0,0,0,0,21.6,0,0,0,0,0,0,0,4.05,0,0,0,0,0,0,0,0,0,0,0,0,0
1.7,7.51,38.87,0,0,15.44,11.29,0,0,0,0,21.28,0,0,0,0,0,0,0,4.15,0,0,0,0,0,1.46,0,0,0,0,0,0,0
1.7,7.53,38.97,0,0,15.16,11.09,0,0,0,0,20.89,0,0,0,0,0,0,0,4.16,0,0,0,0,0,2.2,0,0,0,0,0,0,0
1.7,7.59,39.28,0,0,14.31,10.47,0,0,0,0,19.71,0,0,0,0,0,0,0,4.2,0,0,0,0,0,4.44,0,0,0,0,0,0,0
1.52,65.32,7.11,13.07,6.87,5.64,0.21,0,0,0,0,0,1.78,0,0,0,0,0,0,0,0,0,0,0,0,0,0,0,0,0,0,0,0
1.53,64.19,5.7,12.89,9.69,5.56,0.21,0,0,0,0,0,1.76,0,0,0,0,0,0,0,0,0,0,0,0,0,0,0,0,0,0,0,0
1.53,63.3,5.72,12.92,9.71,5.58,0.21,0,0,0,0,0.8,1.76,0,0,0,0,0,0,0,0,0,0,0,0,0,0,0,0,0,0,0,0
1.53,65.09,6.24,14.95,6.8,5.48,1.31,0,0,0,0,0,0.13,0,0,0,0,0,0,0,0,0,0,0,0,0,0,0,0,0,0,0,0
1.53,64.83,6.64,13.28,7.37,5.89,0.78,0,0,0,0,0,1.21,0,0,0,0,0,0,0,0,0,0,0,0,0,0,0,0,0,0,0,0
1.53,64.76,6.21,13.83,7.42,5.94,1.52,0,0,0,0,0,0.32,0,0,0,0,0,0,0,0,0,0,0,0,0,0,0,0,0,0,0,0
1.53,64.37,6.17,13.75,7.37,5.9,0.21,0,0,0,0,0,2.23,0,0,0,0,0,0,0,0,0,0,0,0,0,0,0,0,0,0,0,0
1.52,65.89,6.25,13.71,6.87,5.41,0.21,0,0,0,0,0,1.66,0,0,0,0,0,0,0,0,0,0,0,0,0,0,0,0,0,0,0,0
1.52,64.39,7.69,13.75,6.88,5.42,0.21,0,0,0,0,0,1.66,0,0,0,0,0,0,0,0,0,0,0,0,0,0,0,0,0,0,0,0
1.52,66.39,6.14,13.02,6.84,5.62,0.21,0,0,0,0,0,1.78,0,0,0,0,0,0,0,0,0,0,0,0,0,0,0,0,0,0,0,0
1.52,64.29,8.09,13.97,7.39,4.02,0,0,0,0,0,0,2.24,0,0,0,0,0,0,0,0,0,0,0,0,0,0,0,0,0,0,0,0
1.52,63.84,8.04,13.87,9.8,2.23,0,0,0,0,0,0,2.22,0,0,0,0,0,0,0,0,0,0,0,0,0,0,0,0,0,0,0,0
1.51,68.44,8.38,10.48,7.23,3.47,0,0,0,0,0,0,2,0,0,0,0,0,0,0,0,0,0,0,0,0,0,0,0,0,0,0,0
1.52,67.06,7.64,12.09,9.66,1.73,0.17,0,0,0,0,0.4,1.25,0,0,0,0,0,0,0,0,0,0,0,0,0,0,0,0,0,0,0,0
1.52,66.14,7.53,11.93,11.9,1.71,0.17,0,0,0,0,0,0.62,0,0,0,0,0,0,0,0,0,0,0,0,0,0,0,0,0,0,0,0
1.52,67.84,8.4,10.89,9.56,2.07,0,0,0,0,0,0,1.24,0,0,0,0,0,0,0,0,0,0,0,0,0,0,0,0,0,0,0,0
1.52,65.38,7.61,10.2,6.57,8.06,0,0,0,0,0,0,2.18,0,0,0,0,0,0,0,0,0,0,0,0,0,0,0,0,0,0,0,0
1.52,66.59,7.24,14.17,7.5,0.48,0.13,0,0,0,0,0,3.89,0,0,0,0,0,0,0,0,0,0,0,0,0,0,0,0,0,0,0,0
1.52,66.15,7.13,13.96,6.73,4.13,0.17,0,0,0,0,0,1.73,0,0,0,0,0,0,0,0,0,0,0,0,0,0,0,0,0,0,0,0
1.52,65.85,6.25,14.56,9.82,1.29,0,0,0,0,0,0,2.23,0,0,0,0,0,0,0,0,0,0,0,0,0,0,0,0,0,0,0,0
1.52,67.34,7.26,14.22,4.85,4.57,1.76,0,0,0,0,0,0,0,0,0,0,0,0,0,0,0,0,0,0,0,0,0,0,0,0,0,0
1.52,67.85,7.32,14.33,4.89,3.39,2.22,0,0,0,0,0,0,0,0,0,0,0,0,0,0,0,0,0,0,0,0,0,0,0,0,0,0
1.52,68.02,7.35,14.39,3.39,4.62,2.23,0,0,0,0,0,0,0,0,0,0,0,0,0,0,0,0,0,0,0,0,0,0,0,0,0,0
1.52,66.98,8.35,14.41,3.4,4.63,2.23,0,0,0,0,0,0,0,0,0,0,0,0,0,0,0,0,0,0,0,0,0,0,0,0,0,0
1.52,66.77,7.21,14.12,4.82,5.73,1.35,0,0,0,0,0,0,0,0,0,0,0,0,0,0,0,0,0,0,0,0,0,0,0,0,0,0
1.52,68.17,9.16,12.12,3.67,4.91,1.97,0,0,0,0,0,0,0,0,0,0,0,0,0,0,0,0,0,0,0,0,0,0,0,0,0,0
1.52,66.83,7.59,15.28,4.77,2.45,2.24,0,0,0,0,0.84,0,0,0,0,0,0,0,0,0,0,0,0,0,0,0,0,0,0,0,0,0
1.51,71.54,8.06,11.08,0.85,5.12,3.35,0,0,0,0,0,0,0,0,0,0,0,0,0,0,0,0,0,0,0,0,0,0,0,0,0,0
1.51,69.42,9.44,9.93,3.27,6.57,1.37,0,0,0,0,0,0,0,0,0,0,0,0,0,0,0,0,0,0,0,0,0,0,0,0,0,0
1.51,69.77,9.48,9.97,1.63,7.77,1.38,0,0,0,0,0,0,0,0,0,0,0,0,0,0,0,0,0,0,0,0,0,0,0,0,0,0
