Repository: you0514w/youyou

File: liquidus temperature.csv (part 9 of 18)
Liquidus Temperature ( C ),SiO2,B2O3,Al2O3,MgO,CaO,BaO,Li2O,Na2O,K2O,ZnO,SrO,PbO,Fe2O3,As2O3,Y2O3,Sb2O3,La2O3,Gd2O3,Bi2O3,TiO2,ZrO2,CeO2,SnO2,P2O5,Nb2O5,Ta2O5
1130,68.77,0,3.97,0,0,14.8,0,0,0,0,12.35,0,0,0,0,0,0,0,0,0,0,0,0.11,0,0,0
1100,68.08,10.26,10.19,1.62,8.69,0,0,0,0,0.4,0.63,0,0,0,0,0,0,0,0,0,0,0,0.13,0,0,0
1080,68.87,8.92,10.15,0.86,7.39,0.9,0,0,0,0,2.66,0,0,0,0,0,0,0,0,0,0.11,0,0.14,0,0,0
1090,66.75,9.6,10.49,0.83,9.18,0.44,0,0,0,0,2.58,0,0,0,0,0,0,0,0,0,0,0,0.13,0,0,0
1120,70.62,6.67,10.41,3.29,4.73,0.26,0,0,0,0,3.84,0,0,0,0,0,0,0,0,0,0.05,0,0.13,0,0,0
1060,65.68,15.12,9.68,0,9.39,0,0,0,0,0,0,0,0,0,0,0,0,0,0,0,0,0,0.13,0,0,0
1060,66.23,7.27,9.22,0,7.74,6.61,0,0,0,0,2.79,0,0,0,0,0,0,0,0,0,0,0,0.14,0,0,0
1030,64.81,8.57,10.67,0,10.01,5.03,0,0,0,0,0.68,0,0,0,0,0,0,0,0,0,0,0,0.23,0,0,0
950,74.24,10.98,4.38,0,1.14,0,0,6.68,1.01,1.57,0,0,0,0,0,0,0,0,0,0,0,0,0,0,0,0
950,71.13,9.93,3.08,0,3.36,0,0,11.66,0.33,0,0,0,0,0,0,0,0,0,0,0,0.51,0,0,0,0,0
1200,17.99,32.84,0,0,0,0,0,0,0,4.03,0,0,0,0,0.27,0,18.51,10.06,0,4.46,7.77,0,0,0,1.68,2.39
1220,17.99,32.84,0,0,0,0,0,0,0,4.02,0,0,0,0,0.27,0,21.82,6.76,0,4.46,7.78,0,0,0,1.67,2.39
1220,17.98,32.83,0,0,0,0,0,0,0,4.03,0,0,0,0,0.28,0,12.71,15.87,0,4.45,7.78,0,0,0,1.67,2.4
1200,17.99,32.84,0,0,0,0,0,0,0,4.02,0,0,0,0,0,0,18.68,10.17,0,4.46,7.77,0,0,0,1.67,2.4
1200,18,32.82,0,0,0,0,0,0,0,4.02,0,0,0,0,2.76,0,16.89,9.19,0,4.46,7.78,0,0,0,1.68,2.4
1240,17.98,32.84,0,0,0,0,0,0,0,4.03,0,0,0,0,10.22,0,12.07,6.57,0,4.45,7.77,0,0,0,1.67,2.4
1220,18.28,31.72,0,0,0,0,0,0,0,4.1,0,0,0,0,0,0,18.99,10.34,0,4.53,7.9,0,0,0,1.7,2.44
1240,17.99,31.17,0,0,0,0,0,0,0,4.03,0,0,0,0,0,0,19.75,10.75,0,4.46,7.78,0,0,0,1.67,2.4
1285,17.98,27.88,0,0,0,0,0,0,0,4.03,0,0,0,0,3.23,0,19.82,10.77,0,4.45,7.77,0,0,0,1.68,2.39
1250,17.98,29.92,0,0,0,0,0,0,0,4.03,0,0,0,0,3.04,0,18.6,10.12,0,4.46,7.78,0,0,0,1.67,2.4
1200,3.67,33.19,0,0,0,0,0,0,0,31.19,0,0,0,0,0,0,11.26,0,0,3.66,3.67,0,0,0,9.69,3.67
1285,66.89,4.34,12.36,15.32,0.22,0,0,0.1,0.07,0,0,0,0.12,0,0,0,0,0,0,0.47,0,0.11,0,0,0,0
1333,67.33,4.12,12.5,13.43,0.23,0,0,0.1,0.07,0,0,0,0.12,0,0,0,0,0,0,1.99,0,0.11,0,0,0,0
1268,64.47,3.78,12.73,16.48,1.56,0,0,0.2,0.07,0,0,0,0.08,0,0,0,0,0,0,0.63,0,0,0,0,0,0
1266,67.56,2.87,10.72,14.57,1.23,0,0.21,0.3,0.07,0,0,0,0.12,0,0,0,0,0,0,2.35,0,0,0,0,0,0
1258,63.48,4.58,13.14,15.82,0.57,0,0,0.1,0.07,0,1.05,0,0.16,0,0,0,0,0,0,0.96,0,0.07,0,0,0,0
1249,68.57,2.3,12.24,14.29,0.23,1.25,0.21,0.21,0.07,0,0,0,0.04,0,0,0,0,0,0,0.48,0,0.11,0,0,0,0
1292,63.93,4.15,13.53,13.53,1.72,0,0,0.1,0.14,1.58,0,0,0.12,0,0,0,0,0,0,1.2,0,0,0,0,0,0
1262,62.39,2.35,12.44,17.45,1.9,0,0,0.1,0.07,0,0,0,0.12,0,0,0,0,0,0,3.14,0,0.04,0,0,0,0
1278,70.16,2.63,11.99,8.11,3.26,0.51,0.22,0.11,0.07,0,1.89,0,0.12,0,0,0,0,0,0,0.74,0,0.19,0,0,0,0
1329,70.01,2.92,12.73,10.89,2.72,0,0,0.1,0.07,0,0,0,0.08,0,0,0,0,0,0,0.48,0,0,0,0,0,0
1364,66.78,3.89,14.24,11.52,2.07,0,0.22,0.21,0,0,0,0,0.12,0,0,0,0,0,0,0.57,0.31,0.07,0,0,0,0
1288,64.97,3.33,12.29,16.94,0.89,0,0,0.1,0.07,0,0,0,0.12,0,0,0,0,0,0,1.18,0,0.11,0,0,0,0
1324,66.65,2.71,12.13,16.2,0.34,0,0,0.2,0.07,0,0,0,0.12,0,0,0,0,0,0,1.34,0.2,0.04,0,0,0,0
1365,67.39,3.84,13.18,13.9,0.11,0,0,0.1,0.07,0,0,0,0,0,0,0,0,0,0,1.2,0.1,0.11,0,0,0,0
1278,66.87,2.49,11.24,17.66,0.55,0,0,0.1,0.07,0,0,0,0.08,0,0,0,0,0,0,0.78,0.05,0.11,0,0,0,0
980,83.24,11.25,1.42,0,0,0,0,0,4.09,0,0,0,0,0,0,0,0,0,0,0,0,0,0,0,0,0
980,81.24,11.28,1.38,0,0,0,0,0,6.1,0,0,0,0,0,0,0,0,0,0,0,0,0,0,0,0,0
980,82.27,12.27,1.36,0,0,0,0,0,4.1,0,0,0,0,0,0,0,0,0,0,0,0,0,0,0,0,0
980,83.23,11.3,1.42,0,0.45,0,0,0,3.6,0,0,0,0,0,0,0,0,0,0,0,0,0,0,0,0,0
980,84.18,10.32,1.42,0,0,0,0,0,4.08,0,0,0,0,0,0,0,0,0,0,0,0,0,0,0,0,0
980,84.06,11.19,0.68,0,0,0,0,0,4.07,0,0,0,0,0,0,0,0,0,0,0,0,0,0,0,0,0
980,82.3,11.27,1.38,0,0,0,0,0,4.07,0,0,0,0,0,0,0,0,0,0,0,0.98,0,0,0,0,0
980,81.16,11.32,1.42,0,2.02,0,0,0,4.08,0,0,0,0,0,0,0,0,0,0,0,0,0,0,0,0,0
980,82.2,13.3,1.42,0,0,0,0,0,3.08,0,0,0,0,0,0,0,0,0,0,0,0,0,0,0,0,0
1050,64.5,0,12,0,0,0,12.8,5.5,3.4,0,0,0,0,0,0,0,0,0,0,0,1.8,0,0,0,0,0
1020,72,0,1.1,5.5,8.6,0,0,12.6,0.2,0,0,0,0,0,0,0,0,0,0,0,0,0,0,0,0,0
1040,62,0,13,3,0,0,10,5,5,0,0,0,0,0,0,0,0,0,0,0,2,0,0,0,0,0
1240,67.13,9.7,6.81,0,0,0,9.38,6.16,0.72,0,0,0,0,0,0,0,0,0,0,0,0,0,0.1,0,0,0
1050,67.29,7.99,6.57,1.14,0.35,0,7.57,7.64,1.15,0,0,0,0,0,0,0,0,0,0,0,0.2,0,0.1,0,0,0
825,67.46,6.27,6.33,2.3,0.72,0,5.7,9.14,1.58,0,0,0,0,0,0,0,0,0,0,0,0.4,0,0.1,0,0,0
840,67.42,5.5,6.76,3.71,0.14,0,4.78,9.84,1.79,0,0,0,0,0,0,0,0,0,0,0,0,0,0.06,0,0,0
855,67.63,4.5,6.07,3.48,1.08,0,3.85,10.66,2.02,0,0,0,0,0,0,0,0,0,0,0,0.61,0,0.1,0,0,0
730,67.8,2.72,5.82,4.67,1.47,0,1.92,12.2,2.48,0,0,0,0,0,0,0,0,0,0,0,0.82,0,0.1,0,0,0
730,67.99,0.92,5.55,5.87,1.84,0,0,13.77,2.93,0,0,0,0,0,0,0,0,0,0,0,1.03,0,0.1,0,0,0
1220,61.69,0,11.96,14.45,8.41,0,2.87,0.2,0.32,0,0,0,0,0,0,0,0,0,0,0.1,0,0,0,0,0,0
1220,62.09,0,10.99,15.19,9.06,0,2.67,0,0,0,0,0,0,0,0,0,0,0,0,0,0,0,0,0,0,0
1210,61.9,0,12.35,14.17,7.45,0,3.39,0.2,0.33,0,0,0,0.08,0,0,0,0,0,0,0.13,0,0,0,0,0,0
1230,61.66,0,12.98,14.2,6.36,0,4.11,0.2,0.33,0,0,0,0.08,0,0,0,0,0,0,0.08,0,0,0,0,0,0
1122,21.11,22.44,0,0,0,0,11.88,0,0,22.18,0,0,0,0,8.98,0.02,10.16,0,0,0,2.31,0,0,0,0,0.92
1120,68.89,9.96,10.4,1.98,7.45,0,0,0,0,0,1.25,0,0,0,0,0,0,0,0,0,0,0,0.07,0,0,0
1125,69.16,9.88,10.28,1.8,8.3,0,0,0,0,0,0.51,0,0,0,0,0,0,0,0,0,0,0,0.07,0,0,0
1140,67.59,9.84,11.06,2.25,8.65,0,0,0,0,0,0.54,0,0,0,0,0,0,0,0,0,0,0,0.07,0,0,0
1050,68.12,0,2.55,0,15.06,1.27,0,4.19,3.45,0,0,0,0,0,0,0,0,0,0,3.25,2.11,0,0,0,0,0
1050,67.96,0,2.54,0,15.03,1.27,0,5.23,3.44,0,0,0,0,0,0,0,0,0,0,2.43,2.1,0,0,0,0,0
1050,68.3,0,3.2,0,13.94,1.27,0,5.26,3.46,0,0,0,0,0,0,0,0,0,0,2.45,2.12,0,0,0,0,0
1050,70.64,0,3.2,0,13.97,1.7,0,4.21,4.16,0,0,0,0,0,0,0,0,0,0,0,2.12,0,0,0,0,0
1025,63.66,0,12.99,3.15,3.15,0,0,11.28,4.1,0,1.57,0,0,0,0,0,0,0,0,0,0,0,0.1,0,0,0
1045,63.64,0,12.99,3.15,3.15,0,0,10.28,5.12,0,1.57,0,0,0,0,0,0,0,0,0,0,0,0.1,0,0,0
1025,63.65,0,12.99,3.13,3.15,0,0,12.3,3.11,0,1.57,0,0,0,0,0,0,0,0,0,0,0,0.1,0,0,0
1055,63.64,0,12.98,3.55,3.55,0,0,11.32,3.09,0,1.77,0,0,0,0,0,0,0,0,0,0,0,0.1,0,0,0
1090,63.69,0,12.99,3.94,3.95,0,0,11.27,2.09,0,1.97,0,0,0,0,0,0,0,0,0,0,0,0.1,0,0,0
1040,62.66,0,11.99,3.94,3.95,0,0,11.3,4.09,0,1.97,0,0,0,0,0,0,0,0,0,0,0,0.1,0,0,0
1248,18.15,1.75,5.35,0,0,40,0,0,0,0,0,0,0,0,0,0,0,0,0,34.75,0,0,0,0,0,0
1296,16.2,0,7.1,0,0,37.78,0,0,0,0,0,0,0,0,0,0.15,1,0,0,37.77,0,0,0,0,0,0
1298,16.17,0,7.09,0,0,37.82,0,0,0,0,0,0,0,0,0,0.2,1,0,0,37.72,0,0,0,0,0,0
1110,58.32,4.44,8.48,2.98,20.04,0,0,5.2,0.07,0,0,0,0.08,0,0,0,0,0,0,0.39,0,0,0,0,0,0
1126,60.45,3.81,8.54,2.35,19.12,0,0,5.19,0.07,0,0,0,0.08,0,0,0,0,0,0,0.39,0,0,0,0,0,0
1137,59.57,3.72,8.48,2.34,20.16,0,0,5.19,0.07,0,0,0,0.08,0,0,0,0,0,0,0.39,0,0,0,0,0,0
1096,57.35,6.06,8.4,3.59,21.01,0,0,3.05,0.07,0,0,0,0.08,0,0,0,0,0,0,0.39,0,0,0,0,0,0
1061,57.15,7.62,8.42,3.75,19.47,0,0,3.05,0.07,0,0,0,0.08,0,0,0,0,0,0,0.39,0,0,0,0,0,0
1210,69.36,1.83,12.58,2.85,0,0,7.69,0.31,0,1.73,0,0,0,0,0,0,0,0,0,3.52,0,0,0.13,0,0,0
1020,67,0,1.91,0,0,0,27.89,0,1.9,0,0,0,0,0,0,0,0,0,0,0,0,0,0,1.3,0,0
960,65.41,0,0,0.91,0,0,30.17,0,1.22,1.22,0,0,0,0,0,0,0,0,0,0,0,0,0,1.07,0,0
1180,66.2,0,0.5,6.5,12.5,0,0,3.3,6.2,0,0,0,0,0,0,0,0,0,0,0,4.8,0,0,0,0,0
1220,62,0,0.4,9.6,15.6,0,0,3.2,4.4,0,0,0,0,0,0,0,0,0,0,0,4.8,0,0,0,0,0
1210,65.4,0,0.4,6.5,12.5,0,0,3.3,6.2,0,0,0,0,0,0,0,0,0,0,0,5.7,0,0,0,0,0
1300,60.2,0,0.4,11.7,17.5,0,0,3.2,3.3,0,0,0,0,0,0,0,0,0,0,0,3.7,0,0,0,0,0
1250,64.8,0,0.4,7.5,13.6,0,0,1.1,7.8,0,0,0,0,0,0,0,0,0,0,0,4.8,0,0,0,0,0
1300,57.6,0,2.1,11.8,17.7,0,0,3.2,2.8,0,0,0,0,0,0,0,0,0,0,0,4.8,0,0,0,0,0
1220,65.5,0,0.4,6.4,12.4,0,0,4.4,6.1,0,0,0,0,0,0,0,0,0,0,0,4.8,0,0,0,0,0
1220,65.9,0,0.9,6.5,12.5,0,0,3.3,6.1,0,0,0,0,0,0,0,0,0,0,0,4.8,0,0,0,0,0
1180,64.1,0,0.4,6.5,12.5,0,0,3.3,6.2,0,0,0,0,0,0,0,0,0,0,2.2,4.8,0,0,0,0,0
1075,9.74,43.91,0,0,0,0,9.76,0,0,7.8,0,0,0,0,0,0,11.73,10.73,0,0,5.84,0,0,0,0,0.49
1090,12.98,41.07,0,0,0,0,8.65,0,0,8.65,0,0,0,0,0,0,10.81,10.81,0,0,6.48,0,0,0,0,0.55
1090,12.92,40.9,0,0,0,0,8.62,0,0,8.62,0,0,0,0,0,0,11.85,10.09,0,0,6.46,0,0,0,0,0.54
1070,12.02,39.07,0,0,0,0,8.01,0,0,11.02,0,0,0,0,0,0,11.54,12.53,0,0,5,0,0,0,0,0.81
1060,14.31,36.81,0,0,0,0,7.14,0,0,12.27,0,0,0,0,0,0,12.27,12.27,0,0,4.1,0,0,0,0,0.83
1070,13.74,35.37,0,0,0,0,4.92,0,0,19.64,0,0,0,0,0,0,11.79,11.79,0,0,1.96,0,0,0,0,0.79
1060,14.23,36.63,0,0,0,0,6.1,0,0,12.2,0,0,0,0,0,0,12.98,12.98,0,0,4.07,0,0,0,0,0.81
1120,19.05,32.8,0,0,0,0,9.52,0,0,10.58,0,0,0,0,0,0,11.11,11.11,0,0,5.3,0,0,0,0,0.53
1070,16.63,33.93,0,0,0,0,8.32,0,0,14.56,0,0,0,0,0,0,10.93,10.93,0,0,4.17,0,0,0,0,0.53
980,18.41,32.89,0.22,0,14.29,0,12.77,0,0,13.13,0,0,0,0,0,0,4.64,0,0,0,3.65,0,0,0,0,0
920,7.47,42.2,0,0,14.56,0,10.93,0,0,16.05,0,0,0,0,0,0,6.14,0,0,0,2.65,0,0,0,0,0
1240,18.03,31.16,0,0,0,0,0,0,0,4.03,0,0,0,0,0,0,19.73,10.74,0,4.46,7.78,0,0,0,1.67,2.4
1300,53.65,0.93,15.81,22.39,0,0,0,0,0,0,0,0,0,0,0,0,0,0,0,5.65,1.57,0,0,0,0,0
1181,60.57,0,7.37,3.9,26.32,0,0,0.89,0,0,0,0,0.1,0,0,0,0,0,0,0.85,0,0,0,0,0,0
1146,59.53,0,7.94,3.88,25.86,0,1.85,0,0,0,0,0,0.1,0,0,0,0,0,0,0.84,0,0,0,0,0,0
1153,59.48,0,8.07,3.88,25.77,0,1.85,0,0,0,0,0,0.1,0,0,0,0,0,0,0.85,0,0,0,0,0,0
1153,60.05,0,8.08,3.8,25.74,0,1.85,0,0,0,0,0,0.1,0,0,0,0,0,0,0.38,0,0,0,0,0,0
1160,58.65,1.25,8.04,3.92,26.29,0,0,0.9,0,0,0,0,0.1,0,0,0,0,0,0,0.85,0,0,0,0,0,0
1152,59.2,1.15,7.4,3.92,26.48,0,0,0.9,0,0,0,0,0.1,0,0,0,0,0,0,0.85,0,0,0,0,0,0
1147,58.63,1.07,8.03,3.92,26.5,0,0,0.9,0,0,0,0,0.1,0,0,0,0,0,0,0.85,0,0,0,0,0,0
926,0,66.7,0,0,0,0,33.3,0,0,0,0,0,0,0,0,0,0,0,0,0,0,0,0,0,0,0
909,0,58.8,0,0,0,0,41.2,0,0,0,0,0,0,0,0,0,0,0,0,0,0,0,0,0,0,0
846,0,53.8,0,0,0,0,46.2,0,0,0,0,0,0,0,0,0,0,0,0,0,0,0,0,0,0,0
677,0,33.3,0,0,0,0,66.7,0,0,0,0,0,0,0,0,0,0,0,0,0,0,0,0,0,0,0
1038,51.7,0,1.32,0,9.45,15.81,0,0,0,0,4.25,0,0,0,0,0,1.05,0,0,10.91,2.33,0,0,0,3.18,0
1061,54.52,0,1.39,0,4.9,16.67,0,0,0,0,2.65,0,0,0,0,0,2.56,0,0,11.5,2.46,0,0,0,3.35,0
1012,55.57,0,1.31,0,9.34,15.64,0,0,0,0,4.2,0,0,0,0,0,1.04,0,0,7.45,2.31,0,0,0,3.14,0
1077,54.32,0,1.28,0,9.13,15.28,0,0,0,0,4.1,0,0,0,0,0,1.01,0,0,10.54,2.25,0,0,0,2.09,0
1053,54.94,0,1.29,0,9.24,15.46,0,0,0,0,4.15,0,0,0,0,0,1.02,0,0,10.66,0.14,0,0,0,3.1,0
1066,56.34,0,1.32,0,9.47,15.85,0,0,0,0,4.26,0,0,0,0,0,1.88,0,0,7.55,0.15,0,0,0,3.18,0
1077,55.68,0,1.31,0,9.36,15.67,0,0,0,0,4.21,0,0,0,0,0,1.86,0,0,7.46,2.31,0,0,0,2.14,0
1026,58.79,0,1.28,0,9.15,15.32,0,0,0,0,4.11,0,0,0,0,0,1.82,0,0,7.3,0.14,0,0,0,2.09,0
1082,61.06,0,1.24,0,8.86,14.82,0,0,0,0,3.98,0,0,0,0,0,1.76,0,0,7.06,0.14,0,0,0,1.08,0
1020,58.97,0,1.28,0,10.74,15.94,0,0,0,0,4.97,0,0,0,0,0,1.82,0,0,4.04,0.14,0,0,0,2.1,0
900,74.77,0,8.45,0,0,0,4.09,8.5,3.68,0,0,0,0,0,0,0,0,0,0,0,0,0,0.51,0,0,0
910,75.11,0,8.47,0,0,0,4.07,8.56,3.66,0,0,0,0,0,0,0,0,0,0,0,0,0,0.13,0,0,0
840,66,0,9,0,0,0,12,10,0,0,0,0,0,0,0,0,0,0,0,0,3,0,0,0,0,0
920,68,0,9,1,1.8,0,8,11,0.2,0,0,0,0,0,0,0,0,0,0,0,1,0,0,0,0,0
1000,61,0,2,0,13,0,14,5,0,0,0,0,0,0,0,0,0,0,0,0,5,0,0,0,0,0
1080,64,0,5,0,13,3,4,6,1,0,0,0,0,0,0,0,0,0,0,0,4,0,0,0,0,0
1100,69.81,9.43,10.3,0,9.36,0.43,0,0,0,0,0.63,0,0,0,0,0,0,0,0,0,0,0,0.04,0,0,0
1123,68.2,9.36,10.86,1.62,9.29,0,0,0,0,0,0.63,0,0,0,0,0,0,0,0,0,0,0,0.04,0,0,0
1150,64.94,10.94,9.65,8.66,5.66,0,0,0,0,0,0,0,0,0,0,0.07,0,0,0,0,0,0,0.08,0,0,0
1340,68.07,0,3.46,3.5,8.8,1.84,0,1.14,5.24,0,0,0,0,0,1.25,0.12,0,0,0,0,6.58,0,0,0,0,0
1220,65.69,1.92,0,5.46,10.94,0,0,2.37,6.44,0,2.57,0,0,0,0,0,0.82,0,0,0,3.79,0,0,0,0,0
1150,65.05,0.93,1.27,4.82,9.23,0,0,6.27,4.81,3.18,0,0,0,0,0,0,0,0,0,0,4.25,0.19,0,0,0,0
1130,66.21,0,0.44,6.49,12.73,0,0,3.39,6.02,0,0,0,0,0,0,0.11,0,0,0,0,4.61,0,0,0,0,0
1150,71.31,0,0,3.33,9.46,0,0,1.19,10.55,0,0,0,0,0,0,0,0,0.78,0,0,3.38,0,0,0,0,0
1210,71.57,0,13.79,3.17,4.7,3,0,0.06,0,0,1.24,0,0.02,0,1.42,0,0.96,0,0,0,0,0,0.07,0,0,0
740,41.8,20.56,4.86,0,0,2.65,17.28,0,0,1.61,10.23,0,0,0,0,0,1.01,0,0,0,0,0,0,0,0,0
700,68.65,9.5,12.92,0.02,0.04,0,0,6.91,1.38,0,0,0,0,0,0,0,0,0,0,0,0,0,0.05,0.53,0,0
730,68.11,9.51,12.93,0.02,0.04,0,0,6.92,1.37,0,0,0,0,0,0,0,0,0,0,0,0,0,0.05,1.05,0,0
880,67.06,9.51,12.93,0.02,0.04,0,0,6.92,1.37,0,0,0,0,0,0,0,0,0,0,0,0,0,0.05,2.1,0,0
870,70.12,9.72,13.21,0.02,0.02,0,0,4.92,1.4,0,0,0,0,0,0,0,0,0,0,0,0,0,0.05,0.54,0,0
835,69.58,9.72,13.2,0.02,0.02,0,0,4.93,1.4,0,0,0,0,0,0,0,0,0,0,0,0,0,0.05,1.08,0,0
990,68.51,9.72,13.21,0.02,0.02,0,0,4.92,1.4,0,0,0,0,0,0,0,0,0,0,0,0,0,0.05,2.15,0,0
980,69.16,6.58,11.85,2.37,0.34,0,0,6.17,2.89,0,0,0,0,0,0,0,0,0,0,0,0,0,0.11,0.53,0,0
950,68.62,6.58,11.84,2.37,0.34,0,0,6.18,2.89,0,0,0,0,0,0,0,0,0,0,0,0,0,0.11,1.07,0,0
830,58.18,4.51,10.88,0.02,0.05,0,0,15.38,1.82,0,0,0,0,0,0,0,0,0,0,0,0,0,0.09,9.07,0,0
880,65.7,11.1,11.3,0,0,0,4.6,6.2,1.1,0,0,0,0,0,0,0,0,0,0,0,0,0,0,0,0,0
825,63.9,16.3,7.3,0,0,0,3.5,3,6,0,0,0,0,0,0,0,0,0,0,0,0,0,0,0,0,0
925,65.7,9.1,12.3,0,0,0,5,6.6,1.3,0,0,0,0,0,0,0,0,0,0,0,0,0,0,0,0,0
990,65.7,9.1,12.3,0,0,0,7,4.6,1.3,0,0,0,0,0,0,0,0,0,0,0,0,0,0,0,0,0
955,65.7,7.1,12.3,0,0,0,7,6.6,1.3,0,0,0,0,0,0,0,0,0,0,0,0,0,0,0,0,0
880,65.7,9.1,10.3,0,0,0,7,6.6,1.3,0,0,0,0,0,0,0,0,0,0,0,0,0,0,0,0,0
980,16.16,36.75,0.87,0,25.18,1.73,5.91,0,0,3.14,0,0,0,0,2.93,0.03,5.96,1.34,0,0,0,0,0,0,0,0
985,15.73,35.79,0.84,0,29.88,1.68,5.75,0,0,1.06,0,0,0,0,1.9,0.15,5.8,1.42,0,0,0,0,0,0,0,0
985,22.88,29.62,0.08,0,24.51,1.68,8.34,0,0,3.06,0,0,0,0,1.9,0.15,7.54,0.24,0,0,0,0,0,0,0,0
975,19.16,36.38,0.27,0,16.42,1.2,8.32,0,0,5.66,0,0,0,0,4.08,0.32,8.06,0.13,0,0,0,0,0,0,0,0
980,20.67,33.14,0.44,0,18.98,2.02,10.39,0,0,3.27,0,0,0,0,3.34,0,6.53,1.22,0,0,0,0,0,0,0,0
960,19.49,33.9,0.26,0,24.75,1.41,7.26,0,0,2.66,0,0,0,0,2.88,0.15,6.52,0.72,0,0,0,0,0,0,0,0
985,21.16,33.9,0.45,0,19.43,2.07,6.08,2.2,0,3.35,0,0,0,0,3.42,0,6.69,1.25,0,0,0,0,0,0,0,0
985,21.32,34.17,0.45,0,19.58,2.09,6.12,0,1.46,3.37,0,0,0,0,3.44,0,6.74,1.26,0,0,0,0,0,0,0,0
985,16.18,36.82,0.87,0,24.44,1.73,5.92,0,0,1.09,3.41,0,0,0,1.96,0.15,5.97,1.46,0,0,0,0,0,0,0,0
985,16.8,36.56,0.43,0,25.83,1.72,5.88,0,0,1.08,0,0,0,0,1.94,0.15,6.74,0.73,0,0,2.14,0,0,0,0,0
1311,67.07,0,13.17,13.63,0,0,6.13,0,0,0,0,0,0,0,0,0,0,0,0,0,0,0,0,0,0,0
1297,65.72,0,13.11,15.07,0,0,6.1,0,0,0,0,0,0,0,0,0,0,0,0,0,0,0,0,0,0,0
1421,71.73,0,11.47,16.8,0,0,0,0,0,0,0,0,0,0,0,0,0,0,0,0,0,0,0,0,0,0
1359,68.91,0,12.31,15.2,0,0,3.58,0,0,0,0,0,0,0,0,0,0,0,0,0,0,0,0,0,0,0
1339,69.18,0,12.05,14.69,0,0,4.08,0,0,0,0,0,0,0,0,0,0,0,0,0,0,0,0,0,0,0
1328,75.95,0,8.95,12.08,0,0,2.04,0.98,0,0,0,0,0,0,0,0,0,0,0,0,0,0,0,0,0,0
1498,67.84,0,12.11,13.79,2.2,0,2.07,1.99,0,0,0,0,0,0,0,0,0,0,0,0,0,0,0,0,0,0
1434,69.33,1.84,15.08,12.72,0,0,0,1.03,0,0,0,0,0,0,0,0,0,0,0,0,0,0,0,0,0,0
1471,75.76,0,9.05,12.21,0,0,0,2.98,0,0,0,0,0,0,0,0,0,0,0,0,0,0,0,0,0,0
1443,68.75,3.6,11.66,13.97,0,0,0,2.02,0,0,0,0,0,0,0,0,0,0,0,0,0,0,0,0,0,0
887,25,25,0,0,0,50,0,0,0,0,0,0,0,0,0,0,0,0,0,0,0,0,0,0,0,0
918,28,22,0,0,0,50,0,0,0,0,0,0,0,0,0,0,0,0,0,0,0,0,0,0,0,0
927,33,17,0,0,0,50,0,0,0,0,0,0,0,0,0,0,0,0,0,0,0,0,0,0,0,0
925,36.73,12.24,0,0,0,51.03,0,0,0,0,0,0,0,0,0,0,0,0,0,0,0,0,0,0,0,0
863,26.6,20.9,5,0,0,47.5,0,0,0,0,0,0,0,0,0,0,0,0,0,0,0,0,0,0,0,0
1168,25.2,19.8,10,0,0,45,0,0,0,0,0,0,0,0,0,0,0,0,0,0,0,0,0,0,0,0
1031,51.39,0,1.42,0,9.37,15.89,0,0,0,0,4.2,0,0,0,0,0.25,1.08,0,0,10.88,2.35,0,0,0,3.17,0
1160,64.04,0,12.22,4.07,7.6,0,0,8.46,3.48,0,0,0,0,0,0,0,0,0,0,0,0,0,0.13,0,0,0
1150,59.65,0,12.21,7.31,5.26,0,0,10.57,4.87,0,0,0,0,0,0,0,0,0,0,0,0,0,0.13,0,0,0
1100,58.53,0,13.74,4.14,7.73,0,0,10.77,4.96,0,0,0,0,0,0,0,0,0,0,0,0,0,0.13,0,0,0
1110,61.36,0,15.21,4.18,5.41,0,0,8.7,5.01,0,0,0,0,0,0,0,0,0,0,0,0,0,0.13,0,0,0
1158,55.75,0,14.91,7.38,7.66,0,0,10.66,3.51,0,0,0,0,0,0,0,0,0,0,0,0,0,0.13,0,0,0
1135,59.23,0,16.56,4.19,5.42,0,0,10.89,3.58,0,0,0,0,0,0,0,0,0,0,0,0,0,0.13,0,0,0
1170,54.45,0,16.47,7.5,7.79,0,0,8.67,4.99,0,0,0,0,0,0,0,0,0,0,0,0,0,0.13,0,0,0
1070,61.01,0,12.91,6.53,0,0,0,15.93,3.49,0,0,0,0,0,0,0,0,0,0,0,0,0,0.13,0,0,0
1158,70.26,1.98,10.72,0,11.53,4.04,0,0,0,0,1.33,0,0,0,0,0,0,0,0,0,0,0,0.14,0,0,0
1187,71.08,1.97,10,0,11.47,4.02,0,0,0,0,1.32,0,0,0,0,0,0,0,0,0,0,0,0.14,0,0,0
1186,69.86,1.98,11.09,0,11.55,4.05,0,0,0,0,1.33,0,0,0,0,0,0,0,0,0,0,0,0.14,0,0,0
1170,70.66,1.99,10.79,0,10.36,4.06,0,0,0,0,2,0,0,0,0,0,0,0,0,0,0,0,0.14,0,0,0
1179,71.07,2,10.85,0,9.18,4.08,0,0,0,0,2.68,0,0,0,0,0,0,0,0,0,0,0,0.14,0,0,0
1158,70.82,1.99,10.81,0,10.38,4.52,0,0,0,0,1.34,0,0,0,0,0,0,0,0,0,0,0,0.14,0,0,0
1159,71.38,2.01,10.89,0,9.22,5.01,0,0,0,0,1.35,0,0,0,0,0,0,0,0,0,0,0,0.14,0,0,0
1190,70.47,1.98,11.09,0,10.94,4.05,0,0,0,0,1.33,0,0,0,0,0,0,0,0,0,0,0,0.14,0,0,0
1196,70.31,1.98,11.07,0,11.29,3.95,0,0,0,0,1.26,0,0,0,0,0,0,0,0,0,0,0,0.14,0,0,0
1184,70.89,1.39,10.82,0,10.39,4.52,0,0,0,0.51,1.34,0,0,0,0,0,0,0,0,0,0,0,0.14,0,0,0
1020,0,6.91,3.67,15.11,0,22.43,14.3,0,0,2.1,0,0,0,0,0,0,0.79,0,0,0,0,0,0,34.69,0,0
1000,0,10.81,3.94,6.22,0,34.2,2.94,0,0,4.62,0,0,0,0,0,0,0.77,0,0,0,0,0,0,36.5,0,0
1040,0,12.6,2.12,5.04,0,26.77,3.4,0,0,5,0,0,0,0,0,0,2.18,0,0,0,0,0,0,42.89,0,0
1000,0,12.01,4.04,4.95,0,29.3,3.34,0,0,4.75,0,0,0,0,0,0,0.8,0,0,0,0,0,0,40.81,0,0
1040,3.2,14,5.55,4.78,0,27.78,3.22,0,0,4.73,0,0,0,0,0,0,0.81,0,0,0,0,0,0,35.93,0,0
980,0,14.33,5.66,4.77,4.93,26.57,3.22,0,0,1.62,0,0,0,0,0,0,0.81,0,0,0,0,0,0,38.09,0,0
970,0,14.78,2.9,4.99,5.06,22.38,3.17,0,0,1.6,5.02,0,0,0,0,0,0.84,0,0,0,0,0,0,39.26,0,0
950,0,14.98,2.14,1.14,5.11,21.46,10.36,0,0,1.69,3.76,0,0,0,0,0,0.84,0,0,0,0,0,0,38.52,0,0
950,0,15.45,2.56,1.35,5.23,20.34,16,0,0,1.74,0.31,0,0,0,0,0,0.87,0,0,0,0,0,0,36.15,0,0
940,0,15.53,2.62,1.33,5.34,18.64,17.2,0,0,1.71,0.31,0,0,0,0,0,0.89,0,0,0,0,0,0,36.43,0,0
978,65.39,0,8.68,3.53,3.69,0,0,16.47,0,0,0,0,0,0,0,0,0,0,0,0,2.2,0,0.04,0,0,0
1045,65.44,0,9.42,3.57,3.73,0,0,13.81,2.29,0,0,0,0,0,0,0,0,0,0,0,1.7,0,0.04,0,0,0
927,66.65,0,8.25,3.5,3.66,0,0,15.02,2.25,0,0,0,0,0,0,0,0,0,0,0,0.63,0,0.04,0,0,0
988,65.41,0,9.32,3.53,3.69,0,0,15.12,2.26,0,0,0,0,0,0,0,0,0,0,0,0.63,0,0.04,0,0,0
1003,66.45,0,8.18,3.55,3.72,0,0,13.56,2.28,0,0,0,0,0,0,0,0,0,0,0,2.22,0,0.04,0,0,0
973,61.7,0,11.23,3.61,3.78,0,0,15.49,2.32,0,0,0,0,0,0,0,0,0,0,0,1.83,0,0.04,0,0,0
1003,63.33,0,9.85,3.58,3.74,0,0,15.35,2.3,0,0,0,0,0,0,0,0,0,0,0,1.81,0,0.04,0,0,0
968,66.5,0,7.14,3.52,3.68,0,0,15.08,2.26,0,0,0,0,0,0,0,0,0,0,0,1.78,0,0.04,0,0,0
1112,64.6,0,8.28,6.24,1.72,0,0,15.08,2.26,0,0,0,0,0,0,0,0,0,0,0,1.78,0,0.04,0,0,0
1221,61.81,0,9.4,13.11,13.9,0,0,0.4,0.26,0,0,0,0.12,0,0,0,0,0,0,1,0,0,0,0,0,0
1200,61.67,0,9.46,13.6,13.11,0,0.82,0.18,0.12,0,0,0,0.12,0,0,0,0,0,0,0.92,0,0,0,0,0,0
1191,61.94,0,9.62,13.39,14,0,0,0.42,0.28,0,0,0,0.12,0,0,0,0,0,0,0.23,0,0,0,0,0,0
1208,61.68,0,9.71,13.32,13.73,0,0.92,0.2,0.13,0,0,0,0.12,0,0,0,0,0,0,0.19,0,0,0,0,0,0
1202,61.41,0,10.34,14.32,11.61,0,0.94,0.2,0.13,0,0,0,0.12,0,0,0,0,0,0,0.93,0,0,0,0,0,0
1192,62.07,0,9.67,13,13.74,0,0,0.43,0.28,0,0,0,0.12,0,0,0,0,0,0,0.19,0.5,0,0,0,0,0
1178,61.17,0,9.5,13.37,13.32,0,0.82,0.23,0.15,0,0,0,0.12,0,0,0,0,0,0,0.92,0.4,0,0,0,0,0
1197,61.48,0,9.54,13.44,13.39,0,0,0.43,0.28,0,0,0,0.12,0,0,0,0,0,0,0.92,0.4,0,0,0,0,0
1020,12.5,20,20,0,28.5,0,0,0,0,0,19,0,0,0,0,0,0,0,0,0,0,0,0,0,0,0
1330,17.5,20,15,0,28.5,0,0,0,0,0,19,0,0,0,0,0,0,0,0,0,0,0,0,0,0,0
1240,17.5,15,20,0,28.5,0,0,0,0,0,19,0,0,0,0,0,0,0,0,0,0,0,0,0,0,0
1120,22.5,15,15,0,28.5,0,0,0,0,0,19,0,0,0,0,0,0,0,0,0,0,0,0,0,0,0
1340,22.5,10,20,0,28.5,0,0,0,0,0,19,0,0,0,0,0,0,0,0,0,0,0,0,0,0,0
1080,15,20,17.5,0,30,0,0,0,0,0,17.5,0,0,0,0,0,0,0,0,0,0,0,0,0,0,0
1190,15,17.5,20,0,30,0,0,0,0,0,17.5,0,0,0,0,0,0,0,0,0,0,0,0,0,0,0
1200,20,15,20,0,27,0,0,0,0,0,18,0,0,0,0,0,0,0,0,0,0,0,0,0,0,0
1100,66.47,1.43,14.34,0,0,0,3.32,11.63,0,0,0,0,0,0,0,0,0,0,0,2.4,0.32,0,0.09,0,0,0
1050,66.16,1.42,13.6,0,0,0,3.31,12.57,0,0,0,0,0,0,0,0,0,0,0,2.31,0.54,0,0.09,0,0,0
950,66.25,3.3,11.58,0.81,0,0,2.19,13.01,0,0,0,0,0,0,0,0,0,0,0,2.13,0.64,0,0.09,0,0,0
1060,62.3,4.28,12.67,0.82,0,0,2.44,14.33,0,0,0,0,0,0,0,0,0,0,0,2.16,0.91,0,0.09,0,0,0
1187,60.96,0,9.72,12.24,14.78,0,1.53,0.3,0.13,0,0,0,0.11,0,0,0,0,0,0,0.23,0,0,0,0,0,0
1196,61.23,0,9.73,14.99,13.7,0,0,0.03,0,0,0,0,0.02,0,0,0,0,0,0,0.3,0,0,0,0,0,0
1229,61.28,0,10.29,14.31,13.35,0,0,0,0,0,0,0,0,0,0,0,0,0,0,0.77,0,0,0,0,0,0
1235,61.35,0,10.3,14.33,13.37,0,0,0,0.65,0,0,0,0,0,0,0,0,0,0,0,0,0,0,0,0,0
1223,61.21,0,10.28,14.3,13.34,0,0,0.49,0,0,0,0,0,0,0,0,0,0,0,0.38,0,0,0,0,0,0
1233,61.32,0,10.3,14.32,13.36,0,0,0,0.32,0,0,0,0,0,0,0,0,0,0,0.38,0,0,0,0,0,0
1221,61.4,0,10.31,14.34,13.38,0,0,0,0,0,0,0,0.19,0,0,0,0,0,0,0.38,0,0,0,0,0,0
1234,61.42,0,10.32,14.35,13.39,0,0,0,0.33,0,0,0,0.19,0,0,0,0,0,0,0,0,0,0,0,0,0
1224,61.48,0,9.3,15.31,13.23,0,0,0.24,0.16,0,0,0,0.09,0,0,0,0,0,0,0.19,0,0,0,0,0,0
1209,61.42,0,9.3,15.3,13.22,0,0,0,0,0,0,0,0,0,0,0,0,0,0,0.76,0,0,0,0,0,0
1130,68.01,10.11,10.66,1.84,8.71,0,0,0,0,0,0.6,0,0,0,0,0,0,0,0,0,0,0,0.07,0,0,0
1133,68.46,9.99,10.49,1.84,8.66,0,0,0,0,0,0.49,0,0,0,0,0,0,0,0,0,0,0,0.07,0,0,0
1135,69.08,9.88,10.23,1.88,8.37,0,0,0,0,0,0.49,0,0,0,0,0,0,0,0,0,0,0,0.07,0,0,0
1115,68.52,10.01,10.43,1.21,9.25,0,0,0,0,0,0.51,0,0,0,0,0,0,0,0,0,0,0,0.07,0,0,0
1120,67.8,9.9,10.83,2.18,8.74,0,0,0,0,0,0.48,0,0,0,0,0,0,0,0,0,0,0,0.07,0,0,0
1040,0,0,0,0,0,0,0,9.43,0,0,0,0,0,0,0,0,0,0,28.3,11.32,0,0,0,23.59,27.36,0
1260,62.39,0,13.22,14.1,8.7,0,0,1.51,0,0,0,0,0.06,0,0,0,0,0,0,0.02,0,0,0,0,0,0
1241,61.65,0,12.11,15.24,9.41,0,0,1.5,0,0,0,0,0.07,0,0,0,0,0,0,0.02,0,0,0,0,0,0
1240,61.02,0,11.14,16.23,10.04,0,0,1.48,0,0,0,0,0.07,0,0,0,0,0,0,0.02,0,0,0,0,0,0
1252,60.52,0,10.34,17.04,10.54,0,0,1.47,0,0,0,0,0.07,0,0,0,0,0,0,0.02,0,0,0,0,0,0
1257,60.62,0,12.91,15.63,9.68,0,0,1.07,0,0,0,0,0.07,0,0,0,0,0,0,0.02,0,0,0,0,0,0
1264,60.68,0,12.94,15.31,9.47,0,0,1.51,0,0,0,0,0.07,0,0,0,0,0,0,0.02,0,0,0,0,0,0
1268,60.79,0,12.96,14.59,10.49,0,0,1.08,0,0,0,0,0.07,0,0,0,0,0,0,0.02,0,0,0,0,0,0
1265,60.27,0,12.84,15.62,9.68,0,0,1.5,0,0,0,0,0.07,0,0,0,0,0,0,0.02,0,0,0,0,0,0
1250,60.14,0,12.83,15.53,9.65,0,0,1.08,0,0,0,0,0.12,0,0,0,0,0,0,0.65,0,0,0,0,0,0
1291,60.99,0,13,13.54,11.29,0,0,1.08,0,0,0,0,0.08,0,0,0,0,0,0,0.02,0,0,0,0,0,0
885,54.66,18.67,2.99,0,0,20.27,0,0,3,0,0.41,0,0,0,0,0,0,0,0,0,0,0,0,0,0,0
905,72.15,14.18,3.11,0,0,6.98,0,0,3.37,0,0.21,0,0,0,0,0,0,0,0,0,0,0,0,0,0,0
910,77.79,9.17,4.03,0,0,4.51,0,0,4.36,0,0.14,0,0,0,0,0,0,0,0,0,0,0,0,0,0,0
910,73.88,12.64,3.39,0,0,6.23,0,0,3.67,0,0.19,0,0,0,0,0,0,0,0,0,0,0,0,0,0,0
970,72.81,0.8,4.8,5.74,2.23,0,0,6,6,0,1.55,0,0,0,0,0,0,0,0,0,0,0,0.07,0,0,0
995,72.81,0.8,4.8,5.74,2.23,0,0,2,10,0,1.55,0,0,0,0,0,0,0,0,0,0,0,0.07,0,0,0
1015,67.25,0,2.35,6.25,6.75,2,0,3,9,0,3.3,0,0,0,0,0,0,0,0,0,0,0,0.1,0,0,0
970,67.25,0,2.35,5.5,5.9,4,0,3,9,0,2.9,0,0,0,0,0,0,0,0,0,0,0,0.1,0,0,0
1115,67.5,1.65,3.15,11,3.1,0,0,2,10.5,0,1,0,0,0,0,0,0,0,0,0,0,0,0.1,0,0,0
1060,67.5,1.65,3.15,11,3.1,0,0,3,9.5,0,1,0,0,0,0,0,0,0,0,0,0,0,0.1,0,0,0
1000,71.29,0.78,4.7,5.63,3.43,0,0,3.92,7.83,0,2.35,0,0,0,0,0,0,0,0,0,0,0,0.07,0,0,0
1100,69.34,0.78,6.66,5.62,3.43,0,0,3.92,7.83,0,2.35,0,0,0,0,0,0,0,0,0,0,0,0.07,0,0,0
1035,70.25,0.72,4.34,7.08,3.27,0,0,3.16,10.03,0,1.05,0,0,0,0,0,0,0,0,0,0,0,0.1,0,0,0
1062,70.25,0.72,4.35,7.07,3.93,0,0,3.16,9.03,0,1.39,0,0,0,0,0,0,0,0,0,0,0,0.1,0,0,0
880,62.97,1.8,8.22,3.28,2.36,0.17,0.22,14.92,3.58,0,0.26,0,0,0,0,0,0,0,0,0,2.15,0,0.07,0,0,0
870,61.47,1.78,8.14,3.24,2.33,0.17,2.19,14.77,3.54,0,0.25,0,0,0,0,0,0,0,0,0,2.12,0,0,0,0,0
1150,60.3,0,13,6.6,0,0,0,16,3.5,0,0,0,0,0,0,0,0,0,0,0,0,0,0.1,0.5,0,0
1090,61.6,0,9.8,6.6,0,0,0,16.1,3.5,0,0,0,0,0,0,0,0,0,0,0,0,0,0.1,2.3,0,0
1040,61.4,0,11,6.6,0,0,0,16,3.5,0,0,0,0,0,0,0,0,0,0,0,0,0,0.1,1.4,0,0
1120,61.1,0,12.3,6.5,0,0,0,16,3.5,0,0,0,0,0,0,0,0,0,0,0,0,0,0.1,0.5,0,0
1088,57.4,0,13.3,6.7,0,0,0,16.4,3.6,0,0,0,0,0,0,0,0,0,0,0,1.1,0,0.1,1.4,0,0
1140,58.7,0,13.1,6.7,0,0,0,16.2,3.6,0,0,0,0,0,0,0,0,0,0,0,1.1,0,0.1,0.5,0,0
1080,60.4,0,11.7,6.6,0,0,0,16.1,3.5,0,0,0,0,0,0,0,0,0,0,0,1.1,0,0.1,0.5,0,0
1015,41.46,0,0,0,0,0,16.05,15.34,0,0,0,0,0,0,0,0,0,0,0,14.64,0,0,0,0,12.51,0
1002,39.42,2.06,0,0,0,0,16.08,15.37,0,0,0,0,0,0,0,0,0,0,0,14.57,0,0,0,0,12.5,0
1036,39.51,0,0,0,0,0,16.01,15.43,0,0,0,0,0,0,0,0,0,0,0,14.54,2.01,0,0,0,12.5,0
1031,39.39,0,0,0,0,0,16.13,15.41,0,1.97,0,0,0,0,0,0,0,0,0,14.6,0,0,0,0,12.5,0
1031,39.53,0,0,0,0,0,17.91,15.38,0,0,0,0,0,0,0,0,0,0,0,14.66,0,0,0,0,12.52,0
1056,39.47,0,0,0,0,0,16.05,17.37,0,0,0,0,0,0,0,0,0,0,0,14.64,0,0,0,0,12.47,0
1019,39.47,0,0,0,0,0,16.1,15.39,0,0,0,0,0,0,0,0,0,0,0,16.59,0,0,0,0,12.45,0
1120,61.69,3.7,11.19,11.99,9.2,2.1,0,0,0,0,0,0,0,0,0,0,0,0,0,0,0,0,0.13,0,0,0
1190,66.82,2.84,12.07,8.66,6.69,2.15,0,0,0,0,0.64,0,0,0,0,0,0,0,0,0,0,0,0.13,0,0,0
1210,67.85,2.88,12.32,7.63,5.84,2.18,0,0,0,0,0.65,0,0,0,0.24,0,0,0,0,0,0,0,0.13,0.28,0,0
1180,67.35,2.86,12.17,7.9,6.15,2.16,0,0,0,0,1.28,0,0,0,0,0,0,0,0,0,0,0,0.13,0,0,0
1180,67.5,2.86,12.19,7.92,6.16,2.6,0,0,0,0,0.64,0,0,0,0,0,0,0,0,0,0,0,0.13,0,0,0
1185,67.47,2.86,12.51,7.91,6.16,2.17,0,0,0,0,0.64,0,0,0,0.15,0,0,0,0,0,0,0,0.13,0,0,0
1185,66.69,2.88,12.91,7.95,6.19,2.61,0,0,0,0,0.64,0,0,0,0,0,0,0,0,0,0,0,0.13,0,0,0
1195,65.87,2.89,13.62,7.99,6.22,2.63,0,0,0,0,0.65,0,0,0,0,0,0,0,0,0,0,0,0.13,0,0,0
1195,65.93,2.89,13.3,8,6.23,2.63,0,0,0,0,0.65,0,0,0,0,0,0,0,0,0,0,0,0.13,0.24,0,0
1200,65.54,2.9,13.66,8.01,6.24,2.63,0,0,0,0,0.65,0,0,0,0,0,0,0,0,0,0,0,0.13,0.24,0,0
1037,67.65,1.91,7.41,0,1.85,4.35,0,2.75,3.22,0,7.93,0,0,0,0,0.13,0,0,0,0,2.7,0,0.1,0,0,0
1140,69.65,0,7.39,0,1.84,4.33,0,2.74,3.21,0,7.91,0,0,0,0,0.13,0,0,0,0,2.7,0,0.1,0,0,0
1112,70.48,0,7.47,0,0,5.07,0,2.77,3.25,0,8,0,0,0,0,0.13,0,0,0,0,2.73,0,0.1,0,0,0
1087,69.81,0,7.4,0,1.85,4.83,0,2.75,3.22,0,7.21,0,0,0,0,0.13,0,0,0,0,2.7,0,0.1,0,0,0
1082,69.98,0,7.42,0,1.85,5.32,0,2.75,3.23,0,6.51,0,0,0,0,0.13,0,0,0,0,2.71,0,0.1,0,0,0
840,0,0,1.35,0,6.48,0,0,42.9,0,0,0,0,0,0,0,0,0,0,0,0,0,0,0,30.03,19.24,0
1000,0,55.26,0,0,0,0,0,0,0,19.3,0,0,0,0,0,0,7.02,13.16,0,0,5.26,0,0,0,0,0
1010,0,57.77,0,0,0,0,0,0,0,20.17,0,0,0,0,0,0,10.8,5.76,0,0,5.5,0,0,0,0,0
1010,0,59,0,0,0,0,0,0,0,20.6,0,0,0,0,0,0,9,5.78,0,0,5.62,0,0,0,0,0
1000,0,55.26,0,3.51,0,0,0,0,0,15.8,0,0,0,0,0,0,12.28,7.89,0,0,5.26,0,0,0,0,0
1080,9.75,43.92,0,0,0,0,9.71,0,0,7.81,0,0,0,0,0,0,11.73,10.74,0,0,5.85,0,0,0,0,0.49
1070,10.04,45.24,0,0,0,0,10.01,0,0,8.04,0,0,0,0,0,0,12.08,11.06,0,0,3.02,0,0,0,0,0.51
1090,14.05,44.44,0,0,0,0,9.35,0,0,4.68,0,0,0,0,0,0,11.69,11.69,0,0,3.51,0,0,0,0,0.59
1090,12.89,40.8,0,0,0,0,8.59,0,0,8.59,0,0,0,0,0,0,11.81,11.81,0,0,4.97,0,0,0,0,0.54
1070,12.01,39.12,0,0,0,0,8,0,0,11.01,0,0,0,0,0,0,11.53,12.52,0,0,5,0,0,0,0,0.81
1060,14.29,36.84,0,0,0,0,7.14,0,0,12.27,0,0,0,0,0,0,12.27,12.27,0,0,4.09,0,0,0,0,0.83
1120,19.57,33.69,0,0,0,0,9.78,0,0,10.87,0,0,0,0,0,0,11.41,11.41,0,0,2.73,0,0,0,0,0.54
1070,16.57,34.17,0,0,0,0,8.29,0,0,14.51,0,0,0,0,0,0,10.89,10.89,0,0,4.15,0,0,0,0,0.53
879,61.54,0,14.01,5.2,0,0,0.04,15.31,3.8,0,0,0,0,0,0,0,0,0,0,0,0,0,0.1,0,0,0
914,61.5,0,14,5.2,0,0,0.1,15.3,3.8,0,0,0,0,0,0,0,0,0,0,0,0,0,0.1,0,0,0
850,61.24,0,13.99,5.19,0,0,0.4,15.28,3.8,0,0,0,0,0,0,0,0,0,0,0,0,0,0.1,0,0,0
1143,60.66,0,13.09,6.5,0,0,0.96,14.79,0,0,0,0,0,0,0,0,0,0,0,0,3.9,0,0.1,0,0,0
1071,62.23,0,13.01,5.1,0,0,0.95,14.71,0,0,0,0,0,0,0,0,0,0,0,0,3.9,0,0.1,0,0,0
927,64.06,0,13.39,5.3,0,0,1.96,15.19,0,0,0,0,0,0,0,0,0,0,0,0,0,0,0.1,0,0,0
1332,65.17,4.29,13.9,14.47,0.1,0,2,0.03,0,0,0,0,0.02,0,0,0,0,0,0,0.02,0,0,0,0,0,0
1367,64.64,4.99,14.35,14.83,0.09,0,1.06,0,0,0,0,0,0.02,0,0,0,0,0,0,0.02,0,0,0,0,0,0
1331,64,0,10.8,0,25.2,0,0,0,0,0,0,0,0,0,0,0,0,0,0,0,0,0,0,0,0,0
1314,66,0,10.2,0,23.8,0,0,0,0,0,0,0,0,0,0,0,0,0,0,0,0,0,0,0,0,0
1322,68,0,9.6,0,22.4,0,0,0,0,0,0,0,0,0,0,0,0,0,0,0,0,0,0,0,0,0
1349,70,0,9,0,21,0,0,0,0,0,0,0,0,0,0,0,0,0,0,0,0,0,0,0,0,0
1410,66,0,11.9,0,22.1,0,0,0,0,0,0,0,0,0,0,0,0,0,0,0,0,0,0,0,0,0
1387,68,0,11.2,0,20.8,0,0,0,0,0,0,0,0,0,0,0,0,0,0,0,0,0,0,0,0,0
1360,70,0,10.5,0,19.5,0,0,0,0,0,0,0,0,0,0,0,0,0,0,0,0,0,0,0,0,0
1396,72,0,9.8,0,18.2,0,0,0,0,0,0,0,0,0,0,0,0,0,0,0,0,0,0,0,0,0
1420,68,0,12.8,0,19.2,0,0,0,0,0,0,0,0,0,0,0,0,0,0,0,0,0,0,0,0,0
1431,70,0,12,0,18,0,0,0,0,0,0,0,0,0,0,0,0,0,0,0,0,0,0,0,0,0
1404,72,0,11.2,0,16.8,0,0,0,0,0,0,0,0,0,0,0,0,0,0,0,0,0,0,0,0,0
1454,74,0,10.4,0,15.6,0,0,0,0,0,0,0,0,0,0,0,0,0,0,0,0,0,0,0,0,0
1459,70,0,13.5,0,16.5,0,0,0,0,0,0,0,0,0,0,0,0,0,0,0,0,0,0,0,0,0
1463,72,0,12.6,0,15.4,0,0,0,0,0,0,0,0,0,0,0,0,0,0,0,0,0,0,0,0,0
1453,74,0,11.7,0,14.3,0,0,0,0,0,0,0,0,0,0,0,0,0,0,0,0,0,0,0,0,0
1456,76,0,10.8,0,13.2,0,0,0,0,0,0,0,0,0,0,0,0,0,0,0,0,0,0,0,0,0
1456,72,0,14,0,14,0,0,0,0,0,0,0,0,0,0,0,0,0,0,0,0,0,0,0,0,0
1455,74,0,13,0,13,0,0,0,0,0,0,0,0,0,0,0,0,0,0,0,0,0,0,0,0,0
1472,76,0,12,0,12,0,0,0,0,0,0,0,0,0,0,0,0,0,0,0,0,0,0,0,0,0
1471,78,0,11,0,11,0,0,0,0,0,0,0,0,0,0,0,0,0,0,0,0,0,0,0,0,0
1485,74,0,14.3,0,11.7,0,0,0,0,0,0,0,0,0,0,0,0,0,0,0,0,0,0,0,0,0
1500,76,0,13.2,0,10.8,0,0,0,0,0,0,0,0,0,0,0,0,0,0,0,0,0,0,0,0,0
1430,78,0,12.1,0,9.9,0,0,0,0,0,0,0,0,0,0,0,0,0,0,0,0,0,0,0,0,0
1500,80,0,11,0,9,0,0,0,0,0,0,0,0,0,0,0,0,0,0,0,0,0,0,0,0,0
1370,60,0,12,28,0,0,0,0,0,0,0,0,0,0,0,0,0,0,0,0,0,0,0,0,0,0
1403,62,0,11.4,26.6,0,0,0,0,0,0,0,0,0,0,0,0,0,0,0,0,0,0,0,0,0,0
1425,64,0,10.8,25.2,0,0,0,0,0,0,0,0,0,0,0,0,0,0,0,0,0,0,0,0,0,0
1463,66,0,10.2,23.8,0,0,0,0,0,0,0,0,0,0,0,0,0,0,0,0,0,0,0,0,0,0
1411,62,0,13.3,24.7,0,0,0,0,0,0,0,0,0,0,0,0,0,0,0,0,0,0,0,0,0,0
1419,64,0,12.6,23.4,0,0,0,0,0,0,0,0,0,0,0,0,0,0,0,0,0,0,0,0,0,0
1425,66,0,11.9,22.1,0,0,0,0,0,0,0,0,0,0,0,0,0,0,0,0,0,0,0,0,0,0
1461,68,0,11.2,20.8,0,0,0,0,0,0,0,0,0,0,0,0,0,0,0,0,0,0,0,0,0,0
1452,64,0,14.4,21.6,0,0,0,0,0,0,0,0,0,0,0,0,0,0,0,0,0,0,0,0,0,0
1460,66,0,13.6,20.4,0,0,0,0,0,0,0,0,0,0,0,0,0,0,0,0,0,0,0,0,0,0
1460,68,0,12.8,19.2,0,0,0,0,0,0,0,0,0,0,0,0,0,0,0,0,0,0,0,0,0,0
1459,70,0,12,18,0,0,0,0,0,0,0,0,0,0,0,0,0,0,0,0,0,0,0,0,0,0
1435,66,0,15.3,18.7,0,0,0,0,0,0,0,0,0,0,0,0,0,0,0,0,0,0,0,0,0,0
1453,68,0,14.4,17.6,0,0,0,0,0,0,0,0,0,0,0,0,0,0,0,0,0,0,0,0,0,0
1461,70,0,13.5,16.5,0,0,0,0,0,0,0,0,0,0,0,0,0,0,0,0,0,0,0,0,0,0
1463,72,0,12.6,15.4,0,0,0,0,0,0,0,0,0,0,0,0,0,0,0,0,0,0,0,0,0,0
1460,68,0,16,16,0,0,0,0,0,0,0,0,0,0,0,0,0,0,0,0,0,0,0,0,0,0
1455,70,0,15,15,0,0,0,0,0,0,0,0,0,0,0,0,0,0,0,0,0,0,0,0,0,0
1478,72,0,14,14,0,0,0,0,0,0,0,0,0,0,0,0,0,0,0,0,0,0,0,0,0,0
1480,74,0,13,13,0,0,0,0,0,0,0,0,0,0,0,0,0,0,0,0,0,0,0,0,0,0
1500,70,0,16.5,13.5,0,0,0,0,0,0,0,0,0,0,0,0,0,0,0,0,0,0,0,0,0,0
1500,72,0,15.4,12.6,0,0,0,0,0,0,0,0,0,0,0,0,0,0,0,0,0,0,0,0,0,0
1500,74,0,14.3,11.7,0,0,0,0,0,0,0,0,0,0,0,0,0,0,0,0,0,0,0,0,0,0
1485,76,0,13.2,10.8,0,0,0,0,0,0,0,0,0,0,0,0,0,0,0,0,0,0,0,0,0,0
1315,63,0,12.95,18.04,6.01,0,0,0,0,0,0,0,0,0,0,0,0,0,0,0,0,0,0,0,0,0
1315,65,0,12.25,17.06,5.69,0,0,0,0,0,0,0,0,0,0,0,0,0,0,0,0,0,0,0,0,0
1405,67,0,11.55,16.09,5.36,0,0,0,0,0,0,0,0,0,0,0,0,0,0,0,0,0,0,0,0,0
1419,69,0,10.85,15.11,5.04,0,0,0,0,0,0,0,0,0,0,0,0,0,0,0,0,0,0,0,0,0
1356,65,0,14,15.75,5.25,0,0,0,0,0,0,0,0,0,0,0,0,0,0,0,0,0,0,0,0,0
1403,67,0,13.2,14.85,4.95,0,0,0,0,0,0,0,0,0,0,0,0,0,0,0,0,0,0,0,0,0
1416,69,0,12.4,13.95,4.65,0,0,0,0,0,0,0,0,0,0,0,0,0,0,0,0,0,0,0,0,0
1433,71,0,11.6,13.05,4.35,0,0,0,0,0,0,0,0,0,0,0,0,0,0,0,0,0,0,0,0,0
1406,67,0,14.85,13.61,4.54,0,0,0,0,0,0,0,0,0,0,0,0,0,0,0,0,0,0,0,0,0
1417,69,0,13.95,12.79,4.26,0,0,0,0,0,0,0,0,0,0,0,0,0,0,0,0,0,0,0,0,0
1428,71,0,13.05,11.96,3.99,0,0,0,0,0,0,0,0,0,0,0,0,0,0,0,0,0,0,0,0,0
1455,73,0,12.15,11.14,3.71,0,0,0,0,0,0,0,0,0,0,0,0,0,0,0,0,0,0,0,0,0
1475,71,0,15.95,9.79,3.26,0,0,0,0,0,0,0,0,0,0,0,0,0,0,0,0,0,0,0,0,0
1475,73,0,14.85,9.11,3.04,0,0,0,0,0,0,0,0,0,0,0,0,0,0,0,0,0,0,0,0,0
1475,75,0,13.75,8.44,2.81,0,0,0,0,0,0,0,0,0,0,0,0,0,0,0,0,0,0,0,0,0
1465,77,0,12.65,7.76,2.59,0,0,0,0,0,0,0,0,0,0,0,0,0,0,0,0,0,0,0,0,0
1327,65,0,12.25,5.69,17.06,0,0,0,0,0,0,0,0,0,0,0,0,0,0,0,0,0,0,0,0,0
1334,67,0,11.55,5.36,16.09,0,0,0,0,0,0,0,0,0,0,0,0,0,0,0,0,0,0,0,0,0
1366,69,0,10.85,5.04,15.11,0,0,0,0,0,0,0,0,0,0,0,0,0,0,0,0,0,0,0,0,0
1402,71,0,10.15,4.71,14.14,0,0,0,0,0,0,0,0,0,0,0,0,0,0,0,0,0,0,0,0,0
1353,67,0,13.2,4.95,14.85,0,0,0,0,0,0,0,0,0,0,0,0,0,0,0,0,0,0,0,0,0
1321,69,0,12.4,4.65,13.95,0,0,0,0,0,0,0,0,0,0,0,0,0,0,0,0,0,0,0,0,0
1365,71,0,11.6,4.35,13.05,0,0,0,0,0,0,0,0,0,0,0,0,0,0,0,0,0,0,0,0,0
1413,73,0,10.8,4.05,12.15,0,0,0,0,0,0,0,0,0,0,0,0,0,0,0,0,0,0,0,0,0
1331,69,0,13.95,4.26,12.79,0,0,0,0,0,0,0,0,0,0,0,0,0,0,0,0,0,0,0,0,0
1359,71,0,13.05,3.99,11.96,0,0,0,0,0,0,0,0,0,0,0,0,0,0,0,0,0,0,0,0,0
1388,73,0,12.15,3.71,11.14,0,0,0,0,0,0,0,0,0,0,0,0,0,0,0,0,0,0,0,0,0
1419,75,0,11.25,3.44,10.31,0,0,0,0,0,0,0,0,0,0,0,0,0,0,0,0,0,0,0,0,0
1450,73,0,14.85,3.04,9.11,0,0,0,0,0,0,0,0,0,0,0,0,0,0,0,0,0,0,0,0,0
1414,75,0,13.75,2.81,8.44,0,0,0,0,0,0,0,0,0,0,0,0,0,0,0,0,0,0,0,0,0
1429,77,0,12.65,2.59,7.76,0,0,0,0,0,0,0,0,0,0,0,0,0,0,0,0,0,0,0,0,0
1453,79,0,11.55,2.36,7.09,0,0,0,0,0,0,0,0,0,0,0,0,0,0,0,0,0,0,0,0,0
1280,62,0,11.4,13.3,13.3,0,0,0,0,0,0,0,0,0,0,0,0,0,0,0,0,0,0,0,0,0
1304,64,0,10.8,12.6,12.6,0,0,0,0,0,0,0,0,0,0,0,0,0,0,0,0,0,0,0,0,0
1361,66,0,10.2,11.9,11.9,0,0,0,0,0,0,0,0,0,0,0,0,0,0,0,0,0,0,0,0,0
1374,68,0,9.6,11.2,11.2,0,0,0,0,0,0,0,0,0,0,0,0,0,0,0,0,0,0,0,0,0
1308,64,0,12.6,11.7,11.7,0,0,0,0,0,0,0,0,0,0,0,0,0,0,0,0,0,0,0,0,0
1337,66,0,11.9,11.05,11.05,0,0,0,0,0,0,0,0,0,0,0,0,0,0,0,0,0,0,0,0,0
1363,68,0,11.2,10.4,10.4,0,0,0,0,0,0,0,0,0,0,0,0,0,0,0,0,0,0,0,0,0
1405,70,0,10.5,9.75,9.75,0,0,0,0,0,0,0,0,0,0,0,0,0,0,0,0,0,0,0,0,0
1325,66,0,13.6,10.2,10.2,0,0,0,0,0,0,0,0,0,0,0,0,0,0,0,0,0,0,0,0,0
1354,68,0,12.8,9.6,9.6,0,0,0,0,0,0,0,0,0,0,0,0,0,0,0,0,0,0,0,0,0
1401,70,0,12,9,9,0,0,0,0,0,0,0,0,0,0,0,0,0,0,0,0,0,0,0,0,0
1427,72,0,11.2,8.4,8.4,0,0,0,0,0,0,0,0,0,0,0,0,0,0,0,0,0,0,0,0,0
1356,68,0,14.4,8.8,8.8,0,0,0,0,0,0,0,0,0,0,0,0,0,0,0,0,0,0,0,0,0
1365,70,0,13.5,8.25,8.25,0,0,0,0,0,0,0,0,0,0,0,0,0,0,0,0,0,0,0,0,0
1412,72,0,12.6,7.7,7.7,0,0,0,0,0,0,0,0,0,0,0,0,0,0,0,0,0,0,0,0,0
1428,74,0,11.7,7.15,7.15,0,0,0,0,0,0,0,0,0,0,0,0,0,0,0,0,0,0,0,0,0
1426,70,0,15,7.5,7.5,0,0,0,0,0,0,0,0,0,0,0,0,0,0,0,0,0,0,0,0,0
1420,72,0,14,7,7,0,0,0,0,0,0,0,0,0,0,0,0,0,0,0,0,0,0,0,0,0
1427,74,0,13,6.5,6.5,0,0,0,0,0,0,0,0,0,0,0,0,0,0,0,0,0,0,0,0,0
1438,76,0,12,6,6,0,0,0,0,0,0,0,0,0,0,0,0,0,0,0,0,0,0,0,0,0
1475,72,0,15.4,6.3,6.3,0,0,0,0,0,0,0,0,0,0,0,0,0,0,0,0,0,0,0,0,0
1450,74,0,14.3,5.85,5.85,0,0,0,0,0,0,0,0,0,0,0,0,0,0,0,0,0,0,0,0,0
1450,76,0,13.2,5.4,5.4,0,0,0,0,0,0,0,0,0,0,0,0,0,0,0,0,0,0,0,0,0
1450,78,0,12.1,4.95,4.95,0,0,0,0,0,0,0,0,0,0,0,0,0,0,0,0,0,0,0,0,0
1040,7.41,34.78,0,0,0,0,1.4,0,0,23.59,0,0,0,0,0,0.02,15.33,4.45,0,4.53,4.75,0,0,0,0.68,3.06
1020,7.47,35.45,0,0,0,0,0.23,0,0,23.78,0,0,0,0,0,0.02,15.45,4.49,0,4.56,4.78,0,0,0,0.69,3.08
1070,59.75,0,3.91,0,8.39,13.63,0,0,0,0,8.39,0,0,0,0,0,0,0,0,3.99,1.94,0,0,0,0,0
1138,52.62,11.35,0,0,8.32,13.51,0,0,0,0,8.32,0,0,0,0,0,0,0,0,3.96,1.92,0,0,0,0,0
1008,59.19,2.84,1.94,0,8.32,13.51,0,0,0,0,8.32,0,0,0,0,0,0,0,0,3.96,1.92,0,0,0,0,0
1001,56.68,2.88,3.93,0,8.43,13.69,0,0,0,0,8.43,0,0,0,0,0,0,0,0,4.01,1.95,0,0,0,0,0
987,56.17,5.7,1.95,0,8.35,13.57,0,0,0,0,8.35,0,0,0,0,0,0,0,0,3.98,1.93,0,0,0,0,0
1122,62.2,0,1.93,0,8.28,13.45,0,0,0,0,8.28,0,0,0,0,0,0,0,0,3.94,1.92,0,0,0,0,0
1126,57.19,0,5.95,0,8.51,13.82,0,0,0,0,8.51,0,0,0,0,0,0,0,0,4.05,1.97,0,0,0,0,0
1140,69.76,4,11.95,2.78,5.77,4.85,0,0,0,0,0.89,0,0,0,0,0,0,0,0,0,0,0,0,0,0,0
690,8.75,41.95,0,0,0,0,0,0,0,4.4,1.15,0,0,0,0,0,0,0,43.3,0,0,0,0,0,0.45,0
870,64.1,0,8.6,3.3,2.3,0,0.2,15.7,3.6,0,0,0,0,0,0,0,0,0,0,0,2.2,0,0,0,0,0
850,63.2,0,8.4,3.3,2.4,0,0.2,15.5,4.9,0,0,0,0,0,0,0,0,0,0,0,2.1,0,0,0,0,0
880,64.13,0,9.09,3.3,2.4,0,0.2,14.38,4.6,0,0,0,0,0,0,0,0,0,0,0,1.9,0,0,0,0,0
875,64.9,0,7.7,3.3,2.3,0,0.2,15.4,3.8,0,0,0,0,0,0,0,0,0,0,0,2.4,0,0,0,0,0
875,65.2,0,7.8,3.3,2.4,0,0.2,13.8,4.9,0,0,0,0,0,0,0,0,0,0,0,2.4,0,0,0,0,0
834,63.93,0,8.79,3.3,1.7,0,0.2,15.78,3.9,0,0,0,0,0,0,0,0,0,0,0,2.4,0,0,0,0,0
880,64,0,8.6,3.3,1.7,0,0.2,15.8,3.9,0,0,0,0,0,0,0,0,0,0,0,2.5,0,0,0,0,0
880,64.1,0,8.4,3.3,2.4,0,0.2,15.4,3.8,0,0,0,0,0,0,0,0,0,0,0,2.4,0,0,0,0,0
870,63.6,0,9.1,3.3,2.4,0,0.2,15.4,3.9,0,0,0,0,0,0,0,0,0,0,0,2.1,0,0,0,0,0
1150,61.06,0,12.91,6.51,0,0,0,15.92,3.5,0,0,0,0,0,0,0,0,0,0,0,0,0,0.1,0,0,0
1065,61.5,10,11.1,6.4,8.5,2.4,0,0,0,0,0,0,0,0,0,0,0,0,0,0,0,0,0.1,0,0,0
1065,61.56,10.01,11.11,6.91,6.91,3.4,0,0,0,0,0,0,0,0,0,0,0,0,0,0,0,0,0.1,0,0,0
1050,58.5,10.8,12,6.9,9.1,2.6,0,0,0,0,0,0,0,0,0,0,0,0,0,0,0,0,0.1,0,0,0
1043,62.07,10.71,11.11,4.6,5.41,2.4,0,0,0,0,3.6,0,0,0,0,0,0,0,0,0,0,0,0.1,0,0,0
1045,60.43,11.19,11.59,4.8,5.59,2.5,0,0,0,0,3.8,0,0,0,0,0,0,0,0,0,0,0,0.1,0,0,0
1070,61.5,10.3,10.7,6.4,5.2,2.3,0,0,0,0,3.5,0,0,0,0,0,0,0,0,0,0,0,0.1,0,0,0
1040,61.5,10.3,10.7,4.4,7.2,2.3,0,0,0,0,3.5,0,0,0,0,0,0,0,0,0,0,0,0.1,0,0,0
1035,61.5,10.3,10.7,4.4,5.2,2.3,0,0,0,0,5.5,0,0,0,0,0,0,0,0,0,0,0,0.1,0,0,0
1130,63.23,8.99,9.59,2.7,2.9,0.7,0,0,0,0,11.79,0,0,0,0,0,0,0,0,0,0,0,0.1,0,0,0
775,61,0,15.5,0,0,0,0,16.5,0,0,0,0,0,0,0,0,0,0,0,0,0,0,0,7,0,0
740,59,0,16.5,0,0,0,0,17.5,0,0,0,0,0,0,0,0,0,0,0,0,0,0,0,7,0,0
730,57,0,17.5,0,0,0,0,18.5,0,0,0,0,0,0,0,0,0,0,0,0,0,0,0,7,0,0
770,62,0,15.5,0,0,0,0,16.5,0,0,0,0,0,0,0,0,0,0,0,0,0,0,0,6,0,0
790,60,0,16.5,0,0,0,0,17.5,0,0,0,0,0,0,0,0,0,0,0,0,0,0,0,6,0,0
770,58,0,17.5,0,0,0,0,18.5,0,0,0,0,0,0,0,0,0,0,0,0,0,0,0,6,0,0
890,58,0,17.4,0,0,0,0,18.5,0,0,0,0,0,0,0,0,0,0,0,0,0,0,0,6.1,0,0
1303,71.49,0,8.32,13.07,0.55,0,6.48,0.09,0,0,0,0,0,0,0,0,0,0,0,0,0,0,0,0,0,0
1369,77.82,0,5.47,10.01,0.26,0,6.4,0.04,0,0,0,0,0,0,0,0,0,0,0,0,0,0,0,0,0,0
1503,71.72,0,11,10.33,0.27,0,6.64,0.04,0,0,0,0,0,0,0,0,0,0,0,0,0,0,0,0,0,0
1374,67.1,0,5.7,20.68,0.29,0,6.18,0.05,0,0,0,0,0,0,0,0,0,0,0,0,0,0,0,0,0,0
1237,70.68,0,7.48,12.17,3.14,0,6.45,0.08,0,0,0,0,0,0,0,0,0,0,0,0,0,0,0,0,0,0
1277,70.79,0,8.03,12.74,0.52,0,7.84,0.08,0,0,0,0,0,0,0,0,0,0,0,0,0,0,0,0,0,0
1262,71.03,0,7.71,12.41,0.48,0,6.47,1.9,0,0,0,0,0,0,0,0,0,0,0,0,0,0,0,0,0,0
1263,67.97,0,8.81,14.87,1.11,0,6.76,0.48,0,0,0,0,0,0,0,0,0,0,0,0,0,0,0,0,0,0
1328,71.14,0,2.74,16.54,1.79,0,6.82,0.97,0,0,0,0,0,0,0,0,0,0,0,0,0,0,0,0,0,0
1100,65.14,0,0,0,0,0,0,32.56,0,0,0,0,2.3,0,0,0,0,0,0,0,0,0,0,0,0,0
1020,65.83,10.11,0,0,0,0,0,21.75,0,0,0,0,2.31,0,0,0,0,0,0,0,0,0,0,0,0,0
1270,66.14,18.08,0,0,0,0,0,13.47,0,0,0,0,2.31,0,0,0,0,0,0,0,0,0,0,0,0,0
1240,64.61,22.22,0,0,0,0,0,11.08,0,0,0,0,2.09,0,0,0,0,0,0,0,0,0,0,0,0,0
935,0,2.11,0,0,0,0,0,17.36,0,3.55,0,0,0,0,0,0.09,0,0,13.98,16.61,0,0,0,28.35,17.95,0
920,0,2.11,0,0,0,0,0,17.36,0,3.56,0,0,0,0,0,0.09,0,0,13.99,16.56,0,0,0,28.9,17.43,0
912,0,3.51,0,0,0,0,0,17.35,0,2.13,0,0,0,0,0,0.09,0,0,13.99,16.61,0,0,0,28.89,17.43,0
935,0,3.52,0,0,0,0,0,17.36,0,2.15,0,0,0,0,0,0.09,0,0,13.98,16.61,0,0,0,29.4,16.89,0
1160,66.33,4.9,13.49,5.49,6.29,2.7,0,0,0,0,0.7,0,0,0,0,0,0,0,0,0,0,0,0.1,0,0,0
1195,67.1,4.9,13.5,4.7,6.3,2.7,0,0,0,0,0.7,0,0,0,0,0,0,0,0,0,0,0,0.1,0,0,0
1155,67.87,4.89,12.77,4.69,6.29,2.69,0,0,0,0,0.7,0,0,0,0,0,0,0,0,0,0,0,0.1,0,0,0
1110,66.4,6.3,12.8,4.7,6.3,2.7,0,0,0,0,0.7,0,0,0,0,0,0,0,0,0,0,0,0.1,0,0,0
1120,65.8,6.3,12.8,4.7,6.9,2.7,0,0,0,0,0.7,0,0,0,0,0,0,0,0,0,0,0,0.1,0,0,0
1115,66,6.3,12.9,4.7,6.3,2.7,0,0,0,0,1,0,0,0,0,0,0,0,0,0,0,0,0.1,0,0,0
1095,66.03,6.39,12.89,4.7,6.29,2.9,0,0,0,0,0.7,0,0,0,0,0,0,0,0,0,0,0,0.1,0,0,0
1135,65.63,6.29,12.49,4.7,7.49,2.6,0,0,0,0,0.7,0,0,0,0,0,0,0,0,0,0,0,0.1,0,0,0
1125,66.07,6.31,12.51,4.7,6.31,2.7,0,0,0,0,1.3,0,0,0,0,0,0,0,0,0,0,0,0.1,0,0,0
1105,66.13,6.39,12.59,4.7,6.29,3.1,0,0,0,0,0.7,0,0,0,0,0,0,0,0,0,0,0,0.1,0,0,0
1140,61.38,0,9.22,0.18,6.96,1.65,0,5.02,3.3,0,9.49,0,0.05,0,0,0,0,0,0,0,2.7,0,0.05,0,0,0
1126,62.52,0,9.21,0.18,6.96,2.97,0,5.01,4.6,0,6.34,0,0.05,0,0,0,0,0,0,0,2.11,0,0.05,0,0,0
1126,61.54,0,9.25,1.8,5.82,4.02,0,5.85,4.08,0,4.83,0,0.05,0,0,0,0,0,0,0,2.71,0,0.05,0,0,0
900,60.47,4.8,6.55,2.65,0,0,0,16.16,3.55,0,0,0,0,0,0,0.23,0,0,0,4.18,0,0,0,1.41,0,0
868,61.94,0,6.52,11.3,0.77,0,0,18.17,0,0,1.3,0,0,0,0,0,0,0,0,0,0,0,0,0,0,0
959,61.98,0,6.18,11.18,0.77,0,0,17.34,1.18,0,1.37,0,0,0,0,0,0,0,0,0,0,0,0,0,0,0
922,62.32,0,6.26,11.23,0.77,0,0,16.41,1.58,0,1.43,0,0,0,0,0,0,0,0,0,0,0,0,0,0,0
1007,61.97,0,6.23,12.08,0.55,0,0,16.41,1.57,0,1.19,0,0,0,0,0,0,0,0,0,0,0,0,0,0,0
1000,62.19,0,6.04,12.07,0.55,0,0,16.39,1.57,0,1.19,0,0,0,0,0,0,0,0,0,0,0,0,0,0,0
995,61.98,0,6.25,11.66,0.55,0,0,16.37,1.58,0,1.61,0,0,0,0,0,0,0,0,0,0,0,0,0,0,0
1003,62.12,0,6.24,11.65,0.66,0,0,16.45,1.57,0,1.31,0,0,0,0,0,0,0,0,0,0,0,0,0,0,0
1233,71.72,6,11.1,0,11.1,0,0,0,0,0,0,0,0,0,0,0,0,0,0,0,0,0,0.08,0,0,0
1230,71.55,6,11.09,0,11.09,0,0,0,0.17,0,0,0,0.02,0,0,0,0,0,0,0,0,0,0.08,0,0,0
1213,70.83,6.9,11,0,11,0,0,0,0.17,0,0,0,0.02,0,0,0,0,0,0,0,0,0,0.08,0,0,0
1189,70.53,7.4,10.9,0,10.9,0,0,0,0.17,0,0,0,0.02,0,0,0,0,0,0,0,0,0,0.08,0,0,0
1206,70.53,7.4,10.9,1,9.9,0,0,0,0.17,0,0,0,0.02,0,0,0,0,0,0,0,0,0,0.08,0,0,0
1187,70.32,7.8,10.9,0,10.9,0,0,0,0,0,0,0,0,0,0,0,0,0,0,0,0,0,0.08,0,0,0
1140,69.42,8.7,10.8,0,9.8,0,0,0,0.4,0,0.8,0,0,0,0,0,0,0,0,0,0,0,0.08,0,0,0
1151,69.7,9.7,10.8,0,8.9,0,0,0,0,0,0.8,0,0,0,0,0,0,0,0,0,0,0,0.1,0,0,0
1241,67.14,4.7,12.49,6.9,1.7,0,0,0,0.17,0,6.8,0,0,0,0,0,0,0,0,0,0,0,0.1,0,0,0
1219,66.65,5,13.19,7.39,1.3,0,0,0,0.17,0,6.2,0,0,0,0,0,0,0,0,0,0,0,0.1,0,0,0
