Repository: you0514w/youyou

File: Expansion Coeff.csv (part 10 of 83)
Expansion Coeff (Typical) ( 10-7/K ),SiO2,B2O3,Al2O3,MgO,CaO,BaO,Li2O,Na2O,K2O,Rb2O,Ag2O,Cs2O,Tl2O,MnO,FeO,CoO,NiO,CuO,ZnO,SrO,CdO,PbO,SnO,Cr2O3,Fe2O3,Ga2O3,As2O3,Y2O3,In2O3,Sb2O3,La2O3,Nd2O3,Gd2O3,TiO2,MnO2,GeO2,ZrO2,CeO2,SnO2,TeO2,P2O5,V2O5,Nb2O5,Ta2O5,MoO3,WO3
80,58.42,2.99,2.62,8.12,16.98,0,0,10.56,0.31,0,0,0,0,0,0,0,0,0,0,0,0,0,0,0,0,0,0,0,0,0,0,0,0,0,0,0,0,0,0,0,0,0,0,0,0,0
87.5,71.39,0,1.17,4.43,9.56,0,0,13.45,0,0,0,0,0,0,0,0,0,0,0,0,0,0,0,0,0,0,0,0,0,0,0,0,0,0,0,0,0,0,0,0,0,0,0,0,0,0
55,76.08,10.94,4.35,0,1.13,0,0,6.15,1.35,0,0,0,0,0,0,0,0,0,0,0,0,0,0,0,0,0,0,0,0,0,0,0,0,0,0,0,0,0,0,0,0,0,0,0,0,0
32,83.38,11.23,1.33,0,0,0,0,3.8,0.26,0,0,0,0,0,0,0,0,0,0,0,0,0,0,0,0,0,0,0,0,0,0,0,0,0,0,0,0,0,0,0,0,0,0,0,0,0
88,71.4,0,1.17,5.91,7.44,0,0,13.45,0.63,0,0,0,0,0,0,0,0,0,0,0,0,0,0,0,0,0,0,0,0,0,0,0,0,0,0,0,0,0,0,0,0,0,0,0,0,0
43.8,39.45,2.43,58.12,0,0,0,0,0,0,0,0,0,0,0,0,0,0,0,0,0,0,0,0,0,0,0,0,0,0,0,0,0,0,0,0,0,0,0,0,0,0,0,0,0,0,0
30,68.94,0,15,15.81,0,0,0,0,0,0,0,0,0,0,0,0,0,0,0,0,0,0,0,0,0,0,0,0,0,0,0,0,0,0,0,0,0.25,0,0,0,0,0,0,0,0,0
52,14.82,31.98,2.35,0,0,0,0,0,0,0,0,0,0,0,0,0,0,0,38.31,0,0,9.98,0,0,0,0,0,0,0,0,0,0,0,2.56,0,0,0,0,0,0,0,0,0,0,0,0
107,58.9,0,2.48,0,0,9.33,0,10.87,2.68,0,0,0,0,0,0,0,0,0,8.27,0,0,7.17,0,0,0,0,0.3,0,0,0,0,0,0,0,0,0,0,0,0,0,0,0,0,0,0,0
102,58.4,0,0,0,0,8.64,2.61,11.32,0,0,0,0,0,0,0,0,0,0,14.37,0,0,4.54,0,0,0,0,0.12,0,0,0,0,0,0,0,0,0,0,0,0,0,0,0,0,0,0,0
92,54.74,0,0,0,0,8.1,2.45,10.61,0,0,0,0,0,0,0,0,0,0,23.34,0,0,0.65,0,0,0,0,0.11,0,0,0,0,0,0,0,0,0,0,0,0,0,0,0,0,0,0,0
107,60.93,0,0,0,0,5.3,0,10.49,2.59,0,0,0,0,0,0,0,0,0,7.99,5.49,0,6.92,0,0,0,0,0.29,0,0,0,0,0,0,0,0,0,0,0,0,0,0,0,0,0,0,0
101,55.7,0,2.34,0,0,2.6,2.66,9,2.53,0,0,0,0,0,0,0,0,0,12.73,5.38,0,6.78,0,0,0,0,0.28,0,0,0,0,0,0,0,0,0,0,0,0,0,0,0,0,0,0,0
112,0,0,0,0,0,16.81,0,0,16.81,0,0,0,0,0,0,0,0,0,0,0,0,0,0,0,0,0,0,0,0,0,0,1.1,0,0,0,65.28,0,0,0,0,0,0,0,0,0,0
112,0,0,2.96,0,8.89,5.93,0,0,15.81,0,0,0,0,0,0,0,0,0,0,0,0,0,0,0,0,0,0,0,0,0,0,1.19,0,0,0,65.22,0,0,0,0,0,0,0,0,0,0
112,0,0,2.98,4.97,3.98,5.96,0,0,15.9,0,0,0,0,0,0,0,0,0,0,0,0,0,0,0,0,0,0,0,0,0,0,0.6,0,0,0,65.61,0,0,0,0,0,0,0,0,0,0
100,0,0,0,0,0,0,0,0,0,0,0,0,0,0,0,0,0,0,0,0,0,0,0,0,0,0,0,0,0,0,0,0,0,0,0,0,0,0,0,0,12.73,87.27,0,0,0,0
103,0,80,10,0,0,0,0,10,0,0,0,0,0,0,0,0,0,0,0,0,0,0,0,0,0,0,0,0,0,0,0,0,0,0,0,0,0,0,0,0,0,0,0,0,0,0
99,0,77.5,10,0,0,0,0,12.5,0,0,0,0,0,0,0,0,0,0,0,0,0,0,0,0,0,0,0,0,0,0,0,0,0,0,0,0,0,0,0,0,0,0,0,0,0,0
107,0,72.9,9.9,0,0,0,0,17.2,0,0,0,0,0,0,0,0,0,0,0,0,0,0,0,0,0,0,0,0,0,0,0,0,0,0,0,0,0,0,0,0,0,0,0,0,0,0
112,0,68,10,0,0,0,0,22,0,0,0,0,0,0,0,0,0,0,0,0,0,0,0,0,0,0,0,0,0,0,0,0,0,0,0,0,0,0,0,0,0,0,0,0,0,0
117,0,63.9,10.1,0,0,0,0,26,0,0,0,0,0,0,0,0,0,0,0,0,0,0,0,0,0,0,0,0,0,0,0,0,0,0,0,0,0,0,0,0,0,0,0,0,0,0
102.5,0,80.4,2.5,0,0,0,0,17.1,0,0,0,0,0,0,0,0,0,0,0,0,0,0,0,0,0,0,0,0,0,0,0,0,0,0,0,0,0,0,0,0,0,0,0,0,0,0
108,0,78.7,4.3,0,0,0,0,17,0,0,0,0,0,0,0,0,0,0,0,0,0,0,0,0,0,0,0,0,0,0,0,0,0,0,0,0,0,0,0,0,0,0,0,0,0,0
103,0,70,13.1,0,0,0,0,16.9,0,0,0,0,0,0,0,0,0,0,0,0,0,0,0,0,0,0,0,0,0,0,0,0,0,0,0,0,0,0,0,0,0,0,0,0,0,0
104,0,66.3,16.7,0,0,0,0,17,0,0,0,0,0,0,0,0,0,0,0,0,0,0,0,0,0,0,0,0,0,0,0,0,0,0,0,0,0,0,0,0,0,0,0,0,0,0
99,0,75,12.5,0,0,0,0,12.5,0,0,0,0,0,0,0,0,0,0,0,0,0,0,0,0,0,0,0,0,0,0,0,0,0,0,0,0,0,0,0,0,0,0,0,0,0,0
105.5,0,61.4,19.2,0,0,0,0,19.4,0,0,0,0,0,0,0,0,0,0,0,0,0,0,0,0,0,0,0,0,0,0,0,0,0,0,0,0,0,0,0,0,0,0,0,0,0,0
106.5,0,58.3,20.8,0,0,0,0,20.9,0,0,0,0,0,0,0,0,0,0,0,0,0,0,0,0,0,0,0,0,0,0,0,0,0,0,0,0,0,0,0,0,0,0,0,0,0,0
113.5,0,50.2,24.8,0,0,0,0,25,0,0,0,0,0,0,0,0,0,0,0,0,0,0,0,0,0,0,0,0,0,0,0,0,0,0,0,0,0,0,0,0,0,0,0,0,0,0
100,46.81,0,28.8,0,0,0,0,24.39,0,0,0,0,0,0,0,0,0,0,0,0,0,0,0,0,0,0,0,0,0,0,0,0,0,0,0,0,0,0,0,0,0,0,0,0,0,0
92,63.65,0,12.93,3.27,3.52,0,0,13.83,2.8,0,0,0,0,0,0,0,0,0,0,0,0,0,0,0,0,0,0,0,0,0,0,0,0,0,0,0,0,0,0,0,0,0,0,0,0,0
80,48.88,12.05,4.11,0,11.97,22.99,0,0,0,0,0,0,0,0,0,0,0,0,0,0,0,0,0,0,0,0,0,0,0,0,0,0,0,0,0,0,0,0,0,0,0,0,0,0,0,0
80,37.67,12.99,0,0,0,0,0,0,0,0,0,0,0,0,0,0,0,0,0,0,0,49.34,0,0,0,0,0,0,0,0,0,0,0,0,0,0,0,0,0,0,0,0,0,0,0,0
98,2.57,21.1,3.03,0,0,0,0,0,0,0,0,0,0,0,0,0,0,0,19.95,0,0,53.35,0,0,0,0,0,0,0,0,0,0,0,0,0,0,0,0,0,0,0,0,0,0,0,0
55,12.5,26,0,0,0,0,0,0,0,0,0,0,0,0,0,0,0,0,60,0,0,1.4,0,0,0,0,0,0,0,0.1,0,0,0,0,0,0,0,0,0,0,0,0,0,0,0,0
42,55.61,0,22.28,22.11,0,0,0,0,0,0,0,0,0,0,0,0,0,0,0,0,0,0,0,0,0,0,0,0,0,0,0,0,0,0,0,0,0,0,0,0,0,0,0,0,0,0
74.8,0,0,0,0,0,0,0,0,0,0,0,0,0,30,0,0,0,0,0,0,0,0,0,0,0,0,0,0,0,0,0,0,0,0,0,0,0,20,0,0,50,0,0,0,0,0
80.2,0,0,0,0,0,0,0,0,0,0,0,0,0,0,0,30,0,0,0,0,0,0,0,0,0,0,0,0,0,0,0,0,0,0,0,0,0,20,0,0,50,0,0,0,0,0
86.8,0,0,0,0,0,0,0,0,0,0,0,0,0,0,0,0,30,0,0,0,0,0,0,0,0,0,0,0,0,0,0,0,0,0,0,0,0,20,0,0,50,0,0,0,0,0
76.7,0,0,0,0,0,0,0,0,0,0,0,0,0,0,0,40,0,0,0,0,0,0,0,0,0,0,0,0,0,0,0,0,0,0,0,0,0,10,0,0,50,0,0,0,0,0
85.6,0,0,0,0,0,0,0,0,0,0,0,0,0,0,0,0,40,0,0,0,0,0,0,0,0,0,0,0,0,0,0,0,0,0,0,0,0,10,0,0,50,0,0,0,0,0
66.2,0,0,0,0,0,0,0,0,0,0,0,0,0,10,0,0,0,0,0,0,0,0,0,0,0,0,0,0,0,0,0,0,0,0,0,0,0,30,0,0,60,0,0,0,0,0
68.2,0,0,0,0,0,0,0,0,0,0,0,0,0,0,0,10,0,0,0,0,0,0,0,0,0,0,0,0,0,0,0,0,0,0,0,0,0,30,0,0,60,0,0,0,0,0
73.4,0,0,0,0,0,0,0,0,0,0,0,0,0,20,0,0,0,0,0,0,0,0,0,0,0,0,0,0,0,0,0,0,0,0,0,0,0,20,0,0,60,0,0,0,0,0
78.5,0,0,0,0,0,0,0,0,0,0,0,0,0,0,0,20,0,0,0,0,0,0,0,0,0,0,0,0,0,0,0,0,0,0,0,0,0,20,0,0,60,0,0,0,0,0
75.1,0,0,0,0,0,0,0,0,0,0,0,0,0,0,0,0,20,0,0,0,0,0,0,0,0,0,0,0,0,0,0,0,0,0,0,0,0,20,0,0,60,0,0,0,0,0
74,0,0,0,0,0,0,0,0,0,0,0,0,0,30,0,0,0,0,0,0,0,0,0,0,0,0,0,0,0,0,0,0,0,0,0,0,0,10,0,0,60,0,0,0,0,0
75.7,0,0,0,0,0,0,0,0,0,0,0,0,0,0,0,30,0,0,0,0,0,0,0,0,0,0,0,0,0,0,0,0,0,0,0,0,0,10,0,0,60,0,0,0,0,0
80.7,0,0,0,0,0,0,0,0,0,0,0,0,0,0,0,0,30,0,0,0,0,0,0,0,0,0,0,0,0,0,0,0,0,0,0,0,0,10,0,0,60,0,0,0,0,0
70.3,0,0,0,0,0,0,0,0,0,0,0,0,0,10,0,0,0,0,0,0,0,0,0,0,0,0,0,0,0,0,0,0,0,0,0,0,0,20,0,0,70,0,0,0,0,0
73.5,0,0,0,0,0,0,0,0,0,0,0,0,0,0,0,10,0,0,0,0,0,0,0,0,0,0,0,0,0,0,0,0,0,0,0,0,0,20,0,0,70,0,0,0,0,0
72.2,0,0,0,0,0,0,0,0,0,0,0,0,0,0,0,0,10,0,0,0,0,0,0,0,0,0,0,0,0,0,0,0,0,0,0,0,0,20,0,0,70,0,0,0,0,0
72.4,0,0,0,0,0,0,0,0,0,0,0,0,0,20,0,0,0,0,0,0,0,0,0,0,0,0,0,0,0,0,0,0,0,0,0,0,0,10,0,0,70,0,0,0,0,0
70.2,0,0,0,0,0,0,0,0,0,0,0,0,0,0,0,20,0,0,0,0,0,0,0,0,0,0,0,0,0,0,0,0,0,0,0,0,0,10,0,0,70,0,0,0,0,0
83.8,0,0,0,0,0,0,0,0,0,0,0,0,0,0,0,0,20,0,0,0,0,0,0,0,0,0,0,0,0,0,0,0,0,0,0,0,0,10,0,0,70,0,0,0,0,0
160,66.9,0,0,0,0,0,0,33.1,0,0,0,0,0,0,0,0,0,0,0,0,0,0,0,0,0,0,0,0,0,0,0,0,0,0,0,0,0,0,0,0,0,0,0,0,0,0
150,66.68,0,2.2,0,0,0,0,31.12,0,0,0,0,0,0,0,0,0,0,0,0,0,0,0,0,0,0,0,0,0,0,0,0,0,0,0,0,0,0,0,0,0,0,0,0,0,0
136,67.78,0,4.27,0,0,0,0,27.95,0,0,0,0,0,0,0,0,0,0,0,0,0,0,0,0,0,0,0,0,0,0,0,0,0,0,0,0,0,0,0,0,0,0,0,0,0,0
121,67.21,0,7.52,0,0,0,0,25.27,0,0,0,0,0,0,0,0,0,0,0,0,0,0,0,0,0,0,0,0,0,0,0,0,0,0,0,0,0,0,0,0,0,0,0,0,0,0
109,66.8,0,9.96,0,0,0,0,23.24,0,0,0,0,0,0,0,0,0,0,0,0,0,0,0,0,0,0,0,0,0,0,0,0,0,0,0,0,0,0,0,0,0,0,0,0,0,0
100,67.29,0,12.14,0,0,0,0,20.57,0,0,0,0,0,0,0,0,0,0,0,0,0,0,0,0,0,0,0,0,0,0,0,0,0,0,0,0,0,0,0,0,0,0,0,0,0,0
92,67.06,0,15.11,0,0,0,0,17.83,0,0,0,0,0,0,0,0,0,0,0,0,0,0,0,0,0,0,0,0,0,0,0,0,0,0,0,0,0,0,0,0,0,0,0,0,0,0
88.5,66.91,0,15.92,0,0,0,0,17.17,0,0,0,0,0,0,0,0,0,0,0,0,0,0,0,0,0,0,0,0,0,0,0,0,0,0,0,0,0,0,0,0,0,0,0,0,0,0
87,66.98,0,16.59,0,0,0,0,16.43,0,0,0,0,0,0,0,0,0,0,0,0,0,0,0,0,0,0,0,0,0,0,0,0,0,0,0,0,0,0,0,0,0,0,0,0,0,0
86,66.97,0,16.72,0,0,0,0,16.31,0,0,0,0,0,0,0,0,0,0,0,0,0,0,0,0,0,0,0,0,0,0,0,0,0,0,0,0,0,0,0,0,0,0,0,0,0,0
85,66.93,0,17.5,0,0,0,0,15.57,0,0,0,0,0,0,0,0,0,0,0,0,0,0,0,0,0,0,0,0,0,0,0,0,0,0,0,0,0,0,0,0,0,0,0,0,0,0
84,66.91,0,17.9,0,0,0,0,15.19,0,0,0,0,0,0,0,0,0,0,0,0,0,0,0,0,0,0,0,0,0,0,0,0,0,0,0,0,0,0,0,0,0,0,0,0,0,0
83,67.01,0,18.35,0,0,0,0,14.64,0,0,0,0,0,0,0,0,0,0,0,0,0,0,0,0,0,0,0,0,0,0,0,0,0,0,0,0,0,0,0,0,0,0,0,0,0,0
78,67.05,0,19.04,0,0,0,0,13.91,0,0,0,0,0,0,0,0,0,0,0,0,0,0,0,0,0,0,0,0,0,0,0,0,0,0,0,0,0,0,0,0,0,0,0,0,0,0
65,66.98,0,20.16,0,0,0,0,12.86,0,0,0,0,0,0,0,0,0,0,0,0,0,0,0,0,0,0,0,0,0,0,0,0,0,0,0,0,0,0,0,0,0,0,0,0,0,0
4.2,99.66,0,0,0,0,0,0,0,0,0,0,0,0,0,0,0,0,0,0,0,0,0,0,0,0,0,0,0,0,0,0,0,0,0.34,0,0,0,0,0,0,0,0,0,0,0,0
3.5,99.45,0,0,0,0,0,0,0,0,0,0,0,0,0,0,0,0,0,0,0,0,0,0,0,0,0,0,0,0,0,0,0,0,0.55,0,0,0,0,0,0,0,0,0,0,0,0
132,46.9,12.59,6.14,0,1.11,0,8.38,22.23,2.65,0,0,0,0,0,0,0,0,0,0,0,0,0,0,0,0,0,0,0,0,0,0,0,0,0,0,0,0,0,0,0,0,0,0,0,0,0
116,46.5,12.48,6.69,0,3.32,0,8.31,22.04,0.66,0,0,0,0,0,0,0,0,0,0,0,0,0,0,0,0,0,0,0,0,0,0,0,0,0,0,0,0,0,0,0,0,0,0,0,0,0
134,43.92,12.02,6.94,0,3.44,0,4.31,25.96,3.41,0,0,0,0,0,0,0,0,0,0,0,0,0,0,0,0,0,0,0,0,0,0,0,0,0,0,0,0,0,0,0,0,0,0,0,0,0
138,46.9,12.31,3,0,3.27,0,8.2,23.72,2.6,0,0,0,0,0,0,0,0,0,0,0,0,0,0,0,0,0,0,0,0,0,0,0,0,0,0,0,0,0,0,0,0,0,0,0,0,0
137,49.99,12.94,0,0,3.21,0,8.04,23.27,2.55,0,0,0,0,0,0,0,0,0,0,0,0,0,0,0,0,0,0,0,0,0,0,0,0,0,0,0,0,0,0,0,0,0,0,0,0,0
106.2,58.19,12.55,0,2.95,0,0,7.76,16.88,0,0,0,0,0,0,0,0,0,0,0,0,0,0,0,0,0,0,0,0,0,0,0.18,0,0,1.49,0,0,0,0,0,0,0,0,0,0,0,0
88,65.34,12.13,0,1.33,0,0,7.56,11.8,0,0,0,0,0,0,0,0,0,0,0,0,0,0,0,0,0,0,0,0,0,0,0,0,0,1.41,0,0,0.43,0,0,0,0,0,0,0,0,0
108.4,61.92,9.15,0,2.71,0,0,10.75,15.47,0,0,0,0,0,0,0,0,0,0,0,0,0,0,0,0,0,0,0,0,0,0,0,0,0,0,0,0,0,0,0,0,0,0,0,0,0,0
102.5,63.53,11.79,0,1.33,0,0,7.36,15.83,0,0,0,0,0,0,0,0,0,0,0,0,0,0,0,0,0,0,0,0,0,0,0.16,0,0,0,0,0,0,0,0,0,0,0,0,0,0,0
111.3,57.62,9.32,0,2.56,0,0,12.49,17.87,0,0,0,0,0,0,0,0,0,0,0,0,0,0,0,0,0,0,0,0,0,0,0.14,0,0,0,0,0,0,0,0,0,0,0,0,0,0,0
99.6,63.58,8.78,0,1.02,0,0,8.26,16.97,0,0,0,0,0,0,0,0,0,0,0,0,0,0,0,0,0,0,0,0,0,0,0,0,0,1.39,0,0,0,0,0,0,0,0,0,0,0,0
112.7,56.34,11.57,0,1,0,0,12.23,17.49,0,0,0,0,0,0,0,0,0,0,0,0,0,0,0,0,0,0,0,0,0,0,0,0,0,1.37,0,0,0,0,0,0,0,0,0,0,0,0
85.8,67.84,11.19,0,1.18,0,0,6.96,11.23,0,0,0,0,0,0,0,0,0,0,0,0,0,0,0,0,0,0,0,0,0,0,0,0,0,1.41,0,0,0.19,0,0,0,0,0,0,0,0,0
88,69.39,8.95,0,2.62,0,0,7.28,11.48,0,0,0,0,0,0,0,0,0,0,0,0,0,0,0,0,0,0,0,0,0,0,0.09,0,0,0,0,0,0.19,0,0,0,0,0,0,0,0,0
90.2,66.28,11.02,0,1.46,0,0,7.89,12.37,0,0,0,0,0,0,0,0,0,0,0,0,0,0,0,0,0,0,0,0,0,0,0,0,0,0.74,0,0,0.24,0,0,0,0,0,0,0,0,0
99.6,63.95,8.24,0,1.42,0,0,13.43,12.03,0,0,0,0,0,0,0,0,0,0,0,0,0,0,0,0,0,0,0,0,0,0,0,0,0,0,0,0,0.93,0,0,0,0,0,0,0,0,0
100.4,64.59,8.2,0,1.41,0,0,13.37,11.97,0,0,0,0,0,0,0,0,0,0,0,0,0,0,0,0,0,0,0,0,0,0,0,0,0,0,0,0,0.46,0,0,0,0,0,0,0,0,0
72,27.36,35.43,0,2.04,5.86,18.76,0,6.63,0,0,0,0,0,0,0,0,0,0,0,0,0,0,0,0,0,0,0,0,0,0,0,0,0,0,0,3.92,0,0,0,0,0,0,0,0,0,0
160,59.19,0,9.51,0,0,0,0,31.3,0,0,0,0,0,0,0,0,0,0,0,0,0,0,0,0,0,0,0,0,0,0,0,0,0,0,0,0,0,0,0,0,0,0,0,0,0,0
80,61.59,0,0,0,0,0,24.77,13.64,0,0,0,0,0,0,0,0,0,0,0,0,0,0,0,0,0,0,0,0,0,0,0,0,0,0,0,0,0,0,0,0,0,0,0,0,0,0
49,80.79,6.42,3.13,0,1.14,1.66,0,6.18,0.68,0,0,0,0,0,0,0,0,0,0,0,0,0,0,0,0,0,0,0,0,0,0,0,0,0,0,0,0,0,0,0,0,0,0,0,0,0
9.3,60.79,0,8.95,0,0,0,28.96,0,0,0,0,0,0,0,0,0,0,0,0,0,0,0,0,0,0,0,0,0,0,0,0,0,0,0.78,0,0,0.52,0,0,0,0,0,0,0,0,0
9.8,81.43,0,3.98,0,0,0,13.29,0,0,0,0,0,0,0,0,0,0,0,0,0,0,0,0,0,0,0,0,0,0,0,0,0,0,0.8,0,0,0.5,0,0,0,0,0,0,0,0,0
48.1,66.39,0,11.17,14.14,0,0,0,0,0,0,0,0,0,0,0,0,0,0,0,0,0,0,0,0,0,0,0,0,0,0,0,0,0,4.99,0,0,0,3.31,0,0,0,0,0,0,0,0
43.8,68.66,0,11.56,14.62,0,0,0,0,0,0,0,0,0,0,0,0,0,0,0,0,0,0,0,0,0,0,0,0,0,0,0,0,0,5.16,0,0,0,0,0,0,0,0,0,0,0,0
54,65,14,9,1,0,11,0,0,0,0,0,0,0,0,0,0,0,0,0,0,0,0,0,0,0,0,0,0,0,0,0,0,0,0,0,0,0,0,0,0,0,0,0,0,0,0
67,0,0,0,0,0,0,0,0,0,0,0,0,0,0,0,0,0,0,0,0,0,1,0,0,0,0,0,0,0,0,0,0,0,0,0,99,0,0,0,0,0,0,0,0,0,0
65,0,0,0,0,0,0,0,0,0,0,0,0,0,0,0,0,0,0,0,0,0,2,0,0,0,0,0,0,0,0,0,0,0,0,0,98,0,0,0,0,0,0,0,0,0,0
65,0,0,0,0,0,0,0,0,0,0,0,0,0,0,0,0,0,0,0,0,0,5,0,0,0,0,0,0,0,0,0,0,0,0,0,95,0,0,0,0,0,0,0,0,0,0
77,0,0,0,0,0,0,0,0,0,0,0,0,0,0,0,0,0,0,0,0,0,35,0,0,0,0,0,0,0,0,0,0,0,0,0,65,0,0,0,0,0,0,0,0,0,0
91.7,0,0,0,0,0,0,0,0,0,0,0,0,0,0,0,0,0,0,0,0,0,45,0,0,0,0,0,0,0,0,0,0,0,0,0,55,0,0,0,0,0,0,0,0,0,0
103,0,0,0,0,0,0,0,0,0,0,0,0,0,0,0,0,0,0,0,0,0,55,0,0,0,0,0,0,0,0,0,0,0,0,0,45,0,0,0,0,0,0,0,0,0,0
79,0,0,0,0,1,0,0,0,0,0,0,0,0,0,0,0,0,0,0,0,0,0,0,0,0,0,0,0,0,0,0,0,0,0,0,99,0,0,0,0,0,0,0,0,0,0
79,0,0,0,0,5,0,0,0,0,0,0,0,0,0,0,0,0,0,0,0,0,0,0,0,0,0,0,0,0,0,0,0,0,0,0,95,0,0,0,0,0,0,0,0,0,0
79,0,0,0,0,10,0,0,0,0,0,0,0,0,0,0,0,0,0,0,0,0,0,0,0,0,0,0,0,0,0,0,0,0,0,0,90,0,0,0,0,0,0,0,0,0,0
79,0,0,0,0,12,0,0,0,0,0,0,0,0,0,0,0,0,0,0,0,0,0,0,0,0,0,0,0,0,0,0,0,0,0,0,88,0,0,0,0,0,0,0,0,0,0
80,0,0,0,0,15,0,0,0,0,0,0,0,0,0,0,0,0,0,0,0,0,0,0,0,0,0,0,0,0,0,0,0,0,0,0,85,0,0,0,0,0,0,0,0,0,0
81,0,0,0,20,0,0,0,0,0,0,0,0,0,0,0,0,0,0,0,0,0,0,0,0,0,0,0,0,0,0,0,0,0,0,0,80,0,0,0,0,0,0,0,0,0,0
76,0,0,0,0,0,0,0,0,0,0,0,0,0,0,0,0,0,0,5,0,0,0,0,0,0,0,0,0,0,0,0,0,0,0,0,95,0,0,0,0,0,0,0,0,0,0
72,0,0,0,0,0,0,0,0,0,0,0,0,0,0,0,0,0,0,10,0,0,0,0,0,0,0,0,0,0,0,0,0,0,0,0,90,0,0,0,0,0,0,0,0,0,0
70,0,0,0,0,0,0,0,0,0,0,0,0,0,0,0,0,0,0,15,0,0,0,0,0,0,0,0,0,0,0,0,0,0,0,0,85,0,0,0,0,0,0,0,0,0,0
67,0,0,0,0,0,0,0,0,0,0,0,0,0,0,0,0,0,0,20,0,0,0,0,0,0,0,0,0,0,0,0,0,0,0,0,80,0,0,0,0,0,0,0,0,0,0
79,0,0,0,0,0,0,0,0,0,0,0,0,0,0,0,0,0,0,0,5,0,0,0,0,0,0,0,0,0,0,0,0,0,0,0,95,0,0,0,0,0,0,0,0,0,0
42.5,48.39,0,12.27,0,0,0,0,0,0,0,0,0,0,0,0,0,0,0,39.34,0,0,0,0,0,0,0,0,0,0,0,0,0,0,0,0,0,0,0,0,0,0,0,0,0,0,0
38.9,57.82,0,9.67,0,0,0,0,0,0,0,0,0,0,0,0,0,0,0,22.14,0,0,10.37,0,0,0,0,0,0,0,0,0,0,0,0,0,0,0,0,0,0,0,0,0,0,0,0
40,52.67,0,9.35,0,0,0,0,0,0,0,0,0,0,0,0,0,0,0,27.69,0,0,10.29,0,0,0,0,0,0,0,0,0,0,0,0,0,0,0,0,0,0,0,0,0,0,0,0
34.5,54.69,0,9.36,0,0,0,0,0,0,0,0,0,0,0,0,0,0,0,32.87,0,0,3.08,0,0,0,0,0,0,0,0,0,0,0,0,0,0,0,0,0,0,0,0,0,0,0,0
47.5,56.26,0,9.26,0,0,0,0,0,0,0,0,0,0,0,0,0,0,0,14.66,0,0,19.82,0,0,0,0,0,0,0,0,0,0,0,0,0,0,0,0,0,0,0,0,0,0,0,0
71,66.44,11.47,1.31,0,0,0,0,4.33,0,0,0,0,0,0,16.45,0,0,0,0,0,0,0,0,0,0,0,0,0,0,0,0,0,0,0,0,0,0,0,0,0,0,0,0,0,0,0
12,4.9,0,15.3,0,0,0,0,0,0,0,0,0,0,0,0,0,0,0,0,0,0,0,0,0,0,0,0,0,0,0,3,0,0,0,0,0,0,0,0,0,67.2,0,0,9.6,0,0
21.6,0.5,0,18,0,0,0,0,0,0,0,0,0,0,0,0,0,0,0,0,0,0,0,0,0,0,0,0,0,0,0,2.9,0,0,0,0,0,0,0,0,0,68.3,0,0,10.3,0,0
15.2,2.5,0,21.2,0,0,0,0,0,0,0,0,0,0,0,0,0,0,0,0,0,0,0,0,0,0,0,0,0,0,0,0,0,0,0,0,0,0,0,0,0,66.3,0,2,8,0,0
26.2,0.4,0,17.7,0,0,0,0,0,0,0,0,0,0,0,0,0,0,0,0,0,0,0,0,0,0,0,0,0,0,0,5,0,0,0,0,0,0,0,0,0,66.8,0,0,10.1,0,0
20.1,2.5,0,21.2,0,0,0,0,0,0,0,0,0,0,0,0,0,0,0,0,0,0,0,0,0,0,0,0,0,0,0,0,0,0,0,0,0,0,0,0,0,66.3,0,3.5,6.5,0,0
25.2,0.4,0,15.3,0,0,0,0,0,0,0,0,0,0,0,0,0,0,0,0,0,0,0,0,0,0,0,0,0,0,0,7,0,0,0,0,0,0,0,0,0,67.2,0,0,10.1,0,0
27.9,0.3,0,13,0,0,0,0,0,0,0,0,0,0,0,0,0,0,0,0,0,0,0,0,0,0,0,0,0,0,0,7,0,0,0,0,0,0,0,0,0,69.6,0,0,10.1,0,0
9.8,10.4,0,15.3,0,0,0,0,0,0,0,0,0,0,0,0,0,0,0,0,0,0,0,0,0,0,0,0,0,0,0,3,0,0,0,0,0,0,0,0,0,61.2,0,0,10.1,0,0
8.5,10.4,0,13,0,0,0,0,0,0,0,0,0,0,0,0,0,0,0,0,0,0,0,0,0,0,0,0,0,0,0,3,0,0,0,0,0,0,0,0,0,63.5,0,0,10.1,0,0
21.4,2.5,0,20.9,0,0,0,0,0,0,0,0,0,0,0,0,0,0,0,0,0,0,0,0,0,0,0,0,0,0,0,3,0,0,0,0,0,0,0,0,0,63.6,0,0,10,0,0
9.6,7.4,0,15.3,0,0,0,0,0,0,0,0,0,0,0,0,0,0,0,0,0,0,0,0,0,0,0,0,0,0,0,4,0,0,0,0,0,0,0,0,0,63.2,0,0,10.1,0,0
14.5,5.9,0,13,0,0,0,0,0,0,0,0,0,0,0,0,0,0,0,0,0,0,0,0,0,0,0,0,0,0,0,5,0,0,0,0,0,0,0,0,0,63.5,0,0,12.6,0,0
24,9.5,0,16.5,0,0,0,0,0,0,0,0,0,0,0,0,0,0,0,0,0,0,0,0,0,0,0,0,0,0,0,2,0,0,0,0,0,0,0,0,0,62,0,0,10,0,0
20.4,2.1,0,23.5,0,0,0,0,0,0,0,0,0,0,0,0,0,0,0,0,0,0,0,0,0,0,0,0,0,0,0,2.5,0,0,0,0,0,0,0,0,0,61.9,0,0,10,0,0
19.2,2,0,17.62,0,0,0,0,0,0,0,0,0,0,0,0,0,0,0,0,0,0,0,0,0,0,0,0,0,0,0,5.01,0,0,0,0,0,2.5,0,0,0,62.86,0,0,10.01,0,0
21,6.6,0,21.1,0,0,0,0,0,0,0,0,0,0,0,0,0,0,0,0,0,0,0,0,0,0,0,0,0,0,0,0,0,0,0,0,0,0,0,0,0,62.3,0,0,10,0,0
24,6.4,0,15.3,0,0,0,0,0,0,0,0,0,0,0,0,0,0,0,0,0,0,0,0,0,0,0,0,0,0,0,5,0,0,0,0,0,0,0,0,0,63.2,0,0,10.1,0,0
26.5,6.6,0,21.1,0,0,0,0,0,0,0,0,0,0,0,0,0,0,0,0,0,0,0,0,0,0,0,0,0,0,0,0,0,0,0,0,0,0,0,0,0,62.3,0,2,8,0,0
23.5,6.51,0,17.62,0,0,0,0,0,0,0,0,0,0,0,0,0,0,0,0,0,0,0,0,0,0,0,0,0,0,0,3,0,0,0,0,0,0,0,0,0,62.86,0,0,10.01,0,0
16.6,3.9,0,15.3,0,0,0,0,0,0,0,0,0,0,0,0,0,0,0,0,0,0,0,0,0,0,0,0,0,0,0,5,0,0,0,0,0,0,0,0,0,63.2,0,0,12.6,0,0
15.2,0.5,0,19.4,0,0,0,0,0,0,0,0,0,0,0,0,0,0,0,0,0,0,0,0,0,0,0,0,0,0,0,5,0,0,0,0,0,0,0,0,0,62.6,0,0,12.5,0,0
20.1,2.4,0,17.72,0,0,0,0,0,0,0,0,0,0,0,0,0,0,0,0,0,0,0,0,0,0,0,0,0,0,0,5.01,0,0,0,0,0,0,0,0,0,64.86,0,0,10.01,0,0
20.4,4.5,0,17.62,0,0,0,0,0,0,0,0,0,0,0,0,0,0,0,0,0,0,0,0,0,0,0,0,0,0,0,5.01,0,0,0,0,0,0,0,0,0,62.86,0,0,10.01,0,0
11.9,6.4,0,15.3,0,0,0,0,0,0,0,0,0,0,0,0,0,0,0,0,0,0,0,0,0,0,0,0,0,0,0,3,0,0,0,0,0,0,0,0,0,65.2,0,0,10.1,0,0
17.3,6.5,0,20,0,0,0,0,0,0,0,0,0,0,0,0,0,0,0,0,0,0,0,0,0,0,0,0,0,0,0,3,0,0,0,0,0,0,0,0,0,60.5,0,0,10,0,0
13.4,4.5,0,17.7,0,0,0,0,0,0,0,0,0,0,0,0,0,0,0,0,0,0,0,0,0,0,0,0,0,0,0,3,0,0,0,0,0,0,0,0,0,64.8,0,0,10,0,0
14.9,8.4,0,15.3,0,0,0,0,0,0,0,0,0,0,0,0,0,0,0,0,0,0,0,0,0,0,0,0,0,0,0,3,0,0,0,0,0,0,0,0,0,63.2,0,0,10.1,0,0
18.9,4.5,0,20,0,0,0,0,0,0,0,0,0,0,0,0,0,0,0,0,0,0,0,0,0,0,0,0,0,0,0,3,0,0,0,0,0,0,0,0,0,62.5,0,0,10,0,0
13.4,11.4,0,14.1,0,0,0,0,0,0,0,0,0,0,0,0,0,0,0,0,0,0,0,0,0,0,0,0,0,0,0,2,0,0,0,0,0,0,0,0,0,62.4,0,0,10.1,0,0
22.1,13.5,0,17.6,0,0,0,0,0,0,0,0,0,0,0,0,0,0,0,0,0,0,0,0,0,0,0,0,0,0,0,2,0,0,0,0,0,0,0,0,0,56.9,0,0,10,0,0
22.6,15.5,0,15.3,0,0,0,0,0,0,0,0,0,0,0,0,0,0,0,0,0,0,0,0,0,0,0,0,0,0,0,2,0,0,0,0,0,0,0,0,0,57.2,0,0,10,0,0
20.3,12.5,0,17.6,0,0,0,0,0,0,0,0,0,0,0,0,0,0,0,0,0,0,0,0,0,0,0,0,0,0,0,3,0,0,0,0,0,0,0,0,0,56.9,0,0,10,0,0
18.6,4.4,0,15.3,0,0,0,0,0,0,0,0,0,0,0,0,0,0,0,0,0,0,0,0,0,0,0,0,0,0,0,3,0,0,0,0,0,2,0,0,0,64.9,0,0,10.4,0,0
17.4,3.9,0,15.3,0,0,0,0,0,0,0,0,0,0,0,0,0,0,0,0,0,0,0,0,0,0,0,0,0,0,0,5,0,0,0,0,0,0,0,0,0,63.2,0,2.5,10.1,0,0
12.6,5.5,0,17.7,0,0,0,0,0,0,0,0,0,0,0,0,0,0,0,0,0,0,0,0,0,0,0,0,0,0,0,2,0,0,0,0,0,0,0,0,0,64.8,0,0,10,0,0
13,4.4,0,15.3,0,0,0,0,0,0,0,0,0,0,0,0,0,0,0,0,0,0,0,0,0,0,0,0,0,0,0,5,0,0,0,0,0,0,0,0,0,65.2,0,0,10.1,0,0
15,2.5,0,17.68,0,0,0,0,0,0,0,0,0,0,0,0,0,0,0,0,0,0,0,0,0,0,0,0,0,0,0,3,0,0,0,0,0,0,0,0,0,66.73,0,0,10.09,0,0
21.3,0.4,0,17.72,0,0,0,0,0,0,0,0,0,0,0,0,0,0,0,0,0,0,0,0,0,0,0,0,0,0,0,5.01,0,0,0,0,0,2,0,0,0,64.86,0,0,10.01,0,0
16.2,3.5,0,17.68,0,0,0,0,0,0,0,0,0,0,0,0,0,0,0,0,0,0,0,0,0,0,0,0,0,0,0,2,0,0,0,0,0,0,0,0,0,66.73,0,0,10.09,0,0
16.6,0.5,0,18.8,0,0,0,0,0,0,0,0,0,0,0,0,0,0,0,0,0,0,0,0,0,0,0,0,0,0,0,2,0,0,0,0,0,0,0,0,0,68.6,0,0,10.1,0,0
14.3,2,0,17.6,0,0,0,0,0,0,0,0,0,0,0,0,0,0,0,0,0,0,0,0,0,0,0,0,0,0,0,5,0,0,0,0,0,0,0,0,0,62.8,0,0,12.6,0,0
17.3,0.4,0,17.1,0,0,0,0,0,0,0,0,0,0,0,0,0,0,0,0,0,0,0,0,0,0,0,0,0,0,0,5,0,0,0,0,0,0,0,0,0,64.9,0,0,12.6,0,0
14.8,1.9,0,17.7,0,0,0,0,0,0,0,0,0,0,0,0,0,0,0,0,0,0,0,0,0,0,0,0,0,0,0,2,0,0,0,0,0,0,0,0,0,66.8,0,0,11.6,0,0
7,3.4,0,15.3,0,0,0,0,0,0,0,0,0,0,0,0,0,0,0,0,0,0,0,0,0,0,0,0,0,0,0,2,0,0,0,0,0,0,0,0,0,69.2,0,0,10.1,0,0
10.4,4.4,0,15.3,0,0,0,0,0,0,0,0,0,0,0,0,0,0,0,0,0,0,0,0,0,0,0,0,0,0,0,3,0,0,0,0,0,0,0,0,0,67.2,0,0,10.1,0,0
10.6,10.4,0,14.1,0,0,0,0,0,0,0,0,0,0,0,0,0,0,0,0,0,0,0,0,0,0,0,0,0,0,0,2,0,0,0,0,0,0,0,0,0,64.4,0,0,9.1,0,0
17.8,0.4,0,16.7,0,0,0,0,0,0,0,0,0,0,0,0,0,0,0,0,0,0,0,0,0,0,0,0,0,0,0,3,0,0,0,0,3,0,0,0,0,65.7,0,0,11.2,0,0
16.3,5.51,0,17.62,0,0,0,0,0,0,0,0,0,0,0,0,0,0,0,0,0,0,0,0,0,0,0,0,0,0,0,3,0,0,0,0,0,0,0,0,0,62.86,0,0,11.01,0,0
11.5,7.4,0,15.3,0,0,0,0,0,0,0,0,0,0,0,0,0,0,0,0,0,0,0,0,0,0,0,0,0,0,0,3,0,0,0,0,0,0,0,0,0,63.2,0,0,11.1,0,0
16.9,3.5,0,20,0,0,0,0,0,0,0,0,0,0,0,0,0,0,0,0,0,0,0,0,0,0,0,0,0,0,0,3,0,0,0,0,0,0,0,0,0,62.5,0,0,11,0,0
16.2,2.4,0,16.5,0,0,0,0,0,0,0,0,0,0,0,0,0,0,0,0,0,0,0,0,0,0,0,0,0,0,0,3,0,0,0,0,0,0,0,0,0,67,0,0,11.1,0,0
13.1,5.4,0,15.3,0,0,0,0,0,0,0,0,0,0,0,0,0,0,0,0,0,0,0,0,0,0,0,0,0,0,0,3,0,0,0,0,0,0,0,0,0,67.2,0,0,9.1,0,0
19.4,3.4,0,16.5,0,0,0,0,0,0,0,0,0,0,0,0,0,0,0,0,0,0,0,0,0,0,0,0,0,0,0,4,0,0,0,0,0,0,0,0,0,65,0,0,11.1,0,0
12.6,5.5,0,17.7,0,0,0,0,0,0,0,0,0,0,0,0,0,0,0,0,0,0,0,0,0,0,0,0,0,0,0,3,0,0,0,0,0,0,0,0,0,64.8,0,0,9,0,0
10.3,4.4,0,16.5,0,0,0,0,0,0,0,0,0,0,0,0,0,0,0,0,0,0,0,0,0,0,0,0,0,0,0,3,0,0,0,0,0,0,0,0,0,65,0,0,11.1,0,0
27.8,3.4,0,17.7,0,0,0,0,0,0,0,0,0,0,0,0,0,0,0,0,0,0,0,0,0,0,0,0,0,0,0,3,0,0,0,0,0,0,0,0,0,66.8,0,0,9.1,0,0
30,1.9,0,17.1,0,0,0,0,0,0,0,0,0,0,0,0,0,0,0,0,0,0,0,0,0,0,0,0,0,0,0,3,0,0,0,0,0,0,0,0,0,68.9,0,0,9.1,0,0
16.5,3.4,0,15.3,0,0,0,0,0,0,0,0,0,0,0,0,0,0,0,0,0,0,0,0,0,0,0,0,0,0,0,3,0,0,0,0,0,0,0,0,0,69.2,0,0,9.1,0,0
20.5,4.4,0,15.3,0,0,0,0,0,0,0,0,0,0,0,0,0,0,0,0,0,0,0,0,0,0,0,0,0,0,0,3,0,0,0,0,0,0,0,0,0,69.2,0,0,8.1,0,0
18.9,6.4,0,15.3,0,0,0,0,0,0,0,0,0,0,0,0,0,0,0,0,0,0,0,0,0,0,0,0,0,0,0,2,0,0,0,0,0,0,0,0,0,67.2,0,0,9.1,0,0
27.6,0.4,0,15.3,0,0,0,0,0,0,0,0,0,0,0,0,0,0,0,0,0,0,0,0,0,0,0,0,0,0,0,3,0,0,0,0,0,0,0,0,0,72.2,0,0,9.1,0,0
28.5,1.9,0,15.3,0,0,0,0,0,0,0,0,0,0,0,0,0,0,0,0,0,0,0,0,0,0,0,0,0,0,0,3,0,0,0,0,0,0,0,0,0,70.7,0,0,9.1,0,0
29.4,0.4,0,17.1,0,0,0,0,0,0,0,0,0,0,0,0,0,0,0,0,0,0,0,0,0,0,0,0,0,0,0,3,0,0,0,0,0,0,0,0,0,70.4,0,0,9.1,0,0
24.8,1.8,0,13.6,0,0,0,0,0,0,0,0,0,0,0,0,0,0,0,0,0,0,0,0,0,0,0,0,0,0,0,3,0,0,0,0,0,0,0,0,0,72.5,0,0,9.1,0,0
28.1,2.9,0,17.7,0,0,0,0,0,0,0,0,0,0,0,0,0,0,0,0,0,0,0,0,0,0,0,0,0,0,0,3,0,0,0,0,0,0,0,0,0,66.8,0,0,9.6,0,0
27.4,1.4,0,15.3,0,0,0,0,0,0,0,0,0,0,0,0,0,0,0,0,0,0,0,0,0,0,0,0,0,0,0,3,0,0,0,0,0,0,0,0,0,70.7,0,0,9.6,0,0
26.1,2.9,0,15.3,0,0,0,0,0,0,0,0,0,0,0,0,0,0,0,0,0,0,0,0,0,0,0,0,0,0,0,3,0,0,0,0,0,0,0,0,0,69.2,0,0,9.6,0,0
26.8,2.9,0,15.3,0,0,0,0,0,0,0,0,0,0,0,0,0,0,0,0,0,0,0,0,0,0,0,0,0,0,0,5,0,0,0,0,0,0,0,0,0,67.2,0,0,9.6,0,0
29.9,3.4,0,15.3,0,0,0,0,0,0,0,0,0,0,0,0,0,0,0,0,0,0,0,0,0,0,0,0,0,0,0,5,0,0,0,0,0,0,0,0,0,67.2,0,0,9.1,0,0
26.6,0.9,0,15.3,0,0,0,0,0,0,0,0,0,0,0,0,0,0,0,0,0,0,0,0,0,0,0,0,0,0,0,5,0,0,0,0,0,0,0,0,0,69.2,0,0,9.6,0,0
27.1,4.2,0,15.3,0,0,0,0,0,0,0,0,0,0,0,0,0,0,0,0,0,0,0,0,0,0,0,0,0,0,0,4,0,0,0,0,0,0,0,0,0,67.2,0,0,9.3,0,0
12,17.48,0,20.88,0,0,0,0,0,0,0,0,0,0,0,0,0,0,0,0,0,0,0,0,0,0,0,0,0,0,0,0,0,0,0,0,0,5,0,0,0,46.65,0,0,9.99,0,0
15,10.1,0,21.1,0,0,0,0,0,0,0,0,0,0,0,0,0,0,0,0,0,0,0,0,0,0,0,0,0,0,0,0,0,0,0,0,0,2.5,0,0,0,56.3,0,0,10,0,0
19,12.51,0,21.12,0,0,0,0,0,0,0,0,0,0,0,0,0,0,0,0,0,0,0,0,0,0,0,0,0,0,0,0,0,0,0,0,0,0,0,0,0,56.36,0,0,10.01,0,0
20,2.6,0,25.8,0,0,0,0,0,0,0,0,0,0,0,0,0,0,0,0,0,0,0,0,0,0,0,0,0,0,0,0,0,0,0,0,0,0,0,0,0,61.6,0,0,10,0,0
16,10.5,0,23.2,0,0,0,0,0,0,0,0,0,0,0,0,0,0,0,0,0,0,0,0,0,0,0,0,0,0,0,0,0,0,0,0,0,5,0,0,0,51.3,0,0,10,0,0
8,3.9,0,15.3,0,3,0,0,0,0,0,0,0,0,0,0,0,0,0,0,0,0,0,0,0,0,0,0,0,0,0,2,0,0,0,0,0,0,0,0,0,63.2,0,0,12.6,0,0
17,15.5,0,17.6,0,0,0,0,0,0,0,0,0,0,0,0,0,0,0,0,0,0,0,0,0,0,0,0,0,0,0,0,0,0,0,0,0,5,0,0,0,51.9,0,0,10,0,0
17,18,0,17.6,0,0,0,0,0,0,0,0,0,0,0,0,0,0,0,0,0,0,0,0,0,0,0,0,0,0,0,0,0,0,0,0,0,5,0,0,0,51.9,0,0,7.5,0,0
17,18,0,17.6,0,0,0,0,0,0,0,0,0,0,0,0,0,0,0,0,0,0,0,0,0,0,0,0,0,0,0,0,0,0,0,0,0,2.5,0,0,0,51.9,0,0,10,0,0
11,16.5,0,17.6,0,0,0,0,0,0,0,0,0,0,0,0,0,0,0,0,0,0,0,0,0,0,0,0,0,0,0,0,0,0,0,0,0,5,0,0,0,51.9,0,0,9,0,0
17,5.6,0,23.4,0,0,0,0,0,0,0,0,0,0,0,0,0,0,0,0,0,0,0,0,0,0,0,0,0,0,0,0,0,0,0,0,0,5,0,0,0,56,0,0,10,0,0
11,10.51,0,17.62,4.9,0,0,0,0,0,0,0,0,0,0,0,0,0,0,0,0,0,0,0,0,0,0,0,0,0,0,0,0,0,0,0,0,5.01,0,0,0,51.95,0,0,10.01,0,0
14,15.5,0,17.6,0,0,0,0,0,0,0,0,0,0,0,0,0,0,0,0,0,0,0,0,0,0,0,0,0,0,0,2,0,0,0,0,0,3,0,0,0,51.9,0,0,10,0,0
26,10.5,0,17.6,0,0,0,0,0,0,0,0,0,0,0,0,0,0,0,0,0,0,0,0,0,0,0,0,0,0,0,5,0,0,0,0,0,5,0,0,0,51.9,0,0,10,0,0
18.1,0,0,26.43,0,0,0,0,0,0,0,0,0,0,0,0,0,0,0,0,0,0,0,0,0,0,0,0,0,0,0,0,0,0,0,0,0,0,0,0,0,63.26,0,0,10.31,0,0
47,0,0,23.3,0,0,0,0,0,0,0,0,0,0,0,0,0,0,0,0,0,0,0,0,0,0,0,0,0,0,0,2,0,0,0,0,0,0,0,0,0,69.7,0,0,5,0,0
48.2,2.5,0,21.2,0,0,0,0,0,0,0,0,0,0,0,0,0,0,0,0,0,0,0,0,0,0,0,0,0,0,0,0,0,0,0,0,0,0,0,0,0,66.3,0,5,5,0,0
61,50.82,6.43,7.37,9.42,6.91,8.87,0,0,0,0,0,0,0,0,0,0,0,0,7.46,0,0,2.72,0,0,0,0,0,0,0,0,0,0,0,0,0,0,0,0,0,0,0,0,0,0,0,0
54,52.12,8.19,8.36,0,30.49,0,0,0.51,0.33,0,0,0,0,0,0,0,0,0,0,0,0,0,0,0,0,0,0,0,0,0,0,0,0,0,0,0,0,0,0,0,0,0,0,0,0,0
40,51.37,14.32,8.78,24.74,0,0,0,0.48,0.31,0,0,0,0,0,0,0,0,0,0,0,0,0,0,0,0,0,0,0,0,0,0,0,0,0,0,0,0,0,0,0,0,0,0,0,0,0
55,59.3,7.88,2.66,0,29.35,0,0,0.49,0.32,0,0,0,0,0,0,0,0,0,0,0,0,0,0,0,0,0,0,0,0,0,0,0,0,0,0,0,0,0,0,0,0,0,0,0,0,0
74.5,68.82,8.85,1.46,0,0,0,0,7.64,4.67,0,0,0,0,0,0,0,0,0,5.7,0,0,0,0,0,0,0,0,0,0,0.05,0,0,0,1.66,0,0,0,1.15,0,0,0,0,0,0,0,0
63,69.4,0.9,4.9,0.3,16,5.6,0,0,0,0,0,0,0,0,0,0,0,0,0,0,0,0,0,0,0,0,0,0,0,0,2.9,0,0,0,0,0,0,0,0,0,0,0,0,0,0,0
63,67.1,1,5.9,0.3,3.1,3.7,0,0,0,0,0,0,0,0,0,0,0,0,0,17.8,0,0,0,0,0,0,0,0,0,0,1.1,0,0,0,0,0,0,0,0,0,0,0,0,0,0,0
105,0,0,0,0,0,0,0,8.2,0,0,0,0,2.78,0,0,0,0,0,0,0,0,0,0,0,0,0,0,0,0,0,0,0,0,0,0,0,0,0,0,0,23.86,65.16,0,0,0,0
96,0,0,0,0,0,0,0,0,5.54,0,0,0,2.86,0,0,0,0,0,0,0,0,0,0,0,0,0,0,0,0,0,0,0,0,0,0,0,0,0,0,0,24.55,67.05,0,0,0,0
98,0,0,0,0,0,0,0,0,0,9.35,0,0,2.05,0,0,0,0,0,0,0,0,0,0,0,0,0,0,0,0,0,0,0,0,0,0,0,0,0,0,0,30.84,57.76,0,0,0,0
87,0,0,0,0,0,0,0,0,0,0,0,3.15,0.84,0,0,0,0,0,0,0,0,0,0,0,0,0,0,0,0,0,0,0,0,0,0,0,0,0,0,0,22.58,73.43,0,0,0,0
92,0,0,0,0,0,0,0,0,0,0,0,6.31,0,0,0,0,0,0,0,0,0,0,0,0,0,0,0,0,0,0,0,0,0,0,0,0,0,0,0,0,25.11,68.58,0,0,0,0
90,0,0,0,0,0,0,0,0,0,0,0,3.19,2.11,0,0,0,0,0,0,0,0,0,0,0,0,0,0,0,0,0,0,0,0,0,0,0,0,0,0,0,25.38,69.32,0,0,0,0
98,0,0,0,0,0,0,0,0,0,0,0,3.28,4.36,0,0,0,0,0,0,0,0,0,0,0,0,0,0,0,0,0,0,0,0,0,0,0,0,0,0,0,26.12,66.24,0,0,0,0
106,0,0,0,0,0,0,0,0,0,0,0,4.71,5.82,0,0,0,0,0,0,0,0,0,0,0,0,0,0,0,0,0,0,0,0,0,0,0,0,0,0,0,26.78,62.69,0,0,0,0
100.4,70.28,0,1.36,0.03,2.21,2.56,0.22,11.43,4.04,0,0,0,0,0,0,0,0,0,0,6.47,0,0,0,0,0,0,0,0,0,0,0,0,0,0,0,0,1.4,0,0,0,0,0,0,0,0,0
97.5,70.42,0,1.36,0.03,2.21,2.57,1.62,8.1,5.81,0,0,0,0,0,0,0,0,0,0,6.48,0,0,0,0,0,0,0,0,0,0,0,0,0,0,0,0,1.4,0,0,0,0,0,0,0,0,0
101.3,67.68,0,1.42,0.05,2.21,2.8,1.74,12.08,4.64,0,0,0,0,0,0,0,0,0,0,4.01,0,0,0,0,0,0,0,0,0,0,0,0,0,0,0,0,3.37,0,0,0,0,0,0,0,0,0
99,69.65,0,0.07,0.05,2.2,2.78,1.73,10.68,5.49,0,0,0,0,0,0,0,0,0,0,3.99,0,0,0,0,0,0,0,0,0,0,0,0,0,0,0,0,3.36,0,0,0,0,0,0,0,0,0
98.6,69.07,0,0.75,1.24,1.32,2.79,2.07,10.07,5.34,0,0,0,0,0,0,0,0,0,0,3.99,0,0,0,0,0,0,0,0,0,0,0,0,0,0,0,0,3.36,0,0,0,0,0,0,0,0,0
99.7,70.14,0,0.06,0.05,2.82,3,1.72,9.72,5.3,0,0,0,0,0,0,0,0,0,0,4.68,0,0,0,0,0,0,0,0,0,0,0,0,0,0,0,0,2.51,0,0,0,0,0,0,0,0,0
5,76.26,0,10.57,4.87,0,0,5.51,0,0,0,0,0,0,0,0,0,0,0,0,0,0,0,0,0,0,0,0.16,0,0,0.11,0,0,0,1.34,0,0,1.18,0,0,0,0,0,0,0,0,0
5,78.15,0,9.42,4.86,0,0,4.65,0,0,0,0,0,0,0,0,0,0,0,0,0,0,0,0,0,0,0,0.16,0,0,0.11,0,0,0,1.42,0,0,1.23,0,0,0,0,0,0,0,0,0
44.4,53.99,0,9.48,6.85,0,0,0,0,0,0,0,0,0,0,0,0,0,0,29.68,0,0,0,0,0,0,0,0,0,0,0,0,0,0,0,0,0,0,0,0,0,0,0,0,0,0,0
43.8,49.04,0,12.71,16.41,0,0,0,0,0,0,0,0,0,0,0,0,0,0,21.84,0,0,0,0,0,0,0,0,0,0,0,0,0,0,0,0,0,0,0,0,0,0,0,0,0,0,0
28.2,46.42,0,11.64,7.04,0,0,0,0,0,0,0,0,0,0,0,0,0,0,34.9,0,0,0,0,0,0,0,0,0,0,0,0,0,0,0,0,0,0,0,0,0,0,0,0,0,0,0
53.3,2.81,30.87,1.66,0,0,0,0,0,0,0,0,0,0,0,0,0,0,0,0,0,0,64.66,0,0,0,0,0,0,0,0,0,0,0,0,0,0,0,0,0,0,0,0,0,0,0,0
53,2.75,29.15,0,0,0,0,0,0,0,0,0,0,0,0,0,0,0,0,8.09,0,0,60.01,0,0,0,0,0,0,0,0,0,0,0,0,0,0,0,0,0,0,0,0,0,0,0,0
73,35,20,10,0,0,15,0,0,0,0,0,0,0,0,0,0,0,0,20,0,0,0,0,0,0,0,0,0,0,0,0,0,0,0,0,0,0,0,0,0,0,0,0,0,0,0
80,45,5,5,0,0,25,0,0,0,0,0,0,0,0,0,0,0,0,20,0,0,0,0,0,0,0,0,0,0,0,0,0,0,0,0,0,0,0,0,0,0,0,0,0,0,0
48.1,69.86,0,9.89,1.02,13.19,5.91,0,0,0,0,0,0,0,0,0,0,0,0,0,0.13,0,0,0,0,0,0,0,0,0,0,0,0,0,0,0,0,0,0,0,0,0,0,0,0,0,0
48.9,69.69,0,9.9,1.01,14.23,4.98,0,0,0,0,0,0,0,0,0,0,0,0,0,0.19,0,0,0,0,0,0,0,0,0,0,0,0,0,0,0,0,0,0,0,0,0,0,0,0,0,0
46.2,69.68,0,9.93,1.99,14.23,3.98,0,0,0,0,0,0,0,0,0,0,0,0,0,0.19,0,0,0,0,0,0,0,0,0,0,0,0,0,0,0,0,0,0,0,0,0,0,0,0,0,0
50.1,69.66,0,9.9,1,14.25,4.02,0,0,0,0,0,0,0,0,0,0,0,0,0,1.17,0,0,0,0,0,0,0,0,0,0,0,0,0,0,0,0,0,0,0,0,0,0,0,0,0,0
47.7,69.67,0,9.88,2.02,13.23,5.01,0,0,0,0,0,0,0,0,0,0,0,0,0,0.19,0,0,0,0,0,0,0,0,0,0,0,0,0,0,0,0,0,0,0,0,0,0,0,0,0,0
48.3,69.57,0,9.91,0.68,13.73,5.38,0,0,0,0,0,0,0,0,0,0,0,0,0,0.73,0,0,0,0,0,0,0,0,0,0,0,0,0,0,0,0,0,0,0,0,0,0,0,0,0,0
44.5,69.47,0,9.97,5.07,9,4.98,0,0,0,0,0,0,0,0,0,0,0,0,0,1.51,0,0,0,0,0,0,0,0,0,0,0,0,0,0,0,0,0,0,0,0,0,0,0,0,0,0
44.4,69.47,0,10.5,5.07,9,4.98,0,0,0,0,0,0,0,0,0,0,0,0,0,0.98,0,0,0,0,0,0,0,0,0,0,0,0,0,0,0,0,0,0,0,0,0,0,0,0,0,0
48,43.81,16.63,8.17,7.71,6.67,4.55,0,0,0,0,0,0,0,0,0,0,0,0,12.4,0,0,0,0,0,0,0,0,0,0,0.06,0,0,0,0,0,0,0,0,0,0,0,0,0,0,0,0
34,71.34,0,12.52,0,0,0,0,0,0,0.56,0,0.37,0,0,0,0,0,0,12.58,0,0,0,0,0,0,0,0,0,0,0,0,0,0,2.63,0,0,0,0,0,0,0,0,0,0,0,0
44,57.2,0,18.32,0,0,0,0,0,0,0.59,0,0.39,0,0,0,0,0,0,18.82,0,0,0,0,0,0,0,0,0,0,0,0,0,0,4.68,0,0,0,0,0,0,0,0,0,0,0,0
17.3,0,0,0,0,0,0,0,0,0,0,0,0,0,0,0,0,0,0,5.31,0,0,0,0,0,8.93,0,0,0,0,0,0,0,0,10.63,0,0,0,0,0,0,53.66,0,21.47,0,0,0
59,53,0,12,0,23,0,0,0,0,0,0,0,0,0,0,0,0,0,0,0,0,0,0,0,0,0,0,12,0,0,0,0,0,0,0,0,0,0,0,0,0,0,0,0,0,0
57,60,0,10,0,20,0,0,0,0,0,0,0,0,0,0,0,0,0,0,0,0,0,0,0,0,0,0,10,0,0,0,0,0,0,0,0,0,0,0,0,0,0,0,0,0,0
4,95.44,0,0,0,0,0,0,0,0,0,0,0,0,0,0,0,0,0,0,0,0,0,0,0,0,0,0,0,0,0,0,0,0,4.56,0,0,0,0,0,0,0,0,0,0,0,0
2.8,95.11,0,0,0,0,0,0,0,0,0,0,0,0,0,0,0,0,0,0,0,0,0,0,0,0,0,0,0,0,0,0,0,0,4.89,0,0,0,0,0,0,0,0,0,0,0,0
34.5,67.48,19.1,5.19,0,0,0,2.38,0,0.41,0,0,0,0,0,0,0,0,5.44,0,0,0,0,0,0,0,0,0,0,0,0,0,0,0,0,0,0,0,0,0,0,0,0,0,0,0,0
30.5,65.2,17.06,7.14,0,0,0,2.41,0,0.35,0,0,0,0,0,0,0,0,7.84,0,0,0,0,0,0,0,0,0,0,0,0,0,0,0,0,0,0,0,0,0,0,0,0,0,0,0,0
28.1,65.51,16.76,7.24,0,1.17,0,1.1,0,0.35,0,0,0,0,0,0,0,0,7.87,0,0,0,0,0,0,0,0,0,0,0,0,0,0,0,0,0,0,0,0,0,0,0,0,0,0,0,0
19.8,68.86,0,11.41,9.99,0.68,0,0,1.44,0.95,0,0,0,0,6.67,0,0,0,0,0,0,0,0,0,0,0,0,0,0,0,0,0,0,0,0,0,0,0,0,0,0,0,0,0,0,0,0
17.6,71.96,0,11.46,9.51,1.36,0,0,1.38,0.91,0,0,0,0,3.42,0,0,0,0,0,0,0,0,0,0,0,0,0,0,0,0,0,0,0,0,0,0,0,0,0,0,0,0,0,0,0,0
19.3,70.73,0,11.66,8.72,2.62,0,0,1.23,0.81,0,0,0,0,4.23,0,0,0,0,0,0,0,0,0,0,0,0,0,0,0,0,0,0,0,0,0,0,0,0,0,0,0,0,0,0,0,0
63,54.63,5.48,5.98,0,6.8,7.47,0,0,0,0,0,0,0,0,0,0,0,0,18.76,0,0,0,0,0,0,0,0,0,0,0,0,0,0,0,0,0,0,0.88,0,0,0,0,0,0,0,0
63,55.94,5.36,5.85,0,6.65,9.74,0,0,0,0,0,0,0,0,0,0,0,0,15.6,0,0,0,0,0,0,0,0,0,0,0,0,0,0,0,0,0,0,0.86,0,0,0,0,0,0,0,0
70,47.23,5.51,3.76,0,6.84,13.51,0,0,0,0,0,0,0,0,0,0,0,0,9.43,8.88,0,0,0,0,0,0,0,0,0,0,0,0,0,2.4,0,0,1.55,0.89,0,0,0,0,0,0,0,0
67,45.15,5.12,3.5,17.71,6.36,12.57,0,0,0,0,0,0,0,0,0,0,0,0,8.77,0,0,0,0,0,0,0,0,0,0,0,0,0,0,0,0,0,0,0.82,0,0,0,0,0,0,0,0
59,51.84,2.23,5.34,0,9.71,13.71,0,0,0,0,0,0,0,0,0,0,0,0,16.27,0,0,0,0,0,0,0,0,0,0,0,0,0,0,0,0,0,0,0.9,0,0,0,0,0,0,0,0
61,55.3,4.44,3.79,0,8.26,11.59,0,0,0,0,0,0,0,0,0,0,0,0,16.14,0,0,0,0,0,0,0,0,0,0,0,0,0,0,0.48,0,0,0,0,0,0,0,0,0,0,0,0
65,48.68,6.36,4.34,0,6.32,14.45,0,0,0,0,0,0,0,0,0,0,0,0,10.89,0,0,7.94,0,0,0,0,0,0,0,0,0,0,0,0,0,0,0,1.02,0,0,0,0,0,0,0,0
65,57.25,5.74,3.92,0,5.71,13.04,0,0,0,0,0,0,0,0,0,0,0,0,9.83,0,0,3.59,0,0,0,0,0,0,0,0,0,0,0,0,0,0,0,0.92,0,0,0,0,0,0,0,0
65,54.53,5.47,3.73,0,5.44,12.42,0,0,0,0,0,0,0,0,0,0,0,0,16.85,0,0,0.68,0,0,0,0,0,0,0,0,0,0,0,0,0,0,0,0.88,0,0,0,0,0,0,0,0
65,54.42,5.46,3.73,0,6.78,13.38,1.78,0.86,0.57,0,0,0,0,0,0,0,0,0,12.14,0,0,0,0,0,0,0,0,0,0,0,0,0,0,0,0,0,0,0.88,0,0,0,0,0,0,0,0
62,55.77,5.59,3.81,0,6.94,13.72,0,0,0,0,0,0,0,0,0,0,0,0,7.65,0,0,0,0,0,0,0,0,0,0,0,0,0,0,3.41,0,0,2.21,0.9,0,0,0,0,0,0,0,0
70,51.04,5.12,3.49,0,6.36,12.56,0,0,0,0,0,0,0,0,0,0,0,0,13.14,0,0,0,0,0,0,0,0,0,0,0,0,0,0,0,0,0,0,8.29,0,0,0,0,0,0,0,0
69,53.24,5.34,3.65,0,6.64,13.1,0,0,0,0,0,0,0,0,0,0,0,0,13.71,0,0,0,0,0,0,0,0,0,0,0,0,0,0,0,0,0,0,4.32,0,0,0,0,0,0,0,0
65,54.23,10.88,3.71,0,5.4,11.86,0,0,0,0,0,0,0,0,0,0,0,0,13.04,0,0,0,0,0,0,0,0,0,0,0,0,0,0,0,0,0,0,0.88,0,0,0,0,0,0,0,0
66,54.91,5.5,3.76,0,5.47,12.51,0,0,0,0,0,0,0,0,0,0,0,0,16.97,0,0,0,0,0,0,0,0,0,0,0,0,0,0,0,0,0,0,0.88,0,0,0,0,0,0,0,0
65,55.08,3.31,3.77,0,5.49,12.55,0,0,0,0,0,0,0,0,0,0,0,0,18.91,0,0,0,0,0,0,0,0,0,0,0,0,0,0,0,0,0,0,0.89,0,0,0,0,0,0,0,0
65,54.16,5.43,3.7,0,9.44,13.32,0,0,0,0,0,0,0,0,0,0,0,0,13.95,0,0,0,0,0,0,0,0,0,0,0,0,0,0,0,0,0,0,0,0,0,0,0,0,0,0,0
66,55.1,5.52,3.77,0,6.86,14.56,0,0,0,0,0,0,0,0,0,0,0,0,14.19,0,0,0,0,0,0,0,0,0,0,0,0,0,0,0,0,0,0,0,0,0,0,0,0,0,0,0
21,49.84,0,24.97,22.18,0,2.77,0,0,0,0,0,0,0,0,0,0,0,0,0,0,0,0,0,0,0,0,0.24,0,0,0,0,0,0,0,0,0,0,0,0,0,0,0,0,0,0,0
34.5,68,0,25,0,0,7,0,0,0,0,0,0,0,0,0,0,0,0,0,0,0,0,0,0,0,0,0,0,0,0,0,0,0,0,0,0,0,0,0,0,0,0,0,0,0,0
35.4,68,0,27,0,0,5,0,0,0,0,0,0,0,0,0,0,0,0,0,0,0,0,0,0,0,0,0,0,0,0,0,0,0,0,0,0,0,0,0,0,0,0,0,0,0,0
33,70,0,20,0,0,10,0,0,0,0,0,0,0,0,0,0,0,0,0,0,0,0,0,0,0,0,0,0,0,0,0,0,0,0,0,0,0,0,0,0,0,0,0,0,0,0
34.6,70,0,22,0,0,8,0,0,0,0,0,0,0,0,0,0,0,0,0,0,0,0,0,0,0,0,0,0,0,0,0,0,0,0,0,0,0,0,0,0,0,0,0,0,0,0
33.9,70,0,23,0,0,7,0,0,0,0,0,0,0,0,0,0,0,0,0,0,0,0,0,0,0,0,0,0,0,0,0,0,0,0,0,0,0,0,0,0,0,0,0,0,0,0
32,70,0,24,0,0,6,0,0,0,0,0,0,0,0,0,0,0,0,0,0,0,0,0,0,0,0,0,0,0,0,0,0,0,0,0,0,0,0,0,0,0,0,0,0,0,0
31.7,70,0,25,0,0,5,0,0,0,0,0,0,0,0,0,0,0,0,0,0,0,0,0,0,0,0,0,0,0,0,0,0,0,0,0,0,0,0,0,0,0,0,0,0,0,0
30.2,70,0,26,0,0,4,0,0,0,0,0,0,0,0,0,0,0,0,0,0,0,0,0,0,0,0,0,0,0,0,0,0,0,0,0,0,0,0,0,0,0,0,0,0,0,0
37.7,65,0,25,0,0,10,0,0,0,0,0,0,0,0,0,0,0,0,0,0,0,0,0,0,0,0,0,0,0,0,0,0,0,0,0,0,0,0,0,0,0,0,0,0,0,0
36.6,65,0,27,0,0,8,0,0,0,0,0,0,0,0,0,0,0,0,0,0,0,0,0,0,0,0,0,0,0,0,0,0,0,0,0,0,0,0,0,0,0,0,0,0,0,0
31.5,72,0,22,0,0,6,0,0,0,0,0,0,0,0,0,0,0,0,0,0,0,0,0,0,0,0,0,0,0,0,0,0,0,0,0,0,0,0,0,0,0,0,0,0,0,0
29.8,72,0,23,0,0,5,0,0,0,0,0,0,0,0,0,0,0,0,0,0,0,0,0,0,0,0,0,0,0,0,0,0,0,0,0,0,0,0,0,0,0,0,0,0,0,0
32.9,72,0,24,0,0,4,0,0,0,0,0,0,0,0,0,0,0,0,0,0,0,0,0,0,0,0,0,0,0,0,0,0,0,0,0,0,0,0,0,0,0,0,0,0,0,0
28.8,72,0,25,0,0,3,0,0,0,0,0,0,0,0,0,0,0,0,0,0,0,0,0,0,0,0,0,0,0,0,0,0,0,0,0,0,0,0,0,0,0,0,0,0,0,0
27.9,72,0,26,0,0,2,0,0,0,0,0,0,0,0,0,0,0,0,0,0,0,0,0,0,0,0,0,0,0,0,0,0,0,0,0,0,0,0,0,0,0,0,0,0,0,0
30.6,73,0,22,0,0,5,0,0,0,0,0,0,0,0,0,0,0,0,0,0,0,0,0,0,0,0,0,0,0,0,0,0,0,0,0,0,0,0,0,0,0,0,0,0,0,0
29.6,73,0,24,0,0,3,0,0,0,0,0,0,0,0,0,0,0,0,0,0,0,0,0,0,0,0,0,0,0,0,0,0,0,0,0,0,0,0,0,0,0,0,0,0,0,0
34.6,75,0,15,0,0,10,0,0,0,0,0,0,0,0,0,0,0,0,0,0,0,0,0,0,0,0,0,0,0,0,0,0,0,0,0,0,0,0,0,0,0,0,0,0,0,0
28.7,75,0,17,0,0,8,0,0,0,0,0,0,0,0,0,0,0,0,0,0,0,0,0,0,0,0,0,0,0,0,0,0,0,0,0,0,0,0,0,0,0,0,0,0,0,0
29.8,75,0,19,0,0,6,0,0,0,0,0,0,0,0,0,0,0,0,0,0,0,0,0,0,0,0,0,0,0,0,0,0,0,0,0,0,0,0,0,0,0,0,0,0,0,0
24.5,75,0,20,0,0,5,0,0,0,0,0,0,0,0,0,0,0,0,0,0,0,0,0,0,0,0,0,0,0,0,0,0,0,0,0,0,0,0,0,0,0,0,0,0,0,0
29.9,75,0,21,0,0,4,0,0,0,0,0,0,0,0,0,0,0,0,0,0,0,0,0,0,0,0,0,0,0,0,0,0,0,0,0,0,0,0,0,0,0,0,0,0,0,0
26,75,0,22,0,0,3,0,0,0,0,0,0,0,0,0,0,0,0,0,0,0,0,0,0,0,0,0,0,0,0,0,0,0,0,0,0,0,0,0,0,0,0,0,0,0,0
27.2,75,0,23,0,0,2,0,0,0,0,0,0,0,0,0,0,0,0,0,0,0,0,0,0,0,0,0,0,0,0,0,0,0,0,0,0,0,0,0,0,0,0,0,0,0,0
27.9,77,0,18,0,0,5,0,0,0,0,0,0,0,0,0,0,0,0,0,0,0,0,0,0,0,0,0,0,0,0,0,0,0,0,0,0,0,0,0,0,0,0,0,0,0,0
27.9,77,0,19,0,0,4,0,0,0,0,0,0,0,0,0,0,0,0,0,0,0,0,0,0,0,0,0,0,0,0,0,0,0,0,0,0,0,0,0,0,0,0,0,0,0,0
28.9,77,0,20,0,0,3,0,0,0,0,0,0,0,0,0,0,0,0,0,0,0,0,0,0,0,0,0,0,0,0,0,0,0,0,0,0,0,0,0,0,0,0,0,0,0,0
25.7,77,0,21,0,0,2,0,0,0,0,0,0,0,0,0,0,0,0,0,0,0,0,0,0,0,0,0,0,0,0,0,0,0,0,0,0,0,0,0,0,0,0,0,0,0,0
23.1,79,0,16,0,0,5,0,0,0,0,0,0,0,0,0,0,0,0,0,0,0,0,0,0,0,0,0,0,0,0,0,0,0,0,0,0,0,0,0,0,0,0,0,0,0,0
26.9,79,0,17,0,0,4,0,0,0,0,0,0,0,0,0,0,0,0,0,0,0,0,0,0,0,0,0,0,0,0,0,0,0,0,0,0,0,0,0,0,0,0,0,0,0,0
25.2,79,0,18,0,0,3,0,0,0,0,0,0,0,0,0,0,0,0,0,0,0,0,0,0,0,0,0,0,0,0,0,0,0,0,0,0,0,0,0,0,0,0,0,0,0,0
24,79,0,19,0,0,2,0,0,0,0,0,0,0,0,0,0,0,0,0,0,0,0,0,0,0,0,0,0,0,0,0,0,0,0,0,0,0,0,0,0,0,0,0,0,0,0
30.1,70,0,25,0,0,0,0,0,0,0,0,0,0,0,0,0,0,0,0,5,0,0,0,0,0,0,0,0,0,0,0,0,0,0,0,0,0,0,0,0,0,0,0,0,0,0
31.2,70,0,26,0,0,0,0,0,0,0,0,0,0,0,0,0,0,0,0,4,0,0,0,0,0,0,0,0,0,0,0,0,0,0,0,0,0,0,0,0,0,0,0,0,0,0
31.7,70,0,24,0,0,0,0,0,0,0,0,0,0,0,0,0,0,0,0,6,0,0,0,0,0,0,0,0,0,0,0,0,0,0,0,0,0,0,0,0,0,0,0,0,0,0
32.1,70,0,23,0,0,0,0,0,0,0,0,0,0,0,0,0,0,0,0,7,0,0,0,0,0,0,0,0,0,0,0,0,0,0,0,0,0,0,0,0,0,0,0,0,0,0
33.6,70,0,22,0,0,0,0,0,0,0,0,0,0,0,0,0,0,0,0,8,0,0,0,0,0,0,0,0,0,0,0,0,0,0,0,0,0,0,0,0,0,0,0,0,0,0
67,64.59,0,8.93,0,18.85,5.76,0,0,0,0,0,0,0,0,0,0,0,0,0,1.14,0,0,0,0,0,0,0,0,0,0,0,0,0,0,0,0,0,0,0,0,0.73,0,0,0,0,0
69.4,55.94,0,9.36,0,25.05,1.42,0,0,0,0,0,0,0,0,0,0,0,0,0,7.56,0,0,0,0,0,0,0,0,0,0,0,0,0,0,0,0,0,0,0,0,0.67,0,0,0,0,0
68.5,58.86,0,7.84,0,22.25,2.65,0,0,0,0,0,0,0,0,0,0,0,0,0,7.58,0,0,0,0,0,0,0,0,0,0,0,0,0,0,0,0,0,0,0,0,0.82,0,0,0,0,0
67.7,65.52,0,6.89,0,16.42,5.64,0,0,0,0,0,0,0,0,0,0,0,0,0,4.74,0,0,0,0,0,0,0,0,0,0,0,0,0,0,0,0,0,0,0,0,0.79,0,0,0,0,0
109,40.43,6.45,0,0,0,5.66,4.84,11.06,5.33,0,0,0,0,0,0,0,0,0,2.15,0,0,0,0,0,0,0,0,0,0,0,0,0,0,18.87,0,1.96,1.54,0,0,0,0,0,1.71,0,0,0
117,36.54,13.63,0,0,0,2.73,15.56,0,5.42,0,0,0,0,0,0,0,0,0,4,0,0,18.63,0,0,0,0,0,0,0,0,0,0,0,3.49,0,0,0,0,0,0,0,0,0,0,0,0
98,0,0,0,0,0,0,0,0,0,0,0,0,0,0,0,0,0,0,0,0,0,0,0,0,0,0,0,0,0,9.1,0,0,0,0,0,0,0,0,0,0,37.4,53.5,0,0,0,0
87,0,0,0,0,0,0,0,0,0,0,0,0,0,0,0,0,0,0,0,0,0,0,0,0,0,0,0,0,0,7.86,0,0,0,0,0,0,0,0,0,0,34.84,57.3,0,0,0,0
78,0,0,0,0,0,0,0,0,0,0,0,0,0,0,0,0,0,0,0,0,0,0,0,0,0,0,0,0,0,11.29,0,0,0,0,0,0,0,0,0,0,28.35,60.36,0,0,0,0
72,0,0,0,0,0,0,0,0,0,0,0,0,0,0,0,0,0,0,0,0,0,0,0,0,0,0,0,0,0,12.72,0,0,0,0,0,0,0,0,0,0,26.13,61.15,0,0,0,0
75.5,0,0,0,0,0,0,0,0,0,0,0,0,0,0,0,0,0,0,0,0,0,0,0,0,0,0,0,0,0,9.22,0,0,0,0,0,0,0,0,0,0,31.6,59.18,0,0,0,0
80,0,0,0,0,0,0,0,0,0,0,0,0,0,0,0,0,0,0,0,0,0,0,0,0,0,0,0,0,0,6.04,0,0,0,0,0,0,0,0,0,0,31.02,62.94,0,0,0,0
77,0,0,0,0,0,0,0,0,0,0,0,0,0,0,0,0,0,0,0,0,0,0,0,0,0,0,0,0,0,9.35,0,0,0,0,0,0,0,0,0,0,25.64,65.01,0,0,0,0
88,0,0,0,0,0,0,0,0,0,0,0,0,0,0,0,0,0,0,0,0,0,0,0,0,0,0,0,0,0,2.92,0,0,0,0,0,0,0,0,0,0,36.08,61,0,0,0,0
75,0,0,0,0,0,0,0,0,0,0,0,0,0,0,0,0,0,0,0,0,0,0,0,0,0,0,0,0,0,11.45,0,0,0,0,0,0,0,0,0,0,22.22,66.33,0,0,0,0
78,0,0,0,0,0,0,0,0,0,0,0,0,0,0,0,0,0,0,0,0,0,0,0,0,0,0,0,0,0,2.96,0,0,0,0,0,0,0,0,0,0,30.47,66.57,0,0,0,0
96,0,0,0,0,0,0,0,0,0,0,0,0,0,0,0,0,0,0,0,0,0,16.5,0,0,0,0,0,0,0,3.77,0,0,0,0,0,0,0,0,0,0,22.04,57.69,0,0,0,0
88,0,0,0,0,0,0,0,0,0,0,0,0,0,0,0,0,0,0,0,0,0,14.44,0,0,0,0,0,0,0,1.22,0,0,0,0,0,0,0,0,0,0,25.25,59.09,0,0,0,0
91.5,0,0,0,0,0,0,0,0,0,0,0,0,0,0,0,0,0,0,0,0,0,8.15,0,0,0,0,0,0,0,6.24,0,0,0,0,0,0,0,0,0,0,25.63,59.98,0,0,0,0
93.5,0,0,0,0,0,0,0,0,0,0,0,0,0,0,0,0,0,0,0,0,0,12.11,0,0,0,0,0,0,0,3.08,0,0,0,0,0,0,0,0,0,0,25.39,59.42,0,0,0,0
87,0,0,0,0,0,0,0,0,0,0,0,0,0,0,0,0,0,0,0,0,0,4.83,0,0,0,0,0,0,0,6.18,0,0,0,0,0,0,0,0,0,0,26.63,62.36,0,0,0,0
83,0,0,0,0,0,0,0,0,0,0,0,0,0,0,0,0,0,0,0,0,0,8,0,0,0,0,0,0,0,3.05,0,0,0,0,0,0,0,0,0,0,25.16,63.79,0,0,0,0
81,0,0,0,0,0,0,0,0,0,0,0,0,0,0,0,0,0,0,0,0,0,5.62,0,0,0,0,0,0,0,4.92,0,0,0,0,0,0,0,0,0,0,25.3,64.16,0,0,0,0
50.2,0,0,0,0,0,0,0,0,0,0,0,0,2.17,0,0,0,0,0,0,0,0,4.15,0,0,0,0,0,0,0,6.36,0,0,0,0,0,0,0,0,0,0,26.14,61.18,0,0,0,0
93,0,0,0,0,0,0,0,0,0,0,0,0,2.15,0,0,0,0,0,0,0,0,8.23,0,0,0,0,0,0,0,3.14,0,0,0,0,0,0,0,0,0,0,25.89,60.59,0,0,0,0
97,0,0,0,0,0,0,0,0,0,0,0,0,3.51,0,0,0,0,0,0,0,0,3.35,0,0,0,0,0,0,0,5.12,0,0,0,0,0,0,0,0,0,0,26.35,61.67,0,0,0,0
92,0,0,0,0,0,0,0,0,0,0,0,0,3.49,0,0,0,0,0,0,0,0,6.64,0,0,0,0,0,0,0,2.54,0,0,0,0,0,0,0,0,0,0,26.14,61.19,0,0,0,0
93,0,0,0,0,0,0,0,0,0,0,0,0,2.12,0,0,0,0,0,0,0,0,4.87,0,0,0,0,0,0,0,2.49,0,0,0,0,0,0,0,0,0,0,25.6,64.92,0,0,0,0
97,0,0,0,0,0,0,0,0,0,0,0,0,6.76,0,0,0,0,0,0,0,0,2.57,0,0,0,0,0,0,0,2.62,0,0,0,0,0,0,0,0,0,0,26.99,61.06,0,0,0,0
100,0,0,0,0,0,0,0,0,0,0,0,0,2.58,0,0,0,0,0,0,0,0,7.38,0,0,0,0,0,0,0,1.87,0,0,0,0,0,0,0,0,0,0,25.79,62.38,0,0,0,0
87,0,0,0,0,0,0,0,0,0,0,0,0,2.13,0,0,0,0,0,0,0,0,4.08,0,0,0,0,0,0,0,3.11,0,0,0,0,0,0,0,0,0,0,25.65,65.03,0,0,0,0
85,0,0,0,0,0,0,0,0,0,0,0,0,4.47,0,0,0,0,0,0,0,0,2.55,0,0,0,0,0,0,0,6.53,0,0,0,0,0,0,0,0,0,0,26.82,59.63,0,0,0,0
81,0,0,0,0,0,0,0,0,0,0,0,0,3.95,0,0,0,0,0,0,0,0,3.35,0,0,0,0,0,0,0,2.56,0,0,0,0,0,0,0,0,0,0,26.36,61.69,2.09,0,0,0
76,0,0,0,0,0,0,0,0,0,0,0,0,2.17,0,0,0,0,0,0,0,0,4.15,0,0,0,0,0,0,0,5.71,0,0,0,0,0,0,0,0,0,0,26.13,61.15,0.69,0,0,0
71,0,0,0,0,0,0,0,0,0,0,0,0,0,0,0,0,0,0,0,0,0,8.07,0,0,0,0,0,0,0,2.47,0,0,0,0,0,0,0,0,0,0,26.65,59.42,3.39,0,0,0
86,0,0,0,0,0,0,0,0,0,0,0,0,0,0,0,0,0,0,0,0,0,7.2,0,0,0,0,0,0,0,3.96,0,0,0,0,0,0,0,0,0,0,27.66,60.86,0.32,0,0,0
94,0,0,0,0,0,0,0,0,0,0,0,0,0,0,0,0,0,0,0,0,0,13.98,0,0,0,0,0,0,0,3.77,0,0,0,0,0,0,0,0,0,0,23.3,57.57,1.38,0,0,0
87,0,0,0,0,0,0,0,0,0,0,0,0,3.94,0,0,0,0,0,0,0,0,4.19,0,0,0,0,0,0,0,3.2,0,0,0,0,0,0,0,0,0,0,26.34,61.64,0.69,0,0,0
84,0,0,0,0,0,0,0,0,0,0,0,0,3.04,0,0,0,0,0,0,0,0,5.8,0,0,0,0,0,0,0,2.54,0,0,0,0,0,0,0,0,0,0,26.11,61.12,1.39,0,0,0
83,0,0,0,0,0,0,0,0,0,0,0,0,2.61,0,0,0,0,0,0,0,0,4.97,0,0,0,0,0,0,0,3.8,0,0,0,0,0,0,0,0,0,0,26.11,61.12,1.39,0,0,0
117,72.78,0,2.12,0,0,0.25,22.5,0,1.41,0,0,0,0,0,0,0,0,0,0.2,0,0,0,0,0,0,0,0,0,0,0,0,0,0,0,0,0,0,0,0,0,0.74,0,0,0,0,0
93,66.88,0,5.33,0,0.4,0,22.73,3.47,0,0,0,0,0,0,0,0,0,0,0,0.21,0,0.23,0,0,0,0,0,0,0,0,0,0,0,0,0,0,0,0,0,0,0.75,0,0,0,0,0
97,67.38,0,2.57,0,0,0,29.48,0,0.56,0,0,0,0,0,0,0,0,0,0,0,0,0,0,0,0,0,0,0,0,0,0,0,0,0,0,0,0,0.01,0,0,0,0,0,0,0,0
137,69.92,0,3.91,0,1.48,0.54,22.26,1.7,0,0,0,0,0,0,0,0,0,0.14,0,0,0,0,0,0,0,0,0.03,0,0,0,0,0,0,0,0,0,0,0.02,0,0,0,0,0,0,0,0
53,60.02,14.98,4.99,0,5.05,9.96,0,0,0,0,0,0,0,0,0,0,0,0,0,0,0,5,0,0,0,0,0,0,0,0,0,0,0,0,0,0,0,0,0,0,0,0,0,0,0,0
49,70.02,5.06,5.01,0,0,9.95,0,0,0,0,0,0,0,0,0,0,0,0,0,0,0,9.96,0,0,0,0,0,0,0,0,0,0,0,0,0,0,0,0,0,0,0,0,0,0,0,0
25,86.42,9.77,1.82,0,0,0,0,1.99,0,0,0,0,0,0,0,0,0,0,0,0,0,0,0,0,0,0,0,0,0,0,0,0,0,0,0,0,0,0,0,0,0,0,0,0,0,0
25,68.66,0,13.8,5.55,0,0,6.42,0,0,0,0,0,0,0,0,0,0,0,1.57,0,0,0,0,0,0,0,0,0,0,0,0,0,0,4,0,0,0,0,0,0,0,0,0,0,0,0
18,72.18,0,8.38,4.3,0,0,8.71,0,0.33,0,0,0,0,0,0,0,0,0,2.05,0,0,0,0,0,0,0,0.31,0,0,0,0,0,0,3.49,0,0,0.25,0,0,0,0,0,0,0,0,0
11,70.77,0,14.42,0.79,0,0,9.63,0,0,0,0,0,0,0,0,0,0,0,0.39,0,0,0,0,0,0,0,0,0,0,0,0,0,0,4,0,0,0,0,0,0,0,0,0,0,0,0
