Repository: you0514w/youyou

File: Refract Index 587.6nm d.csv (part 10 of 31)
Refract Index 587.6nm d,SiO2,B2O3,Al2O3,MgO,CaO,BaO,Li2O,Na2O,K2O,Cs2O,ZnO,SrO,PbO,SnO,Ga2O3,As2O3,Y2O3,Sb2O3,La2O3,Nd2O3,Gd2O3,Bi2O3,TiO2,GeO2,ZrO2,SnO2,TeO2,P2O5,Nb2O5,Ta2O5,WO3,Yb2O3
1.52,68.05,7.4,13.81,4.26,3.06,2.69,0,0,0,0,0,0.73,0,0,0,0,0,0,0,0,0,0,0,0,0,0,0,0,0,0,0,0
1.52,68.31,7.31,13.83,4.27,3.07,3.14,0,0,0,0,0,0.07,0,0,0,0,0,0,0,0,0,0,0,0,0,0,0,0,0,0,0,0
1.52,67.43,7.32,13.67,4.22,4.85,2.44,0,0,0,0,0,0.07,0,0,0,0,0,0,0,0,0,0,0,0,0,0,0,0,0,0,0,0
1.52,66.52,8.25,14.21,4.24,4.26,2.45,0,0,0,0,0,0.07,0,0,0,0,0,0,0,0,0,0,0,0,0,0,0,0,0,0,0,0
1.52,69.01,7.75,12.24,4.19,4.33,2.42,0,0,0,0,0,0.06,0,0,0,0,0,0,0,0,0,0,0,0,0,0,0,0,0,0,0,0
1.52,68.54,6.7,14.47,1.7,6.13,2.33,0,0,0,0,0,0.13,0,0,0,0,0,0,0,0,0,0,0,0,0,0,0,0,0,0,0,0
1.52,66.57,7.5,14.42,4.78,3.07,2.33,0,0,0,0,0,1.33,0,0,0,0,0,0,0,0,0,0,0,0,0,0,0,0,0,0,0,0
1.52,66.38,7.49,14.47,4.77,3.06,2.33,0,0,0,0,0.84,0.66,0,0,0,0,0,0,0,0,0,0,0,0,0,0,0,0,0,0,0,0
1.51,68.76,9.32,12.19,3.23,3.17,2.67,0,0,0,0,0,0.66,0,0,0,0,0,0,0,0,0,0,0,0,0,0,0,0,0,0,0,0
1.51,69.63,9.38,11.41,3.21,3.16,2.88,0,0,0,0,0,0.33,0,0,0,0,0,0,0,0,0,0,0,0,0,0,0,0,0,0,0,0
1.81,43.3,0,0,0,0,7.53,0,18.08,0,0,0,0,0,0,0,0,0,0.01,0,0,0,0,24.64,0,0,0,0,0,6.44,0,0,0
1.8,39.41,0,0,0,0,14.56,0,17.57,0,0,0,0,0,0,0,0,0,0,0,0,0,0,22.49,0,0,0,0,0,5.97,0,0,0
1.8,45.52,0,0,0,0,1.04,0,20,0,0,0,0,0,0,0,0,0,0,0,0,0,0,27.03,0,0,0,0,0,6.41,0,0,0
1.85,42.61,0,0,0,0,10.29,0,12.8,0,0,0,0,0,0,0,0,0,0,0,0,0,0,27.08,0,0,0,0,0,7.22,0,0,0
1.8,32.74,0,0,0,0,12.32,0,23.1,0,0,0,0,0,0,0,0,0,0.03,0,0,0,0,27.53,0,0,0,0,0,4.28,0,0,0
1.82,40.13,0,0,0,0,10.29,0,19.01,0,0,0,0,0,0,0,0,0,0,0,0,0,0,21.6,0,0,0,0,0,8.97,0,0,0
1.8,46.89,0,0,0,0,3.66,0,16,0,0,0,2.31,0,0,0,0,0,0.03,0,0,0,0,24.83,0,0,0,0,0,6.28,0,0,0
1.8,39.17,0,0,0,0,1.22,0,17.88,0,0,2.72,7.9,0,0,0,0,0.94,0,0,0,0,0,24.01,0,0,0,0,0,5.77,0.39,0,0
1.81,38.86,0,0,4.96,0,4.7,5.63,5.42,6.45,0,0,2.63,0,0,0,0,0,0,0,0,0,0,23.83,0,2.4,0,0,0,5.12,0,0,0
1.84,34.44,1.18,0.97,5.29,0,8.84,4.12,9.54,2.96,0,0,0,0,0,0,0,0.73,0,0,0,0,0,26.03,0,0,0,0,0,5.62,0.28,0,0
1.88,21.36,21.22,4.48,0,0,0,3.53,0,0,0,4.75,0,0,0,0,0,0,0.12,25.81,0,4.85,0,0,0,7.42,0,0,0,0.53,5.93,0,0
1.89,21.13,23.48,0.68,0,0,0,0,0,0,0,10.68,0,0,0,0,0,0,0.12,29.79,0,0,0,0,0,7.34,0,0,0,0.52,6.26,0,0
1.9,20.02,17.99,0.65,0,0,0,0,0,0,0,22.26,0,0,0,0,0,0,0.11,21.04,0,4.55,0,0,0,6.95,0,0,0,0.5,5.93,0,0
1.89,20.9,23.23,0,0,0,0,0,0,0,0,10.57,0,0,0,0,0,0,0.12,24.19,0,4.75,0,0,0,10.05,0,0,0,0.78,5.41,0,0
1.88,19.62,27.29,0,0,0,0,0,0,0,0,6.92,0,0,0,0,0,4.67,0.12,22.25,0,4.85,0,0,0,7.42,0,0,0,0.53,6.33,0,0
1.88,19.09,26.56,0,0,0,0,1.15,0,0,0,9.47,0,0,0,0,0,2.88,0.12,21.97,0,4.53,0,0,0,7.23,0,0,0,0.84,6.16,0,0
1.88,21.46,21.32,3.29,0,0,0,0,0,0,0,9.77,0,0,0,0,0,0,0.12,20.5,0,8.77,0.38,0,0,7.46,0,0,0,0,5.56,1.37,0
1.88,24.75,23.68,0,0,0,0,0,0,0,0,7.05,0,0,0,0,0,0,0.12,25.96,0,4.94,0,0,0,6.11,0,0,0,0.54,6.85,0,0
1.88,17.98,33.15,0,0,0,0,0,0,0,0,0,0,0,0,0,0,4.06,0.13,23.16,0,5.56,0,0,0,8.03,0,0,0,0.41,6.59,0,0.93
1.88,19.77,24.7,0,0,0,0.35,0,0,0,0,6.97,0,0,0,0,0,3.14,0.12,23.13,0,4.89,0,0,2.54,7.48,0,0,0,0.53,6.38,0,0
1.91,9.68,24.05,0,2.99,20.57,0,3.36,0,0,0,2.71,0,0,0,0,0,0,0,6,0,0.11,0,16.7,0,6.02,0,0,0,7.36,0.23,0.22,0
1.68,11.95,38.96,0,0,14.22,0,18.15,0,0,0,3.92,1.54,0,0,0,0,2.83,0.05,5.14,0,0,0,0,0,3.24,0,0,0,0,0,0,0
1.7,13.07,38.85,0,0,15.56,0,11.68,0,0,0,9.65,0,0,0,0,0,3.48,0,5.89,0,0.72,0,0,0,0.71,0,0,0,0,0.39,0,0
1.76,26.84,14.04,0,0,5.22,19.12,0,3.16,0.51,0,14.42,0,0,0,0,0,0.43,0.07,2.4,0,0.27,0,7.34,0,3.97,0,0,0,2.21,0,0,0
1.67,31.27,24.52,0,0,0.76,11.14,0,6.89,0,0,5.24,0,0,0,0,0,0.38,0.06,0.13,0,0,0,16.03,0,0.69,0,0,0,2.89,0,0,0
1.52,68.07,7.39,13.8,4.26,3.06,2.69,0,0,0,0,0,0.73,0,0,0,0,0,0,0,0,0,0,0,0,0,0,0,0,0,0,0,0
1.55,76.61,0,0.65,0,5.91,0,0,7.69,0,0,0,0,0,0,0,0,0,0,0,0,0,0,0,0,9.14,0,0,0,0,0,0,0
1.56,78.65,0,0.66,0,6.03,1.32,0,4.03,0,0,0,0,0,0,0,0,0,0,0,0,0,0,0,0,9.31,0,0,0,0,0,0,0
1.6,65.84,0,0.71,0,5.54,4.71,0,9.09,0,0,0,0,0,0,0,0,0,0,0,0,0,0,3.62,0,10.49,0,0,0,0,0,0,0
1.57,69.72,0,4.34,0,3.95,3.95,0,3.34,3.92,0,0,0,0,0,0,0,0,0,0,0,0,0,0,0,10.78,0,0,0,0,0,0,0
1.56,76.72,0,1.39,0,3.81,3.71,0,2.29,2.27,0,0,0,0,0,0,0,0,0,0,0,0,0,0,0,9.81,0,0,0,0,0,0,0
1.59,67.7,0,0.66,1.68,9.8,1.77,0,8.54,0,0,0,0,0,0,0,0,0,0,0,0,0,0,0,0,9.85,0,0,0,0,0,0,0
1.58,64.97,3.71,0.66,1.68,9.33,1.68,0,8.44,0,0,0,0,0,0,0,0,0,0,0,0,0,0,0,0,9.53,0,0,0,0,0,0,0
1.56,75.34,0,1.38,0,3.74,0,0,2.26,2.23,0,0,5.4,0,0,0,0,0,0,0,0,0,0,0,0,9.65,0,0,0,0,0,0,0
1.58,73.46,0,0,0,0,0,0,8.97,4.58,0,0,0,12.86,0,0,0.13,0,0,0,0,0,0,0,0,0,0,0,0,0,0,0,0
1.57,74.75,0,0,0,0,0,0,7.78,6.49,0,0,0,10.88,0,0,0,0,0.08,0,0,0,0,0.02,0,0,0,0,0,0,0,0,0
1.6,72,0.62,0,0,0,0,0,7.51,4.94,0,0,0,14.75,0,0,0.13,0,0,0,0,0,0,0.05,0,0,0,0,0,0,0,0,0
1.76,0,63.67,0,0,0,0,0,0,0,0,12.68,0,0,0,0,0,0,0,23.65,0,0,0,0,0,0,0,0,0,0,0,0,0
1.76,0,50.37,0,0,0,0,0,0,0,0,32.65,0,0,0,0,0,0,0,16.84,0,0,0,0.14,0,0,0,0,0,0,0,0,0
1.76,0,54.26,0,0,0,0,0,0,0,0,26.54,0,0,0,0,0,0,0,18.5,0,0,0,0.7,0,0,0,0,0,0,0,0,0
1.76,0,51.38,0,0,0,0,0,0,0,0,31.31,0,0,0,0,0,0,0,15.67,0,0,0,1.64,0,0,0,0,0,0,0,0,0
1.76,0,52.62,0,0,0,0,0,0,0,0,28.76,0,0,0,0,0,0,0,17.34,0,0,0,1.28,0,0,0,0,0,0,0,0,0
1.76,0,49.31,0,0,0,0,0,0,0,0,33.86,0,0,0,0,0,0,0,16.09,0,0,0,0.74,0,0,0,0,0,0,0,0,0
1.53,55.6,0,32.2,0,0,0,0,12.2,0,0,0,0,0,0,0,0,0,0,0,0,0,0,0,0,0,0,0,0,0,0,0,0
1.69,51.66,0,0,0,0,29.52,0,0,5.9,0,0,0,0,0,0,0,0,0,0,0,0,0,12.92,0,0,0,0,0,0,0,0,0
1.64,66.35,0,0,0,0,9.48,0,0,7.58,0,0,0,0,0,0,0,0,0,0,0,0,0,16.59,0,0,0,0,0,0,0,0,0
1.81,5.83,36.91,0,0,0,0,3.91,0,0,0,33.01,0,0,0,0,0,0,0.04,11.47,0,0,0,0,0,1.9,0,0,0,2.64,1.32,2.97,0
1.81,10.73,32,0,0,0,0,1.96,0,0,0,33.15,0,0,0,0,0,0,0,12.24,0,0,0,0,0,4.76,0.08,0,0,1.76,1.3,2.02,0
1.81,10.66,36.81,0,0,0,0,5.85,0,0,0,22.9,0,0,0,0,0.06,0,0,12.87,0,0,0,0,0,4.73,0,0,0,2.63,0.53,2.96,0
1.81,7.81,35.39,0,0,0,0,3.14,0,0,0,31.72,0,0,0,0,0,0,0,12.24,0,0,0,0,0,3.81,0,0,0,2.3,1.06,2.53,0
1.78,10.25,38.59,0,0,0,0,1.87,0,0,0,33.01,0,0,0,0,0,0,0,13.06,0,0,0,0,0,0,0,0,0,1.26,0.51,1.45,0
1.81,6.38,44.04,0,0,0,0,8.55,0,0,0,15.69,0,0,0,0,0,0,0,13.33,0,1.41,0,0,0,0,0,0,0,3.36,1.73,5.51,0
1.81,10.08,28.48,0,0,5.89,2.16,1.84,0,0,0,32.5,3.19,0,0,0,0,0,0,10.14,0,0,0,0,0,0.89,0,0,0,2.9,0.5,1.43,0
1.8,7.17,32.49,2.11,8.01,0,0,3.6,0,0,0,23.82,0,0,0,0,0,0,0,9.91,0,0,0,5.39,0,2.62,0.07,0,0,1.62,0.71,1.39,1.09
1.79,7.57,35.92,0,0,0,0,3.8,3.67,0,0,25.14,0,0,0,0,0,0,0.04,11.17,0,0,0,0,4.35,2.77,0,0,0,2.14,1.03,2.4,0
1.8,7.54,35.79,0,0,0,0,3.79,0,2.4,0,25.04,0,0,0,1.21,0.06,0,0,11.12,0,0,0,5.67,0,2.76,0,0,0,1.7,1.02,1.9,0
1.5,53.59,30.83,0,0,0,0,0,0,0,15.58,0,0,0,0,0,0,0,0,0,0,0,0,0,0,0,0,0,0,0,0,0,0
1.5,79.97,11.5,0,0,0,0,0,0,0,8.53,0,0,0,0,0,0,0,0,0,0,0,0,0,0,0,0,0,0,0,0,0,0
1.49,55.33,35.82,0,0,0,0,0,0,0,8.85,0,0,0,0,0,0,0,0,0,0,0,0,0,0,0,0,0,0,0,0,0,0
1.49,57.51,24.82,8.47,0,0,0,0,0,0,9.2,0,0,0,0,0,0,0,0,0,0,0,0,0,0,0,0,0,0,0,0,0,0
1.56,56.19,24.25,0,0,0,0,0,0,0,8.99,0,0,0,0,0,0,0,0,0,0,0,0,10.57,0,0,0,0,0,0,0,0,0
1.69,24.56,23.71,1.58,0,9.52,0,13.4,3.4,0,0,15.88,0,0,0,0,0,0,0,1.16,0,0,0,3.96,0,1.03,0,0,0,1.8,0,0,0
1.67,26.28,19.72,1.55,0,9.3,0,16.54,3.32,0,0,15.52,0,0,0,0,0,0,0,1.14,0,0,0,3.87,0,1,0,0,0,1.76,0,0,0
1.69,29.59,15.95,0.58,0,1.98,0,17.84,3.58,0,0,20.39,0,0,0,0,0,0,0,2.95,0,0,0,4.17,0,1.08,0,0,0,1.89,0,0,0
1.69,29.31,16.97,0.58,0,1.96,0,17.68,3.55,0,0,20.19,0,0,0,0,0,0,0,2.68,0,0,0,4.13,0,1.07,0,0,0,1.88,0,0,0
1.69,31.22,15.43,0.58,0,1.97,0,17.73,2.73,0.55,0,19.35,0.71,0,0,0,0,0,0,2.69,0,0,0,4.15,0,1.07,0,0,0,1.74,0.08,0,0
1.68,33.16,13.88,0.58,0,1.97,0,17.78,1.9,1.1,0,18.49,1.42,0,0,0,0,0,0,2.7,0,0,0,4.16,0,1.08,0,0,0,1.61,0.17,0,0
1.59,51.53,0.47,0,0,0,0,0,30.51,4.84,0,0,0,0,0,0,0,0,0.16,0,0,0,0,12.25,0,0,0,0,0,0.24,0,0,0
1.61,53.2,4.66,0,0,0,0,0,27.42,0.35,0,0,0,0,0,0,0,0,0.07,0,0,0,0,13.81,0,0,0,0,0,0.49,0,0,0
1.65,46.68,6.28,0,0,0,0,0,20.94,5.5,0,0,0,0,0,0,0,0,0.07,0,0,0,0,20.38,0,0,0,0,0,0.15,0,0,0
1.65,47.54,6.39,0,0,0,0,0,21.32,4.72,0,0,0,0,0,0,0,0,0.07,0,0,0,0,19.03,0,0,0,0,0,0.93,0,0,0
1.67,37.76,0.82,0,0,0,0,0,20.79,13.83,0,0,0,0,0,0,0,0,0,0,0,0,0,26.26,0,0,0,0,0,0.54,0,0,0
1.65,43.29,6.83,0,0.85,0,0.22,0,19.96,6.13,0,1.26,0,0,0,0,0,0,0.07,0,0,0,0,21.26,0,0,0,0,0,0.13,0,0,0
1.66,46.27,6.44,0,0,0,0.45,0,20.27,4.03,0,1.69,0,0,0,0,0,0,0.07,0,0,0,0,19.87,0,0,0,0,0,0.91,0,0,0
1.69,45.25,0,1.37,3.46,0,1.36,2.33,16.87,3.7,0,4.28,0,0,0,0,0,0,0,0,0,0,0,20.07,0,0,0,0,0,1.31,0,0,0
1.67,45.86,0,1.35,5.13,0,0,2.31,16.68,2.93,0,5.76,0,0,0,0,0,0,0.05,0,0,0,0,18.12,0,0,0,0,0,1.81,0,0,0
1.66,46.16,0,0,0,0,2.86,4.89,18.84,5.42,0,0.9,0,0,0,0,0,0.32,0,0.22,0,0.2,0,18.27,0,0,0,0,0,1.92,0,0,0
1.69,41.41,0.99,2.03,5.14,1.23,0,2.31,15.61,3.67,0,5.77,0,0,0,0,0.07,0,0,0,0,0,0,19.91,0,0.56,0,0,0,1.3,0,0,0
1.68,43.38,0,2.07,5.24,0,0,2.36,15.91,3.74,0,6.06,1.36,0,0,0,0,0,0,0,0,0,0,17.64,0,0,0,0,0,1.33,0,0.91,0
1.68,38.46,0,1.46,3.7,0,2.92,1.25,21.64,3.16,0,5.95,0,0,0,0,0,0,0,0,0,0,0,18.66,0,0,0,0,0,2.8,0,0,0
1.7,45.29,0,0.67,3.38,0,1.33,6.83,19.76,0,0,0,0,0,0,0,0,0,0,0,0,0,0,20.44,0,0,0,0,0,2.3,0,0,0
1.66,43.79,4.09,1.4,0,0,0,4.76,17.21,5.29,0,0,0,0,0,0,0,0.63,0,0.44,0,0,0,20.47,0,0.58,0,0,0,1.34,0,0,0
1.66,44.06,4.11,1.4,0,0,0,4.79,17.32,5.32,0,0,0,0,0,0,0.07,0,0,0,0,0.39,0,20.6,0,0,0,0,0,1.61,0,0,0.33
1.66,43.45,4.05,1.38,0,1.26,0,4.72,17.08,5.24,0,0,0,0,0,0,0,0,0,0,0,0,0,20.32,0,0,0,0,0,1.59,0,0.91,0
1.62,0,0,3.12,0,0,49.33,0,0,0,0,0,0,0,0,0,0,0,0,0,0,0,1.63,0,0,0,0,0,45.92,0,0,0,0
1.61,0,0,2.94,0,0,50.76,0,0,0,0,0,0,0,0,0,0,0,0,0,0,0,0.96,0,0,0,0,0,45.34,0,0,0,0
1.61,0,0,1.42,0,0,46.9,0,0,0,0,0,9.11,0,0,0,0,0,0,0,0,0,0.62,0,0,0,0,0,41.95,0,0,0,0
1.61,0,0,2.24,0,0,49.56,0,0,0,0,0,0,0,0,0,0,0,0,1.17,0,0,0.98,0,0,0,0,0,46.05,0,0,0,0
1.62,0,0,0,0,0,52.99,0,0,0,0,0,0,0,0,0,0,0,0,0,0,0,0.99,0,0,0,0,0,44.29,1.73,0,0,0
1.62,0,0,2.93,0,0,51.66,0,0,0,0,0,0,0,0,0,0,0,0,0,0,0,0.32,0,0,0,0,0,43.16,0,0,1.93,0
1.6,0,0,0,0,7.7,49.78,0,0,0,0,0,0,0,0,0,0,0,0,0,0,0,0.93,0,0,0,0,0,41.59,0,0,0,0
1.63,0,0,1.51,0,0,52.22,0,0,0,0,0,0,0,0,0,0,0,0,0,0,0,1.98,0,0,0,0,0,44.29,0,0,0,0
1.6,0,0,2.9,0,0,49.11,0,0,0,0,0,0,0,0,0,0,0,0.03,0.45,0,0,0.16,0,0,0,0,0,47.35,0,0,0,0
1.76,17.58,32.09,0,0,28.97,0,0,0,0,0,0,0,0,0,0,0,0,0,6.11,0,0,0,15.25,0,0,0,0,0,0,0,0,0
1.73,8,40.28,0,0,37.16,0,0,0,0,0,0,0,0,0,0,0,0,0,6.03,0,0,0,8.53,0,0,0,0,0,0,0,0,0
1.74,23.8,22.31,0,0,37.17,0,0,0,0,0,0,0,0,0,0,0,0,0,6.15,0,0,0,4.6,0,5.97,0,0,0,0,0,0,0
1.74,15.87,25.12,0,0,39.69,0,0,0,0,0,4.88,0,0,0,0,0,0,0,5.98,0,0,0,8.46,0,0,0,0,0,0,0,0,0
1.77,23.5,15.65,0,0,40.29,2.37,0,0,0,0,0,0,0,0,0,0,0,0,6.07,0,0,0,12.12,0,0,0,0,0,0,0,0,0
1.76,16.57,25.02,0,0,41.41,0,0,0,0,0,0,0,0,0,0,0,0,0,6.24,0,0,0.89,9.87,0,0,0,0,0,0,0,0,0
1.73,15.91,26.32,0,0,39.77,0,0,0,2.54,0,0,0,0,0,0,0,0,0,5.99,0,0,0,9.47,0,0,0,0,0,0,0,0,0
1.77,23.67,25.69,0,0,28.99,0,0,0,0,0,0,0,0,0,0,0,0,0.28,6.11,0,0,0,15.26,0,0,0,0,0,0,0,0,0
1.77,14.78,21.26,0,0,42.22,0,0,0,0,0,4.09,0,0,0,0,0,0,0,3.75,0,0,0,13.9,0,0,0,0,0,0,0,0,0
1.74,9.73,27.98,0,0,48.63,0,0,0,0,0,0,0,0,0,0,0,0,0,5.86,0,0,0,7.8,0,0,0,0,0,0,0,0,0
1.82,0,5,0,0,0,16,12,10,3,0,0,0,0,0,0,0,0,0,0,0,0,0,0,0,0,0,0,25,23,0,6,0
1.86,0,5,0,0,0,15,12,10,3,0,0,0,0,0,0,0,0,0,0,0,0,0,5,0,0,0,0,20,20,0,10,0
1.83,0,5,0,0,0,15,12,10,3,0,0,0,0,0,0,0,0,0,0,0,0,0,5,0,0,0,0,20,15,0,15,0
1.81,0,5,0,0,0,15,12,10,3,0,0,0,0,0,0,0,0,0,0,0,0,0,5,0,0,0,0,20,10,0,20,0
1.83,0,5,0,0,0,18,12,10,3,0,0,0,0,0,0,0,0,0,0,0,0,0,5,0,0,0,0,17,12,0,18,0
1.83,0,5,2,0,0,16,12,10,3,0,0,0,0,0,0,0,0,0,0,0,0,0,5,0,0,0,0,17,12,0,18,0
1.83,0,5,0,0,0,10,12,10,3,0,7,0,0,0,0,0,0,0,0,0,0,0,5,0,0,0,0,18,12,0,18,0
1.85,0,5,0,0,0,6,12,10,3,0,7,2,0,0,0,0,0,0,0,0,0,0,0,0,0,0,0,20,17.5,0,17.5,0
1.84,0,5,0,0,0,8,12,10,3,0,7,0,0,0,0,0,0,0,0,0,0,0,5,0,0,0,0,20,15,0,15,0
1.64,45.2,5.27,2.88,3.28,7.46,3.88,12.29,4.74,0.78,0,3.61,6.45,0,0,0,0,0,0.05,2.37,0,0,0.39,0.28,0,1.07,0,0,0,0,0,0,0
1.61,46.23,5.02,5.15,0,9.23,3.38,14.75,3.61,0.74,0,3.01,6.48,0,0,0,0,0,0.02,1.76,0,0,0,0,0,0.62,0,0,0,0,0,0,0
1.61,47.85,5.05,1.66,0,11.22,3.22,15.85,5.46,1.08,0,0,6.53,0,0,0,0,0,0,1.97,0,0,0,0,0,0.11,0,0,0,0,0,0,0
1.61,51.1,5.87,2.11,0,8.95,3.51,13.92,1.74,1.14,0,0,8.65,0,0,0,0,0,0.02,2.07,0,0.53,0,0.27,0,0.12,0,0,0,0,0,0,0
1.6,49.21,8.69,2.31,0,8.99,3.07,14.39,5.1,0,0,0,6.16,0,0,0,0,0,0.02,1.51,0,0,0,0,0,0.55,0,0,0,0,0,0,0
1.61,49.72,5.82,3.51,0,11.09,1.76,14.7,4.36,0,0,0,5.41,0,0,0,0,0,0,1.6,0,0,0.22,0,0,1.81,0,0,0,0,0,0,0
1.61,50.39,4.86,2.66,0,10.03,3.53,15.19,4.59,0,0,0,5.3,0,0,0,0,0,0.02,1.56,0,0,0,0,0,1.87,0,0,0,0,0,0,0
1.59,52.78,5.57,2.56,0,7.92,2.62,12.74,3.64,1.12,0,2.08,6.12,0,0,0,0,0,0.05,2.51,0,0,0,0,0,0.29,0,0,0,0,0,0,0
1.6,56.41,3.11,3.19,2.15,9.41,1.41,8.95,2.56,1.53,0,0,5.51,0,0,0,0,0,0.02,2.99,0,0,0,0,0,2.76,0,0,0,0,0,0,0
1.59,54.17,5.47,2.04,0,12.35,2.94,9.97,3.35,0.74,0,0,5.68,0,0,0,0,0,0.02,1.81,0,0,0,0,0,1.46,0,0,0,0,0,0,0
1.52,45.16,22.47,6.26,7.13,0,0,4.27,10.3,4.41,0,0,0,0,0,0,0,0,0,0,0,0,0,0,0,0,0,0,0,0,0,0,0
1.53,26.94,35.35,11.43,0,0,0,15.17,8.36,2.75,0,0,0,0,0,0,0,0,0,0,0,0,0,0,0,0,0,0,0,0,0,0,0
1.54,44.49,17.07,5.83,0,0,0,19.88,9.58,3.15,0,0,0,0,0,0,0,0,0,0,0,0,0,0,0,0,0,0,0,0,0,0,0
1.53,40.7,26.35,6,0,0,0,20.46,0,6.49,0,0,0,0,0,0,0,0,0,0,0,0,0,0,0,0,0,0,0,0,0,0,0
1.54,48.83,16.86,5.76,0,0,0,23.57,0,4.98,0,0,0,0,0,0,0,0,0,0,0,0,0,0,0,0,0,0,0,0,0,0,0
1.53,46.09,26.52,3.02,1.53,0,0,10.3,9.93,2.61,0,0,0,0,0,0,0,0,0,0,0,0,0,0,0,0,0,0,0,0,0,0,0
1.53,46,17.64,6.02,0,0,0,20.56,0,9.78,0,0,0,0,0,0,0,0,0,0,0,0,0,0,0,0,0,0,0,0,0,0,0
1.52,44.3,23.9,6.53,0,0,0,11.14,0,14.13,0,0,0,0,0,0,0,0,0,0,0,0,0,0,0,0,0,0,0,0,0,0,0
1.52,42.93,18.52,6.32,8,0,0,0,20.81,3.42,0,0,0,0,0,0,0,0,0,0,0,0,0,0,0,0,0,0,0,0,0,0,0
1.53,41.99,22.65,7.42,3.13,0,0,12.67,6.11,6.03,0,0,0,0,0,0,0,0,0,0,0,0,0,0,0,0,0,0,0,0,0,0,0
1.67,0,57.47,0,0,0,37.27,0,0,0,0,0,0,0,0,0,0,0,0,5.26,0,0,0,0,0,0,0,0,0,0,0,0,0
1.69,0,59.83,0,0,0,31.04,0,0,0,0,0,0,0,0,0,0,0,0,9.13,0,0,0,0,0,0,0,0,0,0,0,0,0
1.68,0,66.63,0,0,0,22.69,0,0,0,0,0,0,0,0,0,0,0,0,10.68,0,0,0,0,0,0,0,0,0,0,0,0,0
1.63,0,71.12,0,0,0,25.84,0,0,0,0,0,0,0,0,0,0,0,0,3.04,0,0,0,0,0,0,0,0,0,0,0,0,0
1.81,0,7.6,0,0,0,16.2,10.1,9.7,2.5,0,0,0,0,0,0,0,0,0,0,0,0,0,0,0,0,0,0,22.8,15.9,0,15.2,0
1.81,0,4.4,0,0,0,16.7,13.1,7.4,2.6,0,0,0,0,0,0,0,0,0,0,0,0,0,0,0,0,0,0,23.6,16.5,0,15.7,0
1.85,0,5.8,0,0,0,16.5,12.9,7.3,2.6,0,0,0,0,0,0,0,0,0,0,0,0,0,0,0,0,0,0,18.1,16.2,0,20.6,0
1.84,0,5,0,0,0,8,12,9,2,0,6,0,0,0,0,0,0,0,0,0,0,0,0,0,0,0,0,23,17.5,0,17.5,0
1.8,0,2.4,0,0,0,0,0,13.7,14.2,0,0,0,0,0,0,0,0,0,0,0,0,0,0,0,0,0,0,22,13.5,0,34.2,0
1.85,0,1.5,0,0,0,11.2,12.5,13,2.6,0,0,0,0,0,0,0,0,0,0,0,0,0,5.2,0,0,0,0,22.4,18.6,0,13,0
1.85,0,1.4,0,0,0,10.8,15.3,5.8,2.5,0,0,0,0,0,0,0,0,0,0,0,0,0,5,0,0,0,0,24.2,15,0,20,0
1.85,0,3,0,0,0,10,12,9,2,0,5,0,0,0,0,0,0,0,0,0,0,0,5,0,0,0,0,24,18,0,12,0
1.62,0,2.9,2.73,0,8.34,33.79,11,0,0,0,0,0,0,0,0,0,0,0,0.97,0,0,0,0,0,0,0,0,39.08,1.19,0,0,0
1.59,0,8.93,4.61,0,0,26.24,11.04,0,0,0,0,0,0,0,0,0,0,0,0.39,0,0,0,0,0,0,0,0,47.21,1.58,0,0,0
1.61,0,6.67,2.52,0,8.71,32.66,10.63,0,0,0,0,0,0,0,0,0,0,0,0.15,0,0,0,0,0,0,0,0,37.51,1.15,0,0,0
1.62,0,2.93,2.47,0,8.55,32.03,16.44,0,0,0,0,0,0,0,0,0,0,0,0.92,0,0,0,0,0,0,0,0,35.53,1.13,0,0,0
1.61,0,4.78,2.54,0,8.79,33.74,10.72,0,0,0,0,0,0,0,0,0,0,0,0,0,0,0,0,0,0,0,0,38.27,1.16,0,0,0
1.58,0,6.17,2.43,0,0,34.82,0,12.82,0,0,0,0,0,0,0,0,0,0,0,0,0,0,0,0,0,0,0,43.76,0,0,0,0
1.55,1.93,22.03,2.17,0,0,15.53,0,11.43,0,0,0,0,0,0,0,0,0,0,0,0,0,0,0,0,0,0,0,46.91,0,0,0,0
1.58,0,5.43,2.13,0,0,30.61,23.37,0,0,0,0,0,0,0,0,0,0,0,0,0,0,0,0,0,0,0,0,38.46,0,0,0,0
1.57,0,6.46,2.54,0,0,36.42,0,0,8.82,0,0,0,0,0,0,0,0,0,0,0,0,0,0,0,0,0,0,45.76,0,0,0,0
1.61,0,8.5,2.4,0,0,34.05,11.19,0,0,0,0,0,0,0,0,0,0,0,0,0,0,0,0,0,0,0,0,41.93,1.93,0,0,0
1.52,66.6,7.5,10.25,5.51,8.73,1.41,0,0,0,0,0,0,0,0,0,0,0,0,0,0,0,0,0,0,0,0,0,0,0,0,0,0
1.52,66.56,7.5,10.37,5.51,8.5,1.06,0,0,0,0,0,0.5,0,0,0,0,0,0,0,0,0,0,0,0,0,0,0,0,0,0,0,0
1.52,66.46,7.3,10.22,6.14,8.48,1.4,0,0,0,0,0,0,0,0,0,0,0,0,0,0,0,0,0,0,0,0,0,0,0,0,0,0
1.51,68.57,9.39,10.01,5.04,5.36,0.81,0,0,0,0,0,0.82,0,0,0,0,0,0,0,0,0,0,0,0,0,0,0,0,0,0,0,0
1.52,65.44,9.57,11.77,5.3,5.46,1.17,0,0,0,0,0,1.29,0,0,0,0,0,0,0,0,0,0,0,0,0,0,0,0,0,0,0,0
1.53,66.21,7.51,10.38,5.03,9.55,1.32,0,0,0,0,0,0,0,0,0,0,0,0,0,0,0,0,0,0,0,0,0,0,0,0,0,0
1.52,68.14,5.62,9.13,8.76,6.64,1.47,0,0,0,0,0.24,0,0,0,0,0,0,0,0,0,0,0,0,0,0,0,0,0,0,0,0,0
1.52,68.98,7.6,10.11,5.25,5.9,2.16,0,0,0,0,0,0,0,0,0,0,0,0,0,0,0,0,0,0,0,0,0,0,0,0,0,0
2.18,0,0,0,0,0,0,0,0,0,0,0,0,0,0,0,0,0,0,0,0,0,0,0,0,0,0,95,0,5,0,0,0
2.04,0,5,5,0,0,0,0,0,0,0,0,0,0,0,0,0,0,0,0,0,0,0,0,0,0,0,90,0,0,0,0,0
1.92,0,15,10,0,0,0,0,0,0,0,0,0,0,0,0,0,0,0,0,0,0,0,0,0,0,0,75,0,0,0,0,0
1.96,0,5,0,0,0,0,0,0,0,0,0,0,0,0,0,0,0,0,0,0,0,0,0,15,0,0,80,0,0,0,0,0
1.9,0,15,0,0,0,0,0,0,0,0,0,0,0,0,0,0,0,0,0,0,0,0,0,15,0,0,70,0,0,0,0,0
1.81,0,0,0,0,0,5,0,0,0,0,0,0,0,0,0,0,0,0,0,0,0,0,0,0,0,0,90,5,0,0,0,0
1.8,0,0,0,0,0,20,0,0,0,0,0,0,0,0,0,0,0,0,0,0,0,0,0,0,0,0,60,20,0,0,0,0
1.93,0,0,0,0,0,2,0,0,0,0,0,0,0,0,0,0,0,0,0,0,0,0,0,15,0,0,81,2,0,0,0,0
1.93,0,0,0,0,0,1,0,0,0,0,0,0,0,0,0,0,0,0,0,0,0,0,0,5,0,0,93,1,0,0,0,0
1.73,0,55,6.5,0,0,0,0,0,0,0,17.5,0,0,0,0,0,0,0,11,0,5,0,0,0,5,0,0,0,0,0,0,0
1.76,0,55,2.5,0,0,0,0,0,0,0,17.5,0,0,0,0,0,0,0,12.5,0,7.5,0,0,0,5,0,0,0,0,0,0,0
1.76,0,52.5,2.5,0,0,0,0,0,0,0,20,0,0,0,0,0,0,0,12.5,0,7.5,0,0,0,5,0,0,0,0,0,0,0
1.77,0,52.5,2.5,0,0,0,0,0,0,0,20,0,0,0,0,0,0,0,12.5,0,6.5,0,0,0,5,0,0,0,0,1,0,0
1.77,0,52.5,2.5,0,0,0,0,0,0,0,20,0,0,0,0,0,0,0,12.5,0,4.5,0,0,0,5,0,0,0,0,3,0,0
1.78,0,52.5,2.5,0,0,0,0,0,0,0,20,0,0,0,0,0,0,0,12.5,0,2.5,0,0,0,5,0,0,0,0,5,0,0
1.77,0,52.5,2.5,0,0,0,0,0,0,0,20,0,0,0,0,0,0,0,12.5,0,6.5,0,0,0,5,0,0,0,0,0,1,0
1.77,0,52.5,2.5,0,0,0,0,0,0,0,20,0,0,0,0,0,0,0,12.5,0,4.5,0,0,0,5,0,0,0,0,0,3,0
1.76,0,52.5,2.5,0,0,0,0,0,0,0,20,0,0,0,0,0,0,0,12.5,0,2.5,0,0,0,5,0,0,0,0,0,5,0
1.76,0,52.5,2.5,0,0,0,0,0,0,0,20,0,0,0,0,0,0,0,12.5,0,1,0,0,0,5,0,0,0,0,0,6.5,0
1.59,58.43,6.82,1.35,0,4.05,1.21,14.97,2.22,1.1,0,0,6.98,0,0,0,0,0,0,2.87,0,0,0,0,0,0,0,0,0,0,0,0,0
1.58,57.49,8.19,1.58,0,0,3.85,17.73,4,0,0,0.41,4.85,0,0,0,0,0,0.05,1.85,0,0,0,0,0,0,0,0,0,0,0,0,0
1.58,61.09,8.1,3.83,0,0,3.41,12.35,2.25,0,0,1.71,5.38,0,0,0,0,0,0.02,1.86,0,0,0,0,0,0,0,0,0,0,0,0,0
1.58,61.38,3.21,2.05,0,5.6,3.05,11.22,3.83,0.74,0,0,6.61,0,0,0,0,0,0.02,2.29,0,0,0,0,0,0,0,0,0,0,0,0,0
1.56,61.69,9.17,1.02,1.72,2.23,2.26,9.76,1.68,0.88,0,3.24,3.88,0,0,0,0,0,0.02,2.45,0,0,0,0,0,0,0,0,0,0,0,0,0
1.57,58.36,6.1,0.67,0.85,4.88,3.66,11.69,3.2,1.74,0,0,7.27,0,0,0,0,0,0,1.58,0,0,0,0,0,0,0,0,0,0,0,0,0
1.54,64.59,7.97,2.41,0,0,2.75,9.4,3.4,0,0,2.67,4.4,0,0,0,0,0,0.05,1.83,0,0,0,0,0,0,0,0,0,0.53,0,0,0
1.55,64.59,5.85,1.83,0.86,0,3.38,13.17,3.12,0,0,0,4.53,0,0,0,0,0,0.02,2.01,0,0.38,0,0.26,0,0,0,0,0,0,0,0,0
1.54,64.13,6.77,1.45,0,3.6,1.98,10.15,3.59,0,0,0.83,5.14,0,0,0,0,0,0.02,1.68,0,0,0,0,0,0.66,0,0,0,0,0,0,0
1.54,63.09,8.24,2.26,0,2.24,2.74,9.36,3.95,0,0,0,6.07,0,0,0,0,0,0,1.82,0,0,0.23,0,0,0,0,0,0,0,0,0,0
1.83,2.45,50.74,0,0,0,0,0,0,0,0,10.4,0,0,0,0,0,1.42,0,18.38,0,5.15,0,0,0,7.17,0,0,0,4.29,0,0,0
1.83,14.72,40.74,0,0,0,0,0,0,0,0,7.39,0,0,0,0,0,1.73,0,18.6,0,5.34,0,0,0,7.18,0,0,0,4.3,0,0,0
1.82,0,58.12,0,0,0,0,0,0,0,0,7.42,0,0,0,0,0,1.48,0,16.9,0,5.03,0,0,0,6.91,0,0,0,4.14,0,0,0
1.82,11.66,46.68,0,0,0,0,0,0,0,0,7.03,0,0,0,0,0,3.51,0,15.13,0,5.08,0,0,0,6.82,0,0,0,4.09,0,0,0
1.83,7.43,47.58,0,0,0,0,0,0,0,0,7.46,0,0,0,0,0,1.75,0,18.79,0,5.4,0,0,0,7.25,0,0,0,4.34,0,0,0
1.83,2.5,55.04,0,0,0,0,0,0,0,0,4.16,0,0,0,0,0,1.57,0,18.85,0,5.33,0,0,0,7.32,0,0,0,5.23,0,0,0
1.83,4.87,48.86,0,0,0,0,0,0,0,0,7.34,0,0,0,0,0,6.9,0,18.47,0,2.08,0,0,0,7.13,0,0,0,3.72,0,0.63,0
1.83,2.4,54.08,0,0,0,0,0,0,0,0,6.83,0,0,0,0,0,1.69,0,16.88,0,5.24,0,0,0,8.67,0,0,0,4.21,0,0,0
1.83,9.88,45.28,0,0,0,0,0,0,0,0,7.44,0,0,0,0,0,1.74,0,18.73,0,5.38,0,0,0,7.22,0,0,0,4.33,0,0,0
1.83,2.47,54.32,0,0,0,0,0,0,0,0,7.75,0,0,0,0,0,1.1,0,18.28,0,4.98,0,0,0,4.82,0,0,0,6.28,0,0,0
1.72,0.62,3.59,0,0,0,9.2,12.54,19.95,1.99,0,0,0,0,0,0,0,0,0.04,0,0,0,0,5.47,0,0,0,0,30.45,14,0,2.15,0
1.68,0,5.22,0,0,0,3.64,4.35,12.37,18.34,0,6.38,0,0,0,0,0,0,0.04,0,0,0,0,2.44,0,0,0,0,29.57,12.61,0,5.04,0
1.67,0,4.99,2.2,0,0,0.95,11.24,14.27,7.73,0,19.94,0,0,0,0,0,0,0.04,0,0,0,0,0,0,0,0,0,26.26,8.76,0,3.62,0
1.68,0,0.95,0,0,0,0,8.9,19.09,4.94,0,8.98,0,0,0,0,0,0,0.05,0,0,0,0,0,0,0,0,0,34.09,11.65,0,11.35,0
1.65,0,6.36,0,0,0,0,8.23,31.57,0,0,0,0,0,0,0,0,0,0.04,0,0,0,0,2.31,0,0,0,0,29.12,4.07,0,18.3,0
1.69,0,4.54,0,0,0,0,18.89,18.03,10.18,0,0,0,0,0,0,0,0,0,0,0,0,0,6.22,0,0,0,0,25.68,10.96,0,5.5,0
1.67,0,2.82,0,0,0,0,7.29,37.61,0,0,8.43,0,0,0,0,0,0,0.04,0,0,0,0,4.77,0,0,0,0,25.71,9.67,0,3.66,0
1.69,3.66,3.16,1.94,0,0,0,11.04,29.09,0,0,5.81,0,0,0,0,0,0,0.04,0,0,0,0,4.82,0,0,0,0,26.58,11.01,0,2.85,0
1.7,0.89,4.3,0.31,0,0,0,10.74,30.05,1.14,0,5.65,0,0,0,0,0,0,0.04,0,0,0,0,9.38,0,0,0,0,24.88,10.31,0,2.31,0
1.67,0,14.76,3.22,0,0,0.57,9.14,21.87,0,0,6.58,0,0,0,0,0,0,0.04,0,0,0,0,5.34,0,0,0,0,25.78,8.22,0,4.48,0
1.83,7.81,32.24,0,0,0,0,3.83,0,0,0,35.33,0,0,0,0,0,0,0.04,11.63,0,0,0,0,0,3.44,0,0,0,1.85,0.67,3.16,0
1.82,5.72,30.43,0,0,0,0,2.3,0,0,0,42.21,0,0,0,0,0,0,0,12.3,0,0,0,0,0,3.62,0,0,0,2.15,0.78,0.49,0
1.84,1.96,26.26,0,0,0,0,7.11,0,0,0,36.24,0,0,0,0,0,0,0.4,9.05,0,0,0,0,0,9.09,0,0,0,4.53,0.27,5.09,0
1.81,7.78,32.57,0,0,0,0,7.82,0,0,0,28,0,0,0,0,0,0,0.08,12.12,0,0,0,0,2.23,3.51,0,0,0,2.2,1.72,1.97,0
1.82,6.71,28.08,0,0,0,0,8.44,0,0,0,27.89,0,0,0,0,0,0,0.26,15.48,0,0,0,0,6.03,1.53,0,0,0,0.47,2.28,2.83,0
1.81,11.97,34.68,0,0,0,0,4.08,0,0,0,24.72,0,0,0,0,0,0,0.04,12.65,0,0,0,0,0,3.66,0,0,0,2.75,1.66,3.79,0
1.82,5.9,33.93,0,0,0,0,7.9,0,0,0,24.67,0,0,0,0,0,0,0,10.87,0,0,0,0,0,9.58,0,0,0,2.22,1.87,3.06,0
1.78,11.56,33.75,0,0,0,0,14.3,0,0,0,21.66,0,0,0,0,0,0,0,8.2,0,0,0,0,0,2.6,0,0,0,3.21,2.42,2.3,0
1.81,11.88,33.67,0,0,0,0,3.98,0,0,0,27.05,0,0,0,0,0,0,0.04,12.34,0,0,0,0,0,3.57,0,0,0,2.69,1.08,3.7,0
1.89,0,36.97,0,0,31.84,0,0,0,0,0,0,0,0,0,0,0,0,0,4.71,0,0,0,8.81,0,5.54,0,0,0,12.13,0,0,0
1.89,8.19,28.26,0,0,32.96,0,0,0,0,0,0,0,0,0,0,0,0,0.02,2.45,0,0,0,9.24,0,7.19,0,0,0,11.69,0,0,0
1.89,11.6,25.52,0,0,28.7,0,0,0,0,0,0,0,0,0,0,0,0,0,5.3,0,0,0,14.13,0,7.33,0,0,0,7.42,0,0,0
1.9,8.1,23.76,0,0,34.01,0,0,0,0,0,0,0,0,0,0,0,0,0.03,5.4,0,0,0,15.71,0,5.52,0,0,0,7.47,0,0,0
1.89,9.38,21.11,0,0,39.87,0,0,0,0,0,0,0,0,0,0,0.09,0,0,4.11,0,0,0,16.08,0,0.98,0,0,0,8.38,0,0,0
1.89,14.81,19.24,0,0,33.99,0,0,0,0,0,0,0,0,0,0,0,0,0,5.88,0,0,0,13.1,0,5.4,0,0,0,7.58,0,0,0
1.89,6.29,23.76,0,0,39.28,0,0,0,0,0,0,0,0,0,0,0,0,0,3.28,0,0,0,10.89,0,7.75,0,0,0,8.75,0,0,0
1.89,6.47,24.4,0,0,38.61,0,0,0,0,0,0,0,0,0,0,0.01,0.22,0,4.29,0,0,0,10.94,0,6.07,0,0,0,8.99,0,0,0
1.87,8.95,23.31,0,0,33.05,0,0.64,0,0,0,2.95,0,0,0,0,0,0,0,4.27,0,0.4,0,13.22,0,5.38,0,0,0,7.62,0,0.21,0
1.89,7.82,24.87,0,0,33.32,0,0,0.32,0.31,0,0,0,0,0,0,0,2.17,0,4.56,0,0,0,15.68,0,3.33,0,0,0,7.62,0,0,0
1.56,72.56,0,0.65,1.64,9.45,0,0,8.55,0.7,0,0,0,0,0,0,0,0,0,1.02,0,0,0,0,0,5.43,0,0,0,0,0,0,0
1.54,78.9,0,0.67,1.68,4.85,0.44,0,3.29,3.61,0,0,0,0,0,0,0,0,0,1.04,0,0,0,0,0,5.52,0,0,0,0,0,0,0
1.59,66.37,0,0.71,0,10.35,4.73,0,7.95,2.31,0,0,0,0,0,0,0,0,0,1.11,0,0,0,0,0,6.47,0,0,0,0,0,0,0
1.55,71.03,0,0.6,15.15,4.36,0,0,2.96,0,0,0,0,0,0,0,0,0,0,0,0,0,0,0,0,5.9,0,0,0,0,0,0,0
1.56,73.28,0,0.32,4.05,5.81,0,0,7.56,0,0,0,0,0,0,0,0,0,0,0,0,0,0,0,0,8.98,0,0,0,0,0,0,0
1.6,58.09,0,0.62,15.8,9.09,1.66,0,3.09,3.38,0,0,0,0,0,0,0,0,0,0,0,0,0,2.95,0,5.32,0,0,0,0,0,0,0
1.6,63.49,0,4.23,1.72,9.94,0,0,3.37,3.7,0,0,0,0,0,0,0,0,0,0,0,0,0,3.49,0,10.06,0,0,0,0,0,0,0
1.58,61.03,0,3.94,13.31,4.78,1.75,0,8.66,0,0,0,0,0,0,0,0,0,0,1.03,0,0,0,0,0,5.5,0,0,0,0,0,0,0
1.55,0,6,12,0,0,0,0,15,18,0,0,0,9,0,0,0,0,0,0,0,0,0,0,0,0,0,0,40,0,0,0,0
1.78,22.44,23.26,0,0,26.06,0,13.86,0,0,0,1.85,0,0,0,0,0,0,0.05,2.77,0,0,0,2.73,0,3.18,0,0,0,3.8,0,0,0
1.74,22.92,18.16,0,0,23.17,0,22.45,0,0,0,0,0,0,0,0,0,0,0,2.43,0,0,0,4.33,0,2.98,0,0,0,3.56,0,0,0
1.81,36.4,4.65,0,0,7.55,2.91,18.04,0,0,0,5.77,0.74,0,0,0,0.08,0,0,1.73,0,0,0,16.39,0,1.25,0,0,0,4.49,0,0,0
1.73,21.86,18.26,0,0,30.9,0,14.26,0,0,0,1.75,0,0,0,0,0,0,0,1.46,0,0,0,4.36,0,3.57,0,0,0,3.58,0,0,0
1.74,23.85,24.76,0,0,17.41,0,15.81,0,0,0,2.9,0,0,0,0,0,0,0,3.14,0,0,0,3.84,0,3.96,0,0,0,3.97,0.36,0,0
1.8,33.53,4.61,0,0,10.89,5.63,17.89,0,0,0,5.91,0.74,0,0,0,0,0,0,0.77,0,0,0,14.34,0,1.24,0,0,0,4.45,0,0,0
1.77,49.61,5.59,0,0,0,2.11,0,0,1.38,0,0,0,40.02,0,0,0.07,0,0,0,0,0,0,0,0,0,0,1.22,0,0,0,0,0
1.8,57.48,0,0,0,0,0,0,1.02,1.34,0,0,0,40.04,0,0,0,0,0.04,0,0,0,0,0,0,0,0,0.08,0,0,0,0,0
1.8,55.41,0,0,0,0,0,0,4.06,0,0,0,0,39.42,0,0,0.32,0,0,0,0,0,0,0,0,0,0,0.79,0,0,0,0,0
1.79,49.97,0,0,0,0,0,0,10.1,0,0,0,0,39.25,0,0,0,0,0.13,0,0,0,0,0,0,0,0,0.55,0,0,0,0,0
1.8,54.65,1.83,0,0,0,0,0,0,2.7,0,0,0,39.93,0,0,0,0,0.09,0,0,0,0,0,0,0,0,0.8,0,0,0,0,0
1.79,52.17,0,0,0,0,0,0,0,6.85,0,0,0,40.45,0,0,0.13,0,0,0,0,0,0,0,0,0,0,0.4,0,0,0,0,0
1.81,46.93,1.93,0,0,0,4.38,0,2.17,2.14,0,0,0,42.11,0,0,0,0,0.09,0,0,0,0,0,0,0,0,0.25,0,0,0,0,0
1.79,57.31,1.77,0,0,0,0,0,1,1.31,0,0,0,38.16,0,0,0.06,0,0,0,0,0,0,0,0,0,0,0.39,0,0,0,0,0
1.81,51.36,0.92,0,0,0,0,0,1.04,0,0,0,6.21,39.87,0,0,0.2,0,0,0,0,0,0,0,0,0,0,0.4,0,0,0,0,0
1.79,51.79,1.82,2.48,0,0,0,0,1.98,2.19,0,0,0,39.13,0,0,0.13,0,0,0,0,0,0,0,0,0,0,0.48,0,0,0,0,0
1.84,0,3.5,0,0,0,8,12,9,2,0,7,0,0,0,0,0,0,0,0,0,0,0,5,0,0,0,0,24,18.5,0,11,0
1.85,0,3,0,0,0,8,9,12,2,0,7,0,0,0,0,0,0,0,0,0,0,0,5,0,0,0,0,24,19,0,11,0
1.85,0,5,0,0,0,8,12,9,2,0,5,0,0,0,0,0,0,0,0,0,0,0,5,0,0,0,0,24,18.5,0,11.5,0
1.85,0,3,0,0,0,8,12,8,2,0,8,0,0,0,0,0,0,0,0,0,0,0,5,0,0,0,0,25,19,0,10,0
1.83,0,6,0,0,0,16.9,13.2,10.2,2.7,0,0,0,0,0,0,0,0,0,0,0,0,0,0,0,0,0,0,18.4,16.7,0,15.9,0
1.83,0,6,0,0,0,16.9,15.9,7.5,2.7,0,0,0,0,0,0,0,0,0,0,0,0,0,0,0,0,0,0,18.4,16.7,0,15.9,0
1.83,0,4.4,0,0,0,16.7,15.7,10,2.6,0,0,0,0,0,0,0,0,0,0,0,0,0,0,0,0,0,0,18.4,16.5,0,15.7,0
1.82,0,4.3,0,0,0,16.3,15.3,9.8,2.6,0,0,0,0,0,0,0,0,0,0,0,0,0,0,0,0,0,0,17.8,13.5,0,20.4,0
1.82,0,4.2,0,0,0,15.9,14.9,9.5,2.5,0,0,0,0,0,0,0,0,0,0,0,0,0,0,0,0,0,0,17.4,10.7,0,24.9,0
1.54,78.85,0,0.67,1.68,4.85,0.44,0,3.29,3.61,0,0,0,0,0,0,0,0,0,1.04,0,0,0,0,0,5.57,0,0,0,0,0,0,0
1.61,8.37,64.33,0,0,0,22.97,0,0,0,0,0,0,0,0,0,0,0,0.17,0,0,4.16,0,0,0,0,0,0,0,0,0,0,0
1.59,13.21,50.86,7.4,0,13.02,7.61,0,0,0,0,5.75,0,0,0,0,0.04,2.11,0,0,0,0,0,0,0,0,0,0,0,0,0,0,0
1.65,0,52.25,0,10.47,0,0,1.13,0,0,0,20.73,8.14,0,0,0,0,5.6,0,1.68,0,0,0,0,0,0,0,0,0,0,0,0,0
1.59,18.99,43.23,7.11,0,12.38,7.29,0,0,0,0,10.14,0,0,0,0,0.04,0.82,0,0,0,0,0,0,0,0,0,0,0,0,0,0,0
1.53,1.37,70.93,14.13,0,0,0,0,2.66,2.62,0,0,6.36,0,0,0,0,0,0,0,0,1.93,0,0,0,0,0,0,0,0,0,0,0
1.59,6.73,55.19,9.52,0,12.11,7.54,0,0,0,0,6.76,0,0,0,0,0.04,2.11,0,0,0,0,0,0,0,0,0,0,0,0,0,0,0
1.62,17.54,31.32,0.71,1.8,38.88,1.9,0,0,0,0,0,0,0,0,0,0.37,0,0,0.78,0,1.1,0,0,0,5.6,0,0,0,0,0,0,0
1.61,12.6,54.39,0,0,0,0,0,4.07,2.68,0,0,24.36,0,0,0,0,0,0,0,0,0,0,0,0,0,0,0,0,0,1.9,0,0
1.59,18.7,45.5,7.32,0.97,12.19,7.53,0,0,0,0,5.7,0,0,0,0,0.04,2.05,0,0,0,0,0,0,0,0,0,0,0,0,0,0,0
1.59,0,59.71,11.79,0,11.15,7.41,0,0,0,0,7.79,0,0,0,0,0.04,2.11,0,0,0,0,0,0,0,0,0,0,0,0,0,0,0
1.78,0,62.78,0,0,0,0,0,0,0,0,8.37,0,1.05,0,0,0,1.59,0,14.17,0,0.27,0,0.15,0,7.84,0,0,0,3.59,0,0,0.19
1.78,0,53.86,5.74,0,0,0,0,0,1.24,0,11.51,0,0.26,0,0,0,2.07,0,11.51,0,0.97,0,6.6,0,2.85,0,0,0,2.2,0,0,1.19
1.76,0,70.05,0,0,0,0,0,0,0,0,5.99,0,2.19,0,0,0,0.54,0,15.72,0,0.17,0,0,0,2.97,0,0,0,2.06,0,0,0.31
1.75,0,60.22,0,2.1,2.37,1.1,0,0,0,0,1.48,1.17,0,0,0,0,0.53,0,15.79,0,0,0,0,10.51,2.55,0,0,0,2.18,0,0,0
1.71,0,67.22,0,1.16,0.21,0.08,0,0,0,0,0.58,0,0,0,0,0,0.26,0,16.16,0,0,0,0,13.42,0.47,0,0,0,0.44,0,0,0
1.75,4.29,44.37,4.04,5.11,9.18,3.02,0,6.65,0,0,3.8,0,0,0,0,0,1.37,0,9.48,0,0,0,0,5.91,0.84,0,0,0,1.94,0,0,0
1.73,10.88,54.76,0,4.05,5.83,2.13,0,0,0,0,4.01,0,0,0,0,0,1.45,0,13.37,0,0,0,0,0.52,1.77,0,0,0,1.23,0,0,0
1.73,0,65.14,0,5.63,1.01,0.37,0,0,0,0,4.18,0,0,0,0,0,1,0,14.62,0,0,0,0,2.17,4.6,0,0,0,1.28,0,0,0
1.75,0,64.52,0,0,2.23,1.63,0,0,0,0,0,2.41,0,0,0,0,1.11,0,16.46,0,0,0,0,4.77,4.05,0,0,0,2.82,0,0,0
1.8,33.77,5.83,0.4,0,33.71,0,1.9,0,0,0,4.99,0,0,0,0,0,0,0,3.36,0,0,0,9.14,0,2.63,0,0,0,4.27,0,0,0
1.85,40.81,11.42,0,0,0,0,3.11,0,0,0,0,0,43.76,0,0,0.07,0,0,0,0,0,0,0,0,0,0,0.83,0,0,0,0,0
1.88,46.58,1.99,0,0,0,0,2.54,0.45,0,0,0,0,47.8,0,0,0.21,0,0,0,0,0,0,0,0,0,0,0.43,0,0,0,0,0
1.83,56.67,1.75,0,0,0,0,2.04,0.2,1.17,0,0,0,37.73,0,0,0.06,0,0,0,0,0,0,0,0,0,0,0.38,0,0,0,0,0
1.83,57.99,0.53,0,0,0,1.61,1.65,0,0,0,0,0,37.62,0,0,0.06,0,0,0,0,0,0,0,0,0,0,0.54,0,0,0,0,0
1.82,49.86,5.39,0,0,0,2.04,3.35,0.12,0,0,0,0,38.63,0,0,0.06,0,0,0,0,0,0,0,0,0,0,0.55,0,0,0,0,0
1.85,46.32,1.78,0,0,0,0.25,9.32,0,0.54,0,0,0,40.19,0,0,0,0,0,0,0,0,0,0,0,0,0,0.17,0,1.43,0,0,0
1.84,54.88,0.7,0,0,0,0,3.68,0.99,1.3,0,0,0,38.31,0,0,0.06,0,0,0,0,0,0,0,0,0,0,0.08,0,0,0,0,0
1.85,49.37,2.74,0,0,0,0,5.11,0,0,0,0,0,40.6,0,0,0.19,0,0,0,0,0,0,0,0,0,0,1.99,0,0,0,0,0
1.84,43.22,3.39,0,0,0,0,11.85,3.81,0,0,0,0,37.03,0,0,0.18,0,0,0,0,0,0,0,0,0,0,0.52,0,0,0,0,0
1.84,42.68,2.85,0.34,0,0,0.23,15.61,0,1.24,0,0,0,36.56,0,0,0.12,0,0,0,0,0,0,0,0,0,0,0.37,0,0,0,0,0
1.91,11.69,33.84,0,0,0,0,3.98,0,0,0,27.06,0,0,0,0,0,0,0.04,12.35,0,0,0,0,0,3.57,0,0,0,2.69,1.08,3.7,0
1.78,11.67,34.07,0,0,0,0,14.44,0,0,0,20.53,0,0,0,0,0,0,0.37,8.27,0,0,0,0,0,2.63,0,0,0,3.25,2.44,2.33,0
1.8,10.96,36.28,0,0,0,0,3.67,0,0,0,25.63,0,0,0,0,0,0,0.19,8.43,0,0,0,3.44,0,3.56,0,0,0,3.3,0.75,3.79,0
1.71,9.49,47.07,0,0,0,3.57,11.01,0,0,0,4.04,2.12,0,0,0,0,4.85,0.38,7.1,0,1.3,0,0,0,7.12,0,0,0,0.21,1.74,0,0
1.72,10.24,48.52,0,0,0,2.36,7.27,0,0,0,7.41,0,0,0,0,0,6.41,0.04,9.26,0,0,0,0,0,2.94,0,0,0,2.27,3.28,0,0
1.72,26.8,38.57,0,0,0,2.1,10.78,0,0,0,2.64,0,0,0,0,0,6.85,0.04,8.4,0,1.48,0,0,0,0.87,0,0,0,0.04,1.43,0,0
1.73,15.51,43.51,0,0,0,7.6,7.8,0,0,0,0,5.62,0,0,0,0,3.04,0.04,7.9,0,3.18,0,0,0,3.78,0,0,0,0.44,1.58,0,0
1.73,19.39,38.13,0,0,0,3.52,10.83,0,0,0,7.29,0,0,0,0,0,5.73,0.04,8.78,0,0,0,0,0,4.38,0,0,0,0.2,1.71,0,0
1.75,21.61,31.09,0,0,5.79,0,8.33,0,0,0,10.64,1.04,0,0,0,0,2.49,0.04,9.93,0,0,0,0,0,6.15,0,0,0,0.2,2.69,0,0
1.74,19.56,44.49,0,0,0,0,3.58,0,0,0,13.13,0,0,0,0,0,7.1,0.04,7.21,0,0,0,0,0,2.6,0,0,0,0.36,1.93,0,0
1.73,18.14,35.65,0,0,9,1.32,10.13,0,0,0,6.82,0,0,0,0,0,4.47,0.03,7.28,0,0,0,0,0,4.91,0,0,0,0.19,2.06,0,0
1.75,8.54,28.93,0,0,6.64,5.25,26.95,0,0,0,0,2.91,0,0,0,0,4.46,0.03,8.65,0,0,0,0,0,5.72,0,0,0,0.76,1.16,0,0
1.71,15.86,31.49,0,0,16.99,0,14.35,0,0,0,3.51,0,0,0,0,0,3.8,0,7.02,0,0,0,0,0,4.64,0,0,0,0.18,2.16,0,0
1.78,0,54.16,5.78,0,0,0,0,0,1.25,0,11.58,0,0.26,0,0,0,2.09,0,11.57,0,0.98,0,6.64,0,2.87,0,0,0,2.22,0,0,0.6
1.53,0,0,9.73,0,0,0,6.64,17.6,11.58,0,19.5,0,0,0,0,0,0,0,0,0,0,0,0,0,0,0,0,34.95,0,0,0,0
1.53,0,0,10.2,0,0,5.42,6.96,18.45,12.14,0,10.22,0,0,0,0,0,0,0,0,0,0,0,0,0,0,0,0,36.61,0,0,0,0
1.53,0,0,9.8,0,0,6.51,13.37,16.12,10.6,0,9.82,0,0,0,0,0,0,0,0,0,0,0,0,0,0,0,0,33.78,0,0,0,0
1.54,0,0,9.47,0,0,6.3,19.39,12.46,10.25,0,9.49,0,0,0,0,0,0,0,0,0,0,0,0,0,0,0,0,32.64,0,0,0,0
1.53,0,0,12,0,0,2,11.5,16.6,10.9,0,12,0,0,0,0,0,0,0,0,0,0,0,0,0,0,0,0,35,0,0,0,0
1.53,0,0,11.86,0,0,0.64,11.36,16.4,10.77,0,14.39,0,0,0,0,0,0,0,0,0,0,0,0,0,0,0,0,34.58,0,0,0,0
1.54,0,0,10.35,0,0,8.26,7.07,17.03,11.21,0,10.38,0,0,0,0,0,0,0,0,0,0,0,0,0,0,0,0,35.7,0,0,0,0
1.54,0,0,7.4,0,0,3.57,11.29,14,10.7,0,18.9,0,0,0,0,0,0,0,0,0,0,0,0,0,0.24,0,0,33.9,0,0,0,0
1.53,0,0,9.74,0,0,1.94,6.65,17.63,11.6,0,19.53,0,0,0,0,0,0,0,0,0,0,0,0,0,0,0,0,32.91,0,0,0,0
1.52,0,0,9.85,0,0,7.86,13.44,21.06,13.85,0,0,0,0,0,0,0,0,0,0,0,0,0,0,0,0,0,0,33.94,0,0,0,0
1.51,74.3,0,1.25,0,0,0,0,23.63,0,0,0,0,0,0,0,0,0,0.04,0,0,0,0,0,0,0.05,0,0,0,0.02,0.71,0,0
1.53,71.98,0,1.22,0,0,0,0,22.89,0,0,0,0,0,0,0,0,0,0.04,0,0,0,0,3.8,0,0.05,0,0,0,0.02,0,0,0
1.51,72.96,0,1.23,0,0,0,0,23.2,0,0,0,0,0,0,0,0,0,0.04,0,0,0,0,0,0,2.55,0,0,0,0.02,0,0,0
1.68,26.28,22.68,0,0,6.33,1.54,14,12.73,4.27,0,0,1.52,0,0,0,0,0,0.03,0,0,0,0,0,0,3.2,0,0,0,7.42,0,0,0
1.6,39.7,9.11,0,0,0,0,30.32,9.74,6.41,0,0,0,0,0,0,0,0,0,0,0,0,0,0,0,2.45,0,0,0,2.27,0,0,0
1.67,37.71,14.03,0,0,0,0,18.96,5.17,5.46,0,8.06,0,0,0,0,0,0,0.03,0,0,0,0,0,0,4.66,0,0,0,5.92,0,0,0
1.63,42.37,16.71,0,0,0,0,13.39,1.17,3.86,0,16.08,0,0,0,0,0,0,0.25,0,0,0,0,0,0,2.07,0,0,0,4.1,0,0,0
1.65,41.76,11.38,2.31,0,0,2.56,15.75,5.57,6.66,0,2.89,0,0,0,0,0,0,0.13,0,0,0,0,0,0,5.09,0,0,0,5.9,0,0,0
1.63,29.66,18.43,0.35,0,0,1.39,23.86,9.2,7.11,0,0.88,1.38,0,0,0,0,0,0.02,0,0,0,0,0,0,2.89,0,0,0,4.83,0,0,0
1.66,29.87,10.51,0,7.42,0,1.47,26.71,6.44,2.12,0,4.09,0,0,0,0,0,0,0.02,0,0,0,0,0,0,8.1,0,0,0,3.25,0,0,0
1.65,33.53,13.36,0,0,0,0,23.09,3.75,5.76,0,0,7.48,0,0,0,0,0,0.03,0,0,0,0,0,0,6.29,0,0,0,6.71,0,0,0
1.63,39.24,14.67,0,0,0,5.12,18.41,5.07,5.84,0,0,0,0,0,0,0,0,0,0,0,0,0,0,0,5.74,0,0,0,5.91,0,0,0
1.69,42.21,12.14,0,0,0,0,20.58,4.96,3.26,0,5.67,0,0,0,0,0,0,0,0,0,0,0,0,0,2.5,0,0,0,8.68,0,0,0
1.62,42.74,20.34,1.73,0,5.5,3.06,15.72,2.84,0,0,1.89,1.13,0,0,0,0,0,0.03,4.03,0,0.16,0,0,0,0.83,0,0,0,0,0,0,0
1.62,41.26,18.86,2.15,0,10.41,4.28,16.36,2.35,0,0,0,0,0,0,0,0,0,0.03,4.3,0,0,0,0,0,0,0,0,0,0,0,0,0
1.62,38.51,18.76,1.8,0,17.83,1.2,15.26,2.96,0,0,0,0,0,0,0,0,0,0.02,3.55,0,0,0,0,0,0.11,0,0,0,0,0,0,0
1.62,40.41,18.47,2.1,0,12.73,4.19,16.01,2.3,0,0,0,0,0,0,0,0,0,0.02,3.77,0,0,0,0,0,0,0,0,0,0,0,0,0
1.62,39,17.62,7.23,2.36,8.86,3.62,14.18,2,0.78,0,0,0.85,0,0,0,0,0,0.03,3.47,0,0,0,0,0,0,0,0,0,0,0,0,0
1.62,41.59,7.99,3.11,0,19.09,1.29,16.97,2.39,0,0,1.9,0,0,0,0,0,0,0.02,4.15,0,0.23,0,0.18,0,1.09,0,0,0,0,0,0,0
1.63,38.98,26.42,0.86,4.35,9.24,3.76,7.57,1.65,0,0,3.68,0,0,0,0,0,0,0.03,3.41,0,0,0,0,0,0,0,0,0,0.05,0,0,0
1.63,37.42,17.81,1.28,2.52,10.99,3.97,14.8,2.11,0,0,3.65,1.54,0,0,0,0,0,0.02,3.89,0,0,0,0,0,0,0,0,0,0,0,0,0
1.62,45.54,21.93,2,3.75,6.87,2.32,8.09,1.71,0.48,0,1.95,0.51,0,0,0,0,0,0.03,4.38,0,0.44,0,0,0,0,0,0,0,0,0,0,0
1.63,40.93,19.04,0.83,0,9.16,3.3,14.88,3.09,0,0,0,3.33,0,0,0,0,0,0.03,5.25,0,0,0.16,0,0,0,0,0,0,0,0,0,0
1.68,36.59,0,4.46,1.88,2.71,1.49,0,19.57,8.05,0,0,0.73,0,0,0,0,0,0.03,0,0,0,0,21.84,0,0,0,0,0,2,0,0.65,0
1.78,49.46,0,0,0,1.33,1.46,0,10.79,2.37,0,0,0,0,0,0,0,0,0.03,0,0,0,0,31.64,0,0,0,0,0,1.96,0,0.96,0
1.77,47.24,0,0,0,4.34,2.65,0,11.77,4.31,0,0,0,0,0,0,0,0,0.03,0,0,0,0,23.34,0,0,0,0,0,4.57,0,1.75,0
1.77,45.54,0.45,0,0,0.7,5.09,0,15.1,2.49,0,0,0,0,0,0,0,0,0.03,0,0,0,0,27.33,0,0,0,0,0,2.93,0,0.34,0
1.76,43.38,0.44,0,0,3.01,3.25,0,13.73,4.88,0,0,0,0,0,0,0,0,0.03,0,0,0,0,28.31,0,0,0,0,0,2.74,0,0.23,0
1.73,43.54,0,1.84,0,1.33,1.95,0,15.69,6.35,0,0,0,0,0,0,0,0,0.03,0,0,0,0,27.14,0,0,0,0,0,1.97,0,0.16,0
1.69,49.28,0.21,4.38,0,0.66,1.46,0,14.77,3.95,0,0,0,0,0,0,0,0,0.03,0,0,0,0,21.43,0,1.81,0,0,0,1.96,0,0.06,0
1.92,0,0,0,0,0,3.57,10.51,17.71,0,0,0,0,0,0,0,0,0,0.11,0,0,0,6.66,13.74,0,0,0,0,22.97,15.33,0,9.4,0
1.9,0,0,0,0,0,0,8.13,18.26,2.92,0,0,0,0,0,0,0,0,0.11,0,0,0,6.55,11.33,0,0,0,0,25.41,18.23,0,9.06,0
1.85,0,5.79,0,0,0,3.02,0,31.35,2.23,0,0,0,0,0,0,0,0,0.1,0,0,0,2.82,5.61,0,0,0,0,21.92,22.51,0,4.65,0
1.91,0,0.48,0,0,0,5.92,5.5,18.64,1.23,0,0,0,0,0,0,0,0,0.34,0,0,0,6.3,10.33,0,0,0,0,24.19,19.24,0,7.83,0
1.84,0,5.67,0,0,0,6.25,11.78,6.37,13.17,0,0,0,0,0,0,0,0,0.1,0,0,0,1.63,9.52,0,0,0,0,21.34,19.73,0,4.44,0
1.89,0,0,0,0,0,9.02,6.41,17.95,1.69,0,0,0,0,0,0,0,0,0.22,0,0,0,5.9,11.94,0,0,0,0,23.29,16.73,0,6.85,0
1.85,0,5.74,0,0,0,5.59,12.39,20.28,1.1,0,0,0,0,0,0,0,0,0.05,0,0,0,3.75,3.71,0,0,0,0,21.66,21.14,0,4.59,0
1.91,0,0,0,0,0,2.92,8.05,18.09,1.19,0,0,0,0,0,0,0,0,0.11,0,0,0,5.94,12.03,0,0,0,0,24.92,18.06,0,8.69,0
1.84,0,0,0,0,0,2.86,19.56,14.15,2.33,0,0.9,1.41,0,0,0,0,0,0,0,0,0,0,0,0,0,0,0,23.17,21.44,0,14.18,0
1.81,0,0,0,0,0,0,16.27,20.76,0,0,2.99,0,0,0,0,0,0,0,0,0,0,0,0,0,0,0,0,25.99,20.98,0,13.01,0
1.84,0,0,0,0,0,2.02,15.79,20.23,0,0,1.99,0,0,0,0,0,0,0,0,0,0,0,0,0,0,0,0,22.76,20.42,0,16.79,0
1.84,0,0,0,0,0,0,15.52,20.34,0,0,4.98,0,0,0,0,0,0,0,0,0,0,0,0,0,0,0,0,23.06,21.04,0,15.06,0
1.81,0,0,0,0,0,0,16.81,22.06,0,0,3.09,0,0,0,0,0,0,0,0,0,0,0,0,0,0,0,0,26.04,20.99,0,11.01,0
1.84,0,0,0,0,0,0,15.48,19.66,0,0,8.94,0,0,0,0,0,0,0,0,0,0,0,0,0,0,0,0,22.99,20.97,0,11.96,0
1.82,0,0,0,0,0,0,18.52,13.39,13.22,0,1.7,0,0,0,0,0,0,0,0,0,0,0,0,0,0,0,0,21.45,19.78,0,11.94,0
1.64,19.23,40.96,2.27,0,8.25,3.02,17.29,0,0,0,3.79,0,0,0,0,0,0,0.03,4.31,0,0.85,0,0,0,0,0,0,0,0,0,0,0
1.64,26.49,29.39,1.49,0,6.76,3.46,19.54,2.45,1.61,0,3.73,0,0,0,0,0,0,0.03,4,0,1.05,0,0,0,0,0,0,0,0,0,0,0
1.64,26.89,34.27,2.26,0,6.86,3.51,17.25,0,0,0,3.78,0,0,0,0,0,0,0.03,4.3,0,0.85,0,0,0,0,0,0,0,0,0,0,0
1.63,36.39,25.42,2.27,1.92,4.82,2.52,17.33,0,0,0,0,3.36,0,0,0,0,0,0.03,5.15,0,0.43,0.17,0,0,0.19,0,0,0,0,0,0,0
1.64,30.93,27.82,1.9,0,11.05,4.04,13.48,0,0,0,5.71,0,0,0,0,0,0,0.03,5.04,0,0,0,0,0,0,0,0,0,0,0,0,0
1.65,25.86,32.88,2.41,0,7.29,2.67,18.34,0,0,0,3.01,0,0,0,0,0,0,0.03,6.83,0,0.68,0,0,0,0,0,0,0,0,0,0,0
1.61,30.55,33.47,2.77,0,6.29,3.22,15.83,1.14,0,0,3.47,0.68,0,0,0,0,0,0.02,1.78,0,0.78,0,0,0,0,0,0,0,0,0,0,0
1.64,24.61,27.61,2.17,1.83,10.54,4.34,16.57,2.38,0.78,0,3.63,1.78,0,0,0,0,0,0.03,3.45,0,0.2,0,0,0,0,0,0,0,0,0.08,0,0
1.64,27.23,36.16,2.31,0,4.21,2.31,17.64,0,0,0,3.87,0,0,0,0,0,0,0.03,5.24,0,0.87,0,0,0,0.13,0,0,0,0,0,0,0
1.61,42.77,26.85,2.29,0,5.56,2.54,12.25,0,0,0,0,2.26,0,0,0,0,0,0.03,4.59,0,0.86,0,0,0,0,0,0,0,0,0,0,0
1.95,0,46.9,0.1,0,0,0,0,0,0,0,0,0,0,0,0,0,0,0.1,25,0,8,0,0,0,7,0,0,0,1.9,11,0,0
2,0,28,0.1,0,0,0,0,0,0,0,0,0,0,0,0,0,0,0.1,31,0,14,0,0,0,8.9,0,0,0,1.9,16,0,0
1.9,9.6,39,0.1,0,0,0,0,0,0,0,0,0,0,0,0,0,0,0.1,25,0,8.5,0,4,0,3.9,0,0,0,2.5,7.3,0,0
1.95,11.2,26.6,0.1,0,0,0,0,0,0,0,0,0,0,0,0,0,0,0.1,27.2,0,11.7,0,5,0,4.2,0,0,0,2.5,11.4,0,0
2.1,4,22,0.1,0,0,0,0,0,0,0,0,0,0,0,0,0,0,0.1,34.9,0,14,0,0,0,7,0,0,0,1.9,16,0,0
1.98,4,35,0.1,0,0,0,0,0,0,0,0,0,0,0,0,0,0,0.1,27,0,11.5,0,0,0,9,0,0,0,1.9,11.4,0,0
1.9,6,34.5,0.1,0,0,0,0,0,0,0,0,0,0,0,0,0,0,0.1,25,0,9,0,0,0,14.5,0,0,0,2.5,8.3,0,0
1.84,8,50,0.1,0,0,0,0,0,0,0,0,0,0,0,0,0,4.3,0.1,23,0,0,0,0,0,8,0,0,0,2.5,4,0,0
1.88,18,32,0.1,0,0,0,0,0,0,0,0,0,0,0,0,0,0,0.1,22.1,0,8,0,0,0,8,0,0,0,0.7,11,0,0
1.82,17,41,0.1,0,0,0,0,0,0,0,0,0,0,0,0,0,0,0.1,15,0,14,0,0,0,8.5,0,0,0,0.8,3.5,0,0
1.67,37.76,14.06,0,0,0,0,19.01,5.18,5.47,0,7.89,0,0,0,0,0,0,0.03,0,0,0,0,0,0,4.67,0,0,0,5.93,0,0,0
1.65,43.9,11.96,0,0,0,0,16.55,5.85,7,0,3.04,0,0,0,0,0,0,0.14,0,0,0,0,0,0,5.36,0,0,0,6.2,0,0,0
1.63,30.08,18.69,0.36,0,0,0,24.2,9.33,7.21,0,0.89,1.39,0,0,0,0,0,0.02,0,0,0,0,0,0,2.93,0,0,0,4.9,0,0,0
1.52,68.08,6.68,8.04,6.59,4.03,3.2,0,1.77,0.7,0,0,0.32,0,0,0,0,0,0,0,0,0,0,0,0,0.59,0,0,0,0,0,0,0
1.53,67.77,4.81,9.9,3.22,5.97,3.21,0,2.26,0,0,0,1.42,0,0,0,0,0,0,0,0,0,0,0,0,1.44,0,0,0,0,0,0,0
1.54,64.87,4.87,10.39,3.69,6.85,3.5,0,1.79,0.51,0,0,1.84,0,0,0,0,0,0,0,0,0,0,0,0,1.69,0,0,0,0,0,0,0
1.52,72.31,2.93,7.93,1.63,8.79,2.14,0,2.76,0,0,0,1.46,0,0,0,0,0,0,0,0,0,0,0,0,0.05,0,0,0,0,0,0,0
1.56,59.93,0,0,0,0,0,10,24.98,0,0,0,0,0,0,0,0.1,4.99,0,0,0,0,0,0,0,0,0,0,0,0,0,0,0
1.56,54.93,0,0,5,0,0,10,24.98,0,0,0,0,0,0,0,0.1,4.99,0,0,0,0,0,0,0,0,0,0,0,0,0,0,0
1.6,51.61,0.44,0,7.12,0,0,7.58,18.91,4.89,0,0,0,0,0,0,0.11,0,0,2.67,0,0,0,3.56,0,2.67,0,0,0,0,0.44,0,0
1.84,35.97,0,0,0,1.24,9.12,0,11.91,3.69,0,0,0,0,0,0,0,0,0,0,0,0,0,32.18,0,1.41,0,0,0,4.28,0.2,0,0
1.84,36.27,0,0,0,1.2,7.74,0,16.97,0,0,0,0.81,0,0,0,0,0,0,0,0,0,0,31.18,0,1.37,0,0,0,4.46,0,0,0
1.83,39.41,0,0,0,1.23,11.05,0,14.64,0,0,0,0,0,0,0,0,0,0,0,0,0,0,27.69,0,1.4,0,0,0,4.58,0,0,0
1.85,39.79,0,0,0,1.92,7.07,0,14.02,0,0,0,0,0,0,0,0,0,0,0,0,0,0,31.69,0,1.34,0,0,0,4.08,0.09,0,0
1.85,35.65,0,0,0,1.23,8.92,0,17.35,0,0,0,0,0,0,0,0,0,0,0,0,0,0,30.37,0,1.4,0,0,0,5.08,0,0,0
1.85,35.95,0,0,0,1.22,8.93,0,16.73,0,0,0,0,0,0,0,0,0,0,0,0,0,0,31.09,0,1.39,0,0,0,4.69,0,0,0
1.82,35.3,0,0,0,1.26,12.11,0,18.89,0,0,0,0,0,0,0,0,0,0,0,0,0,0,27.11,0,0,0,0,0,5.33,0,0,0
1.77,12.8,36.8,0,0,0,0,5.6,0,0,0,22.4,0,0,0,0,0,0,0,8,0,8,0,0,0,4.8,0,0,0,0,1.6,0,0
1.77,12.9,37.1,0,0,0,0,5.65,0,0,0,22.58,0,0,0,0,0,0,0,8.06,0,8.06,0,0,0,3.23,0,0,0,0,2.42,0,0
1.77,12.8,36.8,0,0,0,0,5.6,0,0,0,22.4,0,0,0,0,0,0,0,8,0,8,0,0,0,3.2,0,0,0,0,1.6,1.6,0
1.77,13.11,37.7,0,0,0,0,7.38,0,0,0,19.67,0,0,0,0,0,0,0,8.2,0,8.2,0,0,0,3.28,0,0,0,0,2.46,0,0
1.77,12.8,36.8,0,0,0,0,5.6,0,0,0,22.4,0,0,0,0,0,0,0,8.8,0,7.2,0,0,0,3.2,0,0,0,0,1.6,1.6,0
1.77,12.9,37.1,0,0,0,0,6.45,0,0,0,20.97,0,0,0,0,0,0,0,8.87,0,7.26,0,0,0,4.84,0,0,0,0,1.61,0,0
1.77,12.7,36.51,0,0,0,0,5.56,0,0,0,22.22,0,0,0,0,0,0,0,8.73,0,7.14,0,0,0,6.35,0,0,0,0,0.79,0,0
1.53,0,0,10,0,0,0,2,11,11,0,16,0,0,0,0,0,0,0,0,0,0,0,0,0,0,0,0,50,0,0,0,0
1.53,0,0,10,0,0,8,2,11,11,0,8,0,0,0,0,0,0,0,0,0,0,0,0,0,0,0,0,50,0,0,0,0
1.53,0,0,10,0,0,10,4,10,10,0,8,0,0,0,0,0,0,0,0,0,0,0,0,0,0,0,0,48,0,0,0,0
1.54,0,0,10,0,0,10,6,8,10,0,8,0,0,0,0,0,0,0,0,0,0,0,0,0,0,0,0,48,0,0,0,0
1.53,0,0,12.39,0,0,3.11,3.48,10.42,10.4,0,9.89,0,0,0,0,0,0,0,0,0,0,0,0,0,0,0,0,50.31,0,0,0,0
1.53,0,0,12.39,0,0,1,3.48,10.42,10.4,0,12,0,0,0,0,0,0,0,0,0,0,0,0,0,0,0,0,50.31,0,0,0,0
1.54,0,0,10,0,0,12,2,10,10,0,8,0,0,0,0,0,0,0,0,0,0,0,0,0,0,0,0,48,0,0,0,0
1.54,0,0,7.63,0,0,5.53,3.41,8.77,10.19,0,15.55,0,0,0,0,0,0,0,0,0,0,0,0,0,0.3,0,0,48.62,0,0,0,0
1.53,0,0,10,0,0,3,2,11,11,0,16,0,0,0,0,0,0,0,0,0,0,0,0,0,0,0,0,47,0,0,0,0
1.49,0,0,10,0,0,0,0,0,30,0,0,0,0,0,0,0,0,0,0,0,0,0,0,0,0,0,0,60,0,0,0,0
