Repository: you0514w/youyou

File: liquidus temperature.csv (part 10 of 18)
Liquidus Temperature ( C ),SiO2,B2O3,Al2O3,MgO,CaO,BaO,Li2O,Na2O,K2O,ZnO,SrO,PbO,Fe2O3,As2O3,Y2O3,Sb2O3,La2O3,Gd2O3,Bi2O3,TiO2,ZrO2,CeO2,SnO2,P2O5,Nb2O5,Ta2O5
1190,18.37,24.15,0,0,0,0,0,0,0,9.96,0,0,0,0,1.53,0.05,19.93,4.21,0,11.49,6.82,0,0,0,3.49,0
1190,18.51,24.7,0,0,0,0,0,0,0,8.51,0,0,0,0,1.55,0.05,19.7,4.64,0,11.57,6.87,0,0,0,3.9,0
1190,18.47,24.38,0,0,0,0,0,0,0,9.23,0,0,0,0,1.54,0.05,19.65,4.62,0,11.32,6.85,0,0,0,3.89,0
1175,17.12,25.66,0,0,0,0,0,0,0,8.57,0,0,0,0,1.56,0.05,19.84,4.67,0,11.67,6.93,0,0,0,3.93,0
1180,15.67,26.69,0,0,0,0,0,0,0,8.63,0,0,0,0,1.57,0.05,20,4.71,0,11.75,6.97,0,0,0,3.96,0
1175,17.13,25.72,0,0,0,0,0,0,0,8.59,0,0,0,0,1.72,0.05,19.87,4.68,0,11.38,6.93,0,0,0,3.93,0
980,18.45,32.96,0,0,14.32,0,12.81,0,0,13.15,0,0,0,0,0,0,4.65,0,0,0,3.66,0,0,0,0,0
960,9.59,40.09,0,0,15.63,0,11.06,0,4.08,12.28,0,0,0,0,0,0,3.89,0,0,0,3.24,0,0,0,0,0.14
1190,17.29,25.94,0,0,0,0,0,0,0,10.21,0,0,0,0,1.73,0,20.04,4.71,0,8.33,7,0,0,0,1.61,3.14
1190,17.41,26.15,0,0,0,0,0,0,0,8.71,0,0,0,0,1.74,0,21,4.75,0,8.4,7.05,0,0,0,1.62,3.17
950,0,14.96,2.13,1.14,5.1,21.43,10.34,0,0,1.69,3.76,0,0,0,0,0,0.95,0,0,0,0,0,0,38.5,0,0
1071,49.52,0,0,0,0,0,5.01,15.34,0,0,0,0,0,0,0,0,0,0,0,17.64,0,0,0,0,12.49,0
1204,59.86,0.97,9.72,11.16,16.15,0,0.41,1.19,0.14,0,0,0,0.13,0,0,0,0,0,0,0.27,0,0,0,0,0,0
1210,60.62,0.88,9.47,10.38,17.11,0,0.41,0.6,0.14,0,0,0,0.13,0,0,0,0,0,0,0.26,0,0,0,0,0,0
1215,59.56,0.79,9.18,11.38,17.56,0,0.41,0.59,0.14,0,0,0,0.13,0,0,0,0,0,0,0.26,0,0,0,0,0,0
1208,61.15,0.44,9.49,10.64,15.89,0,1.23,0.59,0.16,0,0,0,0.14,0,0,0,0,0,0,0.27,0,0,0,0,0,0
1208,58.94,0.7,9.62,11.25,17.05,0,0.82,1.09,0.14,0,0,0,0.13,0,0,0,0,0,0,0.26,0,0,0,0,0,0
1206,60.47,1.07,9.71,10.36,15.45,0,0.41,1.2,0.16,0.76,0,0,0.14,0,0,0,0,0,0,0.27,0,0,0,0,0,0
1200,59.02,1.77,9.68,11.17,16.39,0,0.41,0.43,0.14,0,0,0,0.14,0,0,0,0,0,0,0.85,0,0,0,0,0,0
1208,61.79,0.44,8.96,10.27,16.39,0,1.23,0.39,0.14,0,0,0,0.13,0,0,0,0,0,0,0.26,0,0,0,0,0,0
1205,59.89,0.44,9.27,9.9,19.16,0,0.41,0.4,0.14,0,0,0,0.13,0,0,0,0,0,0,0.26,0,0,0,0,0,0
1203,60.62,0.44,9.39,10.72,16.51,0,0.1,0.4,0.14,0,0,0,0.13,0,0,0,0,0,0,1.55,0,0,0,0,0,0
1305,61.59,0,12.72,18.45,7.24,0,0,0,0,0,0,0,0,0,0,0,0,0,0,0,0,0,0,0,0,0
1286,61.03,0,12.01,19.8,7.06,0,0,0.1,0,0,0,0,0,0,0,0,0,0,0,0,0,0,0,0,0,0
1271,61.3,0,12.06,18.36,8.18,0,0,0.1,0,0,0,0,0,0,0,0,0,0,0,0,0,0,0,0,0,0
1238,61.76,0,12.17,15.47,10.46,0,0,0.1,0,0,0,0,0.04,0,0,0,0,0,0,0,0,0,0,0,0,0
1223,59.1,0,12.05,18.35,10.36,0,0,0.1,0,0,0,0,0.04,0,0,0,0,0,0,0,0,0,0,0,0,0
1241,58.85,0,12,19.78,9.23,0,0,0.1,0,0,0,0,0.04,0,0,0,0,0,0,0,0,0,0,0,0,0
1241,59.61,0,12.03,19.07,9.25,0,0,0,0,0,0,0,0.04,0,0,0,0,0,0,0,0,0,0,0,0,0
1254,60.17,0,12.06,18.36,9.27,0,0,0.1,0,0,0,0,0.04,0,0,0,0,0,0,0,0,0,0,0,0,0
1246,59.88,0,12.39,18.4,9.29,0,0,0,0,0,0,0,0.04,0,0,0,0,0,0,0,0,0,0,0,0,0
1268,59.5,0,12.71,18.44,9.31,0,0,0,0,0,0,0,0.04,0,0,0,0,0,0,0,0,0,0,0,0,0
1274,66.19,0,13.13,12.43,1.15,0,6.88,0.22,0,0,0,0,0,0,0,0,0,0,0,0,0,0,0,0,0,0
1296,73.31,0,9.94,9.52,0.48,0,6.66,0.09,0,0,0,0,0,0,0,0,0,0,0,0,0,0,0,0,0,0
1317,65.61,0,15.95,10.67,0.69,0,6.95,0.13,0,0,0,0,0,0,0,0,0,0,0,0,0,0,0,0,0,0
1258,62.59,0,11.2,18.68,0.79,0,6.6,0.14,0,0,0,0,0,0,0,0,0,0,0,0,0,0,0,0,0,0
1255,64.95,0,12.18,11.56,4.33,0,6.8,0.18,0,0,0,0,0,0,0,0,0,0,0,0,0,0,0,0,0,0
1275,65.54,0,12.86,12.17,1.11,0,8.11,0.21,0,0,0,0,0,0,0,0,0,0,0,0,0,0,0,0,0,0
1268,66.01,0,12.97,12.28,1.12,0,6.88,0.74,0,0,0,0,0,0,0,0,0,0,0,0,0,0,0,0,0,0
1252,60.57,0,14.04,15.15,2.44,0,7.37,0.43,0,0,0,0,0,0,0,0,0,0,0,0,0,0,0,0,0,0
1273,66.87,0,7.38,15.33,2.75,0,7.19,0.48,0,0,0,0,0,0,0,0,0,0,0,0,0,0,0,0,0,0
1297,69.01,0,13.86,7.7,1.83,0,7.27,0.33,0,0,0,0,0,0,0,0,0,0,0,0,0,0,0,0,0,0
1120,60.84,10.6,11.18,2.99,9.45,0.04,0,0,0,0.16,4.6,0,0,0,0,0,0,0,0,0,0.05,0,0.09,0,0,0
1125,61.16,10.75,11.3,2.85,8.89,0.57,0,0,0,0,4.29,0,0,0,0,0,0,0,0,0,0.08,0,0.11,0,0,0
1125,67.75,9.66,7.98,0.93,8.04,1.76,0,0,0,0.33,2.99,0,0,0,0,0,0,0,0,0,0.29,0,0.27,0,0,0
1128,68.27,9.25,7.85,1.17,7.8,1.93,0,0,0,0.37,2.73,0,0,0,0,0,0,0,0,0,0.34,0,0.29,0,0,0
1158,63.07,11.43,10.58,2.01,8.18,0.92,0,0,0,0.27,3.25,0,0,0,0,0,0,0,0,0,0.13,0,0.16,0,0,0
1152,74.2,8.09,7.08,0.66,5.44,1.21,0,0,0,0.49,1.73,0,0,0,0,0,0,0,0,0,0.7,0,0.4,0,0,0
1165,65.24,12.14,9.28,1.71,6.27,1.31,0,0,0,0.3,3.39,0,0,0,0,0,0,0,0,0,0.16,0,0.2,0,0,0
1140,65.34,9.87,8.45,0.77,9.61,1.32,0,0,0,0.32,3.9,0,0,0,0,0,0,0,0,0,0.22,0,0.2,0,0,0
1205,73.61,7.95,8.03,1.43,5.73,0.77,0,0,0,0.64,1.01,0,0,0,0,0,0,0,0,0,0.76,0,0.07,0,0,0
1170,74.84,7.24,8.59,0.33,5.56,0.99,0,0,0,0.73,0.38,0,0,0,0,0,0,0,0,0,0.81,0,0.53,0,0,0
1302,60.72,6.59,18.68,0,0,0,0,0,0,0,0,0,0,0,14.01,0,0,0,0,0,0,0,0,0,0,0
1418,64.03,0,19.7,0,0,0,0,0,0,0,0,0,0,0,14.78,0,1.49,0,0,0,0,0,0,0,0,0
1264,56.57,12.96,17.41,0,0,0,0,0,0,0,0,0,0,0,13.06,0,0,0,0,0,0,0,0,0,0,0
1413,62.99,0,19.39,0,0,0,0,0,0,0,0,0,0,0,14.54,0,3.08,0,0,0,0,0,0,0,0,0
1303,59.26,6.9,18.24,0,0,0,0,0,0,0,0,0,0,0,13.68,0,1.92,0,0,0,0,0,0,0,0,0
1194,53.74,14.03,16.53,0,0,0,0,0,0,0,0,0,0,0,12.4,0,3.3,0,0,0,0,0,0,0,0,0
1311,51.67,12.26,21.3,0,0,0,0,0,0,0,0,0,0,0,11.85,0,2.92,0,0,0,0,0,0,0,0,0
1257,53.87,12.79,15.98,0,0,0,0,0,0,0,0,0,0,0,12.36,0,5,0,0,0,0,0,0,0,0,0
1233,59.35,11.77,14.71,0,0,0,0,0,0,0,0,0,0,0,11.37,0,2.8,0,0,0,0,0,0,0,0,0
959,69.74,2.6,1.53,0,9.14,0,1.78,8.27,3.18,1.84,0,0,0,0,0,0.12,0,0.02,0,1.6,0,0,0,0.18,0,0
956,68.36,1.88,1.58,0,9.86,0,1.18,2.94,10.64,1.61,0,0,0,0,0,0.12,0,0.02,0,1.58,0,0,0,0.23,0,0
850,61.58,2.76,0.26,0,8.02,0,4.5,11.51,2.32,5.93,0,0,0,0,0,0.1,0,0.02,0,1.63,1.06,0,0,0.31,0,0
1284,53.42,12.68,15.84,0,0,0,0,0,0,0,0,0,0,0,15.04,0,3.02,0,0,0,0,0,0,0,0,0
1223,52.56,13.23,15.94,0,0,0,0,0,0,0,0,0,0,0,12.1,0,3.13,0,0,3.04,0,0,0,0,0,0
1225,53.71,13.52,16.29,0,0,0,0,0,0,0,0,0,0,0,12.36,0,3.19,0,0,0,0,0,0,0,0.93,0
1252,51.4,12.45,15.36,0,0,0,0,0,0,0,0,0,0,0,11.8,0,2.96,0,0,6.03,0,0,0,0,0,0
1371,53.66,13,16.04,0,0,0,0,0,0,0,0,0,0,0,12.32,0,3.09,0,0,0,0,0,0,0,1.89,0
1222,50.25,11.68,14.79,0,0,0,0,0,0,0,0,0,0,0,11.51,0,2.79,0,0,8.98,0,0,0,0,0,0
1397,53.62,12.46,15.78,0,0,0,0,0,0,0,0,0,0,0,12.28,0,2.98,0,0,0,0,0,0,0,2.88,0
1232,52.5,12.72,15.69,0,0,0,0,0,0,0,0,0,0,0,12.06,0,3.02,0,0,3.08,0,0,0,0,0.93,0
1228,51.2,13.36,15.75,0,0,0,4.74,0,0,0,0,0,0,0,11.81,0,3.14,0,0,0,0,0,0,0,0,0
1413,72.31,0,12.18,15.09,0,0,0.42,0,0,0,0,0,0,0,0,0,0,0,0,0,0,0,0,0,0,0
1416,73.04,0,11.52,15.03,0,0,0.41,0,0,0,0,0,0,0,0,0,0,0,0,0,0,0,0,0,0,0
1437,73.75,0,10.87,14.97,0,0,0.41,0,0,0,0,0,0,0,0,0,0,0,0,0,0,0,0,0,0,0
1580,75.79,0,12.51,7.4,1.83,0,2.43,0.04,0,0,0,0,0,0,0,0,0,0,0,0,0,0,0,0,0,0
1560,73.82,0,12.74,8.06,2.32,0,3.01,0.05,0,0,0,0,0,0,0,0,0,0,0,0,0,0,0,0,0,0
1548,75.32,0,11.36,7.99,2.3,0,2.98,0.05,0,0,0,0,0,0,0,0,0,0,0,0,0,0,0,0,0,0
1627,76.81,0,12.88,4.88,2.34,0,3.04,0.05,0,0,0,0,0,0,0,0,0,0,0,0,0,0,0,0,0,0
1598,76.11,0,12.76,8.07,0,0,3.01,0.05,0,0,0,0,0,0,0,0,0,0,0,0,0,0,0,0,0,0
1569,76.89,0,12.81,7.89,2.15,0,0.21,0.05,0,0,0,0,0,0,0,0,0,0,0,0,0,0,0,0,0,0
1580,75.8,0,12.52,7.41,1.84,0,2.43,0,0,0,0,0,0,0,0,0,0,0,0,0,0,0,0,0,0,0
1406,71.5,0,7.01,17.91,1.39,0,1.48,0.71,0,0,0,0,0,0,0,0,0,0,0,0,0,0,0,0,0,0
1347,69.1,0,7.37,18.89,1.78,0,1.93,0.93,0,0,0,0,0,0,0,0,0,0,0,0,0,0,0,0,0,0
1397,71.13,0,5.71,18.62,1.74,0,1.89,0.91,0,0,0,0,0,0,0,0,0,0,0,0,0,0,0,0,0,0
1359,73.01,0,7.48,14.8,1.81,0,1.96,0.94,0,0,0,0,0,0,0,0,0,0,0,0,0,0,0,0,0,0
1393,71.79,0,7.19,18.39,0.11,0,1.7,0.82,0,0,0,0,0,0,0,0,0,0,0,0,0,0,0,0,0,0
1469,72.23,0,7.17,18.32,1.5,0,0,0.78,0,0,0,0,0,0,0,0,0,0,0,0,0,0,0,0,0,0
1456,71.63,0,7.11,18.17,1.49,0,1.6,0,0,0,0,0,0,0,0,0,0,0,0,0,0,0,0,0,0,0
1299,75.18,0,5.71,14.45,0.1,0,4.56,0,0,0,0,0,0,0,0,0,0,0,0,0,0,0,0,0,0,0
1455,72.65,0,11.18,15.67,0.26,0,0.16,0.08,0,0,0,0,0,0,0,0,0,0,0,0,0,0,0,0,0,0
1408,66.41,0,5.92,21.9,0.1,0,5.67,0,0,0,0,0,0,0,0,0,0,0,0,0,0,0,0,0,0,0
1215,72.34,0,10.69,0,11.49,4.02,0,0,0,0,1.32,0,0,0,0,0,0,0,0,0,0,0,0.14,0,0,0
1220,71.64,0,10.59,3.37,8.96,3.99,0,0,0,0,1.31,0,0,0,0,0,0,0,0,0,0,0,0.14,0,0,0
1215,71.24,0,10.53,0,13.72,3.08,0,0,0,0,1.3,0,0,0,0,0,0,0,0,0,0,0,0.13,0,0,0
1215,70.04,0,10.35,3.29,12.31,2.6,0,0,0,0,1.28,0,0,0,0,0,0,0,0,0,0,0,0.13,0,0,0
1230,69.6,0.98,11.94,6.24,4.61,2.62,0,0,0,0,3.87,0,0,0,0,0,0,0,0,0,0,0,0.14,0,0,0
1185,71.3,0,10.79,0,11.8,5.63,0,0,0,0,0.34,0,0,0,0,0,0,0,0,0,0,0,0.14,0,0,0
1210,70.84,0.49,10.82,3.38,9.47,4.53,0,0,0,0,0.33,0,0,0,0,0,0,0,0,0,0,0,0.14,0,0,0
1250,67.83,0,11.65,0,18.23,2.16,0,0,0,0,0,0,0,0,0,0,0,0,0,0,0,0,0.13,0,0,0
1205,68.39,1.93,11.89,5.01,8.41,2.94,0,0,0,0,1.3,0,0,0,0,0,0,0,0,0,0,0,0.13,0,0,0
1250,70.68,0.19,10.67,0.33,15.66,1.07,0,0,0,0,1.27,0,0,0,0,0,0,0,0,0,0,0,0.13,0,0,0
1145,69.28,9.79,10.18,1.85,8.34,0,0,0,0,0,0.49,0,0,0,0,0,0,0,0,0,0,0,0.07,0,0,0
855,62.91,1.9,8.41,3.27,2.35,0,0.02,15.44,3.43,0,0,0,0,0,0,0,0,0,0,0,2.14,0,0.13,0,0,0
880,64.07,0,8.41,3.27,2.35,0,0.22,15.42,3.85,0,0,0,0,0,0,0,0,0,0,0,2.41,0,0,0,0,0
925,65.38,0.56,10.33,5.77,0.58,0,0,14.7,2.47,0,0,0,0,0,0,0,0,0,0,0,0,0,0.21,0,0,0
1107,64.58,0,7.95,10.21,0.23,0,0,12.56,3.96,0,0,0,0,0,0,0,0,0,0,0,0.51,0,0,0,0,0
1070,67.96,9.32,10.38,0,6.7,0.89,0,0,0,0.42,3.95,0,0,0.17,0,0.12,0,0,0,0,0,0,0.09,0,0,0
1100,69.66,9.88,10.28,0,9.34,0,0,0,0,0,0.63,0,0,0.17,0,0,0,0,0,0,0,0,0.04,0,0,0
1100,1.18,4.07,0,0,0,1.39,0,10.28,6.01,0,0,0,0,0,0,0,0,0,0,26.6,0,0,0,25.43,25.04,0
1080,1.29,4.45,0,0,0,21.24,0,4.99,2.46,1.9,0,0,0,0,0,0,0,0,0,15.5,0,0,0,23.43,24.74,0
1021,60.6,0,4.1,0,8.7,14.2,0,0,0,0,4.7,0,0,0,0,0,1.5,0,0,4.2,2,0,0,0,0,0
1018,59.6,0,4.1,0,8.8,14.2,0,0,0,0,5.6,0,0,0,0,0,1.5,0,0,4.2,2,0,0,0,0,0
1035,59.3,0,4.1,0,10.2,14.1,0,0,0,0,4.7,0,0,0,0,0,1.5,0,0,4.1,2,0,0,0,0,0
1045,59.8,0,4.1,0,8.8,14.8,0,0,0,0,4.8,0,0,0,0,0,1.5,0,0,4.2,2,0,0,0,0,0
1018,59.6,0,4.1,0,8.8,14.3,0,0,0,0,4.8,0,0,0,0,0,1.5,0,0,4.2,2.7,0,0,0,0,0
1026,59.5,0,4.1,0,8.8,14.2,0,0,0,0,4.7,0,0,0,0,0,1.5,0,0,5.2,2,0,0,0,0,0
1038,60,0,4.1,0,8.8,14.3,0,0,0,0,4.8,0,0,0,0,0,1.8,0,0,4.2,2,0,0,0,0,0
1091,59.67,0,4.9,0,8.81,14.22,0,0,0,0,4.7,0,0,0,0,0,1.5,0,0,4.2,2,0,0,0,0,0
1021,65.4,1.6,11.5,4.8,1.2,0,0,12.8,2.6,0,0,0,0,0,0,0,0,0,0,0,0,0,0.1,0,0,0
1085,65.4,2.8,11.5,4.8,1.2,0,0,11.8,2.4,0,0,0,0,0,0,0,0,0,0,0,0,0,0.1,0,0,0
1113,65.4,4.1,11.5,4.8,1.2,0,0,10.7,2.2,0,0,0,0,0,0,0,0,0,0,0,0,0,0.1,0,0,0
1144,65.8,4.7,11.6,4.9,1.2,0,0,9.7,2,0,0,0,0,0,0,0,0,0,0,0,0,0,0.1,0,0,0
1127,65.5,4.1,11.6,4.8,0,0,0,11.7,2.2,0,0,0,0,0,0,0,0,0,0,0,0,0,0.1,0,0,0
1151,65.7,4.1,11.6,4.8,0,0,0,10.8,2.9,0,0,0,0,0,0,0,0,0,0,0,0,0,0.1,0,0,0
1182,64.4,4.2,12.3,4.8,1.2,0,0,10.8,2.2,0,0,0,0,0,0,0,0,0,0,0,0,0,0.1,0,0,0
1157,65.4,3.2,12.3,4.8,1.2,0,0,10.8,2.2,0,0,0,0,0,0,0,0,0,0,0,0,0,0.1,0,0,0
1016,66.04,0.48,11.55,1.64,3.54,0,0,13.02,3.51,0,0,0,0,0,0,0,0,0,0,0,0,0,0.22,0,0,0
992,65.61,0.47,11.58,1.64,3.53,0,0,14.15,2.8,0,0,0,0,0,0,0,0,0,0,0,0,0,0.22,0,0,0
977,65.5,0.47,11.53,1.63,3.51,0,0,15.05,2.09,0,0,0,0,0,0,0,0,0,0,0,0,0,0.22,0,0,0
974,65.17,0.47,11.5,1.62,3.5,0,0,16.06,1.46,0,0,0,0,0,0,0,0,0,0,0,0,0,0.22,0,0,0
986,65.4,0.47,11.52,4.72,1.17,0,0,13.02,3.48,0,0,0,0,0,0,0,0,0,0,0,0,0,0.22,0,0,0
1002,65.15,0.47,11.48,4.7,1.17,0,0,14.03,2.78,0,0,0,0,0,0,0,0,0,0,0,0,0,0.22,0,0,0
982,64.85,0.47,11.5,4.69,1.16,0,0,15.03,2.08,0,0,0,0,0,0,0,0,0,0,0,0,0,0.22,0,0,0
1046,64.53,0.47,11.47,4.67,1.16,0,0,16.03,1.45,0,0,0,0,0,0,0,0,0,0,0,0,0,0.22,0,0,0
1074,64.25,0.48,13.03,1.66,3.57,0,0,13.25,3.54,0,0,0,0,0,0,0,0,0,0,0,0,0,0.22,0,0,0
1030,63.99,0.48,12.99,1.65,3.56,0,0,14.28,2.83,0,0,0,0,0,0,0,0,0,0,0,0,0,0.22,0,0,0
1003,64.8,0.47,11.58,4.91,1.18,0,0,12.88,3.5,0,0,0,0,0,0,0,0,0,0,0,0,0,0.22,0.46,0,0
981,64,0.47,11.46,4.86,1.16,0,0,15.91,1.46,0,0,0,0,0,0,0,0,0,0,0,0,0,0.22,0.46,0,0
1125,63.29,0.48,11.73,4.97,1.19,0,0,13.16,3.55,0,0,0,0,0,0,0,0,0,0,0,0,0,0.22,1.41,0,0
1108,62.53,0.48,11.68,4.92,1.18,0,0,16.12,1.47,0,0,0,0,0,0,0,0,0,0,0,0,0,0.22,1.4,0,0
1076,63.25,0.48,12.92,4.95,1.19,0,0,12.99,3.53,0,0,0,0,0,0,0,0,0,0,0,0,0,0.22,0.47,0,0
1057,62.29,0.47,12.86,4.9,1.17,0,0,16.16,1.47,0,0,0,0,0,0,0,0,0,0,0,0,0,0.22,0.46,0,0
1122,61.74,0.48,13.16,5.02,1.2,0,0,13.17,3.58,0,0,0,0,0,0,0,0,0,0,0,0,0,0.22,1.43,0,0
1089,60.85,0.48,13.02,4.97,1.19,0,0,16.37,1.49,0,0,0,0,0,0,0,0,0,0,0,0,0,0.22,1.41,0,0
1062,63.88,0.47,12.25,4.75,1.18,0,0,13.97,2.81,0,0,0,0,0,0,0,0,0,0,0,0,0,0.22,0.47,0,0
1043,63.35,0.47,12.16,4.72,1.17,0,0,15.99,1.46,0,0,0,0,0,0,0,0,0,0,0,0,0,0.22,0.46,0,0
696,42.73,23.35,0.33,0,1.18,0,5.55,5.35,5.64,13.45,0.64,0,0,0,0,0,0,0,0,1.66,0,0.12,0,0,0,0
692,44.59,21.8,0.32,0,0.59,0,5.96,6.07,6.1,12.16,0.64,0,0,0,0,0,0,0,0,1.65,0,0.12,0,0,0,0
696,44.66,22.73,0.32,0,0.59,0.43,6.4,6.38,6.37,9.72,0.64,0,0,0,0,0,0,0,0,1.65,0,0.11,0,0,0,0
687,49.59,17.05,0.32,0,1.18,0.65,5.52,5.53,5.6,13.21,0,0,0,0,0,0,0,0,0,1.24,0,0.11,0,0,0,0
694,42.43,23.66,0.32,0,0,0,6.61,6.7,6.78,11.74,0,0,0,0,0,0,0,0,0,1.65,0,0.11,0,0,0,0
673,44.19,22.3,0.32,0,1.18,0,5.53,5.33,5.61,15.42,0,0,0,0,0,0,0,0,0,0,0,0.12,0,0,0,0
669,40.59,25.38,0.34,0,2.47,2.71,4.41,4.47,4.41,12.43,2.67,0,0,0,0,0,0,0,0,0,0,0.12,0,0,0,0
674,44.59,19.63,2.29,0,1.19,0,5.58,5.38,5.66,15.56,0,0,0,0,0,0,0,0,0,0,0,0.12,0,0,0,0
675,29.61,31.68,0.36,0,0,8.15,9.84,3.56,2.34,7.23,7.1,0,0,0,0,0,0,0,0,0,0,0.13,0,0,0,0
682,40.37,29.43,0.32,0,1.18,0.65,7.74,3.2,7.72,8.12,0.32,0,0,0,0,0,0,0,0,0.83,0,0.12,0,0,0,0
1050,68.21,9.65,9.89,1.67,5.99,2.19,0,0,0,0,1.94,0,0,0,0,0.46,0,0,0,0,0,0,0,0,0,0
1135,67.65,9.74,11.06,2.26,8.67,0,0,0,0,0,0.55,0,0,0,0,0,0,0,0,0,0,0,0.07,0,0,0
1150,69.32,9.86,10.17,2.33,7.74,0,0,0,0,0,0.51,0,0,0,0,0,0,0,0,0,0,0,0.07,0,0,0
1191,61.95,0,9.62,13.39,14,0,0,0.42,0.27,0,0,0,0.12,0,0,0,0,0,0,0.23,0,0,0,0,0,0
1192,62.08,0,9.67,13,13.74,0,0,0.43,0.27,0,0,0,0.12,0,0,0,0,0,0,0.19,0.5,0,0,0,0,0
1178,61.17,0,9.5,13.37,13.33,0,0.82,0.23,0.14,0,0,0,0.12,0,0,0,0,0,0,0.92,0.4,0,0,0,0,0
1197,61.48,0,9.54,13.44,13.4,0,0,0.43,0.27,0,0,0,0.12,0,0,0,0,0,0,0.92,0.4,0,0,0,0,0
1180,15.1,20.04,0,0,0,7.15,0,0,0,4.96,0,0,0,0,0.79,0,16.76,2.16,0,21.74,6.93,0,0,0,2.93,1.44
1180,15.1,20.04,0,0,0,7.15,0,0,0,4.96,0,0,0,0,0.79,0,17.48,2.16,0,21.74,6.93,0,0,0,3.65,0
1200,15.44,20.48,0,0,0,5.83,0,0,0,5.07,0,0,0,0,0.81,0,18.6,3.68,0,19.27,7.09,0,0,0,3.73,0
1180,15.54,20.61,0,0,0,4.54,0,0,0,5.1,0,0,0,0,1.48,0,18.73,3.71,0,19.4,7.13,0,0,0,3.76,0
1180,15.44,20.48,0,0,0,4.36,0,0,0,5.07,0,0,0,0,0.81,0,18.6,3.68,0,20.74,7.09,0,0,0,3.73,0
1180,15.67,20.78,0,0,0,1.44,0,0,0,5.14,0,0,0,0,1.57,0,18.88,4.49,0,21.05,7.19,0,0,0,3.79,0
725,60.36,4.69,11.29,0.02,0.05,0,0,15.96,1.89,0,0,0,0,0,0,0,0,0,0,0,0,0,0.09,5.65,0,0
1100,31.16,13.18,0,0,6.22,3.29,6.14,5.48,0.88,14.77,0,0,0,0,0,0,1.38,0,0,6.43,1.27,0,0,0,9.8,0
1080,25.02,20.88,0,0,0,5.52,6.33,5.94,1.27,16.03,0,0,0,0,0,0,1.71,0,0,4.24,1.37,0,0,0,11.69,0
1100,30.34,9.32,0,0,7.03,5.83,0.59,5.52,1.77,15.73,0,0,0,0,0,0,1.48,0,0,16.46,1.21,0,0,0,4.72,0
1080,29.65,9.15,0,0,7.98,8.65,0,5.42,1.74,15.45,0,0,0,0,0,0,0,0,0,16.17,1.19,0,0,0,4.6,0
1060,25.99,11.47,0,0,8.2,8.83,0,5.6,1.75,15.78,0,0,0,0,0,0,0,0,0,16.51,1.2,0,0,0,4.67,0
1080,27.93,9.07,0,0,8.02,8.63,0,5.44,1.65,17.32,0,0,0,0,0,0,0,0,0,16.13,1.19,0,0,0,4.62,0
1080,29.38,7.8,0,0,7.84,8.54,0,5.42,1.65,17.68,0,0,0,0,0,0,0,0,0,15.96,1.19,0,0,0,4.54,0
1070,25.99,9.34,0,0,8.2,8.82,0,7.7,1.75,15.77,0,0,0,0,0,0,0,0,0,16.5,1.2,0,0,0,4.73,0
1070,26.03,9.29,0,0,8.1,8.83,0,5.64,3.9,15.78,0,0,0,0,0,0,0,0,0,16.52,1.21,0,0,0,4.7,0
1070,25.46,9.14,0,0,12.26,8.63,0,5.41,1.73,15.42,0,0,0,0,0,0,0,0,0,16.14,1.19,0,0,0,4.62,0
1030,5.95,60.4,0,0,0,0,1.97,0,0,9.39,0,0,0,0,0,0,14.53,3.61,0,4.15,0,0,0,0,0,0
1060,1.87,66.68,0,0,0,0,0.93,0,0,6.53,0,0,0,0,0,0,14.47,4.67,0,4.85,0,0,0,0,0,0
1050,0.84,66.22,0,0,0,0,0.92,0,0,9.57,0,0,0,0,0,0,16.93,0,0,5.52,0,0,0,0,0,0
650,0,55.49,0,0,0,0,0,0,0,0,0,0,0.01,0,0,0.02,0,0,39.64,4.84,0,0,0,0,0,0
650,0,55.41,0,0,0,0,0,0,0,0,0,0,0.14,0,0,0.02,0,0,39.59,4.84,0,0,0,0,0,0
650,0,54.61,0,0,0,0,0,0,0,0,0,0,1.43,0,0,0.02,0,0,39.12,4.82,0,0,0,0,0,0
630,0,50.22,0,0,0,0,6.79,0,0,0,0,0,1.69,0,0,0.02,0,0,39.59,1.69,0,0,0,0,0,0
1001,57.21,4.7,4.01,0,8.46,17.61,0,0,0,0,7.9,0,0,0,0,0,0,0,0,0,0,0,0.11,0,0,0
982,61.47,4.52,3.85,0,8.13,14.35,0,0,0,0,7.58,0,0,0,0,0,0,0,0,0,0,0,0.1,0,0,0
953,55.42,10.25,3.89,0,8.2,14.48,0,0,0,0,7.65,0,0,0,0,0,0,0,0,0,0,0,0.11,0,0,0
1043,56.47,4.64,3.96,0,8.36,14.76,0,0,0,0,11.7,0,0,0,0,0,0,0,0,0,0,0,0.11,0,0,0
980,55.88,4.59,3.92,0,8.27,14.6,0,0,0,4.91,7.72,0,0,0,0,0,0,0,0,0,0,0,0.11,0,0,0
1008,56.82,4.67,3.99,0,8.41,14.85,0,0,0,0,7.85,0,0,0,0,0,0,0,0,0,3.3,0,0.11,0,0,0
980,55.18,4.53,1.55,5.87,8.16,16.99,0,0,0,0,7.62,0,0,0,0,0,0,0,0,0,0,0,0.1,0,0,0
960,54.78,6.75,0,5.83,8.11,16.87,0,0,0,0,7.56,0,0,0,0,0,0,0,0,0,0,0,0.1,0,0,0
1031,52.09,0,1.41,0,9.28,15.74,0,0,0,0,4.16,0,0,0,0,0,1.07,0,0,10.78,2.33,0,0,0,3.14,0
1060,51.6,0,1.33,0,9.48,15.81,0,0,0,0,4.26,0,0,0,0,0.15,1.05,0,0,10.83,2.34,0,0,0,3.15,0
1060,6.3,32.67,0,0,0,0,1.07,0,0,22.95,0,0,0,0,0,0,17.99,0,0,7.49,4.89,0,0,0,3.62,3.02
1080,6.4,31.37,0,0,0,0,1.09,0,0,23.31,0,0,0,0,0,0,18.71,0,0,7.43,4.96,0,0,0,3.67,3.06
1040,0,0.46,0,0,0,0,0,18.52,14.81,0,0,0,0,0,0,0.03,0,0,0,14.8,0,0,0,29.16,22.22,0
1020,0,0.44,0,0,0,0,0,24.55,7.02,0,0,0,0,0,0,0.03,0,0,0,24.56,0,0,0,27.62,15.78,0
1050,0,0.43,0,0,0,0,0,24.12,6.9,0,0,0,0,0,0,0.02,0,0,0,27.59,0,0,0,27.15,13.79,0
1050,0,0.43,0,0,0,0,0,23.72,6.78,0,0,0,0,0,0,0.02,0,0,0,30.51,0,0,0,26.68,11.86,0
1050,0,0.42,0,0,0,0,0,23.32,6.67,0,0,0,0,0,0,0.02,0,0,0,33.33,0,0,0,26.24,10,0
1010,0,1.88,0,0,0,0,0,26.15,7.48,0,0,0,0,0,0,0.03,0,0,1.87,13.09,0,0,0,28.02,21.48,0
1000,0,3.74,0,0,0,0,0,26.15,7.49,0,0,0,0,0,0,0.03,0,0,0,13.09,0,0,0,26.15,23.35,0
970,0,5.61,0,0,0,0,0,27.09,7.47,0,0,0,0,0,0,0.03,0,0,0,13.09,0,0,0,24.29,22.42,0
860,64.01,0.86,8.46,3.29,2.37,0,0,14.98,3.38,0,0,0,0,0,0,0,0,0,0,0,2.15,0.5,0,0,0,0
940,71.47,9.45,2.95,0,4.14,0,0,11.63,0,0,0,0,0,0,0,0,0,0,0,0,0,0.36,0,0,0,0
800,71.63,11.07,5.04,0,1.72,0,0,8.81,1.02,0,0,0,0,0,0,0,0,0,0,0,0.52,0.19,0,0,0,0
870,68,10.09,4.07,0,4.55,0,0,12.36,0,0,0,0,0,0,0,0,0,0,0,0,0,0.93,0,0,0,0
860,64.57,0.94,8.39,3.26,2.35,0,0,14.86,3.49,0,0,0,0,0,0,0,0,0,0,0,2.14,0,0,0,0,0
855,62.75,1.89,8.4,3.27,2.35,0,0.22,15.42,3.43,0,0,0,0,0,0,0,0,0,0,0,2.14,0,0.13,0,0,0
1020,64.91,0,12.99,2.94,3.05,0,0,13.92,2.1,0,0,0,0,0,0,0,0,0,0,0,0,0,0.09,0,0,0
1068,63.33,0.47,12.94,4.91,1.18,0,0,14.15,2.8,0,0,0,0,0,0,0,0,0,0,0,0,0,0.22,0,0,0
1003,64.82,0.47,11.57,4.91,1.18,0,0,12.87,3.5,0,0,0,0,0,0,0,0,0,0,0,0,0,0.22,0.46,0,0
1089,60.89,0.48,13.01,4.97,1.19,0,0,16.34,1.49,0,0,0,0,0,0,0,0,0,0,0,0,0,0.22,1.41,0,0
991,64.45,0.48,13.25,1.64,2.36,0,0,16.12,1.48,0,0,0,0,0,0,0,0,0,0,0,0,0,0.22,0,0,0
1039,65.43,1.22,12.09,4.69,0,0,0,15.89,0,0,0,0,0,0,0,0,0,0,0,0,0,0,0.22,0.46,0,0
1004,64.38,0.47,11.94,4.69,1.16,0,0,15.76,1.38,0,0,0,0,0,0,0,0,0,0,0,0,0,0.22,0,0,0
1053,64.62,4.09,11.42,4.82,0,0,0,14.84,0,0,0,0,0,0,0,0,0,0,0,0,0,0,0.21,0,0,0
860,62.23,2.39,8.34,3.3,2.37,0,0,15.32,3.45,0,0,0,0,0,0,0,0,0,0,0,2.1,0.5,0,0,0,0
940,71.24,9.47,3.14,0,4.14,0,0,11.65,0,0,0,0,0,0,0,0,0,0,0,0,0,0.36,0,0,0,0
800,71.69,11.08,5.04,0,1.72,0,0,8.71,1.02,0,0,0,0,0,0,0,0,0,0,0,0.52,0.22,0,0,0,0
870,67.19,10.13,4.09,0,4.57,0,0,12.41,0.68,0,0,0,0,0,0,0,0,0,0,0,0,0.93,0,0,0,0
954,52.7,5.69,3.88,5.89,4.09,13.53,0,0,0,0,8.33,0,0,0,0,0,0,0,0,3.96,1.93,0,0,0,0,0
930,52.32,5.64,3.85,5.85,4.06,11.89,0,0,0,0,10.54,0,0,0,0,0,0,0,0,3.94,1.91,0,0,0,0,0
945,53.1,5.73,3.91,5.94,4.12,15.19,0,0,0,0,6.08,0,0,0,0,0,0,0,0,3.99,1.94,0,0,0,0,0
963,52.36,5.65,3.86,5.86,4.07,13.44,0,0,0,2.9,6,0,0,0,0,0,0,0,0,3.94,1.92,0,0,0,0,0
951,51.98,5.61,3.83,5.81,4.04,11.82,0,0,0,2.88,8.22,0,0,0,0,0,0,0,0,3.91,1.9,0,0,0,0,0
955,52.76,5.69,3.89,5.9,4.1,15.09,0,0,0,2.92,3.75,0,0,0,0,0,0,0,0,3.97,1.93,0,0,0,0,0
960,51.92,5.6,3.83,5.81,4.03,10.28,0,0,0,0,12.72,0,0,0,0,0,0,0,0,3.91,1.9,0,0,0,0,0
957,53.49,5.77,3.94,5.98,4.16,16.88,0,0,0,0,3.8,0,0,0,0,0,0,0,0,4.02,1.96,0,0,0,0,0
936,51.61,5.57,3.8,5.77,4.01,10.21,0,0,0,2.86,10.4,0,0,0,0,0,0,0,0,3.88,1.89,0,0,0,0,0
964,54.31,5.86,4,0,4.22,13.94,0,0,0,3.01,8.58,0,0,0,0,0,0,0,0,4.09,1.99,0,0,0,0,0
960,60,0,16,3,0,0,0,16,0,0,0,0,0,0,0,0,0,0,0,0,0,0,0,5,0,0
960,66.39,0,0.53,4.45,8.61,0,0,17.44,0.19,0,2.34,0,0.05,0,0,0,0,0,0,0,0,0,0,0,0,0
960,66.37,0,1.49,4.45,8.6,0,0,17.44,0.19,0,1.41,0,0.05,0,0,0,0,0,0,0,0,0,0,0,0,0
1213,61.96,0,9.18,10.42,16.59,0,1.25,0.06,0.07,0,0,0,0.1,0,0,0,0,0,0,0.37,0,0,0,0,0,0
1219,61.94,0,9.17,10.4,16.57,0,1.29,0.06,0.06,0,0,0,0.11,0,0,0,0,0,0,0.4,0,0,0,0,0,0
1060,67.26,2.58,12.05,3.8,0.05,0,0,14.14,0.01,0,0,0,0.01,0,0,0,0,0,0,0,0.01,0,0.09,0,0,0
1000,67.43,2.61,12.03,3.27,0.49,0,0,13.1,0.96,0,0,0,0.01,0,0,0,0,0,0,0,0.01,0,0.09,0,0,0
1040,67.12,2.64,12.03,3.36,0.05,0,0,13.33,0.94,0.42,0,0,0.01,0,0,0,0,0,0,0,0.01,0,0.09,0,0,0
970,67.29,2.64,12.05,2.82,0.48,0,0,13.2,0.96,0.45,0,0,0.01,0,0,0,0,0,0,0,0.01,0,0.09,0,0,0
1213,64.52,8.04,6.63,16.52,1.66,0,2.03,0,0.5,0,0,0,0.1,0,0,0,0,0,0,0,0,0,0,0,0,0
1238,61.86,0,12.17,15.47,10.46,0,0,0,0,0,0,0,0.04,0,0,0,0,0,0,0,0,0,0,0,0,0
1262,60.14,0,12.03,19.08,8.71,0,0,0,0,0,0,0,0.04,0,0,0,0,0,0,0,0,0,0,0,0,0
1246,59.41,0,12.45,18.26,9.84,0,0,0,0,0,0,0,0.04,0,0,0,0,0,0,0,0,0,0,0,0,0
1293,62.06,0,11.32,19.44,7.04,0,0,0.1,0,0,0,0,0.04,0,0,0,0,0,0,0,0,0,0,0,0,0
1285,60.05,0,13.37,15.44,11.1,0,0,0,0,0,0,0,0.04,0,0,0,0,0,0,0,0,0,0,0,0,0
1239,57.93,0,11.98,18.18,11.87,0,0,0,0,0,0,0,0.04,0,0,0,0,0,0,0,0,0,0,0,0,0
1057,1.4,1.21,0,0,0,14.02,0,20.62,0,0,0,0,0,0,0,0,0,0.99,0.54,0,0,0,0,29.61,31.61,0
1085,1.12,1,0,0,0,3.52,0,22.57,0,0,0,0,0,0,0,0.01,0,0,0,22.76,0,0,0,23.75,25.27,0
700,0,0,0,0,0,20.73,14.36,12.57,4.5,10.77,0,0,0,0,0,0,0,0,0.72,0,0,0,0,33.48,2.87,0
750,0,1.5,0,0,0,23,12.4,10.4,4,12,0,0,0,0,0,0,0,0,0.7,0,0,0,0,36,0,0
700,0,0,0,0,0,20,13.8,13,4.5,9.5,0,0,0,0,0,0,0,0,1.2,0,0,0,0,34.5,3.5,0
750,0,0,0,0,0,18.45,16.64,9.53,3.63,11.58,0,0,0,0,0,0,0,0,1.46,0,0,0,0,38.71,0,0
1045,5.6,59.7,0,0,0,0,5.6,0,0,2.2,0,0,0,0,0,0,11.5,9.8,0,0,5.6,0,0,0,0,0
1035,5.5,56.7,0,0,0,0,5.5,0,0,5.9,0,0,0,0,0,0,11.3,9.6,0,0,5.5,0,0,0,0,0
1040,5.5,56.3,0,0,0,0,5.5,0,0,5.9,0,0,0,0,0,0,11.2,10.1,0,0,5.5,0,0,0,0,0
1040,5.5,56.6,0,0,0,0,5.5,0,0,5,0,0,0,0,0,0,11.4,9.6,0,0,6.4,0,0,0,0,0
1040,5.4,54.7,0,0,0,0,4.5,0,0,9.4,0,0,0,0,0,0,11.2,9.4,0,0,5.4,0,0,0,0,0
1040,5.5,56.3,0,0,0,0,5.4,0,0,5.5,0,0,0,0,0,0,11,10.1,0,0,6.2,0,0,0,0,0
1050,5.7,61.1,0,0,0,0,5.7,0,0,6,0,0,0,0,0.5,0,13,8,0,0,0,0,0,0,0,0
1000,4.37,7.54,0,0,0,0,4.39,19.05,12.26,0,0,0,0,0,0,0.01,0,0,0,6.9,0,0,0,22.45,23.03,0
1100,1.17,1.01,0,0,0,3.53,0,21.56,0,0,0,0,0,0,0,0.01,0,0,0,23.21,0,0,0,23.96,25.55,0
1070,63.31,9.2,11.4,5.29,4.7,0,0,4.2,0,0,1.8,0,0,0,0,0,0,0,0,0,0,0,0.1,0,0,0
1065,63.3,9.2,11.4,6.2,5.6,0,0,4.2,0,0,0,0,0,0,0,0,0,0,0,0,0,0,0.1,0,0,0
1055,63.3,9.2,11.4,5.3,6.5,0,0,4.2,0,0,0,0,0,0,0,0,0,0,0,0,0,0,0.1,0,0,0
995,63.36,9.2,11.4,5.29,4.7,0,0,4.2,1.8,0,0,0,0,0,0,0,0,0,0,0,0,0,0.05,0,0,0
1040,63.34,9.2,11.4,6.31,4.7,0,0,3.2,1.8,0,0,0,0,0,0,0,0,0,0,0,0,0,0.05,0,0,0
1030,63.34,9.2,11.4,5.84,5.17,0,0,3.5,1.5,0,0,0,0,0,0,0,0,0,0,0,0,0,0.05,0,0,0
1035,63.35,9.2,11.4,6.36,5.64,0,0,2.8,1.2,0,0,0,0,0,0,0,0,0,0,0,0,0,0.05,0,0,0
1023,63.35,9.2,11.4,6.14,5.54,0,0,0,4.32,0,0,0,0,0,0,0,0,0,0,0,0,0,0.05,0,0,0
1068,63.35,9.2,11.4,6.56,5.96,0,0,0,3.48,0,0,0,0,0,0,0,0,0,0,0,0,0,0.05,0,0,0
1130,63.35,9.2,11.4,7.4,6.8,0,0,0,1.8,0,0,0,0,0,0,0,0,0,0,0,0,0,0.05,0,0,0
1070,63.34,9.2,11.4,6.56,6.45,0,0,0,3,0,0,0,0,0,0,0,0,0,0,0,0,0,0.05,0,0,0
1050,64.93,9.12,6.88,10.01,7.08,0,0,0,1.96,0,0,0,0,0,0,0,0,0,0,0,0,0,0.02,0,0,0
1058,63.33,9.2,11.4,6.55,6.95,0,0,0,2.5,0,0,0,0,0,0,0,0,0,0,0,0,0,0.07,0,0,0
1065,63.35,9.2,11,6.45,7.3,0,0,0,2.65,0,0,0,0,0,0,0,0,0,0,0,0,0,0.05,0,0,0
1025,61.55,10.02,11.08,6.38,8.47,0,0,0,2.43,0,0,0,0,0,0,0,0,0,0,0,0,0,0.07,0,0,0
1100,63.15,9.91,8.12,0,2.46,0.45,0,3.9,0,10.6,0,0,0,0,0.61,0,0,0,0,0,0,0.8,0,0,0,0
1270,63.55,0,16.14,10.13,8.8,0.56,0,0,0,0,0,0,0,0,0,0,0,0,0,0,0,0.38,0.44,0,0,0
1265,65.81,0,15.71,8.99,7.64,0.43,0,0,0,0,0.76,0,0,0,0,0,0,0,0,0,0,0,0.66,0,0,0
1280,64.24,0,15.67,8.26,9.49,0.87,0,0,0,0,0.64,0,0,0,0,0,0,0,0,0,0,0.39,0.44,0,0,0
1250,60.61,0,17.18,13.03,2.25,0.32,0,0,0,0,0.34,0,0,0,0,0,0,0,0,0,1.71,0.61,0,3.95,0,0
1220,61.02,0,16.32,11.79,6.05,0,0,0,0,0,1.64,0,0,0,0,0,0,0,0,0,0,0.79,0,2.39,0,0
1290,66.44,0,17.56,5.12,6.14,0,0,0,0,0,0.66,0,0,0,0,0,0,0,0,1.72,0,0,0.91,1.45,0,0
1220,71.6,0,16.99,2.06,3.71,0.68,0,0.56,0.37,2.55,0,0,0,0,0,0,0,0,0,0,0,0.2,0.69,0.59,0,0
1200,62.95,0,13.02,9.88,7.69,1.73,0,3.21,0,0,0,0,0,0,0,0,0,0,0,0,0,0.58,0,0.94,0,0
1320,68.85,0,15.98,1.62,1.16,0,8.72,0.84,0,1.6,0,0,0,0,0,0,0,0,0,0,0.63,0.38,0.22,0,0,0
1320,62.47,0,14.37,5.19,0,0,9.81,1.13,1.48,0,0,0,0,0,0,0,0,0,0.75,0,0,0.41,0.46,3.93,0,0
1295,73.37,0,15.35,0,6.98,1.71,0,0,0,0,0.34,0,0,0,1.57,0,0,0,0,0,0,0.21,0.47,0,0,0
1095,75.16,0,6.25,5.22,0.21,0,7.33,1.85,1.87,0,0,0,0,0,0,0,0,0,0,1.91,0,0,0.2,0,0,0
1070,73.77,0,6.11,5.11,0.19,0,7.2,1.82,1.83,0,0,0,0,0,0,0,0,0,0,3.76,0,0,0.21,0,0,0
1165,72.46,0,5.97,4.94,0.19,0,7.1,1.76,1.8,0,0,0,0,0,0,0,0,0,0,5.57,0,0,0.21,0,0,0
1035,76.07,0,6.34,5.26,0.18,0,3.83,1.94,5.67,0,0,0,0,0,0,0,0.5,0,0,0,0,0,0.21,0,0,0
1035,79.11,0,2.85,4.63,0.17,0,4.53,3.63,2.92,0,0,0,0,0,0.97,0,0,0,0,0.01,0.98,0,0.2,0,0,0
1313,68.88,0,10.54,0,20.58,0,0,0,0,0,0,0,0,0,0,0,0,0,0,0,0,0,0,0,0,0
1427,65.48,0,18.15,2.18,14.19,0,0,0,0,0,0,0,0,0,0,0,0,0,0,0,0,0,0,0,0,0
1471,65.89,0,18.26,6,9.85,0,0,0,0,0,0,0,0,0,0,0,0,0,0,0,0,0,0,0,0,0
1503,64.66,0,19.38,4,11.96,0,0,0,0,0,0,0,0,0,0,0,0,0,0,0,0,0,0,0,0,0
1422,65.03,0,16.44,0,9.53,9,0,0,0,0,0,0,0,0,0,0,0,0,0,0,0,0,0,0,0,0
1436,63.38,0,19.13,0,9.74,5.94,0,0,0,0,0,0,0,0,0,0,0,0,0,0,1.81,0,0,0,0,0
1403,63.38,0,17.03,0,12.44,5.96,0,0,0,0,0,0,0,0,0,0,0,0,0,0,1.19,0,0,0,0,0
1180,15.77,21.67,0,0,0,0,0,0,0,5.17,0,0,0,0,1.58,0,19.02,4.52,0,21.21,7.24,0,0,0,3.82,0
1190,15.78,20.92,0,0,0,1.6,0,0,0,5.18,0,0,0,0,1.51,0,19,4.51,0,19.69,7.24,0,0,0,3.82,0.75
1220,15.9,21.1,0,0,0,0,0,0,0,5.22,0,0,0,0,1.52,0,19.17,4.55,0,19.84,7.29,0,0,0,3.85,1.56
1200,15.77,20.93,0,0,0,0,0,0,0,6.77,0,0,0,0,1.51,0,19.76,4.51,0,19.69,7.24,0,0,0,3.82,0
1200,15.77,21.66,0,0,0,0,0,0,0,5.17,0,0,0,0,0,0,20.61,4.52,0,21.2,7.25,0,0,0,3.82,0
1190,15.77,20.94,0,0,0,0,0,0,0,5.18,0,0,0,0,2.3,0,19.02,4.52,0,21.2,7.25,0,0,0,3.82,0
1200,15.77,20.94,0,0,0,0,0,0,0,6.69,0,0,0,0,2.3,0,19.02,4.52,0,19.69,7.25,0,0,0,3.82,0
1180,15.65,20.74,0,0,0,0,0,0,0,5.14,0,0,0,0,1.57,0,18.88,4.48,0,22.56,7.19,0,0,0,3.79,0
1180,15.55,19.86,0,0,0,0,0,0,0,3.62,0,0,0,0,1.56,0,18.73,4.45,0,25.33,7.14,0,0,0,3.76,0
1180,15.55,18.36,0,0,0,0,0,0,0,3.61,0,0,0,0,0.74,0,20.3,4.45,0,25.35,7.14,0,0,0,4.5,0
1220,15.54,17.61,0,0,0,0,0,0,0,2.97,0,0,0,0,0.74,0,20.99,4.45,0,25.32,7.88,0,0,0,4.5,0
1190,15.5,17.59,0,0,0,0,0,0,0,2.95,0,0,0,0,0.19,0,22.8,2.96,0,26.4,7.12,0,0,0,4.49,0
1200,15.45,17.15,0,0,0,0,0,0,0,2.95,0,0,0,0,0.19,0,22.71,2.95,0,27.03,7.09,0,0,0,4.48,0
1190,15.61,17.72,0,0,0,0,0,0,0,2.24,0,0,0,0,0.56,0,22.96,3.35,0,25.85,7.18,0,0,0,4.53,0
1190,12.13,20.43,0,0,0,0,0,0,0,2.66,0,0,0,0,0.38,0,23.42,3.23,0,25.82,7.32,0,0,0,4.61,0
1180,11.99,21.11,0,0,0,0,0,0,0,2.63,0,0,0,0,0.38,0,21.52,3.2,0,27.37,7.23,0,0,0,4.57,0
1190,12.1,21.27,0,0,0,0,0,0,0,2.66,0,0,0,0,0.38,0,22.51,2.39,0,26.04,7.29,0,0,0,5.36,0
950,64.8,0,12,0.3,2.3,0,5.3,14.2,0.1,0,0,0,0,0,0,0,0,0,0,0,1,0,0,0,0,0
930,65.3,0,11.2,1.1,2,0,4.3,14.5,0.1,0,0,0,0,0,0,0,0,0,0,0,1.5,0,0,0,0,0
940,65.1,0,12.3,1,1.7,0.2,8.3,9.5,0.3,0,0.2,0,0,0,0,0,0,0,0,0,1.3,0,0,0,0,0.1
960,68,0,10.3,1,1.6,0,8,9.5,0.2,0,0,0,0,0,0,0,0,0,0,0,1.4,0,0,0,0,0
1110,63.35,9.2,11.4,7.3,4.7,0,0,2.2,1.8,0,0,0,0,0,0,0,0,0,0,0,0,0,0.05,0,0,0
990,63.35,9.2,11.4,5.3,4.7,0,0,0,6,0,0,0,0,0,0,0,0,0,0,0,0,0,0.05,0,0,0
1035,62.63,10.2,11.27,6.49,6.87,0,0,0,2.47,0,0,0,0,0,0,0,0,0,0,0,0,0,0.07,0,0,0
1005,63.15,9.8,10.9,6.23,6.6,0,0,0,3.25,0,0,0,0,0,0,0,0,0,0,0,0,0,0.07,0,0,0
1010,62.17,10.76,11.38,4.59,5.48,0,0,1.8,0,0,3.74,0,0,0,0,0,0,0,0,0,0,0,0.08,0,0,0
1040,62.14,9.48,10.74,3.99,4.84,0,0,5.4,0,0,3.32,0,0,0,0,0,0,0,0,0,0,0,0.09,0,0,0
1020,62.12,8.84,10.42,3.7,4.52,0,0,7.2,0,0,3.11,0,0,0,0,0,0,0,0,0,0,0,0.09,0,0,0
1020,63.28,9.24,11.4,3.93,4.66,0,0,4.2,0,0,3.2,0,0,0,0,0,0,0,0,0,0,0,0.09,0,0,0
1010,63.07,8.8,11.05,3.73,4.45,0,0,5.75,0,0,3.06,0,0,0,0,0,0,0,0,0,0,0,0.09,0,0,0
1040,62.6,8.9,10.78,3.75,4.52,0,0,6.25,0,0,3.11,0,0,0,0,0,0,0,0,0,0,0,0.09,0,0,0
1045,62.64,9.7,11.18,4.11,4.93,0,0,4,0,0,3.35,0,0,0,0,0,0,0,0,0,0,0,0.09,0,0,0
1040,62.78,9.13,11,3.86,4.63,0,0,5.33,0,0,3.18,0,0,0,0,0,0,0,0,0,0,0,0.09,0,0,0
1015,64.6,9.3,10.1,4,4.7,0,0,4,0,0,3.2,0,0,0,0,0,0,0,0,0,0,0,0.1,0,0,0
1050,63.5,10.3,10.7,4.4,5.2,0,0,0,2.3,0,3.5,0,0,0,0,0,0,0,0,0,0,0,0.1,0,0,0
1020,65.88,9.21,6.78,8.57,6.83,0,0,0,1.6,0,1.09,0,0,0,0,0,0,0,0,0,0,0,0.04,0,0,0
1341,69.61,0,12.08,14.73,0,0,3.58,0,0,0,0,0,0,0,0,0,0,0,0,0,0,0,0,0,0,0
1435,70.03,0,15.24,12.85,0,0.84,0,1.04,0,0,0,0,0,0,0,0,0,0,0,0,0,0,0,0,0,0
1316,68.74,0,12.02,14.66,0,0,4.58,0,0,0,0,0,0,0,0,0,0,0,0,0,0,0,0,0,0,0
1471,67.89,0,16.26,15.1,0,0,0.75,0,0,0,0,0,0,0,0,0,0,0,0,0,0,0,0,0,0,0
1382,64.3,0,13.85,19.08,0,0,2.77,0,0,0,0,0,0,0,0,0,0,0,0,0,0,0,0,0,0,0
1439,66.49,0,16.19,16.58,0,0,0.74,0,0,0,0,0,0,0,0,0,0,0,0,0,0,0,0,0,0,0
1423,69.63,0,14.44,15.3,0,0,0.63,0,0,0,0,0,0,0,0,0,0,0,0,0,0,0,0,0,0,0
1391,66.12,0,16.1,14.93,0,0,2.85,0,0,0,0,0,0,0,0,0,0,0,0,0,0,0,0,0,0,0
1364,6.5,0,0,0,0,0,0,0,0,0,0,0,0,0,0,0,17,0,0,64.9,11.6,0,0,0,0,0
1190,15.76,20.93,0,0,0,0,0,0,0,6.77,0,0,0,0,1.51,0,19.01,4.52,0,19.69,7.24,0,0,0,3.82,0.75
1190,15.76,20.94,0,0,0,0,0,0,0,6.77,0,0,0,0,2.26,0,19.01,4.52,0,19.69,7.24,0,0,0,3.81,0
1190,15.67,20.78,0,0,0,1.43,0,0,0,6.65,0,0,0,0,1.57,0,18.88,4.48,0,19.56,7.19,0,0,0,3.79,0
1180,15.54,19.84,0,0,0,0,0,0,0,5.11,0,0,0,0,1.56,0,18.74,4.45,0,23.86,7.14,0,0,0,3.76,0
1190,15.6,17.68,0,0,0,0,0,0,0,2.97,0,0,0,0,0.74,0,21.43,4.46,0,25.44,7.16,0,0,0,4.52,0
1210,15.51,17.59,0,0,0,0,0,0,0,2.97,0,0,0,0,0.19,0,25.75,0,0,26.39,7.11,0,0,0,4.49,0
1180,11.99,21.11,0,0,0,0,0,0,0,2.64,0,0,0,0,0.38,0,22.34,2.38,0,27.37,7.23,0,0,0,4.56,0
1080,64.7,0,13,0,0,0,11.2,6.5,3,0,0,0,0,0,0,0,0,0,0,1,0.6,0,0,0,0,0
1000,61.7,0,13,3,0,0,11.2,6.5,3,0,0,0,0,0,0,0,0,0,0,1,0.6,0,0,0,0,0
1080,63.1,0,13,3.6,0,0,9.7,7.1,2.5,0,0,0,0,0,0,0,0,0,0,1,0,0,0,0,0,0
1080,62,0,13,3,0,0,11.1,5.5,3.8,0,0,0,0,0,0,0,0,0,0,1,0.6,0,0,0,0,0
1080,61.9,0,13,4.8,0,0,9,5.3,4.4,0,0,0,0,0,0,0,0,0,0,1,0.6,0,0,0,0,0
1000,62,0,13,2.4,0,0,13,3,5,0,0,0,0,0,0,0,0,0,0,1,0.6,0,0,0,0,0
1060,61.93,0,14.99,1,0,0,10.99,5.99,3.6,0,0,0,0,0,0,0,0,0,0,1,0.5,0,0,0,0,0
1050,64.5,0,12,0,0,0,11.6,6.7,2.7,0,0,0,0,0,0,0,0,0,0,1,1.5,0,0,0,0,0
1100,64.5,0,12,0,0,0,12.7,5.8,3,0,0,0,0,0,0,0,0,0,0,0,2,0,0,0,0,0
550,51.59,5.94,0,0,0,0,0,0,0.69,0,0,41.51,0,0,0,0.27,0,0,0,0,0,0,0,0,0,0
690,52.23,2.25,2.56,0,0,0,0,0,0.69,0,0,42,0,0,0,0.27,0,0,0,0,0,0,0,0,0,0
1200,17.14,25.74,0,0,0,0,0,0,0,11.7,0,0,0,0,1.71,0,19.1,4.68,0,8.27,6.94,0,0,0,0.82,3.9
1200,17.29,25.93,0,0,0,0,0,0,0,10.21,0,0,0,0,1.73,0,20.82,4.72,0,8.34,6.99,0,0,0,1.61,2.36
1185,17.27,25.04,0,0,0,0,0,0,0,8.64,0,0,0,0,1.73,0,20.15,4.75,0,11.47,6.98,0,0,0,3.97,0
1175,17.21,25.39,0,0,0,0,0,0,0,8.61,0,0,0,0,1.72,0,20.04,4.69,0,11.43,6.96,0,0,0,3.95,0
1175,16.92,27.08,0,0,0,0,0,0,0,8.47,0,0,0,0,1.69,0,19.25,4.62,0,11.24,6.84,0,0,0,3.89,0
1175,17.03,26.42,0,0,0,0,0,0,0,8.52,0,0,0,0,1.7,0,19.62,4.6,0,11.31,6.89,0,0,0,3.91,0
1175,17.25,25.46,0,0,0,0,0,0,0,8.62,0,0,0,0,1.73,0,19.82,4.71,0,11.47,6.98,0,0,0,3.96,0
1090,15.04,24.18,0,0,0,0,3.21,0,0,28.42,0,0,0,0,0,0.05,11.81,4.46,0,0.86,6,0,0,0,1.29,4.68
1090,22.43,15.84,0,0,0,0,3.19,0,0,30.26,0,0,0,0,0,0.05,11.7,4.51,0,0.51,5.52,0,0,0,1.28,4.71
720,61.52,4.78,12,0,0.05,0,0,15.79,1.93,0,0,0,0,0,0,0,0,0,0,0,0,0,0.1,3.83,0,0
730,63.96,5.96,12.08,0.02,0.05,0,0,15.43,0.8,0,0,0,0,0,0,0,0,0,0,0,0,0,0.1,1.6,0,0
750,63.99,8.93,12.38,0.02,0.05,0,0,13.93,0.2,0,0,0,0,0,0,0,0,0,0,0,0,0,0.1,0.4,0,0
840,63.94,3.97,12.96,0.02,0.1,0,0,14.42,0.5,0,0,0,0,0,0,0,0,0,0,0,0,0,0.1,3.99,0,0
820,61.18,6.96,12.47,0.02,0.04,0,0,15.63,0.6,0,0,0,0,0,0,0,0,0,0,0,0,0,0.1,3,0,0
820,65.09,0,13.81,0,0,0,0,19.72,0,0,0,0,0,0.39,0,0,0,0,0,0,0,0,0,0.99,0,0
1180,65.3,0.8,0.4,6.5,12.6,0,0,3.3,6.2,0,0,0,0,0,0,0,0,0,0,0,4.9,0,0,0,0,0
1110,58.24,4.44,8.48,2.97,20.14,0,0,5.19,0.07,0,0,0,0.08,0,0,0,0,0,0,0.39,0,0,0,0,0,0
935,64.33,0,10.12,6.41,0,0,0,15.63,3.41,0,0,0,0,0,0,0,0,0,0,0,0,0,0.1,0,0,0
1000,63.53,0,10.82,6.41,0,0,0,15.73,3.41,0,0,0,0,0,0,0,0,0,0,0,0,0,0.1,0,0,0
1005,64.9,0,11,6,0,0,0,16,2,0,0,0,0,0,0,0,0,0,0,0,0,0,0.1,0,0,0
1110,64.9,0,9,3,0,0,0,18,2,0,0,0,0,0,0,0,0,0,0,0,3,0,0.1,0,0,0
1070,64.9,0,9,3,0,0,0,16,4,0,0,0,0,0,0,0,0,0,0,0,3,0,0.1,0,0,0
1000,64.9,0,11,6,0,0,0,14,4,0,0,0,0,0,0,0,0,0,0,0,0,0,0.1,0,0,0
1020,64.9,0,13,3,3,0,0,14,2,0,0,0,0,0,0,0,0,0,0,0,0,0,0.1,0,0,0
1225,64.9,0,11,3,0,0,0,16,2,0,0,0,0,0,0,0,0,0,0,0,3,0,0.1,0,0,0
1080,21.02,18.34,0,0,0,0,2.85,0,0,26.69,0,0,0,0,0,0,15.32,4.69,0,0.35,6.57,0,0,0,0,4.17
1080,13.13,25.32,0,0,0,0,2.88,0,0,26.61,0,0,0,0,0,0,15.26,4.46,0,1.25,6.52,0,0,0,0,4.57
1170,13.29,21.2,0,0,0,0,3.02,0,0,28.51,0,0,0,0,0,0,15.53,4.32,0,0,7.82,0,0,0,0,6.31
1190,8.17,26.68,0,0,0,0,2.05,0,0,29.43,0,0,0,0,0,0,15.45,4.53,0,0,6.6,0,0,0,0.46,6.63
1160,15.2,22.18,0,0,0,0,4.94,0,0,30.2,0,0,0,0,0,0,10.43,4.48,0,0,6.98,0,0,0,0,5.59
1130,15.21,23.41,0,0,0,0,3.29,0,0,29.52,0,0,0,0,0,0,11.6,4.5,0,0,6.05,0,0,0,0,6.42
1130,14.18,24.27,0,0,0,0,1.78,0,0,32.87,0,0,0,0,0,0,8.78,4.92,0,0,7.67,0,0,0,0.05,5.48
1190,14.66,23.93,0,0,0,0,4.98,0,0,28.3,0,0,0,0,0,0,12.38,4.41,0,0,6.49,0,0,0,0.25,4.6
810,70.58,0.87,1.13,4.95,5.61,0,0,15.7,0.83,0,0,0,0.02,0,0,0.1,0,0,0,0,0,0,0.04,0.17,0,0
1235,61.16,0,6.59,4.61,22.51,0,0,2.82,2.01,0,0,0,0.19,0,0,0,0,0,0,0.11,0,0,0,0,0,0
1240,60.89,0,6.56,6.12,21.32,0,0,2.81,2,0,0,0,0.19,0,0,0,0,0,0,0.11,0,0,0,0,0,0
1240,60.63,0,6.53,7.62,20.13,0,0,2.8,2,0,0,0,0.18,0,0,0,0,0,0,0.11,0,0,0,0,0,0
1040,63.33,0,13.11,3.17,3.17,0,0,12.4,3.14,0,1.58,0,0,0,0,0,0,0,0,0,0,0,0.1,0,0,0
1085,62.19,0,15,0,7.68,0,0,11.04,3.99,0,0,0,0,0,0,0,0,0,0,0,0,0,0.1,0,0,0
1075,62.18,0,14.99,3.07,3.07,0,0,11.06,3.99,0,1.54,0,0,0,0,0,0,0,0,0,0,0,0.1,0,0,0
1035,60.45,1,16,0,7.59,0,0,10.91,3.95,0,0,0,0,0,0,0,0,0,0,0,0,0,0.1,0,0,0
1025,63.61,0,14.22,1.29,5.7,0,0,12.18,2.9,0,0,0,0,0,0,0,0,0,0,0,0,0,0.1,0,0,0
985,67.88,0,10.83,3.6,1.9,0,0,14.79,0.5,0,0.4,0,0,0,0,0,0,0,0,0,0,0,0.1,0,0,0
1070,69.95,0,11.01,0,5.01,0,0,13.93,0,0,0,0,0,0,0,0,0,0,0,0,0,0,0.1,0,0,0
1040,67.94,0,12.3,2.75,1.46,0,0,14.75,0,0,0.7,0,0,0,0,0,0,0,0,0,0,0,0.1,0,0,0
1080,60.91,0,16.05,0,7.61,0,0,11.43,3.9,0,0,0,0,0,0,0,0,0,0,0,0,0,0.1,0,0,0
1010,66.4,0,10.8,3.61,1.9,0,0,14.79,0,0,0.9,0,0,0,0,0,0,0,0,0,1.5,0,0.1,0,0,0
970,69.97,0,9,4.99,0,0,0,15.94,0,0,0,0,0,0,0,0,0,0,0,0,0,0,0.1,0,0,0
1105,68.95,0,10,4,4,0,0,12.95,0,0,0,0,0,0,0,0,0,0,0,0,0,0,0.1,0,0,0
1050,71.95,0,9,2.99,3,0,0,12.96,0,0,0,0,0,0,0,0,0,0,0,0,0,0,0.1,0,0,0
1050,66.44,0,13.14,1.39,3.74,0,0,14.84,0,0,0.35,0,0,0,0,0,0,0,0,0,0,0,0.1,0,0,0
1070,65.88,0,12.84,3.6,1.9,0,0,14.78,0,0,0.9,0,0,0,0,0,0,0,0,0,0,0,0.1,0,0,0
1050,65.03,0,14.01,0,6,0,0,14.86,0,0,0,0,0,0,0,0,0,0,0,0,0,0,0.1,0,0,0
1040,64.1,0,15.35,0,4.92,0,0,15.53,0,0,0,0,0,0,0,0,0,0,0,0,0,0,0.1,0,0,0
1040,67.18,0,10.45,4.7,2,0,0,12.23,2.24,0,1,0,0,0,0,0,0,0,0,0,0,0,0.2,0,0,0
1060,53.88,13.95,6.61,11.25,8.66,1.69,0,0,0,0.8,3.12,0,0,0,0,0,0,0,0,0,0,0.04,0,0,0,0
1075,64.2,11,10.1,0,9.3,0,0,0,0,0,5.2,0,0,0,0,0,0,0,0,0,0.1,0,0.1,0,0,0
1080,66.2,10.8,10.4,0,9.2,0,0,0,0,0,3.2,0,0,0,0,0,0,0,0,0,0.1,0,0.1,0,0,0
1110,65.9,10.8,10,0.8,9.1,0,0,0,0,0,3.2,0,0,0,0,0,0,0,0,0,0.1,0,0.1,0,0,0
1065,66.7,10.8,10,0,9.2,0,0,0,0,0,3.2,0,0,0,0,0,0,0,0,0,0,0,0.1,0,0,0
1080,66.8,10.3,9.7,0.5,9.4,0,0,0,0,0,3.2,0,0,0,0,0,0,0,0,0,0,0,0.1,0,0,0
1115,67.2,10,9.8,0,9.5,0,0,0,0,0,3.4,0,0,0,0,0,0,0,0,0,0,0,0.1,0,0,0
1080,65.57,10.31,10.91,0.5,9.51,0.2,0,0,0,0,2.9,0,0,0,0,0,0,0,0,0,0,0,0.1,0,0,0
1085,66,9.9,10.9,0.5,9.5,0.2,0,0,0,0,2.9,0,0,0,0,0,0,0,0,0,0,0,0.1,0,0,0
1105,66.2,9.9,11,0,9.5,0.2,0,0,0,0,3.1,0,0,0,0,0,0,0,0,0,0,0,0.1,0,0,0
1090,67.1,9.1,10.7,0.3,9.1,0.4,0,0,0,0,3.2,0,0,0,0,0,0,0,0,0,0,0,0.1,0,0,0
1075,66.54,9.52,10.72,1.6,8.92,0.4,0,0,0,0,2.2,0,0,0,0,0,0,0,0,0,0,0,0.1,0,0,0
1311,66.66,0,13.28,12.85,0,0,6.96,0.25,0,0,0,0,0,0,0,0,0,0,0,0,0,0,0,0,0,0
1286,66.31,0,13.16,12.49,1.18,0,6.64,0.22,0,0,0,0,0,0,0,0,0,0,0,0,0,0,0,0,0,0
1297,66.25,0,13.15,12.5,1.2,0,6.9,0,0,0,0,0,0,0,0,0,0,0,0,0,0,0,0,0,0,0
1110,55.92,0,3.92,0,8.42,13.67,0,0,0,0,6.1,0,0,0,0,0,0,0,0,10.02,1.95,0,0,0,0,0
1088,59.32,0,3.89,0,8.34,13.54,0,0,0,0,6.04,0,0,0,0,0,0,0,0,6.94,1.93,0,0,0,0,0
1087,58.41,6.72,3.83,0,8.21,13.33,0,0,0,0,3.69,0,0,0,0,0,0,0,0,3.91,1.9,0,0,0,0,0
1100,59.78,0,3.91,0,8.4,15.21,0,0,0,0,3.77,0,0,0,0,0,0,0,0,6.99,1.94,0,0,0,0,0
1100,57.07,0,4,0,8.74,14.91,0,0,0,0,7.88,0,0,0,0,0,0,0,0,4.09,3.31,0,0,0,0,0
969,53.58,5.78,3.95,0,8.47,13.76,0,0,0,0,8.47,0,0,0,0,0,0,0,0,4.03,1.96,0,0,0,0,0
1262,59.13,0,12.35,19.11,9.27,0,0,0.1,0,0,0,0,0.04,0,0,0,0,0,0,0,0,0,0,0,0,0
1262,60.1,0,12.03,19.07,8.7,0,0,0.1,0,0,0,0,0,0,0,0,0,0,0,0,0,0,0,0,0,0
1286,60.47,0,12.72,18.45,8.22,0,0,0.1,0,0,0,0,0.04,0,0,0,0,0,0,0,0,0,0,0,0,0
1262,59.9,0,12.01,19.8,8.15,0,0,0.1,0,0,0,0,0.04,0,0,0,0,0,0,0,0,0,0,0,0,0
1357,63.73,0,12.74,18.48,5.05,0,0,0,0,0,0,0,0,0,0,0,0,0,0,0,0,0,0,0,0,0
1325,62.66,0,12.73,18.47,6.14,0,0,0,0,0,0,0,0,0,0,0,0,0,0,0,0,0,0,0,0,0
1242,59.36,0,12.38,18.39,9.83,0,0,0,0,0,0,0,0.04,0,0,0,0,0,0,0,0,0,0,0,0,0
1249,59.91,0,12.41,17.68,9.86,0,0,0.1,0,0,0,0,0.04,0,0,0,0,0,0,0,0,0,0,0,0,0
1259,59.65,0,12.36,19.12,8.73,0,0,0.1,0,0,0,0,0.04,0,0,0,0,0,0,0,0,0,0,0,0,0
1269,74.72,0,9.09,7.48,1.2,0,6.98,0.53,0,0,0,0,0,0,0,0,0,0,0,0,0,0,0,0,0,0
1274,71.65,0,8.39,13.31,0,0,6.52,0.13,0,0,0,0,0,0,0,0,0,0,0,0,0,0,0,0,0,0
1268,71.51,0,8.33,13.09,0.56,0,6.42,0.09,0,0,0,0,0,0,0,0,0,0,0,0,0,0,0,0,0,0
1268,71.5,0,8.33,13.11,0.56,0,6.5,0,0,0,0,0,0,0,0,0,0,0,0,0,0,0,0,0,0,0
1457,72.87,0,3.34,17.78,0.55,0,5.28,0.18,0,0,0,0,0,0,0,0,0,0,0,0,0,0,0,0,0,0
1479,75.63,0,3.16,15.95,0.35,0,4.79,0.12,0,0,0,0,0,0,0,0,0,0,0,0,0,0,0,0,0,0
1373,73.43,0,5.38,15.95,0.34,0,4.79,0.11,0,0,0,0,0,0,0,0,0,0,0,0,0,0,0,0,0,0
1457,71.24,0,3.11,20.46,0.35,0,4.72,0.12,0,0,0,0,0,0,0,0,0,0,0,0,0,0,0,0,0,0
1447,72.35,0,3.2,16.37,3.03,0,4.91,0.14,0,0,0,0,0,0,0,0,0,0,0,0,0,0,0,0,0,0
1404,72.46,0,3.3,17.44,0.52,0,6.11,0.17,0,0,0,0,0,0,0,0,0,0,0,0,0,0,0,0,0,0
1359,72.65,0,3.25,16.81,0.44,0,5.02,1.83,0,0,0,0,0,0,0,0,0,0,0,0,0,0,0,0,0,0
1351,69.85,0,3.94,18.66,1.32,0,5.54,0.69,0,0,0,0,0,0,0,0,0,0,0,0,0,0,0,0,0,0
1441,72.7,0,2.75,18,0.83,0,5.35,0.37,0,0,0,0,0,0,0,0,0,0,0,0,0,0,0,0,0,0
1349,75.29,0,4.15,12.5,1.52,0,5.72,0.82,0,0,0,0,0,0,0,0,0,0,0,0,0,0,0,0,0,0
1426,73.03,0,3.44,17.94,0,0,5.32,0.27,0,0,0,0,0,0,0,0,0,0,0,0,0,0,0,0,0,0
1479,73.59,0,3.49,18.11,0.72,0,3.8,0.29,0,0,0,0,0,0,0,0,0,0,0,0,0,0,0,0,0,0
1448,72.89,0,3.38,17.84,0.59,0,5.3,0,0,0,0,0,0,0,0,0,0,0,0,0,0,0,0,0,0,0
1235,63.37,5.01,13.65,2.33,0,0,0,13.48,0,0,0,0,2.16,0,0,0,0,0,0,0,0,0,0,0,0,0
1120,63.11,5.15,14.03,1.01,0,0,0,13.85,0,0,0,0,0.76,0,0,0,0,0,0,2.01,0,0,0.08,0,0,0
1065,63.78,5.11,13.93,1.75,0,0,0,13.75,0,0,0,0,0.6,0,0,0,0,0,0,1,0,0,0.08,0,0,0
1046,60.3,0,15.02,2.01,0.05,0,0,15.03,0,0,0,0,1,0,0,0,0,0,0,1.5,0,0,0.08,5.01,0,0
1055,63.85,5.39,13.37,1.52,0.03,0,0,13.98,0.02,0,0,0,0.55,0,0,0,0,0,0,1.24,0.01,0,0.04,0,0,0
1040,63.62,5.39,13.76,1.68,0.03,0,0,13.85,0.02,0,0,0,0.55,0,0,0,0,0,0,1.06,0.01,0,0.03,0,0,0
1134,66.2,3.2,11.5,4.8,1.2,0,0,10.8,2.2,0,0,0,0,0,0,0,0,0,0,0,0,0,0.1,0,0,0
1141,64.2,5.1,11.6,4.8,1.2,0,0,10.8,2.2,0,0,0,0,0,0,0,0,0,0,0,0,0,0.1,0,0,0
1134,65,6.9,11.4,4.8,0,0,0,11.8,0,0,0,0,0,0,0,0,0,0,0,0,0,0,0.1,0,0,0
1094,68.9,3.7,9.4,4.8,0,0,0,12.4,0.7,0,0,0,0,0,0,0,0,0,0,0,0,0,0.1,0,0,0
943,70.4,3.7,8.1,4.7,0,0,0,12.3,0.7,0,0,0,0,0,0,0,0,0,0,0,0,0,0.1,0,0,0
959,71.9,3.6,6.8,4.7,0,0,0,12.2,0.7,0,0,0,0,0,0,0,0,0,0,0,0,0,0.1,0,0,0
1056,67,6.5,9.5,4.8,0,0,0,11.4,0.7,0,0,0,0,0,0,0,0,0,0,0,0,0,0.1,0,0,0
1056,68.6,6.4,8.1,4.8,0,0,0,11.3,0.7,0,0,0,0,0,0,0,0,0,0,0,0,0,0.1,0,0,0
999,70.1,6.4,6.8,4.7,0,0,0,11.2,0.7,0,0,0,0,0,0,0,0,0,0,0,0,0,0.1,0,0,0
920,66.5,2.7,12.1,3.2,0,0,0,15.4,0,0,0,0,0,0,0,0,0,0,0,0,0,0,0.1,0,0,0
1006,66.7,2.5,12.3,2.5,0,0,0,14.5,1.4,0,0,0,0,0,0,0,0,0,0,0,0,0,0.1,0,0,0
904,69.5,3.8,8.7,4,0,0,0,12.6,1.3,0,0,0,0,0,0,0,0,0,0,0,0,0,0.1,0,0,0
1025,56.7,0,1.29,0,9.55,14.14,0,0,0,0,4.32,0,0,0,0,0,1.89,0,0,7.58,2.35,0,0,0,2.18,0
1098,55.49,0,1.3,0,9.33,15.61,0,0,0,0,4.19,0,0,0,1.18,0,1.03,0,0,7.44,2.3,0,0,0,2.13,0
1089,54.7,0,3.86,0,9.2,15.39,0,0,0,0,4.13,0,0,0,0,0,1.02,0,0,7.33,2.27,0,0,0,2.1,0
1103,55.83,0,1.31,0,9.39,15.71,0,0,0,0,4.22,0,0,0,0,0,1.86,0.74,0,7.48,2.32,0,0,0,1.14,0
1082,52.08,0,0,0,7.74,15.61,0,0,0,0,7.78,0,0,0,0,0,0.27,0,0,10.87,2.52,0,0,0,3.13,0
1062,52.29,0,1.58,0,8.44,14.15,0,0,0,0,5.69,0,0,0,0,0,0,0,0,9.5,2.03,3.16,0,0,3.16,0
1123,53.5,0,1.77,0,7.87,13.22,0,0,0,0,5.3,0,0,0,0,0,1.47,0,0,10.94,2.34,0,0,0,3.59,0
1026,53.58,0,1.61,0,8.3,13.86,0,0,0,0,5.55,0,0,0,0,0,2.13,0,0,9.71,2.07,0,0,0,3.19,0
1090,51.3,0,1.29,0,9.37,15.65,0,0,0,0,6.25,0,0,0,0,0,0,0,0,10.74,2.27,0,0,0,3.13,0
