Repository: you0514w/youyou

File: Expansion Coeff.csv (part 11 of 83)
Expansion Coeff (Typical) ( 10-7/K ),SiO2,B2O3,Al2O3,MgO,CaO,BaO,Li2O,Na2O,K2O,Rb2O,Ag2O,Cs2O,Tl2O,MnO,FeO,CoO,NiO,CuO,ZnO,SrO,CdO,PbO,SnO,Cr2O3,Fe2O3,Ga2O3,As2O3,Y2O3,In2O3,Sb2O3,La2O3,Nd2O3,Gd2O3,TiO2,MnO2,GeO2,ZrO2,CeO2,SnO2,TeO2,P2O5,V2O5,Nb2O5,Ta2O5,MoO3,WO3
14,71.86,0,14.64,3.22,0,0,5.43,0,0,0,0,0,0,0,0,0,0,0,0.79,0,0,0,0,0,0,0,0,0,0,0,0,0,0,4.06,0,0,0,0,0,0,0,0,0,0,0,0
10,69.87,0,10.9,3.98,0,0,10.33,0,0,0,0,0,0,0,0,0,0,0,0.91,0,0,0,0,0,0,0,0,0,0,0,0,0,0,4.01,0,0,0,0,0,0,0,0,0,0,0,0
80,46.17,0,11.03,5.58,14.7,10.27,0,0,0,0,0,0,0,0,0,0,0,0,9.21,0,0,0,0,0,0,0,0,0,0,0,0,0,0,0,0,0,3.04,0,0,0,0,0,0,0,0,0
87,0,0,0,0,0,0,0,0,0,0,0,0,2.09,0,0,0,0,0,0,0,0,0,0,0,0,0,0,0,0,3.06,0,0,0,0,0,0,0,0,0,4.47,26.46,63.92,0,0,0,0
85,0,0,0,0,0,0,0,10.13,0,0,0,0,0,0,0,0,0,0,0,0,0,0,0,0,0,0,0,0,0,2.15,0,0,0,0,0,0,0,0,0,9.84,24.34,53.54,0,0,0,0
100,0,0,0,0,0,0,0,10.9,0,0,0,0,3.57,0,0,0,0,0,0,0,0,0,0,0,0,0,0,0,0,1.72,0,0,0,0,0,0,0,0,0,4.23,23.82,55.76,0,0,0,0
97,0,0,0,0,0,0,0,0,0,3.88,0,0,3.85,0,0,0,0,0,0,0,0,0,0,0,0,0,0,0,0,1.86,0,0,0,0,0,0,0,0,0,4.56,25.7,60.15,0,0,0,0
92,0,0,0,0,0,0,0,0,3.86,0,0,0,3.84,0,0,0,0,0,0,0,0,0,0,0,0,0,0,0,0,4.37,0,0,0,0,0,0,0,0,0,2.27,25.64,60.02,0,0,0,0
83,0,0,0,0,0,0,0,0,0,0,0,0,4.45,0,0,0,0,0,0,0,0,0,0,0,0,0,0,0,0,6.49,0,0,0,0,0,0,0,0,0,0,26.66,62.4,0,0,0,0
89,0,0,0,0,0,0,0,0,0,0,0,0,6.75,0,0,0,0,0,0,0,0,0,0,0,0,0,0,0,0,3.27,0,0,0,0,0,0,0,0,0,0,26.93,63.05,0,0,0,0
100,0,0,0,0,0,0,0,12.25,11.29,0,0,0,0,0,0,0,0,0,0,0,0,0,0,0,0,0,0,0,0,3.65,0,0,0,0,0,0,0,0,0,7.61,19.27,45.93,0,0,0,0
98,0,0,0,0,0,0,0,0,5.91,0,0,3.29,5.24,0,0,0,0,0,0,0,0,0,0,0,0,0,0,0,0,3.18,0,0,0,0,0,0,0,0,0,0,26.19,56.19,0,0,0,0
110,0,0,0,0,0,0,0,0,0,0,0,3.41,4.52,0,0,0,0,0,0,0,0,0,0,0,0,0,0,0,0,6.6,0,0,0,0,0,0,0,0,0,10.84,21.7,52.93,0,0,0,0
110,44.65,8.99,0.88,0,0,28,2.99,7.21,4.74,0,0,0,0,0,0,0,0,0,1.09,0,0,0,0,0,0,0,0,0,0,0,0,0,0,0,0,0,1.45,0,0,0,0,0,0,0,0,0
94,47.09,15.54,6.52,0,0,17.37,0,6.71,4.41,0,0,0,0,0,0,0,0,0,1.01,0,0,0,0,0,0,0,0,0,0,0,0,0,0,0,0,0,1.35,0,0,0,0,0,0,0,0,0
89,50.07,9.88,2.53,2.13,3.06,24.67,0,4.16,0,0,0,0,0,0,0,0,0,0,2.11,0,0,0,0,0,0,0,0,0,0,0,0,0,0,0,0,0,1.39,0,0,0,0,0,0,0,0,0
92,49.89,8.61,4.2,0,3.05,21.78,0,4.15,2.72,0,0,0,0,0,0,0,0,0,4.21,0,0,0,0,0,0,0,0,0,0,0,0,0,0,0,0,0,1.39,0,0,0,0,0,0,0,0,0
88,55.87,7.23,3.29,0,2.99,20.8,0,2.7,2.67,0,0,0,0,0,0,0,0,0,3.09,0,0,0,0,0,0,0,0,0,0,0,0,0,0,0,0,0,1.36,0,0,0,0,0,0,0,0,0
50,39.4,5.23,13.4,0,0,0,0,0,0,0,0,0,0,0,0,0.59,6.09,0,0,0,0,0,0,0,0,0,0,0,0,0,0,0,0,0,0,0,0,0,0,0,35.29,0,0,0,0,0
32,53.31,4.51,17.25,24.93,0,0,0,0,0,0,0,0,0,0,0,0,0,0,0,0,0,0,0,0,0,0,0,0,0,0,0,0,0,0,0,0,0,0,0,0,0,0,0,0,0,0
40,49.56,2.93,12.02,35.49,0,0,0,0,0,0,0,0,0,0,0,0,0,0,0,0,0,0,0,0,0,0,0,0,0,0,0,0,0,0,0,0,0,0,0,0,0,0,0,0,0,0
44.5,53.92,4.39,14.39,27.3,0,0,0,0,0,0,0,0,0,0,0,0,0,0,0,0,0,0,0,0,0,0,0,0,0,0,0,0,0,0,0,0,0,0,0,0,0,0,0,0,0,0
155,0,15,0,0,0,0,0,0,0,0,0,0,0,0,0,0,0,0,5,0,0,10,0,0,0,0,0,0,0,0,0,0,0,0,0,0,0,0,0,70,0,0,0,0,0,0
127,0,30,0,0,0,0,0,0,0,0,0,0,0,0,0,0,0,0,10,0,0,35,0,0,0,0,0,0,0,0,0,0,0,0,0,0,0,0,0,25,0,0,0,0,0,0
136,0,5,0,0,0,0,0,0,0,0,0,0,0,0,0,0,0,0,15,0,0,45,0,0,0,0,0,0,0,0,0,0,0,0,0,0,0,0,0,35,0,0,0,0,0,0
115,0,20,0,0,0,0,0,0,0,0,0,0,0,0,0,0,0,0,20,0,0,30,0,0,0,0,0,0,0,0,0,0,0,0,0,0,0,0,0,30,0,0,0,0,0,0
128,0,20,0,0,0,0,0,0,0,0,0,0,0,0,0,0,0,0,5,0,0,30,0,0,0,0,0,0,0,0,0,0,0,0,0,0,0,0,0,25,0,0,0,0,0,20
117,0,20,0,0,0,0,0,0,0,0,0,0,0,0,0,0,0,0,15,0,0,25,0,0,0,0,0,0,0,0,0,0,0,0,0,0,0,0,0,20,0,0,0,0,10,10
130,0,22,0,0,0,0,0,0,0,0,0,0,0,0,0,0,0,0,18,0,0,25,0,0,0,0,0,0,0,0,0,0,0,4,0,0,4,0,0,27,0,0,0,0,0,0
113,2,20,0,0,0,0,0,0,0,0,0,0,0,0,0,0,0,0,5,0,0,30,0,0,0,0,0,0,0,0,0,0,0,4,0,0,4,0,0,25,0,0,0,0,0,10
112,0,22,0,0,0,0,0,0,0,0,0,0,0,0,0,0,0,0,18,0,0,25,0,0,0,0,0,0,0,0,0,0,0,4,0,0,0,0,4,27,0,0,0,0,0,0
115,0,30,5,0,0,0,0,0,0,0,0,0,0,0,0,0,0,0,10,0,0,22,0,0,0,0,0,0,0,0,3,0,0,0,0,0,0,0,0,30,0,0,0,0,0,0
130,0,25,2,0,0,20,0,0,0,0,0,0,0,0,0,0,0,0,10,0,0,10,0,0,0,0,0,0,0,0,0,0,0,3,0,0,0,0,0,30,0,0,0,0,0,0
122,0,25,0,15,0,0,0,0,0,0,0,0,0,0,0,0,0,0,5,0,0,10,0,0,0,0,0,0,0,0,2,0,0,0,0,0,3,0,0,30,0,0,0,0,0,10
83,84.21,0,0,0,0,0,0,0,15.79,0,0,0,0,0,0,0,0,0,0,0,0,0,0,0,0,0,0,0,0,0,0,0,0,0,0,0,0,0,0,0,0,0,0,0,0,0
238,70,0,0,0,0,0,0,0,30,0,0,0,0,0,0,0,0,0,0,0,0,0,0,0,0,0,0,0,0,0,0,0,0,0,0,0,0,0,0,0,0,0,0,0,0,0
110,65.1,0,0,0,0,0,34.9,0,0,0,0,0,0,0,0,0,0,0,0,0,0,0,0,0,0,0,0,0,0,0,0,0,0,0,0,0,0,0,0,0,0,0,0,0,0,0
162,70,0,0,0,0,0,0,15,15,0,0,0,0,0,0,0,0,0,0,0,0,0,0,0,0,0,0,0,0,0,0,0,0,0,0,0,0,0,0,0,0,0,0,0,0,0
123,70,0,0,0,0,0,15,15,0,0,0,0,0,0,0,0,0,0,0,0,0,0,0,0,0,0,0,0,0,0,0,0,0,0,0,0,0,0,0,0,0,0,0,0,0,0
132,70,0,0,0,0,0,15,0,15,0,0,0,0,0,0,0,0,0,0,0,0,0,0,0,0,0,0,0,0,0,0,0,0,0,0,0,0,0,0,0,0,0,0,0,0,0
74,75,0,12.5,0,0,0,0,8.75,3.75,0,0,0,0,0,0,0,0,0,0,0,0,0,0,0,0,0,0,0,0,0,0,0,0,0,0,0,0,0,0,0,0,0,0,0,0,0
74,75,0,12.5,0,0,0,0,6.25,6.25,0,0,0,0,0,0,0,0,0,0,0,0,0,0,0,0,0,0,0,0,0,0,0,0,0,0,0,0,0,0,0,0,0,0,0,0,0
81,75,0,12.5,0,0,0,0,3.75,8.75,0,0,0,0,0,0,0,0,0,0,0,0,0,0,0,0,0,0,0,0,0,0,0,0,0,0,0,0,0,0,0,0,0,0,0,0,0
64,79.6,0,8.16,0,0,0,0,12.24,0,0,0,0,0,0,0,0,0,0,0,0,0,0,0,0,0,0,0,0,0,0,0,0,0,0,0,0,0,0,0,0,0,0,0,0,0,0
65,79.6,0,8.16,0,0,0,0,8.57,3.67,0,0,0,0,0,0,0,0,0,0,0,0,0,0,0,0,0,0,0,0,0,0,0,0,0,0,0,0,0,0,0,0,0,0,0,0,0
71,79.6,0,8.16,0,0,0,0,3.67,8.57,0,0,0,0,0,0,0,0,0,0,0,0,0,0,0,0,0,0,0,0,0,0,0,0,0,0,0,0,0,0,0,0,0,0,0,0,0
65,79.6,0,8.16,0,0,0,0,0,12.24,0,0,0,0,0,0,0,0,0,0,0,0,0,0,0,0,0,0,0,0,0,0,0,0,0,0,0,0,0,0,0,0,0,0,0,0,0
63,84,0,4,0,0,0,0,12,0,0,0,0,0,0,0,0,0,0,0,0,0,0,0,0,0,0,0,0,0,0,0,0,0,0,0,0,0,0,0,0,0,0,0,0,0,0
66,84,0,4,0,0,0,0,8.4,3.6,0,0,0,0,0,0,0,0,0,0,0,0,0,0,0,0,0,0,0,0,0,0,0,0,0,0,0,0,0,0,0,0,0,0,0,0,0
68,84,0,4,0,0,0,0,6,6,0,0,0,0,0,0,0,0,0,0,0,0,0,0,0,0,0,0,0,0,0,0,0,0,0,0,0,0,0,0,0,0,0,0,0,0,0
67,84,0,4,0,0,0,0,3.6,8.4,0,0,0,0,0,0,0,0,0,0,0,0,0,0,0,0,0,0,0,0,0,0,0,0,0,0,0,0,0,0,0,0,0,0,0,0,0
61,84,0,4,0,0,0,0,0,12,0,0,0,0,0,0,0,0,0,0,0,0,0,0,0,0,0,0,0,0,0,0,0,0,0,0,0,0,0,0,0,0,0,0,0,0,0
46,61.53,3.72,10.18,11.26,11.57,0,0,0,0,0,0,0,0,0,0,0,0,0,0,0,0,1.74,0,0,0,0,0,0,0,0,0,0,0,0,0,0,0,0,0,0,0,0,0,0,0,0
87,61.85,0,0,0,0,0,0,1.87,2.46,0,0,0,0,0,0,0,0,0,0,0,0,33.82,0,0,0,0,0,0,0,0,0,0,0,0,0,0,0,0,0,0,0,0,0,0,0,0
93.5,77.44,1.06,0,0,0,0,0,9.53,4.7,0,0,0,0,0,0,0,0,0,0,0,0,7.27,0,0,0,0,0,0,0,0,0,0,0,0,0,0,0,0,0,0,0,0,0,0,0,0
117,66.52,2.11,0,0,0,0,0,19.9,0.98,0,0,0,0,0,0,0,0,0,0,0,0,10.49,0,0,0,0,0,0,0,0,0,0,0,0,0,0,0,0,0,0,0,0,0,0,0,0
114,51.91,11.2,0,0,7.79,0,14.63,14.47,0,0,0,0,0,0,0,0,0,0,0,0,0,0,0,0,0,0,0,0,0,0,0,0,0,0,0,0,0,0,0,0,0,0,0,0,0,0
119,56.37,12.16,0,0,8.47,0,0,19.9,3.1,0,0,0,0,0,0,0,0,0,0,0,0,0,0,0,0,0,0,0,0,0,0,0,0,0,0,0,0,0,0,0,0,0,0,0,0,0
96,83.09,0,0,0,0,0,0,16.39,0.51,0,0,0,0,0.01,0,0,0,0,0,0,0,0,0,0,0,0,0,0,0,0,0,0,0,0,0,0,0,0,0,0,0,0,0,0,0,0
92,77.55,0,0,0,6.58,0,0,15.71,0,0,0,0,0,0.09,0,0,0,0,0,0,0,0,0,0,0,0,0.03,0,0,0.04,0,0,0,0,0,0,0,0,0,0,0,0,0,0,0,0
28,82.67,11.54,1.09,0,0,0,0,4.28,0,0,0,0,0,0,0.42,0,0,0,0,0,0,0,0,0,0,0,0,0,0,0,0,0,0,0,0,0,0,0,0,0,0,0,0,0,0,0
55.6,37.43,0,5.51,57.06,0,0,0,0,0,0,0,0,0,0,0,0,0,0,0,0,0,0,0,0,0,0,0,0,0,0,0,0,0,0,0,0,0,0,0,0,0,0,0,0,0,0
53.3,38.01,0,6.62,55.37,0,0,0,0,0,0,0,0,0,0,0,0,0,0,0,0,0,0,0,0,0,0,0,0,0,0,0,0,0,0,0,0,0,0,0,0,0,0,0,0,0,0
57.5,38.86,0,4.48,56.66,0,0,0,0,0,0,0,0,0,0,0,0,0,0,0,0,0,0,0,0,0,0,0,0,0,0,0,0,0,0,0,0,0,0,0,0,0,0,0,0,0,0
53.3,39.46,0,5.56,54.98,0,0,0,0,0,0,0,0,0,0,0,0,0,0,0,0,0,0,0,0,0,0,0,0,0,0,0,0,0,0,0,0,0,0,0,0,0,0,0,0,0,0
51.5,40.08,0,6.67,53.25,0,0,0,0,0,0,0,0,0,0,0,0,0,0,0,0,0,0,0,0,0,0,0,0,0,0,0,0,0,0,0,0,0,0,0,0,0,0,0,0,0,0
53.6,40.89,0,4.51,54.6,0,0,0,0,0,0,0,0,0,0,0,0,0,0,0,0,0,0,0,0,0,0,0,0,0,0,0,0,0,0,0,0,0,0,0,0,0,0,0,0,0,0
50.9,42.18,0,6.73,51.09,0,0,0,0,0,0,0,0,0,0,0,0,0,0,0,0,0,0,0,0,0,0,0,0,0,0,0,0,0,0,0,0,0,0,0,0,0,0,0,0,0,0
53.1,42.95,0,4.55,52.5,0,0,0,0,0,0,0,0,0,0,0,0,0,0,0,0,0,0,0,0,0,0,0,0,0,0,0,0,0,0,0,0,0,0,0,0,0,0,0,0,0,0
51,43.62,0,5.65,50.73,0,0,0,0,0,0,0,0,0,0,0,0,0,0,0,0,0,0,0,0,0,0,0,0,0,0,0,0,0,0,0,0,0,0,0,0,0,0,0,0,0,0
49,44.32,0,6.79,48.89,0,0,0,0,0,0,0,0,0,0,0,0,0,0,0,0,0,0,0,0,0,0,0,0,0,0,0,0,0,0,0,0,0,0,0,0,0,0,0,0,0,0
50,46.13,0,6.27,47.6,0,0,0,0,0,0,0,0,0,0,0,0,0,0,0,0,0,0,0,0,0,0,0,0,0,0,0,0,0,0,0,0,0,0,0,0,0,0,0,0,0,0
48.2,47.6,0,6.88,45.52,0,0,0,0,0,0,0,0,0,0,0,0,0,0,0,0,0,0,0,0,0,0,0,0,0,0,0,0,0,0,0,0,0,0,0,0,0,0,0,0,0,0
162.7,49.61,0,0,0,0,0,0,0,26.37,0,0,0,0,0,0,0,0,0,0,0,0,17.81,0,0,0,0,0,0,0,0,0,0,0,6.21,0,0,0,0,0,0,0,0,0,0,0,0
109.2,67.77,0,0,0,0,0,0,0,19.65,0,0,0,0,0,0,0,0,0,0,0,0,3.32,0,0,0,0,0,0,0,0,0,0,0,9.26,0,0,0,0,0,0,0,0,0,0,0,0
115.4,77.72,0,0,0,0,0,0,0,19.06,0,0,0,0,0,0,0,0,0,0,0,0,3.22,0,0,0,0,0,0,0,0,0,0,0,0,0,0,0,0,0,0,0,0,0,0,0,0
117,32.83,0,0,0,0,0,0,0,20.94,0,0,0,0,0,0,0,0,0,0,0,0,1.77,0,0,0,0,0,0,0,0,0,0,0,44.46,0,0,0,0,0,0,0,0,0,0,0,0
115,38.77,0,0,0,0,0,0,0,20.6,0,0,0,0,0,0,0,0,0,0,0,0,1.74,0,0,0,0,0,0,0,0,0,0,0,38.89,0,0,0,0,0,0,0,0,0,0,0,0
116,44.52,0,0,0,0,0,0,0,20.28,0,0,0,0,0,0,0,0,0,0,0,0,1.71,0,0,0,0,0,0,0,0,0,0,0,33.49,0,0,0,0,0,0,0,0,0,0,0,0
111,55.49,0,0,0,0,0,0,0,19.66,0,0,0,0,0,0,0,0,0,0,0,0,1.66,0,0,0,0,0,0,0,0,0,0,0,23.19,0,0,0,0,0,0,0,0,0,0,0,0
109,65.81,0,0,0,0,0,0,0,19.08,0,0,0,0,0,0,0,0,0,0,0,0,1.61,0,0,0,0,0,0,0,0,0,0,0,13.5,0,0,0,0,0,0,0,0,0,0,0,0
107,70.75,0,0,0,0,0,0,0,18.8,0,0,0,0,0,0,0,0,0,0,0,0,1.59,0,0,0,0,0,0,0,0,0,0,0,8.86,0,0,0,0,0,0,0,0,0,0,0,0
107.5,37.6,0,0,0,0,0,0,0,19.98,0,0,0,0,0,0,0,0,0,0,0,0,0,0,0,0,0,0,0,0,0,0,0,0,42.42,0,0,0,0,0,0,0,0,0,0,0,0
108,53.89,0,0,0,0,0,0,0,19.09,0,0,0,0,0,0,0,0,0,0,0,0,0,0,0,0,0,0,0,0,0,0,0,0,27.02,0,0,0,0,0,0,0,0,0,0,0,0
101.3,73.48,0,0,0,0,0,0,0,18.02,0,0,0,0,0,0,0,0,0,0,0,0,0,0,0,0,0,0,0,0,0,0,0,0,8.5,0,0,0,0,0,0,0,0,0,0,0,0
107,82.47,0,0,0,0,0,0,0,17.53,0,0,0,0,0,0,0,0,0,0,0,0,0,0,0,0,0,0,0,0,0,0,0,0,0,0,0,0,0,0,0,0,0,0,0,0,0
132.3,70.65,0,0,0,0,0,0,29.35,0,0,0,0,0,0,0,0,0,0,0,0,0,0,0,0,0,0,0,0,0,0,0,0,0,0,0,0,0,0,0,0,0,0,0,0,0,0
126,73.12,0,0,0,0,0,0,26.88,0,0,0,0,0,0,0,0,0,0,0,0,0,0,0,0,0,0,0,0,0,0,0,0,0,0,0,0,0,0,0,0,0,0,0,0,0,0
115,75.58,0,0,0,0,0,0,24.42,0,0,0,0,0,0,0,0,0,0,0,0,0,0,0,0,0,0,0,0,0,0,0,0,0,0,0,0,0,0,0,0,0,0,0,0,0,0
117,20.35,17.56,0,0,0,0,0,0,0,0,0,0,0,0,0,0,0,0,0,0,0,62.09,0,0,0,0,0,0,0,0,0,0,0,0,0,0,0,0,0,0,0,0,0,0,0,0
108,40.16,0,0,0,0,0,0,0,0,0,0,0,0,0,0,0,0,0,0,0,0,59.84,0,0,0,0,0,0,0,0,0,0,0,0,0,0,0,0,0,0,0,0,0,0,0,0
93,0,50.04,0,0,0,0,0,0,0,0,0,0,0,0,0,0,0,0,0,0,0,49.96,0,0,0,0,0,0,0,0,0,0,0,0,0,0,0,0,0,0,0,0,0,0,0,0
85,30.79,26.57,0,0,0,0,0,0,0,0,0,0,0,0,0,0,0,0,0,0,0,42.64,0,0,0,0,0,0,0,0,0,0,0,0,0,0,0,0,0,0,0,0,0,0,0,0
75,8.94,48.28,0,0,0,0,0,0,0,0,0,0,0,0,0,0,0,0,0,0,0,42.78,0,0,0,0,0,0,0,0,0,0,0,0,0,0,0,0,0,0,0,0,0,0,0,0
64.5,23.75,42.69,0,0,0,0,0,0,0,0,0,0,0,0,0,0,0,0,0,0,0,33.56,0,0,0,0,0,0,0,0,0,0,0,0,0,0,0,0,0,0,0,0,0,0,0,0
84,32.48,20.03,0,0,0,0,0,0,0,0,0,0,0,0,0,0,0,0,0,0,0,47.49,0,0,0,0,0,0,0,0,0,0,0,0,0,0,0,0,0,0,0,0,0,0,0,0
72.3,40.64,18.46,0,0,0,0,0,0,0,0,0,0,0,0,0,0,0,0,0,0,0,40.9,0,0,0,0,0,0,0,0,0,0,0,0,0,0,0,0,0,0,0,0,0,0,0,0
60.2,54.76,15.75,0,0,0,0,0,0,0,0,0,0,0,0,0,0,0,0,0,0,0,29.49,0,0,0,0,0,0,0,0,0,0,0,0,0,0,0,0,0,0,0,0,0,0,0,0
47.2,59.89,14.77,0,0,0,0,0,0,0,0,0,0,0,0,0,0,0,0,0,0,0,25.34,0,0,0,0,0,0,0,0,0,0,0,0,0,0,0,0,0,0,0,0,0,0,0,0
45.2,64.42,13.9,0,0,0,0,0,0,0,0,0,0,0,0,0,0,0,0,0,0,0,21.68,0,0,0,0,0,0,0,0,0,0,0,0,0,0,0,0,0,0,0,0,0,0,0,0
76.6,0,0,0,47.5,0,0,0,0,0,0,0,0,0,0,0,0,0,0,0,0,0,0,0,0,0,0,0,0,0,0,0,0,0,0,0,0,0,0,0,0,52.5,0,0,0,0,0
81.3,0,0,0,52.5,0,0,0,0,0,0,0,0,0,0,0,0,0,0,0,0,0,0,0,0,0,0,0,0,0,0,0,0,0,0,0,0,0,0,0,0,47.5,0,0,0,0,0
84.7,0,0,0,57.5,0,0,0,0,0,0,0,0,0,0,0,0,0,0,0,0,0,0,0,0,0,0,0,0,0,0,0,0,0,0,0,0,0,0,0,0,42.5,0,0,0,0,0
110,0,0,0,0,47.5,0,0,0,0,0,0,0,0,0,0,0,0,0,0,0,0,0,0,0,0,0,0,0,0,0,0,0,0,0,0,0,0,0,0,0,52.5,0,0,0,0,0
81.4,64.81,0,19.09,16.1,0,0,0,0,0,0,0,0,0,0,0,0,0,0,0,0,0,0,0,0,0,0,0,0,0,0,0,0,0,0,0,0,0,0,0,0,0,0,0,0,0,0
114,55.5,0,22.25,22.25,0,0,0,0,0,0,0,0,0,0,0,0,0,0,0,0,0,0,0,0,0,0,0,0,0,0,0,0,0,0,0,0,0,0,0,0,0,0,0,0,0,0
38,65.1,13.38,2.74,0,0,0,0,0,0,0,0,0,0,0,0,0,0,0,0,0,0,18.78,0,0,0,0,0,0,0,0,0,0,0,0,0,0,0,0,0,0,0,0,0,0,0,0
81,63.22,0,0,0,0,0,0,2.7,3.08,0,0,0,0,0,0,0,0,0,0,0,0,30.83,0,0,0,0,0.17,0,0,0,0,0,0,0,0,0,0,0,0,0,0,0,0,0,0,0
81,57.36,0,0,0,0,0,0,1.01,1.34,0,0,0,0,0,0,0,0,0,0,0,0,40.16,0,0,0,0,0.13,0,0,0,0,0,0,0,0,0,0,0,0,0,0,0,0,0,0,0
72.1,26.8,0,9.48,15.98,34.46,0,0,0,0,0,0,0,0,0,0,0,0,0,0,0,0,0,0,0,0,0,0,0,0,0,0,0,0,8.06,0,0,5.22,0,0,0,0,0,0,0,0,0
64.8,27.95,0,13.17,25,23.96,0,0,0,0,0,0,0,0,0,0,0,0,0,0,0,0,0,0,0,0,0,0,0,0,0,0,0,0,8.4,0,0,0,0,0,0,0,0,0,1.52,0,0
32.1,43.93,0,17.26,21.83,0,0,0,0,0,0,0,0,0,0,0,0,0,0,0,0,0,0,0,0,0,0,0,0,0,0,0,0,0,11.01,0,0,0,0,0,0,0,0,0,5.97,0,0
29.4,41.45,0,13.96,35.31,0,0,0,0,0,0,0,0,0,0,0,0,0,0,0,0,0,0,0,0,0,0,0,0,0,0,0,0,0,4.45,0,0,0,0,0,0,0,0,0,4.83,0,0
29.4,48.29,0,18.97,23.99,0,0,0,0,0,0,0,0,0,0,0,0,0,0,0,0,0,0,0,0,0,0,0,0,0,0,0,0,0,0,0,0,0,0,0,0,0,0,0,8.75,0,0
31.3,43.25,0,20.39,25.78,0,0,0,0,0,0,0,0,0,0,0,0,0,0,0,0,0,0,0,0,0,0,0,0,0,0,0,0,0,0,0,0,0,0,0,0,0,0,0,10.58,0,0
32.2,37.2,0,14.62,36.97,0,0,0,0,0,0,0,0,0,0,0,0,0,0,0,0,0,0,0,0,0,0,0,0,0,0,0,0,0,0,0,0,0,0,0,0,0,0,11.21,0,0,0
26.9,45.62,6.56,17.92,22.66,0,0,0,0,0,0,0,0,0,0,0,0,0,0,0,0,0,0,0,0,0,0,0,0,0,0,0,0,0,0,0,0,0,0,0,0,0,0,0,7.24,0,0
120,0,0,0,0,0,0,0,0,0,0,0,0,0,0,0,0,0,0,0,0,0,56.31,0,0,0,0,0,0,4.18,0,0,0,0,0,0,0,0,0,0,0,39.51,0,0,0,0,0
52,86.63,0,6.67,0,0,0,0,4.69,2.01,0,0,0,0,0,0,0,0,0,0,0,0,0,0,0,0,0,0,0,0,0,0,0,0,0,0,0,0,0,0,0,0,0,0,0,0,0
33,86.64,0,6.67,0,0,0,0,3.35,3.34,0,0,0,0,0,0,0,0,0,0,0,0,0,0,0,0,0,0,0,0,0,0,0,0,0,0,0,0,0,0,0,0,0,0,0,0,0
41,86.64,0,6.67,0,0,0,0,2.01,4.68,0,0,0,0,0,0,0,0,0,0,0,0,0,0,0,0,0,0,0,0,0,0,0,0,0,0,0,0,0,0,0,0,0,0,0,0,0
66,83.31,0,8.33,0,0,0,0,5.86,2.5,0,0,0,0,0,0,0,0,0,0,0,0,0,0,0,0,0,0,0,0,0,0,0,0,0,0,0,0,0,0,0,0,0,0,0,0,0
63,83.31,0,8.33,0,0,0,0,4.19,4.17,0,0,0,0,0,0,0,0,0,0,0,0,0,0,0,0,0,0,0,0,0,0,0,0,0,0,0,0,0,0,0,0,0,0,0,0,0
54,83.32,0,8.33,0,0,0,0,2.51,5.84,0,0,0,0,0,0,0,0,0,0,0,0,0,0,0,0,0,0,0,0,0,0,0,0,0,0,0,0,0,0,0,0,0,0,0,0,0
65,79.34,0,10.31,0,0,0,0,10.35,0,0,0,0,0,0,0,0,0,0,0,0,0,0,0,0,0,0,0,0,0,0,0,0,0,0,0,0,0,0,0,0,0,0,0,0,0,0
66,79.97,0,10,0,0,0,0,7.03,3,0,0,0,0,0,0,0,0,0,0,0,0,0,0,0,0,0,0,0,0,0,0,0,0,0,0,0,0,0,0,0,0,0,0,0,0,0
75,79.98,0,10,0,0,0,0,5.02,5,0,0,0,0,0,0,0,0,0,0,0,0,0,0,0,0,0,0,0,0,0,0,0,0,0,0,0,0,0,0,0,0,0,0,0,0,0
70,79.99,0,10,0,0,0,0,3.01,7,0,0,0,0,0,0,0,0,0,0,0,0,0,0,0,0,0,0,0,0,0,0,0,0,0,0,0,0,0,0,0,0,0,0,0,0,0
66,77.77,0,11.1,0,0,0,0,7.79,3.34,0,0,0,0,0,0,0,0,0,0,0,0,0,0,0,0,0,0,0,0,0,0,0,0,0,0,0,0,0,0,0,0,0,0,0,0,0
73,77.78,0,11.1,0,0,0,0,5.56,5.56,0,0,0,0,0,0,0,0,0,0,0,0,0,0,0,0,0,0,0,0,0,0,0,0,0,0,0,0,0,0,0,0,0,0,0,0,0
68,77.78,0,11.11,0,0,0,0,3.33,7.78,0,0,0,0,0,0,0,0,0,0,0,0,0,0,0,0,0,0,0,0,0,0,0,0,0,0,0,0,0,0,0,0,0,0,0,0,0
124.8,0,0,0,0,0,0,0,0,0,0,0,0,0,0,0,0,0,0,0,0,0,17.48,0,0,0,0,0,0,0,0,0,0,0,0,0,0,0,0,0,48.88,0,0,0,0,0,33.64
127,0,0,0,0,0,0,0,0,0,0,0,0,0,0,0,0,0,0,0,0,0,16.61,0,0,0,0,0,0,0,0,0,0,0,0,0,0,0,0,0,50.04,0,0,0,0,0,33.35
32,73.01,0,11.79,6.45,0,1.27,4.35,0.52,0.34,0,0,0,0,0,0,0,0,0,0,0,0,0,0,0,0,0,0,0,0,0,0,0,0,1.22,0,0,1.05,0,0,0,0,0,0,0,0,0
138,0,0,7,0,0,0,0,33,0,0,0,0,0,0,0,0,0,0,0,0,0,0,0,0,0,0,0,0,0,0,0,0,0,0,0,0,0,0,0,0,60,0,0,0,0,0
104,70,0,0,0,0,20,0,0,10,0,0,0,0,0,0,0,0,0,0,0,0,0,0,0,0,0,0,0,0,0,0,0,0,0,0,0,0,0,0,0,0,0,0,0,0,0
107,50,0,0,0,0,20,0,0,10,0,0,0,0,0,0,0,0,0,0,0,0,0,0,0,0,0,0,0,0,0,0,0,0,0,0,20,0,0,0,0,0,0,0,0,0,0
101,40,0,0,0,0,20,0,0,10,0,0,0,0,0,0,0,0,0,0,0,0,0,0,0,0,0,0,0,0,0,0,0,0,0,0,30,0,0,0,0,0,0,0,0,0,0
105,30,0,0,0,0,20,0,0,10,0,0,0,0,0,0,0,0,0,0,0,0,0,0,0,0,0,0,0,0,0,0,0,0,0,0,40,0,0,0,0,0,0,0,0,0,0
106,20,0,0,0,0,20,0,0,10,0,0,0,0,0,0,0,0,0,0,0,0,0,0,0,0,0,0,0,0,0,0,0,0,0,0,50,0,0,0,0,0,0,0,0,0,0
108,0,0,0,0,0,20,0,0,10,0,0,0,0,0,0,0,0,0,0,0,0,0,0,0,0,0,0,0,0,0,0,0,0,0,0,70,0,0,0,0,0,0,0,0,0,0
92,60,10,0,0,0,20,0,0,10,0,0,0,0,0,0,0,0,0,0,0,0,0,0,0,0,0,0,0,0,0,0,0,0,0,0,0,0,0,0,0,0,0,0,0,0,0
89,50,20,0,0,0,20,0,0,10,0,0,0,0,0,0,0,0,0,0,0,0,0,0,0,0,0,0,0,0,0,0,0,0,0,0,0,0,0,0,0,0,0,0,0,0,0
92,40,30,0,0,0,20,0,0,10,0,0,0,0,0,0,0,0,0,0,0,0,0,0,0,0,0,0,0,0,0,0,0,0,0,0,0,0,0,0,0,0,0,0,0,0,0
86,30,40,0,0,0,20,0,0,10,0,0,0,0,0,0,0,0,0,0,0,0,0,0,0,0,0,0,0,0,0,0,0,0,0,0,0,0,0,0,0,0,0,0,0,0,0
91,20,50,0,0,0,20,0,0,10,0,0,0,0,0,0,0,0,0,0,0,0,0,0,0,0,0,0,0,0,0,0,0,0,0,0,0,0,0,0,0,0,0,0,0,0,0
93,10,60,0,0,0,20,0,0,10,0,0,0,0,0,0,0,0,0,0,0,0,0,0,0,0,0,0,0,0,0,0,0,0,0,0,0,0,0,0,0,0,0,0,0,0,0
95,0,70,0,0,0,20,0,0,10,0,0,0,0,0,0,0,0,0,0,0,0,0,0,0,0,0,0,0,0,0,0,0,0,0,0,0,0,0,0,0,0,0,0,0,0,0
103,0,10,0,0,0,20,0,0,10,0,0,0,0,0,0,0,0,0,0,0,0,0,0,0,0,0,0,0,0,0,0,0,0,0,0,60,0,0,0,0,0,0,0,0,0,0
100,0,20,0,0,0,20,0,0,10,0,0,0,0,0,0,0,0,0,0,0,0,0,0,0,0,0,0,0,0,0,0,0,0,0,0,50,0,0,0,0,0,0,0,0,0,0
93,0,40,0,0,0,20,0,0,10,0,0,0,0,0,0,0,0,0,0,0,0,0,0,0,0,0,0,0,0,0,0,0,0,0,0,30,0,0,0,0,0,0,0,0,0,0
93,0,50,0,0,0,20,0,0,10,0,0,0,0,0,0,0,0,0,0,0,0,0,0,0,0,0,0,0,0,0,0,0,0,0,0,20,0,0,0,0,0,0,0,0,0,0
98,50,10,0,0,0,20,0,0,10,0,0,0,0,0,0,0,0,0,0,0,0,0,0,0,0,0,0,0,0,0,0,0,0,0,0,10,0,0,0,0,0,0,0,0,0,0
99,40,10,0,0,0,20,0,0,10,0,0,0,0,0,0,0,0,0,0,0,0,0,0,0,0,0,0,0,0,0,0,0,0,0,0,20,0,0,0,0,0,0,0,0,0,0
93,40,20,0,0,0,20,0,0,10,0,0,0,0,0,0,0,0,0,0,0,0,0,0,0,0,0,0,0,0,0,0,0,0,0,0,10,0,0,0,0,0,0,0,0,0,0
101,30,20,0,0,0,20,0,0,10,0,0,0,0,0,0,0,0,0,0,0,0,0,0,0,0,0,0,0,0,0,0,0,0,0,0,20,0,0,0,0,0,0,0,0,0,0
96,25,25,0,0,0,20,0,0,10,0,0,0,0,0,0,0,0,0,0,0,0,0,0,0,0,0,0,0,0,0,0,0,0,0,0,20,0,0,0,0,0,0,0,0,0,0
96,20,20,0,0,0,20,0,0,10,0,0,0,0,0,0,0,0,0,0,0,0,0,0,0,0,0,0,0,0,0,0,0,0,0,0,30,0,0,0,0,0,0,0,0,0,0
95,20,30,0,0,0,20,0,0,10,0,0,0,0,0,0,0,0,0,0,0,0,0,0,0,0,0,0,0,0,0,0,0,0,0,0,20,0,0,0,0,0,0,0,0,0,0
95,20,40,0,0,0,20,0,0,10,0,0,0,0,0,0,0,0,0,0,0,0,0,0,0,0,0,0,0,0,0,0,0,0,0,0,10,0,0,0,0,0,0,0,0,0,0
106,10,10,0,0,0,20,0,0,10,0,0,0,0,0,0,0,0,0,0,0,0,0,0,0,0,0,0,0,0,0,0,0,0,0,0,50,0,0,0,0,0,0,0,0,0,0
99,10,20,0,0,0,20,0,0,10,0,0,0,0,0,0,0,0,0,0,0,0,0,0,0,0,0,0,0,0,0,0,0,0,0,0,40,0,0,0,0,0,0,0,0,0,0
94,10,30,0,0,0,20,0,0,10,0,0,0,0,0,0,0,0,0,0,0,0,0,0,0,0,0,0,0,0,0,0,0,0,0,0,30,0,0,0,0,0,0,0,0,0,0
89,57.5,0,0,0,0,0,0,17.5,0,0,0,0,0,0,0,0,0,0,0,0,0,0,0,0,0,0,0,0,0,0,0,0,0,25,0,0,0,0,0,0,0,0,0,0,0,0
107,52.5,0,0,0,0,0,0,22.5,0,0,0,0,0,0,0,0,0,0,0,0,0,0,0,0,0,0,0,0,0,0,0,0,0,25,0,0,0,0,0,0,0,0,0,0,0,0
124,47.5,0,0,0,0,0,0,27.5,0,0,0,0,0,0,0,0,0,0,0,0,0,0,0,0,0,0,0,0,0,0,0,0,0,25,0,0,0,0,0,0,0,0,0,0,0,0
89,62.5,0,0,0,0,0,0,17.5,0,0,0,0,0,0,0,0,0,0,0,0,0,0,0,0,0,0,0,0,0,0,0,0,0,20,0,0,0,0,0,0,0,0,0,0,0,0
116,55,0,0,0,0,0,0,25,0,0,0,0,0,0,0,0,0,0,0,0,0,0,0,0,0,0,0,0,0,0,0,0,0,20,0,0,0,0,0,0,0,0,0,0,0,0
134,48.54,0,0,0,0,0,0,32.04,0,0,0,0,0,0,0,0,0,0,0,0,0,0,0,0,0,0,0,0,0,0,0,0,0,19.42,0,0,0,0,0,0,0,0,0,0,0,0
80,6,16,0,0,0,0,0,0,0,0,0,0,0,0,0,0,0,0,14,0,0,64,0,0,0,0,0,0,0,0,0,0,0,0,0,0,0,0,0,0,0,0,0,0,0,0
83,6.04,16.1,0,0,0,0,0,0.39,0,0,0,0,0,0,0,0,0,0,13.08,0,0,64.39,0,0,0,0,0,0,0,0,0,0,0,0,0,0,0,0,0,0,0,0,0,0,0,0
113,6.39,17.04,0,0,0,0,0,4.15,0,0,0,0,0,0,0,0,0,0,4.26,0,0,68.16,0,0,0,0,0,0,0,0,0,0,0,0,0,0,0,0,0,0,0,0,0,0,0,0
84,6.05,16.13,0,0,0,0,0.19,0,0,0,0,0,0,0,0,0,0,0,13.11,0,0,64.52,0,0,0,0,0,0,0,0,0,0,0,0,0,0,0,0,0,0,0,0,0,0,0,0
89,6.25,16.68,0,0,0,0,0.98,0,0,0,0,0,0,0,0,0,0,0,9.38,0,0,66.71,0,0,0,0,0,0,0,0,0,0,0,0,0,0,0,0,0,0,0,0,0,0,0,0
97,6.53,17.41,0,0,0,0,2.05,0,0,0,0,0,0,0,0,0,0,0,4.35,0,0,69.66,0,0,0,0,0,0,0,0,0,0,0,0,0,0,0,0,0,0,0,0,0,0,0,0
81,6,16,0,0,0,0,0,0,0,0,0,0,0,0,0,0,0,1,13,0,0,64,0,0,0,0,0,0,0,0,0,0,0,0,0,0,0,0,0,0,0,0,0,0,0,0
83,6,16,0,0,0,0,0,0,0,0,0,0,0,0,0,0,0,5,9,0,0,64,0,0,0,0,0,0,0,0,0,0,0,0,0,0,0,0,0,0,0,0,0,0,0,0
84,6,16,0,0,0,0,0,0,0,0,0,0,0,0,0,0,0,10,4,0,0,64,0,0,0,0,0,0,0,0,0,0,0,0,0,0,0,0,0,0,0,0,0,0,0,0
140,60,0,0,0,0,0,0,35,0,0,0,0,0,0,0,0,0,0,0,0,0,0,0,0,0,5,0,0,0,0,0,0,0,0,0,0,0,0,0,0,0,0,0,0,0,0
104,60,0,0,0,0,0,0,25,0,0,0,0,0,0,0,0,0,0,0,0,0,0,0,0,0,15,0,0,0,0,0,0,0,0,0,0,0,0,0,0,0,0,0,0,0,0
100,60,0,0,0,0,0,0,21,0,0,0,0,0,0,0,0,0,0,0,0,0,0,0,0,0,19,0,0,0,0,0,0,0,0,0,0,0,0,0,0,0,0,0,0,0,0
81,60,0,0,0,0,0,0,19,0,0,0,0,0,0,0,0,0,0,0,0,0,0,0,0,0,21,0,0,0,0,0,0,0,0,0,0,0,0,0,0,0,0,0,0,0,0
80,60,0,0,0,0,0,0,18,0,0,0,0,0,0,0,0,0,0,0,0,0,0,0,0,0,22,0,0,0,0,0,0,0,0,0,0,0,0,0,0,0,0,0,0,0,0
78,60,0,0,0,0,0,0,17,0,0,0,0,0,0,0,0,0,0,0,0,0,0,0,0,0,23,0,0,0,0,0,0,0,0,0,0,0,0,0,0,0,0,0,0,0,0
76,60,0,0,0,0,0,0,16,0,0,0,0,0,0,0,0,0,0,0,0,0,0,0,0,0,24,0,0,0,0,0,0,0,0,0,0,0,0,0,0,0,0,0,0,0,0
136,60,0,0,0,0,0,0,0,30,0,0,0,0,0,0,0,0,0,0,0,0,0,0,0,0,10,0,0,0,0,0,0,0,0,0,0,0,0,0,0,0,0,0,0,0,0
118,60,0,0,0,0,0,0,0,25,0,0,0,0,0,0,0,0,0,0,0,0,0,0,0,0,15,0,0,0,0,0,0,0,0,0,0,0,0,0,0,0,0,0,0,0,0
97,60,0,0,0,0,0,0,0,21,0,0,0,0,0,0,0,0,0,0,0,0,0,0,0,0,19,0,0,0,0,0,0,0,0,0,0,0,0,0,0,0,0,0,0,0,0
88,60,0,0,0,0,0,0,0,20,0,0,0,0,0,0,0,0,0,0,0,0,0,0,0,0,20,0,0,0,0,0,0,0,0,0,0,0,0,0,0,0,0,0,0,0,0
90,60,0,0,0,0,0,0,0,19,0,0,0,0,0,0,0,0,0,0,0,0,0,0,0,0,21,0,0,0,0,0,0,0,0,0,0,0,0,0,0,0,0,0,0,0,0
90,60,0,0,0,0,0,0,0,18,0,0,0,0,0,0,0,0,0,0,0,0,0,0,0,0,22,0,0,0,0,0,0,0,0,0,0,0,0,0,0,0,0,0,0,0,0
76,60,0,0,0,0,0,0,0,17,0,0,0,0,0,0,0,0,0,0,0,0,0,0,0,0,23,0,0,0,0,0,0,0,0,0,0,0,0,0,0,0,0,0,0,0,0
76,60,0,0,0,0,0,0,0,16,0,0,0,0,0,0,0,0,0,0,0,0,0,0,0,0,24,0,0,0,0,0,0,0,0,0,0,0,0,0,0,0,0,0,0,0,0
78,75,0,0,0,0,0,0,20,0,0,0,0,0,0,0,0,0,0,0,0,0,0,0,0,0,5,0,0,0,0,0,0,0,0,0,0,0,0,0,0,0,0,0,0,0,0
78,75,0,0,0,0,0,0,14,0,0,0,0,0,0,0,0,0,0,0,0,0,0,0,0,0,11,0,0,0,0,0,0,0,0,0,0,0,0,0,0,0,0,0,0,0,0
70,75,0,0,0,0,0,0,13,0,0,0,0,0,0,0,0,0,0,0,0,0,0,0,0,0,12,0,0,0,0,0,0,0,0,0,0,0,0,0,0,0,0,0,0,0,0
62,75,0,0,0,0,0,0,12.5,0,0,0,0,0,0,0,0,0,0,0,0,0,0,0,0,0,12.5,0,0,0,0,0,0,0,0,0,0,0,0,0,0,0,0,0,0,0,0
76,75,0,0,0,0,0,0,12,0,0,0,0,0,0,0,0,0,0,0,0,0,0,0,0,0,13,0,0,0,0,0,0,0,0,0,0,0,0,0,0,0,0,0,0,0,0
58,75,0,0,0,0,0,0,11,0,0,0,0,0,0,0,0,0,0,0,0,0,0,0,0,0,14,0,0,0,0,0,0,0,0,0,0,0,0,0,0,0,0,0,0,0,0
56,75,0,0,0,0,0,0,10,0,0,0,0,0,0,0,0,0,0,0,0,0,0,0,0,0,15,0,0,0,0,0,0,0,0,0,0,0,0,0,0,0,0,0,0,0,0
105,75,0,0,0,0,0,0,0,20,0,0,0,0,0,0,0,0,0,0,0,0,0,0,0,0,5,0,0,0,0,0,0,0,0,0,0,0,0,0,0,0,0,0,0,0,0
84,75,0,0,0,0,0,0,0,15,0,0,0,0,0,0,0,0,0,0,0,0,0,0,0,0,10,0,0,0,0,0,0,0,0,0,0,0,0,0,0,0,0,0,0,0,0
84,75,0,0,0,0,0,0,0,14,0,0,0,0,0,0,0,0,0,0,0,0,0,0,0,0,11,0,0,0,0,0,0,0,0,0,0,0,0,0,0,0,0,0,0,0,0
80,75,0,0,0,0,0,0,0,13,0,0,0,0,0,0,0,0,0,0,0,0,0,0,0,0,12,0,0,0,0,0,0,0,0,0,0,0,0,0,0,0,0,0,0,0,0
74,75,0,0,0,0,0,0,0,12.5,0,0,0,0,0,0,0,0,0,0,0,0,0,0,0,0,12.5,0,0,0,0,0,0,0,0,0,0,0,0,0,0,0,0,0,0,0,0
66,75,0,0,0,0,0,0,0,12,0,0,0,0,0,0,0,0,0,0,0,0,0,0,0,0,13,0,0,0,0,0,0,0,0,0,0,0,0,0,0,0,0,0,0,0,0
66,75,0,0,0,0,0,0,0,11,0,0,0,0,0,0,0,0,0,0,0,0,0,0,0,0,14,0,0,0,0,0,0,0,0,0,0,0,0,0,0,0,0,0,0,0,0
79,85,0,0,0,0,0,0,11.4,0,0,0,0,0,0,0,0,0,0,0,0,0,0,0,0,0,3.6,0,0,0,0,0,0,0,0,0,0,0,0,0,0,0,0,0,0,0,0
72,85,0,0,0,0,0,0,9,0,0,0,0,0,0,0,0,0,0,0,0,0,0,0,0,0,6,0,0,0,0,0,0,0,0,0,0,0,0,0,0,0,0,0,0,0,0
78,85,0,0,0,0,0,0,7.8,0,0,0,0,0,0,0,0,0,0,0,0,0,0,0,0,0,7.2,0,0,0,0,0,0,0,0,0,0,0,0,0,0,0,0,0,0,0,0
76,85,0,0,0,0,0,0,7.5,0,0,0,0,0,0,0,0,0,0,0,0,0,0,0,0,0,7.5,0,0,0,0,0,0,0,0,0,0,0,0,0,0,0,0,0,0,0,0
75,85,0,0,0,0,0,0,7.2,0,0,0,0,0,0,0,0,0,0,0,0,0,0,0,0,0,7.8,0,0,0,0,0,0,0,0,0,0,0,0,0,0,0,0,0,0,0,0
76,85,0,0,0,0,0,0,7,0,0,0,0,0,0,0,0,0,0,0,0,0,0,0,0,0,8,0,0,0,0,0,0,0,0,0,0,0,0,0,0,0,0,0,0,0,0
75,85,0,0,0,0,0,0,6.8,0,0,0,0,0,0,0,0,0,0,0,0,0,0,0,0,0,8.2,0,0,0,0,0,0,0,0,0,0,0,0,0,0,0,0,0,0,0,0
75,85,0,0,0,0,0,0,6.6,0,0,0,0,0,0,0,0,0,0,0,0,0,0,0,0,0,8.4,0,0,0,0,0,0,0,0,0,0,0,0,0,0,0,0,0,0,0,0
74,85,0,0,0,0,0,0,6.4,0,0,0,0,0,0,0,0,0,0,0,0,0,0,0,0,0,8.6,0,0,0,0,0,0,0,0,0,0,0,0,0,0,0,0,0,0,0,0
78,85,0,0,0,0,0,0,0,11.4,0,0,0,0,0,0,0,0,0,0,0,0,0,0,0,0,3.6,0,0,0,0,0,0,0,0,0,0,0,0,0,0,0,0,0,0,0,0
84,85,0,0,0,0,0,0,0,9,0,0,0,0,0,0,0,0,0,0,0,0,0,0,0,0,6,0,0,0,0,0,0,0,0,0,0,0,0,0,0,0,0,0,0,0,0
82,85,0,0,0,0,0,0,0,7.8,0,0,0,0,0,0,0,0,0,0,0,0,0,0,0,0,7.2,0,0,0,0,0,0,0,0,0,0,0,0,0,0,0,0,0,0,0,0
80,85,0,0,0,0,0,0,0,7.5,0,0,0,0,0,0,0,0,0,0,0,0,0,0,0,0,7.5,0,0,0,0,0,0,0,0,0,0,0,0,0,0,0,0,0,0,0,0
86,85,0,0,0,0,0,0,0,7.2,0,0,0,0,0,0,0,0,0,0,0,0,0,0,0,0,7.8,0,0,0,0,0,0,0,0,0,0,0,0,0,0,0,0,0,0,0,0
86,85,0,0,0,0,0,0,0,7,0,0,0,0,0,0,0,0,0,0,0,0,0,0,0,0,8,0,0,0,0,0,0,0,0,0,0,0,0,0,0,0,0,0,0,0,0
83,85,0,0,0,0,0,0,0,6.8,0,0,0,0,0,0,0,0,0,0,0,0,0,0,0,0,8.2,0,0,0,0,0,0,0,0,0,0,0,0,0,0,0,0,0,0,0,0
79,85,0,0,0,0,0,0,0,6.6,0,0,0,0,0,0,0,0,0,0,0,0,0,0,0,0,8.4,0,0,0,0,0,0,0,0,0,0,0,0,0,0,0,0,0,0,0,0
80,85,0,0,0,0,0,0,0,6.4,0,0,0,0,0,0,0,0,0,0,0,0,0,0,0,0,8.6,0,0,0,0,0,0,0,0,0,0,0,0,0,0,0,0,0,0,0,0
77,80,0,0,0,0,0,0,16,0,0,0,0,0,0,0,0,0,0,0,0,0,0,0,0,0,4,0,0,0,0,0,0,0,0,0,0,0,0,0,0,0,0,0,0,0,0
90,80,0,0,0,0,0,0,13.3,0,0,0,0,0,0,0,0,0,0,0,0,0,0,0,0,0,6.7,0,0,0,0,0,0,0,0,0,0,0,0,0,0,0,0,0,0,0,0
94,80,0,0,0,0,0,0,11.4,0,0,0,0,0,0,0,0,0,0,0,0,0,0,0,0,0,8.6,0,0,0,0,0,0,0,0,0,0,0,0,0,0,0,0,0,0,0,0
84,80,0,0,0,0,0,0,10.5,0,0,0,0,0,0,0,0,0,0,0,0,0,0,0,0,0,9.5,0,0,0,0,0,0,0,0,0,0,0,0,0,0,0,0,0,0,0,0
93,80,0,0,0,0,0,0,10.3,0,0,0,0,0,0,0,0,0,0,0,0,0,0,0,0,0,9.7,0,0,0,0,0,0,0,0,0,0,0,0,0,0,0,0,0,0,0,0
93,80,0,0,0,0,0,0,10,0,0,0,0,0,0,0,0,0,0,0,0,0,0,0,0,0,10,0,0,0,0,0,0,0,0,0,0,0,0,0,0,0,0,0,0,0,0
89,80,0,0,0,0,0,0,9.8,0,0,0,0,0,0,0,0,0,0,0,0,0,0,0,0,0,10.2,0,0,0,0,0,0,0,0,0,0,0,0,0,0,0,0,0,0,0,0
91,80,0,0,0,0,0,0,9.5,0,0,0,0,0,0,0,0,0,0,0,0,0,0,0,0,0,10.5,0,0,0,0,0,0,0,0,0,0,0,0,0,0,0,0,0,0,0,0
85,80,0,0,0,0,0,0,9.3,0,0,0,0,0,0,0,0,0,0,0,0,0,0,0,0,0,10.7,0,0,0,0,0,0,0,0,0,0,0,0,0,0,0,0,0,0,0,0
89,80,0,0,0,0,0,0,9.1,0,0,0,0,0,0,0,0,0,0,0,0,0,0,0,0,0,10.9,0,0,0,0,0,0,0,0,0,0,0,0,0,0,0,0,0,0,0,0
85,80,0,0,0,0,0,0,8.9,0,0,0,0,0,0,0,0,0,0,0,0,0,0,0,0,0,11.1,0,0,0,0,0,0,0,0,0,0,0,0,0,0,0,0,0,0,0,0
104,80,0,0,0,0,0,0,0,16,0,0,0,0,0,0,0,0,0,0,0,0,0,0,0,0,4,0,0,0,0,0,0,0,0,0,0,0,0,0,0,0,0,0,0,0,0
102,80,0,0,0,0,0,0,0,13.3,0,0,0,0,0,0,0,0,0,0,0,0,0,0,0,0,6.7,0,0,0,0,0,0,0,0,0,0,0,0,0,0,0,0,0,0,0,0
100,80,0,0,0,0,0,0,0,11.4,0,0,0,0,0,0,0,0,0,0,0,0,0,0,0,0,8.6,0,0,0,0,0,0,0,0,0,0,0,0,0,0,0,0,0,0,0,0
102,80,0,0,0,0,0,0,0,10.5,0,0,0,0,0,0,0,0,0,0,0,0,0,0,0,0,9.5,0,0,0,0,0,0,0,0,0,0,0,0,0,0,0,0,0,0,0,0
109,80,0,0,0,0,0,0,0,10.3,0,0,0,0,0,0,0,0,0,0,0,0,0,0,0,0,9.7,0,0,0,0,0,0,0,0,0,0,0,0,0,0,0,0,0,0,0,0
88,80,0,0,0,0,0,0,0,10,0,0,0,0,0,0,0,0,0,0,0,0,0,0,0,0,10,0,0,0,0,0,0,0,0,0,0,0,0,0,0,0,0,0,0,0,0
101,80,0,0,0,0,0,0,0,9.8,0,0,0,0,0,0,0,0,0,0,0,0,0,0,0,0,10.2,0,0,0,0,0,0,0,0,0,0,0,0,0,0,0,0,0,0,0,0
101,80,0,0,0,0,0,0,0,9.5,0,0,0,0,0,0,0,0,0,0,0,0,0,0,0,0,10.5,0,0,0,0,0,0,0,0,0,0,0,0,0,0,0,0,0,0,0,0
97,80,0,0,0,0,0,0,0,9.3,0,0,0,0,0,0,0,0,0,0,0,0,0,0,0,0,10.7,0,0,0,0,0,0,0,0,0,0,0,0,0,0,0,0,0,0,0,0
95,80,0,0,0,0,0,0,0,9.1,0,0,0,0,0,0,0,0,0,0,0,0,0,0,0,0,10.9,0,0,0,0,0,0,0,0,0,0,0,0,0,0,0,0,0,0,0,0
89,80,0,0,0,0,0,0,0,8.9,0,0,0,0,0,0,0,0,0,0,0,0,0,0,0,0,11.1,0,0,0,0,0,0,0,0,0,0,0,0,0,0,0,0,0,0,0,0
84,80,0,0,0,0,0,0,0,8,0,0,0,0,0,0,0,0,0,0,0,0,0,0,0,0,12,0,0,0,0,0,0,0,0,0,0,0,0,0,0,0,0,0,0,0,0
76,70,0,0,0,0,0,0,15,0,0,0,0,0,0,0,0,0,0,0,0,0,0,0,0,0,15,0,0,0,0,0,0,0,0,0,0,0,0,0,0,0,0,0,0,0,0
85,65,0,0,0,0,0,0,17.5,0,0,0,0,0,0,0,0,0,0,0,0,0,0,0,0,0,17.5,0,0,0,0,0,0,0,0,0,0,0,0,0,0,0,0,0,0,0,0
97,55,0,0,0,0,0,0,22.5,0,0,0,0,0,0,0,0,0,0,0,0,0,0,0,0,0,22.5,0,0,0,0,0,0,0,0,0,0,0,0,0,0,0,0,0,0,0,0
98,50,0,0,0,0,0,0,25,0,0,0,0,0,0,0,0,0,0,0,0,0,0,0,0,0,25,0,0,0,0,0,0,0,0,0,0,0,0,0,0,0,0,0,0,0,0
79,70,0,0,0,0,0,0,0,15,0,0,0,0,0,0,0,0,0,0,0,0,0,0,0,0,15,0,0,0,0,0,0,0,0,0,0,0,0,0,0,0,0,0,0,0,0
90,65,0,0,0,0,0,0,0,17.5,0,0,0,0,0,0,0,0,0,0,0,0,0,0,0,0,17.5,0,0,0,0,0,0,0,0,0,0,0,0,0,0,0,0,0,0,0,0
109,55,0,0,0,0,0,0,0,22.5,0,0,0,0,0,0,0,0,0,0,0,0,0,0,0,0,22.5,0,0,0,0,0,0,0,0,0,0,0,0,0,0,0,0,0,0,0,0
104,50,0,0,0,0,0,0,0,25,0,0,0,0,0,0,0,0,0,0,0,0,0,0,0,0,25,0,0,0,0,0,0,0,0,0,0,0,0,0,0,0,0,0,0,0,0
96,9.16,53.54,5.4,0,0,18.23,0,13.67,0,0,0,0,0,0,0,0,0,0,0,0,0,0,0,0,0,0,0,0,0,0,0,0,0,0,0,0,0,0,0,0,0,0,0,0,0,0
100,13.2,53.99,0,0,0,19.34,0,13.47,0,0,0,0,0,0,0,0,0,0,0,0,0,0,0,0,0,0,0,0,0,0,0,0,0,0,0,0,0,0,0,0,0,0,0,0,0,0
94,13.91,43.61,5.61,0,0,22.67,0,14.2,0,0,0,0,0,0,0,0,0,0,0,0,0,0,0,0,0,0,0,0,0,0,0,0,0,0,0,0,0,0,0,0,0,0,0,0,0,0
97,13.16,53.84,0.82,0,0,18.74,0,13.44,0,0,0,0,0,0,0,0,0,0,0,0,0,0,0,0,0,0,0,0,0,0,0,0,0,0,0,0,0,0,0,0,0,0,0,0,0,0
100,13.01,53.22,0,0,0,19.06,2.75,11.96,0,0,0,0,0,0,0,0,0,0,0,0,0,0,0,0,0,0,0,0,0,0,0,0,0,0,0,0,0,0,0,0,0,0,0,0,0,0
48,73.63,13.7,0,0,0,0,0,0,5.14,0,0,0.48,0,0,0,0,0,0,4.67,0,0,2.38,0,0,0,0,0,0,0,0,0,0,0,0,0,0,0,0,0,0,0,0,0,0,0,0
43,41.62,0,19.62,0,0,0,0,0,0,0,0,0,0,0,0,0,0,0,0,0,0,0,0,0,0,0,0,0,0,0,0,0,0,0,0,0,0,0,0,0,38.76,0,0,0,0,0
57,18.94,8.17,16.75,0,0,0,0,0,0,0,0,0,0,0,0,0,0,0,0,0,0,0,0,0,0,0,0,0,0,0,0,0,0,0,0,0,0,0,0,0,56.14,0,0,0,0,0
45,40.58,5.6,12.44,0,0,0,0,0,0,0,0,0,0,0,0,0,0,0,3.59,0,0,0,0,0,0,0,0,0,0,0,0,0,0,0,0,0,0,0,0,0,37.79,0,0,0,0,0
47,42.89,2.84,15.56,0,0,0,0,0,0,0,0,0,0,0,0,0,0,0,0,0,0,0,0,0,0,0,0,0,0,0,0.3,0,0,0,0,0,0,0,0,0,38.41,0,0,0,0,0
42,29.6,2.55,11.34,22.06,0,0,0,0,0,0,0,0,0,0,0,0,0,0,0,0,0,0,0,0,0,0,0,0,0,0,0,0,0,0,0,0,0,0,0,0,34.45,0,0,0,0,0
51,33.31,2.87,12.76,0,0,0,0,0,0,0,0,0,0,0,0,0,0,0,12.29,0,0,0,0,0,0,0,0,0,0,0,0,0,0,0,0,0,0,0,0,0,38.77,0,0,0,0,0
97,76.5,0,1.96,0,0,5.23,2.68,8.62,4.97,0,0,0,0,0,0,0,0,0,0,0,0,0,0,0,0,0,0,0,0,0.04,0,0,0,0,0,0,0,0,0,0,0,0,0,0,0,0
102,73.6,1.48,1.35,0,1.83,6.26,1.15,7.74,6.55,0,0,0,0,0,0,0,0,0,0,0,0,0,0,0,0,0,0,0,0,0.04,0,0,0,0,0,0,0,0,0,0,0,0,0,0,0,0
40.4,52.37,0,14.35,24.71,0,0,0,0,0,0,0,0,0,0,0,0,0,0,0,0,0,0,0,0,0,0,0.13,0,0,0,0,0,0,8.44,0,0,0,0,0,0,0,0,0,0,0,0
23,51.26,0,18.28,21.57,0,0,0,0,0,0,0,0,0,0,0,0,0,0,0,0,0,0,0,0,0,0,0.13,0,0,0,0,0,0,8.76,0,0,0,0,0,0,0,0,0,0,0,0
47,75.96,13.92,1.53,0,0,0,0,7.06,0,0,0,0,0,0,0,0,0,0,1.53,0,0,0,0,0,0,0,0,0,0,0,0,0,0,0,0,0,0,0,0,0,0,0,0,0,0,0
46,76.62,12.78,0.6,1.52,0,0,2.05,4.95,0,0,0,0,0,0,0,0,0,0,0,1.48,0,0,0,0,0,0,0,0,0,0,0,0,0,0,0,0,0,0,0,0,0,0,0,0,0,0
52,60,0,10,20,0,0,0,0,0,0,0,0,0,0,0,0,0,0,0,0,0,0,0,0,0,0,0,10,0,0,0,0,0,0,0,0,0,0,0,0,0,0,0,0,0,0
73,60,0,10,0,0,20,0,0,0,0,0,0,0,0,0,0,0,0,0,0,0,0,0,0,0,0,0,10,0,0,0,0,0,0,0,0,0,0,0,0,0,0,0,0,0,0
60,60,0,10,10,0,10,0,0,0,0,0,0,0,0,0,0,0,0,0,0,0,0,0,0,0,0,0,10,0,0,0,0,0,0,0,0,0,0,0,0,0,0,0,0,0,0
51,60,0,10,25,0,0,0,0,0,0,0,0,0,0,0,0,0,0,0,0,0,0,0,0,0,0,0,0,0,0,5,0,0,0,0,0,0,0,0,0,0,0,0,0,0,0
59,60,0,10,20,0,0,0,0,0,0,0,0,0,0,0,0,0,0,0,0,0,0,0,0,0,0,0,0,0,0,10,0,0,0,0,0,0,0,0,0,0,0,0,0,0,0
64,60,0,10,15,0,0,0,0,0,0,0,0,0,0,0,0,0,0,0,0,0,0,0,0,0,0,0,0,0,0,15,0,0,0,0,0,0,0,0,0,0,0,0,0,0,0
71,60,0,10,0,20,0,0,0,0,0,0,0,0,0,0,0,0,0,0,0,0,0,0,0,0,0,0,0,0,0,10,0,0,0,0,0,0,0,0,0,0,0,0,0,0,0
83.1,60,0,10,0,0,0,0,0,0,0,0,0,0,0,0,0,0,0,0,20,0,0,0,0,0,0,0,0,0,0,10,0,0,0,0,0,0,0,0,0,0,0,0,0,0,0
70.5,65,0,10,0,0,10,0,0,0,0,0,0,0,0,0,0,0,0,0,0,0,0,0,0,0,0,0,0,0,0,15,0,0,0,0,0,0,0,0,0,0,0,0,0,0,0
72,13.04,0,21.74,0,0,21.74,0,0,0,0,0,0,0,0,0,0,0,0,10.87,0,0,0,0,0,0,0,0,0,0,0,32.61,0,0,0,0,0,0,0,0,0,0,0,0,0,0,0
78,55,0,10,0,0,15,0,0,0,0,0,0,0,0,0,0,0,0,5,0,0,0,0,0,0,0,0,0,0,0,15,0,0,0,0,0,0,0,0,0,0,0,0,0,0,0
68.5,60,0,10,10,0,10,0,0,0,0,0,0,0,0,0,0,0,0,0,0,0,0,0,0,0,0,0,0,0,0,10,0,0,0,0,0,0,0,0,0,0,0,0,0,0,0
62,60,0,10,10,0,0,0,0,0,0,0,0,0,0,0,0,0,0,5,0,0,0,0,0,0,0,0,0,0,0,15,0,0,0,0,0,0,0,0,0,0,0,0,0,0,0
57,60,0,10,20,0,0,0,0,0,0,0,0,0,0,0,0,0,0,0,0,0,0,0,0,0,0,0,0,0,0,0,0,10,0,0,0,0,0,0,0,0,0,0,0,0,0
3,99.25,0,0,0,0,0,0,0,0,0,0,0,0,0,0,0,0,0,0,0,0,0,0,0,0,0,0,0,0,0,0,0,0,0.75,0,0,0,0,0,0,0,0,0,0,0,0
36.2,79.97,0,10.03,0,0,0,0,0,0,0,0,0,0,0,0,0,0,0,0,10,0,0,0,0,0,0,0,0,0,0,0,0,0,0,0,0,0,0,0,0,0,0,0,0,0,0
31.9,79.96,0,10.04,2,0,0,0,0,0,0,0,0,0,0,0,0,0,0,0,8,0,0,0,0,0,0,0,0,0,0,0,0,0,0,0,0,0,0,0,0,0,0,0,0,0,0
27.8,79.93,0,9.98,4.1,0,0,0,0,0,0,0,0,0,0,0,0,0,0,0,5.99,0,0,0,0,0,0,0,0,0,0,0,0,0,0,0,0,0,0,0,0,0,0,0,0,0,0
34,80.01,0,10.02,0,1.93,0,0,0,0,0,0,0,0,0,0,0,0,0,0,8.04,0,0,0,0,0,0,0,0,0,0,0,0,0,0,0,0,0,0,0,0,0,0,0,0,0,0
30.2,80.02,0,10.03,0,0,0,0,0,0,0,0,0,0,0,0,0,0,0,1.92,8.03,0,0,0,0,0,0,0,0,0,0,0,0,0,0,0,0,0,0,0,0,0,0,0,0,0,0
33.3,81.4,0,10.2,0,0,0,0,0,0,0,0,0,0,0,0,0,0,0,0,8.16,0,0,0,0,0,0,0,0,0,0,0.24,0,0,0,0,0,0,0,0,0,0,0,0,0,0,0
27.8,80.01,0,10.03,0,0,0,0,0,0,0,0,0,0,3.99,0,0,0,0,0,5.97,0,0,0,0,0,0,0,0,0,0,0,0,0,0,0,0,0,0,0,0,0,0,0,0,0,0
36,77.27,0,9.71,0,5.29,1.93,0,0,0,0,0,0,0,0,0,0,0,0,0,5.8,0,0,0,0,0,0,0,0,0,0,0,0,0,0,0,0,0,0,0,0,0,0,0,0,0,0
37.2,76.68,0,9.56,0,6.56,2.4,0,0,0,0,0,0,0,0,0,0,0,0,0,4.8,0,0,0,0,0,0,0,0,0,0,0,0,0,0,0,0,0,0,0,0,0,0,0,0,0,0
34.5,78.64,0,9.88,0,5.54,2.03,0,0,0,0,0,0,0,0,0,0,0,0,0,3.91,0,0,0,0,0,0,0,0,0,0,0,0,0,0,0,0,0,0,0,0,0,0,0,0,0,0
38,78.98,0,10.02,0,0,0,0,0,0,0,0,0,0,0,0,0,0,0,0,11,0,0,0,0,0,0,0,0,0,0,0,0,0,0,0,0,0,0,0,0,0,0,0,0,0,0
45.1,76.98,0,8.03,0,0,0,0,0,0,0,0,0,0,0,0,0,0,0,0,14.99,0,0,0,0,0,0,0,0,0,0,0,0,0,0,0,0,0,0,0,0,0,0,0,0,0,0
41.2,76.96,0,10.01,0,0,0,0,0,0,0,0,0,0,0,0,0,0,0,0,13.03,0,0,0,0,0,0,0,0,0,0,0,0,0,0,0,0,0,0,0,0,0,0,0,0,0,0
44.3,74.96,0,10,0,0,0,0,0,0,0,0,0,0,0,0,0,0,0,0,15.04,0,0,0,0,0,0,0,0,0,0,0,0,0,0,0,0,0,0,0,0,0,0,0,0,0,0
41.2,75.1,0,11.86,0,0,0,0,0,0,0,0,0,0,0,0,0,0,0,0,13.04,0,0,0,0,0,0,0,0,0,0,0,0,0,0,0,0,0,0,0,0,0,0,0,0,0,0
51.6,72.95,0,8.02,0,0,0,0,0,0,0,0,0,0,0,0,0,0,0,0,19.03,0,0,0,0,0,0,0,0,0,0,0,0,0,0,0,0,0,0,0,0,0,0,0,0,0,0
48,73,0,9.98,0,0,0,0,0,0,0,0,0,0,0,0,0,0,0,0,17.02,0,0,0,0,0,0,0,0,0,0,0,0,0,0,0,0,0,0,0,0,0,0,0,0,0,0
43.9,70.09,0,14.86,0,0,0,0,0,0,0,0,0,0,0,0,0,0,0,0,15.05,0,0,0,0,0,0,0,0,0,0,0,0,0,0,0,0,0,0,0,0,0,0,0,0,0,0
48.3,71.06,0,11.87,0,0,0,0,0,0,0,0,0,0,0,0,0,0,0,0,17.07,0,0,0,0,0,0,0,0,0,0,0,0,0,0,0,0,0,0,0,0,0,0,0,0,0,0
38.1,80.01,0,7,0,0,0,0,0,0,0,0,0,0,0,0,0,0,0,0,12.99,0,0,0,0,0,0,0,0,0,0,0,0,0,0,0,0,0,0,0,0,0,0,0,0,0,0
39.5,76,0,10.97,0,0,0,0,0,0,0,0,0,0,0,0,0,0,0,0,13.03,0,0,0,0,0,0,0,0,0,0,0,0,0,0,0,0,0,0,0,0,0,0,0,0,0,0
38.4,80.07,0,8.01,0,0,0,0,0,0,0,0,0,0,0,0,0,0,0,0,11.92,0,0,0,0,0,0,0,0,0,0,0,0,0,0,0,0,0,0,0,0,0,0,0,0,0,0
35.3,79.07,0,9,0,0,0,0,0,0,0,0,0,0,0,0,0,0,0,0,11.93,0,0,0,0,0,0,0,0,0,0,0,0,0,0,0,0,0,0,0,0,0,0,0,0,0,0
41.2,77.02,0,11.04,0,0,0,0,0,0,0,0,0,0,0,0,0,0,0,0,11.94,0,0,0,0,0,0,0,0,0,0,0,0,0,0,0,0,0,0,0,0,0,0,0,0,0,0
36.1,81.96,0,6.98,0,0,0,0,0,0,0,0,0,0,0,0,0,0,0,0,11.06,0,0,0,0,0,0,0,0,0,0,0,0,0,0,0,0,0,0,0,0,0,0,0,0,0,0
35.4,80.98,0,8.03,0,0,0,0,0,0,0,0,0,0,0,0,0,0,0,0,10.99,0,0,0,0,0,0,0,0,0,0,0,0,0,0,0,0,0,0,0,0,0,0,0,0,0,0
36.4,79.98,0,9.02,0,0,0,0,0,0,0,0,0,0,0,0,0,0,0,0,11,0,0,0,0,0,0,0,0,0,0,0,0,0,0,0,0,0,0,0,0,0,0,0,0,0,0
37.1,78.75,0,10.11,0,0,0,0,0,0,0,0,0,0,0,0,0,0,0,0,11.14,0,0,0,0,0,0,0,0,0,0,0,0,0,0,0,0,0,0,0,0,0,0,0,0,0,0
35.5,82.02,0,7.97,0,0,0,0,0,0,0,0,0,0,0,0,0,0,0,0,10.01,0,0,0,0,0,0,0,0,0,0,0,0,0,0,0,0,0,0,0,0,0,0,0,0,0,0
40.4,78.97,0,11.04,0,0,0,0,0,0,0,0,0,0,0,0,0,0,0,0,9.99,0,0,0,0,0,0,0,0,0,0,0,0,0,0,0,0,0,0,0,0,0,0,0,0,0,0
33.1,78.11,0,11.84,0,0,0,0,0,0,0,0,0,0,0,0,0,0,0,0,10.05,0,0,0,0,0,0,0,0,0,0,0,0,0,0,0,0,0,0,0,0,0,0,0,0,0,0
31.6,77.08,0,12.88,0,0,0,0,0,0,0,0,0,0,0,0,0,0,0,0,10.04,0,0,0,0,0,0,0,0,0,0,0,0,0,0,0,0,0,0,0,0,0,0,0,0,0,0
34.1,81.93,0,9.04,0,0,0,0,0,0,0,0,0,0,0,0,0,0,0,0,9.03,0,0,0,0,0,0,0,0,0,0,0,0,0,0,0,0,0,0,0,0,0,0,0,0,0,0
31.8,79.11,0,11.84,0,0,0,0,0,0,0,0,0,0,0,0,0,0,0,0,9.05,0,0,0,0,0,0,0,0,0,0,0,0,0,0,0,0,0,0,0,0,0,0,0,0,0,0
30.4,78.1,0,12.86,0,0,0,0,0,0,0,0,0,0,0,0,0,0,0,0,9.04,0,0,0,0,0,0,0,0,0,0,0,0,0,0,0,0,0,0,0,0,0,0,0,0,0,0
31.3,81.99,0,10.03,0,0,0,0,0,0,0,0,0,0,0,0,0,0,0,0,7.98,0,0,0,0,0,0,0,0,0,0,0,0,0,0,0,0,0,0,0,0,0,0,0,0,0,0
27.1,82.94,0,10.04,0,0,0,0,0,0,0,0,0,0,0,0,0,0,0,0,7.02,0,0,0,0,0,0,0,0,0,0,0,0,0,0,0,0,0,0,0,0,0,0,0,0,0,0
38,80.05,0,9.97,0,0,7,0,0,0,0,0,0,0,0,0,0,0,0,0,2.98,0,0,0,0,0,0,0,0,0,0,0,0,0,0,0,0,0,0,0,0,0,0,0,0,0,0
38,80,0,9.97,0,0,8,0,0,0,0,0,0,0,0,0,0,0,0,0,2.03,0,0,0,0,0,0,0,0,0,0,0,0,0,0,0,0,0,0,0,0,0,0,0,0,0,0
55,54.98,15.32,7.83,0,21.87,0,0,0,0,0,0,0,0,0,0,0,0,0,0,0,0,0,0,0,0,0,0,0,0,0,0,0,0,0,0,0,0,0,0,0,0,0,0,0,0,0
55,58.59,7.76,7.59,0,24.49,0,0,0.95,0.62,0,0,0,0,0,0,0,0,0,0,0,0,0,0,0,0,0,0,0,0,0,0,0,0,0,0,0,0,0,0,0,0,0,0,0,0,0
54,39.58,18.66,4.24,37.52,0,0,0,0,0,0,0,0,0,0,0,0,0,0,0,0,0,0,0,0,0,0,0,0,0,0,0,0,0,0,0,0,0,0,0,0,0,0,0,0,0,0
50,52.93,35.53,6.93,0,0,4.61,0,0,0,0,0,0,0,0,0,0,0,0,0,0,0,0,0,0,0,0,0,0,0,0,0,0,0,0,0,0,0,0,0,0,0,0,0,0,0,0
47.5,42.74,42.16,9.36,0,0,5.74,0,0,0,0,0,0,0,0,0,0,0,0,0,0,0,0,0,0,0,0,0,0,0,0,0,0,0,0,0,0,0,0,0,0,0,0,0,0,0,0
55,38.83,44.68,3.81,0,0,12.68,0,0,0,0,0,0,0,0,0,0,0,0,0,0,0,0,0,0,0,0,0,0,0,0,0,0,0,0,0,0,0,0,0,0,0,0,0,0,0,0
45,57.94,30.01,8.88,0,0,3.17,0,0,0,0,0,0,0,0,0,0,0,0,0,0,0,0,0,0,0,0,0,0,0,0,0,0,0,0,0,0,0,0,0,0,0,0,0,0,0,0
50,61.41,31.8,4.6,0,0,2.19,0,0,0,0,0,0,0,0,0,0,0,0,0,0,0,0,0,0,0,0,0,0,0,0,0,0,0,0,0,0,0,0,0,0,0,0,0,0,0,0
58.3,65.09,5.48,4.17,0,12.24,5.64,1.17,2.8,0,0,0,0,0,0,0,0,0,0,0,0,0,0,0,0,0,0,0,0,0,0,0,0,0,0,0,0,3.41,0,0,0,0,0,0,0,0,0
56.6,65.05,5.47,4.21,6.11,6.16,5.61,0,2.84,1.18,0,0,0,0,0,0,0,0,0,0,0,0,0,0,0,0,0,0,0,0,0,0,0,0,0,0,0,3.37,0,0,0,0,0,0,0,0,0
55.7,65.05,5.47,4.21,6.11,6.16,5.61,1.18,2.84,0,0,0,0,0,0,0,0,0,0,0,0,0,0,0,0,0,0,0,0,0,0,0,0,0,0,0,0,3.37,0,0,0,0,0,0,0,0,0
64.6,57.22,7.79,0,6.96,0,16.13,3.68,0,0,0,0,0,0,0,0,0,0,0,0,0,0,0,0,0,0,0,0,0,0,0,0,0,0,2.56,0,0,5.66,0,0,0,0,0,0,0,0,0
72.3,57.21,7.83,0,0,0,20.79,5.99,0,0,0,0,0,0,0,0,0,0,0,0,0,0,0,0,0,0,0,0,0,0,0,0,0,0,2.56,0,0,5.62,0,0,0,0,0,0,0,0,0
70.7,57.61,7.87,0,0,0,16.28,3.69,0,0,0,0,0,0,0,0,0,0,0,0,6.31,0,0,0,0,0,0,0,0,0,0,0,0,0,2.58,0,0,5.66,0,0,0,0,0,0,0,0,0
70.8,57.22,7.83,0,0,4.61,18.48,3.68,0,0,0,0,0,0,0,0,0,0,0,0,0,0,0,0,0,0,0,0,0,0,0,0,0,0,2.56,0,0,5.62,0,0,0,0,0,0,0,0,0
42,18.36,26.82,6.65,0,0,0,0,0,0,0,0,0,0,0,0,0,0,0,41.71,0,0,6.46,0,0,0,0,0,0,0,0,0,0,0,0,0,0,0,0,0,0,0,0,0,0,0,0
44,11.25,24.27,6.62,0,0,0,0,0,0,0,0,0,0,0,0,0,0,0,52.94,0,0,4.92,0,0,0,0,0,0,0,0,0,0,0,0,0,0,0,0,0,0,0,0,0,0,0,0
45,13.1,26,0.77,0,0,0,0,0,0,0,0,0,0,0,0,0,0,0,58.02,0,0,2.11,0,0,0,0,0,0,0,0,0,0,0,0,0,0,0,0,0,0,0,0,0,0,0,0
45,60.92,22.53,1.71,0,0,0,0,0,0,0,0,0,0,0,0,0,0,0,0,0,0,14.84,0,0,0,0,0,0,0,0,0,0,0,0,0,0,0,0,0,0,0,0,0,0,0,0
7.2,91.25,8.75,0,0,0,0,0,0,0,0,0,0,0,0,0,0,0,0,0,0,0,0,0,0,0,0,0,0,0,0,0,0,0,0,0,0,0,0,0,0,0,0,0,0,0,0
64,8.76,0,0,0,0,0,0,0,0,0,0,0,0,0,0,0,0,0,0,0,0,0,0,0,0,21.99,0,0,0,0,0,0,0,0,0,19.5,0,0,0,0,49.75,0,0,0,0,0
58,25.4,0,12.5,0,4.6,0,0,0,0,0,0,0,0,0,0,0,0,0,0,0,0,0,0,0,0,7.5,0,0,0,0,0,0,0,0,0,0,0,0,0,0,50,0,0,0,0,0
43,61.74,3.74,15,13.72,5.8,0,0,0,0,0,0,0,0,0,0,0,0,0,0,0,0,0,0,0,0,0,0,0,0,0,0,0,0,0,0,0,0,0,0,0,0,0,0,0,0,0
48,64.58,0,15.85,0,0,12.13,0,0,0,0,0,0,0,0,0,0,0,0,1.98,5.46,0,0,0,0,0,0,0,0,0,0,0,0,0,0,0,0,0,0,0,0,0,0,0,0,0,0
51,62.42,0,13.51,3.8,4.09,11.48,0,0,0,0,0,0,0,0,0,0,0,0,4.7,0,0,0,0,0,0,0,0,0,0,0,0,0,0,0,0,0,0,0,0,0,0,0,0,0,0,0
46,67.05,0,10.58,3.57,6.41,7.97,0,0,0,0,0,0,0,0,0,0,0,0,4.42,0,0,0,0,0,0,0,0,0,0,0,0,0,0,0,0,0,0,0,0,0,0,0,0,0,0,0
35.5,11.39,24.58,0,0,0,0,0,0,0,0,0,0,0,0,0,0,0,0,64.03,0,0,0,0,0,0,0,0,0,0,0,0,0,0,0,0,0,0,0,0,0,0,0,0,0,0,0
35.5,12.66,22.39,0,0,0,0,0,0,0,0,0,0,0,0,0,0,0,0,64.95,0,0,0,0,0,0,0,0,0,0,0,0,0,0,0,0,0,0,0,0,0,0,0,0,0,0,0
35.5,13.61,23.39,0,0,0,0,0,0,0,0,0,0,0,0,0,0,0,0,63,0,0,0,0,0,0,0,0,0,0,0,0,0,0,0,0,0,0,0,0,0,0,0,0,0,0,0
39,11.24,33.42,0,0,0,0,0,0,0,0,0,0,0,0,0,0,0,0,55.34,0,0,0,0,0,0,0,0,0,0,0,0,0,0,0,0,0,0,0,0,0,0,0,0,0,0,0
41,6.38,28.63,0,0,0,0,0,0,0,0,0,0,0,0,0,0,0,0,64.99,0,0,0,0,0,0,0,0,0,0,0,0,0,0,0,0,0,0,0,0,0,0,0,0,0,0,0
50.5,66.88,0,8.08,0,20.55,1.5,0,0,0,0,0,0,0,0,0,0,0,0,0,0,0,0,0,0,0,0,0,0,0,0,0,0,0,0,0,0,2.94,0.05,0,0,0,0,0,0,0,0
51,66.76,0,9.16,0,22.04,0.42,0,0,0,0,0,0,0,0,0,0,0,0,0,0,0,0,0,0,0,0,0,0,0,0,0,0,0,0,0,0,1.57,0.05,0,0,0,0,0,0,0,0
49,66.68,0,9.82,0,18.22,0,0,0,0,0,0,0,0,0,0,0,0,0,0,0,0,0,0,0,0,0,0,0,0,0,0,0,0,2.26,0,0,1.08,1.94,0,0,0,0,0,0,0,0
47.8,66.14,0,10.08,0,16.49,0,0,0,0,0,0,0,0,0,0,0,0,0,0,0,0,0,0,0,0,0,0,0,0,0,0,0,0,3,0,0,1.11,3.18,0,0,0,0,0,0,0,0
46.7,66.33,0,10.11,0,15.56,0,0,0,0,0,0,0,0,0,0,0,0,0,0,0,0,0,0,0,0,0,0,0,0,0,0,0,0,3.7,0,0,1.11,3.19,0,0,0,0,0,0,0,0
46,68.22,0,10.05,0,14,0,0,0,0,0,0,0,0,0,0,0,0,0,0,0,0,0,0,0,0,0,0,0,0,0,0,0,0,3.85,0,0,1.11,2.77,0,0,0,0,0,0,0,0
120,0,0,1,0,49,3,0,0,0,0,0,0,0,0,0,0,0,0,0,0,0,0,0,0,0,0,0,0,0,0,0,0,0,0,0,0,0,0,0,0,47,0,0,0,0,0
120,0,0,2,0,20,32,0,0,0,0,0,0,0,0,0,0,0,0,0,0,0,0,0,0,0,0,0,0,0,0,0,0,0,0,0,0,0,0,0,0,46,0,0,0,0,0
112,0,0,0,0,20,15,0,0,20,0,0,0,0,0,0,0,0,0,0,0,0,0,0,0,0,0,0,0,0,0,0,0,0,0,0,0,0,0,0,0,45,0,0,0,0,0
120,0,0,0,0,20,15,0,20,0,0,0,0,0,0,0,0,0,0,0,0,0,0,0,0,0,0,0,0,0,0,0,0,0,0,0,0,0,0,0,0,45,0,0,0,0,0
130,8,0,2,3,0,37,0,0,0,0,0,0,0,0,0,0,0,0,0,0,0,0,0,0,0,0,0,0,0,0,0,0,0,0,0,0,0,0,0,0,50,0,0,0,0,0
100,0,0,0,0,20,0,0,0,0,0,0,0,0,0,0,0,0,0,20,0,0,0,0,0,0,0,0,0,0,0,0,0,0,0,0,0,0,0,0,0,60,0,0,0,0,0
93,1,0,9,5,0,15,0,0,5,0,0,0,0,0,0,0,0,0,5,0,0,0,0,0,0,0,0,0,0,0,0,0,0,0,0,0,0,0,0,0,60,0,0,0,0,0
78,0,0,0,20,0,10,0,0,0,0,0,0,0,0,0,0,0,0,0,0,0,0,0,0,0,0,0,0,0,0,0,0,0,0,0,0,0,0,0,0,70,0,0,0,0,0
80,0,0,5,10,0,10,0,0,0,0,0,0,0,0,0,0,0,0,5,0,0,0,0,0,0,0,0,0,0,0,0,0,0,0,0,0,0,0,0,0,70,0,0,0,0,0
80,0,10,10,5,0,5,0,0,0,0,0,0,0,0,0,0,0,0,0,0,0,0,0,0,0,0,0,0,0,0,0,0,0,0,0,0,0,0,0,0,70,0,0,0,0,0
128,0,5.26,0,0,15.79,31.58,0,0,0,0,0,0,0,0,0,0,0,0,0,0,0,0,0,0,0,0,0,0,0,0,0,0,0,0,0,0,0,0,0,0,47.37,0,0,0,0,0
80,0,10,10,5,5,0,0,0,0,0,0,0,0,0,0,0,0,0,0,0,0,0,0,0,0,0,0,0,0,0,0,0,0,0,0,0,0,0,0,0,70,0,0,0,0,0
10.1,54.91,0,21.7,22.98,0,0,0,0.41,0,0,0,0,0,0,0,0,0,0,0,0,0,0,0,0,0,0,0,0,0,0,0,0,0,0,0,0,0,0,0,0,0,0,0,0,0,0
