Repository: you0514w/youyou

File: Refract Index 587.6nm d.csv (part 11 of 31)
Refract Index 587.6nm d,SiO2,B2O3,Al2O3,MgO,CaO,BaO,Li2O,Na2O,K2O,Cs2O,ZnO,SrO,PbO,SnO,Ga2O3,As2O3,Y2O3,Sb2O3,La2O3,Nd2O3,Gd2O3,Bi2O3,TiO2,GeO2,ZrO2,SnO2,TeO2,P2O5,Nb2O5,Ta2O5,WO3,Yb2O3
1.5,0,0,10,0,0,0,0,30,0,0,0,0,0,0,0,0,0,0,0,0,0,0,0,0,0,0,0,60,0,0,0,0
1.51,0,0,8,8,0,0,0,0,22,0,0,0,0,0,0,0,0,0,0,2,0,0,0,0,0,0,0,60,0,0,0,0
1.51,63.1,5.3,0,0,0,0,0,31.6,0,0,0,0,0,0,0,0,0,0,0,0,0,0,0,0,0,0,0,0,0,0,0,0
1.5,63.1,0,5.3,0,0,0,0,31.6,0,0,0,0,0,0,0,0,0,0,0,0,0,0,0,0,0,0,0,0,0,0,0,0
1.51,60,0,10,0,0,0,0,30,0,0,0,0,0,0,0,0,0,0,0,0,0,0,0,0,0,0,0,0,0,0,0,0
1.52,63.1,0,0,0,0,0,0,31.6,0,0,0,0,0,0,5.3,0,0,0,0,0,0,0,0,0,0,0,0,0,0,0,0,0
1.53,60,0,0,0,0,0,0,30,0,0,0,0,0,0,10,0,0,0,0,0,0,0,0,0,0,0,0,0,0,0,0,0
1.53,66.7,0,0,0,0,0,0,23.3,0,0,0,0,0,0,10,0,0,0,0,0,0,0,0,0,0,0,0,0,0,0,0,0
1.54,63.1,0,0,0,0,0,0,31.6,0,0,0,0,0,0,0,0,5.3,0,0,0,0,0,0,0,0,0,0,0,0,0,0,0
1.58,60,0,0,0,0,0,0,30,0,0,0,0,0,0,0,0,10,0,0,0,0,0,0,0,0,0,0,0,0,0,0,0
1.57,66.7,0,0,0,0,0,0,23.3,0,0,0,0,0,0,0,0,10,0,0,0,0,0,0,0,0,0,0,0,0,0,0,0
1.56,63.1,0,0,0,0,0,0,31.6,0,0,0,0,0,0,0,0,0,0,5.3,0,0,0,0,0,0,0,0,0,0,0,0,0
1.6,60,0,0,0,0,0,0,30,0,0,0,0,0,0,0,0,0,0,10,0,0,0,0,0,0,0,0,0,0,0,0,0
1.6,66.7,0,0,0,0,0,0,23.3,0,0,0,0,0,0,0,0,0,0,10,0,0,0,0,0,0,0,0,0,0,0,0,0
1.56,63.1,0,0,0,0,0,0,31.6,0,0,0,0,0,0,0,0,0,5.3,0,0,0,0,0,0,0,0,0,0,0,0,0,0
1.59,60,0,0,0,0,0,0,30,0,0,0,0,0,0,0,0,0,10,0,0,0,0,0,0,0,0,0,0,0,0,0,0
1.6,66.7,0,0,0,0,0,0,23.3,0,0,0,0,0,0,0,0,0,10,0,0,0,0,0,0,0,0,0,0,0,0,0,0
1.59,63.1,0,0,0,0,0,0,31.6,0,0,0,0,0,0,0,0,0,0,0,0,0,5.3,0,0,0,0,0,0,0,0,0,0
1.65,60,0,0,0,0,0,0,30,0,0,0,0,0,0,0,0,0,0,0,0,0,10,0,0,0,0,0,0,0,0,0,0
1.7,66.7,0,0,0,0,0,0,23.3,0,0,0,0,0,0,0,0,0,0,0,0,0,10,0,0,0,0,0,0,0,0,0,0
2.2,0,0,0,0,0,0,0,0,0,0,0,0,14.8,0,0,0,0,0,0,0,0,0,0,0,0,0,85.2,0,0,0,0,0
2.2,0,0,0,0,0,0,0,0,0,0,0,0,16.1,0,0,0,0,0,0,0,0,0,0,0,0,0,83.9,0,0,0,0,0
2.2,0,0,0,0,0,0,0,0,0,0,0,0,17.2,0,0,0,0,0,0,0,0,0,0,0,0,0,82.8,0,0,0,0,0
2.2,0,0,0,0,0,0,0,0,0,0,0,0,18.3,0,0,0,0,0,0,0,0,0,0,0,0,0,81.7,0,0,0,0,0
2.2,0,0,0,0,0,0,0,0,0,0,0,0,20.5,0,0,0,0,0,0,0,0,0,0,0,0,0,79.5,0,0,0,0,0
2.21,0,0,0,0,0,0,0,0,0,0,0,0,22.8,0,0,0,0,0,0,0,0,0,0,0,0,0,77.2,0,0,0,0,0
2.21,0,0,0,0,0,0,0,0,0,0,0,0,26.4,0,0,0,0,0,0,0,0,0,0,0,0,0,73.6,0,0,0,0,0
2.21,0,0,0,0,0,0,0,0,0,0,0,0,29.4,0,0,0,0,0,0,0,0,0,0,0,0,0,70.6,0,0,0,0,0
2.09,0,0,7.4,0,0,0,0,0,0,0,0,0,0,0,0,0,0,0,0,0,0,0,0,0,0,0,92.6,0,0,0,0,0
2.07,0,0,8.5,0,0,0,0,0,0,0,0,0,0,0,0,0,0,0,0,0,0,0,0,0,0,0,91.5,0,0,0,0,0
2.06,0,0,9.5,0,0,0,0,0,0,0,0,0,0,0,0,0,0,0,0,0,0,0,0,0,0,0,90.5,0,0,0,0,0
2.04,0,0,10.6,0,0,0,0,0,0,0,0,0,0,0,0,0,0,0,0,0,0,0,0,0,0,0,89.4,0,0,0,0,0
2.02,0,0,11.8,0,0,0,0,0,0,0,0,0,0,0,0,0,0,0,0,0,0,0,0,0,0,0,88.2,0,0,0,0,0
2,0,0,13.4,0,0,0,0,0,0,0,0,0,0,0,0,0,0,0,0,0,0,0,0,0,0,0,86.6,0,0,0,0,0
1.98,0,0,14.8,0,0,0,0,0,0,0,0,0,0,0,0,0,0,0,0,0,0,0,0,0,0,0,85.2,0,0,0,0,0
1.96,0,0,16.1,0,0,0,0,0,0,0,0,0,0,0,0,0,0,0,0,0,0,0,0,0,0,0,83.9,0,0,0,0,0
1.46,99.94,0,0,0,0,0,0,0,0,0,0,0,0,0,0,0,0,0,0,0.06,0,0,0,0,0,0,0,0,0,0,0,0
1.46,99.9,0,0,0,0,0,0,0,0,0,0,0,0,0,0,0,0,0,0,0.1,0,0,0,0,0,0,0,0,0,0,0,0
1.46,99.88,0,0,0,0,0,0,0,0,0,0,0,0,0,0,0,0,0,0,0.12,0,0,0,0,0,0,0,0,0,0,0,0
1.46,99.87,0,0,0,0,0,0,0,0,0,0,0,0,0,0,0,0,0,0,0.13,0,0,0,0,0,0,0,0,0,0,0,0
1.46,99.85,0,0,0,0,0,0,0,0,0,0,0,0,0,0,0,0,0,0,0.15,0,0,0,0,0,0,0,0,0,0,0,0
1.46,99.75,0,0,0,0,0,0,0,0,0,0,0,0,0,0,0,0,0,0,0.25,0,0,0,0,0,0,0,0,0,0,0,0
1.46,99.72,0,0,0,0,0,0,0,0,0,0,0,0,0,0,0,0,0,0,0.28,0,0,0,0,0,0,0,0,0,0,0,0
1.46,99.68,0,0,0,0,0,0,0,0,0,0,0,0,0,0,0,0,0,0,0.32,0,0,0,0,0,0,0,0,0,0,0,0
1.62,0,0,0,0,0,0,0,0,0,0,0,0,0,0,0,0,0,0,0,0,0,0,0,80,0,0,0,20,0,0,0,0
1.62,0,0,0,0,0,0,0,0,0,0,0,0,0,0,0,0,0,0,0,0,0,0,0,70,0,0,0,30,0,0,0,0
1.73,0,0,17.24,0,18.91,0,17.61,0,0,0,0,0,0,0,0,0,0,0,0,0,0,0,0,46.24,0,0,0,0,0,0,0,0
1.71,0,0,17.64,0,19.35,0,13.53,2.17,0,0,0,0,0,0,0,0,0,0,0,0,0,0,0,47.31,0,0,0,0,0,0,0,0
1.72,0,0,18.07,0,19.81,0,9.24,4.45,0,0,0,0,0,0,0,0,0,0,0,0,0,0,0,48.43,0,0,0,0,0,0,0,0
1.73,0,0,18.51,0,20.29,0,4.73,6.84,0,0,0,0,0,0,0,0,0,0,0,0,0,0,0,49.63,0,0,0,0,0,0,0,0
1.76,0,0,18.98,0,20.81,0,0,9.34,0,0,0,0,0,0,0,0,0,0,0,0,0,0,0,50.87,0,0,0,0,0,0,0,0
1.55,65.55,11.31,7.73,0,0,15.41,0,0,0,0,0,0,0,0,0,0,0,0,0,0,0,0,0,0,0,0,0,0,0,0,0,0
1.53,69.34,10.88,7.43,0,0,12.35,0,0,0,0,0,0,0,0,0,0,0,0,0,0,0,0,0,0,0,0,0,0,0,0,0,0
1.52,59.69,15.45,10.55,0,0,0.47,0,0,0,0,0,13.84,0,0,0,0,0,0,0,0,0,0,0,0,0,0,0,0,0,0,0,0
1.83,9.39,32.43,0,0,0,0,0,0,0,0,27.74,0,0,0,0,0,0,0,12.13,0,0,0,7.06,0,4.58,0,0,0,4.24,0,2.43,0
1.53,73.62,0,7.64,0.85,17.89,0,0,0,0,0,0,0,0,0,0,0,0,0,0,0,0,0,0,0,0,0,0,0,0,0,0,0
1.57,59.36,0,9.29,0.89,28.05,0,0,2.04,0.37,0,0,0,0,0,0,0,0,0,0,0,0,0,0,0,0,0,0,0,0,0,0,0
1.56,52.83,8.19,9.34,7.38,19.02,0,0,2.08,0.36,0,0,0,0,0,0,0,0,0,0,0,0,0,0.8,0,0,0,0,0,0,0,0,0
1.59,55.38,0,8.84,7.94,27.08,0,0,0,0,0,0,0,0,0,0,0,0,0,0,0,0,0,0.76,0,0,0,0,0,0,0,0,0
1.54,67.77,8,5.77,0.68,15.17,0,0,1.98,0,0,0,0,0,0,0,0,0,0,0,0,0,0,0.63,0,0,0,0,0,0,0,0,0
1.58,54.1,7.57,6.7,6.39,24.92,0,0,0,0.32,0,0,0,0,0,0,0,0,0,0,0,0,0,0,0,0,0,0,0,0,0,0,0
1.48,86.17,8.77,1.34,0,0,0,0,3.72,0,0,0,0,0,0,0,0,0,0,0,0,0,0,0,0,0,0,0,0,0,0,0,0
1.49,82.5,9.31,1.34,0,2.14,0.8,0,3.91,0,0,0,0,0,0,0,0,0,0,0,0,0,0,0,0,0,0,0,0,0,0,0,0
1.5,77.52,8.97,1.39,0,2.16,0,0,8.04,1.92,0,0,0,0,0,0,0,0,0,0,0,0,0,0,0,0,0,0,0,0,0,0,0
1.48,80.27,9.46,4.27,0,0,0,0,3.98,2.02,0,0,0,0,0,0,0,0,0,0,0,0,0,0,0,0,0,0,0,0,0,0,0
1.5,74.1,9.41,4.49,0,0,0.86,0,8.95,2.19,0,0,0,0,0,0,0,0,0,0,0,0,0,0,0,0,0,0,0,0,0,0,0
1.5,74.29,9.34,4.42,0,2.26,0.85,0,8.84,0,0,0,0,0,0,0,0,0,0,0,0,0,0,0,0,0,0,0,0,0,0,0,0
1.5,77.97,13.61,1.36,0,0,0.85,0,4.21,2,0,0,0,0,0,0,0,0,0,0,0,0,0,0,0,0,0,0,0,0,0,0,0
1.49,76.16,13.37,1.35,0,0,0.85,0,8.27,0,0,0,0,0,0,0,0,0,0,0,0,0,0,0,0,0,0,0,0,0,0,0,0
1.51,73.36,13.32,1.36,0,2.13,0,0,7.92,1.91,0,0,0,0,0,0,0,0,0,0,0,0,0,0,0,0,0,0,0,0,0,0,0
1.49,73.79,13.89,4.43,0,0,0,0,7.89,0,0,0,0,0,0,0,0,0,0,0,0,0,0,0,0,0,0,0,0,0,0,0,0
1.49,72.07,13.84,4.61,0,2.32,0.85,0,4.25,2.06,0,0,0,0,0,0,0,0,0,0,0,0,0,0,0,0,0,0,0,0,0,0,0
1.48,75.23,13.65,4.43,0,2.26,0,0,4.43,0,0,0,0,0,0,0,0,0,0,0,0,0,0,0,0,0,0,0,0,0,0,0,0
1.51,80.32,8.05,1.31,0,0,0.79,0,7.73,1.8,0,0,0,0,0,0,0,0,0,0,0,0,0,0,0,0,0,0,0,0,0,0,0
1.49,82.02,8.98,1.25,0,0,0,0,7.75,0,0,0,0,0,0,0,0,0,0,0,0,0,0,0,0,0,0,0,0,0,0,0,0
1.5,80.15,9.47,1.31,0,2.12,0.8,0,4.15,2,0,0,0,0,0,0,0,0,0,0,0,0,0,0,0,0,0,0,0,0,0,0,0
1.48,82.94,9,4.29,0,0,0.7,0,3.07,0,0,0,0,0,0,0,0,0,0,0,0,0,0,0,0,0,0,0,0,0,0,0,0
1.49,78.24,9.09,4.51,0,2.22,0,0,3.99,1.95,0,0,0,0,0,0,0,0,0,0,0,0,0,0,0,0,0,0,0,0,0,0,0
1.5,75.82,9,4.45,0,2.3,0,0,8.43,0,0,0,0,0,0,0,0,0,0,0,0,0,0,0,0,0,0,0,0,0,0,0,0
1.48,78.99,13.63,1.37,0,0,0,0,4,2.01,0,0,0,0,0,0,0,0,0,0,0,0,0,0,0,0,0,0,0,0,0,0,0
1.48,79.19,13.4,1.4,0,1.94,0,0,4.07,0,0,0,0,0,0,0,0,0,0,0,0,0,0,0,0,0,0,0,0,0,0,0,0
1.5,73.86,13.76,1.34,0,2.18,0.81,0,8.05,0,0,0,0,0,0,0,0,0,0,0,0,0,0,0,0,0,0,0,0,0,0,0,0
1.48,75.97,13.94,4.51,0,0,0.87,0,4.71,0,0,0,0,0,0,0,0,0,0,0,0,0,0,0,0,0,0,0,0,0,0,0,0
1.5,70.2,13.85,4.51,0,0,0.83,0,8.63,1.98,0,0,0,0,0,0,0,0,0,0,0,0,0,0,0,0,0,0,0,0,0,0,0
1.51,66.83,14.35,4.67,0,2.44,0.89,0,8.72,2.1,0,0,0,0,0,0,0,0,0,0,0,0,0,0,0,0,0,0,0,0,0,0,0
1.51,77.96,2.59,0,1.49,5.36,0,0,12.6,0,0,0,0,0,0,0,0,0,0,0,0,0,0,0,0,0,0,0,0,0,0,0,0
1.53,60.88,2.71,3.64,1.53,12.42,0,0,17.47,1.35,0,0,0,0,0,0,0,0,0,0,0,0,0,0,0,0,0,0,0,0,0,0,0
1.54,68.19,8.53,0,1.59,5.96,0,0,14.34,1.39,0,0,0,0,0,0,0,0,0,0,0,0,0,0,0,0,0,0,0,0,0,0,0
1.46,90,0,0,0,0,0,0,0,0,0,0,0,0,0,0,0,0,0,0,0,0,0,0,10,0,0,0,0,0,0,0,0
1.47,82,6,0,0,0,0,0,0,0,0,0,0,0,0,0,0,0,0,0,0,0,0,0,12,0,0,0,0,0,0,0,0
1.47,74,12,0,0,0,0,0,0,0,0,0,0,0,0,0,0,0,0,0,0,0,0,0,14,0,0,0,0,0,0,0,0
1.81,2.02,36.6,0,0,0,0,8.12,0,0,0,29.82,0,0,0,0,0,0,0,10.05,0,2.68,0,0,0,3.94,0,0,0,0.91,2.2,3.66,0
1.79,5.7,27.91,0,0,0,0,11.47,0,0,0,35.11,0,0,0,0,0,0,0,7.01,0,4.73,0,0,0,1.85,0,0,0,0,1.29,4.93,0
1.8,9.88,32.4,0,0,0,0,11.92,0,0,0,21.88,0,0,0,0,0,0,0,7.29,0,5.9,0,0,0,4.34,0,0,0,2.23,1.34,2.82,0
1.79,5.55,31.12,0,0,0,0,3.72,0,0,0,41.63,0,0,0,0,0,0,0,5.11,0,3.06,0,0,0,3.61,0,0,0,0.84,2.01,3.35,0
1.8,8.35,32.42,0,0,0,0,8.39,0,0,0,29.27,0,0,0,0,0,0,0,7.7,0,5.19,0,0,0,0,0,0,0,0.94,3.41,4.33,0
1.81,9.07,29.03,0,0,0,0,7.3,0,0,0,31.98,0,0,0,0,0,0,0,8.99,0,4.01,0,0,0,3.74,0,0,0,0.5,2.41,2.97,0
1.89,0,22.98,0,0,0,40.05,0,0,0,0,0,0,0,0,0,0,0,0.06,0,0,0,0,0,0,0,0,0,11.38,25.53,0,0,0
1.94,0,10.02,0,0,0,43.17,0,0,0,0,0,0,0,0,0,0,0,0.06,0,0,0,0,0,0,0,0,0,15.12,31.63,0,0,0
1.99,0,5.18,0,0,0,40.85,0,0,0,0,0,0,0,0,0,0,0,0.07,0,0,0,0,0,0,0,0,0,16.05,37.85,0,0,0
1.96,3.02,0,0,0,0,33.93,0,0,5,0,0,0,0,0,0,0,0,0.06,0,0,0,0,4.99,0,0,0,0,18.01,34.99,0,0,0
1.99,0,5.01,0,0,0,39.55,0,0,0,0,0,0,0,0,0,0,0,0.06,0,0,0,0,4.6,0,0,0,0,15.53,35.25,0,0,0
1.89,0,29.05,0,0,0,32.71,0,0,3.33,0,0,0,0,0,0,0,0,0.05,0,0,0,0,0,0,0,0,0,7.73,27.13,0,0,0
1.9,0,28.55,0,0,0,32.16,0,4.97,0,0,0,0,0,0,0,0,0,0.05,0,0,0,0,0,0,0,0,0,7.6,26.67,0,0,0
1.88,0,23.28,0,0,0,40.57,0,0,0,0,0,0,0,0,0,0,0,0.06,0,0,0,1.76,0,0,0,0,0,11.54,22.79,0,0,0
1.88,0,23.26,0,0,0,40.54,0,0,0,0,0,0,0,0,0,0,0,0.06,0,0,0,0,0,0,0,0,0,11.52,22.77,1.85,0,0
1.86,0,21.32,0,0,0,39.12,0,0,0,0,9.21,0,0,0,0,0,0,0.05,0,0,0,0,0,0,0,0,0,10.56,19.74,0,0,0
1.83,0,5.84,0,0,0,5.68,12.59,20.61,1.12,0,0,0,0,0,0,0,0,0.05,0,0,0,3.81,0,0,0,0,0,24.14,21.49,0,4.67,0
1.8,0,7.1,0.61,0,0,10.08,11.89,11.97,0,0,0,0,0,0,0,0,0,0.05,0,0,0,8.79,6.58,0,0,0,0,29.6,9.53,0,3.8,0
1.8,0,5.36,0,0,0,10.76,13.37,15.02,2.12,0,0,0,0,0,0,0,0,0.05,0,0,0,1.71,9.15,0,0,0,0,23.44,14.37,0,4.65,0
1.79,0,5.45,0,0,0,12.28,9.77,16.48,2.32,0,0,0,0,0,0,0,0,0,0,0,0,3.88,4.93,0,0,0,0,25.51,14.16,0,5.22,0
1.78,0,6.35,0.29,0,0,2.79,13.32,18.76,3.6,0,0,0,0,0,0,0,0,0.05,0,0,0,8.53,4.61,0,0,0,0,27.07,10.25,0,4.38,0
1.77,0,6.68,0.57,0,0,0.57,11.19,20.61,4.63,0,0,0,0,0,0,0,0,0.05,0,0,0,12.28,9.81,0,0,0,0,27.91,2.13,0,3.57,0
1.74,0,6.35,0.54,0,0,2.7,10.66,19.62,4.4,0,0,0,0,0,0,0,0,0.1,0,0,0,4.9,5.88,0,0,0,0,26.58,5.93,0,12.34,0
1.73,0,5.52,1.38,0,0,2.51,8.14,21.09,5.17,0,0,0,0,0,0,0,0,0.22,0,0,0,5.58,13.16,0,0,0,0,28.73,2.75,0,5.75,0
1.72,0,2.7,2.11,0,0,3.59,8.53,22.92,5.55,0,2.14,0,0,0,0,0,0,0.05,0,0,0,6.1,5.88,0,0,0,0,31.34,6.2,0,2.89,0
1.72,0,4.18,1.77,0,0,1.27,8.36,23.7,6.04,0,1.36,0,0,0,0,0,0,0.05,0,0,0,8.77,6.25,0,0,0,0,31.23,4.33,0,2.69,0
1.8,21.86,4.67,0,0,0,0,1.89,30.43,0,0,0,0,0,0,0,0,0,0,0,0,0,0,39.96,0,0,0,0,0,0.43,0,0.76,0
1.84,20.45,7.49,0,0,0,0,5.21,26.36,0,0,0,0,0,0,0,0,0,0,0,0,0,0,35.05,0,0,0,0,0,5.27,0,0.17,0
1.76,27.14,4.65,0,0,0,0,5.64,28.27,0,0,0,0,0,0,0,0,0,0,0,0,0,0,33.57,0,0,0,0,0,0.38,0,0.35,0
1.77,28.65,5.57,0,0,0,0,3.75,27.78,3.66,0,0,0,0,0,0,0,0,0,0,0,0,0,20.37,0,0,0,0,0,9.55,0,0.67,0
1.8,26.74,5.61,0,0,0,0,5.96,9.03,15.75,0,0,0,0,0,0,0,0,0.06,0,0,0,0,27.56,0,0,0,0,0,8.98,0,0.31,0
1.8,25.81,4.72,0,0,0,0,5.5,15.1,11.15,0,0,0,0,0,0,0.04,0,0,0,0,0,0.23,31.63,0,0,0,0,0,5.71,0,0.11,0
1.8,26.6,5.75,0,0,0,0.46,5.95,0,21.69,0,0,0.69,0,0,0,0,0,0,0,0,0,0,31.12,0,0,0.06,0,0,7.45,0,0.23,0
1.83,23.89,5.89,0,0,0,0,5.49,25.15,2.61,0,2.52,0,0,0,0,0,0,0,0,0,0,0,26.71,0,0,0,0,0,7.56,0,0.18,0
1.79,27.61,5.15,0,0,0,0,6,7.24,17.14,0,1.54,0,0,0,0,0,0,0,0,0,0,0,25.83,0,0,0,0,0,9.45,0,0.04,0
1.85,25.42,3.09,0,0,0,0,8.26,22.98,0,0,2.93,0,0,0,0,0,0,0,0,0,0,0,30.18,0,0,0,0,0,7,0,0.14,0
1.83,12.61,21.59,1.26,0,2.75,1.42,4.3,0,0,0,35.52,0,0,0,0,0,0,0,9.07,0,4.54,0,0,0,1.88,0,0,0,0,5.06,0,0
1.81,12.27,24.4,0,0,0,0.81,7.53,0,0,0,34.85,0,0,0,0,0,0,0,8.74,0,4.27,0,0,0,2.13,0,0,0,0,5,0,0
1.78,8.75,30.22,3.07,0,0,0.57,2.09,4.44,0,0,30.46,1.81,0,0,0,0,0,0.04,8.07,0,3.38,0.13,0,0,1.22,0,0,0,0,5.1,0.65,0
1.78,7.4,30.54,0,2.15,4.85,0,3.31,0,1.97,0,30.52,0,0,0,0,0,0,0,8.12,0,3.72,0.4,0,0,1.6,0,0,0,0,4.89,0.53,0
1.78,11.93,29.87,1.84,0,0,0.92,7.47,0,0,0,31.03,0,0,0,0,0,0,0,8.08,0,2.33,0,0,0,1.53,0,0,0,0,5,0,0
1.78,8.54,30.88,0,3.55,0,0,5.2,1.54,0.76,0,30.82,1.15,0,0,0,0,0,0,7.77,0,3.85,0,0,0,1.16,0,0,0,0,4.78,0,0
1.8,9.6,32.1,0,0,0,0,9.45,0,0,0,27,0,0,0,0,0,0,0,8.78,0,3.49,0,0,0,3.79,0,0,0,0,5,0.79,0
1.8,9.9,33.11,0,0,0,0,9.32,0,0,0,25.52,0,0,0,0,0,0,0,11.04,0,2.72,0,0,0,1.44,0,0,0,0,4.93,2.02,0
1.81,10.58,34.48,0,0,0,0,4.34,0,0,0,27.43,0,0,0,0,0,0,0,10.44,0,4.05,0,0,0,3.16,0,0,0,0,4.96,0.56,0
1.79,9.93,32.04,0,0,0,0,9.18,0,0,0,30.78,0,0,0,0,0,0,0,8.02,0,3.78,0,0,0,1.36,0,0,0,0,4.91,0,0
1.81,9.45,33.86,0,0,0,0,3.94,0,0,0,28.35,0,0,0,0,0,0,0,7.87,0,7.87,0,0,0,4.72,0,0,0,0.79,3.15,0,0
1.81,9.6,35.2,0,0,0,0,4,0,0,0,25.6,0,0,0,0,0,0,0,9.2,0,9.2,0,0,0,4.8,0,0,0,0,2.4,0,0
1.84,9.56,30.28,0,0,0,0,5.58,0,0,0,22.31,0,0,0,0,0,0,0,10.36,0,10.36,0,0,0,3.98,0,0,0,0,2.79,4.78,0
1.65,50.1,1.62,2.21,0,5.37,7.85,0,5.46,9.59,0,2.22,0,0,0,0,0,0,0.03,0,0,0,0,15.55,0,0,0,0,0,0,0,0,0
1.65,52.69,1.06,1.52,0,2.63,5.76,0,8.91,7.82,0,0.9,1.42,0,0,0,0,0,0.23,0,0,0,0,17.06,0,0,0,0,0,0,0,0,0
1.65,51.47,1.06,0.69,0,5.25,6.24,0,10.69,8.6,0,0,0,0,0,0,0,0,0.01,0,0,0,0,14.75,0,0.6,0,0,0,0,0,0.64,0
1.64,56.56,2.17,0.74,0,0.67,5.42,0,0.61,12.03,0,0,6.2,0,0,0,0,0,0,0,0,0,0,15.6,0,0,0,0,0,0,0,0,0
1.66,56.58,1.09,0.67,0,0,9.86,0,7.93,6.82,0,0,0,0,0,0,0,0,0.03,0,0,0,0,17.02,0,0,0,0,0,0,0,0,0
1.6,54.1,1.56,0.28,0,5.15,5.18,0,7.57,8.43,0,0,2.79,0,0,0,0,0,0.02,0,0,0,0,14.92,0,0,0,0,0,0,0,0,0
1.64,56.36,2.57,0,0,0.66,5.34,0,2.4,7.11,0,4.57,5.75,0,0,0,0,0,0.03,0,0,0,0,14.91,0,0.3,0,0,0,0,0,0,0
1.64,56.73,2.15,0,0,3.34,5.38,0,4.11,9.15,0,0,0,0,0,0,0,0,0.03,0,0,0,0,16.88,0,0.61,0,0,0,0,0,1.62,0
1.52,68.98,13,1,0,2,0,0.1,11,0,0,3.9,0,0,0,0,0,0,0.02,0,0,0,0,0,0,0,0,0,0,0,0,0,0
1.52,69.98,15,1,0,3,0,1,6,0,0,4,0,0,0,0,0,0,0.02,0,0,0,0,0,0,0,0,0,0,0,0,0,0
1.51,71.98,14,1,0,2,0,0,8,0,0,3,0,0,0,0,0,0,0.02,0,0,0,0,0,0,0,0,0,0,0,0,0,0
1.51,78,13,1,1,0,0,0,7,0,0,0,0,0,0,0,0,0,0,0,0,0,0,0,0,0,0,0,0,0,0,0,0
1.52,70.98,13,1,0,3,2,0,10,0,0,0,0,0,0,0,0,0,0.02,0,0,0,0,0,0,0,0,0,0,0,0,0,0
1.9,0,0,0,0,0,0,5.22,18.1,5.96,0,5.74,0,0,0,0,0,0,0.05,0,0,0,3.91,9.17,0,0,0,0,24.81,27.04,0,0,0
1.9,0,9.92,0,0,0,2,5.13,22.28,0,0,0,0,0,0,0,0,0,0.05,0,0,0,5.6,10.56,0,0,0,0,19.99,24.47,0,0,0
1.9,0,9.76,0,0,0,1.48,7.58,21.93,0,0,0,0,0,0,0,0,0,0.05,0,0,0,5.51,10.4,0,0,0,0,18.62,24.67,0,0,0
1.88,0,1.89,0,0,0,0,24.68,13.18,0,0,0,0,0,0,0,0,0,0.05,0,0,0,3.31,12.7,0,0,0,0,22.83,21.36,0,0,0
1.9,0,0,0,0,0,0,0,27.83,0,0,8.98,0,0,0,0,0,0,0.05,0,0,0,3.76,14.64,0,0,0,0,21.21,22.27,0,1.26,0
1.89,0,9.73,0,0,0,1.96,5.04,21.86,0,0,0,0,0,0,0,0,0,0.05,0,0,0,5.49,10.36,4.32,0,0,0,18.03,23.16,0,0,0
1.88,0,13.13,0,0,0,1.99,2.55,23.35,0,0,0,0,0,0,0,0,0,0,0,0,0,5.56,7.63,5.1,0,0,0,16.63,24.06,0,0,0
1.9,0,4.56,0,0,0,2.07,5.31,23.06,0,0,0,0,0,0,0,0,0,0,0,0,0,6.82,9.94,2.28,0,0,0,22.37,23.59,0,0,0
1.9,0,0,0,0,0,0,17.92,16.85,0,0,0,0,0,0,0,0,0,0.23,0,0,0,1.44,15.25,0,0,0,0,24.14,24.17,0,0,0
1.91,0,5.35,0,0,0,1.94,4.98,21.63,0,0,0,0,0,0,0,0,0,0.51,0,0,0,6.39,18.64,0,0,0,0,21.51,19.05,0,0,0
1.82,0,5.03,0,0,0,6.39,17.8,12.42,0,0,3.44,2.7,0,0,0,0,0,0,0,0,0,0.3,0,0,0,0,0,22.67,19.59,0,9.66,0
1.84,0,2.04,0,0,0,1.85,19.04,9.17,1.51,0,3.49,6.86,0,0,0,0,0,0,0,0,0,0.15,0,0,0,0,0,24.04,18.98,0,12.87,0
1.84,0,3.98,0,0,0,0,23.17,11.17,0,0,5.1,0,0,0,0,0,0,0,0,0,0,0.3,0,0,0,0,0,24.4,22.92,0,8.96,0
1.8,0,2.01,0,0,0,4.55,16.36,10.14,5.93,0,8.58,0,0,0,0,0,0,0,0,0,0,0.15,0,0,0,0,0,21.65,14.97,0,15.66,0
1.81,0,1.02,0,0,0,0,19.08,4.6,17.4,0,3.5,0,0,0,0,0,0,0,0,0,0,0.46,0,0,0,0,0,22.11,19.84,0,11.99,0
1.83,0,14.16,0,0,0,0,18.85,9.09,0,0,1.73,0,0,0,0,0,0,0,0,0,0,0.6,0,0,0,0,0,22.83,21.2,0,11.54,0
1.83,0,2.08,0,0,0,0,12.14,23.89,0,0,3.57,0,0,0,0,0,0,0,0,0,0,0.31,0,0,0,0,0,23,20.74,0,14.27,0
1.69,0,5,0,0,0,0,12.5,28.9,0,0,0,0,0,0,0,0,0,0,0,0,0,0,2.7,0,0,0,0,27.1,7.4,0,16.4,0
1.69,0,4.7,2.3,0,0,0,9.7,28.9,0,0,6.2,0,0,0,0,0,0,0,0,0,0,0,5.1,0,0,0,0,27.5,10.3,0,5.3,0
1.69,0,4.71,1.8,0,0,0,9.82,29.16,0,0,4.71,0,0,0,0,0,0,0,0,0,0,0,5.71,0,0,0,0,28.16,10.12,0,5.81,0
1.82,0,3,0,0,0,3,22,11,2,0,3,0,0,0,0,0,0,0,0,0,0,0,6,0,0,0,0,24,18,0,8,0
1.83,0,5,0,0,0,6,20,11,2,0,1,0,0,0,0,0,0,0,0,0,0,0,5,0,0,0,0,24,21,0,5,0
1.82,0,5,0,0,0,4,18,14,2,0,2,0,0,0,0,0,0,0,0,0,0,0,6,0,0,0,0,23,19,0,7,0
1.82,0,5,0,0,0,3,21,13,2,0,1,0,0,0,0,0,0,0,0,0,0,0,5,0,0,0,0,24,21,0,5,0
1.84,0,4,0,0,0,5,17.87,13.89,2,0,1,0,0,0,0,0,0,0,0,0,0,0,5,0,0,0,0,23.87,22.37,0,5,0
1.84,0,4,0,0,0,5,17,15,2,0,1,0,0,0,0,0,0,0,0,0,0,0,5,0,0,0,0,24,23,0,4,0
1.83,0,4,0,0,0,4,17.7,12.3,2,0,4,0,0,0,0,0,0,0,0,0,0,0,6,0,0,0,0,24,19,0,7,0
1.82,0,58.28,0,0,0,0,0,0,0,0,7.43,0,0,0,0,0,1.48,0,16.95,0,5.05,0,0,0,6.93,0,0,0,3.88,0,0,0
1.61,0,47.5,0,0,0,13.72,0,0,0,0,36.93,0,0,0,0,0,0,0,1.85,0,0,0,0,0,0,0,0,0,0,0,0,0
1.9,29.37,1.9,0,0,6.3,2.3,26.59,0,0,0,0,0,0,0,0,0,0,0.03,0,0,0,0,13.26,2.53,4.3,0,0,0,13.42,0,0,0
1.9,31.64,2.6,0,0,3.23,2.36,27.27,0,0,0,0,0,0,0,0,0,0,0.03,0.83,0,0,0,13.6,0,4.41,0,0,0,13.25,0,0.78,0
1.9,33.74,2.77,0,0,3.44,2.52,19.39,0,3.07,0,0,0,0,0,0,0,0,0.03,0.89,0,0,0,14.5,0,4.7,0,0,0,14.12,0,0.83,0
1.91,33.53,0,0,0,1.5,3.29,28.11,0,0,0,0,0,0,0,0,0,0,0,0,0,0,0,15.77,1.61,5.45,0,0,0,10.74,0,0,0
1.92,28.22,6.77,0,0,0,4.92,28.37,0,0,0,0,0,0,0,0,0,0,0.03,1.16,0,0,0,11.8,0,4.59,0,0,0,14.14,0,0,0
1.91,33.25,0,0,0,9.71,0.59,27.35,0,0,0,0,0,0,0,0,0,0,0,0,0,0,0,5.68,2.6,4.42,0,0,0,16.4,0,0,0
1.91,33.99,5.59,0,0,0,2.54,13.02,9.42,0,0,0,0,0,0,0,0,0,0.33,0.9,0,0,0,15.83,0,3.95,0,0,0,13.17,0,1.26,0
1.93,35.09,0.72,0,0,0,1.31,16.8,0,6.4,0,0,0,0,0,0,0,0,0,0.92,0,0,0,17.6,0,4.89,0,0,0,14.54,0,1.73,0
1.88,42.21,0,0,0,0,1.32,16.97,0,8.61,0,0,0,0,0,0,0,0,0,0,0,0,0,10.16,0,1.65,0,0,0,19.08,0,0,0
1.89,35.03,2.88,0,0,0,2.61,13.41,6.47,3.19,0,0,0,0,0,0,0,0,0.03,0.92,0,0,0,15.06,0,4.88,0,0,0,14.66,0,0.86,0
1.7,7.63,39.51,0,0,15.37,11.24,0,0,0,0,21.18,0,0,0,0,0,0,0,5.07,0,0,0,0,0,0,0,0,0,0,0,0,0
1.7,7.57,39.23,0,0,15.58,11.4,0,0,0,0,21.47,0,0,0,0,0,0,0,4.75,0,0,0,0,0,0,0,0,0,0,0,0,0
1.7,7.42,40.99,0,0,15.27,11.17,0,0,0,0,21.04,0,0,0,0,0,0,0,4.11,0,0,0,0,0,0,0,0,0,0,0,0,0
1.69,7.55,40.41,0,0,15.21,11.13,0,0,0,0,20.96,0,0,0,0,0,0,0,4.74,0,0,0,0,0,0,0,0,0,0,0,0,0
1.69,7.44,39.79,0,0,7.81,8.57,0,0,0,0,32.28,0,0,0,0,0,0,0,4.11,0,0,0,0,0,0,0,0,0,0,0,0,0
1.7,7.09,37.91,0,0,14.88,5.44,0,0,0,0,30.76,0,0,0,0,0,0,0,3.92,0,0,0,0,0,0,0,0,0,0,0,0,0
1.69,6.92,37.02,0,0,14.53,2.66,0,0,0,0,35.04,0,0,0,0,0,0,0,3.83,0,0,0,0,0,0,0,0,0,0,0,0,0
2.25,0,0,0,0,0,0,0,10,0,0,0,0,0,0,0,0,0,0,0,0,0,0,0,0,0,0,85,0,5,0,0,0
2.24,0,0,0,0,0,0,0,10,0,0,0,0,0,0,0,0,0,0,0,0,0,0,0,0,0,0,80,0,10,0,0,0
2.28,0,0,0,0,0,0,0,10,0,0,0,0,0,0,0,0,0,0,0,0,0,0,0,0,0,0,70,0,20,0,0,0
1.8,0,3.79,0,0,0,5.49,19.36,13.57,1.9,0,1.5,0,0,0,0,0,0,0,0,0,0,0,4.69,0,0,0,0,24.35,16.47,0,8.88,0
1.65,29.74,32.39,1.72,0,15.48,1.63,11.18,0,0,0,0,0,0,0,0,0,0,0.03,4.61,0,3.22,0,0,0,0,0,0,0,0,0,0,0
1.64,27.68,28.77,2.6,0.94,4.04,1.97,20.24,3.66,1.61,0,1.86,1.46,0,0,0,0,0,0,2.9,0,2.19,0.08,0,0,0,0,0,0,0,0,0,0
1.65,31.69,30.38,1.98,0,3.74,4.54,16.29,2.71,0,0,0,1.46,0,0,0,0,0,0.03,4.15,0,3.03,0,0,0,0,0,0,0,0,0,0,0
1.64,34.62,34.11,1.56,0,6.82,2.08,13.34,0,0,0,0,0,0,0,0,0,0,0,3.08,0,2.73,0.17,0,0,1.49,0,0,0,0,0,0,0
1.63,38.57,31.47,2.08,0,0,1.66,12.79,3.43,1.35,0,0,0,0,0,0,0,0,0.03,4.46,0,3.05,0.18,0,0,0.83,0,0,0,0,0.1,0,0
1.64,36.14,26.74,2.28,0,6.92,3.04,17.91,0,0,0,0,0,0,0,0,0,0,0.03,3.33,0,2.35,0,0,0,1.26,0,0,0,0,0,0,0
1.63,37.92,26.82,2.14,0,6.24,3.3,15.62,0.63,0,0,0,0,0,0,0,0,0,0.03,3.2,0,2.08,0,0,0,2.02,0,0,0,0,0,0,0
1.63,37.93,31.31,3.38,4.18,3.68,1.6,9.99,2.1,0,0,0,0,0,0,0,0,0,0,2.49,0,2.41,0,0,0,0.93,0,0,0,0,0,0,0
1.63,39.84,26.31,2.04,0,2.74,1.2,16.49,2.48,0,0,1.7,0,0,0,0,0,0,0,3.66,0,2.02,0.08,0,0,1.44,0,0,0,0,0,0,0
1.62,44.13,27.15,1.12,0.57,2.72,1.54,13.52,3.07,0.4,0,0,0,0,0,0,0,0,0,3.2,0,2.06,0,0,0,0.31,0,0,0,0,0.21,0,0
1.52,68.04,5.31,1.56,2.37,2.27,0,0,10.61,6.16,0,3.68,0,0,0,0,0,0,0,0,0,0,0,0,0,0,0,0,0,0,0,0,0
1.52,69.68,4.6,1.57,2.38,0.23,0,0,10.64,6.18,0,4.72,0,0,0,0,0,0,0,0,0,0,0,0,0,0,0,0,0,0,0,0,0
1.52,70.94,2.74,1.56,1.58,2.84,0,0,11.09,6.75,0,2.5,0,0,0,0,0,0,0,0,0,0,0,0,0,0,0,0,0,0,0,0,0
1.61,66.63,0,0.71,1.81,10.38,0,0,3.52,3.86,0,0,0,0,0,0,0,0,0,0,0,0,0,0,0,10.63,0,0,0,2.46,0,0,0
1.6,67.13,3.16,0.72,1.82,6.54,0,0,3.55,3.89,0,0,0,0,0,0,0,0,0,0,0,0,0,0,0,10.71,0,0,0,2.48,0,0,0
1.61,68.31,0,0.73,1.85,7.99,0,0,3.61,3.96,0,0,0,0,0,0,0,0,0,0,0,0,0,0,0,10.9,0,0,0,1.97,0.68,0,0
1.62,68.02,0,0.73,1.84,7.95,0,0,3.6,3.94,0,0,0,0,0,0,0,0,0,0,0,0,0,0,0,10.85,0,0,0,3.07,0,0,0
1.62,68.9,0,0.74,1.87,8.05,0,0,3.64,4,0,0,0,0,0,0,0,0,0,0,0,0,0,0,0,8.55,0,0,0,4.25,0,0,0
1.64,62.7,0,0.72,0,14.49,0,0,9.53,0,0,0,0,0,0,0,0,0,0,0,0,0,0,0,0,8.39,0,0,0,4.17,0,0,0
1.64,62.85,0,0.73,0,11.88,0,0,11.95,0,0,0,0,0,0,0,0,0,0,0,0,0,0,0,0,8.41,0,0,0,4.18,0,0,0
1.63,65.47,3.26,0.74,1.88,8.1,0,0,3.66,4.02,0,0,0,0,0,0,0,0,0,0,0,0,0,0,0,8.6,0,0,0,4.27,0,0,0
1.64,65.72,0,0.76,0,9.66,0,0,9.99,0,0,0,0,0,0,0,0,0,0,0,0,0,0,0,0,8.8,0,0,0,4.37,0.7,0,0
1.61,69.31,0,0.74,1.88,8.1,0,0,3.67,4.02,0,0,0,0,0,0,0,0,0,1.16,0,0,0,0,0,7.99,0,0,0,3.13,0,0,0
1.94,8.3,28.66,0,0,4.44,0,0,0,0,0,10.72,0,0,0,0,0,0,0.13,15.69,0,0,0,20.29,0,7.08,0,0,0,4.69,0,0,0
1.91,16.41,35.41,0,6.1,0,3.22,0,0,0,0,0,0,0,0,0,0,0,0.13,13.99,0,0,0,9.25,0,9,0,0,0,6.49,0,0,0
1.89,6.86,39.48,0,0,0,3.59,0,0,0,0,10.13,0,0,0,0,0,0,0.14,19.83,0,0,0,13.77,0,0,0,0,0,6.2,0,0,0
1.86,10.39,34.04,0,0,0,1.62,0,6.03,0,0,9.19,0,0,0,0,0,0,0.13,17.22,0,0,0,15.61,0,2.02,0,0,0,3.75,0,0,0
1.88,12.13,26.19,0,6.02,4.33,3.17,0,3.91,0,0,5.98,0,0,0,0,0,0,0.13,14.55,0,0,0,12.18,0,5.92,0,0,0,5.49,0,0,0
1.88,8,32.77,0,11.92,2.15,0,0,0,0,0,5.9,0,0,0,0,0,0,0.12,16.21,0,0,0,13.53,0,4.88,0,0,0,4.52,0,0,0
1.91,12.96,33.59,0,0,0,1.69,0,0,0,0,7.99,0,0,0,0,0,0,0.13,16.34,0,0,0,14.63,0,6.32,0,0,0,6.35,0,0,0
1.63,30.36,28.77,2.22,0,10.84,3.68,15.27,0,0,0,4.17,0,0,0,0,0,1.1,0,2.46,0,0.15,0,0,0,0.98,0,0,0,0,0,0,0
1.64,26.15,31.25,1.73,0,11.7,2.86,14.38,0,0,0,5.76,0,0,0,0,0,1.52,0,3.08,0,0.21,0,0,0,1.36,0,0,0,0,0,0,0
1.66,21.64,33.9,1.17,0,12.64,1.98,13.43,0,0,0,7.47,0,0,0,0,0,1.97,0,3.75,0,0.28,0,0,0,1.77,0,0,0,0,0,0,0
1.68,16.77,36.76,0.62,0,13.65,1.03,12.4,0,0,0,9.3,0,0,0,0,0,2.46,0,4.47,0,0.34,0,0,0,2.2,0,0,0,0,0,0,0
1.62,32.32,27.62,2.45,0,10.43,4.06,15.69,0,0,0,3.43,0,0,0,0,0,0.91,0,2.17,0,0.12,0,0,0,0.8,0,0,0,0,0,0,0
1.62,32.35,27.6,2.45,0,9.4,4,16.7,0,0,0,3.5,0,0,0,0,0,1,0,2.2,0,0,0,0,0,0.8,0,0,0,0,0,0,0
1.62,28.35,31.6,2.45,0,10.4,4,15.7,0,0,0,3.5,0,0,0,0,0,1,0,2.2,0,0,0,0,0,0.8,0,0,0,0,0,0,0
1.62,32.35,27.6,2.45,0,10.4,3,16.7,0,0,0,3.5,0,0,0,0,0,1,0,2.2,0,0,0,0,0,0.8,0,0,0,0,0,0,0
1.62,32.35,27.6,2.45,0,10.4,2,17.7,0,0,0,3.5,0,0,0,0,0,1,0,2.2,0,0,0,0,0,0.8,0,0,0,0,0,0,0
1.62,32.35,27.6,2.45,0,10.4,3,15.7,0,0,0,4.5,0,0,0,0,0,1,0,2.2,0,0,0,0,0,0.8,0,0,0,0,0,0,0
1.99,0,10,10,0,0,0,0,0,0,0,0,0,0,0,0,0,0,0,0,0,0,0,0,0,0,0,80,0,0,0,0,0
1.99,0,9.99,9.99,0,0,0,0,0,0,0,0,0,0,0,0,0,0,0.1,0,0,0,0,0,0,0,0,79.92,0,0,0,0,0
1.98,0,0,10,0,0,0,0,0,0,0,0,0,0,0,0,0,0,0,0,0,0,0,0,10,0,0,80,0,0,0,0,0
1.99,0,0,9.95,0,0,0,0,0,0,0,0,0,0,0,0,0,0,0,0,0,0,0.5,0,9.95,0,0,79.6,0,0,0,0,0
2.01,0,20,0,0,0,0,0,0,0,0,0,0,0,0,0,0,5,0,0,0,0,0,0,0,0,0,75,0,0,0,0,0
2.01,0,19.96,0,0,0,0,0,0,0,0,0,0,0,0,0,0,4.99,0,0,0,0,0,0,0,0,0.2,74.85,0,0,0,0,0
2.01,0,19.9,0,0,0,0,0,0,0,0,0,0,0,0,0,0,4.98,0,0,0,0,0,0,0,0,0,74.62,0,0,0.5,0,0
2.01,0,19.86,0,0,0,0,0,0,0,0,0,0,0,0,0,0,4.97,0,0,0,0,0,0,0,0,0,74.47,0,0.7,0,0,0
1.58,63.31,3.31,2.12,0,0.51,4.7,11.58,3.95,0.76,0,0,7.37,0,0,0,0,0,0.02,2.37,0,0,0,0,0,0,0,0,0,0,0,0,0
1.59,57.4,9.68,0.93,0,0,3.65,17.8,3.48,0,0,0,4.88,0,0,0,0,0,0.05,2.13,0,0,0,0,0,0,0,0,0,0,0,0,0
1.59,58.89,10.99,0.68,0,0,3.45,15.12,2.47,0,0,1.03,3.62,0,0,0,0,0,0.05,1.54,0,0.86,0,0,0,1.3,0,0,0,0,0,0,0
1.57,0,0,2.08,0,3.79,5.63,0,4.7,0,0,39.64,0,0,0,0,0,0,0.12,0.79,0,0,0,0,0,0,0,0,43.25,0,0,0,0
1.58,0,0,0,0,5.42,6.61,0,16.34,0,0,39.82,0,0,0,0,0,0,0.1,0.31,0,0,0,0,0,0,0,0,31.4,0,0,0,0
1.57,0,0,1.18,0,4.67,3.56,0,1.58,0,0,46.52,0,0,0,0,0,0,0,0.37,0,0,0,0,0,0,0,0,42.12,0,0,0,0
1.56,0,0,5.07,0,1.85,6.73,0,24.99,0,0,27.9,0,0,0,0,0,0,0.11,0.63,0,0,0,0,0,0,0,0,32.72,0,0,0,0
1.58,0,0,1.91,0,3.85,5.5,0,12.22,0,0,37.2,0,0,0,0,0,0,0,0.99,0,0,0,0,0,0,0,0,38.33,0,0,0,0
1.57,0,0,3.2,0,0,2.83,0,12.26,0,0,41.36,0,0,0,0,0,0,0,1.33,0,0,0,0,0,0,0,0,39.02,0,0,0,0
1.58,0,0,2,0,4.01,5.25,0,12.13,0,0,36.94,0,0,0,0,0,0,0.11,0.69,0,0,0,0,0,0,0,0,38.87,0,0,0,0
1.58,0,0,2.86,0,3.01,8.77,0,14.83,0,0,30.42,0,0,0,0,0,0,0.12,1.79,0,0,0,0,0,0,0,0,38.2,0,0,0,0
1.56,0,0,0,0,0,2.75,0,15.32,0,0,41.48,0,0,0,0,0,0,0,0.32,0,0,0,0,0,0,0,0,40.13,0,0,0,0
1.58,0,0,1.92,0,3.89,7.11,0,12.32,0,0,36.16,0,0,0,0,0,0,0.11,1.34,0,0,0,0,0,0,0,0,37.15,0,0,0,0
1.83,6.61,39.67,0,0,0,0,6.61,0,0,0,13.22,0,0,0,0,0,0,0,16.53,0,0,0,4.96,0,4.96,0,0,0,2.48,0,4.96,0
1.83,9.76,37.39,0,0,0,0,6.5,0,0,0,13.01,0,0,0,0,0,0,0,16.26,0,0,0,4.88,0,4.88,0,0,0,2.44,0,4.88,0
1.83,6.61,35.37,0,0,0,0,8.92,0,0,0,13.22,0,0,0,0,0,0,0,18.52,0,0,0,4.96,0,4.96,0,0,0,2.48,0,4.96,0
1.83,12.8,35.2,0,0,0,0,6.4,0,0,0,12.8,0,0,0,0,0,0,0,16,0,0,0,4.8,0,4.8,0,0,0,2.4,0,4.8,0
1.82,15.75,33.05,0,0,0,0,6.3,0,0,0,12.6,0,0,0,0,0,0,0,15.75,0,0,0,4.72,0,4.72,0,0,0,2.36,0,4.75,0
1.82,18.6,31.02,0,0,0,0,6.2,0,0,0,12.4,0,0,0,0,0,0,0,15.5,0,0,0,4.65,0,4.65,0,0,0,2.33,0,4.65,0
1.84,6.5,39.03,0,0,0,0,6.5,0,0,0,13.01,0,0,0,0,0,0,0,14.63,0,0,0,5.69,0,4.88,0,0,0,4.88,0,4.88,0
1.84,6.61,39.67,0,0,0,0,6.61,0,0,0,13.22,0,0,0,0,0,0,0,14.88,0,0,0,4.96,0,4.96,0,0,0,4.13,0,4.96,0
1.85,6.61,39.67,0,0,0,0,6.61,0,0,0,13.22,0,0,0,0,0,0,0,13.22,0,0,0,4.96,0,4.96,0,0,0,5.79,0,4.96,0
1.85,6.61,39.67,0,0,0,0,6.61,0,0,0,13.22,0,0,0,0,0,0,0,11.57,0,0,0,4.96,0,4.96,0,0,0,7.44,0,4.96,0
1.62,0,0,11.24,0,0,0,17.05,18.49,10.81,0,0,0,0,0,0,0,0,0,0,0,0,8.2,0,0,0,0,0,32.29,1.92,0,0,0
1.66,0,0,10.77,0,0,0,18.37,13.29,8.74,0,0,0,0,0,0,0,0,0,0,0,0,10.02,0,0,0,0,0,36.74,2.07,0,0,0
1.64,0,0,10.25,0,0,0,21.85,8.43,13.86,0,0,0,0,0,0,0,0,0,0,0,0,8.69,0,0,0,0,0,34.95,1.97,0,0,0
1.65,0,0,10.27,0,0,0,17.52,16.89,8.34,0,0,0,0,0,0,0,0,0,0,0,0,8.43,0,0,1.06,0,0,35.03,2.46,0,0,0
1.61,0,0,9.63,0,0,0,12.32,16.83,9.12,0,10.55,0,0,0,0,0,0,0,0,0,0,6.98,0,0,0,0,0,34.57,0,0,0,0
1.65,0,0,10.06,0,0,0,17.17,18.63,6.81,0,0,0,0,0,0,0,0,0,0,0,0,8.81,3.21,0,0,0,0,34.34,0.97,0,0,0
1.65,0,0,9.81,0,0,0,16.73,28.23,0,0,0,0,0,0,0,0,0,0,0,0,0,8.32,1.56,0,0,0,0,33.47,1.88,0,0,0
1.63,0,0,7.98,0,0,0,15.55,15,7.4,0,14.28,0,0,0,0,0,0,0,0,0,0,5.49,1.45,0,0,0,0,31.1,1.75,0,0,0
1.66,0,0,3.78,0,0,0,17.18,16.56,8.17,0,7.88,0,0,0,0,0,0,0,0,0,0,8.54,1.61,0,0,0,0,34.35,1.93,0,0,0
1.65,0,0,6.15,0,2.23,0,16.78,16.18,7.98,0,6.16,0,0,0,0,0,0,0,0,0,0,7.8,0.78,0,0.51,0,0,33.54,1.89,0,0,0
1.51,74.15,10.23,0,0,0.23,0.56,0,9.75,4.93,0,0,0,0,0,0,0,0,0.07,0,0,0,0,0.08,0,0,0,0,0,0,0,0,0
1.52,74.09,10.23,0,0,0.23,0.56,0,9.74,4.92,0,0,0,0,0,0,0,0,0.07,0,0,0,0,0.16,0,0,0,0,0,0,0,0,0
1.52,74.03,10.22,0,0,0.23,0.56,0,9.73,4.92,0,0,0,0,0,0,0,0,0.07,0,0,0,0,0.24,0,0,0,0,0,0,0,0,0
1.52,73.97,10.2,0,0,0.23,0.56,0,9.73,4.92,0,0,0,0,0,0,0,0,0.07,0,0,0,0,0.32,0,0,0,0,0,0,0,0,0
1.52,73.85,10.19,0,0,0.23,0.56,0,9.71,4.91,0,0,0,0,0,0,0,0,0.07,0,0,0,0,0.48,0,0,0,0,0,0,0,0,0
1.52,73.74,10.17,0,0,0.23,0.56,0,9.69,4.9,0,0,0,0,0,0,0,0,0.07,0,0,0,0,0.64,0,0,0,0,0,0,0,0,0
1.52,73.61,10.16,0,0,0.23,0.56,0,9.68,4.89,0,0,0,0,0,0,0,0,0.07,0,0,0,0,0.8,0,0,0,0,0,0,0,0,0
1.52,73.42,10.14,0,0,0.23,0.56,0,9.66,4.88,0,0,0,0,0,0,0,0,0.07,0,0,0,0,1.04,0,0,0,0,0,0,0,0,0
1.58,52.66,0,0,0,0,0,0,9.17,6.71,0,30.35,0,1.11,0,0,0,0,0,0,0,0,0,0,0,0,0,0,0,0,0,0,0
1.58,51.72,0,0,0,0,0,0,10.57,5.18,0,32.12,0,0.41,0,0,0,0,0,0,0,0,0,0,0,0,0,0,0,0,0,0,0
1.58,55.01,0,0,0,0,0,0,10.48,5.75,0,26.17,0,2.59,0,0,0,0,0,0,0,0,0,0,0,0,0,0,0,0,0,0,0
1.58,64.08,0,0,0,0,0,0,10.01,2.97,0,16.36,0,6.58,0,0,0,0,0,0,0,0,0,0,0,0,0,0,0,0,0,0,0
1.58,52.61,0,0,0,0,0.35,2.5,9.12,4.2,0,31.22,0,0,0,0,0,0,0,0,0,0,0,0,0,0,0,0,0,0,0,0,0
1.58,54.31,0,0,0,0,0.36,2.05,9.16,4.21,0,28.91,0,0,0,0,0,0,0,0,0,0,0,0,0,1,0,0,0,0,0,0,0
1.57,55.85,0,0,0,0,0.36,0,9.08,6.71,0,26.98,0,0,0,0,0,0,0,0,0,0,0,0,0,1.02,0,0,0,0,0,0,0
1.57,55.85,0,0,0,0,0.36,0,9.13,6.67,0,27.99,0,0,0,0,0,0,0,0,0,0,0,0,0,0,0,0,0,0,0,0,0
1.6,49.45,12.61,0.28,0,4.13,3.53,15.28,1.7,0,0,3.88,6.78,0,0,0,0,0,0,1.62,0,0.74,0,0,0,0,0,0,0,0,0,0,0
1.58,51.54,14.45,2.24,0,0,3.85,17.73,3.46,0,0,0,5.18,0,0,0,0,0,0.05,1.5,0,0,0,0,0,0,0,0,0,0,0,0,0
1.6,53.3,11.46,0.91,3.3,0,2.95,15.56,2.9,0.49,0,0,4.17,0,0,0,0,0,0.05,1.08,0,0,0,0,0,3.78,0,0,0,0.05,0,0,0
1.58,44.7,24,0.46,0,0,3.18,15.66,2.7,0,0,2.87,4.58,0,0,0,0,0,0.05,1.09,0,0,0,0.17,0,0.54,0,0,0,0,0,0,0
1.61,52.32,18.07,0.61,0,0,3.65,6.5,1.25,0.33,0,6.39,5.84,0,0,0,0,0,0.03,2.5,0,0.75,0,0,0,1.76,0,0,0,0,0,0,0
1.57,54.34,13.19,1.08,0,0.81,3.54,15.36,3.86,0,0,3.97,3.12,0,0,0,0,0,0.04,0.69,0,0,0,0,0,0,0,0,0,0,0,0,0
1.6,55.12,11.51,0.06,0,0.35,0.78,21.95,0.11,0,0,4.48,0,0,0,0,0,0,0,3.17,0,0,0,0,0,2.47,0,0,0,0,0,0,0
1.58,59.29,11.26,0.7,0,0,1.31,17.56,3.66,0,0,1.03,1.56,0,0,0,0,0,0.02,2.03,0,0,0,0,0,1.58,0,0,0,0,0,0,0
1.59,48.97,11.16,1.12,0,0,0,23.88,3.8,0,0,4.7,4,0,0,0,0,0,0,2.25,0,0,0.12,0,0,0,0,0,0,0,0,0,0
1.6,52.57,13.84,1.38,0,0,3.44,16.72,1.82,0,0,5.96,0,0,0,0,0,0,0.05,3.02,0,0,0,0,0,1.2,0,0,0,0,0,0,0
1.74,5.28,47.08,0,0,0,0,0,0,0,0,32.48,0,0,0,0,0,0,0,12.04,0,0,0,0,0,2.92,0,0,0,0.2,0,0,0
1.74,7.83,39.04,0,0,0,0,0,0,0,0,41.1,0,0,0,0,0,0,0,12.03,0,0,0,0,0,0,0,0,0,0,0,0,0
1.74,1.79,52.44,0,0,0,0,0,0,0,0,29.95,0,0,0,0,0,2.38,0,11.53,0,0,0,0,0,1.83,0,0,0,0.08,0,0,0
1.74,6.13,42.31,0,0,0,0,0,0,0,0,37.48,0,0,0,0,0,0,0,11.95,0,0,0,0,0,2.13,0,0,0,0,0,0,0
1.73,8.66,43.38,0,0,0,0,0,0,0,0,35.82,0,0,0,0,0,0,0,12.14,0,0,0,0,0,0,0,0,0,0,0,0,0
1.77,0,49.85,0,0,0,0,0,0,0,0,28.42,0,0,0,0,0,0,0,14.2,0,0.96,0,0,0,6.57,0,0,0,0,0,0,0
1.78,9.63,47.77,0,0,3.44,0.31,0,0,0,0,26.06,0,0,0,0,0,0,0,8.88,0,0,0,0,0,3.91,0,0,0,0,0,0,0
1.74,6.11,42.16,0,0,0,0,0,0,0,0,37.36,0.51,0,0,0,0,1.39,0.04,10.62,0,0,0,0,0,1.45,0,0,0,0,0,0.09,0.27
1.69,11.19,53.76,0.95,0,0,0,0,0,0.51,0,20.05,0,0,0,0,0,0,0,7.95,0,0,0,0,2.76,2.34,0,0,0,0,0,0,0.49
1.76,3.26,47.87,0,0.49,0,0,0.16,1.19,0,0,36.12,0,0,0,0,0,0,0,9.32,0,0,0,0,0,1.59,0,0,0,0,0,0,0
1.61,0,2.68,1.83,0,6.65,29.6,8.32,0,0,0,9.93,0,0,0,0,0,0,0,0,0,0.86,0,0,0,0,0,0,39.43,0.7,0,0,0
1.62,0,2.03,1.39,0,6.2,18.93,10.92,0,0,0,28.46,0,0,0,0,0,0,0,0,0,0.66,0,0,0,0,0,0,31.41,0,0,0,0
1.62,0,2.53,1.73,0,6.29,25.71,7.87,0,0,0,20.24,0,0,0,0,0,0,0,0,0,0.81,0,0,0,0,0,0,34.82,0,0,0,0
1.62,0,2.42,1.65,0,6.01,19.41,7.52,0,0,0,28.98,0,0,0,0,0,0,0,0,0,0.77,0,0,0,0,0,0,33.24,0,0,0,0
1.62,0,2.62,1.19,0,6.51,32.15,10.19,0,0,0,10.47,0,0,0,0,0,0,0,0,0,0.84,0,0,0,0,0,0,36.03,0,0,0,0
1.62,0,2.54,1.74,0,6.32,23.5,7.91,0,0,0,20.32,0,0,0,0,0,0,0,0,0,0.81,0,0,0,0,0,0,36.19,0.67,0,0,0
1.62,0,2.41,1.65,0,5.99,16.44,7.5,0,0,0,30.28,0,0,0,0,0,0,0,0,0,0.77,0,0,0,0,0,0,34.33,0.63,0,0,0
1.62,0,1.97,1.35,0,6.03,18.41,14.15,0,0,0,27.66,0,0,0,0,0,0,0,0,0,0.64,0,0,0,0,0,0,29.79,0,0,0,0
1.63,0,2.09,2.03,0,0,29.87,10.16,0,0,0,22.39,0,0,0,0,0,0,0,0,0,1.54,0,0,0,0,0,0,31.92,0,0,0,0
1.62,0,2.15,1.47,0,6.58,20.09,3.86,0,0,0,30.19,0,0,0,0,0,0,0,0,0,0.7,0,0,0,0,0,0,34.96,0,0,0,0
1.61,45.75,6.9,1.02,0,4.98,3.13,21.1,0,0,0,3.43,12.48,0,0,0,0,0.37,0,0,0,0,0,0,0,0.84,0,0,0,0,0,0,0
1.56,56.67,7.39,6.3,0,6.3,1.05,11.82,1.03,0.68,0,5.52,2.67,0,0,0,0,0.57,0,0,0,0,0,0,0,0,0,0,0,0,0,0,0
1.58,53.55,1.23,1.44,2.42,14.3,1.04,9.63,9.87,0,0,3.61,2.07,0,0,0,0,0.84,0,0,0,0,0,0,0,0,0,0,0,0,0,0,0
1.62,39,4.95,1.37,2.31,30.31,0.99,13.29,3.21,0,0,3.45,0,0,0,0,0,0.41,0,0,0,0,0,0,0,0.71,0,0,0,0,0,0,0
1.61,49.9,4.95,1.44,0,11.38,2.66,18.8,0,0,0,5.96,2.65,0,0,0,0,2.26,0,0,0,0,0,0,0,0,0,0,0,0,0,0,0
1.59,43.77,8.59,1.76,22.98,0,1.37,11,0.96,0.63,0,5.14,2.48,0,0,0,0,1.32,0,0,0,0,0,0,0,0,0,0,0,0,0,0,0
1.59,48.71,1.29,1.51,0,15,1.09,14.6,0,10.15,0,3.79,2.17,0,0,0,0,0.91,0,0,0,0,0,0,0,0.78,0,0,0,0,0,0,0
1.56,62.63,7.21,1.85,0,6.15,1.43,11.54,1.01,0.66,0,5.39,1.21,0,0,0,0,0.92,0,0,0,0,0,0,0,0,0,0,0,0,0,0,0
1.59,48.97,13.23,0,3.3,7.02,3.7,7.15,2.8,1.7,0,7.87,3.67,0,0,0,0,0.59,0,0,0,0,0,0,0,0,0,0,0,0,0,0,0
1.62,47.75,5.39,1.49,0,14.88,1.08,14.47,3.49,0,0,3.75,2.15,0,0,0,0,0.9,0,0,0,0,0,0,0,4.65,0,0,0,0,0,0,0
1.82,16.9,29.17,0,0,0,22.46,0,0,0,0,0,0,0,0,0,0,0,0,10.86,0,0,0,20.61,0,0,0,0,0,0,0,0,0
1.87,18.89,19.46,0,0,0,21.79,0,0,0,0,0,0,0,0,0,0,0,0,15.8,0,0,0,24.06,0,0,0,0,0,0,0,0,0
1.77,15.74,38.58,0,0,0,20.97,0,0,0,0,0,0,0,0,0,0,0,0,15.4,0,0,0,9.31,0,0,0,0,0,0,0,0,0
1.82,3.5,49.91,0,0,0,10.45,0,0,0,0,0,0,0,0,0,0,0,0,14.32,0,0,0,21.82,0,0,0,0,0,0,0,0,0
1.86,20.5,18.95,0,0,0,23.94,0,0,0,0,0,0,0,0,0,0,0,0,13.4,0,0,0,23.21,0,0,0,0,0,0,0,0,0
1.72,15.28,46.5,0,0,0,17.85,0,0,0,0,0,0,0,0,0,0,0,0,3.07,0,0,0,17.3,0,0,0,0,0,0,0,0,0
1.88,14.25,24.44,1.19,0,0,9.53,3.66,0.89,0.35,0,6.48,0,0,0,0,0,0,0,9.78,0,0,0,17.87,0,7.3,0,0,0,4.26,0,0,0
1.86,12.94,24.17,0.52,0,12.91,9.1,0,0,0,0,5.89,0,0,0,0,0,6.46,0,3.63,0,0,0,17.06,0,2.59,0,0,0,3.4,0,1.33,0
1.86,9.76,29.04,0,0,0,13.59,0,0,0,0,12.88,0,0,0,0,0,0,0,7.28,0,4.23,0,19.53,0,0,0,0,0,1.41,0,0,2.28
1.8,14.6,24.56,4.41,0,3.91,15.73,1.83,0,0,0,5.25,0,0,0,0,0,2.43,0,7.17,0,0,0,17.98,0,0,0,0,0,0,0,2.13,0
1.8,1.91,0.47,0,0,0,12.41,0,21.21,0,0,0,0,0,0,0,0,0,0,0,0,0.62,0.76,0,0,0,0,0,33.57,29.05,0,0,0
1.87,1.41,1.22,0,0,0,10.84,0,20.84,0,0,0,0,0,0,0,0,0,0,0,0,1,0,0,0,0,0,0,29.9,34.79,0,0,0
1.83,0.55,1.89,0,0,0,13.15,0,20.16,3.49,0,0,0,0,0,0,0,0,0,0,0,0.91,0,0,0,0,0,0,28.91,30.94,0,0,0
1.82,1.33,1.14,0,0,2.27,18.09,0,20.58,0,0,0,0,0,0,0,0,0,0,0,0,0.44,0,0,0,0,0,0,28.08,28.07,0,0,0
1.8,1.33,1.14,0,0,1.42,15.59,0,20.56,0,0,0,0,0,0,0,0,0,0,0,0,0.12,0.62,0,0,1.29,0,0,31.2,26.73,0,0,0
1.84,1.4,1.21,0,0,0,14.02,0,20.35,0,0,0,0,0,0,0,0,0,0,0,0,0.99,0,0,0,0,0,0,29.61,32.12,0.3,0,0
1.88,7.84,32.13,0,11.69,8.4,0,0,0,0,0,1.45,0,0,0,0,0,0,0.12,15.9,0,0,0,13.26,0,4.78,0,0,0,4.43,0,0,0
1.63,62.04,6.69,0,0,0,0,0,7.52,4.95,0,0,0,18.71,0,0,0.09,0,0,0,0,0,0,0,0,0,0,0,0,0,0,0,0
1.87,14.28,24.46,0,0,0,18.51,0,0,0.71,0,11.46,0,0,0,0,0,0,0,7.56,0,0,0,6.38,0,5.96,0,0,0,10.51,0,0.17,0
1.92,17.59,20.75,0,0,0,0,0,0,0,0,0,0,0,0,0,0,0.78,0,26.51,0,0,0,9.71,8.42,7.72,0,0,0,0,7.18,0,1.34
1.87,13.9,23.82,0,0,0,13.85,0,0,0,0,11.16,0,0,0,0,0,0,0,13.99,0,0,0,14.25,0,7.21,0,0,0,1.82,0,0,0
1.9,14.1,24.15,0,0,0,15.46,0,0,0,0,4.25,0,0,0,0,0,0,0,14.19,0,0,0,20.09,0,4.48,0,0,0,3.28,0,0,0
1.95,13.73,19.14,0,0,0,13.24,0,0,0,0,4.68,0,0,0,0,0,0,0,13.24,0,0,0,25.42,0,7.21,0,0,0,3.34,0,0,0
1.85,20.83,23.38,0,0,0,13.88,0,0,0,0,4.61,0,0,0,0,0,0,0,14.21,0,0,0,14.1,0,7.11,0,0,0,1.88,0,0,0
1.99,12.91,14.86,0,0,0,13.07,0,0,0,0,3.97,0,0,0,0,0,0,0,13.49,0,0,0,30.75,0,6.82,0,0,0,4.13,0,0,0
1.83,14,24.36,0,0,0,27.36,0,0,0,0,4.1,0,0,0,0,0,0,0,13.77,0,0,0,8.36,0,7.05,0,0,0,1,0,0,0
1.9,13.95,24.07,0,0,0,13.91,0,0,0,0,4.21,0,0,0,0,0,0,0,14.11,0,0,0,21.3,0,5.87,0,0,0,2.58,0,0,0
1.77,0,55.27,0,0,0,0,0,0,0,0,19.3,0,0,0,0,0,0,0,12.28,0,7.89,0,0,0,5.26,0,0,0,0,0,0,0
1.76,0,56.46,0,0,0,0,0,0,0,0,19.76,0,0,0,0,0,0,0,11.19,0,7.17,0,0,0,5.42,0,0,0,0,0,0,0
1.75,0,57.71,0,0,0,0,0,0,0,0,20.19,0,0,0,0,0,0,0,10.79,0,5.74,0,0,0,5.57,0,0,0,0,0,0,0
1.74,0,58.99,0,0,0,0,0,0,0,0,20.68,0,0,0,0,0,0,0,8.95,0,5.82,0,0,0,5.56,0,0,0,0,0,0,0
1.77,0,55.26,0,0,0,0,0,0,0,0,19.3,0,0,0,0,0,0,0,9.65,0,10.53,0,0,0,5.26,0,0,0,0,0,0,0
1.77,0,55.26,0,0,0,0,0,0,0,0,19.3,0,0,0,0,0,0,0,7.02,0,13.16,0,0,0,5.26,0,0,0,0,0,0,0
1.77,0,56.89,0,0,0,0,0,0,0,0,8.47,0,0,0,0,0,0,0,12.62,0,16.6,0,0,0,5.42,0,0,0,0,0,0,0
1.77,0,59.81,0,0,0,0,0,0,0,0,12.73,0,0,0,0,0,0,0,13.27,0,8.55,0,0,0,5.64,0,0,0,0,0,0,0
1.77,0,57.44,0,0,0,0,0,0,0,0,16.06,0,0,0,0,0,0,0,12.76,0,8.21,0,0,0,5.53,0,0,0,0,0,0,0
1.78,0,53.16,0,0,0,0,0,0,0,0,22.43,0,0,0,0,0,0,0,11.82,0,7.59,0,0,0,5,0,0,0,0,0,0,0
1.78,0,51.01,0,0,0,0,0,0,0,0,25.42,0,0,0,0,0,0,0,11.36,0,7.29,0,0,0,4.92,0,0,0,0,0,0,0
1.79,0,53.28,0,0,0,0,0,0,0,0,18.65,0,0,0,0,0,0,0,11.83,0,7.6,0,0,0,8.64,0,0,0,0,0,0,0
1.76,0,58.4,0,0,0,0,0,0,0,0,17.87,0,0,0,0,0,0,0,11.42,0,7.35,0,0,0,4.96,0,0,0,0,0,0,0
1.74,0,61.83,0,0,0,0,0,0,0,0,16.49,0,0,0,0,0,0,0,10.48,0,6.72,0,0,0,4.48,0,0,0,0,0,0,0
1.82,0,0,0,0,0,0,0,0,0,0,0,0,0,0,0,0,0,0,0,0,0,0,60,0,0,0,0,40,0,0,0,0
1.83,0,0,0,0,0,0,0,0,0,0,0,0,0,0,0,0,0,0,0,0,0,0,62,0,0,0,0,38,0,0,0,0
1.86,0,0,0,0,0,0,0,0,0,0,0,0,0,0,0,0,0,0,0,0,0,0,64,0,0,0,0,36,0,0,0,0
1.89,0,0,0,0,0,0,0,0,0,0,0,0,0,0,0,0,0,0,0,0,0,0,66,0,0,0,0,34,0,0,0,0
1.9,0,0,0,0,0,0,0,0,0,0,0,0,0,0,0,0,0,0,0,0,0,0,68,0,0,0,0,32,0,0,0,0
1.93,0,0,0,0,0,0,0,0,0,0,0,0,0,0,0,0,0,0,0,0,0,0,70,0,0,0,0,30,0,0,0,0
1.94,0,0,0,0,0,0,0,0,0,0,0,0,0,0,0,0,0,0,0,0,0,0,72,0,0,0,0,28,0,0,0,0
1.96,0,0,0,0,0,0,0,0,0,0,0,0,0,0,0,0,0,0,0,0,0,0,74,0,0,0,0,26,0,0,0,0
1.69,0,0,0,0,0,0,0,0,12,0,0,0,0,0,0,0,0,0,0,0,0,0,50,0,0,0,0,38,0,0,0,0
1.72,0,0,0,0,0,0,0,0,14,0,0,0,0,0,0,0,0,0,0,0,0,0,50,0,0,0,0,36,0,0,0,0
1.7,0,0,0,0,0,0,0,0,16,0,0,0,0,0,0,0,0,0,0,0,0,0,50,0,0,0,0,34,0,0,0,0
1.72,0,0,0,0,0,0,0,0,18,0,0,0,0,0,0,0,0,0,0,0,0,0,50,0,0,0,0,32,0,0,0,0
1.83,0,0,0,0,0,0,0,0,0,12,0,0,0,0,0,0,0,0,0,0,0,0,60,0,0,0,0,28,0,0,0,0
1.83,0,0,0,0,0,0,0,0,14,0,0,0,0,0,0,0,0,0,0,0,0,0,60,0,0,0,0,26,0,0,0,0
1.93,0,0,0,0,0,0,0,0,0,0,14,0,0,0,0,0,0,0,0,0,0,0,60,0,0,0,0,26,0,0,0,0
1.79,0,0,0,0,0,0,7,0,0,0,7,0,0,0,0,0,0,0,0,0,0,0,50,0,0,0,0,36,0,0,0,0
1.8,0,0,0,0,0,0,8,0,0,0,8,0,0,0,0,0,0,0,0,0,0,0,50,0,0,0,0,34,0,0,0,0
1.82,0,0,0,0,0,0,9,0,0,0,9,0,0,0,0,0,0,0,0,0,0,0,50,0,0,0,0,32,0,0,0,0
1.61,0,0,0,0,0,0,0,19.11,0,0,37.5,0,0,0,0,0,0,6.64,0,0,0,0,0,0,0,0,0,36.75,0,0,0,0
1.57,0,0,0,0,0,0,0,12.28,0,0,43.01,0,0,0,0,0,0,1.75,0,0,0,0,0,0,0,0,0,42.96,0,0,0,0
1.58,0,0,0,0,0,0,0,12.91,5.23,0,47.05,0,0,0,0,0,0,1.76,0,0,0,0,0,0,0,0,0,33.05,0,0,0,0
1.57,0,0,0,0,0,0,0,8.9,1.99,0,43.63,0,0,0,0,0,0,1.89,0,0,0,0,0,0,0,0,0,43.59,0,0,0,0
1.6,0,0,0,0,15.52,0,0,11.96,5.13,0,27.98,0,0,0,0,0,0,5.2,0,0,0,0,0,0,0,0,0,34.21,0,0,0,0
1.6,0,0,0,0,0,24.07,0,15.18,5.58,0,17.87,0,0,0,0,0,0,2.1,0,0,0,0,0,0,0,0,0,35.2,0,0,0,0
1.6,0,0,0.31,0,15.11,0,0,16.88,1.55,0,26.86,0,0,0,0,0,0,4.2,0,0,0,0,0,0,0,0,0,35.09,0,0,0,0
1.6,0,0,0.31,0,15.19,1.51,0,19.34,0,0,24.16,0,0,0,0,0,0,4.22,0,0,0,0,0,0,0,0,0,35.27,0,0,0,0
1.61,0,0,0.79,0,7.8,7.74,0,12.08,5.13,0,25.61,0,0,0,0,0,0,4.66,0,0,0,0,0,0,0,0,0,36.19,0,0,0,0
1.6,0,0,0.86,11.64,0,14.02,0,10.74,4.63,0,23.59,0,0,0,0,0,0,1.87,0,0,0,0,0,0,0,0,0,32.65,0,0,0,0
1.6,0,0,0,0,0,20.17,11.87,13.58,4.38,0,10.48,0,0,0,0,0,0,0,0,0,0,0.7,0,0,0,0,0,36.03,2.79,0,0,0
1.58,0,1.39,0,0,0,22.68,10.49,10.51,4.34,0,13.86,0,0,0,0,0,0,0,0,0,0,0.69,0,0,0,0,0,36.04,0,0,0,0
1.59,0,1.4,0,0,0,20.17,10.48,11.49,4.38,0,13.97,0,0,0,0,0,0,0,0,0,0,0.7,0,0,0,0,0,36.01,1.4,0,0,0
1.58,0,1.5,0,0,0,23,10.4,10.4,4,0,14,0,0,0,0,0,0,0,0,0,0,0.7,0,0,0,0,0,36,0,0,0,0
1.59,0,1.5,0,0,0,23,14.4,10.4,0,0,14,0,0,0,0,0,0,0,0,0,0,0.7,0,0,0,0,0,36,0,0,0,0
1.58,0,1.5,0,0,2,23,10.4,10.4,4,0,12,0,0,0,0,0,0,0,0,0,0,0.7,0,0,0,0,0,36,0,0,0,0
1.58,0,1.5,0,2,0,23,10.4,10.4,4,0,12,0,0,0,0,0,0,0,0,0,0,0.7,0,0,0,0,0,36,0,0,0,0
1.77,0,56.5,0,0,0,0,0.82,0,0,0,15.71,0,0,0,0,0,5.12,0,14.95,0,0,0,0,0,6.62,0,0,0,0.14,0.14,0,0
1.77,0,56.73,0,0,0,0,2.03,0,0,0,14.18,0,0,0,0,0,5.22,0,14.92,0,0,0,0,0,6.41,0,0,0,0.37,0.14,0,0
1.77,6.03,51.18,0,0,0,0,0.81,0,0,0,15.29,0,0,0,0,0,5.35,0,14.83,0,0,0,0,0,6.37,0,0,0,0,0.14,0,0
1.77,6.03,51.21,0,0,0,0,0.81,0,0,0,15.29,0,0,0,0,0,5.08,0,14.84,0,0,0,0,0,6.37,0,0,0,0.23,0.14,0,0
1.77,6.22,53.33,0,0,0,0,0.83,0,0,0,11.48,0,0,0,0,0,5.02,0,16.21,0,0,0,0,0,6.07,0,0,0,0.37,0.2,0.27,0
1.77,1.86,56.83,0,0,0,0,0.83,0,0,0,12.65,0,0,0,0,0,5,0,15.88,0,0,0,0,0,6.24,0,0,0,0.33,0.17,0.21,0
1.77,5.97,50.7,0,0,0,0,0.8,0,0,0,16.46,0,0,0,0,0,5.14,0,14.28,0,0,0,0,0,6.31,0,0,0,0.18,0.16,0,0
1.77,5.99,50.79,0,0,0,0,2.01,0,0,0,14.73,0,0,0,0,0,5.31,0,14.72,0,0,0.13,0,0,6.32,0,0,0,0,0,0,0
1.77,0,59.41,0,0,0,0,0.84,0,0,0,11.55,0,0,0,0,0,4.94,0,16.31,0,0,0,0,0,6.1,0,0,0,0.38,0.2,0.27,0
1.77,0,59.24,0,0,0,0,0.82,0,0,0,11.91,0,0,0,0,0,5.11,0,15.11,0,0,0,0,0,7.07,0,0,0,0.42,0.11,0.21,0
1.62,49.01,13.53,18.48,0,0,0,0,4.56,0,0,0,0,0,0,0,0,13.35,0,0,0,0,0,0,0,0,0,0,0,0,1.07,0,0
1.63,46.95,13.5,18.45,0,0,0,6.3,0,0,0,0,0,0,0,0,0,13.74,0,0,0,0,0,0,0,0,0,0,0,0,1.06,0,0
1.65,48.39,13.36,19.39,0,0,0,0,3.75,0,0,0,0,0,0,0,0,0,0,0,0,13.8,0,0,0,0,0,0,0,0,1.31,0,0
1.63,48.93,13.51,19.61,0,0,0,0,3.79,0,0,0,0,0,0,0,0,0,0,0,0,0,0,0,0,0,0,0,0,0,1.33,0,12.83
1.61,47.83,14.29,19.51,0,0,0,0,3.56,0,0,0,0,0,0,0,0,0,0,13.56,0,0,0,0,0,0,0,0,0,0,1.25,0,0
1.68,52.31,7.65,18.82,0,0,0,0,0,0,0,0,0,0,0,0,0,20.02,0,0,0,0,0,0,0,0,0,0,0,0,1.2,0,0
1.59,48.32,13.9,18.99,0,0,6.32,0,0,6.17,0,0,0,0,0,0,0,2.14,0,0,0,0,0,0,0,0,0,0,0,0,4.16,0,0
1.62,36.28,12.52,17.1,21.63,0,8.53,0,0,0,0,0,0,0,0,0,0,0,0,0,0,0,0,0,0,0,0,0,0,0,3.94,0,0
1.6,47.92,11.82,8.07,20.42,0,8.05,0,0,0,0,0,0,0,0,0,0,0,0,0,0,0,0,0,0,0,0,0,0,0,3.72,0,0
1.6,37.21,10.71,14.62,27.74,0,0,0,0,0,0,0,7.19,0,0,0,0,0,0,0,0,0,0,0,0,0,0,0,0,0,2.53,0,0
1.58,56,4.5,0,14,0,2,12,8,0,0,0,0,0,0,0,0,0,0,0,0,0,0,3.5,0,0,0,0,0,0,0,0,0
1.58,56,2.4,0,14,0,2,12.5,9.6,0,0,0,0,0,0,0,0,0,0,0,0,0,0,3.5,0,0,0,0,0,0,0,0,0
1.57,56,0.2,0,14,0,2,12.5,11.8,0,0,0,0,0,0,0,0,0,0,0,0,0,0,3.5,0,0,0,0,0,0,0,0,0
1.59,52,4.7,0,14,0,2,12.3,9.5,0,0,0,0,0,0,0,0,0,0,0,0,0,0,5.5,0,0,0,0,0,0,0,0,0
1.59,52,3.9,0,14,0,2,12.3,10.3,0,0,0,0,0,0,0,0,0,0,0,0,0,0,5.5,0,0,0,0,0,0,0,0,0
1.59,52,3.5,0,14,0,2,12.3,10.7,0,0,0,0,0,0,0,0,0,0,0,0,0,0,5.5,0,0,0,0,0,0,0,0,0
1.59,52,3,0,14,0,2,12.3,11.2,0,0,0,0,0,0,0,0,0,0,0,0,0,0,5.5,0,0,0,0,0,0,0,0,0
