Repository: you0514w/youyou

File: liquidus temperature.csv (part 11 of 18)
Liquidus Temperature ( C ),SiO2,B2O3,Al2O3,MgO,CaO,BaO,Li2O,Na2O,K2O,ZnO,SrO,PbO,Fe2O3,As2O3,Y2O3,Sb2O3,La2O3,Gd2O3,Bi2O3,TiO2,ZrO2,CeO2,SnO2,P2O5,Nb2O5,Ta2O5
1031,52.13,0,1.34,0,9.55,15.87,0,0,0,0,3.15,0,0,0,0,0,1.59,0,0,10.91,2.28,0,0,0,3.18,0
1048,51.41,0,0.53,0,9.07,15.25,0,0,0,0,6.12,0,0,0,0,0,0.79,0,0,11.06,2.61,0,0,0,3.16,0
1046,52.37,0,1.05,0,7.51,14.91,0,0,0,0,7.44,0,0,0,0,0,0.8,0,0,10.32,2.4,0,0,0,3.2,0
1080,0,49.74,0,0,0,0,2.28,0,0,12.52,0,0,0,0,0,0.07,18.47,5.99,0,1.2,5.49,0,0,0,0,4.24
1140,6.49,33.67,0,0,0,0,1.1,0,0,23.66,0,0,0,0,0,0,14.36,4.15,0,4.15,5.04,0,0,0,4.27,3.11
1100,6.51,33.81,0,0,0,0,1.11,0,0,23.75,0,0,0,0,0,0,15.08,3.57,0,4.14,5.06,0,0,0,3.2,3.77
1100,6.51,33.78,0,0,0,0,1.18,0,0,23.72,0,0,0,0,0,0,15.07,3.57,0,4.14,5.06,0,0,0,3.2,3.77
1110,6.5,33.74,0,0,0,0,1.11,0,0,23.7,0,0,0,0,0,0,19.01,0,0,3.24,5.05,0,0,0,4.54,3.11
1080,6.49,33.66,0,0,0,0,1.1,0,0,23.65,0,0,0,0,0,0,18.98,0,0,4.13,5.04,0,0,0,3.19,3.76
1080,6.3,32.72,0,0,0,0,1.07,0,0,22.98,0,0,0,0,0,0,18.43,0,0,7.49,4.89,0,0,0,3.1,3.02
1100,7.09,31.35,0,0,0,0,1.05,0,0,27.11,0,0,0,0,0,0,18.86,0,0,0,6.62,0,0,0,2.25,5.67
1120,6.44,33.38,0,0,0,0,1.09,0,0,23.46,0,0,0,0,0,0,18.83,0,0,5.87,5,0,0,0,1.56,4.37
1109,66.58,9.85,10.02,0,9.23,0,0,0,0,0,3.89,0,0,0,0,0.23,0,0,0,0,0.11,0,0.09,0,0,0
1099,65.76,9.9,10.73,0,9.27,0,0,0,0,0,3.91,0,0,0,0,0.23,0,0,0,0,0.11,0,0.09,0,0,0
1063,64.74,10.88,10.09,0,9.29,0,0,0,0,0,4.57,0,0,0,0,0.23,0,0,0,0,0.11,0,0.09,0,0,0
1078,65.66,10.36,10.38,0,9.26,0,0,0,0,0,3.91,0,0,0,0,0.23,0,0,0,0,0.11,0,0.09,0,0,0
1069,63.92,10.94,10.13,0,9.33,0,0,0,0,0,5.25,0,0,0,0,0.23,0,0,0,0,0.11,0,0.09,0,0,0
1085,66.87,10.29,9.98,0,9.2,0,0,0,0,0,3.23,0,0,0,0,0.23,0,0,0,0,0.11,0,0.09,0,0,0
1097,66.46,10.32,9.68,0,9.22,0,0,0,0,0,3.89,0,0,0,0,0.23,0,0,0,0,0.11,0,0.09,0,0,0
1079,66.88,10.26,9.53,0,9.07,0,0,0,0,0,3.83,0,0,0,0,0.23,0,0,0,0,0.11,0,0.09,0,0,0
1115,67.5,9.01,10.27,0,9.16,0,0,0,0,0,3.86,0,0,0,0,0,0,0,0,0,0.11,0,0.09,0,0,0
1125,67.73,9.04,10.04,0,8.47,0,0,0,0,0,4.52,0,0,0,0,0,0,0,0,0,0.11,0,0.09,0,0,0
1075,66.09,10.74,9.95,0,9.16,0,0,0,0,0,3.86,0,0,0,0,0,0,0,0,0,0.11,0,0.09,0,0,0
1075,66.88,10.69,9.9,0,9.12,0,0,0,0,0,3.21,0,0,0,0,0,0,0,0,0,0.11,0,0.09,0,0,0
1080,64.11,10.78,9.99,0,10.39,0,0,0,0,0,4.53,0,0,0,0,0,0,0,0,0,0.11,0,0.09,0,0,0
1110,66.14,10.66,9.88,0.82,9.1,0,0,0,0,0,3.2,0,0,0,0,0,0,0,0,0,0.11,0,0.09,0,0,0
1075,66.88,10.69,10.23,0,9.12,0,0,0,0,0,2.88,0,0,0,0,0,0,0,0,0,0.11,0,0.09,0,0,0
1065,66.65,10.78,10.03,0,9.24,0,0,0,0,0,3.21,0,0,0,0,0,0,0,0,0,0,0,0.09,0,0,0
860,63.95,3.97,13.96,0.02,0.09,0,0,13.42,0.5,0,0,0,0,0,0,0,0,0,0,0,0,0,0.1,3.99,0,0
1090,25.47,9.05,0,0,8.02,12.86,0,5.52,1.72,15.48,0,0,0,0,0,0,0,0,0,16.11,1.17,0,0,0,4.6,0
1050,26.25,11.57,0,0,8.25,8.88,0,5.67,1.72,15.9,0,0,0,0,0,0,0,0,0,16.62,1.11,0,0,0,4.03,0
1080,27.4,12.01,0,0,8.54,9.32,0,5.9,1.85,11.45,0,0,0,0,0,0,0,0,0,17.34,1.27,0,0,0,4.92,0
1040,14.74,19.09,0,0,8.83,9.46,0,6.03,1.84,17.08,0,0,0,0,0,0,0,0,0,17.83,1.34,0,0,0,3.76,0
1010,1.59,27.95,0,0,9.61,10.37,0,6.59,2.03,18.58,0,0,0,0,0,0,0,0,0,19.25,1.41,0,0,0,2.62,0
1070,23.25,11.92,0,0,8.57,9.29,0,5.78,1.76,16.42,0,0,0,0,0,0,0,0,0,17.16,1.28,0,0,0,4.57,0
1080,13.33,13.68,0,0,9.68,10.62,0,6.61,2.08,18.82,0,0,0,0,0,0,0,0,0,19.62,1.44,0,0,0,4.12,0
1030,20.66,15.15,0,0,8.49,6.6,0,5.76,1.81,18.92,0,0,0,0,0,0,0,0,0,17.04,1.31,0,0,0,4.26,0
1060,20.66,15.15,0,0,8.53,11.68,0,5.86,1.79,13.83,0,0,0,0,0,0,0,0,0,16.98,1.29,0,0,0,4.23,0
1040,20.66,15.13,0,0,9.77,7.87,0,5.8,1.82,16.3,0,0,0,0,0,0,0,0,0,17.15,1.25,0,0,0,4.25,0
1020,20.67,15.15,0,0,9.7,6.6,0,5.76,1.81,16.3,1.31,0,0,0,0,0,0,0,0,17.14,1.31,0,0,0,4.25,0
1070,21.73,20,0,0,13.04,8.29,0,6.18,1.94,0,0,0,0,0,0,0,0,0,0,21.68,1.34,0,0,0,5.8,0
1050,20.65,16.26,0,0,11.07,6.62,0,6.49,0,16.38,0,0,0,0,0,0,0,0,0,17.01,1.29,0,0,0,4.23,0
1100,21.77,17.57,0,0,10.98,6.55,1.41,0,3.13,16.17,0,0,0,0,0,0,0,0,0,16.9,1.3,0,0,0,4.22,0
1050,20.8,15.95,0,0,6.03,7.98,0,6.58,1.84,16.52,1.34,0,0,0,0,0,0,0,0,17.38,1.27,0,0,0,4.31,0
1080,21.22,16.77,0,0,0,9.84,0,7.24,1.81,16.88,3.03,0,0,0,0,0,0,0,0,17.54,1.31,0,0,0,4.36,0
1050,64.2,5.12,13.25,1.75,0,0,0,13.75,0,0,0,0,0.75,0,0,0,0,0,0,1.1,0,0,0.08,0,0,0
1100,63.51,5.11,13.93,1.75,0,0,0,13.75,0,0,0,0,0.7,0,0,0,0,0,0,1.17,0,0,0.08,0,0,0
1065,63.77,5.12,13.92,1.92,0.04,0,0,13.71,0.01,0,0,0,0.42,0,0,0,0,0,0,0.98,0.02,0,0.09,0,0,0
1025,63.84,5.1,13.89,1.74,0.03,0,0,13.76,0.01,0,0,0,0.56,0,0,0,0,0,0,0.98,0.03,0,0.06,0,0,0
1020,6.32,65.62,0,0,1.02,1.93,0,0,0,0,0,0,0,0,7.39,0,17.72,0,0,0,0,0,0,0,0,0
1010,5.14,54.35,0,0,0,0,0,0,0,3.48,0,0,0,0,7.06,0,20.79,0,0,0,7.11,0,0,0,2.07,0
1100,10.94,45.16,0,0,0,0,0,0,0,7.34,0,0,0,0,5.46,0,19.7,0,0,0,7.24,0,0,0,4.16,0
1150,18.43,34.6,0,0,0,0,0,0,0,8.35,0,0,0,0,8.83,0,20.74,0,0,0,7.33,0,0,0,0,1.72
1220,18.61,26.23,0,0,0,0,0,0,0,9.73,0,0,0,0,7.66,0,23.67,0,0,0,7.34,0,0,0,0.88,5.88
1020,5.55,59.19,0,0,0,0,0,0,0,2.99,0,0,0,0,6.14,0.02,18.25,0,0,0,6.96,0,0,0,0.9,0
1020,5.86,56.64,0,0,0,0,0,0,0,3.16,0,0,0,0,6.44,0.02,18.75,0,0,0,7.12,0,0,0,2.01,0
1030,7.81,60.2,0,0,0,0,0,0,0,1.63,0,0,0,0,6.95,0,19.77,0,0,0,3.64,0,0,0,0,0
700,53.75,13.49,0.3,0,1.2,0,5.39,5.79,5.89,9.99,0,0,0,0,0,0.1,0,0,0,4.1,0,0,0,0,0,0
702,54.15,16.78,0.3,0,0,0.6,6.49,5.79,5.89,4.4,0.6,0,0,0,0,0.1,0,0,0,4.9,0,0,0,0,0,0
587,46.4,19.2,0.3,0,1.2,1.1,5.6,5.4,5.3,11.9,1,0,0,0,0,0.1,0,0,0,2.5,0,0,0,0,0,0
676,57.73,9.19,2.5,3.2,1.1,3.1,9.69,5.69,1.4,3.2,3.1,0,0,0,0,0.1,0,0,0,0,0,0,0,0,0,0
688,52.35,15.82,0,0,0,8.31,8.51,4.8,1.9,1.4,6.81,0,0,0,0,0.1,0,0,0,0,0,0,0,0,0,0
656,46.96,17.48,1.3,0,0,1.3,5.69,5.49,5.39,14.99,1.3,0,0,0,0,0.1,0,0,0,0,0,0,0,0,0,0
682,58.2,14.2,0.3,0,0,0,6.2,6.2,6.2,8.6,0,0,0,0,0,0.1,0,0,0,0,0,0,0,0,0,0
646,53.94,15.72,0.3,0,0.6,0,6.51,5.71,5.81,6.71,0.6,0,0,0,0,0.1,0,0,0,4,0,0,0,0,0,0
1080,6.5,33.72,0,0,0,0,1.11,0,0,23.68,0,0,0,0,0,0,17.68,1.19,0,4.13,5.04,0,0,0,3.19,3.76
1120,6.51,33.75,0,0,0,0,1.11,0,0,23.71,0,0,0,0,0,0,16.38,2.38,0,4.14,5.05,0,0,0,3.2,3.77
1080,6.25,32.43,0,0,0,0,1.06,0,0,26.16,0,0,0,0,0,0,15.73,2.28,0,5.7,4.85,0,0,0,2.55,2.99
1120,6.32,32.8,0,0,0,0,0.98,0,0,23.07,0,0,0,0,0,0,18.48,0,0,8.58,5.13,0,0,0,0,4.64
1100,6.65,34.51,0,0,0,0,1.13,0,0,24.24,0,0,0,0,0,0,17.13,0,0,1.36,5.16,0,0,0,5.64,4.18
1080,63.3,9.2,11.4,7.1,4.7,0,0,4.2,0,0,0,0,0,0,0,0,0,0,0,0,0,0,0.1,0,0,0
1040,63.35,9.2,11.4,5.3,5.7,0,0,3.2,1.8,0,0,0,0,0,0,0,0,0,0,0,0,0,0.05,0,0,0
970,63.35,9.2,11.4,5.72,5.12,0,0,0,5.16,0,0,0,0,0,0,0,0,0,0,0,0,0,0.05,0,0,0
1065,63.35,9.2,11.4,6.55,6.45,0,0,0,3,0,0,0,0,0,0,0,0,0,0,0,0,0,0.05,0,0,0
1035,62.65,10.2,11.27,6.5,5.89,0,0,0,3.44,0,0,0,0,0,0,0,0,0,0,0,0,0,0.05,0,0,0
1050,62.65,10.2,11.27,6.49,6.87,0,0,0,2.47,0,0,0,0,0,0,0,0,0,0,0,0,0,0.05,0,0,0
1050,62.1,10.11,11.17,6.43,7.67,0,0,0,2.45,0,0,0,0,0,0,0,0,0,0,0,0,0,0.07,0,0,0
1025,62.16,10.12,11.06,4.29,5.16,0,0,3.6,0,0,3.53,0,0,0,0,0,0,0,0,0,0,0,0.08,0,0,0
1030,62.56,10.68,11.6,4.56,5.42,0,0,1.4,0,0,3.7,0,0,0,0,0,0,0,0,0,0,0,0.08,0,0,0
1045,64,7.8,11.2,3.3,3.9,0,0,7,0,0,2.7,0,0,0,0,0,0,0,0,0,0,0,0.1,0,0,0
1080,63.3,9.2,11.4,4.6,4.7,0,0,4.2,0,0,2.5,0,0,0,0,0,0,0,0,0,0,0,0.1,0,0,0
1220,73.11,0,11.6,4.81,5.19,3.81,0,0,0,0,1.35,0,0.01,0,0,0,0,0,0,0,0,0,0.12,0,0,0
1205,72.48,0,11.73,4.95,5.53,3.31,0,0,0,0,1.82,0,0.02,0,0,0,0,0,0,0,0.02,0,0.14,0,0,0
1205,71.45,1.25,12.05,4.9,5.5,3.15,0,0,0,0,1.55,0,0.03,0,0,0,0,0,0,0,0,0,0.12,0,0,0
1220,71.59,1.65,11.73,4.75,5.5,2.65,0,0,0,0,2,0,0.01,0,0,0,0,0,0,0,0,0,0.12,0,0,0
1190,71.14,0.91,11.27,5.68,5.46,4.27,0,0,0,0,1.1,0,0.04,0,0,0,0,0,0,0,0.02,0,0.11,0,0,0
1215,70.82,1,12.07,6.01,5.27,2.5,0,0,0,0,2.16,0,0.02,0,0,0,0,0,0,0,0.03,0,0.12,0,0,0
1215,72.83,0,11.38,5.38,5.19,4.19,0,0,0,0,0.88,0,0.02,0,0,0,0,0,0,0,0.02,0,0.11,0,0,0
1220,71.69,0,11.88,5.97,5.39,2.99,0,0,0,0,1.93,0,0.02,0,0,0,0,0,0,0,0.02,0,0.11,0,0,0
1200,72.3,0,11.58,4.97,5.68,4.04,0,0,0,0,1.28,0,0.02,0,0,0,0,0,0,0,0.02,0,0.11,0,0,0
1240,73.6,0,11.38,4.73,5.1,3.74,0,0,0,0,1.32,0,0.01,0,0,0,0,0,0,0,0,0,0.12,0,0,0
1235,72.37,0,12.12,4.92,5.66,2.02,0,0,0,0,2.75,0,0.02,0,0,0,0,0,0,0,0.02,0,0.12,0,0,0
1210,71.8,0,11.49,5.61,5.48,3.98,0,0,0,0,1.44,0,0.02,0,0,0,0,0,0,0,0.02,0,0.16,0,0,0
1245,73.58,0.5,11.77,4.48,4.81,3.49,0,0,0,0,1.22,0,0.02,0,0,0,0,0,0,0,0,0,0.13,0,0,0
1220,72.21,0,11.56,5.43,5.36,4.55,0,0,0,0,0.74,0,0.02,0,0,0,0,0,0,0,0.02,0,0.11,0,0,0
1210,71.74,0,11.37,5.83,5.48,4.32,0,0,0,0,1.08,0,0.04,0,0,0,0,0,0,0,0.03,0,0.11,0,0,0
1230,72.79,0.5,12.14,4.62,4.95,3.59,0,0,0,0,1.26,0,0.02,0,0,0,0,0,0,0,0,0,0.13,0,0,0
1200,71.08,1.85,11.98,4.45,5.77,3.03,0,0,0,0,1.7,0,0.01,0,0,0,0,0,0,0,0.01,0,0.12,0,0,0
1235,73.74,0,11.82,4.54,4.9,3.62,0,0,0,0,1.24,0,0.01,0,0,0,0,0,0,0,0.02,0,0.11,0,0,0
1190,71.34,0,10.98,5.56,5.99,4.35,0,0,0,0,1.58,0,0.02,0,0,0,0,0,0,0,0.02,0,0.16,0,0,0
1240,72.64,0,11.37,5.27,5.07,2.2,0,0,0,0,3.3,0,0.02,0,0,0,0,0,0,0,0.02,0,0.11,0,0,0
1210,72.71,0,11.48,4.95,5.39,3.82,0,0,0,0,1.46,0,0.02,0,0,0,0,0,0,0,0.02,0,0.15,0,0,0
1105,60.42,0,14.98,2.49,0.06,0,0,14.98,0,0,0,0,0,0,0,0,0,0,0,2,0,0,0.08,4.99,0,0
1140,55.04,0,15,0.36,3.63,0,0,14.54,0.45,0,0,0,0,0,0,0,0,0,0,3.63,0,0,0.07,7.28,0,0
1130,55.02,0,14.55,0.36,3.64,0,0,15,0.46,0,0,0,0,0,0,0,0,0,0,3.63,0,0,0.07,7.27,0,0
1110,57.07,0,15.18,0.38,0.05,0,0,15.46,0.47,0,0,0,0,0,0,0,0,0,0,3.78,0,0,0.07,7.54,0,0
1130,56.36,0,15.51,0.39,0.06,0,0,15.8,0.48,0,0,0,0,0,0,0,0,0,0,3.61,0,0,0.08,7.71,0,0
1110,57.19,0,15.22,0.38,0.06,0,0,15.97,0,0,0,0,0,0,0,0,0,0,0,3.54,0,0,0.08,7.56,0,0
1075,59.96,0,13.88,1.99,0.04,0,0,14.78,0.06,0.01,0,0,0.01,0,0,0,0,0,0,2.9,0,0,0,6.37,0,0
1000,65.1,3.9,12.7,2.4,0,0,0,13.8,0,0,0,0,0,0,0,0,0,0,0,2,0,0,0.1,0,0,0
815,57.63,0,15.5,0.98,0.03,0,0,16.76,2.28,0,0,0,0,0,0,0,0,0,0,0,0,0,0.1,6.72,0,0
920,57.92,0,16.38,1.46,0.04,0,0,16.46,1.13,0,0,0,0,0,0,0,0,0,0,0,0,0,0.1,6.51,0,0
870,57.91,0,16.35,1.1,0.04,0,0,16.47,1.5,0,0,0,0,0,0,0,0,0,0,0,0,0,0.1,6.53,0,0
840,57.56,0,16.21,0.5,0.04,0,0,16.43,2.59,0,0,0,0,0,0,0,0,0,0,0,0,0,0.11,6.56,0,0
808,57.95,0,16.33,0.13,0.04,0,0,16.57,2.3,0,0,0,0,0,0,0,0,0,0,0,0,0,0.1,6.58,0,0
780,57.86,0,15.34,1.07,0.04,0,0,16.63,2.36,0,0,0,0,0,0,0,0,0,0,0,0,0,0.1,6.6,0,0
945,63.45,3.28,14.34,2.66,0,0,0,14.25,0,0,0,0,0,0,0,0,0,0,0,0,0,0,0,2.02,0,0
960,65.96,12.3,9.76,2.67,1.35,0,0,7.84,0.01,0,0.01,0,0.01,0,0,0,0,0,0,0,0.04,0,0.05,0,0,0
955,66.13,9.97,10.71,2.59,0.94,0,0,9.58,0.01,0,0.01,0,0.01,0,0,0,0,0,0,0,0.02,0,0.03,0,0,0
990,66.47,7.32,11.63,2.5,0.34,0,0,11.64,0.01,0,0.01,0,0.01,0,0,0,0,0,0,0,0.01,0,0.06,0,0,0
1010,67.19,4.62,12.47,2.36,0.12,0,0,13.12,0.01,0,0.01,0,0.01,0,0,0,0,0,0,0,0.01,0,0.08,0,0,0
985,70.27,0,10.39,3.09,0,0,0,15.42,0,0,0,0,0,0,0,0,0,0,0,0,0,0,0,0.83,0,0
1040,66,0,9.2,8.1,0,0,0,14.3,0,2.4,0,0,0,0,0,0,0,0,0,0,0,0,0,0,0,0
1050,66.2,0,9.2,9.9,0,0,0,14.3,0.4,0,0,0,0,0,0,0,0,0,0,0,0,0,0,0,0,0
980,66.2,0,10.8,8.3,0,0,0,14.3,0.4,0,0,0,0,0,0,0,0,0,0,0,0,0,0,0,0,0
1015,67.8,0,9.2,8.3,0,0,0,14.3,0.4,0,0,0,0,0,0,0,0,0,0,0,0,0,0,0,0,0
1050,63.8,0,10.8,8.3,0,0,0,14.3,0.4,2.4,0,0,0,0,0,0,0,0,0,0,0,0,0,0,0,0
960,66,1.8,9.2,8.3,0,0,0,14.3,0.4,0,0,0,0,0,0,0,0,0,0,0,0,0,0,0,0,0
1071,65.6,0,9.2,10.1,0,0,0,14.1,0,1,0,0,0,0,0,0,0,0,0,0,0,0,0,0,0,0
1086,65.5,1,9.2,10.2,0,0,0,14.1,0,0,0,0,0,0,0,0,0,0,0,0,0,0,0,0,0,0
1035,68.5,0,7.2,10.2,0,0,0,14.1,0,0,0,0,0,0,0,0,0,0,0,0,0,0,0,0,0,0
1050,70.5,0,5.2,10.2,0,0,0,14.1,0,0,0,0,0,0,0,0,0,0,0,0,0,0,0,0,0,0
1032,67.8,0,7.2,8.3,0,0,0,14.3,0,2.4,0,0,0,0,0,0,0,0,0,0,0,0,0,0,0,0
1026,66,0,7.2,8.3,0,0,0,14.3,0,4.2,0,0,0,0,0,0,0,0,0,0,0,0,0,0,0,0
969,53.54,5.79,3.9,0,8.49,13.79,0,0,0,0,8.49,0,0,0,0,0,0,0,0,4,2,0,0,0,0,0
954,52.7,5.7,3.9,5.9,4.1,13.5,0,0,0,0,8.3,0,0,0,0,0,0,0,0,4,1.9,0,0,0,0,0
967,50.84,5.49,3.7,11.39,4,13.09,0,0,0,0,5.79,0,0,0,0,0,0,0,0,3.8,1.9,0,0,0,0,0
973,51.8,5.6,3.8,11.6,0,13.3,0,0,0,0,8.1,0,0,0,0,0,0,0,0,3.9,1.9,0,0,0,0,0
1198,61.22,0,11.16,15.37,9.24,0,1.04,0.13,0.2,0,0,0,0.18,0,0.95,0,0.08,0,0,0.39,0,0.04,0,0,0,0
1198,61.14,0,11.91,14.97,8.84,0,1.09,0.21,0.16,0,0,0,0.18,0,0.99,0,0.05,0,0,0.4,0,0.06,0,0,0,0
1200,61.52,0,10.85,15.37,9.13,0,1.06,0.11,0.21,0,0,0,0.18,0,1.09,0,0.05,0,0,0.41,0,0.02,0,0,0,0
1201,61.12,0,11.35,15.37,9.13,0,0.91,0.14,0.23,0,0,0,0.18,0,0.9,0,0.06,0,0,0.57,0,0.04,0,0,0,0
1202,61.46,0,10.78,15.35,9.07,0,1.08,0.11,0.21,0,0.37,0,0.17,0,1.01,0,0.01,0,0,0.36,0,0.02,0,0,0,0
1208,60.37,0,11.76,15.33,8.97,0,1.33,0.14,0.13,0,0.6,0,0.21,0,0.07,0,0.02,0,0,1.05,0,0.02,0,0,0,0
1203,61.54,0,11.42,15.47,7.72,0,0.92,0.14,0.24,0,0.8,0,0.18,0,0.9,0,0.06,0,0,0.57,0,0.04,0,0,0,0
1205,61.18,0,10.99,15.38,9.14,0,0.91,0.14,0.24,0,0,0,0.18,0,0.9,0,0,0,0,0.57,0,0.37,0,0,0,0
1208,60.45,0,11.92,15.22,9.62,0,1.35,0.15,0.13,0,0,0,0.18,0,0.14,0,0.04,0,0,0.78,0,0.02,0,0,0,0
1205,61.22,0,11.08,15.49,9.34,0,1.08,0.13,0.17,0,0,0,0.17,0,0.73,0,0.23,0,0,0.36,0,0,0,0,0,0
1200,62.32,0,11.34,14.9,8.55,0,0.53,0.14,0.27,0,0,0,0.2,0,1.22,0,0.03,0,0,0.48,0,0.02,0,0,0,0
1204,61.16,0,11.91,14.98,8.84,0,1.09,0.21,0.16,0,0,0,0.18,0,0.99,0,0.08,0,0,0.4,0,0,0,0,0,0
1210,61.03,0,11.89,14.96,8.82,0,1.08,0.2,0.15,0,0,0,0.18,0,0.98,0,0,0,0,0.71,0,0,0,0,0,0
1203,61.04,0,11.88,14.27,9.75,0,1.09,0.21,0.16,0,0,0,0.18,0,0.9,0,0.08,0,0,0.4,0,0.04,0,0,0,0
1206,61.33,0,9.75,15.44,10.37,0,1.03,0.17,0.17,0,0,0,0.15,0,0.97,0,0.07,0,0,0.5,0,0.05,0,0,0,0
1203,60.55,0,11.98,15.46,9.27,0,1.28,0.13,0.14,0,0,0,0.17,0,0.42,0,0.11,0,0,0.44,0,0.05,0,0,0,0
1203,61.09,0,11.8,15.6,8.84,0,0.72,0.23,0.22,0,0,0,0.18,0,0.7,0,0.08,0,0,0.47,0,0.07,0,0,0,0
1203,61.33,0,12.07,15.34,8.64,0,0.41,0.22,0.31,0,0,0,0.18,0,0.96,0,0.04,0,0,0.46,0,0.04,0,0,0,0
1237,62.45,0,10.67,16.8,6.61,0,1.69,0.04,0.07,0,0,0,0.1,0,1.12,0,0,0,0,0.45,0,0,0,0,0,0
1201,61.88,0,10.53,15.88,5.32,0,3.34,0.06,0.08,0,0,0,0.09,0,2.47,0,0,0,0,0.35,0,0,0,0,0,0
1233,63.35,0,11.37,16,6.13,0,1.67,0.04,0.07,0,0,0,0.1,0,0,0,0.79,0,0,0.48,0,0,0,0,0,0
1272,66.89,0,8.43,0.26,22.6,0,0,0.01,0.05,0,0,0,0.1,0,0,0,1.22,0,0,0.44,0,0,0,0,0,0
1184,62.01,0,9,11.99,13.91,0,0.99,0,0,0,0,0,0.1,0,0,0,2,0,0,0,0,0,0,0,0,0
1185,64.87,0,11.15,13.03,6.84,0,1.99,0.04,0.07,0,0,0,0.15,0,1.4,0,0,0,0,0.46,0,0,0,0,0,0
1219,63.68,0,9.4,13.83,8.86,0,1.62,0.04,0.06,0,0,0,0.15,0,1.25,0,0,0,0,1.11,0,0,0,0,0,0
1242,63.01,0,10.27,18.6,4.47,0,1.89,0.04,0.07,0,0,0,0.1,0,1.15,0,0,0,0,0.4,0,0,0,0,0,0
1330,66.35,0,9.18,15.74,5.72,0,1.05,0.03,0.05,0,0,0,0.1,0,1.39,0,0,0,0,0.39,0,0,0,0,0,0
1347,69.28,0,11.08,14.97,0.1,1.36,1.22,0.03,0.06,0,0,0,0.11,0,1.3,0,0,0,0,0.49,0,0,0,0,0,0
1234,64.9,0,10.47,15.95,5.34,0,1.89,0.04,0.07,0,0,0,0.1,0,0,0,0.81,0,0,0.43,0,0,0,0,0,0
1259,63.23,0,10.31,18.67,4.49,0,1.88,0.04,0.07,0,0,0,0.1,0,0,0,0.8,0,0,0.41,0,0,0,0,0,0
1188,64.89,0,11.11,13.88,6.13,0,2.04,0.04,0.07,0,0,0,0.15,0,1.25,0,0,0,0,0.44,0,0,0,0,0,0
1348,68.82,0,10.99,14.87,0.1,0,1.23,0.03,0.06,0,2.01,0,0.11,0,1.29,0,0,0,0,0.49,0,0,0,0,0,0
1200,63.31,0,10.88,15.13,6.68,0,1.93,0.04,0.07,0,0,0,0.15,0,1.37,0,0,0,0,0.44,0,0,0,0,0,0
1200,67.93,4.55,12.51,4.7,6.25,0.03,0,0,0,0,3.9,0,0.01,0,0,0,0,0,0,0,0.03,0,0.09,0,0,0
1200,66.72,5.05,12.48,5.07,6.26,0.03,0,0,0,0,4.28,0,0.02,0,0,0,0,0,0,0,0.02,0,0.07,0,0,0
1140,66.45,5.44,12.43,5.5,6.6,0.03,0,0,0,0,3.43,0,0.02,0,0,0,0,0,0,0,0.03,0,0.07,0,0,0
1170,66.51,5.44,12.38,5.52,7.1,0.03,0,0,0,0,2.91,0,0.02,0,0,0,0,0,0,0,0.02,0,0.07,0,0,0
1180,66.82,5.55,12.69,4.83,8.12,0.02,0,0,0,0,1.86,0,0.02,0,0,0,0,0,0,0,0.02,0,0.07,0,0,0
1180,66.77,5.38,12.34,5.09,7.47,0.03,0,0,0,0,2.81,0,0.02,0,0,0,0,0,0,0,0.02,0,0.07,0,0,0
1200,67.39,5.77,12.77,4.6,6.58,0,0,0,0,0,2.78,0,0.02,0,0,0,0,0,0,0,0.02,0,0.07,0,0,0
1155,66.68,6.41,12.43,4.34,6.35,0.02,0,0,0,0,3.64,0,0.01,0,0,0,0,0,0,0,0.03,0,0.09,0,0,0
1180,67.66,5,12.7,4.42,6.38,0.03,0,0,0,0,3.67,0,0.01,0,0,0,0,0,0,0,0.03,0,0.1,0,0,0
1220,69.27,3.96,11.95,3.43,7.4,0.03,0,0,0,0,3.83,0,0.02,0,0,0,0,0,0,0,0,0,0.11,0,0,0
1185,66.01,5.35,12.75,5.49,6.87,0.03,0,0,0,0,3.37,0,0.02,0,0,0,0,0,0,0,0.02,0,0.09,0,0,0
1030,69.72,0,3.94,0,0,0,22.38,1.46,0,0,0,0,0,0,0,0,0,0,0,0,1.74,0,0,0.76,0,0
1050,70.09,0.16,4.27,0,0,0,21.42,1.48,0,0,0,0,0,0,0,0,0,0,0,0,1.75,0,0,0.83,0,0
1070,70.46,0.31,4.62,0,0,0,20.45,1.48,0,0,0,0,0,0,0,0,0,0,0,0,1.76,0,0,0.92,0,0
1070,71.63,0.79,5.66,0,0,0,17.48,1.5,0,0,0,0,0,0,0,0,0,0,0,0,1.78,0,0,1.16,0,0
1060,71.01,0.47,4.97,0,0,0,19.52,1.49,0,0,0,0,0,0,0,0,0,0,0,0,1.77,0,0,0.77,0,0
1055,70.39,0.46,4.93,0,0,0,19.34,1.49,0,0,0,0,0,0,0,0,0,0,0,0,2.63,0,0,0.76,0,0
1220,69.78,0.46,4.89,0,0,0,19.16,1.47,0,0,0,0,0,0,0,0,0,0,0,0,3.48,0,0,0.76,0,0
1070,69.93,0.32,4.7,0,0,0,20.82,1.51,0,0,0,0,0,0,0,0,0,0,0,0,1.79,0,0,0.93,0,0
1000,69.18,0,11,3.08,0,0,0,15.46,0,0,0,0,0,0,0,0,0,0,0,0,0,0,0,1.28,0,0
1208,60.78,0,10.61,16.1,9.37,0,1.55,0.21,0.25,0,0,0,0.17,0,0,0,0.19,0.09,0,0.68,0,0,0,0,0,0
1206,60.14,0,11.61,14.22,10.99,0,1.25,0.23,0.28,0,0.6,0,0.17,0,0,0,0,0.07,0,0.44,0,0,0,0,0,0
1200,61.83,0,9.55,15.28,10.43,0,1.03,0.24,0.4,0,0.53,0,0.17,0,0,0,0,0.17,0,0.37,0,0,0,0,0,0
1206,60.24,0,11.61,15.06,10.5,0,1.24,0.28,0.33,0,0,0,0.17,0,0.08,0,0,0,0,0.49,0,0,0,0,0,0
965,69.66,0,9.18,5.09,0,0,3.49,11.88,0.5,0,0,0,0,0,0,0,0,0,0,0,0,0,0.2,0,0,0
970,66.92,0,10.02,3.01,0,0,3.01,14.03,0,3.01,0,0,0,0,0,0,0,0,0,0,0,0,0,0,0,0
1199,62.14,0,10.46,15.33,8.54,0,0.84,0.21,0.69,0,0.49,0,0.17,0,0.81,0,0,0,0,0.32,0,0,0,0,0,0
1205,61.95,0,10.34,17.28,7.72,0,0.42,0.21,0.7,0,0,0,0.17,0,0.83,0,0.06,0,0,0.32,0,0,0,0,0,0
1200,61.71,0,10.69,15.15,9.89,0,0.62,0.23,0.67,0,0.36,0,0.17,0,0,0,0.21,0,0,0.3,0,0,0,0,0,0
1203,60.52,0,10.87,15.61,10.11,0,1.26,0.23,0.71,0,0,0,0.17,0,0,0,0,0.07,0,0.45,0,0,0,0,0,0
1201,62.07,0,12.04,14.35,7.91,0,0.88,0.13,0.75,0,0,0,0.18,0,1,0,0.08,0,0,0.61,0,0,0,0,0,0
1205,62.29,0,10.62,16.59,6.47,0,1.08,0.28,0.73,0,0,0,0.17,0,1.41,0,0,0,0,0.36,0,0,0,0,0,0
1205,61.97,0,10.53,15.6,8.15,0,0.95,0.18,0.87,0,0,0,0.17,0,1.1,0,0.06,0,0,0.42,0,0,0,0,0,0
1204,61.86,0,10.51,15.57,8.26,0,1.06,0.18,0.77,0,0,0,0.17,0,1.1,0,0.06,0,0,0.46,0,0,0,0,0,0
1205,62.04,0,10.54,14.51,9.07,0,1.06,0.24,0.71,0,0,0,0.17,0,1.1,0,0.06,0,0,0.5,0,0,0,0,0,0
1205,62.18,0,10.57,15.18,7.73,0,1.06,0.24,0.71,0,0.49,0,0.18,0,1.1,0,0.06,0,0,0.5,0,0,0,0,0,0
1206,61.85,0,10.51,15.56,8.26,0,1.06,0.23,0.7,0,0,0,0.17,0,1.1,0,0.06,0,0,0.5,0,0,0,0,0,0
1010,71.4,1.5,4,1.83,5.51,0.02,0,0,11.99,0,3.65,0,0,0,0,0,0,0,0,0,0,0,0.1,0,0,0
1050,68.5,3.52,4.32,5.15,6.21,0,0,0,10.83,0,1.4,0,0,0,0,0,0,0,0,0,0,0,0.07,0,0,0
1060,65.83,1.9,2.3,13.7,1.75,0,0,0,13.32,0,1.1,0,0,0,0,0,0,0,0,0,0,0,0.1,0,0,0
1010,71.5,3.02,4.9,2.91,2.85,0,0,0,14.02,0,0.7,0,0,0,0,0,0,0,0,0,0,0,0.1,0,0,0
1010,69.51,1.55,2.91,6.56,5.77,0,0,0,11.72,0,1.88,0,0,0,0,0,0,0,0,0,0,0,0.1,0,0,0
1040,70.31,3.15,5.08,1.38,5.34,0,0,0,14.64,0,0,0,0,0,0,0,0,0,0,0,0,0,0.1,0,0,0
980,71.45,3.03,4.89,0,5.13,0,0,0,14.08,0,1.33,0,0,0,0,0,0,0,0,0,0,0,0.09,0,0,0
980,71.82,2.99,4.99,1.32,2.13,1.68,0,0,11.98,0,2.99,0,0,0,0,0,0,0,0,0,0,0,0.1,0,0,0
1090,71.51,3.03,4.89,0,5.14,2,0,0,9.19,0,4.14,0,0,0,0,0,0,0,0,0,0,0,0.1,0,0,0
1005,70.91,0,0,3.99,6.99,12.01,0,0,5,0,1,0,0,0,0,0,0,0,0,0,0,0,0.1,0,0,0
950,72.22,2.11,3.6,3.86,5.13,0,0,0,12.04,0,0.94,0,0,0,0,0,0,0,0,0,0,0,0.1,0,0,0
1020,71.13,1.44,3.22,6.12,5.35,0,0,0,10.9,0,1.74,0,0,0,0,0,0,0,0,0,0,0,0.1,0,0,0
950,71.64,1.31,2.94,5.58,4.89,2,0,0,9.95,0,1.59,0,0,0,0,0,0,0,0,0,0,0,0.1,0,0,0
1080,64.12,5.69,9.8,6.6,6.81,0,0,0,4.1,0,2.81,0,0,0,0,0,0,0,0,0,0,0,0.07,0,0,0
1025,72.74,1.33,3.5,5.66,4.96,0,0,0,10.1,0,1.61,0,0,0,0,0,0,0,0,0,0,0,0.1,0,0,0
1200,44.53,3.07,0,0,15.84,0,14.92,3.92,0,0,0,0,0,0,0,0.03,0.82,0,0,2.34,6.5,0,0,0,8.03,0
1220,45.18,3.07,0,0,15.85,0,17.53,1.31,0,0,0,0,0,0,0,0.03,0.82,0,0,2.34,5.85,0,0,0,8.02,0
846,67.86,18.08,6.17,7.81,0,0,0,0,0,0,0,0,0,0,0,0,0,0,0,0,0,0,0.08,0,0,0
1139,63.08,22.76,6.22,7.86,0,0,0,0,0,0,0,0,0,0,0,0,0,0,0,0,0,0,0.08,0,0,0
1010,64.5,23.27,6.36,0,5.78,0,0,0,0,0,0,0,0,0,0,0,0,0,0,0,0,0,0.09,0,0,0
1076,69.07,18.4,6.28,1.59,4.57,0,0,0,0,0,0,0,0,0,0,0,0,0,0,0,0,0,0.09,0,0,0
1069,64.21,23.17,6.33,1.6,4.6,0,0,0,0,0,0,0,0,0,0,0,0,0,0,0,0,0,0.09,0,0,0
1150,68.78,18.32,6.25,3.16,3.41,0,0,0,0,0,0,0,0,0,0,0,0,0,0,0,0,0,0.08,0,0,0
1089,63.92,23.06,6.3,3.19,3.44,0,0,0,0,0,0,0,0,0,0,0,0,0,0,0,0,0,0.09,0,0,0
1170,14.01,12.09,0,0,0,0,0.47,0,0,0,0,0,0,0,3.22,0,19.49,0,0,38.48,7.49,0,0,0,4.75,0
1170,14.64,11.48,0,0,0,0,0.45,0,0,0,0,0,0,0,2.99,0,18.04,0,0,40.8,7.11,0,0,0,4.49,0
1210,13.98,9.07,0,0,0,0,0.44,0,0,0,0,0,0,0,3.41,0,16.81,0,0,44.9,7.39,0,0,0,4,0
1210,10.84,11.87,0,0,0,0,0.45,0,0,0,0,0,0,0,3.43,0,16.88,0,0,45.09,7.42,0,0,0,4.02,0
1000,65.79,7.11,11.1,2.53,0.04,0,0,10.17,0.67,0,2.43,0,0.05,0,0,0,0,0,0,0,0.02,0,0.09,0,0,0
960,70.93,7.58,8.63,2.28,0.04,0,0,8.08,0.76,0,1.56,0,0.05,0,0,0,0,0,0,0,0.02,0,0.07,0,0,0
965,68.74,7.21,9.13,3.04,0.92,0,0,10.17,0.63,0,0,0,0.05,0,0,0,0,0,0,0,0.02,0,0.09,0,0,0
960,68.62,7.17,10.28,0.72,2.95,0,0,9.85,0.26,0,0,0,0.05,0,0,0,0,0,0,0,0.02,0,0.08,0,0,0
830,70.31,9.51,8.68,1.24,0.03,0,0,7.81,1.16,0,1.11,0,0.05,0,0,0,0,0,0,0,0.02,0,0.08,0,0,0
915,72.22,7.58,7.62,2.22,0.03,0,0,8.08,0.01,0,2.09,0,0.05,0,0,0,0,0,0,0,0.02,0,0.08,0,0,0
935,68.92,7.21,9.06,1.99,0.04,0,0,10.02,0.6,0,1.99,0,0.05,0,0,0,0,0,0,0,0.02,0,0.1,0,0,0
1000,71.47,7.32,6.24,4.19,0.05,0,0,4.69,1.57,0,4.31,0,0.05,0,0,0,0,0,0,0,0.02,0,0.09,0,0,0
990,69.09,8.84,8.95,2.97,0.04,0,0,8.94,0.01,0,1.01,0,0.05,0,0,0,0,0,0,0,0.02,0,0.08,0,0,0
940,69.17,7.25,8.97,2.95,0.04,0,0,10.45,0.01,0,1.01,0,0.05,0,0,0,0,0,0,0,0.02,0,0.08,0,0,0
1010,69.67,7.44,9.7,2.36,0.04,0,0,9.54,0.05,0,1.06,0,0.05,0,0,0,0,0,0,0,0.02,0,0.07,0,0,0
920,72.27,7.61,7.66,0,0.02,0,0,7.95,0,0,4.35,0,0.05,0,0,0,0,0,0,0,0.02,0,0.07,0,0,0
940,68.52,7.25,11.14,1.01,0.92,0,0,10.33,0.67,0,0,0,0.05,0,0,0,0,0,0,0,0.02,0,0.09,0,0,0
1055,74,0,10.08,0,0,0,0,7.85,7.97,0,0,0,0,0,0,0,0,0,0,0,0,0,0.1,0,0,0
1040,74.32,0,10.09,0,0,0,0,7.67,7.82,0,0,0,0,0,0,0,0,0,0,0,0,0,0.1,0,0,0
1000,74.32,0,10.12,0,0,0,0.94,7.31,7.21,0,0,0,0,0,0,0,0,0,0,0,0,0,0.1,0,0,0
1015,74.39,0,9.94,0,0,0,0.97,7.22,7.38,0,0,0,0,0,0,0,0,0,0,0,0,0,0.1,0,0,0
1015,74.85,0,10,0,0,0,0,7.43,7.62,0,0,0,0,0,0,0,0,0,0,0,0,0,0.1,0,0,0
985,74.93,0,10.02,0,0,0,0.94,6.96,7.05,0,0,0,0,0,0,0,0,0,0,0,0,0,0.1,0,0,0
1045,69.47,0,9.83,0,0,0,6.51,6.89,7.2,0,0,0,0,0,0,0,0,0,0,0,0,0,0.1,0,0,0
1105,65.06,0,16.29,0.51,0,0,7.68,7.95,0,0,0,0,0,0,0,0,0,0,0,0,0,0,0.05,2.46,0,0
1080,63.32,1.37,16.11,0.21,0,0,7.21,9.27,0,0,0,0,0,0,0,0,0,0,0,0,0,0,0.05,2.46,0,0
985,61.23,4.73,15.51,0.22,0,0,6.88,9.02,0,0,0,0,0,0,0,0,0,0,0,0,0,0,0.05,2.36,0,0
1095,63.86,0,16.86,0,0,0,7.47,9.26,0,0,0,0,0,0,0,0,0,0,0,0,0,0,0.05,2.5,0,0
1095,63.72,2.6,16.22,0.41,0.62,0,7.33,7.13,0,0,0.41,0,0,0,0,0,0,0,0,0,0,0,0.04,1.52,0,0
1050,62.81,4.04,15.83,0.22,0.33,0,6.94,7.61,0,0,0.21,0,0,0,0,0,0,0,0,0,0,0,0.04,1.97,0,0
1045,62.78,2.89,16.02,0,0,0,6.84,8.94,0,0,0,0,0,0,0,0,0,0,0,0,0,0,0.05,2.48,0,0
1020,62.81,2.9,15.72,0.32,0,0,6.81,8.92,0,0,0,0,0,0,0,0,0,0,0,0,0,0,0.05,2.47,0,0
1015,62.87,2.87,15.43,0.32,0,0,6.8,9.21,0,0,0,0,0,0,0,0,0,0,0,0,0,0,0.05,2.45,0,0
1015,62.8,2.89,15.42,0,0,0,6.85,9.24,0,0.29,0,0,0,0,0,0,0,0,0,0,0,0,0.05,2.46,0,0
1055,63.55,5.4,15.14,0.79,1.22,0,6.69,5.63,0,0.23,0.81,0,0,0,0,0,0,0,0,0,0,0,0.03,0.51,0,0
1085,65.37,1.2,15.37,0.23,0.36,0,7.15,8.08,0,0,0.21,0,0,0,0,0,0,0,0,0,0,0,0.04,1.99,0,0
1060,64.33,1.19,15.36,0.23,0.36,0,7.17,8.14,0,0,0.21,0,0,0,0,0,0,0,0,0,0,0,0.04,2.97,0,0
1080,65.08,1.21,15.42,0.23,0.36,0,7.21,7.75,0,0,0.21,0,0,0,0,0,0,0,0,0,0,0,0.04,2.49,0,0
1050,61.81,0.5,16.78,1.93,0,0,7.21,9.8,0,0,0,0,0,0,0,0,0,0,0,0,0,0,0.03,1.94,0,0
1025,61.93,3.54,16.47,1.42,0,0,6.68,9.93,0,0,0,0,0,0,0,0,0,0,0,0,0,0,0.03,0,0,0
1075,67.85,0,14.76,2.29,0,0,6.26,8.81,0,0,0,0,0,0,0,0,0,0,0,0,0,0,0.03,0,0,0
1135,66.9,4.12,14.42,0,0,0,7.8,3.06,0,0,0,0,0,0,0,0,0,0,0,0,0,0,0.05,3.65,0,0
1130,66.34,3.38,14.79,0,0,0,7.84,4.26,0,0,0,0,0,0,0,0,0,0,0,0,0,0,0.04,3.35,0,0
1125,65.38,1.77,15.61,0,0,0,7.86,6.59,0,0,0,0,0,0,0,0,0,0,0,0,0,0,0.04,2.75,0,0
1080,64.39,4.91,15,0,0,0,7.87,4.83,0,0,0,0,0,0,0,0,0,0,0,0,0,0,0.05,2.95,0,0
1065,60.55,4.88,16.95,0,0,0,7.87,4.82,0,0,0,0,0,0,0,0,0,0,0,0,0,0,0.04,4.89,0,0
1120,64.61,3.46,15.24,0,0,0,8.47,3.66,0,0,0,0,0,0,0,0,0,0,0,0,0,0,0.04,4.52,0,0
1115,63.64,0.39,16.22,0.52,0.32,0,7.99,8.2,0,0,0,0,0,0,0,0,0,0,0,0,0,0,0.05,2.67,0,0
1310,0.7,14.8,26.1,0,44.2,5.6,0,0,0,0,0.2,0,0,0,0,0,0,0,0,0,0,0,0,0,8.4,0
1150,3.9,23.62,24.43,0,23.72,24.33,0,0,0,0,0,0,0,0,0,0,0,0,0,0,0,0,0,0,0,0
1240,3.7,20.82,22.73,0,22.52,20.62,0,0,0,0,0,0,0,0,0,0,0,0,0,0,0,0,0,0,9.61,0
1190,7.59,19.98,21.58,0,21.48,20.18,0,0,0,0,0,0,0,0,0,0,0,0,0,0,0,0,0,0,9.19,0
1160,9.59,19.68,20.98,0,20.98,19.68,0,0,0,0,0,0,0,0,0,0,0,0,0,0,0,0,0,0,9.09,0
1280,11.1,13.4,22.7,0,29.2,13.9,0,0,0,0,0,0,0,0,0,0,0,0,0,0,0,0,0,0,9.7,0
1190,19.9,20.2,19.9,0,34.9,0,0,0,0,0,0,0,0,0,0,0.1,0,0,0,0,0,0,0.1,0,4.9,0
1275,20.3,20,19.6,0,30,0,0,0,0,0,0,0,0,0,0,0.1,0,0,0,0,0,0,0.1,0,9.9,0
1275,20.42,20.22,20.22,0,23.72,0,0,0,0,0,0,0,0,0,0,0.1,0,0,0,0,0,0,0.1,0,15.22,0
1260,15.12,20.12,19.22,0,30.52,5.01,0,0,0,0,0,0,0,0,0,0.1,0,0,0,0,0,0,0.1,0,9.81,0
1325,19.2,13.3,21.9,0,15.7,14.5,0,0,0,0,0,0,0,0,0,0.1,0,0,0,0,0,0,0.1,0,15.2,0
1295,14.9,13.1,21.8,0,20.5,14.6,0,0,0,0,0,0,0,0,0,0.1,0,0,0,0,0,0,0.1,0,14.9,0
1100,21.2,20.3,18.7,0,30,0,0,0,0,0,0,0,0,0,0,0,0,0,0,9.8,0,0,0,0,0,0
1040,20.6,20.3,18.9,0,35.2,0,0,0,0,0,0,0,0,0,0,0,5,0,0,0,0,0,0,0,0,0
1050,21.1,20,18.6,0,38.3,0,0,0,0,0,0,0,0,0,0,0,0,0,0,0,2,0,0,0,0,0
1170,20.4,20.2,18.8,0,30.7,0,0,0,0,0,0,0,0,0,0,0,0,0,0,5,0,0,0,0,4.9,0
1170,20.48,20.18,19.48,0,30.16,0,0,0,0,0,0,0,0,0,0,0,4.9,0,0,0,0,0,0,0,4.8,0
1185,21.02,19.92,19.12,0,30.44,0,4.7,0,0,0,0,0,0,0,0,0,0,0,0,0,0,0,0,0,4.8,0
1180,20.38,20.28,19.48,0,30.76,0,0,4.2,0,0,0,0,0,0,0,0,0,0,0,0,0,0,0,0,4.9,0
1130,0,49.36,0,0,30.34,0,0,0,0,0,0,0,0,0,0,0,10.3,0,0,0,0,0,0,0,10,0
1055,0,59.19,0,0,20.45,0,0,0,0,0,0,0,0,0,0,0,10.24,0,0,0,0,0,0,0,10.12,0
1100,0,60.07,9.7,0,0,0,0,0,0,0,0,0,0,0,0,0,25.17,0,0,0,0,0,0,0,5.06,0
1020,5.43,39.41,0,0,25.56,0,0,9.01,0,0,0.16,0,0,0,0,0,10.05,0,0,5.09,0,0.05,0,0,5.24,0
1000,6.33,42.08,1.31,0,21.66,0,1.38,0,0,0,0.09,0,0,0,0,0,5.49,0,0,10.78,5.3,0,0,0,5.58,0
1015,7.3,42.98,5.22,0,20.14,0,0,0,0,0,0,0,0,0,0,0,4.91,0,0,9.82,4.82,0,0,0,4.81,0
1015,7.13,43.19,5.24,0,12.36,0,7.7,0,0,0,0,0,0,0,0,0,4.95,0,0,9.79,4.81,0,0,0,4.83,0
1010,6.93,43.05,5.18,0,8.29,0,11.52,0,0,0,0,0,0,0,0,0,4.96,0,0,9.95,5.14,0,0,0,4.98,0
991,66.45,0.47,11.46,4.83,0,0,0,15.19,1.38,0,0,0,0,0,0,0,0,0,0,0,0,0,0.22,0,0,0
944,69.88,2.28,8.74,4.73,0,0,0,13.75,0.41,0,0,0,0,0,0,0,0,0,0,0,0,0,0.21,0,0,0
1044,58.58,0,17.02,1.77,0,0,0,17.51,0,0,0,0,0,0,0,0,0,0,0,0,0,0,0.24,4.88,0,0
990,71.12,0,1.05,5.9,9.13,0,0,12.49,0.31,0,0,0,0,0,0,0,0,0,0,0,0,0,0,0,0,0
1093,65.51,0,15.37,2.64,0,0,0,16.39,0,0,0,0,0,0,0,0,0,0,0,0,0,0,0.09,0,0,0
1100,5.83,66.28,0,0,0,0,0,0,0,0,0,0,0,0,0,0,13.95,13.94,0,0,0,0,0,0,0,0
1100,5.83,66.28,0,0,0,0,0,0,0,0,0,0,0,0,2.32,0,18.6,6.97,0,0,0,0,0,0,0,0
1090,5.83,66.28,0,0,0,0,0,0,0,0,0,0,0,0,0,0,14.3,13.59,0,0,0,0,0,0,0,0
1090,7.69,64.68,0,0,0,0,0,0,0,0,0,0,0,0,0,0,14.54,13.09,0,0,0,0,0,0,0,0
1100,5.83,66.28,0,0,0,0,0,0,0,0,0,0,0,0,2.32,0,15.04,10.53,0,0,0,0,0,0,0,0
1100,5.83,65.95,0,0,0,0,0,0,0,0,0,0,0,0,0,0,14.85,13.37,0,0,0,0,0,0,0,0
1080,5.83,67.59,0,0,0,0,0,0,0,0,0,0,0,0,0,0,16.61,9.97,0,0,0,0,0,0,0,0
1090,5.83,67.24,0,0,0,0,0,0,0,0,0,0,0,0,0,0,13.81,13.12,0,0,0,0,0,0,0,0
990,63.21,0,11.57,0.02,0,0,0,17.63,0,5.59,0,0,0,0,0,0,0,0,0,0,0,0,0.05,1.93,0,0
1005,63.37,0,11.72,0.02,0,0,0,16.84,0,6,0,0,0,0,0,0,0,0,0,0,0,0,0.05,2,0,0
990,63.54,0,12.63,0.02,0,0,1.42,15.45,0,4.43,0,0,0,0,0,0,0,0,0,0,0,0,0.05,2.46,0,0
990,63.66,0,12.91,0.02,0,0,0,16.89,0,4.04,0,0,0,0,0,0,0,0,0,0,0,0,0.05,2.43,0,0
980,63.67,0,12.89,0.02,0,0,2.92,13.92,0,4.06,0,0,0,0,0,0,0,0,0,0,0,0,0.05,2.47,0,0
975,63.73,0,15.3,0.03,0,0,4.02,12.91,0,1.57,0,0,0,0,0,0,0,0,0,0,0,0,0.05,2.39,0,0
975,63.65,0,15.22,0.02,0,0,4.96,11.99,0,1.63,0,0,0,0,0,0,0,0,0,0,0,0,0.05,2.48,0,0
965,63.74,0,15.27,0.03,0,0,4.93,11.49,0,2.03,0,0,0,0,0,0,0,0,0,0,0,0,0.04,2.47,0,0
965,63.62,0,15.24,0.02,0,0,4.91,11.42,0,2.27,0,0,0,0,0,0,0,0,0,0,0,0,0.05,2.47,0,0
1010,63.62,0,15.67,0.02,0,0,6.06,10.53,0,1.57,0,0,0,0,0,0,0,0,0,0,0,0,0.05,2.48,0,0
1160,63.9,0,16.87,0.02,0,0,8.75,7.99,0,0,0,0,0,0,0,0,0,0,0,0,0,0,0.04,2.43,0,0
1000,63.51,0,15.72,0.06,0,0,6.37,10.7,0,1.15,0,0,0,0,0,0,0,0,0,0,0,0,0.04,2.45,0,0
1360,56.62,20.75,13.97,5.32,0.06,0,0,0.1,0.02,0,0,0,0.18,0,0,0,0,0,0,0.25,0,0,0,2.73,0,0
1354,62.42,21.03,10.5,0.4,4.83,0,0,0.03,0.01,0,0,0,0.12,0,0,0,0,0,0,0.17,0,0,0,0.49,0,0
1379,63.18,21.11,10.47,0,4.69,0,0,0,0,0,0,0,0.22,0,0,0,0,0,0,0.33,0,0,0,0,0,0
1289,60.12,21.29,11.02,0.36,4.29,0,0,0.01,0.01,0,0,0,0.12,0,0,0,0,0,0,0.17,0,0,0,2.61,0,0
1348,59.47,20.25,11.55,0.42,3.86,0,0,0.12,0.01,0,0,0,0.13,0,0,0,0,0,0,0.17,0,0,0,4.02,0,0
1293,59.14,21.53,11.53,0.31,3.77,0,0,0,0.01,0,0,0,0.13,0,0,0,0,0,0,0.18,0,0,0,3.4,0,0
1417,61.26,22.04,11.85,0.3,3.21,0,0,0.09,0.02,0,0,0,0.18,0,0,0,0,0,0,0.25,0,0,0,0.8,0,0
1412,63.45,19.47,12.25,0.29,2.97,0,0,0.12,0.01,0,0,0,0.15,0,0,0,0,0,0,0.2,0,0,0,1.09,0,0
1368,59.14,21.07,13.43,1.97,0.01,0,0,0,0,0,0,0,0.19,0,0,0,0,0,0,0.3,0,0,0,3.89,0,0
1409,56.87,21.37,15.61,0.04,0.08,0,0,0.13,0.02,0,0,0,0.17,0,0,0,0,0,0,0.23,0,0,0,5.48,0,0
1467,61.1,20.27,15.05,0,0.04,0,0,0.09,0.02,0,0,0,0.2,0,0,0,0,0,0,0.28,0,0,0,2.95,0,0
1420,58.54,21.29,15.4,0,0.03,0,0,0.09,0.02,0,0,0,0.18,0,0,0,0,0,0,0.25,0,0,0,4.2,0,0
1339,57.99,22.31,13.81,0,0,0,0,0,0,0,0,0,0.17,0,0,0,0,0,0,0.26,0,0,0,5.46,0,0
1336,58.19,23.97,11.34,0.36,3.65,0,0,0.13,0.02,0,0,0,0.2,0,0,0,0,0,0,0.23,0,0,0,1.91,0,0
1336,59.28,23.1,11.13,0.07,3.96,0,0,0.11,0.02,0,0,0,0.18,0,0,0,0,0,0,0.23,0,0,0,1.92,0,0
1332,57.82,24.49,11.22,0.34,3.66,0,0,0.11,0.02,0,0,0,0.18,0,0,0,0,0,0,0.23,0,0,0,1.93,0,0
941,0,0,0,0,0,0,0,0,0,0,0,0,40.32,0,0,0,0,0,0,0,0,0,0,59.68,0,0
927,0,0,0,0,0,0,0,0,0,0,0,0,38.49,0,0,3.8,0,0,0,0,0,0,0,57.71,0,0
947,0,0,0,0,0,0,0,0,0,0,0,0,36.05,0,0,8.92,0,0,0,0,0,0,0,55.03,0,0
980,0,0,0,0,0,0,0,0,0,0,0,0,32.7,0,0,18.88,0,0,0,0,0,0,0,48.42,0,0
991,0,0,0,0,0,0,0,0,0,0,0,0,28.22,0,0,29.07,0,0,0,0,0,0,0,42.71,0,0
993,0,0,0,0,0,0,0,0,0,0,0,0,20.32,0,0,47.57,0,0,0,0,0,0,0,32.11,0,0
1040,10.39,28.38,0,0,0,0,0,0,0,34.9,0,0,0,0,3.63,0,8.28,0,0,11.47,2.95,0,0,0,0,0
970,11.14,31.78,0,0,0,0,0,0,0,27.42,0,0,0,0,2.7,0,12.17,0,0,12.3,2.49,0,0,0,0,0
980,11.09,33.94,0,0,0,0,0,0,0,30.8,0,0,0,0,0,0.04,13.48,0,0,7.91,2.74,0,0,0,0,0
920,10.92,31.98,0,0,0,0,0,0,0,32.51,0,0,0,0,4.22,0,10.38,0,0,7.81,2.18,0,0,0,0,0
980,10.86,31.8,0,0,0,0,0,0,0,32.31,0,0,0,0,6.09,0,9.01,0,0,7.76,2.17,0,0,0,0,0
960,13.68,29.63,0,0,0,0,0,0,0,31.81,0,0,0,0,4.6,0,10.95,0,0,6.82,2.51,0,0,0,0,0
990,13.72,29.72,0,0,0,0,0,0,0,31.91,0,0,0,0,3.64,0,11.65,0,0,6.84,2.52,0,0,0,0,0
1258,66.75,2.45,12.68,8.46,5.14,0,0,0.02,0,0,4.5,0,0,0,0,0,0,0,0,0,0,0,0,0,0,0
1240,66.74,2.45,12.68,8.46,5.14,0,0,0.03,0,0,4.5,0,0,0,0,0,0,0,0,0,0,0,0,0,0,0
1240,66.73,2.45,12.68,8.46,5.14,0,0,0.04,0,0,4.5,0,0,0,0,0,0,0,0,0,0,0,0,0,0,0
1275,66.98,0.94,13.18,9.24,5.23,0,0,0.06,0,0,4.37,0,0,0,0,0,0,0,0,0,0,0,0,0,0,0
1275,63.5,3.78,13.55,5.71,11.73,1.07,0,0.02,0,0,0.64,0,0,0,0,0,0,0,0,0,0,0,0,0,0,0
990,68,4.1,2.4,3.92,7.15,0,0,10,1.7,2.72,0,0,0.01,0,0,0,0,0,0,0,0,0,0,0,0,0
1021,67.99,4.1,2.4,4.84,8.8,0,1.21,10,0.5,0,0,0,0.06,0,0,0,0,0,0,0.1,0,0,0,0,0,0
1090,57.7,5.4,9,0.6,26.5,0,0,0.5,0.2,0,0,0,0.1,0,0,0,0,0,0,0,0,0,0,0,0,0
1087,57.7,5.4,9,0.6,27.26,0,0,0,0,0,0,0,0.04,0,0,0,0,0,0,0,0,0,0,0,0,0
1176,63.98,1,6.7,3.06,21.81,0,2.91,0.2,0.1,0,0,0,0.04,0,0,0,0,0,0,0.2,0,0,0,0,0,0
1207,62.5,0,6.7,4.81,24.89,0,0.29,0.3,0.29,0,0,0,0.03,0,0,0,0,0,0,0.19,0,0,0,0,0,0
1216,62.5,0,6.7,4.86,25.27,0,0,0.38,0.19,0,0,0,0.1,0,0,0,0,0,0,0,0,0,0,0,0,0
1210,61,0,6.7,4.98,25.68,0,1.6,0,0,0,0,0,0.04,0,0,0,0,0,0,0,0,0,0,0,0,0
1223,62,0,6.2,5.16,26.59,0,0,0,0,0,0,0,0.05,0,0,0,0,0,0,0,0,0,0,0,0,0
1218,61.48,0,6.7,5.18,26.62,0,0,0,0,0,0,0,0.02,0,0,0,0,0,0,0,0,0,0,0,0,0
1170,65.87,0,6.58,3.33,20.39,0,3.81,0,0,0,0,0,0.02,0,0,0,0,0,0,0,0,0,0,0,0,0
1224,66.87,1,5.58,3.98,18.71,0,0,3.63,0.17,0,0,0,0.06,0,0,0,0,0,0,0,0,0,0,0,0,0
1187,66.88,0,5.58,3.28,17.43,0,4.66,2.14,0,0,0,0,0.03,0,0,0,0,0,0,0,0,0,0,0,0,0
1171,65.87,0,6.58,3.28,16.4,0,3.67,2.83,0.31,1,0,0,0.06,0,0,0,0,0,0,0,0,0,0,0,0,0
1190,64.89,0,6.58,4.17,13.34,0,1.03,9.26,0.49,0,0,0,0.04,0,0,0,0,0,0,0.2,0,0,0,0,0,0
1082,67.76,1,4.88,4.61,8.3,0,0,13,0.44,0,0,0,0.01,0,0,0,0,0,0,0,0,0,0,0,0,0
1114,67.77,0,5.88,4.6,8.28,0,1,9.99,2.44,0,0,0,0.04,0,0,0,0,0,0,0,0,0,0,0,0,0
1103,66.75,0,4.88,5.32,8.56,0,0,13,0.44,1,0,0,0.05,0,0,0,0,0,0,0,0,0,0,0,0,0
942,70.27,13,4.88,0.28,0,0,0,11.06,0.37,0,0,0,0.04,0,0,0,0,0,0,0.1,0,0,0,0,0,0
1272,58.05,1,11.54,22.65,6.16,0,0,0.4,0.1,0,0,0,0.1,0,0,0,0,0,0,0,0,0,0,0,0,0
1283,59.04,0,11.54,22.62,6.16,0,0,0.4,0.1,0,0,0,0.04,0,0,0,0,0,0,0.1,0,0,0,0,0,0
1078,70.75,0,0.88,4.27,7.63,0,0,12.99,0.44,0,0,0,0.04,0,0,0,0,0,0,0,3,0,0,0,0,0
1024,70.77,0,0.88,3.87,6.96,0,3.99,8.99,0.44,0,0,0,0.1,0,0,0,0,0,0,0,4,0,0,0,0,0
1207,71,1,12.5,2.8,5.7,5.7,0,0,0.2,0,0,0,0,0,0,0,0,0,0,0,0,0,0.1,1,0,0
1222,69,1,13.5,3,6.1,6.1,0,0,0.2,0,0,0,0,0,0,0,0,0,0,0,0,0,0.1,1,0,0
1243,71,1.5,13.5,2.6,5.3,5.3,0,0,0.2,0,0,0,0,0,0,0,0,0,0,0,0,0,0.1,0.5,0,0
1236,69,1.5,12.5,3.2,6.5,6.5,0,0,0.2,0,0,0,0,0,0,0,0,0,0,0,0,0,0.1,0.5,0,0
1241,69,1.5,13.5,3,6.1,6.1,0,0,0.2,0,0,0,0,0,0,0,0,0,0,0,0,0,0.1,0.5,0,0
1263,69,1.5,14.5,2.8,5.7,5.7,0,0,0.2,0,0,0,0,0,0,0,0,0,0,0,0,0,0.1,0.5,0,0
1224,69,1.5,14,2.9,5.9,5.9,0,0,0.2,0,0,0,0,0,0,0,0,0,0,0,0,0,0.1,0.5,0,0
1251,70,1.5,14,2.7,5.5,5.5,0,0,0.2,0,0,0,0,0,0,0,0,0,0,0,0,0,0.1,0.5,0,0
1243,69,1.5,13,3.1,6.3,6.3,0,0,0.2,0,0,0,0,0,0,0,0,0,0,0,0,0,0.1,0.5,0,0
1188,71,0.5,12.5,2.8,5.7,5.7,0,0,0.2,0,0,0,0,0,0,0,0,0,0,0,0,0,0.1,1.5,0,0
1190,71,0.5,13.5,2.6,5.3,5.3,0,0,0.2,0,0,0,0,0,0,0,0,0,0,0,0,0,0.1,1.5,0,0
1205,69,0.5,12.5,3.2,6.5,6.5,0,0,0.2,0,0,0,0,0,0,0,0,0,0,0,0,0,0.1,1.5,0,0
1241,69,0.5,14.5,2.8,5.7,5.7,0,0,0.2,0,0,0,0,0,0,0,0,0,0,0,0,0,0.1,1.5,0,0
1272,70,0.5,13.5,2.8,5.7,5.7,0,0,0.2,0,0,0,0,0,0,0,0,0,0,0,0,0,0.1,1.5,0,0
1192,70,0.5,14,2.7,5.5,5.5,0,0,0.2,0,0,0,0,0,0,0,0,0,0,0,0,0,0.1,1.5,0,0
1178,71,1.5,13,2.7,5.5,5.5,0,0,0.2,0,0,0,0,0,0,0,0,0,0,0,0,0,0.1,0.5,0,0
1179,70.5,1.5,13.5,2.7,5.5,5.5,0,0,0.2,0,0,0,0,0,0,0,0,0,0,0,0,0,0.1,0.5,0,0
1213,69.5,1.5,13.5,2.9,5.9,5.9,0,0,0.2,0,0,0,0,0,0,0,0,0,0,0,0,0,0.1,0.5,0,0
1225,69,0.5,13,3.1,6.3,6.3,0,0,0.2,0,0,0,0,0,0,0,0,0,0,0,0,0,0.1,1.5,0,0
1272,71,0.5,14,2.5,5.1,5.1,0,0,0.2,0,0,0,0,0,0,0,0,0,0,0,0,0,0.1,1.5,0,0
1264,70.5,0.5,14,2.6,5.3,5.3,0,0,0.2,0,0,0,0,0,0,0,0,0,0,0,0,0,0.1,1.5,0,0
1228,69.63,1,13.89,2.7,5.49,5.49,0,0,0.2,0,0,0,0,0,0,0,0,0,0,0,0,0,0.1,1.5,0,0
1275,66.8,2.5,12.6,8.4,5.2,0,0,0,0,0,4.5,0,0,0,0,0,0,0,0,0,0,0,0,0,0,0
1285,67.1,1.2,12.8,9.1,5.4,0,0,0,0,0,4.4,0,0,0,0,0,0,0,0,0,0,0,0,0,0,0
1255,66.23,0.1,12.29,10.89,10.49,0,0,0,0,0,0,0,0,0,0,0,0,0,0,0,0,0,0,0,0,0
1163,62.1,0,7.28,1.08,19.11,1.08,0,4.03,1.49,3.17,0,0,0.6,0,0,0,0,0,0,0,0,0,0,0,0.05,0.01
1020,73.25,0,1.88,6.6,5.54,0,0,2.99,7.16,0,2.48,0,0,0,0,0,0,0,0,0,0,0,0.1,0,0,0
955,73.2,0,1.72,5.13,5.55,2,0,2.99,6.59,0,2.72,0,0,0,0,0,0,0,0,0,0,0,0.1,0,0,0
930,66.75,7.83,5.99,0,0,10.14,0,2.99,5.99,0,0.21,0,0,0,0,0,0,0,0,0,0,0,0.1,0,0,0
1000,67.59,6.6,6,0,0,8.64,0,3.49,7.5,0,0.18,0,0,0,0,0,0,0,0,0,0,0,0,0,0,0
1020,70.81,0.2,3.4,5.5,4.9,0.5,0,3.29,6.8,0,2.6,0,0,0,0,0,0,0,0,2,0,0,0,0,0,0
1060,64.7,2.8,11,0,5.71,1.91,0,7.13,5.71,0,0.04,0,0,0,0,0,0,0,0,1,0,0,0,0,0,0
1000,70.79,0.86,5.14,6.17,2.39,2.15,0,4.29,6.44,0,1.67,0,0,0,0,0,0,0,0,0,0,0,0.1,0,0,0
865,66.14,7.1,6,1.59,3.4,5.19,0,4.48,6,0,0.1,0,0,0,0,0,0,0,0,0,0,0,0,0,0,0
980,67.81,1.55,4.71,5.27,4.77,4,0,3.7,7.17,0,0.94,0,0,0,0,0,0,0,0,0,0,0,0.08,0,0,0
1040,71.39,1.5,3,5.6,5.6,0,0,0,10.01,0,2.8,0,0,0,0,0,0,0,0,0,0,0,0.1,0,0,0
1150,64.93,0,0,17.46,0,0,0,0,17.54,0,0,0,0,0,0,0,0,0,0,0,0,0,0.07,0,0,0
1075,67.55,1.64,3.13,11.02,3.12,0,0,0,12.46,0,1.01,0,0,0,0,0,0,0,0,0,0,0,0.07,0,0,0
1035,69.01,3.37,4.59,3.79,5.89,0,0,0,12.22,0,1.03,0,0,0,0,0,0,0,0,0,0,0,0.1,0,0,0
800,74.94,2.66,4.27,1.16,4.51,0,0,0,12.36,0,0,0,0,0,0,0,0,0,0,0,0,0,0.1,0,0,0
960,61.87,10.64,8.5,1.75,6.97,3.3,0,0,3.97,0,2.9,0,0,0,0,0,0,0,0,0,0,0,0.1,0,0,0
1080,66.67,5.55,2.79,6.31,5.53,0,0,0,11.25,0,1.8,0,0,0,0,0,0,0,0,0,0,0,0.1,0,0,0
780,0,47.34,0,0,0,0,0,0,0.53,9.82,0,0,0,0,0,0.05,2.16,1.98,32.67,0,2.47,0,0,0,2.98,0
1235,27.88,2.65,0,0,36.32,0,3.86,0,0,0,0,0,0,0,0,0,0.71,0,0,17.17,5.6,0,0,0,5.81,0
1210,30.72,2.65,0,0,8.05,22.6,3.86,0,0,0,0,0,0,0,0,0,0.71,0,0,20,5.6,0,0,0,5.81,0
1210,30.71,2.65,0,0,0,30.65,3.87,0,0,0,0,0,0,0,0,0,0.71,0,0,20,5.6,0,0,0,5.81,0
1190,30.72,2.65,0,0,10.87,19.78,3.86,0,0,0,0,0,0,0,0,0,0.71,0,0,20,5.6,0,0,0,5.81,0
1235,19.21,2.74,0,0,17.1,14.62,5.73,0,0,0,0,0,0,0,0,0,0,0,0,26.35,5.8,0,0,0,8.45,0
1195,33.75,0,0,0,14.93,12.77,2.94,0,0,0,0,0,0,0,0,0,0,0,0,22.82,5.47,0,0,0,7.32,0
1185,26.29,2.92,0,0,16.14,13.81,6.1,0,0,0,0,0,0,0,0,0,0.78,0,0,25.71,0,0,0,0,8.25,0
1220,15.08,22.9,0,0,0,0,0,0,0,5.86,0,0,0,0,0.65,0,22.28,4.13,0,18.2,6.66,0,0,0,4.24,0
1250,64,0,12,2,0,0,12,8,0,0,0,0,0,0,0,0,0,0,0,0,2,0,0,0,0,0
1213,64,0,13,2,0,0,16,4,0,0,0,0,0,0,0,0,0,0,0,0,1,0,0,0,0,0
1250,64,0,12,6,0,0,12.8,3.2,0,0,0,0,0,0,0,0,0,0,0,0,2,0,0,0,0,0
1179,68,0,8,2,0,0,16,4,0,0,0,0,0,0,0,0,0,0,0,0,2,0,0,0,0,0
1100,70,0,6,4,0,0,16,2,0,0,0,0,0,0,0,0,0,0,0,0,2,0,0,0,0,0
1074,70,0,6,2,2,0,16,2,0,0,0,0,0,0,0,0,0,0,0,0,2,0,0,0,0,0
1034,70,0,6,1.5,1.5,0,16,3,0,0,0,0,0,0,0,0,0,0,0,0,2,0,0,0,0,0
1200,64,0,8,11,0,0,12.5,4,0,0,0,0,0,0,0,0,0,0,0,0,0.5,0,0,0,0,0
1050,25.33,15.95,0,0,11.33,4.75,0.92,0,0,27.12,0,0,0,0,0,0,2.55,0,0,5.68,1.16,0,0,0,5.21,0
1050,7.98,25.47,0,0,11.66,6.09,0.95,0,0,32.82,0,0,0,0,0,0,2.63,0,0,5.85,1.19,0,0,0,5.36,0
1000,8.62,30.26,0,0,7.05,5.28,1.03,0,0,30.13,0,0,0,0,0,0,2.84,0,0,9.09,1.29,0,0,0,4.41,0
1050,10.85,30.7,0,0,3.65,5.34,0.33,0,0.71,30.56,0,0,0,0,0,0,2.88,0,0,3.6,1.3,0,0,0,10.08,0
1100,10.85,30.71,0,0,3.65,5.34,0.33,0,0.71,30.55,0,0,0,0,2.11,0,2.88,0,0,3.6,1.3,0,0,0,7.97,0
1050,12.13,34.3,0,0,4.07,5.99,0.38,0,0.78,24.73,0,0,0,0,0,0,3.22,0,0,4.03,1.46,0,0,0,8.91,0
1030,10.85,28.95,0,0,0,8.99,3.13,0,1.4,30.57,0,0,0,0,0,0,3.24,0,0,3.6,1.3,0,0,0,7.97,0
1030,11.36,31.8,0,0,0,7.96,0,0,0,32.01,0,0,0,0,0,0,3.39,0,0,3.77,1.36,0,0,0,8.35,0
1050,10.85,28.95,0,0,0,8.98,1.04,2.11,1.4,30.56,0,0,0,0,0,0,3.24,0,0,3.6,1.3,0,0,0,7.97,0
1000,0,38.74,0,0,0,9.74,0.21,0,0.76,33.11,0,0,0,0,0,0,3.5,0,0,3.89,1.41,0,0,0,8.64,0
1240,14.74,30.72,0,0,0,0,0,0,0,9.96,0,0,0,0,2.93,0.06,19.57,7.59,0,0,7.45,0,0,0,0.96,6.02
1212,71.5,0,10.6,0,13.8,4,0,0,0,0,0,0,0,0,0,0,0,0,0,0,0,0,0.1,0,0,0
1215,72.42,0,10.69,0,11.49,4,0,0,0,0,1.3,0,0,0,0,0,0,0,0,0,0,0,0.1,0,0,0
1215,71.3,0,10.5,0,13.7,3.1,0,0,0,0,1.3,0,0,0,0,0,0,0,0,0,0,0,0.1,0,0,0
1186,69.8,2,11.1,0,11.6,4.1,0,0,0,0,1.3,0,0,0,0,0,0,0,0,0,0,0,0.1,0,0,0
1170,70.6,2,10.8,0,10.4,4.1,0,0,0,0,2,0,0,0,0,0,0,0,0,0,0,0,0.1,0,0,0
1175,71.2,1.4,10.8,0,10.4,4.5,0,0,0,0,1.3,0,0,0,0,0,0,0,0,0,0,0,0.1,0.3,0,0
1182,70.3,1.4,11.2,0,10.5,4.6,0,0,0,0,1.4,0,0,0,0,0,0,0,0,0,0,0,0.1,0.5,0,0
1179,70.1,1.4,11.2,1.7,9.2,4.5,0,0,0,0,1.3,0,0,0,0,0,0,0,0,0,0,0,0.1,0.5,0,0
1219,67.2,2.8,12.3,8.2,6.3,2.2,0,0,0,0,0.6,0,0,0,0,0,0,0,0,0,0,0,0.1,0.3,0,0
1181,67.3,2.8,12.2,7.9,6.2,2.2,0,0,0,0,1.3,0,0,0,0,0,0,0,0,0,0,0,0.1,0,0,0
890,36.57,0.37,0,0,0,0,22.9,6.9,7.26,0,0,0,0,0,0,0,0,0.12,0,12.85,0,0,0,0,13.03,0
880,36.55,0.62,0,0,0,0,20.18,5.56,8.23,0,0,0,0,0,0.19,0,0,0.17,0,16.28,0,0,0,0,12.22,0
900,36.45,0.62,0,0,0,0,23,5.54,8.21,0,0,0,0,0,0.19,0,0,0,0,12.9,0,0,0,0,13.09,0
910,36.34,0.61,0,0,0,0,20.05,5.52,8.18,0,0,0,0,0,0.19,0,0,0.12,0.09,17.15,0,0,0,0,11.75,0
920,36.06,0.61,0,0,0,0,19.91,5.49,8.12,0,0,0,0,0,0.15,0,0,0.19,0.09,18.09,0,0,0,0,11.29,0
910,36.62,0.62,0,0,0,0,20.22,5.57,8.24,0,0,0,0,0,0,0,0,0.19,0.09,16.21,0,0,0,0,12.24,0
740,0,0.75,4.1,0,13.97,14.24,9.44,9.44,3.66,8.34,0,0,0,0,0,0,0,0,0,0,0,0,0,36.06,0,0
760,0,4.45,4.56,0,13.8,12.72,9.33,7.66,3.62,8.24,0,0,0,0,0,0,0,0,0,0,0,0,0,35.62,0,0
800,0,0.72,5.42,0,16.12,11.07,10.08,10.7,3.2,8.02,0,0,0,0,0,0,0,0,0,0,0,0,0,34.67,0,0
800,1.76,0.46,2.59,0,13.58,16.01,9.56,8.71,3.93,6.5,0,0,0,0,0,0,0,0,0,0,0,0,0,36.9,0,0
800,0,4.39,3.49,0,16.33,14.6,8.52,11,1.94,3.75,4.42,0,0,0,0,0,0,0,0,0,0,0,0,31.56,0,0
770,0,0,4.17,0,11.84,9.81,10.42,8.37,2.42,7.14,9.01,0,0,0,0,0,0,0,0,0.26,0,0,0,36.56,0,0
730,0,0.75,4.09,0,13.96,12.86,9.43,9.43,3.66,8.33,0,0,0,0,0,0,0,0,0,0,0,0,0,37.49,0,0
760,0,0,4.49,0,11.4,15.77,10.34,9.11,3.51,6.8,2.57,0,0,0,0,0,0,0,0,0,0,0,0,36.01,0,0
780,0,1.44,3.83,0,11.97,6.54,9.06,8.89,3.51,13.54,6.48,0,0,0,0,0,0,0,0,0,0,0,0,34.74,0,0
790,0,0.76,3.62,0,14.09,14.7,7.05,15.29,0,7.89,0,0,0,0,0,0,0,0,0,0,0,0,0,36.36,0,0.24
1250,62,0,14,2,0,0,16,4,0,0,0,0,0,0,0,0,0,0,0,0,2,0,0,0,0,0
1112,72,0,7,2,0,0,16,2,0,0,0,0,0,0,0,0,0,0,0,0,1,0,0,0,0,0
1063,70,0,6,2,0,0,18,2,0,0,0,0,0,0,0,0,0,0,0,0,2,0,0,0,0,0
913,69,0,5.5,3.5,0,0,16,2,2,0,0,0,0,0,0,0,0,0,0,0,2,0,0,0,0,0
1030,15.53,21.41,0,0,11.55,4.84,0.94,0,0,27.66,0,0,0,0,0,0,5.15,0,0,5.79,1.18,0,0,0,5.95,0
