Repository: you0514w/youyou

File: Expansion Coeff.csv (part 12 of 83)
Expansion Coeff (Typical) ( 10-7/K ),SiO2,B2O3,Al2O3,MgO,CaO,BaO,Li2O,Na2O,K2O,Rb2O,Ag2O,Cs2O,Tl2O,MnO,FeO,CoO,NiO,CuO,ZnO,SrO,CdO,PbO,SnO,Cr2O3,Fe2O3,Ga2O3,As2O3,Y2O3,In2O3,Sb2O3,La2O3,Nd2O3,Gd2O3,TiO2,MnO2,GeO2,ZrO2,CeO2,SnO2,TeO2,P2O5,V2O5,Nb2O5,Ta2O5,MoO3,WO3
10.7,53.59,0,21.12,25.19,0,0,0,0.1,0,0,0,0,0,0,0,0,0,0,0,0,0,0,0,0,0,0,0,0,0,0,0,0,0,0,0,0,0,0,0,0,0,0,0,0,0,0
9.4,54.34,0,23.03,22.42,0,0,0,0.21,0,0,0,0,0,0,0,0,0,0,0,0,0,0,0,0,0,0,0,0,0,0,0,0,0,0,0,0,0,0,0,0,0,0,0,0,0,0
8.7,52.49,0,24.26,23.04,0,0,0,0.21,0,0,0,0,0,0,0,0,0,0,0,0,0,0,0,0,0,0,0,0,0,0,0,0,0,0,0,0,0,0,0,0,0,0,0,0,0,0
51,57.93,27.45,3.34,0,0,0,4.57,2.2,1.45,0,0,0,0,0,0,0,0,0,0,0,0,3.06,0,0,0,0,0,0,0,0,0,0,0,0,0,0,0,0,0,0,0,0,0,0,0,0
112.2,6.06,23.79,0,0,0,1.17,0,0,0,0,0,0,0,0,0,0,0,0,4.47,0,0,61.03,0,0,0,0,0,0,0,0,0,0,0,0,0,3.48,0,0,0,0,0,0,0,0,0,0
111.9,5.75,25.08,0,0,0,1.17,0,0,0,0,0,0,0,0,0,0,0,0,4.25,0,0,60.46,0,0,0,0,0,0,0,0,0,0,0,0,0,3.29,0,0,0,0,0,0,0,0,0,0
112.8,6.17,23.69,0,0,0,1.2,0,0,0,0,0,0,0,0,0,0,0,0,2.27,0,0,63.13,0,0,0,0,0,0,0,0,0,0,0,0,0,3.54,0,0,0,0,0,0,0,0,0,0
108.7,5.63,21.79,0,0,0,1.05,0,0,0,0,0,0,0,0,0,0,0,0,10.3,0,0,58,0,0,0,0,0,0,0,0,0,0,0,0,0,3.23,0,0,0,0,0,0,0,0,0,0
106.5,5.57,21.31,0,0,0,1.04,0,0,0,0,0,0,0,0,0,0,0,0,12.14,0,0,56.75,0,0,0,0,0,0,0,0,0,0,0,0,0,3.19,0,0,0,0,0,0,0,0,0,0
109.1,5.82,23.02,0,0,0,2.27,0,0,0,0,0,0,0,0,0,0,0,0,4.3,0,0,61.25,0,0,0,0,0,0,0,0,0,0,0,0,0,3.34,0,0,0,0,0,0,0,0,0,0
110.9,5.79,22.85,0,0,0,1.18,0,0,0,0,0,0,0,0,0,0,0,0,4.28,0,0,60.84,0,0,0,0,0,0,0,0,0,0,0,0,0,5.06,0,0,0,0,0,0,0,0,0,0
50,55.62,0,5.46,37.31,0,0,0,0,0,0,0,0,0,0,0,0,0,0,0,1.61,0,0,0,0,0,0,0,0,0,0,0,0,0,0,0,0,0,0,0,0,0,0,0,0,0,0
40,55.91,0,5.49,37.51,0,1.09,0,0,0,0,0,0,0,0,0,0,0,0,0,0,0,0,0,0,0,0,0,0,0,0,0,0,0,0,0,0,0,0,0,0,0,0,0,0,0,0
54,62.44,0,12.26,18.61,6.69,0,0,0,0,0,0,0,0,0,0,0,0,0,0,0,0,0,0,0,0,0,0,0,0,0,0,0,0,0,0,0,0,0,0,0,0,0,0,0,0,0
45,64.42,0,12.65,19.2,0,0,0,0,0,0,0,0,0,0,0,0,0,0,0,3.73,0,0,0,0,0,0,0,0,0,0,0,0,0,0,0,0,0,0,0,0,0,0,0,0,0,0
39,65.21,0,12.81,19.43,0,2.55,0,0,0,0,0,0,0,0,0,0,0,0,0,0,0,0,0,0,0,0,0,0,0,0,0,0,0,0,0,0,0,0,0,0,0,0,0,0,0,0
50,54.33,0,19.21,22.68,0,0,0,0,0,0,0,0,0,0,0,0,0,0,0,3.78,0,0,0,0,0,0,0,0,0,0,0,0,0,0,0,0,0,0,0,0,0,0,0,0,0,0
51,52.47,0,18.55,28.16,0,0.82,0,0,0,0,0,0,0,0,0,0,0,0,0,0,0,0,0,0,0,0,0,0,0,0,0,0,0,0,0,0,0,0,0,0,0,0,0,0,0,0
95,3.82,37.43,0.75,0,0,0,1.69,0.81,0.54,0,0,0,0,0,0,0,0,0,0,0,0,54.96,0,0,0,0,0,0,0,0,0,0,0,0,0,0,0,0,0,0,0,0,0,0,0,0
90,8.26,23.78,1.62,0,0,0,1.82,0.88,0.58,0,0,0,0,0,0,0,0,0,0,0,0,63.06,0,0,0,0,0,0,0,0,0,0,0,0,0,0,0,0,0,0,0,0,0,0,0,0
90,5.36,27.83,0.79,0,0,0,0,5.2,0,0,0,0,11.4,0,0,0,0,0,16.86,0,0,32.56,0,0,0,0,0,0,0,0,0,0,0,0,0,0,0,0,0,0,0,0,0,0,0,0
98,8.16,23.47,1.6,0,0,0,2.73,0,0,0,0,0,1.91,0,0,0,0,0,5.02,0,0,57.11,0,0,0,0,0,0,0,0,0,0,0,0,0,0,0,0,0,0,0,0,0,0,0,0
67.8,59.87,4.25,0.58,0,0,0,0,0,0,0,0,0,0,0,0,0,0,0,0,0,0,35.3,0,0,0,0,0,0,0,0,0,0,0,0,0,0,0,0,0,0,0,0,0,0,0,0
66.6,56.29,8.2,1.82,0,0,0,0,0,0,0,0,0,0,0,0,0,0,0,0,0,0,33.69,0,0,0,0,0,0,0,0,0,0,0,0,0,0,0,0,0,0,0,0,0,0,0,0
69.7,51.8,5.65,1.56,0,0,0,0,0,0,0,0,0,0,0,0,0,0,0,3.62,0,0,37.37,0,0,0,0,0,0,0,0,0,0,0,0,0,0,0,0,0,0,0,0,0,0,0,0
66.7,57.48,2.53,1.18,0,8.26,0,0,0,0,0,0,0,0,0,0,0,0,0,0,0,0,30.55,0,0,0,0,0,0,0,0,0,0,0,0,0,0,0,0,0,0,0,0,0,0,0,0
64.9,55.19,9.4,2.1,0,0,0,0,0,0,0,0,0,0,0,0,0,0,0,0,0,0,30.92,0,0,0,0,0,0,0,0,0,0,0,2.39,0,0,0,0,0,0,0,0,0,0,0,0
110,75.37,0,0.54,0,0,0,21.97,0.44,0.87,0,0,0,0,0,0,0,0,0,0,0,0,0,0,0,0,0,0.05,0,0,0,0,0,0,0,0,0,0,0,0,0,0.76,0,0,0,0,0
117,73.31,0,2.19,0,0,0,20.58,1.8,1.48,0,0,0,0,0,0,0,0,0,0,0,0,0,0,0,0,0,0.05,0,0,0,0,0,0,0,0,0,0,0,0,0,0.59,0,0,0,0,0
115,72.07,0,2.3,0,0,0,17.67,3.31,3.11,0,0,0,0,0,0,0,0,0,0,0,0,0.66,0,0,0,0,0.06,0,0,0,0,0,0,0,0,0,0,0,0,0,0.82,0,0,0,0,0
101,70.84,2.04,1.9,0,0,0,17.73,5.42,1.21,0,0,0,0,0,0,0,0,0,0,0,0,0,0,0,0,0,0.06,0,0,0,0,0,0,0,0,0,0,0,0,0,0.8,0,0,0,0,0
98,0,5,12.1,18.6,0,0,0,0,9.6,0,0,0,0,0,0,0,0,0,0,0,0,0,0,0,0,0,0,0,0,0,0,0,0,0,0,0,0,0,0,0,54.7,0,0,0,0,0
106,0,6,11.1,11.2,0,0,0,0,16.6,0,0,0,0,0,0,0,0,0,0,0,0,0,0,0,0,0,0,0,0,0,0,0,0,0.4,0,0,0,0,0,0,54.7,0,0,0,0,0
107,0,4,13.1,11.6,0,0,0,0,16.6,0,0,0,0,0,0,0,0,0,0,0,0,0,0,0,0,0,0,0,0,0,0,0,0,0,0,0,0,0,0,0,54.7,0,0,0,0,0
108,0,6,11.1,11.2,0,0,0,0,16.6,0,0,0,0,0,0,0,0,0,0,0,0,0,0,0,0,0,0,0,0,0,0,0,0,0,0,0,0,0,0,0,54.7,0,0.4,0,0,0
107,0,6,11.1,11.2,0,0,0,0,16.6,0,0,0,0,0,0,0,0,0,0,0,0,0,0,0,0,0,0,0,0,0,0,0,0,0,0,0,0,0.4,0,0,54.7,0,0,0,0,0
105,0,5,12.1,11.6,0,0,0,0,18.6,0,0,0,0,0,0,0,0,0,0,0,0,0,0,0,0,0,0,0,0,0,0,0,0,0,0,0,0,0,0,0,52.7,0,0,0,0,0
118,0,6,11.1,11.2,0,0,0,2,14.6,0,0,0,0,0,0,0,0,0,0,0,0,0,0,0,0,0,0,0,0,0,0,0,0,0.4,0,0,0,0,0,0,54.7,0,0,0,0,0
108,0,6,11.1,11.2,0,0,0,6,10.6,0,0,0,0,0,0,0,0,0,0,0,0,0,0,0,0,0,0,0,0,0,0,0,0,0.4,0,0,0,0,0,0,54.7,0,0,0,0,0
123,0,12,11.1,9.2,2,0,0,0,10.6,0,0,0,0,0,0,0,0,0,0,0,0,0,0,0,0,0,0,0,0,0,0,0,0,0.4,0,0,0,0,0,0,54.7,0,0,0,0,0
109,0,3,14.1,5.2,1,0,0,2,9.6,0,0,0,0,0,0,0,0,0,0,0,0,0,0,0,0,0,0,0,0,0,0,0,0,0.4,0,0,0,0,0,0,64.7,0,0,0,0,0
109,0,3,14.1,5.2,0,0,0,2,9.6,0,0,0,0,0,0,0,0,0,0,0,0,0,0,0,0,0,0,0,0,0,0,0,0,1.4,0,0,0,0,0,0,64.7,0,0,0,0,0
81.1,18.01,0,15.14,0,0,0,0,0,0,0,0,0,0,0,0,0,0,8.22,0,0,0,58.63,0,0,0,0,0,0,0,0,0,0,0,0,0,0,0,0,0,0,0,0,0,0,0,0
83.1,18.5,0,15.55,0,0,0,0,0,0,0,0,0,0,0,0,0,0,4.22,0,0,0,61.73,0,0,0,0,0,0,0,0,0,0,0,0,0,0,0,0,0,0,0,0,0,0,0,0
80.5,6.03,0,20.82,0,0,0,0,0,0,0,0,0,0,0,0,0,0,0,0,0,0,67.65,0,0,0,0,0,0,0,0,0,0,0,0,0,5.5,0,0,0,0,0,0,0,0,0,0
105,0,44.55,0,0,0,0,0,0,0,0,0,0,0,0,0,0,0,0,0,0,0,52.12,0,0,0,0,0,0,0,0,0,0,0,0,0,0,0,0,0,0,0,0,0,0,0,3.33
109,58.29,0,0,0,0,0,0,9.25,3.99,0,0,0,0,0,0,0,0,0,6.44,0,0,22.03,0,0,0,0,0,0,0,0,0,0,0,0,0,0,0,0,0,0,0,0,0,0,0,0
100,59.76,0,0,0,0,0,0,7.81,3,0,0,0,0,0,0,0,0,0,5.94,0,0,23.49,0,0,0,0,0,0,0,0,0,0,0,0,0,0,0,0,0,0,0,0,0,0,0,0
109,0,5,0,0,0,0,0,0,15,0,0,0,0,0,0,0,0,0,0,0,0,0,0,0,0,0,0,0,0,0,5,5,0,0,0,0,0,0,0,0,70,0,0,0,0,0
104,0,15,0,0,0,0,0,0,10,0,0,0,0,0,0,0,0,0,0,0,0,0,0,0,0,0,0,0,0,0,2.5,2.5,0,0,0,0,0,0,0,0,70,0,0,0,0,0
97,10,15,0,0,0,0,0,0,10,0,0,0,0,0,0,0,0,0,0,0,0,0,0,0,0,0,0,0,0,0,2.5,2.5,0,0,0,0,0,0,0,0,60,0,0,0,0,0
99,0,15,0,0,0,0,0,0,10,0,0,0,0,0,0,0,0,0,10,0,0,0,0,0,0,0,0,0,0,0,2.5,2.5,0,0,0,0,0,0,0,0,60,0,0,0,0,0
78,15,20,0,0,0,0,0,0,5,0,0,0,0,0,0,0,0,0,0,0,0,0,0,0,0,0,0,0,0,0,2.5,2.5,0,0,0,0,0,0,0,0,55,0,0,0,0,0
80,20,5,0,0,0,0,0,0,5,0,0,0,0,0,0,0,0,0,10,0,0,0,0,0,0,0,0,0,0,0,2.5,2.5,0,0,0,0,0,0,0,0,55,0,0,0,0,0
104,0,15,0,0,0,0,0,0,9.99,0,0,0,0,0,0,0,0,0,0,0,0,0,0,0,0,0,0,0,0,0,2.57,2.49,0,0,0,0,0,0,0,0,69.95,0,0,0,0,0
125,0,20.25,0,0,0,0,0,0,0,0,0,0,0,0,0,0,0,0,13.04,0,0,66.71,0,0,0,0,0,0,0,0,0,0,0,0,0,0,0,0,0,0,0,0,0,0,0,0
163,0,17.5,0,0,0,0,0,0,0,0,0,0,0,0,0,0,0,0,37.5,0,0,45,0,0,0,0,0,0,0,0,0,0,0,0,0,0,0,0,0,0,0,0,0,0,0,0
142,0,42.47,0,0,0,0,0,0,0,0,0,0,0,0,0,0,0,0,10.28,0,0,47.25,0,0,0,0,0,0,0,0,0,0,0,0,0,0,0,0,0,0,0,0,0,0,0,0
75,39.65,25.66,0,0,0,0,0,0,0,0,0,0,0,0,0,0,0,0,0,0,0,34.69,0,0,0,0,0,0,0,0,0,0,0,0,0,0,0,0,0,0,0,0,0,0,0,0
72,48.89,16.88,0,0,0,0,0,0,0,0,0,0,0,0,0,0,0,0,0,0,0,34.23,0,0,0,0,0,0,0,0,0,0,0,0,0,0,0,0,0,0,0,0,0,0,0,0
75,57.9,8.33,0,0,0,0,0,0,0,0,0,0,0,0,0,0,0,0,0,0,0,33.77,0,0,0,0,0,0,0,0,0,0,0,0,0,0,0,0,0,0,0,0,0,0,0,0
65,46.21,23.93,0,0,0,0,0,0,0,0,0,0,0,0,0,0,0,0,0,0,0,29.86,0,0,0,0,0,0,0,0,0,0,0,0,0,0,0,0,0,0,0,0,0,0,0,0
42,89.88,0,0,0,0,0,0,0,0,0,0,0,0,0,0,0,0,0,0,0,0,10.12,0,0,0,0,0,0,0,0,0,0,0,0,0,0,0,0,0,0,0,0,0,0,0,0
69,2.78,29.09,0.4,0,0,0,0,0,0,0,0,0,0,0,0,0,0,0,4.32,0,0,63.41,0,0,0,0,0,0,0,0,0,0,0,0,0,0,0,0,0,0,0,0,0,0,0,0
137,70.02,0,3.92,0,1.48,0.54,22.29,1.7,0,0,0,0,0,0,0,0,0,0,0,0,0,0,0,0,0,0,0.03,0,0,0,0,0,0,0,0,0,0,0.02,0,0,0,0,0,0,0,0
82,71.6,0,1.18,5.97,8.58,0,3.02,4.37,5.11,0,0,0,0,0,0,0,0,0,0,0,0,0,0,0,0,0,0,0,0,0,0,0,0,0,0,0,0,0.17,0,0,0,0,0,0,0,0
83,80.68,0,1.21,1.54,3.31,0,1.04,6.47,5.57,0,0,0,0,0,0,0,0,0,0,0,0,0,0,0,0,0,0,0,0,0,0,0,0,0,0,0,0,0.18,0,0,0,0,0,0,0,0
92,65.68,0,1.9,6.42,9.23,2.95,0,7.3,4.46,0,0,0,0,0,0,0,0,0,0,1.87,0,0,0,0,0,0,0,0,0,0,0,0,0,0,0,0,0,0.19,0,0,0,0,0,0,0,0
78,70.86,0,1.33,3.38,4.86,4.44,0,4.39,3.61,0,0,0,0,0,0,0,0,0,1.67,5.26,0,0,0,0,0,0,0,0,0,0,0,0,0,0,0,0,0,0.2,0,0,0,0,0,0,0,0
74,67.26,0,0,0,0,0,0,5.01,2.19,0,0,0,0,0,0,0,0,0,0,0,0,25.54,0,0,0,0,0,0,0,0,0,0,0,0,0,0,0,0,0,0,0,0,0,0,0,0
52,14.83,31.99,2.44,0,0,0,0,0,0,0,0,0,0,0,0,0,0,0,38.31,0,0,9.98,0,0,0,0,0,0,0,0,0,0,0,2.45,0,0,0,0,0,0,0,0,0,0,0,0
64.8,50,5,5,0,0,15,0,0,0,0,0,0,0,0,0,5,0,0,20,0,0,0,0,0,0,0,0,0,0,0,0,0,0,0,0,0,0,0,0,0,0,0,0,0,0,0
64.6,48,0,0,0,23,0,0,0,0,0,0,0,0,0,0,0,0,0,29,0,0,0,0,0,0,0,0,0,0,0,0,0,0,0,0,0,0,0,0,0,0,0,0,0,0,0
138,0,0,0,0,0,0,17,0,0,0,0,0,0,0,0,0,0,0,0,0,0,0,0,0,0,0,0,0,0,83,0,0,0,0,0,0,0,0,0,0,0,0,0,0,0,0
125,0,0,0,0,0,0,0,0,0,0,0,0,0,0,0,0,0,0,0,0,0,41,0,0,0,0,0,0,0,0,0,0,0,0,0,0,0,0,0,0,0,59,0,0,0,0
48.5,52.1,4.12,11.13,31.72,0,0.93,0,0,0,0,0,0,0,0,0,0,0,0,0,0,0,0,0,0,0,0,0,0,0,0,0,0,0,0,0,0,0,0,0,0,0,0,0,0,0,0
58,49.26,7.74,10.57,30.11,2.32,0,0,0,0,0,0,0,0,0,0,0,0,0,0,0,0,0,0,0,0,0,0,0,0,0,0,0,0,0,0,0,0,0,0,0,0,0,0,0,0,0
58,51.7,8.12,13.83,25.28,0,0,0,0,0,0,0,0,0,0,0,0,0,0,0,1.07,0,0,0,0,0,0,0,0,0,0,0,0,0,0,0,0,0,0,0,0,0,0,0,0,0,0
51,57.33,4.15,11.28,26.89,0,0.35,0,0,0,0,0,0,0,0,0,0,0,0,0,0,0,0,0,0,0,0,0,0,0,0,0,0,0,0,0,0,0,0,0,0,0,0,0,0,0,0
45.5,59.92,4.34,14.69,19.99,0.78,0.28,0,0,0,0,0,0,0,0,0,0,0,0,0,0,0,0,0,0,0,0,0,0,0,0,0,0,0,0,0,0,0,0,0,0,0,0,0,0,0,0
81,30,32.5,3.5,0,0,0,0,9.5,2.5,0,0,0,0,0,0,0,0,0,22,0,0,0,0,0,0,0,0,0,0,0,0,0,0,0,0,0,0,0,0,0,0,0,0,0,0,0
85.5,30,32.5,3.5,0,0,0,0,10,3,0,0,0,0,0,0,0,0,0,21,0,0,0,0,0,0,0,0,0,0,0,0,0,0,0,0,0,0,0,0,0,0,0,0,0,0,0
88,31.5,31,3.5,0,0,0,0,10.5,3.5,0,0,0,0,0,0,0,0,0,20,0,0,0,0,0,0,0,0,0,0,0,0,0,0,0,0,0,0,0,0,0,0,0,0,0,0,0
93.5,31.34,31.34,3.48,0,0,0,0,10.95,3.98,0,0,0,0,0,0,0,0,0,18.91,0,0,0,0,0,0,0,0,0,0,0,0,0,0,0,0,0,0,0,0,0,0,0,0,0,0,0
81,45,33.5,7,0,2,0,0,7,4,0,0,0,0,0,0,0,0,0,0,0,0,0,0,0,1.5,0,0,0,0,0,0,0,0,0,0,0,0,0,0,0,0,0,0,0,0,0
83,44.5,33,7,0,2,0,0,7.5,4.5,0,0,0,0,0,0,0,0,0,0,0,0,0,0,0,1.5,0,0,0,0,0,0,0,0,0,0,0,0,0,0,0,0,0,0,0,0,0
85,48,30.5,5,0,2.5,0,0,7.5,5,0,0,0,0,0,0,0,0,0,0,0,0,0,0,0,1.5,0,0,0,0,0,0,0,0,0,0,0,0,0,0,0,0,0,0,0,0,0
88,43.5,30.5,8.5,0,2.5,0,0,8.5,5,0,0,0,0,0,0,0,0,0,0,0,0,0,0,0,1.5,0,0,0,0,0,0,0,0,0,0,0,0,0,0,0,0,0,0,0,0,0
92.5,42.5,30.5,7,0,4,0,0,9.5,5,0,0,0,0,0,0,0,0,0,0,0,0,0,0,0,1.5,0,0,0,0,0,0,0,0,0,0,0,0,0,0,0,0,0,0,0,0,0
97,44,26,8,0,5,0,0,9,6.5,0,0,0,0,0,0,0,0,0,0,0,0,0,0,0,1.5,0,0,0,0,0,0,0,0,0,0,0,0,0,0,0,0,0,0,0,0,0
93,2.55,26.37,0,0,0,0,0,0,1.63,0,0,0,0,0,0,0,0,0.95,15.04,0,0,53.46,0,0,0,0,0,0,0,0,0,0,0,0,0,0,0,0,0,0,0,0,0,0,0,0
100,2.66,18.4,0,0,0,0,0,0,0.85,0,0,0,0,0,0,0,0,3.01,17.69,0,0,57.39,0,0,0,0,0,0,0,0,0,0,0,0,0,0,0,0,0,0,0,0,0,0,0,0
116,60.28,0,14.28,19.03,0,0,0,0,0,0,0,0,0,0,0,0,0,0,0,0,0,0,0,0,0,0,0.16,0,0,0,0,0,0,4.68,0,0,1.57,0,0,0,0,0,0,0,0,0
120,60.73,0,11.72,21.22,0,0,0,0,0,0,0,0,0,0,0,0,0,0,0,0,0,0,0,0,0,0,0.16,0,0,0,0,0,0,4.64,0,0,1.53,0,0,0,0,0,0,0,0,0
123,58.49,0,13.55,21.47,0,0,0,0,0,0,0,0,0,0,0,0,0,0,0,0,0,0,0,0,0,0,0.16,0,0,0,0,0,0,4.78,0,0,1.55,0,0,0,0,0,0,0,0,0
117,58.57,0,14.25,20.34,0,0.42,0,0,0,0,0,0,0,0,0,0,0,0,0,0,0,0,0,0,0,0,0.16,0,0,0,0,0,0,4.69,0,0,1.57,0,0,0,0,0,0,0,0,0
126,60.56,0,12.96,19.95,0,0.29,0,0,0,0,0,0,0,0,0,0,0,0,0,0,0,0,0,0,0,0,0.16,0,0,0,0,0,0,4.79,0,0,1.29,0,0,0,0,0,0,0,0,0
100,59.69,0,15.03,19.09,0,0.51,0,0,0,0,0,0,0,0,0,0,0,0,0,0,0,0,0,0,0,0,0.16,0,0,0,0,0,0,3.67,0,0,1.85,0,0,0,0,0,0,0,0,0
109,66.18,0,12.62,14.59,0,0,0,0,0,0,0,0,0,0,0,0,0,0,0,0,0,0,0,0,0,0,0.13,0,0,0,0,0,0,4.86,0,0,1.62,0,0,0,0,0,0,0,0,0
45,56.22,4.07,11.04,27.92,0,0,0,0,0,0,0,0,0,0,0,0,0,0,0,0,0,0,0,0,0,0,0,0,0,0,0,0,0,0,0,0,0,0,0,0,0.75,0,0,0,0,0
46.5,54.14,7.77,10.68,27.02,0,0,0,0,0,0,0,0,0,0,0,0,0,0,0,0,0,0,0,0,0,0,0,0,0,0,0,0,0,0,0,0,0.39,0,0,0,0,0,0,0,0,0
44,50.13,7.84,13.42,27.25,0,0,0,0,0,0,0,0,0,0,0,0,0,0,0,0,0,0,0,0,0,0,0,0,0,0,0,0,0,1.36,0,0,0,0,0,0,0,0,0,0,0,0
48,50.01,3.93,10.72,33.84,0,0,0,0,0,0,0,0,0,0,0,0,0,0,0,0,0,0,0,0,0,0,0,0,0,0,0,0,0,0,0,0,0,0,0,0,1.5,0,0,0,0,0
52.5,58.4,4.23,14.38,21.76,0,0,0,0,0,0,0,0,0,0,0,0,0,0,0.92,0,0,0,0,0,0,0,0,0,0,0,0,0,0,0,0,0,0.1,0,0.21,0,0,0,0,0,0,0
50,61.76,4.25,13.28,18.91,0,0,0,0,0,0,0,0,0,0,0,0,0,0,0,0,0,0,0,0,0,0,0.16,0,0,0,0,0,0,1.42,0,0,0,0,0,0,0.22,0,0,0,0,0
49,55.8,8.06,13.69,20.87,0,0,0,0,0,0,0,0,0,0,0,0,0,0,0,0,0,0,0,0,0,0,0,0,0,0,0,0,0,0,0,0,0.25,0,0,0,0.89,0,0,0,0.44,0
83,59.28,8.19,1.4,0,0,3.71,0,8.04,4.53,0,0,0,0,0,0,0,0,0,12.25,0,0,0,0,0,1.78,0,0,0,0,0,0,0,0,0,0.82,0,0,0,0,0,0,0,0,0,0,0
87,56.07,12.73,1.39,0,0,4.16,0,9.15,5.27,0,0,0,0,0,0,0,0,0,8.71,0,0,0,0,0,0.89,0,0,0,0,0,0,0,0,0,1.63,0,0,0,0,0,0,0,0,0,0,0
104,13.5,21.4,5.2,0,0,0,0,0,0,0,0,0,0,0,0,0,0,0,0,0,0,59.9,0,0,0,0,0,0,0,0,0,0,0,0,0,0,0,0,0,0,0,0,0,0,0,0
109,31,0,0,0,0,0,0,4,2,0,0,0,0,0,0,0,0,0,3,0,0,60,0,0,0,0,0,0,0,0,0,0,0,0,0,0,0,0,0,0,0,0,0,0,0,0
94,10.49,20.39,2.32,0,0,0,0,0,0,0,0,0,3.71,0,0,2.1,0,0,7.75,0,7.99,45.25,0,0,0,0,0,0,0,0,0,0,0,0,0,0,0,0,0,0,0,0,0,0,0,0
97,11.01,21.38,2.43,0,0,0,0,0,0,0,0,0,7.6,0,0,0,0,0,8.13,0,8.37,40.78,0,0,0,0,0,0,0,0,0,0,0,0,0,0,0,0,0,0,0,0,0.3,0,0,0
96.5,17.1,14.76,2.32,0,0,0,0,0,0,0,0,0,1.85,0,0,0,0,0,4.86,0,9.86,48.9,0,0,0,0,0,0,0,0,0,0,0,0,0,0,0,0,0,0,0,0,0,0.35,0,0
98,5.49,23.74,8.1,0,0,0,0,0,0,0,0,0,3.49,0,0,2.2,0,0,2.02,0,3.85,51.11,0,0,0,0,0,0,0,0,0,0,0,0,0,0,0,0,0,0,0,0,0,0,0,0
90,5.07,35.13,3,0,0,0,0,0,0,0,0,0,4.68,0,0,2.03,0,0,3.74,0,5.95,40.4,0,0,0,0,0,0,0,0,0,0,0,0,0,0,0,0,0,0,0,0,0,0,0,0
94,20.03,17.28,2.77,0,0,0,0,0,0,0,0,0,1,0,0,1.88,0,0,6.08,0,7.17,43.79,0,0,0,0,0,0,0,0,0,0,0,0,0,0,0,0,0,0,0,0,0,0,0,0
101,11.39,22.12,3.36,0,0,0,0,0,0,0,0,0,5.24,0,0,0,0,0,4.19,0,0,53.7,0,0,0,0,0,0,0,0,0,0,0,0,0,0,0,0,0,0,0,0,0,0,0,0
95,10.49,20.39,3.09,0,0,0,0,0,0,0,0,0,2.97,0,0,0,0,0,13.57,0,0,49.49,0,0,0,0,0,0,0,0,0,0,0,0,0,0,0,0,0,0,0,0,0,0,0,0
100,15.13,13.07,3.24,0,0,0,0,0,0,0,0,0,1.16,0,0,0,0,0,8.12,0,0,59.28,0,0,0,0,0,0,0,0,0,0,0,0,0,0,0,0,0,0,0,0,0,0,0,0
105,24.42,21.07,3.38,0,0,0,0,0,0,0,0,0,14.21,0,0,0,0,0,2.11,0,0,34.81,0,0,0,0,0,0,0,0,0,0,0,0,0,0,0,0,0,0,0,0,0,0,0,0
94,10.64,20.68,2.35,0,0,0,0,0,0,0,0,0,3.76,0,0,0,0,0,7.86,0,8.1,46.61,0,0,0,0,0,0,0,0,0,0,0,0,0,0,0,0,0,0,0,0,0,0,0,0
29,61.59,14.5,13.2,8.34,0,0,0,0,0,0,0,0,0,0,0,0,0,0,0,0,0,0,0,0,0,0,0,0,0,0,0,0,0,0,0,0,0,0,0,0,2.37,0,0,0,0,0
24,66.68,9.59,13.1,8.28,0,0,0,0,0,0,0,0,0,0,0,0,0,0,0,0,0,0,0,0,0,0,0,0,0,0,0,0,0,0,0,0,0,0,0,0,2.35,0,0,0,0,0
24,79.99,14.96,3.92,0,0,0,0,0,0,0,0,0,0,0,0,0,0,0,0,0,0,0,0,0,0,0,0,0,0,0,0,0,0,0,0,0,0,0,0,0,1.13,0,0,0,0,0
27,62.95,9.53,13.66,11.52,0,0,0,0,0,0,0,0,0,0,0,0,0,0,0,0,0,0,0,0,0,0,0,0,0,0,0,0,0,0,0,0,0,0,0,0,2.34,0,0,0,0,0
26,67.53,10.59,14.47,0,0,4.81,0,0,0,0,0,0,0,0,0,0,0,0,0,0,0,0,0,0,0,0,0,0,0,0,0,0,0,0,0,0,0,0,0,0,2.6,0,0,0,0,0
29,46.85,35.39,6.9,0,6.27,4.59,0,0,0,0,0,0,0,0,0,0,0,0,0,0,0,0,0,0,0,0,0,0,0,0,0,0,0,0,0,0,0,0,0,0,0,0,0,0,0,0
32,51.06,29.38,4.68,8.46,0,4.45,0,0,0,0,0,0,0,0,0,0,0,0,0,1.97,0,0,0,0,0,0,0,0,0,0,0,0,0,0,0,0,0,0,0,0,0,0,0,0,0,0
119.9,15,21,0,52,0,7,0,0,0,0,0,0,0,0,0,0,0,0,5,0,0,0,0,0,0,0,0,0,0,0,0,0,0,0,0,0,0,0,0,0,0,0,0,0,0,0
70,1.25,29.12,0,0,0,0,0,0,0,0,0,0,0,0,0,0,0,0,4.97,0,0,64.1,0,0,0,0,0,0,0,0,0,0,0,0,0,0,0,0,0.56,0,0,0,0,0,0,0
67,68.33,8.7,2.64,0.83,12.6,4.83,0,0,0,0,0,0,0,0,0,0,0,0,0.82,0.65,0,0.6,0,0,0,0,0,0,0,0,0,0,0,0,0,0,0,0,0,0,0,0,0,0,0,0
114,0,0,1,0,52,0,0,0,0,0,0,0,0,0,0,0,0,0,0,0,0,0,0,0,0,0,0,0,0,0,0,0,0,0,0,0,0,0,0,0,47,0,0,0,0,0
145,0,0,2,5,0,47,0,0,0,0,0,0,0,0,0,0,0,0,0,0,0,0,0,0,0,0,0,0,0,0,0,0,0,0,0,0,0,0,0,0,46,0,0,0,0,0
100,0,0,20,0,20,0,0,0,0,0,0,0,0,0,0,0,0,0,0,0,0,0,0,0,0,0,0,0,0,0,0,0,0,0,0,0,0,0,0,0,60,0,0,0,0,0
95,0,0,0,0,0,20,0,0,0,0,0,0,0,0,0,0,0,0,20,0,0,0,0,0,0,0,0,0,0,0,0,0,0,0,0,0,0,0,0,0,60,0,0,0,0,0
110,0,20,0,0,10,0,0,0,0,0,0,0,0,0,0,0,0,0,0,0,0,0,0,0,0,0,0,0,0,0,0,0,0,0,0,0,0,0,0,0,70,0,0,0,0,0
83,17.37,0,10.23,12.94,0,3.4,0,0,5.53,0,0,0,0,0,0,0,0,0,6.41,0,0,0,0,0,0,0,0,0,0,0,0,0,0,0,0,0,0,0,0,0,44.12,0,0,0,0,0
69,28.64,4.94,16.87,0,33.28,0,0,0,0,0,0,0,0,0,0,0,0,0,0,0,0,0,0,0,0,0,0,0,0,0,0,0,0,5.17,0,0,0,0,0,0,11.1,0,0,0,0,0
77,23.18,5,17.08,0,37.13,0,0,0,0,0,0,0,0,0,0,0,0,0,0,0,0,0,0,0,0,0,0,0,0,0,0,0,0,5.23,0,0,0,0,0,0,12.38,0,0,0,0,0
76,18.63,5.4,18.27,0,43.26,0,0,0,0,0,0,0,0,0,0,0,0,0,0,0,0,0,0,0,0,0,0,0,0,0,0,0,0,0,0,0,0,0,0,0,14.44,0,0,0,0,0
83,17.93,5.3,17.98,0,42.63,0,0,0,0,0,0,0,0,0,0,0,0,0,0,0,0,0,0,0,0,0,0,0,0,0,0,0,0,1.97,0,0,0,0,0,0,14.19,0,0,0,0,0
82,18.41,5.33,13.73,0,42.75,0,0,0,0,0,0,0,0,0,0,0,0,0,0,0,0,0,0,0,0,0,0,0,0,0,0,0,0,5.51,0,0,0,0,0,0,14.27,0,0,0,0,0
138,13.27,5.79,19.6,0,40.88,0,0,0,0,0,0,0,0,0,0,0,0,0,0,0,0,0,0,0,0,0,0,0,0,0,0,0,0,0,0,0,0,0,0,0,20.46,0,0,0,0,0
84,18.82,5.41,18.48,0,29.13,0,0,0,0,0,0,0,0,0,0,0,0,0,0,7.92,0,0,0,0,0,0,0,0,0,0,0,0,0,5.67,0,0,0,0,0,0,14.57,0,0,0,0,0
58,25.42,4.69,0,0,0,0,0,0,0,0,0,0,0,0,0,0,0,0,0,0,0,0,0,0,0,7.52,0,0,0,0,0,0,0,0,0,12.26,0,0,0,0,50.11,0,0,0,0,0
46.5,48.34,0,28.49,0,0,0,0,0,0,0,0,7.24,0,0,0,0,0,0,0,0,0,0,0,0,0,0,0,0,0,0,0,0,0,0,0,0,15.93,0,0,0,0,0,0,0,0,0
49.1,54.02,0,31.83,0,0,0,0,0,0,0,0,8.27,0,0,0,0,0,0,0,0,0,0,0,0,0,0,0,0,0,0,0,0,0,0,0,0,0,2.94,0,0,2.94,0,0,0,0,0
124,0,33.4,0,0,0,0,0,0,0,0,0,0,0,0,0,0,0,0,4.07,0,0,62.53,0,0,0,0,0,0,0,0,0,0,0,0,0,0,0,0,0,0,0,0,0,0,0,0
110,58.64,8.38,1.12,2.68,8.04,0,4.22,15.13,1.79,0,0,0,0,0,0,0,0,0,0,0,0,0,0,0,0,0,0,0,0,0,0,0,0,0,0,0,0,0,0,0,0,0,0,0,0,0
71,15,55,5,5,0,20,0,0,0,0,0,0,0,0,0,0,0,0,0,0,0,0,0,0,0,0,0,0,0,0,0,0,0,0,0,0,0,0,0,0,0,0,0,0,0,0
69,15,54,2.5,5,0,15,0,0,0,0,0,0,0,0,0,0,0,0,5,0,0,0,0,0,2.5,0,0,0,0,0,0,0,0,0,0,0,1,0,0,0,0,0,0,0,0,0
66,15,54,2.5,5,0,15,0,0,0,0,0,0,0,5,0,0,0,0,0,0,0,0,0,0,2.5,0,0,0,0,0,0,0,0,0,0,0,1,0,0,0,0,0,0,0,0,0
69,10,48,5,0,0,20,0,0,0,0,0,0,0,0,0,0,0,0,10,0,0,0,0,0,5,0,0,0,0,0,0,0,0,0,0,0,2,0,0,0,0,0,0,0,0,0
49,0,57,5,0,0,0,0,0,0,0,0,0,0,0,0,0,0,0,38,0,0,0,0,0,0,0,0,0,0,0,0,0,0,0,0,0,0,0,0,0,0,0,0,0,0,0
69,15,45,0,10,0,20,0,0,0,0,0,0,0,0,0,0,0,0,0,0,0,0,0,0,0,0,0,0,0,0,0,0,0,0,0,0,10,0,0,0,0,0,0,0,0,0
72,20,45,0,10,0,20,0,0,0,0,0,0,0,0,0,0,0,0,0,0,0,0,0,0,0,0,0,0,0,0,0,0,0,5,0,0,0,0,0,0,0,0,0,0,0,0
95,20,30,0,0,0,20,0,0,0,0,0,0,0,30,0,0,0,0,0,0,0,0,0,0,0,0,0,0,0,0,0,0,0,0,0,0,0,0,0,0,0,0,0,0,0,0
53,17.4,47.3,4.3,2.1,0,17.2,0,0,0,0,0,0,0,0,0,0,0,0.5,6.7,0,0,0,0,0,0,0,0,0,0,0,0,0,0,0,0,0,4.5,0,0,0,0,0,0,0,0,0
68,20,45,0,10,0,20,0,0,0,0,0,0,0,0,0,0,0,0,0,0,0,0,0,0,0,0,0,0,0,0,0,0,0,0,0,0,5,0,0,0,0,0,0,0,0,0
41.2,66.31,4.96,7.69,7.47,7.05,0,1.89,0.5,0,0,0,0,0,0,0,0,0,0,3.46,0,0,0,0,0,0,0,0,0,0,0.06,0,0,0,0,0,0,0.61,0,0,0,0,0,0,0,0,0
83,38.5,0,2.68,3.97,53.15,0,0,0.57,0.64,0,0,0,0,0,0,0,0,0,0,0,0,0,0,0,0.49,0,0,0,0,0,0,0,0,0,0,0,0,0,0,0,0,0,0,0,0,0
89,48.6,0,4.93,0.39,41.79,0,0,2.39,1.71,0,0,0,0,0,0,0,0,0,0,0,0,0,0,0,0.19,0,0,0,0,0,0,0,0,0,0,0,0,0,0,0,0,0,0,0,0,0
87,40.3,0,4.09,0.31,51.74,0,0,1.98,1.42,0,0,0,0,0,0,0,0,0,0,0,0,0,0,0,0.16,0,0,0,0,0,0,0,0,0,0,0,0,0,0,0,0,0,0,0,0,0
76,38.65,0,3.92,26.94,27.07,0,0,1.9,1.37,0,0,0,0,0,0,0,0,0,0,0,0,0,0,0,0.15,0,0,0,0,0,0,0,0,0,0,0,0,0,0,0,0,0,0,0,0,0
69,53.27,0,22.42,0,0,0,0,0,0,0,0,0,0,0,0,0,0,0,0,0,0,0,0,0,0,0,0,0,0,0,0,0,0,5.72,0,0,0,18.59,0,0,0,0,0,0,0,0
62,54.38,0,14.57,0,0,0,0,0,0,0,0,0,0,0,0,0,0,0,0,0,0,0,0,0,0,0,0,0,0,0,0,0,0,0,0,0,4.01,27.04,0,0,0,0,0,0,0,0
66,60.21,0,17.74,0,0,0,0,0,0,0,0,0,0,0,0,0,0,0,0,0,0,0,0,0,0,0,0,0,0,0,0,0,0,0,0,0,3.66,18.39,0,0,0,0,0,0,0,0
67,36.02,0,24.4,0,0,0,0,0,0,0,0,0,0,0,0,0,0,0,0,0,0,0,0,0,0,0,0,0,0,0,0,0,0,0,0,0,13.17,26.41,0,0,0,0,0,0,0,0
50,71.25,12.58,2.16,0,0,2.11,2.17,5.55,0,0,0,0,0,0,0,0,0,0,3.98,0,0,0,0,0,0,0,0.1,0,0,0,0.1,0,0,0,0,0,0,0,0,0,0,0,0,0,0,0
51,69.81,13.09,2.81,0,0,2.12,2.4,5.57,0,0,0,0,0,0,0,0,0,0,4,0,0,0,0,0,0,0,0.1,0,0,0,0.1,0,0,0,0,0,0,0,0,0,0,0,0,0,0,0
52,71.04,12.6,2.16,0,0,2.12,2.39,5.24,0,0,0,0,0,0,0,0,0,0,3.99,0,0,0,0,0,0,0,0.1,0,0,0,0.1,0,0,0,0,0,0.26,0,0,0,0,0,0,0,0,0
100,64.51,0,1.41,0,0,7,3.62,6.28,4.13,0,0,0,0,0,0,0,0,0,6.64,5.14,0,0,0,0,0,0,0,0,0,0,0,0,0,0.45,0,0,0.58,0.24,0,0,0,0,0,0,0,0
100.5,64.66,0,1.44,0,0,7.13,3.69,4.02,6.47,0,0,0,0,0,0,0,0,0,5.42,5.88,0,0,0,0,0,0,0,0,0,0,0,0,0,0.45,0,0,0.59,0.25,0,0,0,0,0,0,0,0
148,78.34,0,0.84,3.56,0,0,13.83,0,2.13,0,0,0,0,0,0,0,0,0,0,0,0,0,0,0,0,0,0.09,0,0,0,0,0,0,0,0,0,0,0,0,0,1.21,0,0,0,0,0
139,65.27,1.73,4.49,0,0,0,20.19,0,3.52,0,0,0,0,0,0,0,0,0,0,2.33,0,0,0,0,0,0,0.09,0,0,0,0,0,0,0,0,0,0,0,0,0,2.38,0,0,0,0,0
121,67.89,3.69,0.56,3.54,0,0,15.28,6.62,0,0,0,0,0,0,0,0,0,0,0,0,0,0.51,0,0,0,0,0.08,0,0,0,0,0,0,1.43,0,0,0,0,0,0,0.4,0,0,0,0,0
153,78.82,0,0.57,0,6.17,0,12.17,0,1.16,0,0,0,0,0,0,0,0,0,0,0,0,0,0,0,0,0,0.09,0,0,0,0,0,0,0,0,0,0,0,0,0,1.02,0,0,0,0,0
120,71.01,0,1.14,2.89,0,0,20.26,1.41,0,0,0,0,0,0,0,0,0,0,0,0,0,1.82,0,0,0,0,0.09,0,0,0,0,0,0,0,0,0,0,0,0.77,0,0.61,0,0,0,0,0
15,65.88,34.12,0,0,0,0,0,0,0,0,0,0,0,0,0,0,0,0,0,0,0,0,0,0,0,0,0,0,0,0,0,0,0,0,0,0,0,0,0,0,0,0,0,0,0,0
103,9.09,29.45,3.35,5.09,0,0,0,0,0,0,0,0,0,0,0,0,0,3.43,0,0,0,36.75,0,0,0,0,0,0,0,0,0,0,0,0,0,0,0,0,0,12.84,0,0,0,0,0,0
48.5,70.01,0,9.96,0,20.03,0,0,0,0,0,0,0,0,0,0,0,0,0,0,0,0,0,0,0,0,0,0,0,0,0,0,0,0,0,0,0,0,0,0,0,0,0,0,0,0,0
42.5,60.09,0,19.89,0,20.02,0,0,0,0,0,0,0,0,0,0,0,0,0,0,0,0,0,0,0,0,0,0,0,0,0,0,0,0,0,0,0,0,0,0,0,0,0,0,0,0,0
54.2,64.77,0,8.93,0,26.3,0,0,0,0,0,0,0,0,0,0,0,0,0,0,0,0,0,0,0,0,0,0,0,0,0,0,0,0,0,0,0,0,0,0,0,0,0,0,0,0,0
46.7,68.02,0,9.67,0,19.42,0,0,0,0,0,0,0,0,0,0,0,0,0,0,0,0,0,0,0,0,0,0,0,0,0,0,0,0,1.69,0,0,1.2,0,0,0,0,0,0,0,0,0
119,20.42,23.5,3.01,0,0,0,0,19.79,0,0,0,0,0,0,0,0,0,0,11.3,0,0,21.98,0,0,0,0,0,0,0,0,0,0,0,0,0,0,0,0,0,0,0,0,0,0,0,0
121,25.97,20.91,4.08,0,0,0,0,16.78,0,0,0,0,0,0,0,0,0,0,8.95,0,0,23.31,0,0,0,0,0,0,0,0,0,0,0,0,0,0,0,0,0,0,0,0,0,0,0,0
97,70.05,0,1.34,0.03,2.2,2.1,1.14,9.29,5.16,0,0,0,0,0,0,0,0,0,0,6.75,0,0,0,0,0,0,0,0,0,0,0,0,0,0,0,0,1.94,0,0,0,0,0,0,0,0,0
89,67.96,4.89,10.68,0,2.42,0,0,6.59,5.06,0,0,0,0,0,0,0,0,0,0,0,0,0,0,0,0,0,0,0,0,0,0,0,0,0.85,0,0,1.1,0,0.45,0,0,0,0,0,0,0
96,10.33,20.07,3.81,0,0,0,0,0,0,0,0,0,0,0,0,0,0,0,5.72,0,7.86,52.21,0,0,0,0,0,0,0,0,0,0,0,0,0,0,0,0,0,0,0,0,0,0,0,0
93,5.07,32.87,2.99,0,0,0,0,0,0,0,0,0,0,0,0,0,0,0,1.86,0,5.94,51.27,0,0,0,0,0,0,0,0,0,0,0,0,0,0,0,0,0,0,0,0,0,0,0,0
97,17.04,14.71,2.32,0,0,0,0,0,0,0,0,0,1.84,0,0,0,0,0,4.84,0,9.82,49.43,0,0,0,0,0,0,0,0,0,0,0,0,0,0,0,0,0,0,0,0,0,0,0,0
93,13.38,17.33,3.79,0,0,0,0,0,0,0,0,0,0,0,0,0,0,0,5.69,0,7.83,51.98,0,0,0,0,0,0,0,0,0,0,0,0,0,0,0,0,0,0,0,0,0,0,0,0
92,11.48,23.15,2.26,0,0,0,0,0,0,0,0,0,0,0,0,0,0,0,3.76,0,7.77,51.58,0,0,0,0,0,0,0,0,0,0,0,0,0,0,0,0,0,0,0,0,0,0,0,0
92,5.2,33.72,3.07,0,0,0,0,0,0,0,0,0,0,0,0,0,0,0,1.91,0,0,56.1,0,0,0,0,0,0,0,0,0,0,0,0,0,0,0,0,0,0,0,0,0,0,0,0
90,10.34,20.09,13.71,0,0,0,0,0,0,0,0,0,0,0,0,0,0,0,0,0,3.62,52.24,0,0,0,0,0,0,0,0,0,0,0,0,0,0,0,0,0,0,0,0,0,0,0,0
80,10.36,20.14,0,0,0,0,0,0,0,0,0,0,0,0,0,0,0,0,0,0,20.62,48.88,0,0,0,0,0,0,0,0,0,0,0,0,0,0,0,0,0,0,0,0,0,0,0,0
107,3.9,16.98,0.58,0,3.15,0,0,0,3.16,0,0,0,0,0,0,0,0,0,17.11,0,0,55.12,0,0,0,0,0,0,0,0,0,0,0,0,0,0,0,0,0,0,0,0,0,0,0,0
88,53.92,0,1.93,37.19,0,0,1.7,0,0,0,0,0,0,0,0,0,0,0,0,0,0,0,0,0,0,0,0,0,0,0,0,0,0,0,0,0,5.26,0,0,0,0,0,0,0,0,0
43.5,58.38,4.23,11.49,23.15,0,0.77,0,0,0,0,0,0,0,0,0,0,0,0,0,1.15,0,0,0,0,0,0,0,0,0,0,0,0,0,0,0,0,0,0,0,0,0.83,0,0,0,0,0
43,55.13,7.9,10.78,24.69,0,0.72,0,0,0,0,0,0,0,0,0,0,0,0,0,0,0,0,0,0,0,0,0,0,0,0,0,0,0,0,0,0,0,0,0,0,0.78,0,0,0,0,0
48,53.32,4.21,14.24,25.98,0,0.77,0,0,0,0,0,0,0,0,0,0,0,0,0,0,0,0,0,0,0,0,0,0,0,0,0,0,0,1.48,0,0,0,0,0,0,0,0,0,0,0,0
53,51.32,8.03,13.73,25.08,0,0,0,0,0,0,0,0,0,0,0,0,0,0,0,1.09,0,0,0,0,0,0,0,0,0,0,0,0,0,0,0,0,0,0,0.75,0,0,0,0,0,0,0
47,56.25,4.07,11.05,26.46,0,0.35,0,0,0,0,0,0,0,0,0,0,0,0,0,1.1,0,0,0,0,0,0,0,0,0,0,0,0,0,0,0,0,0,0,0.72,0,0,0,0,0,0,0
34,13.33,26.47,0,0,0,0,0,0,0,0,0,0,0,0,0,0,0,0,57.1,0,0,1.97,0,0,0,0,0,0,0,0,0,0,0,0,0,0,0,0.23,0,0,0,0,0.9,0,0,0
36,12.64,25.29,0,0,0,0,0,0,0,0,0,0,0,0,0,0,0,0,58.98,0,0,1.79,0,0,0,0,0,0,0,0,0,0,0,0,0,0,0,0.7,0,0,0,0,0.6,0,0,0
37,14.8,26.72,0,0,0,0,0,0,0,0,0,0,0,0,0,0,0,0,54.66,0,0,3.07,0,0,0,0,0,0,0,0.14,0,0,0,0,0,0,0,0,0,0,0,0,0.61,0,0,0
36,14.52,26.27,2.04,0,0,0,0,0,0,0,0,0,0,0,0,0,0,0,52.09,0,0,3.53,0,0,0,0,0,0,0,0.14,0,0,0,0,0,0,0,0.48,0,0,0,0,0.93,0,0,0
35,13.42,26.06,0,0,0,0,0,0,0,0,0,0,0,0,0,0,0,0,56.97,0,0,1.81,0,0,0,0,0,0,0,0.14,0,0,0,0,0,0,0,0.7,0,0,0,0,0.9,0,0,0
85,25.54,28.8,3.24,0,0,4.07,0,13.51,0.39,0,0,0,0,0,0,0,0,0,24.45,0,0,0,0,0,0,0,0,0,0,0,0,0,0,0,0,0,0,0,0,0,0,0,0,0,0,0
43,69.6,0,10.42,4.94,9.47,1.73,0,0,0,0,0,0,0,0,0,0,0,0,0,3.84,0,0,0,0,0,0,0,0,0,0,0,0,0,0,0,0,0,0,0,0,0,0,0,0,0,0
72,0,32.39,0,0,0,0,0,0,0,0,0,0,0,0,0,0,0,0,0,0,0,67.61,0,0,0,0,0,0,0,0,0,0,0,0,0,0,0,0,0,0,0,0,0,0,0,0
79.5,0,36.13,0,0,0,0,0,0,0,0,0,0,0,0,0,0,0,0,0,0,0,63.87,0,0,0,0,0,0,0,0,0,0,0,0,0,0,0,0,0,0,0,0,0,0,0,0
80.5,2.47,45.91,0,0,0,0,0,0,0,0,0,0,0,0,0,0,0,0,0,0,0,51.62,0,0,0,0,0,0,0,0,0,0,0,0,0,0,0,0,0,0,0,0,0,0,0,0
96,5.81,25.15,0,0,0,0,0,0,0,0,0,0,0,0,0,0,0,0,0,0,0,69.04,0,0,0,0,0,0,0,0,0,0,0,0,0,0,0,0,0,0,0,0,0,0,0,0
63,49.89,5.38,5.88,0,13.36,7.33,0,0,0,0,0,0,0,0,0,0,0,0,13.81,3.61,0,0,0,0,0,0,0,0,0,0.13,0,0,0,0,0,0,0,0,0,0,0,0.61,0,0,0,0
64,57.27,10.98,3.75,7.59,0,9.97,0,0,0,0,0,0,0,0,0,0,0,0,4.7,3.69,0,1.71,0,0,0,0,0,0,0,0.13,0,0,0,0,0,0,0,0,0,0,0,0.21,0,0,0,0
84,67.67,0,1.39,0,0,0,0,9.46,0,0,0,0,0,0,0,0,0,0,0,0,0,19.53,0,0,1.89,0,0,0,0,0.06,0,0,0,0,0,0,0,0,0,0,0,0,0,0,0,0
92.4,66.74,0,1.64,0,0,0,0,11.29,0,0,0,0,0,0,0,0,0,0,0,0,0,19.1,0,0,1.17,0,0,0,0,0.06,0,0,0,0,0,0,0,0,0,0,0,0,0,0,0,0
93.1,67.78,0,1.74,0,0,0,0,12.85,0,0,0,0,0,0,0,0,0,0,0,0,0,15.75,0,0,1.83,0,0,0,0,0.05,0,0,0,0,0,0,0,0,0,0,0,0,0,0,0,0
93,0,0,0,0,5,0,0,0,5,0,0,0,0,0,0,0,0,0,55,0,0,0,0,0,0,0,0,0,0,0,0,0,0,0,0,0,0,0,0,0,35,0,0,0,0,0
79,0,0,0,0,0,4,0,0,3,0,0,0,0,0,0,0,0,0,58,0,0,0,0,0,0,0,0,0,0,0,0,0,0,0,0,0,0,0,0,0,35,0,0,0,0,0
98,0,8,0,0,0,0,0,0,0,0,0,0,0,0,0,0,0,0,30,0,0,25,0,0,0,0,0,0,0,0,0,0,0,0,0,0,0,0,0,0,37,0,0,0,0,0
93,0,0,0,5,0,4,0,0,2,0,0,0,0,0,0,0,0,0,45,0,0,5,0,0,0,0,0,0,0,0,0,0,0,0,0,0,0,0,0,0,39,0,0,0,0,0
98,69.44,1.39,1.19,3.75,7.44,0.05,0,15.93,0.64,0,0,0,0,0,0,0,0,0,0,0,0,0,0,0,0,0,0.15,0,0,0.02,0,0,0,0,0,0,0,0,0,0,0,0,0,0,0,0
107.5,1.71,24.84,1.01,0,0,0,0,0,0,0,0,0,16.77,0,0,0,0,0,6.32,0,0,49.35,0,0,0,0,0,0,0,0,0,0,0,0,0,0,0,0,0,0,0,0,0,0,0,0
107.5,2.32,26.97,1.36,0,0,1.3,0,0,0,0,0,0,16.3,0,0,0,0,0,6.13,0,0,45.62,0,0,0,0,0,0,0,0,0,0,0,0,0,0,0,0,0,0,0,0,0,0,0,0
66.5,3.44,27.96,0,0,0,0,0,0,0,0,0,0,21.44,0,0,0,0,0,6.36,0,0,39.52,0,0,0,0,0,0,0,0,0,0,0,1.28,0,0,0,0,0,0,0,0,0,0,0,0
35,14.87,21,1.59,0,0,0,0,0,0,0,0,0,0,0,0,0,0,0,55.4,0,0,2.91,0,0,0,0,0,0,0,0,0,0,0,1.01,0,0,0.66,0.94,1.62,0,0,0,0,0,0,0
37,5.75,24.83,0.42,0,0,0,0,0,0,0,0,0,0,0,0,0,0,0,61.61,0,0,2.32,0,0,0,0,0,0,0,0.15,0,0,0,2.17,0.98,0,0.7,0.5,0.57,0,0,0,0,0,0,0
38,8.73,26.08,0,0,0,0,0,0,0,0,0,0,0,0,0,0,0,0,57.75,0,0,1.98,0,0,0,0,0,0,0,0.14,0,0,0,0,1.39,0,3.93,0,0,0,0,0,0,0,0,0
37,7.5,24.12,0,0,0,0,0,0,0,0,0,0,0,0,0,0,0,0,59.62,0,0,1.83,0,0,0,0,0,0,0,0.14,0,0,0,2.05,0.47,0,2.65,0,1.62,0,0,0,0,0,0,0
13,55.48,2.76,19.49,22.27,0,0,0,0,0,0,0,0,0,0,0,0,0,0,0,0,0,0,0,0,0,0,0,0,0,0,0,0,0,0,0,0,0,0,0,0,0,0,0,0,0,0
13,51.35,2.68,18.95,24.29,0,0,0,0,2.73,0,0,0,0,0,0,0,0,0,0,0,0,0,0,0,0,0,0,0,0,0,0,0,0,0,0,0,0,0,0,0,0,0,0,0,0,0
59.9,62.86,0.45,16.06,0,0,0,15.24,0.81,0,0,0,0,0,0,0,0,0,0,4.58,0,0,0,0,0,0,0,0,0,0,0,0,0,0,0,0,0,0,0,0,0,0,0,0,0,0,0
58,65.32,0,15.11,0,0,0,13.37,1.53,0,0,0,0,0,0,0,0,0,0,4.67,0,0,0,0,0,0,0,0,0,0,0,0,0,0,0,0,0,0,0,0,0,0,0,0,0,0,0
145,55,0,5,0,0,10,0,10,10,0,0,0,0,0,0,0,0,0,0,10,0,0,0,0,0,0,0,0,0,0,0,0,0,0,0,0,0,0,0,0,0,0,0,0,0,0
123,60,0,10,0,0,5,0,10,10,0,0,0,0,0,0,0,0,0,0,5,0,0,0,0,0,0,0,0,0,0,0,0,0,0,0,0,0,0,0,0,0,0,0,0,0,0
163,50,0,3,0,0,10,0,15,10,0,0,0,0,0,0,0,0,0,0,12,0,0,0,0,0,0,0,0,0,0,0,0,0,0,0,0,0,0,0,0,0,0,0,0,0,0
162,52,0,7,0,0,7,0,13,15,0,0,0,0,0,0,0,0,0,0,6,0,0,0,0,0,0,0,0,0,0,0,0,0,0,0,0,0,0,0,0,0,0,0,0,0,0
123,55,0,5,0,0,13,0,7,6,0,0,0,0,0,0,0,0,0,0,14,0,0,0,0,0,0,0,0,0,0,0,0,0,0,0,0,0,0,0,0,0,0,0,0,0,0
110,60,0,5,0,0,13,0,5,5,0,0,0,0,0,0,0,0,0,0,12,0,0,0,0,0,0,0,0,0,0,0,0,0,0,0,0,0,0,0,0,0,0,0,0,0,0
150,55,0,7,0,0,6,0,13,13,0,0,0,0,0,0,0,0,0,0,6,0,0,0,0,0,0,0,0,0,0,0,0,0,0,0,0,0,0,0,0,0,0,0,0,0,0
62,0,0,18.25,9.89,0,1.73,0,0,0,0,0,0,0,0,0,0,0,0,0,0,0,0,0,0,0,0,0,0,0,0,0,3.94,0,0,0,0,0,0,0,0,65.71,0,0.48,0,0,0
66,0,0,17.1,6.61,0,4.37,0,0,0,0,0,0,0,0,0,0,0,0,0,3.89,0,0,0,0,0,0,0,0,0,0,0,2.82,0,0,0,0,0,0,0,0,64.24,0,0.97,0,0,0
71,0,0,16.65,16.65,0,0.98,0,0,0,0,0,0,0,0,0,0,0,0,0,0,0,0,0,0,0,0,0,0,0,0,0,2.06,0,0,0,0,0,0,0,0,63.17,0,0.49,0,0,0
96.7,61.01,0,1.21,0,2.33,7.06,3.65,6.68,3.93,0,0,0,0,0,0,0,0,0,6.78,4.48,0,0,0,0,0,0,0,0,0,0.09,0,0,0,0.73,0,0,1.77,0.28,0,0,0,0,0,0,0,0
94.2,62.85,0,0.98,0,0,6.89,2.93,6.88,5.6,0,0,0,0,0,0,0,0,0,6.89,4.92,0,0,0,0,0,0,0,0,0,0.09,0,0,0,0,0,0,1.97,0,0,0,0,0,0,0,0,0
97.4,58.89,0,0.98,0,0,8.85,2.93,6.89,5.65,0,0,0,0,0,0,0,0,0,8.84,4.91,0,0,0,0,0,0,0,0,0,0.1,0,0,0,0,0,0,1.96,0,0,0,0,0,0,0,0,0
107,77.4,0,17.79,0.37,0.13,0,0,0.21,3.74,0,0,0,0,0,0,0,0,0,0,0,0,0,0,0,0.19,0,0,0,0,0,0,0,0,0.17,0,0,0,0,0,0,0,0,0,0,0,0
44,64.13,4.94,10.12,4.27,7.36,4.49,0,0,0,0,0,0,0,0,0.47,0,0,0,4.22,0,0,0,0,0,0,0,0,0,0,0,0,0,0,0,0,0,0,0,0,0,0,0,0,0,0,0
130,49.5,12,0,0,15,0,0,23,0,0,0,0,0,0,0,0,0,0,0,0,0,0,0,0,0,0,0,0,0,0,0,0,0,0.5,0,0,0,0,0,0,0,0,0,0,0,0
130,49,12,0,0,15,0,0,23,0,0,0,0,0,0,0,0,0,0,0,0,0,0,0,0,0,0,0,0,0,0,0,0,0,1,0,0,0,0,0,0,0,0,0,0,0,0
130,48.5,12,0,0,15,0,0,22.5,0,0,0,0,0,0,0,0,0,0,0,0,0,0,0,0,0,0,0,0,0,0,0,0,0,2,0,0,0,0,0,0,0,0,0,0,0,0
130,48.5,11,0,0,15,0,0,22.5,0,0,0,0,0,0,0,0,0,0,0,0,0,0,0,0,0,0,0,0,0,0,0,0,0,3,0,0,0,0,0,0,0,0,0,0,0,0
130,48,12,0,0,15,0,0,21.5,0,0,0,0,0,0,0,0,0,0,0,0,0,0,0,0,0,0,0,0,0,0,0,0,0,1,0,0,0,0,0,0,2.5,0,0,0,0,0
120,48,12,0,5,10,0,5,6.5,10,0,0,0,0,0,0,0,0,0,0,0,0,0,0,0,0,0,0,0,0,0,0,0,0,1,0,0,0,0,0,0,2.5,0,0,0,0,0
135,46,11,0,0,13.5,0,0,20,0,0,0,0,0,0,0,0,0,0,0,0,0,0,0,0,0,0,0,2,0,0,2,0,0,1,0,0,0,0,0,0,2.5,0,0,2,0,0
92,81.31,0,0.59,0,0,0,1.34,7.56,6.39,0,0,0,0,0,0,0,0,0,0,0,0,2.7,0,0,0,0,0,0,0,0.11,0,0,0,0,0,0,0,0,0,0,0,0,0,0,0,0
94,80.68,0,0.66,0,0,0,1.12,8.69,5.72,0,0,0,0,0,0,0,0,0,0,0,0,3.02,0,0,0,0,0,0,0,0.11,0,0,0,0,0,0,0,0,0,0,0,0,0,0,0,0
42.5,59.09,0,9.09,0,22.73,0,0,0,0,0,0,0,0,0,0,0,0,0,9.09,0,0,0,0,0,0,0,0,0,0,0,0,0,0,0,0,0,0,0,0,0,0,0,0,0,0,0
41,59.09,0,9.09,2.82,19.91,0,0,0,0,0,0,0,0,0,0,0,0,0,9.09,0,0,0,0,0,0,0,0,0,0,0,0,0,0,0,0,0,0,0,0,0,0,0,0,0,0,0
37.5,59.09,0,9.09,5.73,17,0,0,0,0,0,0,0,0,0,0,0,0,0,9.09,0,0,0,0,0,0,0,0,0,0,0,0,0,0,0,0,0,0,0,0,0,0,0,0,0,0,0
31,59.09,0,9.09,17,5.73,0,0,0,0,0,0,0,0,0,0,0,0,0,9.09,0,0,0,0,0,0,0,0,0,0,0,0,0,0,0,0,0,0,0,0,0,0,0,0,0,0,0
28.5,59.09,0,9.09,19.91,2.82,0,0,0,0,0,0,0,0,0,0,0,0,0,9.09,0,0,0,0,0,0,0,0,0,0,0,0,0,0,0,0,0,0,0,0,0,0,0,0,0,0,0
27,59.09,0,9.09,22.73,0,0,0,0,0,0,0,0,0,0,0,0,0,0,9.09,0,0,0,0,0,0,0,0,0,0,0,0,0,0,0,0,0,0,0,0,0,0,0,0,0,0,0
50.5,54.55,0,9.09,0,27.27,0,0,0,0,0,0,0,0,0,0,0,0,0,9.09,0,0,0,0,0,0,0,0,0,0,0,0,0,0,0,0,0,0,0,0,0,0,0,0,0,0,0
48.5,54.55,0,9.09,3.45,23.82,0,0,0,0,0,0,0,0,0,0,0,0,0,9.09,0,0,0,0,0,0,0,0,0,0,0,0,0,0,0,0,0,0,0,0,0,0,0,0,0,0,0
46,54.55,0,9.09,6.82,20.45,0,0,0,0,0,0,0,0,0,0,0,0,0,9.09,0,0,0,0,0,0,0,0,0,0,0,0,0,0,0,0,0,0,0,0,0,0,0,0,0,0,0
37.5,54.55,0,9.09,20.45,6.82,0,0,0,0,0,0,0,0,0,0,0,0,0,9.09,0,0,0,0,0,0,0,0,0,0,0,0,0,0,0,0,0,0,0,0,0,0,0,0,0,0,0
35,54.55,0,9.09,23.82,3.45,0,0,0,0,0,0,0,0,0,0,0,0,0,9.09,0,0,0,0,0,0,0,0,0,0,0,0,0,0,0,0,0,0,0,0,0,0,0,0,0,0,0
33,54.55,0,9.09,27.27,0,0,0,0,0,0,0,0,0,0,0,0,0,0,9.09,0,0,0,0,0,0,0,0,0,0,0,0,0,0,0,0,0,0,0,0,0,0,0,0,0,0,0
47,65,0,10,12.5,12.5,0,0,0,0,0,0,0,0,0,0,0,0,0,0,0,0,0,0,0,0,0,0,0,0,0,0,0,0,0,0,0,0,0,0,0,0,0,0,0,0,0
47.5,60,0,10,12.5,12.5,0,0,0,0,0,0,0,0,0,0,0,0,0,5,0,0,0,0,0,0,0,0,0,0,0,0,0,0,0,0,0,0,0,0,0,0,0,0,0,0,0
49,55,0,10,12.5,12.5,0,0,0,0,0,0,0,0,0,0,0,0,0,10,0,0,0,0,0,0,0,0,0,0,0,0,0,0,0,0,0,0,0,0,0,0,0,0,0,0,0
52,50,0,10,12.5,12.5,0,0,0,0,0,0,0,0,0,0,0,0,0,15,0,0,0,0,0,0,0,0,0,0,0,0,0,0,0,0,0,0,0,0,0,0,0,0,0,0,0
41.5,60,0,10,10,10,0,0,0,0,0,0,0,0,0,0,0,0,0,10,0,0,0,0,0,0,0,0,0,0,0,0,0,0,0,0,0,0,0,0,0,0,0,0,0,0,0
95,46.55,8.52,0,0,0,19.9,0,15.04,0,0,0,0,0,0,0,0,0,0,3.12,0,0,0,0,0,0,0,0,0,0,0,0,0,0,0,0,0,6.87,0,0,0,0,0,0,0,0,0
98,39.68,12.68,0,0,0,18.43,0,12.82,0,0,0,0,0,0,0,0,0,0,0,0,0,0,0,0,0,0,0,0,0,0,0,0,0,0,0,4.21,12.18,0,0,0,0,0,0,0,0,0
96,43.79,13.86,0,0,0,20.02,0,14.15,0,0,0,0,0,0,0,0,0,0,0,0,0,0,0,0,0,0,0,0,0,0,1.07,0,0,0,0,0,7.11,0,0,0,0,0,0,0,0,0
93,44.92,8.48,0,0,0,19.25,0,14.97,0,0,0,0,0,0,0,0,0,0,6.22,0,0,0,0,0,0,0,0,0,0,0,0,0,0,0,0,0,6.16,0,0,0,0,0,0,0,0,0
95,40.98,11.79,1.61,0,10.25,17.13,0,9.27,2.61,0,0,0,0,0,0,0,0,0,0,0,0,0,0,0,0,0,0,0,0,0,0,0,0,1.03,0,0,5.33,0,0,0,0,0,0,0,0,0
96,52.75,10.41,0,0,0,20.67,0,5.84,0,0,0,2.25,0,0,0,0,0,0,0,0,0,0,0,0,0,0,0,0,0,0,0,0,0,0,0,0,8.08,0,0,0,0,0,0,0,0,0
94,57.38,2.74,0,0,0,18.73,0,10.82,0,2.56,0,0,0,0,0,0,0,0,0,0,0,0,0,0,0,0,0,0,0,0,0,0,0,0,0,0,7.77,0,0,0,0,0,0,0,0,0
94,50.53,10.6,1.61,4.07,0,16.05,0,3.97,7.84,0,0,0,0,0,0,0,0,0,0,0,0,0,0,0,0,0,0,0,0,0,0,0,0,0,0,0,5.33,0,0,0,0,0,0,0,0,0
95,46.36,15.76,4.14,0,0,17.62,0,8.17,1.79,0,0,0,0,0,0,0,0,0,0,0,0,0,0,0,0,0,0,0,0,0,0,0,0,0,0,0,6.16,0,0,0,0,0,0,0,0,0
93,50.14,11.39,0,0,0,16.55,5.3,8.95,2.52,0,0,0,0,0,0,0,0,0,0,0,0,0,0,0,0,0,0,0,0,0,0,0,0,0,0,0,5.15,0,0,0,0,0,0,0,0,0
155.1,44.43,0.4,19.48,3.14,0,0,0,23.98,0.67,0,0,0,0,0,0,0,0,0,4.58,0,0,0,0,0,0,0,0,0,0,0,0,0,0,2.29,0,0,1.03,0,0,0,0,0,0,0,0,0
155,44.8,0.49,19.68,0,0,0,4.17,25.23,0,0,0,0,0,0,0,0,0,0,3.06,0,0,0,0,0,0,0,0,0,0,0,0,0,0,1.56,0,0,1.01,0,0,0,0,0,0,0,0,0
49,63.78,15.73,10.73,0,9.76,0,0,0,0,0,0,0,0,0,0,0,0,0,0,0,0,0,0,0,0,0,0,0,0,0,0,0,0,0,0,0,0,0,0,0,0,0,0,0,0,0
49,59.03,15.68,10.7,0,14.59,0,0,0,0,0,0,0,0,0,0,0,0,0,0,0,0,0,0,0,0,0,0,0,0,0,0,0,0,0,0,0,0,0,0,0,0,0,0,0,0,0
60,64.93,0,9.26,0,25.81,0,0,0,0,0,0,0,0,0,0,0,0,0,0,0,0,0,0,0,0,0,0,0,0,0,0,0,0,0,0,0,0,0,0,0,0,0,0,0,0,0
56,62.13,4.32,8.86,0,24.69,0,0,0,0,0,0,0,0,0,0,0,0,0,0,0,0,0,0,0,0,0,0,0,0,0,0,0,0,0,0,0,0,0,0,0,0,0,0,0,0,0
57,59.55,8.29,8.49,0,23.67,0,0,0,0,0,0,0,0,0,0,0,0,0,0,0,0,0,0,0,0,0,0,0,0,0,0,0,0,0,0,0,0,0,0,0,0,0,0,0,0,0
64,62.36,8.97,3.06,0,25.61,0,0,0,0,0,0,0,0,0,0,0,0,0,0,0,0,0,0,0,0,0,0,0,0,0,0,0,0,0,0,0,0,0,0,0,0,0,0,0,0,0
49,56.79,16.34,16.73,0,10.14,0,0,0,0,0,0,0,0,0,0,0,0,0,0,0,0,0,0,0,0,0,0,0,0,0,0,0,0,0,0,0,0,0,0,0,0,0,0,0,0,0
65,40.22,9.91,6.77,0,43.1,0,0,0,0,0,0,0,0,0,0,0,0,0,0,0,0,0,0,0,0,0,0,0,0,0,0,0,0,0,0,0,0,0,0,0,0,0,0,0,0,0
64,51.39,8.06,5.5,0,35.05,0,0,0,0,0,0,0,0,0,0,0,0,0,0,0,0,0,0,0,0,0,0,0,0,0,0,0,0,0,0,0,0,0,0,0,0,0,0,0,0,0
60,56.48,8.86,18.15,0,16.51,0,0,0,0,0,0,0,0,0,0,0,0,0,0,0,0,0,0,0,0,0,0,0,0,0,0,0,0,0,0,0,0,0,0,0,0,0,0,0,0,0
68.5,44.56,7.69,0,0,47.75,0,0,0,0,0,0,0,0,0,0,0,0,0,0,0,0,0,0,0,0,0,0,0,0,0,0,0,0,0,0,0,0,0,0,0,0,0,0,0,0,0
51,51.16,8.83,18.09,0,21.92,0,0,0,0,0,0,0,0,0,0,0,0,0,0,0,0,0,0,0,0,0,0,0,0,0,0,0,0,0,0,0,0,0,0,0,0,0,0,0,0,0
51,52.97,18.43,7.55,0,21.05,0,0,0,0,0,0,0,0,0,0,0,0,0,0,0,0,0,0,0,0,0,0,0,0,0,0,0,0,0,0,0,0,0,0,0,0,0,0,0,0,0
79,43.18,0,5.68,2.94,32.83,0,0,5.63,0,0,0,0,0,0,0,0,0,0,0,0,0,0,0,0,9.04,0,0,0,0,0,0,0,0,0.7,0,0,0,0,0,0,0,0,0,0,0,0
90,32.53,0,4.24,2.14,49.55,0,0,4.18,0,0,0,0,0,0,0,0,0,0,0,0,0,0,0,0,6.78,0,0,0,0,0,0,0,0,0.58,0,0,0,0,0,0,0,0,0,0,0,0
96.1,75.37,0,1.55,0,3.52,2.49,2.2,8.82,5.03,0,0,0,0,0,0,0,0,0,0,0,0,0.97,0,0,0,0,0,0,0,0.05,0,0,0,0,0,0,0,0,0,0,0,0,0,0,0,0
122,70.82,0.18,7.2,1.26,2.16,0.17,2.56,11.55,4.06,0,0,0,0,0,0,0,0,0,0,0,0,0,0,0,0,0,0,0,0,0.04,0,0,0,0,0,0,0,0,0,0,0,0,0,0,0,0
32.4,76.82,20,1.24,0,0,0,0,1.94,0,0,0,0,0,0,0,0,0,0,0,0,0,0,0,0,0,0,0,0,0,0,0,0,0,0,0,0,0,0,0,0,0,0,0,0,0,0
34.7,75.72,20,1.32,0,0,0,0,2.96,0,0,0,0,0,0,0,0,0,0,0,0,0,0,0,0,0,0,0,0,0,0,0,0,0,0,0,0,0,0,0,0,0,0,0,0,0,0
36.4,76.17,18.89,1.21,0,0,0,0,3.73,0,0,0,0,0,0,0,0,0,0,0,0,0,0,0,0,0,0,0,0,0,0,0,0,0,0,0,0,0,0,0,0,0,0,0,0,0,0
39.8,75.42,19.3,1.23,0,0,0,0,4.05,0,0,0,0,0,0,0,0,0,0,0,0,0,0,0,0,0,0,0,0,0,0,0,0,0,0,0,0,0,0,0,0,0,0,0,0,0,0
46,73.16,18.79,1.24,0,0,0,0,6.81,0,0,0,0,0,0,0,0,0,0,0,0,0,0,0,0,0,0,0,0,0,0,0,0,0,0,0,0,0,0,0,0,0,0,0,0,0,0
63.9,69.14,17.81,1.14,0,0,0,0,11.91,0,0,0,0,0,0,0,0,0,0,0,0,0,0,0,0,0,0,0,0,0,0,0,0,0,0,0,0,0,0,0,0,0,0,0,0,0,0
72.3,69.09,16.4,1.11,0,0,0,0,13.4,0,0,0,0,0,0,0,0,0,0,0,0,0,0,0,0,0,0,0,0,0,0,0,0,0,0,0,0,0,0,0,0,0,0,0,0,0,0
35.7,72.57,19.22,1.1,0,0,0,7.11,0,0,0,0,0,0,0,0,0,0,0,0,0,0,0,0,0,0,0,0,0,0,0,0,0,0,0,0,0,0,0,0,0,0,0,0,0,0,0
46,72.78,19.28,1.1,0,0,0,0,6.84,0,0,0,0,0,0,0,0,0,0,0,0,0,0,0,0,0,0,0,0,0,0,0,0,0,0,0,0,0,0,0,0,0,0,0,0,0,0
54.2,72.69,19.25,1.1,0,0,0,0,0,6.96,0,0,0,0,0,0,0,0,0,0,0,0,0,0,0,0,0,0,0,0,0,0,0,0,0,0,0,0,0,0,0,0,0,0,0,0,0
54.6,72.51,19.2,1.1,0,0,0,0,0,0,7.19,0,0,0,0,0,0,0,0,0,0,0,0,0,0,0,0,0,0,0,0,0,0,0,0,0,0,0,0,0,0,0,0,0,0,0,0
50.6,73.14,19.37,1.11,0,0,0,0,0,0,0,0,6.38,0,0,0,0,0,0,0,0,0,0,0,0,0,0,0,0,0,0,0,0,0,0,0,0,0,0,0,0,0,0,0,0,0,0
82,0,32.91,21.23,0,45.86,0,0,0,0,0,0,0,0,0,0,0,0,0,0,0,0,0,0,0,0,0,0,0,0,0,0,0,0,0,0,0,0,0,0,0,0,0,0,0,0,0
78,0,39.25,18.69,0,42.06,0,0,0,0,0,0,0,0,0,0,0,0,0,0,0,0,0,0,0,0,0,0,0,0,0,0,0,0,0,0,0,0,0,0,0,0,0,0,0,0,0
67,0,54.97,14.2,0,30.83,0,0,0,0,0,0,0,0,0,0,0,0,0,0,0,0,0,0,0,0,0,0,0,0,0,0,0,0,0,0,0,0,0,0,0,0,0,0,0,0,0
62,0,62.74,11.79,0,25.47,0,0,0,0,0,0,0,0,0,0,0,0,0,0,0,0,0,0,0,0,0,0,0,0,0,0,0,0,0,0,0,0,0,0,0,0,0,0,0,0,0
60,0,68.61,9.9,0,21.49,0,0,0,0,0,0,0,0,0,0,0,0,0,0,0,0,0,0,0,0,0,0,0,0,0,0,0,0,0,0,0,0,0,0,0,0,0,0,0,0,0
57,0,73.28,8.4,0,18.32,0,0,0,0,0,0,0,0,0,0,0,0,0,0,0,0,0,0,0,0,0,0,0,0,0,0,0,0,0,0,0,0,0,0,0,0,0,0,0,0,0
60,0,20.28,58.62,0,21.1,0,0,0,0,0,0,0,0,0,0,0,0,0,0,0,0,0,0,0,0,0,0,0,0,0,0,0,0,0,0,0,0,0,0,0,0,0,0,0,0,0
57,0,66.04,16.98,0,16.98,0,0,0,0,0,0,0,0,0,0,0,0,0,0,0,0,0,0,0,0,0,0,0,0,0,0,0,0,0,0,0,0,0,0,0,0,0,0,0,0,0
58,15.46,69.08,15.46,0,0,0,0,0,0,0,0,0,0,0,0,0,0,0,0,0,0,0,0,0,0,0,0,0,0,0,0,0,0,0,0,0,0,0,0,0,0,0,0,0,0,0
88,62.01,0,0,0,6.33,6.33,0,0,6.33,0,0,0,0,0,0,0,0,0,0,6.33,0,0,0,0,0,0,0,0,0,0,0,0,0,12.67,0,0,0,0,0,0,0,0,0,0,0,0
92,50.01,0,0,0,8.33,8.33,0,0,8.33,0,0,0,0,0,0,0,0,0,0,8.33,0,0,0,0,0,0,0,0,0,0,0,0,0,16.67,0,0,0,0,0,0,0,0,0,0,0,0
94,46,0,0,0,9,9,0,0,9,0,0,0,0,0,0,0,0,0,0,9,0,0,0,0,0,0,0,0,0,0,0,0,0,18,0,0,0,0,0,0,0,0,0,0,0,0
89,34,0,0,0,11,11,0,0,11,0,0,0,0,0,0,0,0,0,0,11,0,0,0,0,0,0,0,0,0,0,0,0,0,22,0,0,0,0,0,0,0,0,0,0,0,0
98,60,0,0,0,7.5,7.5,0,0,7.5,0,0,0,0,0,0,0,0,0,0,7.5,0,0,0,0,0,0,0,0,0,0,0,0,0,10,0,0,0,0,0,0,0,0,0,0,0,0
104,57.21,0,0,0,12.45,4.55,0,0,7.41,0,0,0,0,0,0,0,0,0,0,6.73,0,0,0,0,0,0,0,0,0,0,0,0,0,11.65,0,0,0,0,0,0,0,0,0,0,0,0
95,36,0,0,0,12,12,0,0,12,0,0,0,0,0,0,0,0,0,0,12,0,0,0,0,0,0,0,0,0,0,0,0,0,16,0,0,0,0,0,0,0,0,0,0,0,0
116,45,0,0,0,45,0,0,0,0,0,0,0,0,0,10,0,0,0,0,0,0,0,0,0,0,0,0,0,0,0,0,0,0,0,0,0,0,0,0,0,0,0,0,0,0,0
110,45,0,0,0,40,0,0,0,0,0,0,0,0,0,15,0,0,0,0,0,0,0,0,0,0,0,0,0,0,0,0,0,0,0,0,0,0,0,0,0,0,0,0,0,0,0
105,45,0,0,0,35,0,0,0,0,0,0,0,0,0,20,0,0,0,0,0,0,0,0,0,0,0,0,0,0,0,0,0,0,0,0,0,0,0,0,0,0,0,0,0,0,0
100,45,0,0,0,30,0,0,0,0,0,0,0,0,0,25,0,0,0,0,0,0,0,0,0,0,0,0,0,0,0,0,0,0,0,0,0,0,0,0,0,0,0,0,0,0,0
95,45,0,0,0,25,0,0,0,0,0,0,0,0,0,30,0,0,0,0,0,0,0,0,0,0,0,0,0,0,0,0,0,0,0,0,0,0,0,0,0,0,0,0,0,0,0
110,50,0,0,0,35,0,0,0,0,0,0,0,0,0,15,0,0,0,0,0,0,0,0,0,0,0,0,0,0,0,0,0,0,0,0,0,0,0,0,0,0,0,0,0,0,0
100,50,0,0,0,30,0,0,0,0,0,0,0,0,0,20,0,0,0,0,0,0,0,0,0,0,0,0,0,0,0,0,0,0,0,0,0,0,0,0,0,0,0,0,0,0,0
88,50,0,0,0,25,0,0,0,0,0,0,0,0,0,25,0,0,0,0,0,0,0,0,0,0,0,0,0,0,0,0,0,0,0,0,0,0,0,0,0,0,0,0,0,0,0
95,50,0,0,0,20,0,0,0,0,0,0,0,0,0,30,0,0,0,0,0,0,0,0,0,0,0,0,0,0,0,0,0,0,0,0,0,0,0,0,0,0,0,0,0,0,0
85,50,0,0,0,15,0,0,0,0,0,0,0,0,0,35,0,0,0,0,0,0,0,0,0,0,0,0,0,0,0,0,0,0,0,0,0,0,0,0,0,0,0,0,0,0,0
80,50,0,0,0,10,0,0,0,0,0,0,0,0,0,40,0,0,0,0,0,0,0,0,0,0,0,0,0,0,0,0,0,0,0,0,0,0,0,0,0,0,0,0,0,0,0
102,55,0,0,0,35,0,0,0,0,0,0,0,0,0,10,0,0,0,0,0,0,0,0,0,0,0,0,0,0,0,0,0,0,0,0,0,0,0,0,0,0,0,0,0,0,0
95,55,0,0,0,30,0,0,0,0,0,0,0,0,0,15,0,0,0,0,0,0,0,0,0,0,0,0,0,0,0,0,0,0,0,0,0,0,0,0,0,0,0,0,0,0,0
92,55,0,0,0,25,0,0,0,0,0,0,0,0,0,20,0,0,0,0,0,0,0,0,0,0,0,0,0,0,0,0,0,0,0,0,0,0,0,0,0,0,0,0,0,0,0
85,55,0,0,0,20,0,0,0,0,0,0,0,0,0,25,0,0,0,0,0,0,0,0,0,0,0,0,0,0,0,0,0,0,0,0,0,0,0,0,0,0,0,0,0,0,0
82,55,0,0,0,15,0,0,0,0,0,0,0,0,0,30,0,0,0,0,0,0,0,0,0,0,0,0,0,0,0,0,0,0,0,0,0,0,0,0,0,0,0,0,0,0,0
78,55,0,0,0,10,0,0,0,0,0,0,0,0,0,35,0,0,0,0,0,0,0,0,0,0,0,0,0,0,0,0,0,0,0,0,0,0,0,0,0,0,0,0,0,0,0
98,60,0,0,0,35,0,0,0,0,0,0,0,0,0,5,0,0,0,0,0,0,0,0,0,0,0,0,0,0,0,0,0,0,0,0,0,0,0,0,0,0,0,0,0,0,0
90,60,0,0,0,30,0,0,0,0,0,0,0,0,0,10,0,0,0,0,0,0,0,0,0,0,0,0,0,0,0,0,0,0,0,0,0,0,0,0,0,0,0,0,0,0,0
85,60,0,0,0,25,0,0,0,0,0,0,0,0,0,15,0,0,0,0,0,0,0,0,0,0,0,0,0,0,0,0,0,0,0,0,0,0,0,0,0,0,0,0,0,0,0
80,60,0,0,0,20,0,0,0,0,0,0,0,0,0,20,0,0,0,0,0,0,0,0,0,0,0,0,0,0,0,0,0,0,0,0,0,0,0,0,0,0,0,0,0,0,0
140,0,66.7,0,0,0,0,0,0,33.3,0,0,0,0,0,0,0,0,0,0,0,0,0,0,0,0,0,0,0,0,0,0,0,0,0,0,0,0,0,0,0,0,0,0,0,0,0
63,0,66.7,0,0,0,0,33.3,0,0,0,0,0,0,0,0,0,0,0,0,0,0,0,0,0,0,0,0,0,0,0,0,0,0,0,0,0,0,0,0,0,0,0,0,0,0,0
103.5,76.7,0,0,0,0,0,0,23.3,0,0,0,0,0,0,0,0,0,0,0,0,0,0,0,0,0,0,0,0,0,0,0,0,0,0,0,0,0,0,0,0,0,0,0,0,0,0
153,71.4,0,0,0,0,0,0,0,28.6,0,0,0,0,0,0,0,0,0,0,0,0,0,0,0,0,0,0,0,0,0,0,0,0,0,0,0,0,0,0,0,0,0,0,0,0,0
76,40.85,0,0,0,54.71,0,0,0,0,0,0,0,0,0,1.1,0,0,0,0,0,0,0,0,0,3.34,0,0,0,0,0,0,0,0,0,0,0,0,0,0,0,0,0,0,0,0,0
