Repository: you0514w/youyou

File: Refract Index 587.6nm d.csv (part 12 of 31)
Refract Index 587.6nm d,SiO2,B2O3,Al2O3,MgO,CaO,BaO,Li2O,Na2O,K2O,Cs2O,ZnO,SrO,PbO,SnO,Ga2O3,As2O3,Y2O3,Sb2O3,La2O3,Nd2O3,Gd2O3,Bi2O3,TiO2,GeO2,ZrO2,SnO2,TeO2,P2O5,Nb2O5,Ta2O5,WO3,Yb2O3
1.59,52,2.5,0,14,0,2,12.3,11.7,0,0,0,0,0,0,0,0,0,0,0,0,0,0,5.5,0,0,0,0,0,0,0,0,0
1.59,52,1.9,0,14,0,2,12.3,12.3,0,0,0,0,0,0,0,0,0,0,0,0,0,0,5.5,0,0,0,0,0,0,0,0,0
1.59,49.5,5,0,14,0,2,12.3,11.7,0,0,0,0,0,0,0,0,0,0,0,0,0,0,5.5,0,0,0,0,0,0,0,0,0
1.69,0,4.7,1.8,0,0,0,11.5,27.3,0,0,5,0,0,0,0,0,0,0,0,0,0,0,5.7,0,0,0,0,28.1,10.1,0,5.8,0
1.84,0,3,0,0,0,5,16,10,2,0,5,0,0,0,0,0,0,0,0,0,0,0,5,0,0,0,0,24,18,0,12,0
1.6,55.18,0,4.07,0,0,14.6,0,13.37,0,0,8.15,0,0,0,0,0,0,0,1.27,0,0,0,0,0,3.36,0,0,0,0,0,0,0
1.6,55.85,0,5.91,0,0,16.55,0,11.11,0,0,5.81,0,0,0,0,0.13,0,0,1.85,0,0,0,0,0,2.79,0,0,0,0,0,0,0
1.59,57.7,0,2.27,0,0,12.06,0,14.91,0,0,9.46,0,0,0,0,0,0,0,0.47,0,0,0,0,0,3.13,0,0,0,0,0,0,0
1.6,51.44,0,4.92,0,0,11.99,0,14.83,0,0,10.27,0,0,0,0,0,0,0,1.8,0,0,0,0,0,4.75,0,0,0,0,0,0,0
1.59,57.04,0,4,0,0,13.84,0,13.16,0,0,9.02,0,0,0,0,0.12,0,0,1.5,0,0,0,0,0,1.32,0,0,0,0,0,0,0
1.61,59.98,0,1.64,0,0,15.3,0,8.11,0,0,8.24,0,0,0,0,0,0,0,1.29,0,0,0,0,0,5.44,0,0,0,0,0,0,0
1.6,60.37,0,5.54,0,0,10.52,0,9.11,0,0,6.93,0,0,0,0,0,0,0,0.99,0,0,0,0,0,6.54,0,0,0,0,0,0,0
1.6,64.18,0,3.15,0,0,14.15,0,6.48,0,0,5.92,0,0,0,0,0,0,0,0.25,0,0,0,0,0,5.87,0,0,0,0,0,0,0
1.59,47.72,0,8.03,0,0,10.68,0,19.83,0,0,11.07,0,0,0,0,0,0,0,2.01,0,0,0,0,0,0.66,0,0,0,0,0,0,0
1.6,51.56,0,5.93,0,0,11.34,0,15.86,0,0,11.15,0,0,0,0,0,0,0,2.32,0,0,0,0,0,1.84,0,0,0,0,0,0,0
1.59,0,1.9,1.89,0,5.55,19.71,0,12.77,0,0,13.4,4.74,0,0,0,0,0,0,0,0,0,0.93,0,0,0,0,0,39.11,0,0,0,0
1.59,0,1.92,2.03,0,3.26,18.26,0,12.77,0,0,13.76,4.7,0,0,0,0,0,0,0,0,0,0.94,0,0,0,0,0,42.36,0,0,0,0
1.59,0,1.87,1.86,0,2.96,18.2,0,17.18,0,0,13.23,5.49,0,0,0,0,0,0,0,0,0,0.89,0,0,0,0,0,38.32,0,0,0,0
1.58,0,1.67,1.83,0,2.91,18.84,0,18.23,0,0,12.88,5.74,0,0,0,0,0,0,0,0,0,0.4,0,0,0,0,0,37.5,0,0,0,0
1.58,0,1.68,1.84,0,0,23.18,0,18.55,0,0,18.01,0,0,0,0,0,0,0,0,0,0,0.13,0,0,0,0,0,36.61,0,0,0,0
1.59,0,1.69,1.84,0,0,24.66,0,18.57,0,0,18.04,0,0,0,0,0,0,0,0,0,0,0.13,0,0,0,0,0,35.07,0,0,0,0
1.58,0,0.82,1.79,0,0,18.97,0,18.04,0,0,24.25,0,0,0,0,0,0,0,0,0,0,0.12,0,0,0,0,0,36.01,0,0,0,0
1.58,0,1.58,1.73,0,0,14.87,0,17.42,0,0,29.91,0,0,0,0,0,0,0,0,0,0,0.12,0,0,0,0,0,34.37,0,0,0,0
1.58,0,1.54,1.68,0,0,11.08,0,16.9,0,0,35.33,0,0,0,0,0,0,0,0,0,0,0.11,0,0,0,0,0,33.36,0,0,0,0
1.58,0,1.46,1.77,0,0,14.72,0,17.3,0,0,16.64,13.95,0,0,0,0,0,0,0,0,0,0.12,0,0,0,0,0,34.04,0,0,0,0
1.58,46.25,2.99,1.36,0,6.2,5.89,11.63,5.61,2.95,0,14.51,0,0,0,0,0,0,0,0.43,0,0,0,0,0,1.69,0,0,0.49,0,0,0,0
1.59,50.7,5.09,0.35,0,4.42,3.7,7.11,3.43,4.89,0,16.54,0,0,0,0,0,0,0,0.65,0,0,0,0,0,2.87,0,0,0.25,0,0,0,0
1.57,48.78,0.1,2.05,1.73,1.24,6.37,13.79,6.76,2.22,0,13.72,0,0,0,0,0,0,0,0.64,0,0,0,0,0,1.13,0,0,1.47,0,0,0,0
1.56,51.13,5.88,2.68,0,7.3,2.67,11.42,2.2,1.45,0,11.75,0,0,0,0,0,0,0,1.05,0,0,0,0,0,0.55,0,0,1.92,0,0,0,0
1.58,53.66,4.12,0.07,0,0.64,3.27,5.51,8.09,3.8,0,15.84,0,0,0,0,0,0,0,0.88,0,0,0,0,0,4.07,0,0,0.05,0,0,0,0
1.57,51.6,5.3,0.72,0,1.32,3.37,0,7.15,7.84,0,18.14,0,0,0,0,0,0,0,0,0,0,0,0,0,3,0,0,1.56,0,0,0,0
1.59,53.22,1.04,1.43,0,6.48,3.79,0,3.52,5.4,0,22.33,0,0,0,0,0,0,0,0,0,0,0,0,0,1.77,0,0,1.02,0,0,0,0
1.6,58.42,0.11,0.07,0,1.33,5.85,0,3.98,5.55,0,20.19,0,0,0,0,0,0,0,0,0,0,0,0,0,4.24,0,0,0.26,0,0,0,0
1.56,49.96,5.39,2.21,0,0.67,6.85,5.02,2.42,5.58,0,18.44,0,0,0,0,0,0,0,0.12,0,0,0,0,0,1.22,0,0,2.12,0,0,0,0
1.56,48.57,6.14,0.35,0,5.08,2.79,1.19,8.04,8.31,0,18.37,0,0,0,0,0,0,0,0.33,0,0,0,0,0,0.58,0,0,0.25,0,0,0,0
1.62,42.12,17.47,1.44,0,9.47,4.01,18.26,3.61,0,0,0,0,0,0,0,0,0,0.02,3.6,0,0,0,0,0,0,0,0,0,0,0,0,0
1.57,47.15,17.9,1.05,0,6.98,3.62,15.72,2.41,0,0,0,1.44,0,0,0,0,0,0.02,3.71,0,0,0,0,0,0,0,0,0,0,0,0,0
1.63,42.71,18.71,0.81,0,8.99,3.24,14.61,3.04,0,0,0,2.55,0,0,0,0,0,0.03,5.15,0,0,0.16,0,0,0,0,0,0,0,0,0,0
1.6,0,1.82,0,7.27,7.27,36.36,3.64,0,0,0,3.64,0,0,0,0,0,0,0,0,0,0,0,0,0,0,0,0,40,0,0,0,0
1.6,0,1.82,0,7.27,3.64,36.36,3.64,0,0,0,7.27,0,0,0,0,0,0,0,0,0,0,0,0,0,0,0,0,40,0,0,0,0
1.61,0,3.77,1.89,3.77,3.77,37.74,7.55,0,0,0,3.77,0,0,0,0,0,0,0,0,0,0,0,0,0,0,0,0,37.74,0,0,0,0
1.61,0,1.85,1.85,7.41,3.7,37.04,5.56,0,0,0,3.7,0,0,0,0,0,0,0,0,0,0,0,0,0,0,0,0,38.89,0,0,0,0
1.61,0,1.87,1.87,7.46,3.73,35.82,7.46,0,0,0,3.73,0,0,0,0,0,0,0,0,0,0.75,0,0,0,0,0,0,37.31,0,0,0,0
1.61,0,1.89,1.89,7.58,3.79,36.36,7.58,0,0,0,2.27,0,0,0,0,0,0,0,0,0,0.76,0,0,0,0,0,0,37.88,0,0,0,0
1.61,0,1.87,1.87,3.73,3.73,35.82,7.46,0,0,0,7.46,0,0,0,0,0,0,0,0,0,0.75,0,0,0,0,0,0,37.31,0,0,0,0
1.8,30.52,8.03,0,0,14.33,6.1,12.28,4.51,0,0,0,0,3.91,0,0,0,0,0,2.23,0,0,0,10.94,0,2.91,0,0,0,4.24,0,0,0
1.8,30.78,8.09,0,0,14.44,6.14,12.37,4.55,0,0,0,0,3.94,0,0,0,0,0,2.24,0,0,0,9.92,0,2.93,0,0,0,4.6,0,0,0
1.79,31.16,8.92,0,0,13.96,5.94,15.95,1.65,0,0,0,0,3.7,0,0,0,0,0,2.17,0,0,0,9.59,0,2.83,0,0,0,4.13,0,0,0
1.65,60,0,0,4,0,4,13,9,0,0,0,0,0,0,0,0,0,0,0,0,0,0,5,0,0,0,0,0,0,5,0,0
1.65,54,0,0,14,0,4,15,5,0,0,0,0,0,0,0,0,0,0,0,0,0,0,4,0,1,0,0,0,0,3,0,0
1.67,54,0,0,8,0,8,15,5,0,0,0,0,0,0,0,0,0,0,0,0,0,0,4,0,1.5,0,0,0,0,4.5,0,0
1.68,51,0,0,6,0,6,15,9,0,0,1.2,0,0,0,0,0,0,0,0,0,0,0,6,0,5,0,0,0,0,0.8,0,0
1.67,53,0,0,6,0,2,18,5,0,0,0,0,0,0,0,0,0,0,0,0,0,0,10,0,3,0,0,0,0,3,0,0
1.68,52,0,0,4,0,11,16.5,5,0,0,0,0,0,0,0,0,0,0,0,0,0,0,6,0,2.5,0,0,0,0,3,0,0
1.65,53,0,0,6,0,6,16,10,0,0,0,0,0,0,0,0,0,0,0,0,0,0,3,0,4,0,0,0,0,2,0,0
1.65,51,0,0,6,0,6,15,10,0,0,0,0,0,0,0,0,1,0,0,0,0,0,4,0,5,0,0,0,0,2,0,0
1.68,49.5,0,0,7.92,0,7.92,15.35,2.97,0,0,0,0,0,0,0,0,0,0,0,0,0,0,9.9,0,2.97,0,0,0,0.99,2.48,0,0
1.52,0,0,7.3,0,0,3.87,33.98,25.67,11.11,0,0,0,0,0,0,0,0,0,0,0,0,0,0,0,0,0,0,18.07,0,0,0,0
1.54,61.92,0,0,0,0,0,0,12.76,6.51,0,18.43,0,0.31,0,0,0.07,0,0,0,0,0,0,0,0,0,0,0,0,0,0,0,0
1.61,53.79,0,0,0,0,0,5.42,16.94,10.3,0,2.97,0,10.5,0,0,0.08,0,0,0,0,0,0,0,0,0,0,0,0,0,0,0,0
1.64,57.03,0,0,0,0,0,0,7.1,2.97,0,21.83,0,10.99,0,0,0.08,0,0,0,0,0,0,0,0,0,0,0,0,0,0,0,0
1.57,70.54,0,0,0,0,0,0,9.08,8.56,0,4.13,0,7.6,0,0,0.09,0,0,0,0,0,0,0,0,0,0,0,0,0,0,0,0
1.57,69.21,0,0,0,0,0,0,7.48,5.17,0,9.64,0,8.41,0,0,0.09,0,0,0,0,0,0,0,0,0,0,0,0,0,0,0,0
1.63,52.51,0,0,0,0,0,0,6.46,2.61,0,32.99,0,5.34,0,0,0.09,0,0,0,0,0,0,0,0,0,0,0,0,0,0,0,0
1.5,70.95,0,0,0,0,0,0,0.27,3.29,0,18.12,0,7.28,0,0,0.09,0,0,0,0,0,0,0,0,0,0,0,0,0,0,0,0
1.58,50.28,0,0,0,0,0,0,12.2,7.2,0,29.3,0,0.95,0,0,0.07,0,0,0,0,0,0,0,0,0,0,0,0,0,0,0,0
1.9,32.05,2.63,0,0,3.27,2.39,27.62,0,0,0,0,0,0,0,0,0,0,0.03,0.84,0,0,1.67,13.77,0,4.46,0,0,0,10.48,0,0.79,0
1.52,73.83,10.19,0,0,0.23,0.56,0,9.73,4.91,0,0,0,0,0,0,0,0,0.07,0,0,0,0,0.48,0,0,0,0,0,0,0,0,0
1.6,0,0,0,0,0,20.13,10.47,11.49,4.38,0,13.98,0,0,0,0,0,0,0,0,0,0,0.7,0,0,0,0,0,36.06,2.79,0,0,0
1.6,0,0,0,0,0,20.13,11.86,13.6,4.39,0,10.48,0,0,0,0,0,0,0,0,0,0,0.7,0,0,0,0,0,36.05,2.79,0,0,0
1.61,0,0,0,0,0,20.69,14.33,12.59,4.51,0,10.78,0,0,0,0,0,0,0,0,0,0,0.72,0,0,0,0,0,33.51,2.87,0,0,0
1.58,0,1.39,0,0,0,22.64,10.52,10.51,4.34,0,13.86,0,0,0,0,0,0,0,0,0,0,0.69,0,0,0,0,0,36.05,0,0,0,0
1.59,0,1.4,0,0,0,20.13,10.46,11.5,4.37,0,13.98,0,0,0,0,0,0,0,0,0,0,0.7,0,0,0,0,0,36.06,1.4,0,0,0
1.61,0,0,0,0,0,21.1,16.06,11.88,4.57,0,10.98,0,0,0,0,0,0,0,0,0,0,0.73,0,0,0,0,0,31.75,2.93,0,0,0
1.58,0,1.51,0,0,0,22.97,10.39,10.41,3.99,0,14.01,0,0,0,0,0,0,0,0,0,0,0.7,0,0,0,0,0,36.02,0,0,0,0
1.59,0,1.51,0,0,0,22.96,14.38,10.41,0,0,14.01,0,0,0,0,0,0,0,0,0,0,0.7,0,0,0,0,0,36.03,0,0,0,0
1.58,0,1.48,0,0,2.05,22.94,10.38,10.39,4.02,0,12.01,0,0,0,0,0,0,0,0,0,0,0.69,0,0,0,0,0,36.04,0,0,0,0
1.58,0,1.48,0,1.99,0,22.99,10.39,10.37,4.03,0,11.99,0,0,0,0,0,0,0,0,0,0,0.69,0,0,0,0,0,36.07,0,0,0,0
1.78,0,62.78,0,0,0,0,0,0,0,0,8.36,0,1.05,0,0,0,1.59,0,14.18,0,0.27,0,0.15,0,7.84,0,0,0,3.59,0,0,0.19
1.75,4.14,42.95,3.91,4.94,8.87,2.92,0,6.43,0,0,3.67,0,0,0,0,0,1.32,0,9.18,0,0,0,0,5.71,0.8,0,0,0,1.87,0,0,3.29
1.59,50.65,5.09,0.35,0,4.42,3.69,7.1,3.42,4.88,0,16.52,0,0,0,0,0.11,0,0,0.65,0,0,0,0,0,2.87,0,0,0.25,0,0,0,0
1.56,49.92,5.39,2.21,0,0.67,6.85,5.01,2.41,5.57,0,18.42,0,0,0,0,0.11,0,0,0.12,0,0,0,0,0,1.21,0,0,2.11,0,0,0,0
1.85,0,4,0,0,0,3,20,11,2,0,2,0,0,0,0,0,0,0,0,0,0,2,5,0,0,0,0,24,19,0,8,0
1.86,0,4,0,0,0,3,20,11,2,0,2,0,0,0,0,0,0,0,0,0,0,3,5,0,0,0,0,23,19,0,8,0
1.87,0,4,0,0,0,3,20,11,2,0,2,0,0,0,0,0,0,0,0,0,0,4,5,0,0,0,0,22,19,0,8,0
1.87,0,4,0,0,0,2,20,11,2,0,2,0,0,0,0,0,0,0,0,0,0,4,5,0,0,0,0,23,19,0,8,0
1.88,0,4,0,0,0,1,20,11,2,0,2,0,0,0,0,0,0,0,0,0,0,5,5,0,0,0,0,23,19,0,8,0
1.89,0,4,0,0,0,0,18,13,2,0,2,0,0,0,0,0,0,0,0,0,0,6,5,0,0,0,0,23,19,0,8,0
1.88,0,4,0,0,0,0,15,15,4,0,2,0,0,0,0,0,0,0,0,0,0,6,5,0,0,0,0,22,19,0,8,0
1.86,0,4,0,0,0,0,18,15,2,0,2,0,0,0,0,0,0,0,0,0,0,4,5,0,0,0,0,23,19,0,8,0
1.88,0,4,0,0,0,0,18,15,2,0,2,0,0,0,0,0,0,0,0,0,0,8,5,0,0,0,0,23,19,0,4,0
1.88,0,4,0,0,0,4,18,13,2,0,0,0,0,0,0,0,0,0,0,0,0,6,5,0,0,0,0,23,19,0,6,0
1.6,64.1,0,3.15,0,0,14.13,0,6.48,0,0,5.91,0,0,0,0,0.12,0,0,0.25,0,0,0,0,0,5.86,0,0,0,0,0,0,0
1.58,53.6,4.11,0.07,0,0.64,3.27,5.5,8.08,3.8,0,15.82,0,0,0,0,0.11,0,0,0.88,0,0,0,0,0,4.07,0,0,0.05,0,0,0,0
1.85,53.11,0,0,0,0,0,0,1.07,0.71,0,0,0,43.8,0,0,0,0,0.23,0,0,0,0,0,0,1.08,0,0,0,0,0,0,0
1.84,52.82,0,0,0,0,0,0,1.07,0.7,0,1.63,0,43.55,0,0,0,0,0.23,0,0,0,0,0,0,0,0,0,0,0,0,0,0
1.86,52.86,0,0,0,0,0,0,1.07,0.7,0,0,0,42.99,0,0,0,0,0.23,0,0,0,0,0,0,2.15,0,0,0,0,0,0,0
1.87,52.12,0,0,0,0,0,0,1.05,0.69,0,0,0,40.63,0,0,0,0,0.22,0,0,0,0,0,0,5.29,0,0,0,0,0,0,0
1.88,50.66,0,0,0,0,0,0,1.07,0.71,0,0,0,42.17,0,0,0,0,0.23,0,0,0,0,0,0,5.16,0,0,0,0,0,0,0
1.88,50.07,0,0,0,0,0,0,1.1,0.73,0,0,0,45.65,0,0,0,0,0.23,0,0,0,0,0,0,2.22,0,0,0,0,0,0,0
1.95,44.81,0,0,0,0,0,0,1.14,0.75,0,0,0,47.31,0,0,0,0,0.24,0,0,0,0,0,0,5.75,0,0,0,0,0,0,0
1.88,50.66,0,0,0,0,0,0,1.02,0.67,0,0,0,39.49,0,0,0,0,0.22,0,0,0,0,7.94,0,0,0,0,0,0,0,0,0
1.96,43.45,0,0,0,0,0,0,1.11,0.73,0,0,0,45.87,0,0,0,0,0.24,0,0,0,0,8.6,0,0,0,0,0,0,0,0,0
1.86,52.25,0,0,0,0,0,0,1.06,0.69,0,0,0,42.5,0,0,0,0,0.22,0,0,0,0,3.28,0,0,0,0,0,0,0,0,0
1.61,0,13.91,0.59,3.6,4.32,31.5,0,0,0,0,12.79,0,0,0,0,0,0,0,0,0,0,0,0,0,0,0,0,32.25,0,0,1.04,0
1.64,0,10.75,0,6.1,22.9,27.56,0,0,0,0,9.46,0,0,0,0,0,0,0,0,0,0,0,0,0,0,0,0,21.85,0,0,1.38,0
1.62,0,15.5,0.44,20.09,17.64,15.49,0,0.15,0,0,11.05,0,0,0,0,0,0,0,0,0,0,0,0,0,0,0,0,19.64,0,0,0,0
1.61,0,8.76,0,15.12,16.31,20.21,0,0.66,0.11,0,13.73,0,0,0,0,0,0,0,0,0,0,0,0,0,0,0,0,22.91,0,0,2.19,0
1.61,0,20.24,1.06,0,13.43,23.15,0,0,0,0,17.18,0,0,0,0,0,0,0,0,0,0,0,0,0,0,0,0,24.94,0,0,0,0
1.57,0,8.61,1.47,17.34,4.27,19.54,0.33,7.73,0,0,17.18,0,0,0,0,0,0,0,0,0,0,0,0,0,0,0,0,22.67,0,0,0.86,0
1.6,0,9.99,0,17.25,14.17,16.13,0,0.16,4.74,0,9.15,0,0,0,0,0,0,0,0,0,0,0,0,0,0,0,0,27.98,0,0,0.43,0
1.58,0,20,0,11.69,0,19.56,0,0,0,0,17.77,0,0,0,0,0,0,0,0,0,0,0,0,0,0,0,0,30.93,0,0,0.05,0
1.6,0,14.71,0,12.1,6.78,16.54,14.69,0.79,0,0,3.59,0,0,0,0,0,0,0,0,0,0,0,0,0,0,0,0,28.91,0,0,1.89,0
1.56,0,31.53,0,6.81,0,17.97,0,0.35,0,0,7.96,0,0,0,0,0,0,0,0,0,0,0,0,0,0,0,0,34.72,0,0,0.66,0
1.69,0,0,31.17,10.41,47.01,10.41,0,0,0,0,0,0,0,0,0,0,0,0,0,0,0,0,0,0,0,0,0,0,0,0,0,1
1.53,19,40,0,0,0,0,0,0,0,0,0,0,0,0,0,0,0,0,0,0,0,0,0,0,0,0,0,40,0,0,0,1
1.46,99.01,0,0,0,0,0,0,0,0,0,0,0,0,0,0,0,0,0,0,0,0,0,0,0,0,0,0,0,0,0,0,0.99
1.57,49.24,0,4.86,0,0,0,23.65,11.94,0,0,0,9.32,0,0,0,0,0,0,0,0,0,0,0,0,0,0,0,0,0,0,0,0.99
1.59,0,0,0,0,24,20,0,0,0,0,0,10,0,0,0,0,0,0,0,0,0,0,0,0,0,0,0,45,0,0,0,1
1.64,0,0,0,0,24,20,0,0,0,0,0,10,0,0,0,0,0,0,0,0,0,0,0,0,0,0,0,40,5,0,0,1
1.7,0,0,0,0,24,20,0,0,0,0,0,10,0,0,0,0,0,0,0,0,0,0,0,0,0,0,0,35,10,0,0,1
1.76,0,0,0,0,24,20,0,0,0,0,0,10,0,0,0,0,0,0,0,0,0,0,0,0,0,0,0,30,15,0,0,1
1.82,0,0,0,0,24,20,0,0,0,0,0,10,0,0,0,0,0,0,0,0,0,0,0,0,0,0,0,25,20,0,0,1
1.85,0,0,0,0,24,20,0,0,0,0,0,10,0,0,0,0,0,0,0,0,0,0,0,0,0,0,0,22.5,22.5,0,0,1
1.6,0,13,0,0,0,15,0,0,0,0,20,15,0,0,0,0,0,0,0,0,0,0,0,0,0,0,0,36,0,0,0,1
1.66,0,13,0,0,0,15,0,0,0,0,20,15,0,0,0,0,0,0,0,0,0,0,0,0,0,0,0,31,5,0,0,1
1.72,0,13,0,0,0,15,0,0,0,0,20,15,0,0,0,0,0,0,0,0,0,0,0,0,0,0,0,26,10,0,0,1
1.78,0,13,0,0,0,15,0,0,0,0,20,15,0,0,0,0,0,0,0,0,0,0,0,0,0,0,0,21,15,0,0,1
1.81,0,13,0,0,0,15,0,0,0,0,20,15,0,0,0,0,0,0,0,0,0,0,0,0,0,0,0,18,18,0,0,1
1.85,0,13,0,0,0,15,0,0,0,0,20,15,0,0,0,0,0,0,0,0,0,0,0,0,0,0,0,16,20,0,0,1
1.77,0,0,0,0,0,0,0,0,40.98,0,0,0,0,0,0,0,0,0,0,0,0,0,0,0,0,0,0,28.69,28.69,0,0,1.64
1.73,0,0,0,0,0,0,0,0,53.57,0,0,0,0,0,0,0,0,0,0,0,0,0,0,0,0,0,0,22.32,22.32,0,0,1.79
1.72,0,0,0,0,0,0,0,0,68.62,0,0,0,0,0,0,0,0,0,0,0,0,0,0,0,0,0,0,14.71,14.71,0,0,1.96
1.68,0,0,0,0,0,0,0,0,86.97,0,0,0,0,0,0,0,0,0,0,0,0,0,0,0,0,0,0,5.43,5.43,0,0,2.17
1.53,0,28,0,36,0,0,0,0,0,0,0,0,0,0,0,0,0,0,0,0,0,0,0,0,0,0,0,35,0,0,0,1
1.57,0,28,0,0,36,0,0,0,0,0,0,0,0,0,0,0,0,0,0,0,0,0,0,0,0,0,0,35,0,0,0,1
1.58,0,28,0,0,0,0,0,0,0,0,0,36,0,0,0,0,0,0,0,0,0,0,0,0,0,0,0,35,0,0,0,1
1.6,0,28,0,0,0,36,0,0,0,0,0,0,0,0,0,0,0,0,0,0,0,0,0,0,0,0,0,35,0,0,0,1
1.57,0,28,0,0,0,0,0,0,0,0,36,0,0,0,0,0,0,0,0,0,0,0,0,0,0,0,0,35,0,0,0,1
1.63,5,45,0,10,15,5,0,0,0,0,0,19,0,0,0,0,0,0,0,0,0,0,0,0,0,0,0,0,0,0,0,1
1.64,15,35,0,10,15,5,0,0,0,0,0,19,0,0,0,0,0,0,0,0,0,0,0,0,0,0,0,0,0,0,0,1
1.64,20,30,0,10,15,5,0,0,0,0,0,19,0,0,0,0,0,0,0,0,0,0,0,0,0,0,0,0,0,0,0,1
1.64,25,25,0,10,15,5,0,0,0,0,0,19,0,0,0,0,0,0,0,0,0,0,0,0,0,0,0,0,0,0,0,1
1.64,30,20,0,10,15,5,0,0,0,0,0,19,0,0,0,0,0,0,0,0,0,0,0,0,0,0,0,0,0,0,0,1
1.64,35,15,0,10,15,5,0,0,0,0,0,19,0,0,0,0,0,0,0,0,0,0,0,0,0,0,0,0,0,0,0,1
1.64,0,45,0,10,15,5,0,0,0,0,0,19,0,0,0,0,0,0,0,0,0,0,0,5,0,0,0,0,0,0,0,1
1.66,0,35,0,10,15,5,0,0,0,0,0,19,0,0,0,0,0,0,0,0,0,0,0,15,0,0,0,0,0,0,0,1
1.67,0,30,0,10,15,5,0,0,0,0,0,19,0,0,0,0,0,0,0,0,0,0,0,20,0,0,0,0,0,0,0,1
1.68,0,25,0,10,15,5,0,0,0,0,0,19,0,0,0,0,0,0,0,0,0,0,0,25,0,0,0,0,0,0,0,1
1.69,0,20,0,10,15,5,0,0,0,0,0,19,0,0,0,0,0,0,0,0,0,0,0,30,0,0,0,0,0,0,0,1
1.71,5,40,0,0,19,20,0,0,0,0,0,10,0,0,0,0,0,0,0,0,0,0,0,0,0,0,0,0,5,0,0,1
1.77,5,35,0,0,19,20,0,0,0,0,0,10,0,0,0,0,0,0,0,0,0,0,0,0,0,0,0,0,10,0,0,1
1.83,5,30,0,0,19,20,0,0,0,0,0,10,0,0,0,0,0,0,0,0,0,0,0,0,0,0,0,0,15,0,0,1
1.83,0,35,0,0,19,20,0,0,0,0,0,10,0,0,0,0,0,0,0,0,0,0,0,0,0,0,0,0,15,0,0,1
1.83,10,25,0,0,19,20,0,0,0,0,0,10,0,0,0,0,0,0,0,0,0,0,0,0,0,0,0,0,15,0,0,1
1.83,15,20,0,0,19,20,0,0,0,0,0,10,0,0,0,0,0,0,0,0,0,0,0,0,0,0,0,0,15,0,0,1
1.84,20,15,0,0,19,20,0,0,0,0,0,10,0,0,0,0,0,0,0,0,0,0,0,0,0,0,0,0,15,0,0,1
1.84,25,10,0,0,19,20,0,0,0,0,0,10,0,0,0,0,0,0,0,0,0,0,0,0,0,0,0,0,15,0,0,1
1.7,0,4.92,0,0,0,4.47,0,22.11,5.53,0,0,0,0,0,0,0,0,0,0,0,0,0,3.43,10.48,0,0,0,23.56,4.69,0,20.81,0
1.72,0,21.96,0,0,0,3.99,0,19.73,1.04,0,0,0,0,0,0,0,0,0,0,0,0,0,7.66,9.35,0,0,0,14.99,3.5,0,17.78,0
1.8,0,2.44,0,0,0,0,0,13.69,14.04,0,0,0,0,0,0,0.17,0,0,0,0,0,0,0,0,0,0,0,22,13.47,0,34.19,0
1.72,0,4.33,0,0,0,2.35,0,38.78,3.57,0,0,0,0,0,0,0,0,0.08,0,0,0,0,9.03,4.59,0,0,0,16.43,7.51,0,13.33,0
1.7,0,9.91,0,0,0,2.45,0,20.24,17.04,0,0,0,0,0,0,0,0,0,0,0,0,0,9.42,4.79,0,0,0,13.61,5.94,0,16.6,0
1.8,0,1.91,0,9.89,0,6.94,0,21.44,1.13,0,0,0,0,0,0,0,0,0,0,0,0,0,7.49,10.17,0,0,0,12.55,6.3,0,22.18,0
1.81,7.02,23.3,3.51,0,4.56,2,5.13,1.03,0,0,30.76,0,0,0,0,0,0,0,9.17,0,4.97,0,0,0,2.9,0,0,0,0,3.01,2.64,0
1.77,11.06,23.94,1.1,0,2.01,0.88,6.79,1.82,1.2,0,33.2,1.09,0,0,0,0,0,0.04,5.88,0,4.19,0,0,0,1.92,0,0,0,0,2.45,2.43,0
1.78,9.96,26.12,2.3,1.46,1.05,1.3,6.67,0,0,0,29.54,1.7,0,0,0,0,0,0.04,7.13,0,4.53,0,0,0,4.57,0,0,0,0,2.87,0.76,0
1.76,8.33,29.27,2.92,0,4.67,2.18,1.99,3.65,0,0,28.99,1.38,0,0,0,0,0,0.04,7.68,0,3.22,0.13,0,0,1.16,0,0,0,0,3.77,0.62,0
1.8,9.38,34.2,0,0,0,0,8.8,0,0,0,23.71,0,0,0,0,0,0,0,10.53,0,3.63,0,0,0,3.35,0,0,0,0,3.54,2.86,0
1.8,9.82,33.53,0,1.52,0,0,8.23,0,0,0,24.31,0,0,0,0,0,0,0,10.37,0,3.56,0,0,0,3.29,0,0,0,0,3.62,1.75,0
1.78,11.01,32.02,0,0,0,0,9.33,0,0,0,26.82,0,0,0,0,0,0,0,8.3,0,3.3,0,0,0,3.58,0,0,0,0,2.89,2.75,0
1.79,9.16,32.3,0,0,1.04,0.38,9.41,0,0,0,27.05,0,0,0,0,0,0,0,8.37,0,3.3,0,0,0,3.8,0,0,0,0,3.42,1.77,0
1.53,66.2,0,17.26,1.72,0,0,7.92,0.22,0.3,0,0,0,0,0,0,0.18,0,0,0,0,0,0,2,0,1.02,0,0,3.18,0,0,0,0
1.51,77.98,13,1,1,0,0,0,7,0,0,0,0,0,0,0,0,0,0.02,0,0,0,0,0,0,0,0,0,0,0,0,0,0
1.88,4.95,32.03,0,0,17.42,0,0,0,0,0,15.14,0,0,0,0,0,0,0,7.99,0,0,0,11.17,0,4.31,0,0,0,6.99,0,0,0
1.88,4.37,28.31,0,0,19.58,0,0,0,0,0,13.38,0,0,0,0,0,0,0,8.35,0,0,0,22.2,0,3.81,0,0,0,0,0,0,0
1.89,4.24,30.84,0,0,14.4,0,0,0,0,0,20.49,0,0,0,0,0,0,0,7.17,0,0,0,11.04,0,4.31,0,0,0,7.51,0,0,0
1.89,4.48,33.38,0,0,10.41,0,0,0,0,0,21.65,0,0,0,0,0,0,0,7.58,0,0,0,8.15,0,4.55,0,0,0,9.8,0,0,0
1.86,3.03,33.18,0,0,12.97,0.28,0,0,0,0,24.31,0,0,0,0,0,0,0,8.24,0,0,0,8.57,0,3.04,0,0,0,6.28,0.1,0,0
1.81,0,38.74,0,0,13.46,0,0,0,0,0,27.83,0,0,0,0,0,0,0,10.59,0,0,0,1.35,0,4.38,0,0,0,3.65,0,0,0
1.78,6.53,29.57,0,0,13.99,0,0,0,0,0,36.14,0,0,0,0,0,0,0,7.97,0,0,0,1.23,0,1.99,0,0,0,2.58,0,0,0
1.8,0,39.12,0,0,9.71,0,0,0,0,0,33.46,0,0,0,0,0,0,0,11.7,0,0,0,2.73,0,0,0,0,0,3.28,0,0,0
1.83,1.25,36.5,0,0,11.14,0,0,0,0,0,29.37,0.42,0,0,0,0,0,0,10.02,0,0,0,5.26,0,1.31,0,0,0,4.54,0,0.19,0
1.79,5.03,33.68,0,0,6.5,0,0,2.86,1.55,0,30.47,0,0,0,0,0,0,0,9.34,0,0,0,4.17,0,3.3,0,0,0,3.1,0,0,0
1.64,0,0,0.91,0,0,0,6.22,29.97,0,0,8.56,6.72,0,0,0,0,0,0.03,0,0,0,0,17.45,0,0,0,0,29.44,0.7,0,0,0
1.66,0,0.96,1.21,0,0,0,6.37,27.59,3.03,0,3.51,6.42,0,0,0,0,0,0.03,0,0,0,0,19.03,0,0,0,0,30.78,1.07,0,0,0
1.68,0,2.29,0.92,0,0,0,6.27,30.2,0,0,3.46,4.52,0,0,0,0,0,0.03,0,0,0,0,21.1,0,0,0,0,29.69,1.52,0,0,0
1.65,0,0.68,0.93,0,0,0,6.33,30.48,0,0,7.54,6.38,0,0,0,0,0,0.03,0,0,0,0.41,16.56,0,0,0,0,29.95,0.71,0,0,0
1.65,0,0,0.96,0,0,1.28,6.55,26.82,3.12,0,7.21,3.78,0,0,0,0,0,0.03,0,0,0,0,15.92,0,0,0,0,32.39,1.1,0,0.84,0
1.65,0,0,0.93,0,0,0,6.96,30.44,0,0,6.95,7.1,0,0,0,0,0,0.03,0,0,0,0.41,16.55,0,0,0,0,29.92,0.71,0,0,0
1.64,0,0,0.92,0,3.34,0,6.9,30.22,0,0,8.62,4.78,0,0,0,0,0,0.03,0,0,0,0.4,14.06,0,0,0,0,29.67,1.06,0,0,0
1.63,0,0,0.91,0,0,0,6.87,30.06,0,0,11.44,6.11,0,0,0,0,0,0.03,0,0,0,0,14,0,0,0,0,29.53,1.05,0,0,0
1.63,0,0,0.94,0,0,0,7.05,30.86,0,0,10.58,5.35,0,0,0,0,0,0.03,0,0,0,0.62,13.17,0,0,0,0,30.32,1.08,0,0,0
1.66,0,0,0.96,0,0,0,6.55,22.1,3.12,0,1.8,16.98,0,0,0,0,0,0.03,0,0,0,0,18.38,0,0,0,0,28.61,1.47,0,0,0
1.59,0.76,13.16,2.25,0,17.97,3.94,6.13,3.69,1.85,0,22.51,0,0,0,0,0,0,0,0,0,0,0,0,0,0,0,0,27.74,0,0,0,0
1.6,0,5.87,2.23,0,17.81,0,6.08,0,4.82,0,35.69,0,0,0,0,0,0,0,0,0,0,0,0,0,0,0,0,27.5,0,0,0,0
1.58,0,5.91,2.24,0,17.94,0,6.12,0,9.71,0,30.36,0,0,0,0,0,0,0,0,0,0,0,0,0,0,0,0,27.72,0,0,0,0
1.6,0,0.75,2.26,0,20.52,19.03,12.25,7.26,0,0,4.37,0,0,0,0,0,0,0,0,0,0.43,0,0,0,0,0,0,32.5,0.63,0,0,0
1.61,0,9.15,2.08,0,18.17,8.31,22.73,0,0,0,15.65,0,0,0,0,0,0,0,0,0,0,0,0,0,0,0,0,23.91,0,0,0,0
1.61,0,8.38,1.91,0,16.64,5.58,31.24,0,0,0,14.33,0,0,0,0,0,0,0,0,0,0,0,0,0,0,0,0,21.92,0,0,0,0
1.6,0,9.13,2.08,0,18.13,5.52,22.68,0,0,0,15.61,0,0,0,0,0,0,0,0,0,0,0,0,0,0,0,0,26.85,0,0,0,0
1.6,0,7.13,2.21,0,25.75,3.88,6.04,3.64,1.82,0,22.18,0,0,0,0,0,0,0,0,0,0,0,0,0,0,0,0,27.35,0,0,0,0
1.61,0,0.71,2.13,0,28.12,17.23,9.9,6.36,0,0,6.05,0,0,0,0,0,0,0,0,0,0,0,0,0,0,0,0,29.5,0,0,0,0
1.6,0,5.72,2.17,0,25.27,0,5.93,0,4.7,0,29.38,0,0,0,0,0,0,0,0,0,0,0,0,0,0,0,0,26.83,0,0,0,0
1.82,0,3,0,0,0,3,21,12,2,0,3,0,0,0,0,0,0,0,0,0,0,0,6,0,0,0,0,24,18,0,8,0
1.77,6.89,49.56,0,0,0,0,3,0,0,0,15.48,0,0,0,0,0,0,0,9.49,0,9.49,0,0,0,5.19,0,0,0,0,0.9,0,0
1.9,0,16.02,0,0,0,21.82,0,0,6.76,0,0,0,0,0,0,0,0,0,0,0,0,0,11.97,0,0,0,0,13.47,29.96,0,0,0
1.95,0,5.95,0,0,0,25.94,0,0,8.8,0,0,0,0,0,0,0,0,0,0,0,0,0,12.45,0,0,0,0,16.93,29.93,0,0,0
1.92,0,5.46,0,0,0,16.38,0,7.37,6.46,0,0,1.47,0,0,0,0,0,0,0,0,0,0,16.19,0,0,0,0,20.91,25.76,0,0,0
1.93,0,5.97,0,0,0,14.47,0,0,7.36,0,0,0,0,0,0,0,0,0,0,0,0,0,31.24,0,0,0,0,22.96,18,0,0,0
1.92,0,6.48,0,0,2.68,15.7,0,7.28,6.39,0,0,0,0,0,0,0,0,0,0,0,0,0,15.06,0,0,0,0,20.66,25.75,0,0,0
1.86,0,4.31,0,0,0,22.51,0,1.21,7.17,0,0,0,0,0,0,0,0,0,0,0,0,0,15.03,0,0,0,0,31.71,18.06,0,0,0
1.92,0,6.55,0,0,0,17.84,5.09,2.45,3.23,0,0,0,0,0,0,0,0,0,0,0,0,0,17.12,0,0,0,0,21.42,26.3,0,0,0
1.91,1.26,4.37,0,0,0,18.84,0,9.81,2.42,0,0,0,0,0,0,0,0,0,0,0,0,0,16.18,0,0,0,0,21.96,25.16,0,0,0
1.96,0,2.79,0,0,0,17.71,0,0,2.06,0,0,0,0,0,0,0,0,0,0,0,0,0,4.86,0,0,0,0,27.34,45.24,0,0,0
1.92,0,6.52,0,0,0,19.25,0,8.55,1.61,0,1.86,0,0,0,0,0,0,0,0,0,0,0,15.16,0,1.23,0,0,21.33,24.49,0,0,0
1.6,0,0,2.12,0,1.92,6.32,3.61,1.74,0,0,46.35,0,0,0,0,0,0,0.04,0,0,0.3,0,0,0,0,0,0,37.19,0.41,0,0,0
1.6,0,0,2.09,0,3.8,5.55,3.57,1.72,0,0,45.79,0,0,0,0,0,0,0.04,0,0,0.29,0,0,0,0,0,0,36.75,0.4,0,0,0
1.61,0,0.75,2.04,0,3.72,5.09,6.98,0,0,0,44.77,0,0,0,0,0,0,0.04,0,0,0.29,0,0,0,0,0,0,35.93,0.39,0,0,0
1.61,0,0,2.02,0,0,2.02,6.9,0,0,0,50.62,2.99,0,0,0,0,0,0.04,0,0,0.51,0,0,0,0,0,0,34.82,0.08,0,0,0
1.62,0,0,2.04,0,5.56,8.8,6.95,0,0,0,44.6,0,0,0,0,0,0,0.04,0,0,0.52,0,0,0,0,0,0,31.41,0.08,0,0,0
1.61,0,0,2.73,0,0,6.99,7.18,0,0,0,46.06,0,0,0,0,0,0,0.04,0,0,0.06,0,0,0,0,0,0,36.21,0.73,0,0,0
1.61,0,0,1.59,0.8,0,5.64,3.62,1.75,0,0,49.13,0,0,0,0,0,0,0.04,0,0,0.06,0,0,0,0,0,0,36.56,0.81,0,0,0
1.82,3.36,45.75,0,0,0,0,3.38,0,0,0,15.58,0,0,0,0,0,0,0,13.36,0,6.48,0,0,0,5.15,0,0,0,0,3.46,3.48,0
1.82,3.6,45.9,0,0,0,0,4.34,0,0,0,13.96,0,0,0,0,0,0,0,13.47,0,6.51,0,0,0,5.25,0,0,0,0,3.49,3.48,0
1.82,1.66,46.59,0,0,0,0,3.33,0,0,0,17.31,0,0,0,0,0,0,0,12.97,0,6.05,0,0,0,5.2,0,0,0,0,3.45,3.44,0
1.82,1.65,45.02,0,0,0,0,2.37,0,0,0,20.38,0,0,0,0,0,0,0,12.75,0,5.94,0,0,0,5.07,0,0,0,0,3.4,3.42,0
1.83,1.64,43.21,0,0,0,0,1.89,0,0,0,23.3,0,0,0,0,0,0,0,12.47,0,5.82,0,0,0,5.02,0,0,0,0,3.31,3.34,0
1.83,1.64,41.76,0,0,0,0,0.94,0,0,0,26.21,0,0,0,0,0,0,0,12.28,0,5.73,0,0,0,4.9,0,0,0,0,3.27,3.27,0
1.82,1.66,46.21,0,0,0,0,2.38,0,0,0,18.89,0,0,0,0,0,0,0,12.85,0,5.97,0,0,0,5.19,0,0,0,0,3.41,3.44,0
1.82,1.66,46.39,0,0,0,0,3.34,0,0,0,17.38,0,0,0,0,0,0,0,13.03,0,6.07,0,0,0,5.22,0,0,0,0,3.46,3.45,0
1.82,1.67,46.21,0,0,0,0,3.35,0,0,0,17.39,0,0,0,0,0,0,0,13.08,0,6.07,0,0,0,5.22,0,0,0,0,3.49,3.52,0
1.82,1.67,45.95,0,0,0,0,3.36,0,0,0,17.45,0,0,0,0,0,0,0,13.16,0,6.13,0,0,0,5.24,0,0,0,0,3.51,3.53,0
1.52,73.7,1.45,0,0,5.29,0,2.12,6.33,10.28,0,0,0,0,0,0,0,0,0.04,0,0,0,0,0.79,0,0,0,0,0,0,0,0,0
1.54,72.53,5.31,0,0,3.43,0,2.15,3.22,11.96,0,0,0,0,0,0,0,0,0.04,0,0,0,0,1.36,0,0,0,0,0,0,0,0,0
1.51,73.93,2.17,0.19,0,2.81,0,2.53,9.15,9.03,0,0,0,0,0,0,0,0,0.11,0,0,0,0,0.08,0,0,0,0,0,0,0,0,0
1.51,74.9,2.17,0.19,0,1.68,0,2.74,9.14,9.09,0,0,0,0,0,0,0,0,0.09,0,0,0,0,0,0,0,0,0,0,0,0,0,0
1.5,76.64,2.81,0.19,0,0,1.32,1.09,8.75,8.74,0,0,0,0,0,0,0,0,0.09,0,0,0,0,0,0,0,0,0,0,0,0,0.37,0
1.53,72.57,4.21,0,0,3.47,0.85,2.18,3.26,12.09,0,0,0,0,0,0,0,0,0.04,0,0,0,0,1.22,0,0.11,0,0,0,0,0,0,0
1.51,74.41,2.16,0.18,2.33,0,0,2.72,9.08,9.03,0,0,0,0,0,0,0,0,0.09,0,0,0,0,0,0,0,0,0,0,0,0,0,0
1.51,73.05,3.71,0,0,1.73,0,1.08,8.12,10.42,0,0.79,0.75,0,0,0,0,0,0.11,0,0,0,0,0.24,0,0,0,0,0,0,0,0,0
1.51,73.21,5.26,0.19,0,1.72,0,1.07,8.08,10.36,0,0,0,0,0,0,0,0,0.11,0,0,0,0,0,0,0,0,0,0,0,0,0,0
1.51,72.84,2.17,0.19,0,3.93,0,2.53,9.14,9.09,0,0,0,0,0,0,0,0,0.11,0,0,0,0,0,0,0,0,0,0,0,0,0,0
1.71,37.19,10.56,0.88,0,1.74,4.25,8.53,8.23,2.87,0,9.95,0,0,0,0,0,0,0.03,0,0,0,0,12.67,0,0,0,0,0,3.1,0,0,0
1.69,39.67,9.04,0,0,1.34,5.62,7.53,10.88,1.59,0,8.29,1.16,0,0,0,0,0,0,0,0,0,0.16,12.29,0,0,0,0,0,2.43,0,0,0
1.69,39.92,12.48,0,0,0,4.41,8.2,8.87,3.15,0,7.39,0,0,0,0,0,0,0.03,0,0,0,0,12.64,0,0,0,0,0,2.91,0,0,0
1.69,39.77,9.13,0,4.35,0,4.58,6.85,7.43,3.34,0,7.81,0,0,0,0,0,0,0.03,0,0,0,0,13.08,0,1.6,0,0,0,2.03,0,0,0
1.69,41.69,12.14,0,2.57,0,4.35,6.2,6.82,2.99,0,7.56,0,0,0,0,0,0,0.03,0,0,0,0,12.81,0,0,0,0,0,2.84,0,0,0
1.68,42.67,8.83,1.34,0,0,4.95,5.59,8.81,2.42,0,9.51,1.32,0,0,0,0,0,0,0,0,0,0,11.4,0,0.62,0,0,0,2.54,0,0,0
1.68,42.41,8.97,0,0,1.33,5.57,5.97,10.79,1.58,0,8.22,1.15,0,0,0,0,0,0.03,0,0,0,0,11.72,0,0,0,0,0,2.26,0,0,0
1.69,45.76,11.58,0,0,0,5.36,5.4,7.06,2.45,0,8.68,0,0,0,0,0,0,0,0,0,0,0,10.1,0,0,0,0,0,3.61,0,0,0
1.85,0,4,0,0,0,2,18,18,0,0,2,0,0,0,0,0,0,0,0,0,0,5,5,0,0,0,0,23,18,0,5,0
1.86,0,4,0,0,0,0,18,15,2,0,2,0,0,0,0,0,0,0,0,0,0,6,5,0,0,0,0,24,18,0,6,0
1.85,0,4,0,0,0,2,20,13,2,0,2,0,0,0,0,0,0,0,0,0,0,4,6,0,0,0,0,24,18,0,5,0
1.85,0,4,0,0,0,2,20,13,2,0,2,0,0,0,0,0,0,0,0,0,0,4,5,0,0,0,0,24,19,0,5,0
1.84,0,4,0,0,0,1,20,13,2,0,1,0,0,0,0,0,0,0,0,0,0,4,5,0,0,0,0,26,19,0,5,0
1.83,0,4,0,0,0,1,20,13,2,0,0,0,0,0,0,0,0,0,0,0,0,4,5,0,0,0,0,27,19,0,5,0
1.9,0,4,0,0,0,2,18,11,2,0,0,0,0,0,0,0,0,0,0,0,0,8,6,0,0,0,0,24,19,0,6,0
1.77,9.89,45.51,0,0,0,0,6.62,0,0,0,10.55,0,0,0,0,0,0,0.02,11.98,0,8.49,0,0.08,0,5.36,0,0,0,0,0.66,0,0.84
1.77,10.1,44.53,0,0,0,0,6.78,0,0,0,10.76,0,0,0,0,0,0,0.02,11.47,0,8.66,0,0.08,0,5.47,0,0,0,0,1.28,0,0.85
1.77,9.74,38.14,0,0,0,0,6.53,0,0,0,19.98,0,0,0,0,0,0,0.02,10.39,0,8.36,0,0.08,0,5.28,0,0,0,0,0.65,0,0.83
1.77,10.35,42.5,0,0,0,0,6.95,0,0,0,11.04,0,0,0,0,0,0,0.02,11.54,0,10.03,0,0.08,0,5.61,0,0,0,0,1,0,0.88
1.79,4.64,43.12,0,0,0,0,2.34,0,0,0,20.58,0,0,0,0,0,0,0.02,10.84,0,10.4,0,0,0,6.8,0,0,0,0,1.26,0,0
1.79,7.26,55.06,0,0,0,0,0.5,0,0,0,1.82,0,0,0,0,0,0.81,0.02,13.86,0,11.95,0,0,0,7.45,0,0,0,0,1.27,0,0
1.79,13.31,47.75,0,0,0,0,2.5,0,0,0,1.78,0,0,0,0,0,0.8,0.02,13.59,0,11.71,0,0,0,7.3,0,0,0,0,1.24,0,0
1.78,6.07,56,0,0,0,0,2.59,0,0,0,1.84,0,0,0,0,0,0.82,0.02,15.47,0,12.1,0,0,0,3.8,0,0,0,0,1.29,0,0
1.79,5.93,54.62,0,0,0,0,2.52,0,0,0,1.8,0,0,0,0,0,0.8,0.02,14.39,0,11.81,0,0,0,7.36,0,0,0,0,0.75,0,0
1.79,6.75,55.16,0,0,0,0,1,0,0,0,1.81,0,0,0,0,0,0.81,0.02,13.83,0,11.92,0,0,0,7.43,0,0,0,0,1.27,0,0
1.77,2,52.5,1,0,0,0,1.5,0,0,0,18.5,0,0,0,0,0,0,0,11.5,0,7,0,0,0,5,0,0,0,0,1,0,0
1.77,2,53,1,0,0,0,2,0,0,0,17.5,0,0,0,0,0,0,0,11.5,0,7,0,0,0,5,0,0,0,0,1,0,0
1.77,5,51,0,0,0,0,3.5,0,0,0,16,0,0,0,0,0,0,0,9.75,0,8.75,0,0,0,5.5,0,0,0,0,0.5,0,0
1.77,5,51,0,0,0,0,3.5,0,0,0,16,0,0,0,0,0,0,0,10,0,9,0,0,0,5,0,0,0,0,0.5,0,0
1.78,0,55.26,0,0,0,0,0,0,0,0,19.3,0,0,0,0,0,0,0,12.28,0,7.9,0,0,0,5.26,0,0,0,0,0,0,0
1.57,48.77,18.3,1.25,0,1.14,0.83,8.52,8.22,2.7,0,7.04,0,0,0,0,0,0,0.04,0,0,0,0,3.19,0,0,0,0,0,0,0,0,0
1.57,48.47,18.77,1.25,0,1.14,0.83,8.53,8.02,2.71,0,7.05,0,0,0,0,0,0,0.04,0,0,0,0,3.19,0,0,0,0,0,0,0,0,0
1.53,65.43,0,17.06,1.7,0,0,7.82,0.22,0.29,0,1.18,0,0,0,0,0.17,0,0,0,0,0,0,1.98,0,1,0,0,3.15,0,0,0,0
1.85,46.46,0,0,0,0,0,6.8,14.74,2.16,0,0,0,0,0,0,0,0,0,0,0,0,0,10.17,0,0,0,0,0,19.67,0,0,0
1.86,44.07,0,0,0,0,0,7.39,3.56,12.89,0,0,0,0,0,0,0,0,0.02,0,0,0,0,9.67,0,0,0,0,0,22.4,0,0,0
1.85,46.44,0,0,0,0,0,19.32,0,6.13,0,0,0,0,0,0,0,0,0.02,0,0,0,0,9.64,0,0,0,0,0,18.45,0,0,0
1.83,43.16,0,0,0,0,0,10.01,8.05,9.53,0,0,0,0,0,0,0,0,0.02,0,0,0,0,11.24,0,0,0,0,0,17.99,0,0,0
1.85,45.2,0,0,0,0,0,18.18,0,5.77,0,0,0,0,0,0,0,0,0.03,0,0,0,0,15.87,0,0,0,0,0,14.95,0,0,0
1.83,49.32,0,0,0,0,0,20.43,1.41,2.78,0,0,0,0,0,0,0,0,0,0,0,0,0,10.92,0,0.71,0,0,0,14.43,0,0,0
1.84,40.68,0,0,0,0,0,15.33,1.64,11.35,0,0,0,0,0,0,0,0,0,0,0,0,0,11.47,0,0,0,0,0,19.53,0,0,0
1.85,42.82,0,0,0,0,0,14.35,3.84,7.59,0,0,0,0,0,0,0,0,0.03,0,0,0,0,13.72,0,1.55,0,0,0,16.1,0,0,0
1.85,44.46,0,0,0,0,0,15.69,1.82,6.97,0,0,0,0,0,0,0,0,0.03,0,0,0,0,15.02,0,0,0,0,0,16.01,0,0,0
1.85,41.75,0,0,0,0,0,16.14,0,10.24,0,0,0,0,0,0,0,0,0.03,0,0,0,0,14.37,0,0.78,0,0,0,16.69,0,0,0
1.77,4.54,24.2,0,0,0,0,1.51,0,0,0,6.56,0,0,0,0,0,0,0.05,29.81,0,23.5,0,0.05,0,5.04,0,0,0,0,2.22,0,2.52
1.77,4.58,23.39,0,0,0,0,1.53,0,0,0,6.61,0,0,0,0,0,0,0.05,28.19,0,23.7,0,0.05,0,5.09,0,0,0,0,4.27,0,2.54
1.77,4.59,20.81,0,0,0,0,1.53,0,0,0,12.75,0,0,0,0,0,0,0.05,26.57,0,23.76,0,0.05,0,5.1,0,0,0,0,2.24,0,2.55
1.77,4.58,21.79,0,0,0,0,1.53,0,0,0,6.62,0,0,0,0,0,0,0.05,27.7,0,26.78,0,0.05,0,5.09,0,0,0,0,3.26,0,2.55
1.79,2.03,21.86,0,0,0,0,0.51,0,0,0,12.2,0,0,0,0,0,0,0.05,25.73,0,27.45,0,0,0,6.1,0,0,0,0,4.07,0,0
1.78,2.41,25.74,0,0,0,0,0.51,0,0,0,0.99,0,0,0,0,0,1.23,0.04,33.27,0,28.97,0,0,0,3.09,0,0,0,0,3.75,0,0
1.79,2.41,25.74,0,0,0,0,0.51,0,0,0,0.99,0,0,0,0,0,1.23,0.04,31.74,0,28.97,0,0,0,6.14,0,0,0,0,2.23,0,0
1.52,0,3,14,13,0,0,3,3,6,0,0,0,0,0,0,0,0,0,0,0,0,0,0,0,0,0,0,58,0,0,0,0
1.52,0,3,14,12,0,0,3,3,6,0,0,0,0,0,0,0,0,0,0,0,0,0,0,0,0,0,0,59,0,0,0,0
1.52,0,3,12,13,0,0,3,3,6,0,0,0,0,0,0,0,0,0,0,0,0,0,0,0,0,0,0,60,0,0,0,0
1.52,0,3,15,12,0,0,3,3,6,0,0,0,0,0,0,0,0,0,0,0,0,0,0,0,0,0,0,58,0,0,0,0
1.52,0,3,14,12,0,0,2,3,6,0,0,0,0,0,0,0,0,0,0,0,0,0,0,0,0,0,0,60,0,0,0,0
1.52,0,2,14,13,0,0,3,3,7,0,0,0,0,0,0,0,0,0,0,0,0,0,0,0,0,0,0,58,0,0,0,0
1.52,0,2,15,12,0,0,3,3,7,0,0,0,0,0,0,0,0,0,0,0,0,0,0,0,0,0,0,58,0,0,0,0
1.51,0,2,12,22,0,0,2,2,2,0,0,0,0,0,0,0,0,0,0,0,0,0,0,0,0,0,0,58,0,0,0,0
1.51,0,5,10,10,0,0,0,0,15,0,0,0,0,0,0,0,0,0,0,0,0,0,0,0,0,0,0,60,0,0,0,0
1.51,0,5,15,10,0,0,0,0,15,0,0,0,0,0,0,0,0,0,0,0,0,0,0,0,0,0,0,55,0,0,0,0
1.85,53.9,0,0,0,0,0,0,0.86,0.85,0,0,0,44.19,0,0,0.2,0,0,0,0,0,0,0,0,0,0,0,0,0,0,0,0
1.85,53.91,0,0,0,0,0,0,0.86,0.85,0,0,0,44.21,0,0,0.1,0,0.07,0,0,0,0,0,0,0,0,0,0,0,0,0,0
1.86,0,0,0,0,0,3.36,0,13.92,7.28,0,0,0,0,0,0,0,0,0,0,0,0,25.92,0,23.13,0,0,0,24.55,1.84,0,0,0
1.86,0,1.25,0,0,0,3.34,17.14,13.78,0,0,0,0,0,0,0,0,0,0,0,0,0,15.83,0,0,0,0,0,33.72,14.94,0,0,0
1.85,0,0,0,0,0,0,0,13.9,15.27,0,0,0,0,0,0,0,0,0,0,0,0,17.93,0,8.03,0,0,0,29.16,15.71,0,0,0
1.83,0,0,0,0,0,3.37,0,13.9,7.29,0,0,0,0,0,0,0,0,0,0,0,0,13.91,0,23.14,0,0,0,24.55,11.84,0,2,0
1.83,0,0,0,0,0,0,0,38.66,0,0,0,0,0,0,0,0,0,0,0,0,0,17.17,0,0,0,0,0,29.01,15.16,0,0,0
1.89,0,0,0,0,0,3.37,0,13.91,7.29,0,0,0,0,0,0,0,0,0,0,0,0,21.91,0,23.13,0,0,0,24.55,5.84,0,0,0
1.59,57.87,8.72,1.81,0,0,3.82,16.89,2.97,0,0,0.84,4.94,0,0,0,0,0,0.05,2.09,0,0,0,0,0,0,0,0,0,0,0,0,0
1.59,57.42,8.17,2.45,0,0,3.8,17.89,2.4,0,0,0.84,4.9,0,0,0,0,0,0.05,2.08,0,0,0,0,0,0,0,0,0,0,0,0,0
1.59,57.94,8.38,1.8,0,0,3.81,17.49,2.96,0,0,0.58,4.91,0,0,0,0,0,0.05,2.08,0,0,0,0,0,0,0,0,0,0,0,0,0
1.59,57.6,8.64,1.79,0,0,3.7,17.88,2.95,0,0,0.42,4.89,0,0,0,0,0,0.05,2.08,0,0,0,0,0,0,0,0,0,0,0,0,0
1.59,57.73,8.21,2.14,0,0,4.04,17.99,2.41,0,0,0.42,4.92,0,0,0,0,0,0.05,2.09,0,0,0,0,0,0,0,0,0,0,0,0,0
1.59,57.85,8.72,1.81,0,0,3.96,16.88,2.97,0,0,0.84,4.87,0,0,0,0,0,0.05,2.05,0,0,0,0,0,0,0,0,0,0,0,0,0
1.58,58.33,8.7,1.8,0,0,4.48,16.86,2.97,0,0,0,4.93,0,0,0,0,0,0.05,1.88,0,0,0,0,0,0,0,0,0,0,0,0,0
1.52,0,0,9.5,0,0,6.26,0,23.32,15.93,0,9.98,0,0,0,0,0,0,0.07,0,0,0,0,0,0,0.32,0,0,34.62,0,0,0,0
1.53,0,0,13.26,0,0,4.68,0,19.96,14.68,0,7.34,0,0,0,0,0,0,0.07,0,0,0,0,0,0,0.1,0,0,39.91,0,0,0,0
1.52,0,0,12.76,0,0,4.68,0,21.46,14.67,0,7.36,0,0,0,0,0,0,0.07,0,0,0,0,0,0,0.1,0,0,38.9,0,0,0,0
1.53,0,0,8.45,2.67,0,4.21,0,10.42,22.85,0,11.91,0,0,0,0,0,0,0.08,0,0,0,0,0,0,0,0,0,39.41,0,0,0,0
1.53,0,0,11.45,0,0,2.9,0,21.54,12.99,0,4.1,1.07,0,0,0,0,0,0.08,0,0,0,0,0.42,0,0,0,0,45.45,0,0,0,0
1.53,0,0,12.59,0,2.84,4.08,0,18.94,13.92,0,6.97,0,0,0,0,0,0,0.07,0,0,0,0,0,0,0,0,0,40.59,0,0,0,0
1.53,0,0,5.7,0,0,8.34,0,15,9.87,0,12.85,0,0,0,0,0,0,0.07,0,0,0,0,0,0,0.09,0,0,48.08,0,0,0,0
1.52,0,6.76,12.32,0,0,4.52,0,20.72,14.17,0,7.1,0,0,0,0,0,0,0.07,0,0,0,0,0,0,0.09,0,0,34.25,0,0,0,0
1.62,30,35.5,2,2,6,8,12.5,0,0,0,0,0,0,0,0,0,0,0,2,0,2,0,0,0,0,0,0,0,0,0,0,0
1.62,32,33.5,1,4,4,4,11.5,0,0,0,0,6,0,0,0,0,0,0,2,0,2,0,0,0,0,0,0,0,0,0,0,0
1.62,35.5,30.5,0.5,4.5,4,4,11,0,0,0,0,6,0,0,0,0,0,0,2,0,2,0,0,0,0,0,0,0,0,0,0,0
1.62,35.5,30.5,0.5,5,3,3,10.5,0,0,0,0,8,0,0,0,0,0,0,2,0,2,0,0,0,0,0,0,0,0,0,0,0
1.62,30.5,35.5,0.5,5,4,4,10.5,0,0,0,0,6,0,0,0,0,0,0,2,0,2,0,0,0,0,0,0,0,0,0,0,0
1.62,31,35,0.5,5,4,4,10.5,0,0,0,0,6,0,0,0,0,0,0,2,0,2,0,0,0,0,0,0,0,0,0,0,0
1.62,22.4,42.4,0,0,7,0,19.2,0,0,0,5,0,0,0,0,0,2,0,1.2,0,0.8,0,0,0,0,0,0,0,0,0,0,0
1.95,0,5.09,0,0,0,18.98,0,4.59,3.02,0,0,0,0,0,0,0,0,0.36,0,0,0,0,28.44,0,0,0,0,19.5,20.02,0,0,0
1.95,0,6.33,0,0,0,13.43,0,5.94,3.13,0,3.62,0,0,0,0,0,0,0.1,0,0,0,0,22.1,0,0,0,0,20.73,24.62,0,0,0
1.95,1.18,4.05,0,0,0,1.39,0,10.27,6.01,0,0,0,0,0,0,0,0,0.15,0,0,0,0,26.56,0,0,0,0,25.4,24.99,0,0,0
1.95,0,11.24,0,0,0,4.18,0,9.19,3.02,0,0,0,0,0,0,0,0,0.25,0,0,0,0,24.06,0,0,0,0,22.07,25.99,0,0,0
1.93,2.41,5.18,0,0,0,1.42,0,3.51,13.8,0,0,0,0,0,0,0,0,0.15,0,0,0,0,23.51,0,0,0,0,23.92,26.1,0,0,0
1.93,0,3.38,0,0,0,17.85,0,10.09,6.64,0,0,0,0,0,0,0,0,0.08,0,0,0,0,13.71,0,1.27,0,0,18.73,28.25,0,0,0
1.95,0,1.01,0,0,0,1.84,0,22.75,0,0,0,0,0,0,0,0,0,0.07,0,0,0,0,24.71,0,0,0,0,22.84,26.78,0,0,0
1.94,1.19,4.11,0,0,0,1.87,0,13.84,3.04,0,0,2.07,0,0,0,0,0,0.1,0,0,0,0,23.26,0,0,0,0,24.17,26.35,0,0,0
1.92,0,6.46,0,0,2.68,15.18,0,6.07,7.17,0,0,0,0,0,0,0,0,0.1,0,0,0,0,15.98,0,0,0,0,20.64,25.72,0,0,0
1.93,0,5.9,0,0,0,20.32,0,9.25,1.74,0,0,0,0,0,0,0,0,0.08,0,0,0,2.99,13.35,0,0,0,0,21.37,25,0,0,0
1.79,8.44,34.4,0,0,0,0,4.7,0,0,0,35.51,0,0,0,0,0,0,0.07,8.64,0,0,0,0,0,3.24,0,0,0,3.24,1.76,0,0
1.79,8.44,34.43,0,0,0,0,4.71,0,0,0,35.54,0,0,0,0,0,0,0.07,8.32,0,0,0,0,0,3.24,0,0,0,3.25,2,0,0
1.79,8.35,32.52,0,0,0,0,2.15,0,0,0,41.33,0,0,0,0,0,0,0.07,8.23,0,0,0,0,0,3.2,0,0,0,2.41,1.74,0,0
1.79,8.71,35.52,0,0,0,0,6.72,0,0,0,30.52,0,0,0,0,0,0,0.08,10.28,0,0,0,0,0,3.34,0,0,0,2.51,2.32,0,0
1.79,9.06,34.93,0,0,0,0,5.05,0,0,0,31.31,0,0,0,0,0,0,0.08,12.12,0,0,0,0,0,3.47,0,0,0,1.31,2.67,0,0
1.79,0,42.63,0,0,0,0,3.7,0,0,0,35.37,0,0,0,0,0,0,0.08,10.19,0,0,0,0,0,3.58,0,0,0,3.73,0.72,0,0
1.79,8.43,34.39,0,0,0,0,5.42,0,0,0,34.05,0,0,0,0,0,0,0.07,9.59,0,0,0,0,0,4.11,0,0,0,2.43,1.51,0,0
1.79,8.5,34.67,0,0,0,0,4.74,0,0,0,35.8,0,0,0,0,0,0,0.07,9.37,0,0,0,0,0,2.38,0,0,0,2.45,2.02,0,0
1.92,0,0,0,0,0,0,17.49,2.65,3.48,0,0,0,0,0,0,0,0,0,0,0,0,4.58,0,22.03,0,0,0,20.65,29.12,0,0,0
2.02,0,5.37,0,0,0,1.83,9.39,0,0,0,0,0,0,0,0,0,0,0,0,0,0,18.06,0,44.69,0,0,0,6.59,14.07,0,0,0
1.91,0,0,0,0,0,1.4,0,19.39,0,0,0,0,0,0,0,0,0,0,0,0,0,17.44,0,25.97,0,0,0,20.78,15.02,0,0,0
1.9,0,0,0,0,0,0,0,0,17.41,0,0,0,0,0,0,0,0,0,0,0,0,16.83,0,30.9,0,0,0,17.39,17.47,0,0,0
1.92,0,0,0,0,0,3.32,0,13.91,3.28,0,0,0,0,0,0,0,0,0,0,0,0,16.91,0,26.18,0,0,0,19.55,16.85,0,0,0
1.96,0,0,0,0,0,1.36,0,9.91,1.99,0,0,0,0,0,0,0,0,0,0,0,0,29.76,0,43.72,0,0,0,13.26,0,0,0,0
1.95,0,0,0,0,0,1.32,0,4.68,1.92,0,0,0,0,0,0,0,0,0,0,0,0,12.39,0,58.19,0,0,0,7.92,13.58,0,0,0
1.95,0,0,0,0,0,0,9.98,8.05,3.22,0,0,0,0,0,0,0,0,0,0,0,0,14.82,0,25.11,0,0,0,15.35,14.59,0,8.88,0
2.02,0,0,0,0,0,1.29,9.96,0,2.11,0,0,0,0,0,0,0,0,0,0,0,0,20.22,0,41.72,0,0,0,9.78,14.92,0,0,0
1.88,6.67,28.78,0,0,29.12,0.07,0,0,0.11,0,0,0,0,0.02,0,0,0,0.01,8.15,0,0,0,17.56,0,4.23,0,0,0,5.28,0,0,0
1.89,6.65,28.73,0,0,28.87,0.07,0,0,0.11,0,0,0,0,0.02,0,0,0,0.01,7.95,0,0,0,17.65,0,4.71,0,0,0,5.23,0,0,0
1.89,6.98,28.66,0,0,28.64,0,0,0,0,0,0,0,0,0.02,0,0,0,0.01,7.84,0,0,0,17.73,0,4.94,0,0,0,5.18,0,0,0
1.74,8.36,63.14,0,0,0,0,0,0,0,0,1.55,0,0,0,0,0,3.34,0.09,18.49,0,0,0,0,0,4.08,0,0,0,0.95,0,0,0
1.8,0.23,53.08,0,0,0,4.46,0,0,0,0,8.41,0,0,0,0,0,5.45,0.09,17.64,0,0,0,0,0,7.78,0,0,0,0.26,0,2.6,0
1.78,4.4,58.68,0,0,0,0.43,0,0,0,0,0.81,0,0,0,0,0,7.01,0.09,17.38,0,0,0,0,0,10.7,0,0,0,0.5,0,0,0
1.77,1.12,63.94,0,0,0,1.76,0,0,0,0,1.66,0,0,0,0,0,4.18,0.09,19.46,0,0,0,0,0,5.47,0,0,0,2.03,0,0.29,0
1.78,6.52,54.47,0,0,0,0,0,0,0,0,6.42,0,0,0,0,0,5.21,0.09,17.26,0,0,0,0,0,7.43,0,0,0,1.47,0,1.13,0
1.78,8.47,56.3,0,0,0,0.09,0,0,0,0,0.8,0,0,0,0,0,6.36,0.09,17.8,0,0,0,0,0,9.54,0,0,0,0.49,0,0.06,0
1.77,2.22,61.18,0,0,0,2.6,0,0,0,0,3.28,0,0,0,0,0,4.13,0.09,18.38,0,0,0,0,0,5.4,0,0,0,1,0,1.72,0
1.9,0,36.43,0,0,0,0,0,0,0,0,23.26,0,0,0,0,0,0,0,13.18,0,2.33,0,12.4,0,0,0,0,0,3.1,0,9.3,0
1.86,0,36.43,0,0,0,0,0,0,0,0,32.56,0,0,0,0,0,0,0,13.18,0,2.33,0,3.1,0,0,0,0,0,3.1,0,9.3,0
1.9,3.05,34.35,0,0,0,0,0,0,0,0,22.9,0,0,0,0,0,0,0,10.69,0,4.58,0,12.21,0,0,0,0,0,1.53,1.53,9.16,0
1.89,3.05,32.82,0,0,0,0,1.53,0,0,0,22.9,0,0,0,0,0,0,0,10.69,0,4.58,0,9.16,0,3.05,0,0,0,1.53,1.53,9.16,0
1.89,3.01,33.83,0,0,0,0,0,0,0,0,22.56,0,0,0,0,0,0,0,10.53,0,4.51,0,15.04,0,0,0,0,0,0,1.5,9.02,0
1.85,0,2.99,0,0,0,9.96,11.95,9.34,1.99,0,4.98,0,0,0,0,0,0,0,0,0,0,0,4.98,0,0,0,0,23.94,17.92,0,11.95,0
1.85,0,2.97,0,0,0,7.91,8.9,12.82,1.98,0,6.92,0,0,0,0,0,0,0,0,0,0,0,4.95,0,0,0,0,23.88,18.79,0,10.88,0
1.85,0,3,0,0,0,11,12,7,2,0,6.5,0,0,0,0,0,0,0,0,0,0,0,4.5,0,0,0,0,24,18,0,12,0
1.85,0,4,0,0,0,0,18,14,2,0,0,0,0,0,0,0,0,0,0,0,0,0,8,0,0,0,0,24,20,0,10,0
1.81,0,3,0,0,0,0,16,18,8,0,0,0,0,0,0,0,0,0,0,0,0,0,5,0,0,0,0,22,18,0,10,0
1.82,0,3,0,0,0,2,15,20,7,0,0,0,0,0,0,0,0,0,0,0,0,0,5,0,0,0,0,20,18,0,10,0
1.85,1,5,0,0,0,1,21,12,2,0,0,0,0,0,0,0,0,0,0,0,0,4,5.5,0,0,0,0,24,19,0,5.5,0
1.85,2,4,0,0,0,1,21,12,2,0,0,0,0,0,0,0,0,0,0,0,0,4,5.5,0,0,0,0,24,19,0,5.5,0
1.85,1,6,0,0,0,1,21,12,2,0,0,0,0,0,0,0,0,0,0,0,0,4,5.5,0,0,0,0,23,19,0,5.5,0
1.85,2,5,0,0,0,1.5,21,12,2,0,0,0,0,0,0,0,0,0,0,0,0,4,6,0,0,0,0,23,18.5,0,5,0
1.85,1,6,0,0,0,1.5,21,12,2,0,1,0,0,0,0,0,0,0,0,0,0,4,6,0,0,0,0,23,19,0,3.5,0
1.85,1,6,0,0,0,1,21,12,2,0,0,0,0,0,0,0,0,0,0,0,0,4,6.5,0,0,0,0,23,18,0,5.5,0
1.85,2,5,0,0,0,1.5,21,12,2,0,0,0,0,0,0,0,0,0,0,0,0,4,5.5,0,0,0,0,23,18.5,0,5.5,0
1.85,2,5,0,0,0,0.5,22,12,2,0,0,0,0,0,0,0,0,0,0,0,0,4,6,0,0,0,0,23,18.5,0,5,0
1.85,2,5,0,0,0,1,21,12,2,0,0.5,0,0,0,0,0,0,0,0,0,0,4,5,0,0,0,0,23,18.5,0,6,0
1.85,2,5,0,0,0,1.5,21.5,11.5,2,0,0,0,0,0,0,0,0,0,0,0,0,4,5,0,0,0,0,23,18.5,0,6,0
1.86,0,36.43,0,0,0,0,0,0,0,0,32.56,0,0,0,0,0,0,0,13.18,0,2.33,0,3.1,0,0,0,0,0,1.55,1.55,9.3,0
1.86,0,36.44,0,0,0,0,0,0,0,0,32.56,0,0,0,0,0,0,0,10.08,0,5.42,0,3.1,0,0,0,0,0,3.1,0,9.3,0
1.86,0,37.01,0,0,0,0,0,0,0,0,33.07,0,0,0,0,0,0,0,11.81,0,2.36,0,3.15,0,0,0,0,0,3.15,0,9.45,0
1.86,0,37,0,0,0,0,1.59,0,0,0,29.91,0,0,0,0,0,0,0,13.38,0,2.36,0,3.16,0,0,0,0,0,3.15,0,9.45,0
1.86,3.06,34.34,0,0,0,0,0,0,0,0,32.06,0,0,0,0,0,0,0,12.98,0,2.29,0,3.06,0,0,0,0,0,3.05,0,9.16,0
1.86,0,35.88,0,0,0,0,0,0,0,0,32.06,0,0,0,0,0,0,0,12.97,0,2.29,0,3.05,0,3.06,0,0,0,1.53,0,9.16,0
1.86,0,36.43,0,0,0,0,0,0,0,0,32.55,0,0,0,0,0,0,0,13.18,0,2.33,0,3.11,0,3.1,0,0,0,1.55,1.55,6.2,0
1.86,0,36.44,0,0,0,0,0,0,0,0,32.56,0,0,0,0,0,0,0,7.75,0,7.75,0,3.1,0,0,0,0,0,3.1,0,9.3,0
1.86,0,37.58,0,0,0,0,3.22,0,0,0,27.19,0,0,0,0,0,0,0,13.6,0,2.4,0,3.21,0,0,0,0,0,3.2,0,9.6,0
1.86,0,38.13,0,0,0,0,0,0,0,0,30.21,0,0,0,0,0,0,0,10.07,0,7.2,0,2.87,0,0,0,0,0,2.88,0,8.64,0
1.75,18.87,32.43,0.32,0,1.18,0,11.42,2.31,0,0,12.99,0,0,0,0,0,0,0,11.39,0,4.56,0,2.62,0,0.71,0,0,0,1.2,0,0,0
1.76,19.42,30.33,0.33,0,1.19,0,11.9,2.33,0,0,13.38,0,0,0,0,0,0,0,11.77,0,4.6,0,2.78,0,0.72,0,0,0,1.25,0,0,0
1.75,19.39,28.69,0.11,0,1.58,0,11.88,4.12,0,0,13.36,0,0,0,0,0,0,0,12.09,0,4.28,0,2.08,0,1.17,0,0,0,1.25,0,0,0
1.75,17.29,31.49,0,0,0,0,11.47,3.13,0.61,0,13.19,0.77,0,0,0,0,0.15,0,12.62,0,4.41,0,2.72,0,0.65,0,0,0,1.5,0,0,0
1.77,18.97,27.66,0,0,1.22,0,11.45,4.05,0,0,14.29,0,0,0,0,0,0.15,0,11.65,0,5.13,0,2.57,0,1.02,0,0,0,1.84,0,0,0
1.77,22.87,25.27,0,0,0,0,12.88,3.55,0,0,14.86,0,0,0,0,0,0,0,12.32,0,4.19,0,3.03,0,0,0,0,0,1.03,0,0,0
1.75,21.98,27.5,0.54,0,3.53,0,9.2,4.97,0,0,11.49,0,0,0,0,0,0,0,10.97,0,4.61,0,2.75,0,0.89,0,0,0,1.57,0,0,0
1.74,27.28,15.82,0.54,0,1.62,0,16.45,3.38,0,0,18.79,0,0,0,0,0,0,0,9.47,0,0,0,3.87,0,1.03,0,0,0,1.75,0,0,0
1.78,25.5,14.83,0.52,0,1.71,0,15.3,3.09,0,0,17.52,0,0,0,0,0,0,0,15.39,0,0,0,3.59,0,0.95,0,0,0,1.6,0,0,0
1.73,19.77,34,0.39,0,1.4,0,11.84,2.38,0,0,13.64,0,0,0,0,0,0,0,10.25,0,1.52,0,2.83,0,0.72,0,0,0,1.26,0,0,0
1.77,11,39.5,0,0,0,0,6,0,0,0,20,0,0,0,0,0,0,0,10,0,7,0,0,0,4,0,0,0,0,2,0.5,0
1.81,1.5,7,0,0,0,0,0.2,0,0,0,10,0,0,0,0,0,0,0,58,0,0,0,0,0,2.3,0,0,0,7,7,7,0
1.82,2,47,0,0,0,0,3,0,0,0,17,0,0,0,0,0,0,0,13,0,6,0,0,0,3,0,0,0,4,0,5,0
1.82,3.44,45.69,0,0,0,0,3.45,0,0,0,15.52,0,0,0,0,0,0,0,13.36,0,6.47,0,0,0,5.17,0,0,0,0,3.45,3.45,0
1.82,3.47,46.09,0,0,0,0,4.35,0,0,0,13.91,0,0,0,0,0,0,0,13.48,0,6.52,0,0,0,5.22,0,0,0,0,3.48,3.48,0
1.82,1.73,46.55,0,0,0,0,3.45,0,0,0,17.24,0,0,0,0,0,0,0,12.93,0,6.03,0,0,0,5.17,0,0,0,0,3.45,3.45,0
1.82,1.7,44.92,0,0,0,0,2.54,0,0,0,20.34,0,0,0,0,0,0,0,12.71,0,5.93,0,0,0,5.08,0,0,0,0,3.39,3.39,0
1.83,1.68,43.33,0,0,0,0,1.67,0,0,0,23.33,0,0,0,0,0,0,0,12.5,0,5.83,0,0,0,5,0,0,0,0,3.33,3.33,0
1.83,1.63,41.8,0,0,0,0,0.82,0,0,0,26.23,0,0,0,0,0,0,0,12.3,0,5.74,0,0,0,4.92,0,0,0,0,3.28,3.28,0
1.82,1.72,46.15,0,0,0,0,2.56,0,0,0,18.8,0,0,0,0,0,0,0,12.82,0,5.98,0,0,0,5.13,0,0,0,0,3.42,3.42,0
1.82,1.74,46.32,0,0,0,0,3.46,0,0,0,17.32,0,0,0,0,0,0,0,12.99,0,6.06,0,0,0,5.19,0,0,0,0,3.46,3.46,0
1.82,1.73,46.09,0,0,0,0,3.48,0,0,0,17.39,0,0,0,0,0,0,0,13.04,0,6.09,0,0,0,5.22,0,0,0,0,3.48,3.48,0
1.82,1.76,45.85,0,0,0,0,3.49,0,0,0,17.47,0,0,0,0,0,0,0,13.1,0,6.11,0,0,0,5.24,0,0,0,0,3.49,3.49,0
1.59,31.15,19.2,2.62,3.98,16.21,0,26.84,0,0,0,0,0,0,0,0,0,0,0,0,0,0,0,0,0,0,0,0,0,0,0,0,0
1.59,22.27,26.91,2.62,7.97,13.36,0,26.87,0,0,0,0,0,0,0,0,0,0,0,0,0,0,0,0,0,0,0,0,0,0,0,0,0
1.59,26.86,23.18,2.64,4,16.31,0,27.01,0,0,0,0,0,0,0,0,0,0,0,0,0,0,0,0,0,0,0,0,0,0,0,0,0
1.6,22.19,25.28,2.62,7.94,15.21,0,26.76,0,0,0,0,0,0,0,0,0,0,0,0,0,0,0,0,0,0,0,0,0,0,0,0,0
1.59,17.52,22.68,6.2,5.22,13.14,0,35.24,0,0,0,0,0,0,0,0,0,0,0,0,0,0,0,0,0,0,0,0,0,0,0,0,0
1.6,28.19,13.69,5.19,3.94,18.88,0,30.11,0,0,0,0,0,0,0,0,0,0,0,0,0,0,0,0,0,0,0,0,0,0,0,0,0
1.59,18.25,23.64,6.45,6.8,14.67,0,27.54,2.65,0,0,0,0,0,0,0,0,0,0,0,0,0,0,0,0,0,0,0,0,0,0,0,0
1.59,22.68,19.57,6.41,6.76,14.58,0,27.36,2.64,0,0,0,0,0,0,0,0,0,0,0,0,0,0,0,0,0,0,0,0,0,0,0,0
1.59,23.72,28.66,2.8,0.28,16.06,0.74,24.8,1.84,0,0,0,1.1,0,0,0,0,0,0,0,0,0,0,0,0,0,0,0,0,0,0,0,0
1.59,22.05,19.04,5.2,3.95,13.24,1.04,35.48,0,0,0,0,0,0,0,0,0,0,0,0,0,0,0,0,0,0,0,0,0,0,0,0,0
1.82,6.21,27.56,0,0,0,0,14.27,0,0,0,29.46,0,0,0,0,0,0,0,9.16,0,0,0,2.67,0,3.03,0,0,0,1.4,0.72,5.52,0
1.82,6.33,28.85,0,0,0,0,10.91,0,0,0,30.69,0,0,0,0,0,0,0.19,9.33,0,0,0,3.4,0,3.09,0,0,0,2.25,0.74,4.22,0
