Repository: you0514w/youyou

File: liquidus temperature.csv (part 12 of 18)
Liquidus Temperature ( C ),SiO2,B2O3,Al2O3,MgO,CaO,BaO,Li2O,Na2O,K2O,ZnO,SrO,PbO,Fe2O3,As2O3,Y2O3,Sb2O3,La2O3,Gd2O3,Bi2O3,TiO2,ZrO2,CeO2,SnO2,P2O5,Nb2O5,Ta2O5
1050,7.48,35.89,0,0,10.92,0,0.89,0,0,30.72,0,0,0,0,0,0,2.46,0,0,5.5,1.12,0,0,0,5.02,0
1050,10.77,30.5,0,0,3.61,5.31,0.34,0,0.7,30.35,0,0,0,0,0,0,2.86,0,0,3.57,4.08,0,0,0,7.91,0
1050,9.82,27.77,0,0,3.3,16.27,0.3,0,0.64,27.65,0,0,0,0,0,0,2.6,0,0,3.25,1.18,0,0,0,7.22,0
1050,10.44,29.53,0,0,3.51,5.14,0.33,0,0.67,29.4,8.11,0,0,0,0,0,2.85,0,0,1.73,0.63,0,0,0,7.66,0
1050,10.85,28.95,0,0,0,8.99,1.04,0,3.5,30.54,0,0,0,0,0,0,3.24,0,0,3.61,1.3,0,0,0,7.98,0
1000,0,38.69,0,0,0,9.72,0.36,0,0.76,33.05,0,0,0,0,0,0,3.49,0,0,3.89,1.41,0,0,0,8.63,0
1050,11.33,32.79,0,0,0,7.93,0,0,0,31.57,0,0,0,0,0,0,3.38,0,0,2.29,1.37,0,0,0,9.34,0
1205,68.05,2.89,12.62,7.98,4.42,2.62,0,0,0,0,1.29,0,0,0,0,0,0,0,0,0,0,0,0.13,0,0,0
1450,71.23,0,13.36,1.49,0,0,8.12,0.43,0.08,1.33,0,0,0,0.31,0,0,0,0,0,1.95,0.89,0,0.81,0,0,0
1450,73.33,0,11.62,2.6,0,0,8.48,0,0.39,1.52,0,0,0,0.31,0,0,0,0,0,0,1.34,0,0.41,0,0,0
1450,71.43,0,13.41,1.5,0,0,8.12,0.43,0.08,1.33,0,0,0,0.32,0,0,0,0,0.14,1.95,0.87,0,0.42,0,0,0
1450,73,0,13.69,1.52,0,0,8.32,0.44,0.08,1.36,0,0,0,0.32,0,0,0,0,0.14,0,0.91,0,0.22,0,0,0
1050,12.87,33.99,0,0,0,0,3.68,0,0,22.06,0,0,0,0,0,0,12.87,12.87,0,0,0.92,0,0,0,0,0.74
1080,16.78,35.67,0,0,0,0,7.87,0,0,10.5,0,0,0,0,0,0,12.07,12.07,0,0,4.2,0,0,0,0,0.84
1140,13.23,34.01,0,0,0,0,3.78,0,0,22.67,0,0,0,0,2.84,0,11.34,10.41,0,0,0.95,0,0,0,0,0.77
1070,7.75,38.41,0,0,0,0,7.75,0,0,18.4,0,0,0,0,0,0,12.27,7.67,0,0,4.68,0,0,0,0,3.07
1090,1.87,42.26,0,0,0,0,2.81,0,0,22.54,0,0,0,0,0,0,12.96,8.64,0,0,5.16,0,0,0,0,3.76
1070,13.81,28.55,0,0,0,0,2.6,0,0,21.75,0,0,0,0,0,0,15.93,10.63,0,0,3.71,0,0,0,0,3.02
1120,12.57,29.7,0,0,0,0,0.79,0,0,26.08,0,0,0,0,0,0,15.29,9.68,0,0,3.93,0,0,0,0,1.96
1120,7.38,34.08,0,0,0,0,2.77,0,0,23.22,3.69,0,0,0,0,0,13.28,8.85,0,0,3.96,0,0,0,0,2.77
1080,19.05,42.84,0,0,0,0,12.7,0,0,0,0,0,0,0,3.18,0,9.53,12.7,0,0,0,0,0,0,0,0
1040,17.19,42.97,0,0,0,0,10.94,0,0,4.68,0,0,0,0,0,0,12.11,12.11,0,0,0,0,0,0,0,0
1070,12.82,49.57,0,0,10.26,0,7.69,0,0,0,0,0,0,0,0.42,0,14.96,4.28,0,0,0,0,0,0,0,0
800,0,0.46,2.63,0,13.8,15.7,10.07,8.32,4.22,7.26,0,0,0,0,0,0,0,0,0,0,0,0,0,37.1,0,0.44
770,0,3.69,4.03,0,13.75,12.67,9.29,9.29,3.6,8.21,0,0,0,0,0,0,0,0,0,0,0,0,0,35.47,0,0
760,0,4.4,4.51,0,13.67,11.93,9.23,9.23,3.58,8.16,0,0,0,0,0,0,0,0,0,0,0,0,0,35.29,0,0
1231,56.57,0,6.54,0,15.45,0,0,0,0,13.1,0,0,0,0,0,0,0,0,0,8.34,0,0,0,0,0,0
1201,56.3,0,8.58,0,14.71,0,0,0,0,12.61,0,0,0,0,0,0,0,0,0,7.8,0,0,0,0,0,0
1241,55.95,0,6.07,0,14.61,0,0,0,0,15.62,0,0,0,0,0,0,0,0,0,7.75,0,0,0,0,0,0
1191,53.62,0,7.08,0,16.46,0,0,0,0,13.81,0,0,0,0,0,0,0,0,0,9.03,0,0,0,0,0,0
1209,57.22,0,7,0,16.29,0,0,0,0,13.67,0,0,0,0,0,0,0,0,0,5.82,0,0,0,0,0,0
1148,55.06,0,8.32,0,18.68,0,0,0,0,8.99,0,0,0,0,0,0,0,0,0,8.95,0,0,0,0,0,0
1127,53.94,0,8.15,0,15.97,0,4.36,0,0,8.81,0,0,0,0,0,0,0,0,0,8.77,0,0,0,0,0,0
1172,54.22,0,8.83,0,14.89,0,4.38,0,0,8.05,0,0,0,0,0,0,0,0,0,9.63,0,0,0,0,0,0
1260,71.04,0,13.32,2.54,0.5,0.97,6.3,0.59,0.17,1.11,0,0,0.04,0,0,0,0,0,0,2.58,0.74,0,0.1,0,0,0
1183,71.08,1.4,10.85,0,9.8,4.54,0,0,0,0.51,1.68,0,0,0,0,0,0,0,0,0,0,0,0.14,0,0,0
880,63.7,16.4,7.4,0,0,0,4.4,7.1,1,0,0,0,0,0,0,0,0,0,0,0,0,0,0,0,0,0
955,61.14,9.99,12.49,0,0,0,0,15.68,0.6,0,0,0,0,0,0,0,0,0,0,0,0,0,0.1,0,0,0
955,60.14,9.99,12.49,0,0,0,0,15.68,0.6,0,0,0,0,0,0,0,0,0,0,0,0,0,0.1,1,0,0
955,61.23,9.49,13.99,0,0,0,0,14.69,0.5,0,0,0,0,0,0,0,0,0,0,0,0,0,0.1,0,0,0
955,60.43,10.19,13.79,0,0,0,0,14.99,0.5,0,0,0,0,0,0,0,0,0,0,0,0,0,0.1,0,0,0
955,61.43,8.99,14.49,0,0,0,0,14.49,0.5,0,0,0,0,0,0,0,0,0,0,0,0,0,0.1,0,0,0
955,61.5,9,15,0,0,0,0,14,0.5,0,0,0,0,0,0,0,0,0,0,0,0,0,0,0,0,0
1200,67.7,0,0.5,2.1,12.8,0,0,3.4,6.3,0,0,0,0,0,2.3,0,0,0,0,0,4.9,0,0,0,0,0
1300,59.7,0,0,11.6,17.5,0,0,3.2,3.3,0,0,0,0,0,0,0,0,0,0,0,4.7,0,0,0,0,0
1300,57.9,0,0.4,8.3,16.1,2.1,0,3.1,3.3,0,0,0,0,0,0,0,0,0,0,2.1,6.7,0,0,0,0,0
1130,66.3,0,0.4,6.5,12.5,0,0.6,4.4,4.5,0,0,0,0,0,0,0,0,0,0,0,4.8,0,0,0,0,0
1140,64.5,0,6,11,0,0,0,12,4,0,0,0,0,0,0,0,0,0,0,0,2.5,0,0,0,0,0
1000,68,0,5,5,3,0,0,13,4,0,0,0,0,0,0,0,0,0,0,0,2,0,0,0,0,0
1000,66,0,9,6,0,0,0,17,0,0,0,0,0,0,0,0,0,0,0,0,2,0,0,0,0,0
1000,74,0,5,6,0,0,0,11,4,0,0,0,0,0,0,0,0,0,0,0,0,0,0,0,0,0
1154,64.2,0,8,10.5,0.1,0.1,0,12.5,4,0,0.1,0,0,0,0,0,0,0,0,0,0.5,0,0,0,0,0
1030,7.29,61.45,0,0,0,0,4.69,0,0,5.21,0,0,0,0,1.04,0,10.94,9.38,0,0,0,0,0,0,0,0
1060,12.29,50.29,0,0,2.79,0,5.03,0,0,5.59,0,0,0,0,2.23,0,12.85,6.7,0,0,2.23,0,0,0,0,0
1020,8,51.21,0,0,0.18,0,3.98,0,0,11.62,0,0,0,0,1.15,0,11.14,7.7,0,0,4.97,0,0,0,0,0.05
1040,6.96,58.7,0,0,0,0,8.46,0,0,4.97,0,0,0,0,1,0,10.45,8.46,0,0,1,0,0,0,0,0
1040,5.65,61.67,0,0,0,0,5.65,0,0,6.03,0,0,0,0,1.06,0,11.08,8.86,0,0,0,0,0,0,0,0
1207,62.48,0,6.7,4.81,24.84,0,0.29,0.3,0.29,0,0,0,0.1,0,0,0,0,0,0,0.19,0,0,0,0,0,0
1199,62.5,0,6.7,4.59,23.73,0,0.74,0.37,0.18,0,0,0,0,0,0,0,0,0,0,1.19,0,0,0,0,0,0
1195,62.01,0,6.7,4.75,24.51,0,0.57,0.57,0.19,0,0,0,0,0,0,0,0,0,0,0.7,0,0,0,0,0,0
1205,62.99,0,6.7,4.61,23.73,0,0.55,0.55,0.19,0,0,0,0,0,0,0,0,0,0,0.68,0,0,0,0,0,0
1211,62.49,0,6.7,4.86,25.08,0,0.39,0,0.19,0,0,0,0.1,0,0,0,0,0,0,0.19,0,0,0,0,0,0
1204,62,0,6.7,4.86,25.08,0,0,0.38,0.19,0,0,0,0.1,0,0,0,0,0,0,0.69,0,0,0,0,0,0
1203,61.25,0,7.45,4.86,25.08,0,0,0.38,0.19,0,0,0,0.1,0,0,0,0,0,0,0.69,0,0,0,0,0,0
1208,61,0,6.7,4.93,25.38,0,0.79,0,0,0,0,0,0,0,0,0,0,0,0,1.2,0,0,0,0,0,0
1207,62.01,0,6.7,4.81,24.88,0,1.6,0,0,0,0,0,0,0,0,0,0,0,0,0,0,0,0,0,0,0
1197,62.5,0,6.2,4.63,23.87,0,1.6,0,0,0,0,0,0,0,0,0,0,0,0,1.2,0,0,0,0,0,0
1189,61.99,0,6.7,4.63,23.87,0,1.61,0,0,0,0,0,0,0,0,0,0,0,0,1.2,0,0,0,0,0,0
1198,60.99,0,6.7,4.95,25.56,0,1.6,0,0,0,0,0,0,0,0,0,0,0,0,0.2,0,0,0,0,0,0
1191,61,0,6.7,4.94,25.56,0,1.4,0,0.2,0,0,0,0,0,0,0,0,0,0,0.2,0,0,0,0,0,0
1164,60.99,0,6.7,4.27,22.04,0,4.8,0,0,0,0,0,0,0,0,0,0,0,0,1.2,0,0,0,0,0,0
1198,62.01,0,6.7,4.62,23.87,0,1.2,0.4,0,0,0,0,0,0,0,0,0,0,0,1.2,0,0,0,0,0,0
1203,62,0,6.7,4.79,24.71,0,1.6,0,0,0,0,0,0,0,0,0,0,0,0,0.2,0,0,0,0,0,0
1205,61.99,0,6.7,4.81,24.8,0,1.6,0,0,0,0,0,0.1,0,0,0,0,0,0,0,0,0,0,0,0,0
985,16.79,36.53,0.43,0,27.37,1.72,5.87,0,0,1.08,0,0,0,0,1.94,0.15,6.73,0.73,0,0,0,0,0,0,0.66,0
1190,15.77,20.92,0,0,0,0,0,0,0,6.77,0,0,0,0,1.51,0,19.01,4.52,0,19.69,7.24,0,0,0,3.82,0.75
1180,15.55,19.85,0,0,0,0,0,0,0,5.1,0,0,0,0,1.56,0,18.73,4.45,0,23.86,7.14,0,0,0,3.76,0
1220,15.54,17.62,0,0,0,0,0,0,0,2.97,0,0,0,0,0.74,0,20.98,4.45,0,25.33,7.87,0,0,0,4.5,0
1190,15.63,17.72,0,0,0,0,0,0,0,2.24,0,0,0,0,0.56,0,22.95,3.36,0,25.84,7.17,0,0,0,4.53,0
1180,12,21.13,0,0,0,0,0,0,0,2.63,0,0,0,0,0.38,0,22.34,2.37,0,27.36,7.23,0,0,0,4.56,0
920,35.95,0.61,0,0,0,0,19.85,5.47,8.09,0,0,0,0,0,0.15,0,0,0.19,0.09,18.03,0,0,0,0,11.57,0
1201,55.18,0,5.99,0,18.83,0,0,0,0,12.36,0,0,0,0,0,0,0,0,0,7.64,0,0,0,0,0,0
1282,57.97,0,7.1,0,12.01,0,0,0,0,13.86,0,0,0,0,0,0,0,0,0,9.06,0,0,0,0,0,0
1296,68.27,0,8.06,16.15,5.64,0,0,0,0,0,1.88,0,0,0,0,0,0,0,0,0,0,0,0,0,0,0
1275,69.21,0,8.05,14.63,5.64,0,0,0,0,0,2.47,0,0,0,0,0,0,0,0,0,0,0,0,0,0,0
1295,68.54,0,8.03,13.54,9.3,0,0,0,0,0,0.59,0,0,0,0,0,0,0,0,0,0,0,0,0,0,0
1285,68.59,0,8.13,14.93,5.8,0,0,0,0,0,2.55,0,0,0,0,0,0,0,0,0,0,0,0,0,0,0
1312,66.54,0,7.67,18.95,5.04,0,0,0,0,0,1.8,0,0,0,0,0,0,0,0,0,0,0,0,0,0,0
1312,67.12,0,8.19,17.08,5.32,0,0,0,0,0,2.29,0,0,0,0,0,0,0,0,0,0,0,0,0,0,0
1312,68.95,0.88,8.31,14.92,4.93,0,0,0,0,0,2.01,0,0,0,0,0,0,0,0,0,0,0,0,0,0,0
1287,68.22,0.89,8.58,13.54,6.08,0,0,0,0,0,2.69,0,0,0,0,0,0,0,0,0,0,0,0,0,0,0
1287,68.77,0,7.79,12.43,9.59,0,0,0,0,0,1.42,0,0,0,0,0,0,0,0,0,0,0,0,0,0,0
1312,69.05,1.07,8.29,9.55,10.3,0,0,0,0,0,1.74,0,0,0,0,0,0,0,0,0,0,0,0,0,0,0
1298,60.75,0,12.94,12.21,12.24,0,0,1.09,0,0,0,0,0.12,0,0,0,0,0,0,0.65,0,0,0,0,0,0
1295,68.3,0,13.9,8.1,7.8,0,0,0,0,0,1.9,0,0,0,0,0,0,0,0,0,0,0,0,0,0,0
1295,68.3,0,13.9,7.2,8.2,0,0,0,0,0,2.4,0,0,0,0,0,0,0,0,0,0,0,0,0,0,0
1287,68.5,0,13.5,8.5,8.5,0,0,0,0,0,1,0,0,0,0,0,0,0,0,0,0,0,0,0,0,0
1287,68.2,0,14.3,7,8.5,0,0,0,0,0,2,0,0,0,0,0,0,0,0,0,0,0,0,0,0,0
1312,68.2,0.5,14.3,7.8,8.7,0,0,0,0,0,0.5,0,0,0,0,0,0,0,0,0,0,0,0,0,0,0
920,69.13,1.63,5.93,3.44,1.01,0,0,17.06,1.8,0,0,0,0,0,0,0,0,0,0,0,0,0,0,0,0,0
850,66.79,0,4.79,9.68,1.41,0,0,15.65,1.68,0,0,0,0,0,0,0,0,0,0,0,0,0,0,0,0,0
880,65.4,1.92,7.26,7.35,0,0,0,16.35,1.72,0,0,0,0,0,0,0,0,0,0,0,0,0,0,0,0,0
880,66.15,0.45,7.21,8.5,0,0,0,16.42,1.27,0,0,0,0,0,0,0,0,0,0,0,0,0,0,0,0,0
1205,70.77,1.06,11.9,6,5.34,2.87,0,0,0,0,1.89,0,0.03,0,0,0,0,0,0,0,0.03,0,0.11,0,0,0
1195,72.74,0,11.38,5.18,5.25,5.26,0,0,0,0,0.04,0,0.02,0,0,0,0,0,0,0,0.02,0,0.11,0,0,0
1200,71.5,1.99,11.75,4.2,5.28,2.49,0,0,0,0,2.65,0,0.01,0,0,0,0,0,0,0,0.01,0,0.12,0,0,0
1250,73.6,0,11.74,4.62,4.98,3.64,0,0,0,0,1.29,0,0.01,0,0,0,0,0,0,0,0,0,0.12,0,0,0
1175,17.22,25.84,0,0,0,0,0,0,0,8.61,0,0,0,0,1.72,0,19.56,4.7,0,11.43,6.96,0,0,0,3.96,0
1100,6.35,32.93,0,0,0,0,0.99,0,0,23.18,0,0,0,0,0,0,14.05,4.06,0,8.62,5.16,0,0,0,0,4.66
1120,0,39.68,0,0,0,0,1.11,0,0,23.9,0,0,0,0,0,0,17.84,1.2,0,4.17,5.09,0,0,0,3.22,3.79
1261,63.92,0,10.43,12.17,12.7,0,0,0.7,0,0,0,0,0.08,0,0,0,0,0,0,0,0,0,0,0,0,0
1286,64.86,0,4.41,7.44,21.38,0,0,0.97,0,0,0,0,0.19,0,0,0,0,0,0,0.75,0,0,0,0,0,0
1223,68.27,0,15.32,0,16.41,0,0,0,0,0,0,0,0,0,0,0,0,0,0,0,0,0,0,0,0,0
1370,60.13,0,2.75,16.05,20.42,0,0,0.65,0,0,0,0,0,0,0,0,0,0,0,0,0,0,0,0,0,0
1307,60.14,0,3.41,15.63,20.17,0,0,0.65,0,0,0,0,0,0,0,0,0,0,0,0,0,0,0,0,0,0
1263,58.29,0,4.5,17.1,19.46,0,0,0.65,0,0,0,0,0,0,0,0,0,0,0,0,0,0,0,0,0,0
1239,60.48,0,4.6,14.05,19.93,0,0,0.94,0,0,0,0,0,0,0,0,0,0,0,0,0,0,0,0,0,0
1250,59.92,0,15.98,8.08,0.09,0,0,15.77,0,0,0,0,0,0,0,0,0,0,0,0,0,0,0.16,0,0,0
1390,57.34,0,18.8,0,0,0,0,15.79,0,7.92,0,0,0,0,0,0,0,0,0,0,0,0,0.15,0,0,0
1155,59.83,0,16.01,0.13,8.08,0,0,15.79,0,0,0,0,0,0,0,0,0,0,0,0,0,0,0.16,0,0,0
1245,57.18,0,18.71,0.13,8.15,0,0,15.68,0,0,0,0,0,0,0,0,0,0,0,0,0,0,0.15,0,0,0
1160,59.81,0,16.02,3.41,4.9,0,0,15.7,0,0,0,0,0,0,0,0,0,0,0,0,0,0,0.16,0,0,0
1165,60.22,0,15.94,0,0,0,0,15.72,0,0,7.98,0,0,0,0,0,0,0,0,0,0,0,0.14,0,0,0
1300,60.27,0,15.98,0,0,7.99,0,15.6,0,0,0,0,0,0,0,0,0,0,0,0,0,0,0.16,0,0,0
1170,69.44,4.35,12.36,4.01,5.98,1.98,0,0,0,0,1.73,0,0.02,0,0,0,0,0,0,0,0.03,0,0.1,0,0,0
1160,69.85,2.41,11.52,5.37,6.06,3.28,0,0,0,0,1.37,0,0.01,0,0,0,0,0,0,0,0.02,0,0.11,0,0,0
1050,54.03,0,1.27,0,9.08,11.82,0,0,0,6.36,4.08,0,0,0,0,0,1.8,0,0,7.24,2.24,0,0,0,2.08,0
1051,61.17,0,4,0,8.59,15.55,0,0,0,0,3.86,0,0,0,0,0,0.75,0,0,4.09,1.99,0,0,0,0,0
1123,59.42,0,3.89,0,8.35,12,0,0,0,0,3.75,0,0,0,0,0,0.73,0,0,9.93,1.93,0,0,0,0,0
1051,61.07,0,4.01,0,8.6,15.57,0,0,0,0,3.87,0,0,0,0,0,0.75,0,0,4.09,1.99,0,0.05,0,0,0
1051,72.07,0,2.35,0,10.8,7.21,0,0,0,0,2.65,0,0,0,0,0,0.17,0,0,3.61,1.14,0,0,0,0,0
1081,69.62,0,0.79,0,12.48,7.65,0,0,0,0,3.02,0,0,0,0,0,0.43,0.16,0,3.83,1.42,0,0,0,0.6,0
1050,69.3,0,2.36,0,12.99,6.87,0,0,0,0,3.28,0,0,0,0,0,0.33,0,0,3.72,1.15,0,0,0,0,0
1079,67.28,0,2.33,0,16.31,6.42,0,0,0,0,2.63,0,0,0,0,0,0.32,0,0,3.58,1.13,0,0,0,0,0
1232,65.5,0,9,7.5,3,1,0,6.5,5,0,1,0,0,0,0,0,0,0,0,0,1.5,0,0,0,0,0
1200,64,0,12,7,4,0,0,10,2,0,0.5,0,0,0,0,0,0,0,0,0,0.5,0,0,0,0,0
1230,62.5,0,12,7.5,3,1,0,9.5,2.5,0,1,0,0,0,0,0,0,0,0,0,1,0,0,0,0,0
1225,62,0,11,8.5,3.5,0.5,0,8,4.5,0,1,0,0,0,0,0,0,0,0,0,1,0,0,0,0,0
1248,63,0,10,7,3.5,0,0,7.5,5.5,0,0,0,0,0,0,0,0,0,0,2,1.5,0,0,0,0,0
1200,63,0,12,7,4.5,1,0,8.5,3,0,1,0,0,0,0,0,0,0,0,0,0,0,0,0,0,0
1263,68,0,7.5,5.5,3.5,1.5,0,5.75,5.5,0,1,0,0,0,0,0,0,0,0,0,1.75,0,0,0,0,0
1285,63.5,0,10.5,8,1.5,1.25,0,8,4.5,0,1.25,0,0,0,0,0,0,0,0,0,1.5,0,0,0,0,0
1250,63,0,11.5,7.5,3,0.5,0,9,3.5,0,1,0,0,0,0,0,0,0,0,0,1,0,0,0,0,0
1278,62.5,0,12,7,3,0.5,0,9.5,3,0,1.5,0,0,0,0,0,0,0,0,0,1,0,0,0,0,0
1214,62.14,0,8.8,9.32,19.16,0,0,0.06,0.05,0,0,0,0.1,0,0,0,0,0,0,0.37,0,0,0,0,0,0
1213,62,0,9.09,10.54,17.8,0,0,0.06,0.05,0,0,0,0.1,0,0,0,0,0,0,0.36,0,0,0,0,0,0
1207,61.36,0,9.05,10.78,16.97,0,1.26,0.07,0.06,0,0,0,0.1,0,0,0,0,0,0,0.35,0,0,0,0,0,0
1204,61.83,0,9.1,10.16,16.9,0,1.43,0.08,0.06,0,0,0,0.1,0,0,0,0,0,0,0.34,0,0,0,0,0,0
980,62.97,13.06,9.66,2.75,3.05,6.16,0,0,1.2,0,1.05,0,0,0,0,0,0,0,0,0,0,0,0.1,0,0,0
1050,63.9,9,9,2.5,7,7,0,0,0,0,1.5,0,0,0,0,0,0,0,0,0,0,0,0.1,0,0,0
936,75.31,0,6.08,4.61,0,0,0,14,0,0,0,0,0,0,0,0,0,0,0,0,0,0,0,0,0,0
862,75.58,0,1.01,8.83,0,0,0,10.61,3.97,0,0,0,0,0,0,0,0,0,0,0,0,0,0,0,0,0
999,77.38,0,6.11,3.31,0,0,0,9.22,3.98,0,0,0,0,0,0,0,0,0,0,0,0,0,0,0,0,0
926,72.52,0,2.97,11.81,0,0,0,4.69,8.01,0,0,0,0,0,0,0,0,0,0,0,0,0,0,0,0,0
791,73.41,0,0.47,10.18,0,0,0,10.81,3.97,0,1.16,0,0,0,0,0,0,0,0,0,0,0,0,0,0,0
997,73.78,0,7.74,7.6,0,0,0,1.05,9.83,0,0,0,0,0,0,0,0,0,0,0,0,0,0,0,0,0
1111,81.24,0,0.12,6.16,0,0,0,8.11,4.37,0,0,0,0,0,0,0,0,0,0,0,0,0,0,0,0,0
918,71.24,0,0.12,15.83,2.15,0,0,1.07,9.59,0,0,0,0,0,0,0,0,0,0,0,0,0,0,0,0,0
888,74.78,1.86,9.58,0.32,0,0.21,0,13.25,0,0,0,0,0,0,0,0,0,0,0,0,0,0,0,0,0,0
1044,78.13,0,0.3,7.95,1.08,0,0,7.8,4.49,0,0,0,0,0,0,0,0,0,0,0,0.25,0,0,0,0,0
1296,67.4,0,13.5,10.7,5.2,0,0,0,0,0,3.2,0,0,0,0,0,0,0,0,0,0,0,0,0,0,0
1310,67.9,0,13.5,10.5,7.1,0,0,0,0,0,1,0,0,0,0,0,0,0,0,0,0,0,0,0,0,0
1275,67.72,0,13.37,9.6,5.15,0,0,0,0,0,4.16,0,0,0,0,0,0,0,0,0,0,0,0,0,0,0
1295,67.1,0,13.5,9.8,5.3,0,0,0,0,0,4.3,0,0,0,0,0,0,0,0,0,0,0,0,0,0,0
1299,66.5,0,13.2,12.2,5.5,0,0,0,0,0,2.6,0,0,0,0,0,0,0,0,0,0,0,0,0,0,0
1312,67.5,1,13.8,9.8,4.5,0,0,0,0,0,3.4,0,0,0,0,0,0,0,0,0,0,0,0,0,0,0
1287,66.1,1,14.1,8.8,5.5,0,0,0,0,0,4.5,0,0,0,0,0,0,0,0,0,0,0,0,0,0,0
1287,67.6,0,13,8.2,8.8,0,0,0,0,0,2.4,0,0,0,0,0,0,0,0,0,0,0,0,0,0,0
1311,66.8,1.2,13.6,6.2,9.3,0,0,0,0,0,2.9,0,0,0,0,0,0,0,0,0,0,0,0,0,0,0
1110,62.9,0,9.7,6.5,0,0,0,15.9,3.5,0,0,0,0,0,0,0,0,0,0,0,0,0,0.1,1.4,0,0
1050,62.3,0,10.3,6.5,0,0,0,15.9,3.5,0,0,0,0,0,0,0,0,0,0,0,0,0,0.1,1.4,0,0
1230,73.18,0.5,11.95,4.56,4.88,3.54,0,0,0,0,1.24,0,0.02,0,0,0,0,0,0,0,0,0,0.13,0,0,0
1220,72.3,0,11.84,5.01,5.58,3.01,0,0,0,0,2.1,0,0.02,0,0,0,0,0,0,0,0.02,0,0.12,0,0,0
650,0,0,0,0,0,0,0,50,0,0,0,0,0,0,0,0,0,0,0,0,0,0,0,50,0,0
740,0,0,0,0,10,0,0,40,0,0,0,0,0,0,0,0,0,0,0,0,0,0,0,50,0,0
760,0,0,0,0,20,0,0,30,0,0,0,0,0,0,0,0,0,0,0,0,0,0,0,50,0,0
775,0,0,0,0,30,0,0,20,0,0,0,0,0,0,0,0,0,0,0,0,0,0,0,50,0,0
880,0,0,0,0,40,0,0,10,0,0,0,0,0,0,0,0,0,0,0,0,0,0,0,50,0,0
648,59,4,0,0,0,4,0,25,0,0,0,0,0,0,0,0,0,0,8,0,0,0,0,0,0,0
685,59,4,0,0,0,4,10,10,5,0,0,0,0,0,0,0,0,0,8,0,0,0,0,0,0,0
685,59,4,0,0,0,4,0,15,10,0,0,0,0,0,0,0,0,0,8,0,0,0,0,0,0,0
642,59,12,0,0,0,4,12.5,12.5,0,0,0,0,0,0,0,0,0,0,0,0,0,0,0,0,0,0
987,60,0,3,0,0,0,0,17.5,0,16,0,0,0,0,0,0,0,0,0,0,0,0,0,3.5,0,0
1216,61.35,0,9.29,15.28,13.21,0,0,0.49,0,0,0,0,0,0,0,0,0,0,0,0.38,0,0,0,0,0,0
1199,60.48,0,9.51,15.04,13.99,0,0,0.98,0,0,0,0,0,0,0,0,0,0,0,0,0,0,0,0,0,0
1235,61.01,0,9.66,16.79,11.97,0,0,0.05,0.15,0,0,0,0.12,0,0,0,0,0,0,0.25,0,0,0,0,0,0
1211,60.3,0.87,9.75,15.01,13.72,0,0,0.03,0,0,0,0,0.02,0,0,0,0,0,0,0.3,0,0,0,0,0,0
750,64.02,8.9,14.01,0.02,0.04,0,0,12.91,0,0,0,0,0,0,0,0,0,0,0,0,0,0,0.1,0,0,0
745,64.03,8.9,13.5,0.02,0.04,0,0,11.4,2.01,0,0,0,0,0,0,0,0,0,0,0,0,0,0.1,0,0,0
700,64.07,8.91,13.51,0,0,0,0,13.41,0,0,0,0,0,0,0,0,0,0,0,0,0,0,0.1,0,0,0
975,63.95,6,13.99,2.02,0.05,0,0,11.39,2.5,0,0,0,0,0,0,0,0,0,0,0,0,0,0.1,0,0,0
710,61.95,6,13.99,2.01,0.05,0,0,12.89,3.01,0,0,0,0,0,0,0,0,0,0,0,0,0,0.1,0,0,0
820,65.75,11.01,10.31,0.02,0.05,0,0,11.51,1.3,0,0,0,0,0,0,0,0,0,0,0,0,0,0.05,0,0,0
1148,55.06,0,8.32,0,18.68,0,0,0,0,8.78,0,0,0,0,0,0,0,0,0,9.16,0,0,0,0,0,0
1225,64.5,0,6.5,12,2.5,0,0,4.5,7,0,1,0,0,0,0,0,0,0,0,0,2,0,0,0,0,0
1200,66,0,6,10,3.5,0,0,5,6,0,0,0,0,0,0,0,0,0,0,2,1.5,0,0,0,0,0
1200,68.5,0,3.5,12,3.5,0,0,3.5,7,0,0,0,0,0,0,0,0,0,0,0,2,0,0,0,0,0
1230,65.25,0,6.25,10,5.5,0.5,0,5,5,0,0.75,0,0,0,0,0,0,0,0,0,1.75,0,0,0,0,0
1215,66.25,0,5.5,10.5,5.5,1,0,4,5,0,0.75,0,0,0,0,0,0,0,0,0,1.5,0,0,0,0,0
1220,64.75,0,6.5,11,5,0,0,4.5,5.25,0,1,0,0,0,0,0,0,0,0,0,2,0,0,0,0,0
1226,65.5,0,6,11,5,0.13,0,3,7,0,0.62,0,0,0,0,0,0,0,0,0,1.75,0,0,0,0,0
1224,65.5,0,5.5,10.5,4,0,0,5,5,0,0,0,0,0,0,0,0,0,0,3,1.5,0,0,0,0,0
1220,65.5,0,6,11,5,0.25,0,4.5,4.5,0,0.5,0,0,0,0,0,0,0,0,2.5,0.25,0,0,0,0,0
1231,65.91,1,5.47,10.45,5.47,0.5,0,3.98,4.98,0,0.75,0,0,0,0,0,0,0,0,0,1.49,0,0,0,0,0
1240,64,0,9,8,8,3,0,0,0,0,8,0,0,0,0,0,0,0,0,0,0,0,0,0,0,0
1200,65,0,7,8,8,2,0,0.5,0.5,0,8,0,0,0,0,0,0,0,0,0,1,0,0,0,0,0
1200,66,0,7,7.5,7.5,3.2,0,0.2,0.1,0,7,0,0,0,0,0,0,0,0,0,1.5,0,0,0,0,0
1220,57,0,9.5,10,13,5,0,0.3,0.2,0,5,0,0,0,0,0,0,0,0,0,0,0,0,0,0,0
1220,69,0,5.5,6,6,9,0,0,0,0,4,0,0,0,0,0,0,0,0,0,0.5,0,0,0,0,0
1160,64,0,7.5,10,7,4.2,0,0.2,0.1,0,6.5,0,0,0,0,0,0,0,0,0,0.5,0,0,0,0,0
1180,63,0,7.5,10,7.5,4,0,0.2,0.8,0,6.5,0,0,0,0,0,0,0,0,0,0.5,0,0,0,0,0
1190,65,0,7.5,11,8,2,0,1,0.3,0,4.7,0,0,0,0,0,0,0,0,0,0.5,0,0,0,0,0
1200,63,0,8.5,12,8,2,0,1,0.3,0,5,0,0,0,0,0,0,0,0,0,0.2,0,0,0,0,0
1220,63.5,0,8.5,12,8,2,0,1.5,0.3,0,4,0,0,0,0,0,0,0,0,0,0.2,0,0,0,0,0
1163,66.83,5.63,12.73,6.54,1.57,0,0,0,0.18,0,6.4,0,0.03,0,0,0,0,0,0,0,0,0,0.09,0,0,0
1184,63.46,9.08,13.15,6.31,0,0,0,0,0.18,0,7.7,0,0.03,0,0,0,0,0,0,0,0,0,0.09,0,0,0
1192,67.99,3.82,12.97,6.76,3.79,0,0,0,0.18,0,4.36,0,0.03,0,0,0,0,0,0,0,0,0,0.1,0,0,0
1143,65.9,7.21,12.5,6.38,1.57,0,0,0,0.17,0,6.15,0,0.03,0,0,0,0,0,0,0,0,0,0.09,0,0,0
1156,64.37,9.05,12.23,5.26,5.79,0,0,0,0.17,0,3.01,0,0.03,0,0,0,0,0,0,0,0,0,0.09,0,0,0
1159,64.43,9.06,12.24,7.99,0.36,0,0,0,0.17,0,5.63,0,0.03,0,0,0,0,0,0,0,0,0,0.09,0,0,0
1123,64.91,8.26,12.34,6.37,1.57,0,0,0,0.17,0,6.26,0,0.03,0,0,0,0,0,0,0,0,0,0.09,0,0,0
1106,64.31,9.07,12.26,6.4,0.85,0,0,0,0.17,0,6.82,0,0.03,0,0,0,0,0,0,0,0,0,0.09,0,0,0
1093,64.35,9.08,12.21,6.34,2.28,0,0,0,0.17,0,5.45,0,0.03,0,0,0,0,0,0,0,0,0,0.09,0,0,0
1103,65.11,8.98,11.54,6.35,1.56,0,0,0,0.17,0,6.17,0,0.03,0,0,0,0,0,0,0,0,0,0.09,0,0,0
1160,30.71,2.65,0,0,16.52,14.13,3.86,0,0,0,0,0,0,0,0,0,0.71,0,0,20,5.61,0,0,0,5.81,0
1270,23.15,2.56,0,0,15.98,13.67,3.73,0,0,0,0,0,0,0,0,0,0.68,0,0,32.47,5.42,0,0,0,2.34,0
1230,21.05,2.71,0,0,16.92,14.47,3.94,0,0,0,0,0,0,0,0,0,0.72,0,0,26.09,5.74,0,0,0,8.36,0
1200,27.07,2.65,0,0,16.55,14.15,3.01,0,0,0,0,0,0,0,0,0,0,0,0,23.43,5.62,0,0,0,7.52,0
1185,26,2.87,0,0,15.96,13.65,6.02,0,0,0,0,0,0,0,0,0,0.77,0,0,25.41,1.17,0,0,0,8.15,0
1160,27.17,2.24,0,0,13.59,11.43,4.69,3.24,0,0,0,0,0,0,0,0,0.6,0,0,26.7,3.57,0,0,0,6.77,0
1170,27.02,2.22,0,0,13.51,12.53,4.09,3.22,0,0,0,0,0,0,0,0,0.59,0,0,26.54,3.55,0,0,0,6.73,0
1030,59.12,10.72,11.12,5.41,6.41,2.81,0,0,0,0,4.31,0,0,0,0,0,0,0,0,0,0,0,0.1,0,0,0
1135,66.95,8.49,9.99,0,4.3,0.1,0,0,0,0,9.99,0,0,0,0,0,0,0,0,0,0,0,0.18,0,0,0
1080,65.11,9.89,9.99,0.06,4.49,0.1,0,0,0,0,10.19,0,0,0,0,0,0,0,0,0,0,0,0.17,0,0,0
1000,61,11,11.4,4.7,5.6,2.5,0,0,0,0,3.7,0,0,0,0,0,0,0,0,0,0,0,0.1,0,0,0
1010,61.88,10.38,10.78,4.39,5.49,3.69,0,0,0,0,3.29,0,0,0,0,0,0,0,0,0,0,0,0.1,0,0,0
1080,61.5,10,11.1,6.4,6.5,2.4,0,0,0,0,2,0,0,0,0,0,0,0,0,0,0,0,0.1,0,0,0
1075,66.16,9.89,9.29,0.1,4.6,0.1,0,0,0,0,9.69,0,0,0,0,0,0,0,0,0,0,0,0.17,0,0,0
1080,64.76,10.39,9.59,0.1,8,0.1,0,0,0,0,6.9,0,0,0,0,0,0,0,0,0,0,0,0.16,0,0,0
900,0,0,0,23.92,16.22,0,0,20.02,0,0,0,0,0,0,0,0,0,0,0,0,0,0,0,39.84,0,0
822,0,0,0,23.82,16.32,0,0,14.71,0,0,0,0,0,0,0,0,0,0,0,0,0,0,0,45.15,0,0
863,0,0,0,23.62,16.22,0,0,10.71,0,0,0,0,0,0,0,0,0,0,0,0,0,0,0,49.45,0,0
974,0,0,0,24,16.4,0,0,5.6,0,0,0,0,0,0,0,0,0,0,0,0,0,0,0,54,0,0
925,0,0,0,23.5,16.3,0,0,16.3,0,0,0,0,4.6,0,0,0,0,0,0,0,0,0,0,39.3,0,0
957,0,0,0,23.7,16.4,0,0,10.4,0,0,0,0,4.8,0,0,0,0,0,0,0,0,0,0,44.7,0,0
877,0,0,0,24.1,16.5,0,0,5,0,0,0,0,4.8,0,0,0,0,0,0,0,0,0,0,49.6,0,0
1000,0,0,0,24.4,16.4,0,0,0,0,0,0,0,4.9,0,0,0,0,0,0,0,0,0,0,54.3,0,0
1275,49.03,0,0,0,32.69,0,1.94,16.34,0,0,0,0,0,0,0,0,0,0,0,0,0,0,0,0,0,0
1250,50.7,0,0,0,30.2,0,4.3,14.8,0,0,0,0,0,0,0,0,0,0,0,0,0,0,0,0,0,0
1210,47.2,0,0,0,31.47,0,5.6,15.73,0,0,0,0,0,0,0,0,0,0,0,0,0,0,0,0,0,0
1160,48.7,0,0,0,29,0,7.5,14.8,0,0,0,0,0,0,0,0,0,0,0,0,0,0,0,0,0,0
1340,63.55,1.8,12.59,17.86,1.12,0,0,0,0,3.08,0,0,0,0,0,0,0,0,0,0,0,0,0,0,0,0
1250,64.5,0,8,10.5,7,2,0,0,0,0,8,0,0,0,0,0,0,0,0,0,0,0,0,0,0,0
1220,66,0,7.5,9,6,5,0,0,0,0,5,0,0,0,0,0,0,0,0,0,1.5,0,0,0,0,0
1220,66,0,7,7.5,7.5,4,0,0,0,0,7,0,0,0,0,0,0,0,0,1,0,0,0,0,0,0
1200,65,0,7.5,11,4,2,0,1,0.3,0,8.7,0,0,0,0,0,0,0,0,0,0.5,0,0,0,0,0
1190,63,0,8,12,8,2.5,0,1,0.3,0,5,0,0,0,0,0,0,0,0,0,0.2,0,0,0,0,0
1009,72.5,0,0,0,13.02,0,0,14.48,0,0,0,0,0,0,0,0,0,0,0,0,0,0,0,0,0,0
804,72.49,0,0,0,7.51,0,0,20,0,0,0,0,0,0,0,0,0,0,0,0,0,0,0,0,0,0
742,72.55,0,0,0,2.48,0,0,24.97,0,0,0,0,0,0,0,0,0,0,0,0,0,0,0,0,0,0
888,74.94,0,0,0,5.05,0,0,20.01,0,0,0,0,0,0,0,0,0,0,0,0,0,0,0,0,0,0
830,74.3,0,0,0,7.47,0,0,13.91,4.32,0,0,0,0,0,0,0,0,0,0,0,0,0,0,0,0,0
827,75.01,0,0,0,5.02,0,4.91,15.06,0,0,0,0,0,0,0,0,0,0,0,0,0,0,0,0,0,0
782,63.87,0,0,1.44,3.11,0,9.73,18.76,3.09,0,0,0,0,0,0,0,0,0,0,0,0,0,0,0,0,0
1047,91.07,0,0,0,2.14,0,0,6.79,0,0,0,0,0,0,0,0,0,0,0,0,0,0,0,0,0,0
724,66.14,0,0,1.49,3.22,0,0,29.15,0,0,0,0,0,0,0,0,0,0,0,0,0,0,0,0,0,0
1100,65.14,0,0,1.47,19.04,0,0,14.35,0,0,0,0,0,0,0,0,0,0,0,0,0,0,0,0,0,0
995,65.35,0,7.56,9.48,0.89,0.49,0,14.96,0,0,1.27,0,0,0,0,0,0,0,0,0,0,0,0,0,0,0
898,64.64,0,7.58,8.72,0.91,1.5,0,15.05,0,0,1.6,0,0,0,0,0,0,0,0,0,0,0,0,0,0,0
1041,64.07,0,8.78,8.72,0.91,0.5,0,14.03,1.02,0,1.97,0,0,0,0,0,0,0,0,0,0,0,0,0,0,0
946,64.99,0,7.8,8.76,0.45,0,0,15.07,0,0,2.93,0,0,0,0,0,0,0,0,0,0,0,0,0,0,0
941,65.11,0,7.6,9.22,0,0,0,15.15,0,0,2.92,0,0,0,0,0,0,0,0,0,0,0,0,0,0,0
975,64.88,0,8.26,7.71,0.35,0.68,0,13.48,1.51,0,3.13,0,0,0,0,0,0,0,0,0,0,0,0,0,0,0
905,64.26,0,7.58,8.79,0.45,0,0,15.02,0,0,3.42,0,0,0,0,0,0,0,0,0.48,0,0,0,0,0,0
910,64.36,0,7.55,9.15,0.45,0,0,13.04,2.03,0,2.46,0,0,0,0,0,0,0,0,0.96,0,0,0,0,0,0
1170,67.74,9.74,12.97,0,6.05,0,0,0,0,0,3.27,0,0,0,0,0,0,0,0,0,0,0,0.23,0,0,0
1230,67.37,7.94,12.91,0,11.74,0,0,0,0,0,0,0,0,0,0,0,0,0,0,0,0,0,0.04,0,0,0
1103,68.55,10.82,9.95,3.81,5.07,0,1.5,0,0,0,0.17,0,0.04,0,0,0,0,0,0,0,0,0,0.09,0,0,0
1036,68.55,10.82,9.45,4.31,5.07,0,1.44,0.06,0,0,0.17,0,0.04,0,0,0,0,0,0,0,0,0,0.09,0,0,0
1058,65.25,10.82,10.95,2.8,6.58,0.29,1.5,0,0,0,1.68,0,0.04,0,0,0,0,0,0,0,0,0,0.09,0,0,0
1085,64.35,10.82,10.95,2.8,6.58,0.29,1.5,0,0,0,1.68,0,0.04,0,0,0,0,0,0,0,0,0.9,0.09,0,0,0
1103,65.75,10.82,10.95,1.8,5.58,0.29,1.5,0,0,0,1.68,0,0.04,0,0,0,0,0,0,1.5,0,0,0.09,0,0,0
1057,56.36,4.59,8.37,3.27,26.06,0.04,0,0.61,0.13,0,0.24,0,0.08,0,0,0,0,0,0,0.16,0,0,0,0.09,0,0
1072,56.37,4.69,8.32,3.27,25.78,0.04,0,0.51,0.2,0,0.49,0,0.08,0,0,0,0,0,0,0.16,0,0,0,0.09,0,0
1065,56.58,5.61,8.34,2.19,26.05,0.04,0,0.61,0.13,0,0.12,0,0.08,0,0,0,0,0,0,0.16,0,0,0,0.09,0,0
1034,57.37,7.24,8.45,0.95,24.48,0.37,0,0.41,0.14,0,0.18,0,0.04,0,0,0,0,0,0,0.24,0,0,0,0.13,0,0
1063,56.74,5.94,8.67,0.63,26.66,0.08,0,0.31,0.14,0,0.55,0,0.08,0,0,0,0,0,0,0.16,0,0,0,0.04,0,0
1064,56.37,3.6,8.49,3.58,26.28,0.08,0,0.61,0.13,0,0.54,0,0.08,0,0,0,0,0,0,0.24,0,0,0,0,0,0
1043,56.96,7.25,8.52,0.95,24.48,0.17,0,0.41,0.14,0,0.8,0,0.04,0,0,0,0,0,0,0.24,0,0,0,0.04,0,0
1040,56.05,5.36,8.49,2.04,26.71,0.08,0,0.31,0.07,0,0.61,0,0.12,0,0,0,0,0,0,0.16,0,0,0,0,0,0
1061,56.25,4.54,8.18,3.13,25.91,0.58,0,0.61,0.07,0,0.49,0,0.08,0,0,0,0,0,0,0.16,0,0,0,0,0,0
1030,56.03,5.97,8.71,0.63,26.78,0.17,0,0.31,0.14,0,0.93,0,0.08,0,0,0,0,0,0,0.16,0,0,0,0.09,0,0
895,62.85,1.89,8.39,3.27,2.35,0,0.22,15.4,3.49,0,0,0,0,0,0,0,0,0,0,0,2.14,0,0,0,0,0
880,65.97,0,13.17,3.73,0,0,0,16.91,0,0,0,0,0,0,0,0,0,0,0,0,0,0,0.22,0,0,0
880,69.8,2.1,8.85,4.73,0,0,0.21,13.74,0.4,0,0,0,0,0,0,0,0,0,0,0,0,0,0.17,0,0,0
880,64.83,4.66,13.9,2.47,0,0,0,14,0,0,0,0,0,0,0,0,0,0,0,0,0.05,0,0.09,0,0,0
880,67.38,3.39,12.68,2.44,0,0,0,13.97,0,0,0,0,0,0,0,0,0,0,0,0,0.05,0,0.09,0,0,0
880,67.75,1.87,8.25,0,2.33,0,0.22,16.84,1.38,0,0,0,0,0,0,0,0,0,0,0,1.32,0,0.04,0,0,0
965,53,8,16,0,0,0,0,20,0,0,0,0,0,0,0,0,0,0,0,0,0,0,0,3,0,0
1291,59.77,0,12.73,15.27,11.07,0,0,1.06,0,0,0,0,0.08,0,0,0,0,0,0,0.02,0,0,0,0,0,0
1125,67.99,8.39,9.29,0.1,4.29,0.1,0,0,0,0,9.68,0,0,0,0,0,0,0,0,0,0,0,0.16,0,0,0
1075,66.54,6.4,8.61,1.97,0.8,4,0,0,0,0,11.51,0,0,0,0,0,0,0,0,0,0,0,0.17,0,0,0
1025,63.9,9,9,3.5,5.5,7,0,0,0,0,2,0,0,0,0,0,0,0,0,0,0,0,0.1,0,0,0
1075,66.53,6.4,8.6,2,0.8,4,0,0,0,0,11.5,0,0,0,0,0,0,0,0,0,0,0,0.17,0,0,0
1100,64.77,10.29,9.59,0.1,6.5,0.1,0,0,0,0,8.49,0,0,0,0,0,0,0,0,0,0,0,0.16,0,0,0
1100,5.99,57.24,0,0,0,0,0,0,0,5.53,0,0,0,0,7.8,0,14.99,0,0,0,7.09,0,0,0,0.34,1.02
1080,8.85,54.02,0,0,0,0,0,0,0,3.35,0,0,0,0,10.68,0,15.24,0,0,0,7.27,0,0,0,0.59,0
1080,12.36,52.99,0,0,0,0,0,0,0,4.72,0,0,0,0,6.8,0,14.93,0,0,0,7.13,0,0,0,1.07,0
1090,11.95,54.3,0,0,0,0,0,0,0,2.94,0,0,0,0,6.92,0,15.86,0,0,0,7.16,0,0,0,0.76,0.11
1100,7.08,55.72,0,0,0,0,0,0,0,3.8,0.99,0,0,0,7.7,0,15.42,0,0,0,8.16,0,0,0,0.58,0.55
1050,10.36,54.54,0,0,0,0,0,0,0,4.44,0,0,0,0,7.88,0,14.56,0,0,0,7.28,0,0,0,0.94,0
1100,8.26,55.93,0,0,0,0,0,0,0,3.05,0,0,0,0,7.18,0,17.57,0,0,0,7.32,0,0,0,0.69,0
1090,8.85,52.94,0,0,0,0,0,0,0,5.76,0,0,0,0,7.4,0,14.93,0,0,0,8.74,0,0,0,1.38,0
1080,7.97,57.05,0,0,0,0,0,0,0,2.86,0,0,0,0,7.45,0,16.91,0,0,0,7.03,0,0,0,0.73,0
1100,7.6,56.44,0,0,0,0,0,0,0,3.12,0,0,0,0,6.91,0,15.6,0,0,0,9.47,0,0,0,0.86,0
840,64.56,0,7.9,8.2,0,0,0,18.24,1.06,0,0,0,0,0,0,0,0,0,0,0,0,0,0.04,0,0,0
840,64.24,0,8.53,8.19,0,0,0,15.77,3.23,0,0,0,0,0,0,0,0,0,0,0,0,0,0.04,0,0,0
840,65.36,0,8.71,7.7,0,0,0,15.67,2.56,0,0,0,0,0,0,0,0,0,0,0,0,0,0,0,0,0
820,65.77,0,6.93,3.38,0,0,0,18.5,4.33,0,0,0,0,0,0,0,0,0,0,0,1.05,0,0.04,0,0,0
820,64.92,0,8.17,8.27,0,0,0,13.23,5.37,0,0,0,0,0,0,0,0,0,0,0,0,0,0.04,0,0,0
879,64.77,0,8.68,8.16,0,0,0.08,15.72,2.55,0,0,0,0,0,0,0,0,0,0,0,0,0,0.04,0,0,0
850,64.19,0,8.64,8.12,0,0,0.84,15.63,2.54,0,0,0,0,0,0,0,0,0,0,0,0,0,0.04,0,0,0
979,71.37,12.12,4.46,0.19,0.06,0,0.64,10.63,0.53,0,0,0,0,0,0,0,0,0,0,0,0,0,0,0,0,0
924,67.38,16.12,4.46,0.19,0.06,0,0.64,10.62,0.53,0,0,0,0,0,0,0,0,0,0,0,0,0,0,0,0,0
941,71.25,11.3,4.58,0.35,0.08,0,0,12.03,0.41,0,0,0,0,0,0,0,0,0,0,0,0,0,0,0,0,0
934,70.38,14.12,4.46,0.19,0.06,0,0,10.4,0.39,0,0,0,0,0,0,0,0,0,0,0,0,0,0,0,0,0
936,70.06,13,4.88,0.63,0,0,0,11.06,0.37,0,0,0,0,0,0,0,0,0,0,0,0,0,0,0,0,0
952,71.38,12.12,4.46,0,0.25,0,0.64,10.62,0.53,0,0,0,0,0,0,0,0,0,0,0,0,0,0,0,0,0
941,70.25,13,4.88,0.43,0,0,0,11.06,0.37,0,0,0,0.01,0,0,0,0,0,0,0,0,0,0,0,0,0
990,69.75,13,4.88,0.35,0.08,0,0,11.07,0.37,0,0,0,0,0,0,0,0,0,0,0,0,0,0,0.5,0,0
944,70.7,12.99,4.88,0,0,0,0,11.06,0.37,0,0,0,0,0,0,0,0,0,0,0,0,0,0,0,0,0
946,67.38,17.12,4.46,0.19,0.06,0,1.04,9.26,0.49,0,0,0,0,0,0,0,0,0,0,0,0,0,0,0,0,0
1233,71.7,6,11.1,0,11.1,0,0,0,0,0,0,0,0,0,0,0,0,0,0,0,0,0,0.1,0,0,0
1230,71.54,5.99,11.09,0,11.09,0,0,0,0.17,0,0,0,0.02,0,0,0,0,0,0,0,0,0,0.1,0,0,0
1140,69.4,8.7,10.8,0,9.8,0,0,0,0.4,0,0.8,0,0,0,0,0,0,0,0,0,0,0,0.1,0,0,0
1230,67.5,7.5,12.98,0,11.7,0,0,0,0.2,0,0,0,0.02,0,0,0,0,0,0,0,0,0,0.1,0,0,0
1221,67.67,7.81,12.71,0,6.51,0,0,0,0.17,0,5.01,0,0.02,0,0,0,0,0,0,0,0,0,0.1,0,0,0
1018,57.07,0,1.29,0,9.56,16,0,0,0,0,4.33,0,0,0,0,0,1.05,0,0,7.49,0,0,0,0,3.21,0
1061,58.03,0,1.26,0,9.03,15.12,0,0,0,0,4.06,0,0,0,0,0,1,0,0,7.2,2.23,0,0,0,2.07,0
1025,52.87,0,1.06,0,8.53,14.31,0,0,0,0,5.75,0,0,0,0,0,1.58,0,0,10.51,2.2,0,0,0,3.19,0
1064,55.46,0,3.63,7.72,7.79,7.73,0,0,0,0,7.79,0,0,0,0,0,0.7,0,0,9.18,0,0,0,0,0,0
1178,68.77,5.73,12.38,2.47,8.41,0.87,0,0,0,0,1.28,0,0,0,0,0,0,0,0,0,0,0,0.09,0,0,0
1185,69.43,5.73,12.4,1.65,8.3,0.43,0,0,0,0,1.93,0,0,0,0,0,0,0,0,0,0,0,0.13,0,0,0
1191,70.13,5.75,12.1,0,9.51,0.43,0,0,0,0,1.99,0,0,0,0,0,0,0,0,0,0,0,0.09,0,0,0
1025,63.65,2,11.01,3.14,3.16,0,0,11.29,4.09,0,1.56,0,0,0,0,0,0,0,0,0,0,0,0.1,0,0,0
1025,59.45,2,16.01,0,7.59,0,0,10.9,3.95,0,0,0,0,0,0,0,0,0,0,0,0,0,0.1,0,0,0
1010,67.87,0,10.83,3.61,1.9,0,0,14.79,0,0,0.9,0,0,0,0,0,0,0,0,0,0,0,0.1,0,0,0
1040,69.9,0,11.98,0,4.01,0,0,14.01,0,0,0,0,0,0,0,0,0,0,0,0,0,0,0.1,0,0,0
1030,72.94,0,8.08,5.92,0,0,0,12.96,0,0,0,0,0,0,0,0,0,0,0,0,0,0,0.1,0,0,0
1045,65.71,0,13.58,0.69,4.86,0,0,14.88,0,0,0.18,0,0,0,0,0,0,0,0,0,0,0,0.1,0,0,0
1070,66.66,0,11.3,3.65,3.15,0,0,10.79,2.79,0,1.56,0,0,0,0,0,0,0,0,0,0,0,0.1,0,0,0
1185,71.93,4.62,11.06,1.51,4.91,0.06,0,0,0,0,5.82,0,0.01,0,0,0,0,0,0,0,0.01,0,0.07,0,0,0
1240,72.03,1.87,12.31,3.94,5.34,0.04,0,0,0,0,4.34,0,0.02,0,0,0,0,0,0,0,0.02,0,0.09,0,0,0
1240,71.2,1.97,12.38,4.35,6.09,0.03,0,0,0,0,3.85,0,0.01,0,0,0,0,0,0,0,0.02,0,0.1,0,0,0
1185,68.11,4.5,12.72,4.38,6.44,0.02,0,0,0,0,3.7,0,0.01,0,0,0,0,0,0,0,0.03,0,0.09,0,0,0
1260,72.2,0.95,12.49,4.5,5.58,1.01,0,0,0,0,3.16,0,0.01,0,0,0,0,0,0,0,0.01,0,0.09,0,0,0
1200,72.16,0,11.86,5.53,5.4,3.31,0,0,0,0,1.59,0,0.02,0,0,0,0,0,0,0,0.02,0,0.11,0,0,0
1025,66.32,3.64,12.76,2.84,0.48,0,0,12.89,0.95,0,0,0,0.01,0,0,0,0,0,0,0,0.02,0,0.09,0,0,0
950,67.29,3.44,12.03,2.77,0.49,0,0,12.93,0.94,0,0,0,0.01,0,0,0,0,0,0,0,0.01,0,0.09,0,0,0
950,66.33,3.54,12.73,1.79,0.04,0,0,14.12,0.01,1.33,0,0,0.01,0,0,0,0,0,0,0,0.01,0,0.09,0,0,0
980,67,3.98,12.69,2.21,0.03,0,0,13.91,0.01,0.06,0,0,0.01,0,0,0,0,0,0,0,0.01,0,0.09,0,0,0
960,67.25,4.1,12.67,1.83,0.06,0,0,13.97,0.01,0,0,0,0.01,0,0,0,0,0,0,0,0.01,0,0.09,0,0,0
790,0,0,0,0,0.5,0,0,16.15,9.66,31.17,0.5,0,0,0,0,0,0,0,0,2.45,0,0,0,27.73,11.84,0
820,0,2.31,0,0,5,0,0,16.92,8.87,25.26,5,0,0,0,0,0,0,0,0,6.41,0,0,0,21.02,9.21,0
870,0,5.19,0,0,1.5,0,0,14.76,8.43,30.51,1.5,0,0,0,0,0,0,0,0,4.97,0,0,0,23.77,9.37,0
770,0,1.91,0,0,2.5,0,0,15,7.63,26.17,2.5,0,0,0,0,0,0,0,0,11.5,0,0,0,27.19,5.6,0
860,0,0.81,0,0,4.1,0,8.8,13.25,0.64,25.64,2.82,0,0,0,0,0,0,0,0,4.03,0,0,0.01,28.4,10.67,0.83
820,0,0,0,0,0,0,15,13.77,0,28.87,0,0,0,0,0,0,0,0,0,0,0,0,0,28.83,13.53,0
850,0,0.71,0,0,0,0,0,16.95,8.54,30.94,0,0,0,0,0,0,0,0,0,0,0,0,0,28.25,14.61,0
860,0,3.14,0,0,1.5,0,0,16.02,9,29.9,1.5,0,0,0,0,0,0,0,0,0,0,0,0,24.86,14.08,0
870,0,4.5,0,0,1,0,0,14.55,9.17,29.08,1.83,0,0,0,0,0,0,0,0,0,0,0,0,25.2,14.67,0
880,0,0.83,0.47,0,3.8,0,0,16.6,7.93,24.07,6.2,0,0,0,0,0,0,0,0,0,0,0,0,25.1,15,0
880,0,0,0,0,0,0,7.68,11.18,0.8,37.24,0,0,0,0,0,0,0,0,0,5.1,0,0,0,28,10,0
1244,64,3,12,8,0,0,0,13,0,0,0,0,0,0,0,0,0,0,0,0,0,0,0,0,0,0
1239,61,3,14,9,0,0,0,13,0,0,0,0,0,0,0,0,0,0,0,0,0,0,0,0,0,0
1192,69.5,0,9.5,7.5,0,0,0,13.5,0,0,0,0,0,0,0,0,0,0,0,0,0,0,0,0,0,0
1158,69.5,0,7.5,9.5,0,0,0,13.5,0,0,0,0,0,0,0,0,0,0,0,0,0,0,0,0,0,0
1167,69.5,0,6.5,10.5,0,0,0,13.5,0,0,0,0,0,0,0,0,0,0,0,0,0,0,0,0,0,0
949,74.5,0,6.5,5.5,0,0,0,13.5,0,0,0,0,0,0,0,0,0,0,0,0,0,0,0,0,0,0
1175,72,0.5,6,9,0,0,0,10.5,2,0,0,0,0,0,0,0,0,0,0,0,0,0,0,0,0,0
1245,66.5,2,11,6.5,0.5,0,0,13,0,0,0,0,0,0,0,0,0,0,0,0,0.5,0,0,0,0,0
770,79.82,0,5.44,0,0,0,10.69,0,3.84,0,0,0,0,0,0,0,0,0,0,0,0,0,0,0.21,0,0
1160,68.7,2.89,12.2,5.16,5.83,3.76,0,0,0,0,1.46,0,0,0,0,0,0,0,0,0,0,0,0,0,0,0
1185,68.61,2.23,12.67,5.25,5.59,3.59,0,0,0,0,1.5,0,0,0,0,0.48,0,0,0,0,0,0,0.08,0,0,0
1170,69.38,1.99,12.44,5.21,5.21,3.72,0,0,0,0,1.48,0,0,0,0,0.48,0,0,0,0,0.02,0,0.07,0,0,0
1170,69.72,1.93,12.5,4.89,5.22,3.71,0,0,0,0,1.46,0,0,0,0,0.49,0,0,0,0,0.01,0,0.07,0,0,0
1195,70.82,4.9,12.27,2.12,4.98,0.05,0,0,0,0,4.78,0,0.01,0,0,0,0,0,0,0,0,0,0.07,0,0,0
1245,71.66,3.34,11.34,2.96,8.43,0.02,0,0,0,0,2.11,0,0.02,0,0,0,0,0,0,0,0,0,0.12,0,0,0
1190,71.23,2.54,12.41,3.62,5.23,3.43,0,0,0,0,1.42,0,0.01,0,0,0,0,0,0,0,0.01,0,0.1,0,0,0
1160,67.3,6.34,12.12,3.62,6.83,0.03,0,0,0,0,3.66,0,0.01,0,0,0,0,0,0,0,0,0,0.09,0,0,0
1165,67.32,5.19,12.52,5.22,6.14,0.03,0,0,0,0,3.46,0,0.02,0,0,0,0,0,0,0,0.01,0,0.09,0,0,0
1175,68.49,6.15,11.65,2.24,7.16,0.03,0,0,0,0,4.18,0,0.01,0,0,0,0,0,0,0,0,0,0.09,0,0,0
945,47.17,6.7,0,0,7.15,16.46,0,0,0,17.06,0,0,0,0,0,0,0,0,0,3.42,0.68,0,0,0,1.36,0
910,30.92,14.14,0,0,0,17.09,0,0,0,17.72,9.19,0,0,0,0,0,2.92,0,0,5.3,1.59,0,0,0,1.13,0
920,67.33,0,9.2,1.08,1.77,0,8.13,11.23,0.26,0,0,0,0,0,0,0,0,0,0,0,1,0,0,0,0,0
700,62.42,4.86,11.69,0.02,0.49,0,0,16.52,1.95,0,0,0,0,0,0,0,0,0,0,0,0,0,0.1,1.95,0,0
730,60.99,4.74,11.41,0.02,0.05,0,0,16.12,1.9,0,0,0,0,0,0,0,0,0,0,0,0,0,0.96,3.81,0,0
760,64.46,4.04,13.57,0.02,0.07,0,0,15.35,0.51,0,0,0,0,0,0,0,0,0,0,0,0,0,0.1,1.88,0,0
790,64.86,4,11.55,0.02,0.06,0,0,15.26,0.5,0,0,0,0,0,0,0,0,0,0,0,0,0,0.1,3.65,0,0
820,61.19,4.97,12.47,0.02,0.04,0,0,15.62,0.6,0,0,0,0,0,0,0,0,0,0,0,0,0,0.1,4.99,0,0
1110,73.52,0,7.97,3.69,3.06,0.01,0,6.23,4.89,0,0.52,0,0.01,0,0,0,0,0,0,0,0,0,0.1,0,0,0
1100,72.49,0,9.15,3.57,2.31,0,0,8.82,2.76,0,0.79,0,0.01,0,0,0,0,0,0,0,0,0,0.1,0,0,0
1000,75.11,0.28,4.76,4.36,3.75,0.02,0,1.77,8.78,0,1.06,0,0.01,0,0,0,0,0,0,0,0,0,0.1,0,0,0
715,63.97,7,14.49,0,0.05,0,0,14.39,0,0,0,0,0,0,0,0,0,0,0,0,0,0,0.1,0,0,0
705,64.03,10.91,12.51,0,0.04,0,0,12.41,0,0,0,0,0,0,0,0,0,0,0,0,0,0,0.1,0,0,0
745,64.03,11.91,12.01,0,0.04,0,0,11.91,0,0,0,0,0,0,0,0,0,0,0,0,0,0,0.1,0,0,0
720,61.78,10.29,12.89,0,0,0,0,13.89,1.03,0,0,0,0,0,0,0,0,0,0,0,0,0,0.12,0,0,0
710,63.22,9.89,11.39,0,0,0,0,13.39,0.99,0,0,0,0,0,0,0,0,0,0,0,0,0,0.12,1,0,0
955,61.52,9.6,12,0,0,0,0,12,0.96,3.8,0,0,0,0,0,0,0,0,0,0,0,0,0.12,0,0,0
1050,59.95,6.61,16.52,0,0.1,0,0,16.22,0.5,0,0,0,0,0,0,0,0,0,0,0,0,0,0.1,0,0,0
1188,65.5,0,12,2,0,0,16,4,0,0,0,0,0,0,0,0,0,0,0,0,0.5,0,0,0,0,0
1039,69,0,8,3,0,0,15,5,0,0,0,0,0,0,0,0,0,0,0,0,0,0,0,0,0,0
1083,72,0,6,2,0,0,16,2,0,0,0,0,0,0,0,0,0,0,0,0,2,0,0,0,0,0
1033,70,0,6,2.5,0.5,0,16,3,0,0,0,0,0,0,0,0,0,0,0,0,2,0,0,0,0,0
1038,70,0,6,3,0,0,16,3,0,0,0,0,0,0,0,0,0,0,0,0,2,0,0,0,0,0
1100,66.57,6.41,12.61,4.8,5.11,3.1,0,0,0,0,1.3,0,0,0,0,0,0,0,0,0,0,0,0.1,0,0,0
1195,65.7,6.4,13.6,4.7,6.3,2.9,0,0,0,0,0.3,0,0,0,0,0,0,0,0,0,0,0,0.1,0,0,0
1120,66.3,6.1,12.9,4.7,6.9,2.7,0,0,0,0,0.3,0,0,0,0,0,0,0,0,0,0,0,0.1,0,0,0
1110,66.4,7.2,12.3,3.7,7.1,2,0,0,0,0,1.2,0,0,0,0,0,0,0,0,0,0,0,0.1,0,0,0
1160,66.57,6.31,13.01,4.4,6.51,2.7,0,0,0,0,0.4,0,0,0,0,0,0,0,0,0,0,0,0.1,0,0,0
1125,66.2,6.3,12.8,4.2,7.6,2.5,0,0,0,0,0.3,0,0,0,0,0,0,0,0,0,0,0,0.1,0,0,0
1145,66.3,5.8,12.8,3.9,8.1,2.7,0,0,0,0,0.3,0,0,0,0,0,0,0,0,0,0,0,0.1,0,0,0
1120,65.9,6.3,12.7,4.7,7.6,2.4,0,0,0,0,0.3,0,0,0,0,0,0,0,0,0,0,0,0.1,0,0,0
1320,68.4,1,12.5,6.7,5.2,0,0,0,0,0,5.2,0,0,0,0,0,0,0,0,0,1,0,0,0,0,0
1280,69.4,1,12.5,7.7,5.2,0,0,0,0,0,4.2,0,0,0,0,0,0,0,0,0,0,0,0,0,0,0
1218,68.4,1,13.5,7.7,5.2,0,0,0,0,0,4.2,0,0,0,0,0,0,0,0,0,0,0,0,0,0,0
1278,68.4,1,12.5,6.2,5.2,0,0,0,0,0,6.2,0,0,0,0,0,0,0,0,0,0.5,0,0,0,0,0
1285,68.4,0,13,7.7,5.2,0,0,0,0,0,5.2,0,0,0,0,0,0,0,0,0,0.5,0,0,0,0,0
1293,68.7,0,14,7.3,6.7,0,0,0,0,0,3.3,0,0,0,0,0,0,0,0,0,0,0,0,0,0,0
1298,68.4,0,14,8.2,5.2,0,0,0,0,0,4.2,0,0,0,0,0,0,0,0,0,0,0,0,0,0,0
1279,68.7,0.5,14,7.1,6.5,0,0,0,0,0,3.2,0,0,0,0,0,0,0,0,0,0,0,0,0,0,0
1285,68.4,0,13.5,7.6,7.1,0,0,0,0,0,3.4,0,0,0,0,0,0,0,0,0,0,0,0,0,0,0
1300,67,0.5,14.5,8,7.5,0,0,0,0,0,2.5,0,0,0,0,0,0,0,0,0,0,0,0,0,0,0
1040,67.91,0,10.81,4.49,1.91,0,0,14.78,0,0,0,0,0,0,0,0,0,0,0,0,0,0,0.1,0,0,0
1015,66.93,0,10.82,3.61,1.9,0,0,14.74,0,0,0.9,0,0,0,0,0,0,0,0,0,1,0,0.1,0,0,0
1040,65.15,0,12.16,3.38,3.16,0,0,11.05,3.44,0,1.56,0,0,0,0,0,0,0,0,0,0,0,0.1,0,0,0
1216,61.58,0,9.32,15.34,13.25,0,0,0,0.32,0,0,0,0.19,0,0,0,0,0,0,0,0,0,0,0,0,0
1216,60.66,0,9.54,15.08,14.03,0,0,0.24,0.16,0,0,0,0.1,0,0,0,0,0,0,0.19,0,0,0,0,0,0
1220,61.42,0,9.77,15.04,12.66,0,0,0.03,0,0.75,0,0,0.02,0,0,0,0,0,0,0.31,0,0,0,0,0,0
1080,37.09,1.43,0,0,0.29,0.71,11.41,11.98,2.85,7.85,0,0,0,0,0,0,0,0,0,11.41,0,0,0,0,14.98,0
1170,69.14,4.62,11.74,4.92,4.84,1.45,0,0,0,0,3.17,0,0.03,0,0,0,0,0,0,0,0.01,0,0.08,0,0,0
1170,68.13,4.6,12.25,4.85,5.21,1.24,0,0,0,0,3.6,0,0.03,0,0,0,0,0,0,0,0.01,0,0.08,0,0,0
1185,68.63,4.1,12.41,4.53,6.02,1.74,0,0,0,0,2.41,0,0.03,0,0,0,0,0,0,0,0.03,0,0.1,0,0,0
1195,69.76,4.39,12.21,3.95,6.04,1.73,0,0,0,0,1.76,0,0.02,0,0,0,0,0,0,0,0.03,0,0.11,0,0,0
715,64.03,7.9,13.51,1,0.05,0,0,13.41,0,0,0,0,0,0,0,0,0,0,0,0,0,0,0.1,0,0,0
865,64.07,8.91,12.01,0,0,0,0,14.91,0,0,0,0,0,0,0,0,0,0,0,0,0,0,0.1,0,0,0
1050,64,0,5.5,8,0,0,9.4,4.5,5.1,0,0,0,0,0,0,0,0,0,0,1,2.5,0,0,0,0,0
1080,63.06,0,7.51,8.71,0,0,5.91,11.31,0,0,0,0,0,0,0,0,0,0,0,2,1.5,0,0,0,0,0
1000,63.06,0,7.51,6.71,0,0,5.91,11.31,0,0,0,0,0,0,0,0,0,0,0,4,1.5,0,0,0,0,0
1000,66,0,10,10,0,0,0,14,0,0,0,0,0,0,0,0,0,0,0,0,0,0,0,0,0,0
1050,64,0,8,9.2,0,0,5.8,11.5,0,0,0,0,0,0,0,0,0,0,0,0,1.5,0,0,0,0,0
1155,68.17,0,7.51,6.51,4,0,0.1,9.41,2.2,0,0,0,0,0,0,0,0,0,0,0.3,1.8,0,0,0,0,0
1160,66.5,0,7.7,7.5,4,0,0.6,8.7,2.2,0,0,0,0,0,0,0,0,0,0,1,1.8,0,0,0,0,0
1164,66.8,0,7.7,7,4.5,0,0.6,8.7,2.2,0,0,0,0,0,0,0,0,0,0,1,1.5,0,0,0,0,0
1151,66,0,7.5,7.5,4,0,1,7,2.5,0,0,0,0,0,0,0,0,0,0,3,1.5,0,0,0,0,0
1200,62.22,0,7.46,4.6,23.94,0,0,0.6,0.26,0,0.84,0,0,0,0,0,0,0,0,0.08,0,0,0,0,0,0
1190,63.62,0,7.41,4.61,22.98,0.44,0,0.6,0.26,0,0,0,0,0,0,0,0,0,0,0.08,0,0,0,0,0,0
1190,63.67,0,6.92,4.45,23.62,0,0,0.6,0,0,0.66,0,0,0,0,0,0,0,0,0.08,0,0,0,0,0,0
1190,63.9,0,6.99,4.46,23.64,0.41,0,0.6,0,0,0,0,0,0,0,0,0,0,0,0,0,0,0,0,0,0
1024,43.66,0,0,0,0,0,14.74,0,10.39,0,0,0,0,0,0,0.03,0,0,0,14.09,0,0,0,0,17.09,0
1027,35.38,0,0,0,0,0,14.89,0,14.7,0,0,0,0,0.05,0,0,0,0,0,19.2,0,0,0,0,15.78,0
1220,71.57,0,13.8,3.18,4.7,3,0,0.02,0,0,1.24,0,0.02,0,0,0,2.37,0,0,0,0.03,0,0.07,0,0,0
1220,70.9,0,13.6,3.14,4.65,2.97,0,0.02,0,1.01,1.23,0,0.02,0,1.41,0,0.95,0,0,0,0.03,0,0.07,0,0,0
1205,71.83,0.5,13.2,3.55,4.72,2.84,0,0.06,0,0,1.37,0,0.02,0,0,0,1.78,0,0,0,0.03,0,0.1,0,0,0
1205,71.63,0.98,13.71,3.32,4.42,2.66,0,0.06,0,0,1.28,0,0.02,0,0,0,1.79,0,0,0,0.03,0,0.1,0,0,0
1150,69.9,3.62,13.5,1.12,4.3,3.4,0,0.05,0,0,1.25,0,0.02,0,0.99,0,1.75,0,0,0,0.05,0,0.05,0,0,0
1150,69.97,2.28,13.42,3.09,4.59,2.93,0,0.06,0,0,1.21,0,0.02,0,1.39,0,0.94,0,0,0,0.03,0,0.07,0,0,0
950,67.39,0,9.21,1.54,2.33,0,7.52,10.74,0.26,0,0,0,0,0,0,0,0,0,0,0,1.01,0,0,0,0,0
950,66.3,0,10.41,0,1.29,0,8.23,11.89,0,0,0,0,0,0,0,0,0,0,0,0,0.99,0,0,0,0.89,0
1245,63,0,11,8,3,0,0,7.5,5.5,0,0,0,0,0,0,0,0,0,0,1,1,0,0,0,0,0
1285,67.5,0,8,4.5,3.5,1,0,6,6.5,0,1,0,0,0,0,0,0,0,0,0,2,0,0,0,0,0
1260,63,0.5,10.5,7.5,3,1,0,6.5,5.5,0,1,0,0,0,0,0,0,0,0,0,1.5,0,0,0,0,0
1280,61.75,0,11.5,8,2.5,1.25,0,7.25,5.5,0,1,0,0,0,0,0,0,0,0,0,1.25,0,0,0,0,0
1320,67.4,0,13.5,11.7,4.2,0,0,0,0,0,3.2,0,0,0,0,0,0,0,0,0,0,0,0,0,0,0
1295,67.9,0,13.5,9,8.6,0,0,0,0,0,1,0,0,0,0,0,0,0,0,0,0,0,0,0,0,0
1312,68.3,0,13.5,9.1,8.6,0,0,0,0,0,0.5,0,0,0,0,0,0,0,0,0,0,0,0,0,0,0
1312,68.6,0,14.3,6,9,0,0,0,0,0,2.1,0,0,0,0,0,0,0,0,0,0,0,0,0,0,0
1220,65.75,0,6.5,10.25,5.25,0,0,6.25,4.25,0,0,0,0,0,0,0,0,0,0,0,1.75,0,0,0,0,0
1215,65.5,0,6,11,5,0.25,0,5,5,0,0.5,0,0,0,0,0,0,0,0,0,1.75,0,0,0,0,0
1227,64.5,0,6,11.5,2.5,0,0,4.5,7,0,2,0,0,0,0,0,0,0,0,0,2,0,0,0,0,0
1220,65,0,6.35,11,4.8,0.1,0,4.5,5.5,0,0.75,0,0,0,0,0,0,0,0,0,2,0,0,0,0,0
934,63.6,0,0,0,0,5.8,30.6,0,0,0,0,0,0,0,0,0,0,0,0,0,0,0,0,0,0,0
933,62.3,0,0,0,0,5.6,30,0,0,0,0,0,0,0,0,0,0,0,0,2.1,0,0,0,0,0,0
967,62.3,0,0,0,0,5.6,30,0,0,0,0,0,0,0,0,0,0,0,0,0,2.1,0,0,0,0,0
935,62.3,0,0,0,0,5.6,30,0,0,0,0,0,0,0,0,0,0,0,0,0,0,0,0,0,2.1,0
1030,67.1,0,1.3,0.02,0,3.09,0,8.37,5.08,0,6.8,0,0.03,0,0,0.08,0,0,0,7.15,0.9,0.08,0,0,0,0
1050,62.52,0,1.22,0.02,0,2.88,0,7.8,4.74,0,6.34,0,0.03,0,0,0.07,0,0,0,13.47,0.84,0.07,0,0,0,0
970,66.27,0.47,11.45,4.83,0,0.04,0.22,15.17,1.38,0,0,0,0,0,0,0,0,0,0,0,0,0,0.17,0,0,0
1220,18.51,14.25,0,0,0,0,0,0,0,0,0,0,0,0,0,0.03,22.68,2.94,0,30.05,7.07,0,0,0,4.47,0
1220,20.97,11.85,0,0,0,0,0,0,0,0,0,0,0,0,0,0.02,22.68,2.94,0,30.02,7.06,0,0,0,4.46,0
1230,23.48,9.26,0,0,0,0,0,0,0,0,0,0,0,0,0,0.02,22.75,2.94,0,30.03,7.06,0,0,0,4.46,0
1210,20.46,12.13,0,0,0,0,0.99,0,0,0,0,0,0,0,0,0,22.27,3.02,0,30.02,7.1,0,0,0,4.01,0
1210,20.48,12.15,0,0,0,0,0,0.96,0,0,0,0,0,0,0,0,22.25,2.99,0,30.05,7.1,0,0,0,4.02,0
967,50.86,5.49,3.75,11.37,3.95,13.06,0,0,0,0,5.83,0,0,0,0,0,0,0,0,3.83,1.86,0,0,0,0,0
973,51.81,5.59,3.82,11.58,0,13.3,0,0,0,0,8.11,0,0,0,0,0,0,0,0,3.9,1.89,0,0,0,0,0
979,53.11,8.59,1.96,0,8.39,13.63,0,0,0,0,8.39,0,0,0,0,0,0,0,0,3.99,1.94,0,0,0,0,0
979,51.3,5.53,3.78,5.73,3.98,10.15,0,0,0,5.68,8.11,0,0,0,0,0,0,0,0,3.86,1.88,0,0,0,0,0
957,50.46,8.71,3.97,0,8.51,13.82,0,0,0,0,8.51,0,0,0,0,0,0,0,0,4.05,1.97,0,0,0,0,0
1004,53,5.72,3.9,5.93,0,13.61,0,0,0,2.93,5.99,0,0,0,0,0,0,0,0,6.98,1.94,0,0,0,0,0
992,53.06,5.72,3.91,0,8.39,13.62,0,0,0,2.94,6.08,0,0,0,0,0,0,0,0,4.99,1.29,0,0,0,0,0
963,50.47,5.89,4.02,0,8.63,15.61,0,0,0,3.02,6.25,0,0,0,0,0,0,0,0,4.11,2,0,0,0,0,0
972,52.35,5.79,3.95,0,8.48,14.31,0,0,0,2.97,6.15,0,0,0,0,0,0,0,0,4.04,1.96,0,0,0,0,0
947,54.25,5.98,4.09,0,4.37,14.33,0,0,0,3.11,8.83,0,0,0,0,0.03,0,0,0,3.68,1.33,0,0,0,0,0
923,53.24,5.74,3.92,0,8.42,13.67,0,0,0,2.95,6.1,0,0,0,0,0,0,0,0,4.01,1.95,0,0,0,0,0
948,53.43,5.77,3.94,0,8.45,13.71,0,0,0,2.96,6.12,0,0,0,0,0,0,0,0,3.01,2.61,0,0,0,0,0
953,53.62,5.79,3.95,0,8.48,13.76,0,0,0,2.97,6.14,0,0,0,0,0,0,0,0,2.02,3.27,0,0,0,0,0
941,51.43,5.69,3.89,0,12.58,13.54,0,0,0,2.92,3.75,0,0,0,0,0,0,0,0,2.98,3.22,0,0,0,0,0
922,49.54,9.24,3.94,0,8.46,13.74,0,0,0,2.96,6.13,0,0,0,0,0,0,0,0,4.03,1.96,0,0,0,0,0
940,52.09,5.76,3.94,0,8.45,13.72,0,0,0,3.95,6.12,0,0,0,0,0,0,0,0,4.02,1.95,0,0,0,0,0
941,52.2,5.78,3.94,0,8.46,13.75,0,0,0,2.97,6.91,0,0,0,0,0,0,0,0,4.03,1.96,0,0,0,0,0
946,51.86,5.74,3.92,0,9.83,13.66,0,0,0,2.95,6.09,0,0,0,0,0,0,0,0,4,1.95,0,0,0,0,0
1043,57.88,0,3.89,0,12.57,13.54,0,0,0,2.92,4.51,0,0,0,0,0,0.73,0,0,3.96,0,0,0,0,0,0
1015,60.03,0,4.06,0,8.66,14.02,0,0,0,3.91,4.69,0,0,0,0,0,0.54,0,0,4.09,0,0,0,0,0,0
1150,68.29,9.95,10.55,2.51,8.13,0,0,0,0,0,0.5,0,0,0,0,0,0,0,0,0,0,0,0.07,0,0,0
1155,68.09,9.94,10.55,1.71,9.14,0,0,0,0,0,0.5,0,0,0,0,0,0,0,0,0,0,0,0.07,0,0,0
