Repository: you0514w/youyou

File: Expansion Coeff.csv (part 13 of 83)
Expansion Coeff (Typical) ( 10-7/K ),SiO2,B2O3,Al2O3,MgO,CaO,BaO,Li2O,Na2O,K2O,Rb2O,Ag2O,Cs2O,Tl2O,MnO,FeO,CoO,NiO,CuO,ZnO,SrO,CdO,PbO,SnO,Cr2O3,Fe2O3,Ga2O3,As2O3,Y2O3,In2O3,Sb2O3,La2O3,Nd2O3,Gd2O3,TiO2,MnO2,GeO2,ZrO2,CeO2,SnO2,TeO2,P2O5,V2O5,Nb2O5,Ta2O5,MoO3,WO3
83,42.12,0,0,0,50.78,0,0,0,0,0,0,0,0,0,2.11,0,0,0,0,0,0,0,0,0,4.99,0,0,0,0,0,0,0,0,0,0,0,0,0,0,0,0,0,0,0,0,0
86,43.48,0,0,0,46.59,0,0,0,0,0,0,0,0,0,3.18,0,0,0,0,0,0,0,0,0,6.75,0,0,0,0,0,0,0,0,0,0,0,0,0,0,0,0,0,0,0,0,0
83,54.59,0,0,0,35.09,0,0,0,0,0,0,0,0,0,3.83,0,0,0,0,0,0,0,0,0,6.49,0,0,0,0,0,0,0,0,0,0,0,0,0,0,0,0,0,0,0,0,0
107,0,89.5,0,0,0,0,0,10.5,0,0,0,0,0,0,0,0,0,0,0,0,0,0,0,0,0,0,0,0,0,0,0,0,0,0,0,0,0,0,0,0,0,0,0,0,0,0
102,0,85.6,0,0,0,0,0,14.4,0,0,0,0,0,0,0,0,0,0,0,0,0,0,0,0,0,0,0,0,0,0,0,0,0,0,0,0,0,0,0,0,0,0,0,0,0,0
106,0,85.1,0,0,0,0,0,14.9,0,0,0,0,0,0,0,0,0,0,0,0,0,0,0,0,0,0,0,0,0,0,0,0,0,0,0,0,0,0,0,0,0,0,0,0,0,0
108,0,79.3,0,0,0,0,0,20.7,0,0,0,0,0,0,0,0,0,0,0,0,0,0,0,0,0,0,0,0,0,0,0,0,0,0,0,0,0,0,0,0,0,0,0,0,0,0
113,0,76.8,0,0,0,0,0,23.2,0,0,0,0,0,0,0,0,0,0,0,0,0,0,0,0,0,0,0,0,0,0,0,0,0,0,0,0,0,0,0,0,0,0,0,0,0,0
114,0,75.4,0,0,0,0,0,24.6,0,0,0,0,0,0,0,0,0,0,0,0,0,0,0,0,0,0,0,0,0,0,0,0,0,0,0,0,0,0,0,0,0,0,0,0,0,0
114,0,74,0,0,0,0,0,26,0,0,0,0,0,0,0,0,0,0,0,0,0,0,0,0,0,0,0,0,0,0,0,0,0,0,0,0,0,0,0,0,0,0,0,0,0,0
122,0,72.4,0,0,0,0,0,27.6,0,0,0,0,0,0,0,0,0,0,0,0,0,0,0,0,0,0,0,0,0,0,0,0,0,0,0,0,0,0,0,0,0,0,0,0,0,0
123.8,0,67,0,0,0,0,0,33,0,0,0,0,0,0,0,0,0,0,0,0,0,0,0,0,0,0,0,0,0,0,0,0,0,0,0,0,0,0,0,0,0,0,0,0,0,0
114,0,95.1,0,0,0,0,0,4.9,0,0,0,0,0,0,0,0,0,0,0,0,0,0,0,0,0,0,0,0,0,0,0,0,0,0,0,0,0,0,0,0,0,0,0,0,0,0
107,0,79.5,0,0,0,0,0,20.5,0,0,0,0,0,0,0,0,0,0,0,0,0,0,0,0,0,0,0,0,0,0,0,0,0,0,0,0,0,0,0,0,0,0,0,0,0,0
126,0,69.3,0,0,0,0,0,30.7,0,0,0,0,0,0,0,0,0,0,0,0,0,0,0,0,0,0,0,0,0,0,0,0,0,0,0,0,0,0,0,0,0,0,0,0,0,0
70,87,0,0,0,0,0,0,0,13,0,0,0,0,0,0,0,0,0,0,0,0,0,0,0,0,0,0,0,0,0,0,0,0,0,0,0,0,0,0,0,0,0,0,0,0,0
80,84,0,0,0,0,0,0,0,16,0,0,0,0,0,0,0,0,0,0,0,0,0,0,0,0,0,0,0,0,0,0,0,0,0,0,0,0,0,0,0,0,0,0,0,0,0
110,78,0,0,0,0,0,0,0,22,0,0,0,0,0,0,0,0,0,0,0,0,0,0,0,0,0,0,0,0,0,0,0,0,0,0,0,0,0,0,0,0,0,0,0,0,0
140,72,0,0,0,0,0,0,0,28,0,0,0,0,0,0,0,0,0,0,0,0,0,0,0,0,0,0,0,0,0,0,0,0,0,0,0,0,0,0,0,0,0,0,0,0,0
117.5,72,0,0,0,0,0,0,28,0,0,0,0,0,0,0,0,0,0,0,0,0,0,0,0,0,0,0,0,0,0,0,0,0,0,0,0,0,0,0,0,0,0,0,0,0,0
36.2,80,0,10,0,0,0,0,0,0,0,0,0,0,0,0,0,0,0,0,10,0,0,0,0,0,0,0,0,0,0,0,0,0,0,0,0,0,0,0,0,0,0,0,0,0,0
31.9,80,0,10,2,0,0,0,0,0,0,0,0,0,0,0,0,0,0,0,8,0,0,0,0,0,0,0,0,0,0,0,0,0,0,0,0,0,0,0,0,0,0,0,0,0,0
27.8,80,0,10,4,0,0,0,0,0,0,0,0,0,0,0,0,0,0,0,6,0,0,0,0,0,0,0,0,0,0,0,0,0,0,0,0,0,0,0,0,0,0,0,0,0,0
34,80,0,10,0,2,0,0,0,0,0,0,0,0,0,0,0,0,0,0,8,0,0,0,0,0,0,0,0,0,0,0,0,0,0,0,0,0,0,0,0,0,0,0,0,0,0
33.9,80,0,10,0,4,0,0,0,0,0,0,0,0,0,0,0,0,0,0,6,0,0,0,0,0,0,0,0,0,0,0,0,0,0,0,0,0,0,0,0,0,0,0,0,0,0
36.9,80,0,10,0,0,6,0,0,0,0,0,0,0,0,0,0,0,0,0,4,0,0,0,0,0,0,0,0,0,0,0,0,0,0,0,0,0,0,0,0,0,0,0,0,0,0
30.2,80,0,10,0,0,0,0,0,0,0,0,0,0,0,0,0,0,0,2,8,0,0,0,0,0,0,0,0,0,0,0,0,0,0,0,0,0,0,0,0,0,0,0,0,0,0
26.5,80,0,10,0,0,0,0,0,0,0,0,0,0,0,0,0,0,0,4,6,0,0,0,0,0,0,0,0,0,0,0,0,0,0,0,0,0,0,0,0,0,0,0,0,0,0
33.3,80.81,0,10.1,0,0,0,0,0,0,0,0,0,0,0,0,0,0,0,0,8.08,0,0,0,0,0,0,0,0,0,0,1.01,0,0,0,0,0,0,0,0,0,0,0,0,0,0,0
31.7,80,0,10,0,0,0,0,0,0,0,0,0,0,2,0,0,0,0,0,8,0,0,0,0,0,0,0,0,0,0,0,0,0,0,0,0,0,0,0,0,0,0,0,0,0,0
27.8,80,0,10,0,0,0,0,0,0,0,0,0,0,4,0,0,0,0,0,6,0,0,0,0,0,0,0,0,0,0,0,0,0,0,0,0,0,0,0,0,0,0,0,0,0,0
38,79,0,10,0,0,0,0,0,0,0,0,0,0,0,0,0,0,0,0,11,0,0,0,0,0,0,0,0,0,0,0,0,0,0,0,0,0,0,0,0,0,0,0,0,0,0
45.1,77,0,8,0,0,0,0,0,0,0,0,0,0,0,0,0,0,0,0,15,0,0,0,0,0,0,0,0,0,0,0,0,0,0,0,0,0,0,0,0,0,0,0,0,0,0
41.2,77,0,10,0,0,0,0,0,0,0,0,0,0,0,0,0,0,0,0,13,0,0,0,0,0,0,0,0,0,0,0,0,0,0,0,0,0,0,0,0,0,0,0,0,0,0
37,77,0,12,0,0,0,0,0,0,0,0,0,0,0,0,0,0,0,0,11,0,0,0,0,0,0,0,0,0,0,0,0,0,0,0,0,0,0,0,0,0,0,0,0,0,0
48.3,75,0,8,0,0,0,0,0,0,0,0,0,0,0,0,0,0,0,0,17,0,0,0,0,0,0,0,0,0,0,0,0,0,0,0,0,0,0,0,0,0,0,0,0,0,0
44.3,75,0,10,0,0,0,0,0,0,0,0,0,0,0,0,0,0,0,0,15,0,0,0,0,0,0,0,0,0,0,0,0,0,0,0,0,0,0,0,0,0,0,0,0,0,0
41.2,75,0,12,0,0,0,0,0,0,0,0,0,0,0,0,0,0,0,0,13,0,0,0,0,0,0,0,0,0,0,0,0,0,0,0,0,0,0,0,0,0,0,0,0,0,0
51.6,73,0,8,0,0,0,0,0,0,0,0,0,0,0,0,0,0,0,0,19,0,0,0,0,0,0,0,0,0,0,0,0,0,0,0,0,0,0,0,0,0,0,0,0,0,0
48,73,0,10,0,0,0,0,0,0,0,0,0,0,0,0,0,0,0,0,17,0,0,0,0,0,0,0,0,0,0,0,0,0,0,0,0,0,0,0,0,0,0,0,0,0,0
44.1,73,0,12,0,0,0,0,0,0,0,0,0,0,0,0,0,0,0,0,15,0,0,0,0,0,0,0,0,0,0,0,0,0,0,0,0,0,0,0,0,0,0,0,0,0,0
43.5,70,0,15,0,0,0,0,0,0,0,0,0,0,0,0,0,0,0,0,15,0,0,0,0,0,0,0,0,0,0,0,0,0,0,0,0,0,0,0,0,0,0,0,0,0,0
48.3,71,0,12,0,0,0,0,0,0,0,0,0,0,0,0,0,0,0,0,17,0,0,0,0,0,0,0,0,0,0,0,0,0,0,0,0,0,0,0,0,0,0,0,0,0,0
38.1,80,0,7,0,0,0,0,0,0,0,0,0,0,0,0,0,0,0,0,13,0,0,0,0,0,0,0,0,0,0,0,0,0,0,0,0,0,0,0,0,0,0,0,0,0,0
37,78,0,9,0,0,0,0,0,0,0,0,0,0,0,0,0,0,0,0,13,0,0,0,0,0,0,0,0,0,0,0,0,0,0,0,0,0,0,0,0,0,0,0,0,0,0
39.5,76,0,11,0,0,0,0,0,0,0,0,0,0,0,0,0,0,0,0,13,0,0,0,0,0,0,0,0,0,0,0,0,0,0,0,0,0,0,0,0,0,0,0,0,0,0
38.4,80,0,8,0,0,0,0,0,0,0,0,0,0,0,0,0,0,0,0,12,0,0,0,0,0,0,0,0,0,0,0,0,0,0,0,0,0,0,0,0,0,0,0,0,0,0
35.3,79,0,9,0,0,0,0,0,0,0,0,0,0,0,0,0,0,0,0,12,0,0,0,0,0,0,0,0,0,0,0,0,0,0,0,0,0,0,0,0,0,0,0,0,0,0
38.6,78,0,10,0,0,0,0,0,0,0,0,0,0,0,0,0,0,0,0,12,0,0,0,0,0,0,0,0,0,0,0,0,0,0,0,0,0,0,0,0,0,0,0,0,0,0
41.2,77,0,11,0,0,0,0,0,0,0,0,0,0,0,0,0,0,0,0,12,0,0,0,0,0,0,0,0,0,0,0,0,0,0,0,0,0,0,0,0,0,0,0,0,0,0
36.1,82,0,7,0,0,0,0,0,0,0,0,0,0,0,0,0,0,0,0,11,0,0,0,0,0,0,0,0,0,0,0,0,0,0,0,0,0,0,0,0,0,0,0,0,0,0
35.4,81,0,8,0,0,0,0,0,0,0,0,0,0,0,0,0,0,0,0,11,0,0,0,0,0,0,0,0,0,0,0,0,0,0,0,0,0,0,0,0,0,0,0,0,0,0
36.4,80,0,9,0,0,0,0,0,0,0,0,0,0,0,0,0,0,0,0,11,0,0,0,0,0,0,0,0,0,0,0,0,0,0,0,0,0,0,0,0,0,0,0,0,0,0
37.1,78.79,0,10.1,0,0,0,0,0,0,0,0,0,0,0,0,0,0,0,0,11.11,0,0,0,0,0,0,0,0,0,0,0,0,0,0,0,0,0,0,0,0,0,0,0,0,0,0
35.5,82,0,8,0,0,0,0,0,0,0,0,0,0,0,0,0,0,0,0,10,0,0,0,0,0,0,0,0,0,0,0,0,0,0,0,0,0,0,0,0,0,0,0,0,0,0
33.7,81,0,9,0,0,0,0,0,0,0,0,0,0,0,0,0,0,0,0,10,0,0,0,0,0,0,0,0,0,0,0,0,0,0,0,0,0,0,0,0,0,0,0,0,0,0
40.4,79,0,11,0,0,0,0,0,0,0,0,0,0,0,0,0,0,0,0,10,0,0,0,0,0,0,0,0,0,0,0,0,0,0,0,0,0,0,0,0,0,0,0,0,0,0
33.1,78,0,12,0,0,0,0,0,0,0,0,0,0,0,0,0,0,0,0,10,0,0,0,0,0,0,0,0,0,0,0,0,0,0,0,0,0,0,0,0,0,0,0,0,0,0
31.6,77,0,13,0,0,0,0,0,0,0,0,0,0,0,0,0,0,0,0,10,0,0,0,0,0,0,0,0,0,0,0,0,0,0,0,0,0,0,0,0,0,0,0,0,0,0
31.3,83,0,8,0,0,0,0,0,0,0,0,0,0,0,0,0,0,0,0,9,0,0,0,0,0,0,0,0,0,0,0,0,0,0,0,0,0,0,0,0,0,0,0,0,0,0
34.1,82,0,9,0,0,0,0,0,0,0,0,0,0,0,0,0,0,0,0,9,0,0,0,0,0,0,0,0,0,0,0,0,0,0,0,0,0,0,0,0,0,0,0,0,0,0
32.1,81,0,10,0,0,0,0,0,0,0,0,0,0,0,0,0,0,0,0,9,0,0,0,0,0,0,0,0,0,0,0,0,0,0,0,0,0,0,0,0,0,0,0,0,0,0
31.8,79,0,12,0,0,0,0,0,0,0,0,0,0,0,0,0,0,0,0,9,0,0,0,0,0,0,0,0,0,0,0,0,0,0,0,0,0,0,0,0,0,0,0,0,0,0
30.4,78,0,13,0,0,0,0,0,0,0,0,0,0,0,0,0,0,0,0,9,0,0,0,0,0,0,0,0,0,0,0,0,0,0,0,0,0,0,0,0,0,0,0,0,0,0
29.4,84,0,8,0,0,0,0,0,0,0,0,0,0,0,0,0,0,0,0,8,0,0,0,0,0,0,0,0,0,0,0,0,0,0,0,0,0,0,0,0,0,0,0,0,0,0
27.4,83,0,9,0,0,0,0,0,0,0,0,0,0,0,0,0,0,0,0,8,0,0,0,0,0,0,0,0,0,0,0,0,0,0,0,0,0,0,0,0,0,0,0,0,0,0
31.3,82,0,10,0,0,0,0,0,0,0,0,0,0,0,0,0,0,0,0,8,0,0,0,0,0,0,0,0,0,0,0,0,0,0,0,0,0,0,0,0,0,0,0,0,0,0
27.1,83,0,10,0,0,0,0,0,0,0,0,0,0,0,0,0,0,0,0,7,0,0,0,0,0,0,0,0,0,0,0,0,0,0,0,0,0,0,0,0,0,0,0,0,0,0
38,80,0,10,0,0,7,0,0,0,0,0,0,0,0,0,0,0,0,0,3,0,0,0,0,0,0,0,0,0,0,0,0,0,0,0,0,0,0,0,0,0,0,0,0,0,0
38,80,0,10,0,0,8,0,0,0,0,0,0,0,0,0,0,0,0,0,2,0,0,0,0,0,0,0,0,0,0,0,0,0,0,0,0,0,0,0,0,0,0,0,0,0,0
98.7,56.01,0,17.67,0,0,0,2.29,19.28,0,0,0,0,0,0,0,0,0,0,0,0,0,0,0,0,0,0,0.5,0,0,0,0,0,0,4.25,0,0,0,0,0,0,0,0,0,0,0,0
89.8,57.06,1.48,18,0,0,0,2.33,16.3,0,0,0,0,0,0,0,0,0,0,0,0,0,0,0,0,0,0,0.5,0,0,0,0,0,0,4.33,0,0,0,0,0,0,0,0,0,0,0,0
92.6,55.14,0,18.9,0,0,0,0,17.09,3.05,0,0,0,0,0,0,0,0,0,0,0,0,0,0,0,0,0,0.5,0,0,0,0,0,0,4.57,0,0,0,0,0,0,0.75,0,0,0,0,0
106,54.36,0,18.64,0,0,0,2.37,16.85,3.01,0,0,0,0,0,0,0,0,0,0,0,0,0,0,0,0,0,0.5,0,0,0,0,0,0,3.53,0,0,0,0,0,0,0.74,0,0,0,0,0
105,52.07,0,18.86,0,0,0,2.4,17.06,3.05,0,0,0,0,0,0,0,0,0,0,0,0,0,0,0,0,0,0.5,0,0,0,0,0,0,4.56,0,0,0,0,0,0,1.5,0,0,0,0,0
80.6,52.26,0,17.13,9.41,0,0,2.22,14.05,0,0,0,0,0,0,0,0,0,0,0,0,0,0,0,0,0,0,0,0,0,0.11,0,0,0,4.82,0,0,0,0,0,0,0,0,0,0,0,0
77.6,53.28,0,17.29,9.5,0,0,2.22,12.72,0,0,0,0,0,0,0,0,0,0,0,0,0,0,0,0,0,0,0,0,0,0.11,0,0,0,4.88,0,0,0,0,0,0,0,0,0,0,0,0
68.8,54.56,0,17.46,9.64,0,0,2.22,11.12,0,0,0,0,0,0,0,0,0,0,0,0,0,0,0,0,0,0,0,0,0,0.11,0,0,0,4.89,0,0,0,0,0,0,0,0,0,0,0,0
96.1,57.4,0,16.58,0,0,0,2.18,18.35,0,0,0,0,0,0,0,0,0,0,0,0,0,0,0,0,0,0,0,0,0,0.49,0,0,0,3.04,0,0,1.96,0,0,0,0,0,0,0,0,0
68.2,58.87,0,18.96,3.35,0,0,0,14.42,0,0,0,0,0,0,0,0,0,0,0,0,0,0,0,0,0,0,0,0,0,0.4,0,0,0,3.44,0,0,0.56,0,0,0,0,0,0,0,0,0
109,0,4.98,0,0,0,0,0,0,14.97,0,0,0,0,0,0,0,0,0,0,0,0,0,0,0,0,0,0,0,0,0,5.68,4.47,0,0,0,0,0,0,0,0,69.9,0,0,0,0,0
104,0,15,0,0,0,0,0,0,10,0,0,0,0,0,0,0,0,0,0,0,0,0,0,0,0,0,0,0,0,0,0.98,4.04,0,0,0,0,0,0,0,0,69.98,0,0,0,0,0
160,58,0,0,42,0,0,0,0,0,0,0,0,0,0,0,0,0,0,0,0,0,0,0,0,0,0,0,0,0,0,0,0,0,0,0,0,0,0,0,0,0,0,0,0,0,0
80.9,66.7,0,0,0,0,0,0,0,0,0,0,0,0,0,0,0,0,0,0,0,0,33.3,0,0,0,0,0,0,0,0,0,0,0,0,0,0,0,0,0,0,0,0,0,0,0,0
112,39.4,0,0.3,0,0,0,0,0,0,0,0,0,0,0,0,0,0,0,0,0,0,60,0,0,0.3,0,0,0,0,0,0,0,0,0,0,0,0,0,0,0,0,0,0,0,0,0
91.6,49.8,0,0.2,0,0,0,0,0,0,0,0,0,0,0,0,0,0,0,0,0,0,49.8,0,0,0.2,0,0,0,0,0,0,0,0,0,0,0,0,0,0,0,0,0,0,0,0,0
77.4,59.8,0,0.15,0,0,0,0,0,0,0,0,0,0,0,0,0,0,0,0,0,0,39.9,0,0,0.15,0,0,0,0,0,0,0,0,0,0,0,0,0,0,0,0,0,0,0,0,0
65.1,65.65,0,0.22,0,0,0,0,0,0,0,0,0,0,0,0,0,0,0,0,0,0,33.91,0,0,0.22,0,0,0,0,0,0,0,0,0,0,0,0,0,0,0,0,0,0,0,0,0
99.6,61.54,0,0,0,0,38.46,0,0,0,0,0,0,0,0,0,0,0,0,0,0,0,0,0,0,0,0,0,0,0,0,0,0,0,0,0,0,0,0,0,0,0,0,0,0,0,0
112.8,62.5,0,0,0,0,37.5,0,0,0,0,0,0,0,0,0,0,0,0,0,0,0,0,0,0,0,0,0,0,0,0,0,0,0,0,0,0,0,0,0,0,0,0,0,0,0,0
94.5,63.64,0,0,0,0,36.36,0,0,0,0,0,0,0,0,0,0,0,0,0,0,0,0,0,0,0,0,0,0,0,0,0,0,0,0,0,0,0,0,0,0,0,0,0,0,0,0
91.7,66.67,0,0,0,0,33.33,0,0,0,0,0,0,0,0,0,0,0,0,0,0,0,0,0,0,0,0,0,0,0,0,0,0,0,0,0,0,0,0,0,0,0,0,0,0,0,0
75,49.69,7.73,0.01,0.86,1.53,0,1.56,2.51,0.21,0,0,0,0,0.55,0,0.57,0.61,0.58,6.51,0,0,26.76,0,0.2,0.12,0,0,0,0,0,0,0,0,0,0,0,0,0,0,0,0,0,0,0,0,0
26,64.93,7.03,10,10.04,0,1.02,0,0,0,0,0,0,0,0,0,0,0,0,6.98,0,0,0,0,0,0,0,0,0,0,0,0,0,0,0,0,0,0,0,0,0,0,0,0,0,0,0
32,65.04,5,13.01,11.98,0,0,0,1.97,0,0,0,0,0,0,0,0,0,0,3,0,0,0,0,0,0,0,0,0,0,0,0,0,0,0,0,0,0,0,0,0,0,0,0,0,0,0
31,67.45,2.47,12.97,7.05,0,0,0,2.02,0,0,0,0,0,0,0,0,0,0,8.04,0,0,0,0,0,0,0,0,0,0,0,0,0,0,0,0,0,0,0,0,0,0,0,0,0,0,0
42.2,65.97,3.56,7.37,0,11.14,0,0,0,0,0,0,0,0,0,0,0,0,0,5.08,0,0,6.81,0,0,0,0,0,0,0,0.07,0,0,0,0,0,0,0,0,0,0,0,0,0,0,0,0
89,72.13,0,1.16,5.89,7.41,0,0,13.41,0,0,0,0,0,0,0,0,0,0,0,0,0,0,0,0,0,0,0,0,0,0,0,0,0,0,0,0,0,0,0,0,0,0,0,0,0,0
16,71.84,0,14.33,0.83,0,0,9.99,0,0,0,0,0,0,0,0,0,0,0,0,0,0,0,0,0,0,0,0,0,0,0,0,0,0,1.66,0,0,1.35,0,0,0,0,0,0,0,0,0
56.9,30.13,46.23,11.84,0,0,11.8,0,0,0,0,0,0,0,0,0,0,0,0,0,0,0,0,0,0,0,0,0,0,0,0,0,0,0,0,0,0,0,0,0,0,0,0,0,0,0,0
12,69.66,1.69,7.07,1.25,2.1,0.17,2.61,11.4,4,0,0,0,0,0,0,0,0,0,0,0,0,0,0,0,0,0,0,0,0,0.05,0,0,0,0,0,0,0,0,0,0,0,0,0,0,0,0
29.6,53.84,0,23.13,15.33,7.7,0,0,0,0,0,0,0,0,0,0,0,0,0,0,0,0,0,0,0,0,0,0,0,0,0,0,0,0,0,0,0,0,0,0,0,0,0,0,0,0,0
39.4,52.13,0,23.72,9.86,14.29,0,0,0,0,0,0,0,0,0,0,0,0,0,0,0,0,0,0,0,0,0,0,0,0,0,0,0,0,0,0,0,0,0,0,0,0,0,0,0,0,0
43.5,49.93,0,25.02,0,12.53,12.52,0,0,0,0,0,0,0,0,0,0,0,0,0,0,0,0,0,0,0,0,0,0,0,0,0,0,0,0,0,0,0,0,0,0,0,0,0,0,0,0
49,49.62,0,24.83,0,15.66,0,0,0,0,0,0,0,0,0,0,0,0,0,0,9.89,0,0,0,0,0,0,0,0,0,0,0,0,0,0,0,0,0,0,0,0,0,0,0,0,0,0
50.2,48.25,0,27.67,0,24.08,0,0,0,0,0,0,0,0,0,0,0,0,0,0,0,0,0,0,0,0,0,0,0,0,0,0,0,0,0,0,0,0,0,0,0,0,0,0,0,0,0
55,46.62,15.88,7.23,7.3,5.25,12.01,0,0,0,0,0,0,0,0,0,0,0,0,4.52,0,0,0,0,0,0,0,0,0,0,0,0,0,0,0,0,0,1.19,0,0,0,0,0,0,0,0,0
64,36.09,24.7,5.13,7.41,5.32,12.18,0,0,0,0,0,0,0,0,0,0,0,0,7.35,0,0,0,0,0,0,0,0,0,0,0,0,0,0,0,0,0,1.82,0,0,0,0,0,0,0,0,0
64.5,26.34,16.24,5.54,47.68,0,0,0,0,0,0,0,0,0,0,0,0,0,0,2.08,0,0,0,0,0,0,0,0,0,0,0,0,0,0,0,0,0,1.37,0,0.75,0,0,0,0,0,0,0
57,41.85,21.17,5.1,2.15,3.09,19.79,0,0,0,0,0,0,0,0,0,0,0,0,3.19,0,0,1.55,0,0,0,0,0,0,0,0,0,0,0,0,0,0,2.11,0,0,0,0,0,0,0,0,0
36.6,80,0,10,0,1,1,0,0,0,0,0,0,0,0,0,0,0,0,0,8,0,0,0,0,0,0,0,0,0,0,0,0,0,0,0,0,0,0,0,0,0,0,0,0,0,0
36,80,0,10,0,2,2,0,0,0,0,0,0,0,0,0,0,0,0,0,6,0,0,0,0,0,0,0,0,0,0,0,0,0,0,0,0,0,0,0,0,0,0,0,0,0,0
37.2,80,0,10,0,2.5,2.5,0,0,0,0,0,0,0,0,0,0,0,0,0,5,0,0,0,0,0,0,0,0,0,0,0,0,0,0,0,0,0,0,0,0,0,0,0,0,0,0
34.5,80,0,10,0,3,3,0,0,0,0,0,0,0,0,0,0,0,0,0,4,0,0,0,0,0,0,0,0,0,0,0,0,0,0,0,0,0,0,0,0,0,0,0,0,0,0
39.3,80,0,10,0,5,5,0,0,0,0,0,0,0,0,0,0,0,0,0,0,0,0,0,0,0,0,0,0,0,0,0,0,0,0,0,0,0,0,0,0,0,0,0,0,0,0
49,62.86,0,7.9,0,0,0,0,0,0,0,0,0,0,0,0,0,0,0,0,0,0,22.34,0,0,0,0,0,0,0,0,0,0,0,0,0,0,0,0,6.9,0,0,0,0,0,0,0
23,78.87,0,13.19,7.94,0,0,0,0,0,0,0,0,0,0,0,0,0,0,0,0,0,0,0,0,0,0,0,0,0,0,0,0,0,0,0,0,0,0,0,0,0,0,0,0,0,0
30,73.87,0,9.54,16.59,0,0,0,0,0,0,0,0,0,0,0,0,0,0,0,0,0,0,0,0,0,0,0,0,0,0,0,0,0,0,0,0,0,0,0,0,0,0,0,0,0,0
20,95.59,0,0,4.41,0,0,0,0,0,0,0,0,0,0,0,0,0,0,0,0,0,0,0,0,0,0,0,0,0,0,0,0,0,0,0,0,0,0,0,0,0,0,0,0,0,0
30,59.57,0,21.06,19.37,0,0,0,0,0,0,0,0,0,0,0,0,0,0,0,0,0,0,0,0,0,0,0,0,0,0,0,0,0,0,0,0,0,0,0,0,0,0,0,0,0,0
30,85.91,0,1.14,12.95,0,0,0,0,0,0,0,0,0,0,0,0,0,0,0,0,0,0,0,0,0,0,0,0,0,0,0,0,0,0,0,0,0,0,0,0,0,0,0,0,0,0
61.5,40,15,5,0,5,0,0,0,0,0,0,0,0,0,0,0,0,0,20,15,0,0,0,0,0,0,0,0,0,0,0,0,0,0,0,0,0,0,0,0,0,0,0,0,0,0
62.8,40,15,4.5,0,5,0,0,0,0,0,0,0,0,0,0,0.5,0,0,20,15,0,0,0,0,0,0,0,0,0,0,0,0,0,0,0,0,0,0,0,0,0,0,0,0,0,0
65.5,15,35,5,0,25,0,0,0,0,0,0,0,0,0,0,0,0,0,20,0,0,0,0,0,0,0,0,0,0,0,0,0,0,0,0,0,0,0,0,0,0,0,0,0,0,0
63,15,30,5,0,20,0,0,0,0,0,0,0,0,0,0,0,0,0,30,0,0,0,0,0,0,0,0,0,0,0,0,0,0,0,0,0,0,0,0,0,0,0,0,0,0,0
64,10,35,0,0,20,0,0,0,0,0,0,0,0,0,0,0,0,0,35,0,0,0,0,0,0,0,0,0,0,0,0,0,0,0,0,0,0,0,0,0,0,0,0,0,0,0
63.5,20,15,5,0,20,0,0,0,0,0,0,0,0,0,0,0,0,0,40,0,0,0,0,0,0,0,0,0,0,0,0,0,0,0,0,0,0,0,0,0,0,0,0,0,0,0
58.5,56.36,7.62,0,0,0,0,3.75,0,0,0,0,0,0,0,0,0,0,0,0,0,0.95,22.94,0,0,0,0,0,0,0,0,0,0,0,2.67,0,0,5.71,0,0,0,0,0,0,0,0,0
63,54.16,11.13,0,0,0,0,3.16,0,0,0,0,0,0,0,0,0,0,0,0,0,1.71,24.66,0,0,0,0,0,0,0,0,0,0,0,0,0,0,5.18,0,0,0,0,0,0,0,0,0
63.7,49.14,12.57,0,0,0,0,1.88,0,0,0,0,0,0,0,0,0,0,0,0,0,1.83,28.58,0,0,0,0,0,0,0,0,0,0,0,0,0,0,6,0,0,0,0,0,0,0,0,0
60.5,52.43,12.58,0,0,0,0,4.44,0,0,0,0,0,0,0,0,0,0,0,0,0,1.9,22.7,0,0,0,0,0,0,0,0,0,0,0,0,0,0,5.95,0,0,0,0,0,0,0,0,0
56.6,59.3,11.21,0,0,0,0,3.01,0,0,0,0,0,0,0,0,0,0,0,0,0,0,21.12,0,0,0,0,0,0,0,0,0,0,0,0,0,0,5.36,0,0,0,0,0,0,0,0,0
48.5,61.21,11.02,0,0,0,0,3.13,0,0,0,0,0,0,0,0,0,0,0,0,0,1.67,17.74,0,0,0,0,0,0,0,0,0,0,0,0,0,0,5.23,0,0,0,0,0,0,0,0,0
49.4,58.2,14.14,0,0,0,0,3.13,0,0,0,0,0,0,0,0,0,0,0,0,0,1.68,17.68,0,0,0,0,0,0,0,0,0,0,0,0,0,0,5.17,0,0,0,0,0,0,0,0,0
61,54.7,10.31,0,0,0,0,1.74,2.68,0,0,0,0,0,0,0,0,0,0,0,0,1.05,24.04,0,0,0,0,0,0,0,0,0,0,0,0,0,0,5.48,0,0,0,0,0,0,0,0,0
64.6,50.84,11.69,0,0,0,0,6.82,0,0,0,0,0,0,0,0,0,0,0,0,0,1.43,23.36,0,0,0,0,0,0,0,0,0,0,0,0,0,0,5.86,0,0,0,0,0,0,0,0,0
65.1,57.56,6.26,0,0,0,0,3.21,0,0,0,0,0,0,0,0,0,0,0,0,0,1.65,25.89,0,0,0,0,0,0,0,0,0,0,0,0,0,0,5.43,0,0,0,0,0,0,0,0,0
60.2,56.65,7.41,0,0,0,0,3.44,1.66,0,0,0,0,0,0,0,0,0,0,0,0,1.6,23.8,0,0,0,0,0,0,0,0,0,0,0,0,0,0,5.44,0,0,0,0,0,0,0,0,0
56.7,52.84,13.39,0,0,0,0,3.08,0,0,0,0,0,0,0,0,0,0,0,2.13,0,1.67,21.48,0,0,0,0,0,0,0,0,0,0,0,0,0,0,5.41,0,0,0,0,0,0,0,0,0
32,42.29,0,17.37,17.19,0,0,0,0,0,0,0,0,0,0,0,0,0,0,0,0,0,0,0,0,0,0,0,0,0,0,2,0,0,17.35,0,0,0,3.8,0,0,0,0,0,0,0,0
8,96.93,2.52,0.23,0,0,0,0,0.19,0.13,0,0,0,0,0,0,0,0,0,0,0,0,0,0,0,0,0,0,0,0,0,0,0,0,0,0,0,0,0,0,0,0,0,0,0,0,0
32.5,83.11,11.5,1.33,0,0,0,0,3.8,0.26,0,0,0,0,0,0,0,0,0,0,0,0,0,0,0,0,0,0,0,0,0,0,0,0,0,0,0,0,0,0,0,0,0,0,0,0,0
95,0,75.44,0,0,0,0,0,0,0,0,24.56,0,0,0,0,0,0,0,0,0,0,0,0,0,0,0,0,0,0,0,0,0,0,0,0,0,0,0,0,0,0,0,0,0,0,0
82,0,80.84,0,0,0,0,0,0,0,0,19.16,0,0,0,0,0,0,0,0,0,0,0,0,0,0,0,0,0,0,0,0,0,0,0,0,0,0,0,0,0,0,0,0,0,0,0
123,0,65.93,0,0,0,0,0,0,0,0,34.07,0,0,0,0,0,0,0,0,0,0,0,0,0,0,0,0,0,0,0,0,0,0,0,0,0,0,0,0,0,0,0,0,0,0,0
115,0,69.79,0,0,0,0,0,0,0,0,30.21,0,0,0,0,0,0,0,0,0,0,0,0,0,0,0,0,0,0,0,0,0,0,0,0,0,0,0,0,0,0,0,0,0,0,0
104,67.09,2.58,2.81,0,0,0,23.67,0,2.86,0,0,0,0,0,0,0,0,0,0,0,0,0,0,0,0,0,0,0,0,0,0,0,0,0,0,0,0,0,0,0,0.99,0,0,0,0,0
27.2,38.78,0,2.04,18.37,40.81,0,0,0,0,0,0,0,0,0,0,0,0,0,0,0,0,0,0,0,0,0,0,0,0,0,0,0,0,0,0,0,0,0,0,0,0,0,0,0,0,0
83,0,72,0,0,0,0,0,0,0,0,0,0,0,0,0,0,0,0,0,0,0,0,0,0,0,0,0,0,0,0,0,28,0,0,0,0,0,0,0,0,0,0,0,0,0,0
83.5,0,73,0,0,0,0,0,0,0,0,0,0,0,0,0,0,0,0,0,0,0,0,0,0,0,0,0,0,0,0,0,27,0,0,0,0,0,0,0,0,0,0,0,0,0,0
83,0,74,0,0,0,0,0,0,0,0,0,0,0,0,0,0,0,0,0,0,0,0,0,0,0,0,0,0,0,0,0,26,0,0,0,0,0,0,0,0,0,0,0,0,0,0
77,0,75,0,0,0,0,0,0,0,0,0,0,0,0,0,0,0,0,0,0,0,0,0,0,0,0,0,0,0,0,0,25,0,0,0,0,0,0,0,0,0,0,0,0,0,0
82,0,76,0,0,0,0,0,0,0,0,0,0,0,0,0,0,0,0,0,0,0,0,0,0,0,0,0,0,0,0,0,24,0,0,0,0,0,0,0,0,0,0,0,0,0,0
62.5,0,75,0,0,0,0,0,0,0,0,0,0,0,0,0,0,0,0,0,0,0,0,0,0,0,0,0,0,0,0,25,0,0,0,0,0,0,0,0,0,0,0,0,0,0,0
72,0,75,0,0,0,0,0,0,0,0,0,0,0,0,0,0,0,0,0,0,0,0,0,0,0,0,0,1,0,0,24,0,0,0,0,0,0,0,0,0,0,0,0,0,0,0
76,0,75,0,0,0,0,0,0,0,0,0,0,0,0,0,0,0,0,0,0,0,0,0,0,0,0,0,2,0,0,23,0,0,0,0,0,0,0,0,0,0,0,0,0,0,0
79,0,75,0,0,0,0,0,0,0,0,0,0,0,0,0,0,0,0,0,0,0,0,0,0,0,0,0,3,0,0,22,0,0,0,0,0,0,0,0,0,0,0,0,0,0,0
81,0,75,0,0,0,0,0,0,0,0,0,0,0,0,0,0,0,0,0,0,0,0,0,0,0,0,0,4,0,0,21,0,0,0,0,0,0,0,0,0,0,0,0,0,0,0
85,0,75,0,0,0,0,0,0,0,0,0,0,0,0,0,0,0,0,0,0,0,0,0,0,0,0,0,5,0,0,20,0,0,0,0,0,0,0,0,0,0,0,0,0,0,0
70.5,0,75,0,0,0,0,0,0,0,0,0,0,0,0,0,0,0,0,0,0,0,0,0,0,0,0,0,0,0,0,24,0,1,0,0,0,0,0,0,0,0,0,0,0,0,0
74,0,75,0,0,0,0,0,0,0,0,0,0,0,0,0,0,0,0,0,0,0,0,0,0,0,0,0,0,0,0,23,0,2,0,0,0,0,0,0,0,0,0,0,0,0,0
77,0,75,0,0,0,0,0,0,0,0,0,0,0,0,0,0,0,0,0,0,0,0,0,0,0,0,0,0,0,0,22,0,3,0,0,0,0,0,0,0,0,0,0,0,0,0
80,0,75,0,0,0,0,0,0,0,0,0,0,0,0,0,0,0,0,0,0,0,0,0,0,0,0,0,0,0,0,21,0,4,0,0,0,0,0,0,0,0,0,0,0,0,0
81,0,75,0,0,0,0,0,0,0,0,0,0,0,0,0,0,0,0,0,0,0,0,0,0,0,0,0,0,0,0,20,0,5,0,0,0,0,0,0,0,0,0,0,0,0,0
70,0,72,3,0,0,0,0,0,0,0,0,0,0,0,0,0,0,0,0,0,0,0,0,0,0,0,0,0,0,0,25,0,0,0,0,0,0,0,0,0,0,0,0,0,0,0
74,0,70,5,0,0,0,0,0,0,0,0,0,0,0,0,0,0,0,0,0,0,0,0,0,0,0,0,0,0,0,25,0,0,0,0,0,0,0,0,0,0,0,0,0,0,0
79.8,0,65,10,0,0,0,0,0,0,0,0,0,0,0,0,0,0,0,0,0,0,0,0,0,0,0,0,0,0,0,25,0,0,0,0,0,0,0,0,0,0,0,0,0,0,0
79.5,0,60,15,0,0,0,0,0,0,0,0,0,0,0,0,0,0,0,0,0,0,0,0,0,0,0,0,0,0,0,25,0,0,0,0,0,0,0,0,0,0,0,0,0,0,0
83.3,0,55,20,0,0,0,0,0,0,0,0,0,0,0,0,0,0,0,0,0,0,0,0,0,0,0,0,0,0,0,25,0,0,0,0,0,0,0,0,0,0,0,0,0,0,0
89,0,50,25,0,0,0,0,0,0,0,0,0,0,0,0,0,0,0,0,0,0,0,0,0,0,0,0,0,0,0,25,0,0,0,0,0,0,0,0,0,0,0,0,0,0,0
72,0,72,0,0,0,0,0,0,0,0,0,0,0,0,0,0,0,0,0,0,0,0,0,0,0,3,0,0,0,0,25,0,0,0,0,0,0,0,0,0,0,0,0,0,0,0
72,0,70,0,0,0,0,0,0,0,0,0,0,0,0,0,0,0,0,0,0,0,0,0,0,0,5,0,0,0,0,25,0,0,0,0,0,0,0,0,0,0,0,0,0,0,0
80,0,65,0,0,0,0,0,0,0,0,0,0,0,0,0,0,0,0,0,0,0,0,0,0,0,10,0,0,0,0,25,0,0,0,0,0,0,0,0,0,0,0,0,0,0,0
86,0,60,0,0,0,0,0,0,0,0,0,0,0,0,0,0,0,0,0,0,0,0,0,0,0,15,0,0,0,0,25,0,0,0,0,0,0,0,0,0,0,0,0,0,0,0
87,0,55,0,0,0,0,0,0,0,0,0,0,0,0,0,0,0,0,0,0,0,0,0,0,0,20,0,0,0,0,25,0,0,0,0,0,0,0,0,0,0,0,0,0,0,0
93,0,50,0,0,0,0,0,0,0,0,0,0,0,0,0,0,0,0,0,0,0,0,0,0,0,25,0,0,0,0,25,0,0,0,0,0,0,0,0,0,0,0,0,0,0,0
55,0,0,0,0,0,0,0,0,0,0,0,0,0,0,0,0,0,0,0,0,0,0,0,0,0,0,0,0,0,0,0,0,0,0,0,90,0,0,0,0,10,0,0,0,0,0
62,0,0,0,0,0,0,0,0,0,0,0,0,0,0,0,0,0,0,0,0,0,0,0,0,0,0,0,0,0,0,0,0,0,0,0,70,0,0,0,0,30,0,0,0,0,0
65,0,0,0,0,0,0,0,0,0,0,0,0,0,0,0,0,0,0,0,0,0,0,0,0,0,0,0,0,0,0,0,0,0,0,0,50,0,0,0,0,50,0,0,0,0,0
161,0,0,0,0,0,0,0,0,0,0,0,0,0,0,0,0,0,0,0,0,0,0,0,0,0,0,0,0,0,0,0,0,0,0,0,0,0,0,0,90,10,0,0,0,0,0
142,0,0,0,0,0,0,0,0,0,0,0,0,0,0,0,0,0,0,0,0,0,0,0,0,0,0,0,0,0,0,0,0,0,0,0,0,0,0,0,85,15,0,0,0,0,0
137.2,0,0,0,0,0,0,0,0,0,0,0,0,0,0,0,0,0,0,0,0,0,0,0,0,0,0,0,0,0,0,0,0,0,0,0,0,0,0,0,80,20,0,0,0,0,0
125,0,0,0,0,0,0,0,0,0,0,0,0,0,0,0,0,0,0,0,0,0,0,0,0,0,0,0,0,0,0,0,0,0,0,0,0,0,0,0,75,25,0,0,0,0,0
107.9,0,0,0,0,0,0,0,0,0,0,0,0,0,0,0,0,0,0,0,0,0,0,0,0,0,0,0,0,0,0,0,0,0,0,0,0,0,0,0,70,30,0,0,0,0,0
47.5,60.8,39.2,0,0,0,0,0,0,0,0,0,0,0,0,0,0,0,0,0,0,0,0,0,0,0,0,0,0,0,0,0,0,0,0,0,0,0,0,0,0,0,0,0,0,0,0
49.8,55.8,44.2,0,0,0,0,0,0,0,0,0,0,0,0,0,0,0,0,0,0,0,0,0,0,0,0,0,0,0,0,0,0,0,0,0,0,0,0,0,0,0,0,0,0,0,0
57.6,49.2,50.8,0,0,0,0,0,0,0,0,0,0,0,0,0,0,0,0,0,0,0,0,0,0,0,0,0,0,0,0,0,0,0,0,0,0,0,0,0,0,0,0,0,0,0,0
71.9,41.6,58.4,0,0,0,0,0,0,0,0,0,0,0,0,0,0,0,0,0,0,0,0,0,0,0,0,0,0,0,0,0,0,0,0,0,0,0,0,0,0,0,0,0,0,0,0
87,27.3,72.7,0,0,0,0,0,0,0,0,0,0,0,0,0,0,0,0,0,0,0,0,0,0,0,0,0,0,0,0,0,0,0,0,0,0,0,0,0,0,0,0,0,0,0,0
111.4,16.8,83.2,0,0,0,0,0,0,0,0,0,0,0,0,0,0,0,0,0,0,0,0,0,0,0,0,0,0,0,0,0,0,0,0,0,0,0,0,0,0,0,0,0,0,0,0
131.7,6,94,0,0,0,0,0,0,0,0,0,0,0,0,0,0,0,0,0,0,0,0,0,0,0,0,0,0,0,0,0,0,0,0,0,0,0,0,0,0,0,0,0,0,0,0
61.5,36.7,63.3,0,0,0,0,0,0,0,0,0,0,0,0,0,0,0,0,0,0,0,0,0,0,0,0,0,0,0,0,0,0,0,0,0,0,0,0,0,0,0,0,0,0,0,0
77,31.6,68.4,0,0,0,0,0,0,0,0,0,0,0,0,0,0,0,0,0,0,0,0,0,0,0,0,0,0,0,0,0,0,0,0,0,0,0,0,0,0,0,0,0,0,0,0
84.6,25.7,74.3,0,0,0,0,0,0,0,0,0,0,0,0,0,0,0,0,0,0,0,0,0,0,0,0,0,0,0,0,0,0,0,0,0,0,0,0,0,0,0,0,0,0,0,0
108,19.2,80.8,0,0,0,0,0,0,0,0,0,0,0,0,0,0,0,0,0,0,0,0,0,0,0,0,0,0,0,0,0,0,0,0,0,0,0,0,0,0,0,0,0,0,0,0
133,5.9,94.1,0,0,0,0,0,0,0,0,0,0,0,0,0,0,0,0,0,0,0,0,0,0,0,0,0,0,0,0,0,0,0,0,0,0,0,0,0,0,0,0,0,0,0,0
6.2,96.9,0,3.1,0,0,0,0,0,0,0,0,0,0,0,0,0,0,0,0,0,0,0,0,0,0,0,0,0,0,0,0,0,0,0,0,0,0,0,0,0,0,0,0,0,0,0
12.2,94.6,0,5.4,0,0,0,0,0,0,0,0,0,0,0,0,0,0,0,0,0,0,0,0,0,0,0,0,0,0,0,0,0,0,0,0,0,0,0,0,0,0,0,0,0,0,0
11.7,91.8,0,8.2,0,0,0,0,0,0,0,0,0,0,0,0,0,0,0,0,0,0,0,0,0,0,0,0,0,0,0,0,0,0,0,0,0,0,0,0,0,0,0,0,0,0,0
20,86.1,0,13.9,0,0,0,0,0,0,0,0,0,0,0,0,0,0,0,0,0,0,0,0,0,0,0,0,0,0,0,0,0,0,0,0,0,0,0,0,0,0,0,0,0,0,0
24.5,82.6,0,17.4,0,0,0,0,0,0,0,0,0,0,0,0,0,0,0,0,0,0,0,0,0,0,0,0,0,0,0,0,0,0,0,0,0,0,0,0,0,0,0,0,0,0,0
29.6,81.32,18.5,0.18,0,0,0,0,0,0,0,0,0,0,0,0,0,0,0,0,0,0,0,0,0,0,0,0,0,0,0,0,0,0,0,0,0,0,0,0,0,0,0,0,0,0,0
93.3,0,66.38,0,0,0,0,0,33.19,0,0,0,0,0,0,0,0,0,0.43,0,0,0,0,0,0,0,0,0,0,0,0,0,0,0,0,0,0,0,0,0,0,0,0,0,0,0,0
88.5,0,65.52,0,0,0,0,0,32.76,0,0,0,0,0,0,0,0,0,1.72,0,0,0,0,0,0,0,0,0,0,0,0,0,0,0,0,0,0,0,0,0,0,0,0,0,0,0,0
2.2,95.5,0,0,0,0,0,0,0,0,0,0,0,0,0,0,0,0,0,0,0,0,0,0,0,0,0,0,0,0,0,0,0,0,4.5,0,0,0,0,0,0,0,0,0,0,0,0
7,96.9,0,0,0,0,0,0,0,0,0,0,0,0,0,0,0,0,0,0,0,0,0,0,0,0,0,0,0,0,0,0,0,0,0,0,3.1,0,0,0,0,0,0,0,0,0,0
57.3,65.32,0,0,0,0,0,0,0,0,0,0,0,0,0,0,0,0,0,0,0,0,0,0,0,0,0,0,0,0,0,0,0,0,0,0,0,0,0,0,0,34.68,0,0,0,0,0
56.5,65.28,0,1.12,0,0,0,0,0,0,0,0,0,0,0,0,0,0,0,0,0,0,0,0,0,0,0,0,0,0,0,0,0,0,0,0,0,0,0,0,0,33.6,0,0,0,0,0
55.5,59.81,0,1.89,0,0,0,0,0,0,0,0,0,0,0,0,0,0,0,0,0,0,0,0,0,0,0,0,0,0,0,0,0,0,0,0,0,0,0,0,0,38.3,0,0,0,0,0
83.4,0,64.91,0,0,0,0,0,32.46,0,0,0,0,0,0,0,0,0,2.63,0,0,0,0,0,0,0,0,0,0,0,0,0,0,0,0,0,0,0,0,0,0,0,0,0,0,0,0
85.4,0,64.29,0,0,0,0,0,32.14,0,0,0,0,0,0,0,0,0,3.57,0,0,0,0,0,0,0,0,0,0,0,0,0,0,0,0,0,0,0,0,0,0,0,0,0,0,0,0
88.3,0,62.96,0,0,0,0,0,31.48,0,0,0,0,0,0,0,0,0,5.56,0,0,0,0,0,0,0,0,0,0,0,0,0,0,0,0,0,0,0,0,0,0,0,0,0,0,0,0
64,0,50,16.67,0,33.33,0,0,0,0,0,0,0,0,0,0,0,0,0,0,0,0,0,0,0,0,0,0,0,0,0,0,0,0,0,0,0,0,0,0,0,0,0,0,0,0,0
65,0,45.11,15.04,0,30.08,0,0,0,0,0,0,0,0,0,0,0,0,0,0,0,0,0,0,0,0,0,0,0,0,0,0,0,0,9.77,0,0,0,0,0,0,0,0,0,0,0,0
72,0,50,16.67,0,0,0,0,0,0,0,0,0,0,0,0,0,0,0,0,33.33,0,0,0,0,0,0,0,0,0,0,0,0,0,0,0,0,0,0,0,0,0,0,0,0,0,0
71,0,44.12,14.71,0,0,0,0,0,0,0,0,0,0,0,0,0,0,0,0,29.41,0,0,0,0,0,0,0,0,0,0,0,0,0,11.76,0,0,0,0,0,0,0,0,0,0,0,0
78,0,50,16.67,0,0,33.33,0,0,0,0,0,0,0,0,0,0,0,0,0,0,0,0,0,0,0,0,0,0,0,0,0,0,0,0,0,0,0,0,0,0,0,0,0,0,0,0
61,0,57.14,14.29,0,28.57,0,0,0,0,0,0,0,0,0,0,0,0,0,0,0,0,0,0,0,0,0,0,0,0,0,0,0,0,0,0,0,0,0,0,0,0,0,0,0,0,0
60,0,52.29,13.07,0,26.14,0,0,0,0,0,0,0,0,0,0,0,0,0,0,0,0,0,0,0,0,0,0,0,0,0,0,0,0,8.5,0,0,0,0,0,0,0,0,0,0,0,0
68,0,52.29,13.07,0,0,0,0,0,0,0,0,0,0,0,0,0,0,0,0,26.14,0,0,0,0,0,0,0,0,0,0,0,0,0,8.5,0,0,0,0,0,0,0,0,0,0,0,0
72,0,50.31,12.58,0,0,25.16,0,0,0,0,0,0,0,0,0,0,0,0,0,0,0,0,0,0,0,0,0,0,0,0,0,0,0,11.95,0,0,0,0,0,0,0,0,0,0,0,0
56.1,0,70,10,0,20,0,0,0,0,0,0,0,0,0,0,0,0,0,0,0,0,0,0,0,0,0,0,0,0,0,0,0,0,0,0,0,0,0,0,0,0,0,0,0,0,0
56,0,65.73,9.39,0,18.78,0,0,0,0,0,0,0,0,0,0,0,0,0,0,0,0,0,0,0,0,0,0,0,0,0,0,0,0,6.1,0,0,0,0,0,0,0,0,0,0,0,0
62,0,65.42,9.35,0,0,0,0,0,0,0,0,0,0,0,0,0,0,0,0,18.69,0,0,0,0,0,0,0,0,0,0,0,0,0,6.54,0,0,0,0,0,0,0,0,0,0,0,0
66,0,65.12,9.3,0,0,18.6,0,0,0,0,0,0,0,0,0,0,0,0,0,0,0,0,0,0,0,0,0,0,0,0,0,0,0,6.98,0,0,0,0,0,0,0,0,0,0,0,0
68,0,67,0,0,23,0,0,0,0,0,0,0,0,0,0,0,0,0,0,0,0,0,0,0,10,0,0,0,0,0,0,0,0,0,0,0,0,0,0,0,0,0,0,0,0,0
69.5,0,64,0,0,28,0,0,0,0,0,0,0,0,0,0,0,0,0,0,0,0,0,0,0,8,0,0,0,0,0,0,0,0,0,0,0,0,0,0,0,0,0,0,0,0,0
73,0,59,0,0,31,0,0,0,0,0,0,0,0,0,0,0,0,0,0,0,0,0,0,0,10,0,0,0,0,0,0,0,0,0,0,0,0,0,0,0,0,0,0,0,0,0
66.5,0,69,0,0,27.5,0,0,0,0,0,0,0,0,0,0,0,0,0,0,0,0,0,0,0,3.5,0,0,0,0,0,0,0,0,0,0,0,0,0,0,0,0,0,0,0,0,0
69.3,0,63,0,0,32,0,0,0,0,0,0,0,0,0,0,0,0,0,0,0,0,0,0,0,5,0,0,0,0,0,0,0,0,0,0,0,0,0,0,0,0,0,0,0,0,0
84,0,55,0,0,38,0,0,0,0,0,0,0,0,0,0,0,0,0,0,0,0,0,0,0,7,0,0,0,0,0,0,0,0,0,0,0,0,0,0,0,0,0,0,0,0,0
90.8,0,46,0,0,45,0,0,0,0,0,0,0,0,0,0,0,0,0,0,0,0,0,0,0,9,0,0,0,0,0,0,0,0,0,0,0,0,0,0,0,0,0,0,0,0,0
83.8,0,57,0,0,40,0,0,0,0,0,0,0,0,0,0,0,0,0,0,0,0,0,0,0,3,0,0,0,0,0,0,0,0,0,0,0,0,0,0,0,0,0,0,0,0,0
84.3,0,55,0,0,42,0,0,0,0,0,0,0,0,0,0,0,0,0,0,0,0,0,0,0,3,0,0,0,0,0,0,0,0,0,0,0,0,0,0,0,0,0,0,0,0,0
88.3,0,52,0,0,45,0,0,0,0,0,0,0,0,0,0,0,0,0,0,0,0,0,0,0,3,0,0,0,0,0,0,0,0,0,0,0,0,0,0,0,0,0,0,0,0,0
93.3,0,48,0,0,49,0,0,0,0,0,0,0,0,0,0,0,0,0,0,0,0,0,0,0,3,0,0,0,0,0,0,0,0,0,0,0,0,0,0,0,0,0,0,0,0,0
100,50,0,0,0,0,0,0,20,0,0,0,0,0,0,0,0,0,0,30,0,0,0,0,0,0,0,0,0,0,0,0,0,0,0,0,0,0,0,0,0,0,0,0,0,0,0
156,0,99,0,0,0,0,0,0,0,0,0,0,0,0,0,0,0,0,0,0,0,0,0,0,0,0,0,0,0,0,1,0,0,0,0,0,0,0,0,0,0,0,0,0,0,0
162,0,99.5,0,0,0,0,0,0,0,0,0,0,0,0,0,0,0,0,0,0,0,0,0,0,0,0,0,0,0,0,0.5,0,0,0,0,0,0,0,0,0,0,0,0,0,0,0
59,0,80,0,0,0,0,0,0,0,0,0,0,0,0,0,0,0,0,0,0,0,0,0,0,0,0,0,0,0,0,20,0,0,0,0,0,0,0,0,0,0,0,0,0,0,0
59,0,79,0,0,0,0,0,0,0,0,0,0,0,0,0,0,0,0,0,0,0,0,0,0,0,0,0,0,0,0,21,0,0,0,0,0,0,0,0,0,0,0,0,0,0,0
59,0,76,0,0,0,0,0,0,0,0,0,0,0,0,0,0,0,0,0,0,0,0,0,0,0,0,0,0,0,0,24,0,0,0,0,0,0,0,0,0,0,0,0,0,0,0
61,0,73,0,0,0,0,0,0,0,0,0,0,0,0,0,0,0,0,0,0,0,0,0,0,0,0,0,0,0,0,27,0,0,0,0,0,0,0,0,0,0,0,0,0,0,0
64,0,72,0,0,0,0,0,0,0,0,0,0,0,0,0,0,0,0,0,0,0,0,0,0,0,0,0,0,0,0,28,0,0,0,0,0,0,0,0,0,0,0,0,0,0,0
64.2,0,0,12.5,25,0,0,0,0,0,0,0,0,0,0,0,0,0,0,0,0,0,0,0,0,0,0,0,0,0,0,0,0,0,0,0,0,0,0,0,0,62.5,0,0,0,0,0
66.1,24.5,0,36.1,0,39.4,0,0,0,0,0,0,0,0,0,0,0,0,0,0,0,0,0,0,0,0,0,0,0,0,0,0,0,0,0,0,0,0,0,0,0,0,0,0,0,0,0
64.7,35,0,27.5,0,37.5,0,0,0,0,0,0,0,0,0,0,0,0,0,0,0,0,0,0,0,0,0,0,0,0,0,0,0,0,0,0,0,0,0,0,0,0,0,0,0,0,0
65.2,44.5,0,19.7,0,35.8,0,0,0,0,0,0,0,0,0,0,0,0,0,0,0,0,0,0,0,0,0,0,0,0,0,0,0,0,0,0,0,0,0,0,0,0,0,0,0,0,0
69.3,61.2,0,6,0,32.8,0,0,0,0,0,0,0,0,0,0,0,0,0,0,0,0,0,0,0,0,0,0,0,0,0,0,0,0,0,0,0,0,0,0,0,0,0,0,0,0,0
64.3,65,0,2.9,0,32.1,0,0,0,0,0,0,0,0,0,0,0,0,0,0,0,0,0,0,0,0,0,0,0,0,0,0,0,0,0,0,0,0,0,0,0,0,0,0,0,0,0
77,57,28,0,0,0,0,0,15,0,0,0,0,0,0,0,0,0,0,0,0,0,0,0,0,0,0,0,0,0,0,0,0,0,0,0,0,0,0,0,0,0,0,0,0,0,0
76,56.8,28,0,0,0,0,0,15,0,0,0,0,0,0,0,0,0,0,0,0,0,0,0,0,0,0,0,0,0,0,0,0,0,0,0,0,0,0,0,0,0,0,0.2,0,0,0
74,56.5,28,0,0,0,0,0,15,0,0,0,0,0,0,0,0,0,0,0,0,0,0,0,0,0,0,0,0,0,0,0,0,0,0,0,0,0,0,0,0,0,0,0.5,0,0,0
74,56,28,0,0,0,0,0,15,0,0,0,0,0,0,0,0,0,0,0,0,0,0,0,0,0,0,0,0,0,0,0,0,0,0,0,0,0,0,0,0,0,0,1,0,0,0
73,55,28,0,0,0,0,0,15,0,0,0,0,0,0,0,0,0,0,0,0,0,0,0,0,0,0,0,0,0,0,0,0,0,0,0,0,0,0,0,0,0,0,2,0,0,0
69,52,28,0,0,0,0,0,15,0,0,0,0,0,0,0,0,0,0,0,0,0,0,0,0,0,0,0,0,0,0,0,0,0,0,0,0,0,0,0,0,0,0,5,0,0,0
53,0,0,24.7,0,0,0,0,0,0,0,0,0,0,0,0,0,0,0,0,0,0,0,0,0,0,0,0,0,0,0,0,0,0,0,0,0,2.6,0,0,0,72.7,0,0,0,0,0
54.6,0,0,23.7,0,0,0,0,0,0,0,0,0,0,0,0,0,0,0,0,0,0,0,0,0,0,0,0,0,0,0,0,0,0,0,0,0,3.9,0,0,0,72.4,0,0,0,0,0
64,0,0,24.7,0,0,0,0,0,0,0,0,0,0,0,0,0,0,0,0,0,0,0,0,0,0,0,0,0,0,0,0,0,0,0,0,0,6.5,0,0,0,68.8,0,0,0,0,0
57.2,0,0,24.7,0,0,0,0,0,0,0,0,0,0,0,0,0,0,0,0,0,0,0,0,0,0,0,0,0,0,0,0,0,0,0,0,0,7.8,0,0,0,67.5,0,0,0,0,0
163,0,0,3,0,0,20,0,27,0,0,0,0,0,0,0,0,0,0,0,0,0,0,0,0,0,0,0,0,0,0,0,0,0,0,0,0,0,0,0,0,50,0,0,0,0,0
49.5,5,35,0,0,0,0,4,0,0,0,0,0,0,0,0,0,0,0,56,0,0,0,0,0,0,0,0,0,0,0,0,0,0,0,0,0,0,0,0,0,0,0,0,0,0,0
49.5,10,30,0,0,0,0,5,0,0,0,0,0,0,0,0,0,0,0,55,0,0,0,0,0,0,0,0,0,0,0,0,0,0,0,0,0,0,0,0,0,0,0,0,0,0,0
49.5,15,26.5,0,0,0,0,3.5,0,0,0,0,0,0,0,0,0,0,0,55,0,0,0,0,0,0,0,0,0,0,0,0,0,0,0,0,0,0,0,0,0,0,0,0,0,0,0
49,20,20,0,0,0,0,5,0,0,0,0,0,0,0,0,0,0,0,55,0,0,0,0,0,0,0,0,0,0,0,0,0,0,0,0,0,0,0,0,0,0,0,0,0,0,0
51,5,40,0,0,0,0,5,0,0,0,0,0,0,0,0,0,0,0,50,0,0,0,0,0,0,0,0,0,0,0,0,0,0,0,0,0,0,0,0,0,0,0,0,0,0,0
50,10,35,0,0,0,0,3.5,0,0,0,0,0,0,0,0,0,0,0,51.5,0,0,0,0,0,0,0,0,0,0,0,0,0,0,0,0,0,0,0,0,0,0,0,0,0,0,0
49,15,30,0,0,0,0,5,0,0,0,0,0,0,0,0,0,0,0,50,0,0,0,0,0,0,0,0,0,0,0,0,0,0,0,0,0,0,0,0,0,0,0,0,0,0,0
47.5,20,25,0,0,0,0,5,0,0,0,0,0,0,0,0,0,0,0,50,0,0,0,0,0,0,0,0,0,0,0,0,0,0,0,0,0,0,0,0,0,0,0,0,0,0,0
47,25,20,0,0,0,0,5,0,0,0,0,0,0,0,0,0,0,0,50,0,0,0,0,0,0,0,0,0,0,0,0,0,0,0,0,0,0,0,0,0,0,0,0,0,0,0
49.5,5,45,0,0,0,0,5,0,0,0,0,0,0,0,0,0,0,0,45,0,0,0,0,0,0,0,0,0,0,0,0,0,0,0,0,0,0,0,0,0,0,0,0,0,0,0
49.5,10,40,0,0,0,0,5,0,0,0,0,0,0,0,0,0,0,0,45,0,0,0,0,0,0,0,0,0,0,0,0,0,0,0,0,0,0,0,0,0,0,0,0,0,0,0
49.5,15,35,0,0,0,0,5,0,0,0,0,0,0,0,0,0,0,0,45,0,0,0,0,0,0,0,0,0,0,0,0,0,0,0,0,0,0,0,0,0,0,0,0,0,0,0
51,5,50,0,0,0,0,5,0,0,0,0,0,0,0,0,0,0,0,40,0,0,0,0,0,0,0,0,0,0,0,0,0,0,0,0,0,0,0,0,0,0,0,0,0,0,0
47.5,10,45,0,0,0,0,5,0,0,0,0,0,0,0,0,0,0,0,40,0,0,0,0,0,0,0,0,0,0,0,0,0,0,0,0,0,0,0,0,0,0,0,0,0,0,0
48,15,30,5,0,0,0,5,0,0,0,0,0,0,0,0,0,0,0,45,0,0,0,0,0,0,0,0,0,0,0,0,0,0,0,0,0,0,0,0,0,0,0,0,0,0,0
49,20,25,5,0,0,0,5,0,0,0,0,0,0,0,0,0,0,0,45,0,0,0,0,0,0,0,0,0,0,0,0,0,0,0,0,0,0,0,0,0,0,0,0,0,0,0
49.5,5,55,0,0,0,0,5,0,0,0,0,0,0,0,0,0,0,0,35,0,0,0,0,0,0,0,0,0,0,0,0,0,0,0,0,0,0,0,0,0,0,0,0,0,0,0
83,0,70,5,0,0,0,25,0,0,0,0,0,0,0,0,0,0,0,0,0,0,0,0,0,0,0,0,0,0,0,0,0,0,0,0,0,0,0,0,0,0,0,0,0,0,0
85,0,65,5,0,0,0,30,0,0,0,0,0,0,0,0,0,0,0,0,0,0,0,0,0,0,0,0,0,0,0,0,0,0,0,0,0,0,0,0,0,0,0,0,0,0,0
100,0,60,5,0,0,0,35,0,0,0,0,0,0,0,0,0,0,0,0,0,0,0,0,0,0,0,0,0,0,0,0,0,0,0,0,0,0,0,0,0,0,0,0,0,0,0
110,0,55,5,0,0,0,40,0,0,0,0,0,0,0,0,0,0,0,0,0,0,0,0,0,0,0,0,0,0,0,0,0,0,0,0,0,0,0,0,0,0,0,0,0,0,0
118,0,51,5,0,0,0,44,0,0,0,0,0,0,0,0,0,0,0,0,0,0,0,0,0,0,0,0,0,0,0,0,0,0,0,0,0,0,0,0,0,0,0,0,0,0,0
130,0,49,5,0,0,0,46,0,0,0,0,0,0,0,0,0,0,0,0,0,0,0,0,0,0,0,0,0,0,0,0,0,0,0,0,0,0,0,0,0,0,0,0,0,0,0
90,0,61.7,5,0,0,0,33.3,0,0,0,0,0,0,0,0,0,0,0,0,0,0,0,0,0,0,0,0,0,0,0,0,0,0,0,0,0,0,0,0,0,0,0,0,0,0,0
88,0,56.7,10,0,0,0,33.3,0,0,0,0,0,0,0,0,0,0,0,0,0,0,0,0,0,0,0,0,0,0,0,0,0,0,0,0,0,0,0,0,0,0,0,0,0,0,0
98,0,55.6,11.1,0,0,0,33.3,0,0,0,0,0,0,0,0,0,0,0,0,0,0,0,0,0,0,0,0,0,0,0,0,0,0,0,0,0,0,0,0,0,0,0,0,0,0,0
95,0,44.5,22.2,0,0,0,33.3,0,0,0,0,0,0,0,0,0,0,0,0,0,0,0,0,0,0,0,0,0,0,0,0,0,0,0,0,0,0,0,0,0,0,0,0,0,0,0
100.6,0,50,10,0,0,0,40,0,0,0,0,0,0,0,0,0,0,0,0,0,0,0,0,0,0,0,0,0,0,0,0,0,0,0,0,0,0,0,0,0,0,0,0,0,0,0
103,0,40,20,0,0,0,40,0,0,0,0,0,0,0,0,0,0,0,0,0,0,0,0,0,0,0,0,0,0,0,0,0,0,0,0,0,0,0,0,0,0,0,0,0,0,0
121,0,50,5,0,0,0,45,0,0,0,0,0,0,0,0,0,0,0,0,0,0,0,0,0,0,0,0,0,0,0,0,0,0,0,0,0,0,0,0,0,0,0,0,0,0,0
114,0,61.11,5.56,0,0,0,33.33,0,0,0,0,0,0,0,0,0,0,0,0,0,0,0,0,0,0,0,0,0,0,0,0,0,0,0,0,0,0,0,0,0,0,0,0,0,0,0
106,9.1,54.5,0,0,0,0,36.4,0,0,0,0,0,0,0,0,0,0,0,0,0,0,0,0,0,0,0,0,0,0,0,0,0,0,0,0,0,0,0,0,0,0,0,0,0,0,0
123,0.93,3.88,5.41,5.59,0,7.56,7.54,0,12.92,0,0,0,0,0,0,0,0,0,9.55,0,0,4.18,0,0,0,0,0,0,0,0,0,0,0,2.82,0,0,0,0,0,0,39.62,0,0,0,0,0
42.8,61.34,4.02,10.62,10.81,13.21,0,0,0,0,0,0,0,0,0,0,0,0,0,0,0,0,0,0,0,0,0,0,0,0,0,0,0,0,0,0,0,0,0,0,0,0,0,0,0,0,0
43,62.7,3.73,9.71,10.74,13.12,0,0,0,0,0,0,0,0,0,0,0,0,0,0,0,0,0,0,0,0,0,0,0,0,0,0,0,0,0,0,0,0,0,0,0,0,0,0,0,0,0
46.3,57.67,4.05,12.53,12.9,12.85,0,0,0,0,0,0,0,0,0,0,0,0,0,0,0,0,0,0,0,0,0,0,0,0,0,0,0,0,0,0,0,0,0,0,0,0,0,0,0,0,0
42,64.97,0,7.11,7.11,9.64,0,0,1.52,0,0,0,0,0,0,0,0,0,0,7.11,0,0,0,0,0,0,0,0,0,0,0,0,0,0,0,0,0,2.54,0,0,0,0,0,0,0,0,0
70,4.49,20.59,0.83,0,0,0,0,0,0,0,0,0,0,0,0,0,0,0,9.32,0.81,0,63.52,0,0,0,0,0,0,0,0,0,0,0,0,0,0,0,0,0.44,0,0,0,0,0,0,0
68,1.39,27.69,0,0,0,0,0,0,0.17,0,0,0,0,0,0,0,0,0,7.21,0,0,63.1,0,0,0,0,0,0,0,0,0,0,0,0,0,0,0,0,0.44,0,0,0,0,0,0,0
65,1.35,29.25,0,0,0,0,0,0,0,0,0,0,0,0,0,0,0,0,9,0,0,59.86,0,0,0,0,0,0,0,0,0,0,0,0,0,0,0,0,0.54,0,0,0,0,0,0,0
44.1,61.67,4.61,10.66,6.92,9.21,4.61,0,0,0,0,0,0,0,0,0,0,0,0,2.32,0,0,0,0,0,0,0,0,0,0,0,0,0,0,0,0,0,0,0,0,0,0,0,0,0,0,0
41.7,61.73,4.61,10.7,6.84,11.55,0,0,0,0,0,0,0,0,0,0,0,0,0,4.57,0,0,0,0,0,0,0,0,0,0,0,0,0,0,0,0,0,0,0,0,0,0,0,0,0,0,0
46.9,63.05,4.73,10.92,7.12,7.11,7.07,0,0,0,0,0,0,0,0,0,0,0,0,0,0,0,0,0,0,0,0,0,0,0,0,0,0,0,0,0,0,0,0,0,0,0,0,0,0,0,0
46.7,61.69,4.63,10.66,9.16,9.22,4.64,0,0,0,0,0,0,0,0,0,0,0,0,0,0,0,0,0,0,0,0,0,0,0,0,0,0,0,0,0,0,0,0,0,0,0,0,0,0,0,0
49.3,61.66,4.65,10.66,6.86,11.55,4.62,0,0,0,0,0,0,0,0,0,0,0,0,0,0,0,0,0,0,0,0,0,0,0,0,0,0,0,0,0,0,0,0,0,0,0,0,0,0,0,0
32,69.86,0,8.64,0,0,0,19.64,0,1.24,0,0,0,0,0,0,0,0,0,0,0,0,0,0,0,0,0,0,0,0,0,0,0,0,0,0,0,0,0,0,0,0.62,0,0,0,0,0
29,71.25,1.72,7.63,0,0,0,16.03,0,1.27,0,0,0,0,0,0,0,0,0,1.47,0,0,0,0,0,0,0,0,0,0,0,0,0,0,0,0,0,0,0,0,0,0.63,0,0,0,0,0
111.4,49.15,6.29,2.01,0,8.01,0.56,22.08,0,0,0,0,0,0,0,0,0,0,0,3.03,0,0,8.87,0,0,0,0,0,0,0,0,0,0,0,0,0,0,0,0,0,0,0,0,0,0,0,0
10.5,55.14,0,22.3,22.56,0,0,0,0,0,0,0,0,0,0,0,0,0,0,0,0,0,0,0,0,0,0,0,0,0,0,0,0,0,0,0,0,0,0,0,0,0,0,0,0,0,0
130,47.5,12,0.5,0,15,0,0,21,0,0,0,0,0,0,0,0,0,0,0,0,0,0,0,0,0,0,0,0,0,0,0,0,0,0.5,0,0,0.5,0,0,0,2.5,0,0.5,0,0,0
64.1,68.73,0,0,0,23.58,0,0,2.56,0,0,0,0,0,0,0,0,0,0,5.13,0,0,0,0,0,0,0,0,0,0,0,0,0,0,0,0,0,0,0,0,0,0,0,0,0,0,0
136,21.19,14.79,27.21,0,0,0,0,36.81,0,0,0,0,0,0,0,0,0,0,0,0,0,0,0,0,0,0,0,0,0,0,0,0,0,0,0,0,0,0,0,0,0,0,0,0,0,0
138,30.14,18.53,16.4,0,0,0,0,34.93,0,0,0,0,0,0,0,0,0,0,0,0,0,0,0,0,0,0,0,0,0,0,0,0,0,0,0,0,0,0,0,0,0,0,0,0,0,0
115,32.77,28.86,9.09,0,0,0,0,29.28,0,0,0,0,0,0,0,0,0,0,0,0,0,0,0,0,0,0,0,0,0,0,0,0,0,0,0,0,0,0,0,0,0,0,0,0,0,0
127,31.56,27.63,8.81,0,0,0,0,32,0,0,0,0,0,0,0,0,0,0,0,0,0,0,0,0,0,0,0,0,0,0,0,0,0,0,0,0,0,0,0,0,0,0,0,0,0,0
87,69.74,7.71,3.29,0,0,0,8.16,7.87,3.23,0,0,0,0,0,0,0,0,0,0,0,0,0,0,0,0,0,0,0,0,0,0,0,0,0,0,0,0,0,0,0,0,0,0,0,0,0
88,68.98,7.74,3.3,0,0,0,8.19,7.9,3.89,0,0,0,0,0,0,0,0,0,0,0,0,0,0,0,0,0,0,0,0,0,0,0,0,0,0,0,0,0,0,0,0,0,0,0,0,0
85,69.22,7.74,3.3,0,0,0,8.2,6.92,3.12,0,0,0,0,0,0,0,0,0,1.5,0,0,0,0,0,0,0,0,0,0,0,0,0,0,0,0,0,0,0,0,0,0,0,0,0,0,0
85,69.4,7.76,3.31,0,0,0,8.22,6.93,3.13,0,0,0,0,0,0,0,0,0,0.75,0,0,0,0,0,0,0,0,0,0,0,0,0,0,0,0,0,0.5,0,0,0,0,0,0,0,0,0
46.1,57.56,4.62,3.15,0,0,7.87,0,0,0,0,0,0,0,0,0,0,0,0,22.73,0,0,3.6,0,0,0,0,0,0,0,0,0,0,0,0,0,0,0,0.47,0,0,0,0,0,0,0,0
43.8,52.16,4.5,4.61,11.66,0,0,0,0,0,0,0,0,0,0,0,0,0,0,18.29,0,0,8.78,0,0,0,0,0,0,0,0,0,0,0,0,0,0,0,0,0,0,0,0,0,0,0,0
81.9,59.5,14.5,0,0,0,4,0,20,0,0,0,0,0,0,0,0,0,0,0,0,0,0,0,0,0,0,0,0,0,0,0,0,0,0,0,0,2,0,0,0,0,0,0,0,0,0
81,58,14.5,0,0,0,4,0,20,0,0,0,0,0,0,0,0,0,0,0,0,0,0,0,0,0,0,0,0,0,0,0,0,0,0,0,0,3.5,0,0,0,0,0,0,0,0,0
74.8,56.5,14.5,0,0,0,4,0,20,0,0,0,0,0,0,0,0,0,0,0,0,0,0,0,0,0,0,0,0,0,0,0,0,0,0,0,0,5,0,0,0,0,0,0,0,0,0
76.6,51.5,14.5,0,0,0,4,0,20,0,0,0,0,0,0,0,0,0,0,0,0,0,0,0,0,0,0,0,0,0,0,0,0,0,0,0,0,10,0,0,0,0,0,0,0,0,0
75.9,49,14.5,0,0,0,4,0,20,0,0,0,0,0,0,0,0,0,0,0,0,0,0,0,0,0,0,0,0,0,0,0,0,0,0,0,0,12.5,0,0,0,0,0,0,0,0,0
72.5,46.5,14.5,0,0,0,4,0,20,0,0,0,0,0,0,0,0,0,0,0,0,0,0,0,0,0,0,0,0,0,0,0,0,0,0,0,0,15,0,0,0,0,0,0,0,0,0
86.6,50,18,0,0,0,4,0,20,0,0,0,0,0,0,0,0,0,0,0,0,0,0,0,0,0,0,0,0,0,0,0,0,0,0,0,0,8,0,0,0,0,0,0,0,0,0
82.9,43,18,0,0,0,4,0,20,0,0,0,0,0,0,0,0,0,0,0,0,0,0,0,0,0,0,0,0,0,0,0,0,0,0,0,0,15,0,0,0,0,0,0,0,0,0
81.1,55,15,0,0,0,8,0,19,0,0,0,0,0,0,0,0,0,0,0,0,0,0,0,0,0,0,0,0,0,0,0,0,0,0,0,0,3,0,0,0,0,0,0,0,0,0
79.7,52.84,15,0,0,0,8,0,19,0,0,0,0,0,0,0,0,0,0,0,0,0,0,0,0,0,0,0,0,0,0,0,0,0,0,0,0,5.16,0,0,0,0,0,0,0,0,0
80.9,51,15,0,0,0,8,0,19,0,0,0,0,0,0,0,0,0,0,0,0,0,0,0,0,0,0,0,0,0,0,0,0,0,0,0,0,7,0,0,0,0,0,0,0,0,0
78.1,48,15,0,0,0,8,0,19,0,0,0,0,0,0,0,0,0,0,0,0,0,0,0,0,0,0,0,0,0,0,0,0,0,0,0,0,10,0,0,0,0,0,0,0,0,0
35.8,0,54.84,23.38,0,0,21.78,0,0,0,0,0,0,0,0,0,0,0,0,0,0,0,0,0,0,0,0,0,0,0,0,0,0,0,0,0,0,0,0,0,0,0,0,0,0,0,0
134,5.74,94.26,0,0,0,0,0,0,0,0,0,0,0,0,0,0,0,0,0,0,0,0,0,0,0,0,0,0,0,0,0,0,0,0,0,0,0,0,0,0,0,0,0,0,0,0
118,11.5,88.5,0,0,0,0,0,0,0,0,0,0,0,0,0,0,0,0,0,0,0,0,0,0,0,0,0,0,0,0,0,0,0,0,0,0,0,0,0,0,0,0,0,0,0,0
116,2.9,95.2,0,0,0,0,0,1.9,0,0,0,0,0,0,0,0,0,0,0,0,0,0,0,0,0,0,0,0,0,0,0,0,0,0,0,0,0,0,0,0,0,0,0,0,0,0
120,3.3,92.8,0,0,0,0,0,3.9,0,0,0,0,0,0,0,0,0,0,0,0,0,0,0,0,0,0,0,0,0,0,0,0,0,0,0,0,0,0,0,0,0,0,0,0,0,0
119,0,94.9,0,0,0,0,0,5.1,0,0,0,0,0,0,0,0,0,0,0,0,0,0,0,0,0,0,0,0,0,0,0,0,0,0,0,0,0,0,0,0,0,0,0,0,0,0
111,0,93.3,0,0,0,0,0,6.7,0,0,0,0,0,0,0,0,0,0,0,0,0,0,0,0,0,0,0,0,0,0,0,0,0,0,0,0,0,0,0,0,0,0,0,0,0,0
100,0,88.9,0,0,0,0,0,11.1,0,0,0,0,0,0,0,0,0,0,0,0,0,0,0,0,0,0,0,0,0,0,0,0,0,0,0,0,0,0,0,0,0,0,0,0,0,0
101,5.2,79.8,0,0,0,0,0,15,0,0,0,0,0,0,0,0,0,0,0,0,0,0,0,0,0,0,0,0,0,0,0,0,0,0,0,0,0,0,0,0,0,0,0,0,0,0
83,0,83.4,0,0,0,0,0,16.6,0,0,0,0,0,0,0,0,0,0,0,0,0,0,0,0,0,0,0,0,0,0,0,0,0,0,0,0,0,0,0,0,0,0,0,0,0,0
65.7,0,0,0,0,0,0,0,0,0,0,0,0,0,0,0,0,0,0,0,0,0,25,0,0,0,0,0,0,0,25,0,0,0,0,0,50,0,0,0,0,0,0,0,0,0,0
96,40,20,6.5,0,0,0,25,5,0,0,0,0,0,0,0,0,0,0,0,0,0,0,0,0,0,0,0,0,0,0,0,0,0,0,0,0,3.5,0,0,0,0,0,0,0,0,0
110,40,20,0,0,0,6.5,5,25,0,0,0,0,0,0,0,0,0,0,0,0,0,0,0,0,0,0,0,0,0,0,0,0,0,0,0,0,3.5,0,0,0,0,0,0,0,0,0
93,53.39,0,1.69,0,43.24,0,0,1.68,0,0,0,0,0,0,0,0,0,0,0,0,0,0,0,0,0,0,0,0,0,0,0,0,0,0,0,0,0,0,0,0,0,0,0,0,0,0
91,54.56,0,2.26,0,40.92,0,0,2.26,0,0,0,0,0,0,0,0,0,0,0,0,0,0,0,0,0,0,0,0,0,0,0,0,0,0,0,0,0,0,0,0,0,0,0,0,0,0
80,64.27,0,7.13,0,21.47,0,0,7.13,0,0,0,0,0,0,0,0,0,0,0,0,0,0,0,0,0,0,0,0,0,0,0,0,0,0,0,0,0,0,0,0,0,0,0,0,0,0
77,66.86,0,8.42,0,16.3,0,0,8.42,0,0,0,0,0,0,0,0,0,0,0,0,0,0,0,0,0,0,0,0,0,0,0,0,0,0,0,0,0,0,0,0,0,0,0,0,0,0
78,68.17,0,9.08,0,13.67,0,0,9.08,0,0,0,0,0,0,0,0,0,0,0,0,0,0,0,0,0,0,0,0,0,0,0,0,0,0,0,0,0,0,0,0,0,0,0,0,0,0
75,69.45,0,9.8,0,10.99,0,0,9.76,0,0,0,0,0,0,0,0,0,0,0,0,0,0,0,0,0,0,0,0,0,0,0,0,0,0,0,0,0,0,0,0,0,0,0,0,0,0
75,70.85,0,10.42,0,8.3,0,0,10.43,0,0,0,0,0,0,0,0,0,0,0,0,0,0,0,0,0,0,0,0,0,0,0,0,0,0,0,0,0,0,0,0,0,0,0,0,0,0
69,0,50,0,0,0,0,0,0,0,0,0,0,0,0,0,0,0,0,5,0,45,0,0,0,0,0,0,0,0,0,0,0,0,0,0,0,0,0,0,0,0,0,0,0,0,0
38.4,0,50,0,0,0,0,0,0,0,0,0,0,0,0,0,0,0,0,0,0,50,0,0,0,0,0,0,0,0,0,0,0,0,0,0,0,0,0,0,0,0,0,0,0,0,0
67,0,50,0,0,0,0,0,0,0,0,0,0,0,0,0,0,0,0,10,0,40,0,0,0,0,0,0,0,0,0,0,0,0,0,0,0,0,0,0,0,0,0,0,0,0,0
65,0,50,0,0,0,0,0,0,0,0,0,0,0,0,0,0,0,0,15,0,35,0,0,0,0,0,0,0,0,0,0,0,0,0,0,0,0,0,0,0,0,0,0,0,0,0
64,0,50,0,0,0,0,0,0,0,0,0,0,0,0,0,0,0,0,20,0,30,0,0,0,0,0,0,0,0,0,0,0,0,0,0,0,0,0,0,0,0,0,0,0,0,0
67.9,0,50,0,0,0,0,0,0,0,0,0,0,0,0,0,0,0,0,25,0,25,0,0,0,0,0,0,0,0,0,0,0,0,0,0,0,0,0,0,0,0,0,0,0,0,0
60,0,50,0,0,0,0,0,0,0,0,0,0,0,0,0,0,0,0,30,0,20,0,0,0,0,0,0,0,0,0,0,0,0,0,0,0,0,0,0,0,0,0,0,0,0,0
57,0,50,0,0,0,0,0,0,0,0,0,0,0,0,0,0,0,0,35,0,15,0,0,0,0,0,0,0,0,0,0,0,0,0,0,0,0,0,0,0,0,0,0,0,0,0
56,0,50,0,0,0,0,0,0,0,0,0,0,0,0,0,0,0,0,40,0,10,0,0,0,0,0,0,0,0,0,0,0,0,0,0,0,0,0,0,0,0,0,0,0,0,0
52,0,50,0,0,0,0,0,0,0,0,0,0,0,0,0,0,0,0,45,0,5,0,0,0,0,0,0,0,0,0,0,0,0,0,0,0,0,0,0,0,0,0,0,0,0,0
47.6,0,50,0,0,0,0,0,0,0,0,0,0,0,0,0,0,0,0,50,0,0,0,0,0,0,0,0,0,0,0,0,0,0,0,0,0,0,0,0,0,0,0,0,0,0,0
65,54.55,0,0,0,0,0,0,0,0,0,0,0,0,0,0,0,0,0,0,0,43.76,0,0,0,0,0,0,0,1.69,0,0,0,0,0,0,0,0,0,0,0,0,0,0,0,0,0
52.5,59.86,0,0,0,0,0,0,0,0,0,0,0,0,0,0,0,0,0,0,0,38.52,0,0,0,0,0,0,0,1.62,0,0,0,0,0,0,0,0,0,0,0,0,0,0,0,0,0
61.7,0,55.24,0,0,0,0,0,0,0,0,0,0,0,0,0,0,0,0,0,0,42.78,0,0,0,0,0,0,0,1.98,0,0,0,0,0,0,0,0,0,0,0,0,0,0,0,0,0
48,76.68,9.03,2.76,0,0,1.36,0,6.45,1.11,0,0,0,0,0,0,0,0,0,1.85,0,0,0.76,0,0,0,0,0,0,0,0,0,0,0,0,0,0,0,0,0,0,0,0,0,0,0,0
49.5,97.37,0,2.63,0,0,0,0,0,0,0,0,0,0,0,0,0,0,0,0,0,0,0,0,0,0,0,0,0,0,0,0,0,0,0,0,0,0,0,0,0,0,0,0,0,0,0
51.6,75.61,24.39,0,0,0,0,0,0,0,0,0,0,0,0,0,0,0,0,0,0,0,0,0,0,0,0,0,0,0,0,0,0,0,0,0,0,0,0,0,0,0,0,0,0,0,0
49.8,86.98,0,5.18,0,0,0,0,5.55,2.29,0,0,0,0,0,0,0,0,0,0,0,0,0,0,0,0,0,0,0,0,0,0,0,0,0,0,0,0,0,0,0,0,0,0,0,0,0
49.5,86.63,0,5.18,0,0,0,0,5.81,2.38,0,0,0,0,0,0,0,0,0,0,0,0,0,0,0,0,0,0,0,0,0,0,0,0,0,0,0,0,0,0,0,0,0,0,0,0,0
34.1,73.57,24.43,0.81,0,0,0,0,0.52,0.67,0,0,0,0,0,0,0,0,0,0,0,0,0,0,0,0,0,0,0,0,0,0,0,0,0,0,0,0,0,0,0,0,0,0,0,0,0
48.5,74.29,14.22,1.84,0,0,1.35,0,5.84,0.96,0,0,0,0,0,0,0,0,0,1.5,0,0,0,0,0,0,0,0,0,0,0,0,0,0,0,0,0,0,0,0,0,0,0,0,0,0,0
47.2,65.12,26.49,2.01,0,0.22,0,0,4.66,1.5,0,0,0,0,0,0,0,0,0,0,0,0,0,0,0,0,0,0,0,0,0,0,0,0,0,0,0,0,0,0,0,0,0,0,0,0,0
50,67.25,23.23,2.07,0,0.22,0,0,5.06,2.17,0,0,0,0,0,0,0,0,0,0,0,0,0,0,0,0,0,0,0,0,0,0,0,0,0,0,0,0,0,0,0,0,0,0,0,0,0
51.8,68.45,22.49,2.13,0,0.57,0,0,4.86,1.5,0,0,0,0,0,0,0,0,0,0,0,0,0,0,0,0,0,0,0,0,0,0,0,0,0,0,0,0,0,0,0,0,0,0,0,0,0
43.3,70.22,22.53,3.18,0,0,0,0,1.46,2.61,0,0,0,0,0,0,0,0,0,0,0,0,0,0,0,0,0,0,0,0,0,0,0,0,0,0,0,0,0,0,0,0,0,0,0,0,0
47.8,71.86,11.67,2.3,0,0.11,0.45,2.54,7.27,1.81,0,0,0,0,0,0,0,0,0,1.48,0,0,0,0,0,0,0,0,0,0,0,0,0,0,0,0,0,0.51,0,0,0,0,0,0,0,0,0
38,78.11,15.1,1.49,0,0,0,0,4.29,1.01,0,0,0,0,0,0,0,0,0,0,0,0,0,0,0,0,0,0,0,0,0,0,0,0,0,0,0,0,0,0,0,0,0,0,0,0,0
36.2,79.58,14.01,1.49,0,0,0,0,3.98,0.94,0,0,0,0,0,0,0,0,0,0,0,0,0,0,0,0,0,0,0,0,0,0,0,0,0,0,0,0,0,0,0,0,0,0,0,0,0
