Repository: you0514w/youyou

File: Refract Index 587.6nm d.csv (part 13 of 31)
Refract Index 587.6nm d,SiO2,B2O3,Al2O3,MgO,CaO,BaO,Li2O,Na2O,K2O,Cs2O,ZnO,SrO,PbO,SnO,Ga2O3,As2O3,Y2O3,Sb2O3,La2O3,Nd2O3,Gd2O3,Bi2O3,TiO2,GeO2,ZrO2,SnO2,TeO2,P2O5,Nb2O5,Ta2O5,WO3,Yb2O3
1.81,5.53,39.14,0,0,0,0,6.67,0,0,0,17.15,0,0,0,0,0,0,0,16.73,0,0,0,1.66,0,3.24,0,0,0,1.5,1.5,6.88,0
1.81,6.23,27.65,0,0,0,0,12.53,0,0,0,30.87,0,0,0,0,0,0,0,8.86,0,0,0,1.34,0,4.34,0,0,0,2.41,0,5.77,0
1.82,5.82,38.52,0,0,0,0,7.8,0,0,0,20.06,0,0,0,0,0,0,0,10.92,0,0,0,3.65,0,3.31,0,0,0,2.85,0.53,6.54,0
1.81,5.28,28.86,0,0,0,0,7.08,0,0,0,38.97,0,0,0,0,0,0,0,6.49,0,0,0,1.32,0,3,0,0,0,2.59,0.48,5.93,0
1.75,5.08,39.44,1,0,9.07,0,1.7,0,4.32,0,24.99,0,0,0,0,0,0,0,5.93,0,0,0,0,0,0,0,0,0,0.77,0.46,7.24,0
1.83,5.71,27.91,0,0,0,0,11.48,0,0,0,27.38,0,0,0,0,0,0,0,7.9,0,0,0,2.86,0,3.25,0,0,0,2.37,0.78,10.36,0
1.82,6.29,27.15,0,0,0,0,12.65,0,0,0,29.2,0,0,0,0,0,0,0,5.97,0,0,0,2.7,0,3.07,0,0,0,2.23,0.73,10.01,0
1.79,5.59,30.53,0,0,0,0,5.62,0,0,0,37.1,0,0,0,0,0,4.46,0,6.87,0,0,0,0,0,1.82,0,0,0,0,1.01,7,0
1.59,53.11,6.54,2.79,0,9.01,4.33,15.65,2.45,0,0,1.55,4.57,0,0,0,0,0,0,0,0,0,0,0,0,0,0,0,0,0,0,0,0
1.58,54.88,8.18,2.01,0,6.85,4.72,14.78,1.55,0,0,2.36,4.63,0,0,0,0,0,0.04,0,0,0,0,0,0,0,0,0,0,0,0,0,0
1.58,56.9,7.67,1.5,0,9.41,4.06,12.34,1.03,0.34,0,3.12,3.37,0,0,0,0,0,0,0,0,0,0,0,0,0.26,0,0,0,0,0,0,0
1.58,56.46,7.27,2.08,0.77,8.02,3.06,13.59,1.51,0.33,0,2.69,4.22,0,0,0,0,0,0,0,0,0,0,0,0,0,0,0,0,0,0,0,0
1.58,58.06,7.22,2.31,0,7.6,3.65,13.21,1.23,0,0,1.96,3.69,0,0,0,0,0,0.04,0,0,0,0,0,0,1.03,0,0,0,0,0,0,0
1.78,48.56,0,9.54,0,0,0,0,0,0,0,19.23,0,0,0,0,0,0,0.16,6.27,0,0,1.25,1.71,0,2.36,0,0,0,2.2,1.32,0,7.4
1.78,50.13,0,4.93,0,0,6.55,0,0,0,0,13.69,0,0,0,0,0,0,0.17,6.47,0,0,0,1.75,0,2.44,0,0,0,2.27,1.36,2.6,7.64
1.79,48.5,0,4.77,0,0,3.17,0,0,0,0,19.2,0,0,0,0,0,0,0.16,8.05,0,0,0,1.69,0,2.36,0,0,0,2.19,0,2.52,7.39
1.78,49.89,0,4.9,0,0,6.51,0,0,0,0,13.63,0,0,0,0,0,0,0.17,8.28,0,0,0,1.74,0,2.42,0,0,0,2.26,0,2.59,7.61
1.76,51.05,0,6.4,0,0,6.81,0,0,0,0,12.83,0,0,0,0,0,0,0.22,8.01,0,0,0,0,0,2.12,0,0,0,1.47,0,2.81,8.28
1.75,50.82,0,8.92,0,0,6.78,0,0,0,0,12.77,0,0,0,0,0,0,0.22,7.98,0,0,0,0,0,0,0,0,0,1.47,0,2.8,8.24
1.77,45.48,0,4.41,6.75,4.85,8.87,0,0,0,0,9.01,0,0,0,0,0,0,0.04,5.3,0,0,0,1.63,0,2.21,0,0,0,2.05,0,2.35,7.05
1.76,44.67,0,5.81,6.63,4.77,8.71,0,0,0,0,8.85,0,0,0,0,0,0,0.04,5.21,0,0,0,3.05,0,2.17,0,0,0,2.01,0,1.15,6.93
1.77,44.39,0,5.78,7.16,4.74,8.66,0,0,0,0,8.79,0,0,0,0,0,0,0.04,5.17,0,0,0,3.61,0,2.34,0,0,0,2,0,0,7.32
1.77,43.92,0,5.71,7.09,4.69,8.57,0,0,0,0,8.7,0,0,0,0,0,0,0.04,4.94,0,0,0,5.72,0,1.39,0,0,0,1.98,0,0,7.25
1.77,15.06,23.21,8.46,0,0,0,5.41,0,0,0,31.77,0,0,0,0,0,0,0.04,8.1,0,0,1.16,1.35,0,2.19,0,0,0,2.03,1.22,0,0
1.77,14.89,22.95,8.36,0,0,0,5.35,0,0,0,31.4,0,0,0,0,0,0,0.04,8.01,0,0,0,1.33,0,2.16,0,0,0,2,1.21,2.3,0
1.78,13.87,21.37,7.78,0,0,0,9.96,0,0,0,35.35,0,0,0,0,0,0,0.03,3.04,0,0,1.7,0,0,0,0,0,0,6.9,0,0,0
1.77,13.63,21.01,7.65,0,0,0,9.79,0,0,0,34.75,0,0,0,0,0,0,0.03,2.99,0,0,0,0,0,0,0,0,0,6.79,0,3.36,0
1.79,13.9,21.43,4.88,0,0,0,9.99,0,0,0,35.45,0,0,0,0,0,0,0.03,3.97,0,0,0,0,0,0,0,0,0,6.92,0,3.43,0
1.79,14.49,22.33,5.08,0,0,1.01,5.2,0,0,0,36.93,0,0,0,0,0,0,0.04,4.13,0,0,0,0,0,0,0,0,0,7.21,0,3.58,0
1.78,15.31,23.59,8.59,0,0,0,5.5,0,0,0,28.25,0,0,0,0,0,0,0.04,8.23,0,0,0,1.37,0,2.22,0,0,0,3.3,1.24,2.36,0
1.79,14.88,22.93,8.35,0,0,0,5.34,0,0,0,27.47,0,0,0,0,0,0,0.04,8,0,0,0,5.33,0,2.16,0,0,0,2,1.2,2.3,0
1.77,15.34,23.65,8.61,0,0,0,5.51,0,0,0,28.32,0,0,0,0,0,0,0.04,9.26,0,0,0,1.37,0,2.23,0,0,0,2.06,1.24,2.37,0
1.77,15.33,23.63,8.6,0,0,0,5.51,0,0,0,28.29,0,0,0,0,0,0,0.04,8.92,0,0,0,1.37,0,2.22,0,0,0,2.48,1.24,2.37,0
1.59,22.88,19.75,6.47,6.82,14.71,0,27.62,0,1.75,0,0,0,0,0,0,0,0,0,0,0,0,0,0,0,0,0,0,0,0,0,0,0
1.88,13.68,37.48,0,0,0,0,0,0,0,0,0,0,0,0,0,0,0,0.06,22.95,0,8.14,0,0,0,9.09,0,0,0,0.7,7.9,0,0
1.88,13,35.63,0,0,0,0,0,0,0,0,6.55,0,0,0,0,0,0,0.06,20.18,0,7.74,0,0,0,8.65,0,0,0,0.67,7.52,0,0
1.87,12.4,33.96,0,0,0,0,0,0,0,0,12.48,0,0,0,0,0,0,0.06,17.68,0,7.38,0,0,0,8.24,0,0,0,0.64,7.16,0,0
1.87,11.64,31.91,0,0,0,0,0,0,0,0,19.54,0,0,0,0,0,0,0.05,16.61,0,5.18,0,0,0,7.74,0,0,0,0.6,6.73,0,0
1.88,19.61,31.62,0,0,0,0,0,0,0,0,0,0,0,0.69,0,0,0,0.06,22.73,0,7.83,0,0,0,8.98,0,0,0,0.69,7.79,0,0
1.88,17.95,32.69,0,0,0,0,0,0,0,0,1.46,0,0,0,0,0,0,0.06,22.64,0,7.77,0,0.57,0,8.9,0,0,0,0.69,7.27,0,0
1.87,12.94,35.47,0,0,0,0,5.91,0,0,0,0,0,0,0,0,0,0,0.06,21.17,0,7.7,0,0,0,8.61,0,0,0,0.66,7.48,0,0
1.87,21.5,27.52,0,0,0,0,5.84,0,0,0,0,0,0,0,0,0,0,0.06,20.92,0,7.61,0,0,0,8.5,0,0,0,0.66,7.39,0,0
1.87,20.95,26.8,0,0,0,0,8.54,0,0,0,0,0,0,0,0,0,0,0.06,20.12,0,7.41,0,0,0,8.28,0,0,0,0.64,7.2,0,0
1.87,23.68,24.26,0,0,0,0,8.51,0,0,0,0,0,0,0,0,0,0,0.06,20.04,0,7.39,0,0,0,8.25,0,0,0,0.64,7.17,0,0
1.58,54.1,11.4,2.2,0,0,9.8,16.8,0,1.1,0,4.2,0,0,0,0,0,0,0,0.4,0,0,0,0,0,0,0,0,0,0,0,0,0
1.81,9.29,35.15,0,0,0,0,2.8,0,0,0,30.27,0,0,0,0,0,0,0,12.49,0,0,0,0,0,3.6,0,0,0,2.5,1,2.9,0
1.61,0,1.9,1.9,7.39,3.7,36.96,5.59,0,0,0,3.7,0,0,0,0,0,0,0,0,0,0,0,0,0,0,0,0,38.86,0,0,0,0
1.52,0,2,12,13,0,0,2,2,13,0,0,0,0,0,0,0,0,0,0,0,0,0,0,0,0,0,0,56,0,0,0,0
1.77,9.94,40.97,0,0,0,0,5.71,0,0,0,20.7,0,0,0,0,0,0,0,9.27,0,7.45,0,0,0,3.97,0,0,0,0,1.99,0,0
1.78,6.45,38.71,0,0,0,0,6.45,0,0,0,25.81,0,0,0,0,0,0,0,8.06,0,7.26,0,0,0,6.45,0,0,0,0,0.81,0,0
1.85,9.64,31.33,0,0,0,0,4.02,0,0,0,20.88,0,0,0,0,0,0,0,10.84,0,10.84,0,0,0,4.02,0,0,0,0,3.61,4.82,0
1.86,16.19,25.1,0,0,0,0,7.29,0,0,0,12.96,0,0,0,0,0,0.81,0,15.38,0,8.91,0,0,0,3.24,0,0,0,0,3.64,5.67,0.81
1.85,12.65,28.08,0,0,0,0,4.74,0,0,0,19.76,0,0,0,0,0,0,0,13.83,0,7.51,0,0,0,4.74,0,0,0,0,3.16,5.53,0
1.77,12,40,0,0,0,0,5,0,0,0,19,0,0,0,0,0,0,0,10,0,7,0,0,0,4,0,0,0,0,2,1,0
1.86,14.45,28.14,0,0,0,0,5.28,0,0,0,11.64,0,0,0,0,0,0,0.05,18.9,0,3.27,0,0,3.02,7.69,0,0,0,0.59,6.97,0,0
1.85,8.74,38.83,0,0,0,0,5.17,0,0,0,10.25,0,0,0,0,0,0,0.05,17.83,0,2.98,0,0,0,7.52,0,0,0,1.16,6.47,1,0
1.86,11.32,34.42,0,0,0,0,5.17,0,0,0,12.15,0,0,0,0,0,0,0.05,17.36,0,2.98,0,0,0,7.53,0,0,0,1.16,6.47,1,0.39
1.85,12.35,33.72,0,0,0,0,7.6,0,0,0,10.05,0,0,0,0,0,0,0.05,17.48,0,2.92,0,0,0,7.37,0,0,0,1.14,6.34,0.98,0
1.85,13.78,34.16,0,0,0,0,5.13,0,0,0,10.18,0,0,0,0,0,0,0.05,17.71,0,2.96,0,0,0,7.47,0,0,0,1.15,6.42,0.99,0
1.7,8.31,31.67,0,0,25.22,0,23.67,0,0,0,0,0,0,0,0,0,3.32,0,5.11,0,1.61,0.71,0,0,0,0,0,0,0,0.38,0,0
1.68,6.89,33.86,0,0,15.49,0,24.93,0,0,0,0,0,0,0,0,0,1.65,0,6.35,0,1.83,0,8.29,0,0,0,0,0,0,0,0.71,0
1.67,10.08,32.61,1.86,0,13.5,0,24.06,4.88,0,0,6.51,0,0,0,0,0,0,0,4.41,0,2.09,0,0,0,0,0,0,0,0,0,0,0
1.67,11.98,28.72,0,15.88,2.14,0,26.78,0,3.4,0,0,0,0,0,0,0,0,0.55,1.47,0,5.52,0,0,0,1.3,0,0,0,2.26,0,0,0
1.66,17.56,35.36,0,0,0,9.18,29.43,0,0,0,0,0,0,0,0,0,0,0,2.97,0,3.15,0,0,0,0,0,0,0,0,1.59,0.76,0
1.66,17.59,32.54,0,0,10.77,3.45,27.8,0,0,0,0,0,0,0,0,0,0,0,2.32,0,3.12,0,0,0,1.84,0,0,0,0.57,0,0,0
1.65,22.01,23.62,0,0,16.57,0,27.51,0,0,0,4.39,0,0,0,0,0,0,0,1.76,0,4.14,0,0,0,0,0,0,0,0,0,0,0
1.65,19.28,28.08,0,0,14.2,0,30.29,0,0,0,0,0.7,0,0,0,0,0.64,0,2,0,3.4,0,0,0,0,0,0,0,0,0,1.41,0
1.62,12.06,36.46,0,0,2.59,0,33.97,0,0,0,0,4.9,0,0,0,0,0,0,4.01,0,1.6,0,0,0,4.41,0,0,0,0,0,0,0
1.6,20,25.89,2.62,3.31,0,1.74,40.21,1.08,0,0,0,0,0,0,0,0,0,0.34,3.28,0,1.38,0,0,0,0,0,0,0,0,0.15,0,0
1.71,34.12,20.5,0,0,0,22.38,0.2,0,0,0,11.44,0,0,0,0,0,0,0.03,5.53,0,0,0,2.1,0,3.7,0,0,0,0,0,0,0
1.7,35.35,19.15,0,0,0,22.38,0.2,0,0,0,12.15,0,0,0,0,0,0,0.03,3.88,0,0,0,2.3,0,4.56,0,0,0,0,0,0,0
1.61,0,7.5,2.5,8.75,8.76,25,12.5,0,0,0,5,0,0,0,0,0,0,0,0,0,0,0,0,0,0,0,0,29.99,0,0,0,0
1.61,0,7.51,2.5,9.99,10,24.99,10.02,0,0,0,5,0,0,0,0,0,0,0,0,0,0,0,0,0,0,0,0,29.99,0,0,0,0
1.56,0,15,4,17.5,10.99,2.5,10.01,2.5,2.5,0,0,2.5,0,0,0,0,0,0,0,0,0,0,0,0,0,0,0,32.5,0,0,0,0
1.64,0,7.5,2.5,9.99,10,25.01,7.52,0,0,0,9.99,0,0,0,0,0,0,0,0,0,2.5,0,0,0,0,0,0,24.99,0,0,0,0
1.62,0,7.51,2.5,12.49,12.5,24.99,10.01,0,0,0,5,0,0,0,0,0,0,0,0,0,0,0,0,0,0,0,0,25,0,0,0,0
1.62,0,6.5,3.5,12.51,12.49,24,12.49,0,0,0,0,0,0,0,0,0,0,0,0,0,1,0,0,0,0,0,0,27.51,0,0,0,0
1.57,0,19.96,2.49,17.44,12.73,2.49,9.98,2.5,2.49,0,0,2.49,0,0,0,0,0,0,0,0,0,0,0,0,0,0,0,27.43,0,0,0,0
1.59,0,14.99,2.5,12.51,12.5,10,10,0,0,0,0,7.5,0,0,0,0,0,0,0,0,0,0,0,0,0,0,0,30,0,0,0,0
1.57,0,25,2.5,12.5,12.5,2.5,10,0,2.5,0,0,5,0,0,0,0,0,0,0,0,0,0,0,0,0,0,0,27.5,0,0,0,0
1.56,0,25.01,3.75,14.99,15,0,9.99,0,2.5,0,0,2.5,0,0,0,0,0,0,0,0,0,0,0,0,0,0,0,26.26,0,0,0,0
1.96,1.33,22.96,0,0,0,0,5.06,0,0,0,10,0,0,0,0,0,0,0.05,11.75,0,0,0,3.83,19.16,7.64,0,0,0,13.97,3.28,0.97,0
1.96,1.35,23.2,0,0,0,0,4.08,0,0,0,10.1,0,0,0,0,0,0,0.05,11.86,0,0,0,3.86,19.36,7.72,0,0,0,14.11,3.32,0.99,0
1.96,1.35,23.26,0,0,0,0,5.13,0,0,0,10.13,0,0,0,0,0,0,0.05,11.91,0,0,0,1.96,19.42,7.74,0,0,0,14.73,3.33,0.99,0
1.96,1.35,23.29,0,0,0,0,5.13,0,0,0,10.13,0,0,0,0,0,0,0.05,11.91,0,0,0,0,19.43,7.74,0,0,0,15.33,3.33,2.31,0
1.98,1.36,16.84,0,0,0,0,5.17,0,0,0,10.22,0,0,0,0,0,0,0.05,12.01,0,0,0,3.91,24,7.81,0,0,0,14.28,3.36,0.99,0
1.96,8.77,16.3,0,0,0,0,5.01,0,0,0,9.9,0,0,0,0,0,0,0.05,11.63,0,0,0,3.79,18.95,7.56,0,0,0,13.83,3.25,0.96,0
1.96,3.88,20.99,0,0,0,0,3.82,0,0,0,10.09,0,0,0,0,0,0,0.05,11.86,0,0,0,3.85,19.35,7.71,0,0,0,14.1,3.31,0.99,0
1.94,1.21,20.86,0,0,0,0,13.75,0,0,0,9.08,0,0,0,0,0,0,0.05,10.67,0,0,0,3.47,17.41,6.94,0,0,0,12.69,2.98,0.89,0
1.96,3.93,21.28,0,0,0,0,3.87,0,0,0,10.22,0,0,0,0,0,0,0.05,12.02,0,0,0,1.97,19.61,7.82,0,0,0,14.87,3.36,1,0
1.7,13,50,0,0,10,0,8,0,0,0,4,0,0,0,0,0,4,0,9,0,2,0,0,0,0,0,0,0,0,0,0,0
1.72,12,40,0,0,12,0,9,0,0,0,12,0,0,0,0,0,4,0,8,0,1,0,0,0,2,0,0,0,0,0,0,0
1.7,8,55,0,0,11,0,9,0,0,0,2,0,0,0,0,0,4,0,9,0,2,0,0,0,0,0,0,0,0,0,0,0
1.7,13,50,0,0,9,0,9,0,0,0,2,2,0,0,0,0,4,0,9,0,2,0,0,0,0,0,0,0,0,0,0,0
1.7,13,47,0,0,11,0,10,0,0,0,5,0,0,0,0,0,4,0,9,0,1,0,0,0,0,0,0,0,0,0,0,0
1.69,13,50,0,2,7,0,9,0,0,0,2,2,0,0,0,0,4,0,9,0,1,0,0,0,1,0,0,0,0,0,0,0
1.72,12,40,0,0,14,0,9,0,0,0,10,0,0,0,0,0,4,0,8,0,1,0,0,0,2,0,0,0,0,0,0,0
1.7,13,50,0,0,9,0,9,0,0,0,4,0,0,0,0,0,4,0,9,0,2,0,0,0,0,0,0,0,0,0,0,0
1.7,12,50,0,0,9,0,9,0,0,0,3,2,0,0,0,0,4,0,9,0,2,0,0,0,0,0,0,0,0,0,0,0
1.7,13,48,0,0,10,0,10,0,0,0,5,0,0,0,0,0,4,0,9,0,1,0,0,0,0,0,0,0,0,0,0,0
1.77,8.11,34.98,0,0,10.86,0,4.08,0,0,0,17.96,0,0,0,0,0,0,0,7.48,0,4.03,1.05,3.05,0,0,0,0,0,4.12,1.65,2.63,0
1.75,8.17,37.05,0,0,0,0,0,3.96,2.61,0,19.61,5.93,0,0,0,0,5.44,0.42,10.55,0,1.69,1.58,0,0,2.99,0,0,0,0,0,0,0
1.74,3.25,32.3,0,12.12,0,0,9.81,0,0,0,26.42,0,0,0,0,0,0,0,6.6,0,2.7,0,0,0,3.17,0,0,0,1.1,0,2.53,0
1.73,3.52,38.77,3.11,0,0,0,10.62,0,0,0,27.95,0,0,0,0,0,3.75,0,3.25,0,5.84,0,0,0,0,0,0,0,0,0,3.19,0
1.72,13.84,35.83,0,0,0,3.01,18.56,0,0,0,14.76,0,0,0,0,0,0,0,5.96,0,1.53,0,4.63,0,0,0,0,0,0,1.88,0,0
1.72,10.04,36.85,0,0,0,0,10.1,0,0,0,29.66,0,0,0,0,0,0,0.17,4.01,0,5.27,0,0,0,0,0,0,0,0,0,3.9,0
1.71,12.86,38.86,0,0,0,0,12.94,0,0,0,23.15,0,0,0,0,0,0,0,6.23,0,2.8,0,0,0,0,0,0,0,0,0.66,2.5,0
1.69,10.77,41.14,0,0,0,0,9.28,2.24,0,0,22.71,4.46,0,0,0,0,0,0,5.39,0,2.42,0,0,0,0,0,0,0,0,0,1.59,0
1.68,15.7,35.73,0,0,6.88,1.4,14.36,0,0.91,0,14.76,0,0,0,0,0,0,0,3.03,0,3.55,0,2.15,0,0,0,0,0,0.97,0,0.56,0
1.66,21.44,39.46,0,0,0,0,12.93,0,1.37,0,15.83,0,0,0,0,0,0,0,2.9,0,4.03,0,0,0,1.39,0,0,0,0.65,0,0,0
1.9,0,3,0,0,0,1,18,11,2,0,0,0,0,0,0,0,0,0,0,0,0,8,7,0,0,0,0,25,19,0,6,0
1.9,0,3,0,0,0,1,17.8,10.9,2,0,0,0,0,0,0,0,0,0,0,0,0,7.9,6.9,0,0,0,0,24.8,17.9,0,7.8,0
1.9,0,2.9,0,0,0,1,17.7,10.8,2,0,0,0,0,0,0,0,0,0,0,0,0,7.9,6.9,0,0,0,0,24.5,16.8,0,9.5,0
1.9,0,2,0,0,0,1,18,10.5,2,0,0,0,0,0,0,0,0,0,0,0,0,8,7,0,0,0,0,25.5,18,0,8,0
1.91,0,2,0,0,0,1,18,10,2,0,1,0,0,0,0,0,0,0,0,0,0,8,7,0,0,0,0,25,18,0,8,0
1.91,0,2,0,0,0,1,18,10.5,2,0,0,0,0,0,0,0,0,0,0,0,0,12,7,0,0,0,0,25.5,14,0,8,0
1.91,0,2,0,0,0,1,18,10.5,2,0,0,0,0,0,0,0,0,0,0,0,0,14,7,0,0,0,0,25.5,12,0,8,0
1.91,0,2,0,0,0,1,17,10.5,2,0,0,0,0,0,0,0,0,0,0,0,0,9,7,0,0,0,0,25.5,18,0,8,0
1.92,0,2,0,0,0,1,16,10.5,2,0,0,0,0,0,0,0,0,0,0,0,0,10,7,0,0,0,0,25.5,18,0,8,0
1.94,0,2,0,0,0,1,14,10.5,2,0,0,0,0,0,0,0,0,0,0,0,0,12,7,0,0,0,0,25.5,18,0,8,0
1.77,5.89,50.3,0,0,0,0,6.46,0,0,0,9.81,0,0,0,0,0,0,0.02,9.88,0,9.62,0,0,0,7,0,0,0,0,1.02,0,0
1.77,5.84,50.96,0,0,0,0,6.41,0,0,0,9.72,0,0,0,0,0,0,0.02,9.56,0,9.54,0,0,0,6.94,0,0,0,0,1.01,0,0
1.77,12.11,45.07,0,0,0,0,6.35,0,0,0,9.64,0,0,0,0,0,0,0.02,9.47,0,9.46,0,0,0,6.88,0,0,0,0,1,0,0
1.77,5.89,51.37,0,0,0,0,5.17,0,0,0,10.27,0,0,0,0,0,0,0.02,9.64,0,9.62,0,0,0,7,0,0,0,0,1.02,0,0
1.77,5.91,50.44,0,0,0,0,6.48,0,0,0,9.83,0,0,0,0,0,0,0.02,8.32,0,9.65,0,0,0,7.02,0,0,0,0,1.02,0,1.31
1.77,12.13,44.88,0,0,0,0,6.36,0,0,0,9.65,0,0,0,0,0,0,0.02,9.74,0,9.47,0,0,0,6.89,0,0,0,0,0.86,0,0
1.77,12.12,44.84,0,0,0,0,6.36,0,0,0,9.65,0,0,0,0,0,0,0.02,9.93,0,9.47,0,0,0,6.89,0,0,0,0,0.72,0,0
1.77,5.91,50.41,0,0,0,0,6.48,0,0,0,9.82,0,0,0,0,0,0,0.02,8.52,0,9.65,0,0,0,7.02,0,0,0,0,1.02,0,1.15
1.77,5.89,50.66,0,0,0,0,6.46,0,0,0,9.8,0,0,0,0,0,0,0.02,9.48,0,9.44,0,0,0,6.79,0,0,0,0,1.46,0,0
1.77,12.17,45.02,0,0,0,0,5.96,0,0,0,9.68,0,0,0,0,0,0,0.02,9.77,0,9.5,0,0,0,7.02,0,0,0,0,0.86,0,0
1.63,46.46,13.67,2.55,0,4.96,23.73,2.7,0.52,0.44,0,4.45,0,0,0,0,0,0,0.03,0,0,0,0,0,0,0,0,0,0,0,0.49,0,0
1.63,46.58,11.32,3.51,0,0.82,29.16,1.53,0,1.75,0,5.07,0,0,0.07,0,0,0,0.09,0,0,0,0,0,0,0,0,0,0,0,0.1,0,0
1.77,11.31,45.93,0,0,0,0,6.5,0,0,0,9.86,0,0,0,0,0,0,0.02,10.73,0,9.68,0,0,0,4.94,0,0,0,0,1.03,0,0
1.77,11.21,46.64,0,0,0,0,6.44,0,0,0,9.78,0,0,0,0,0,0,0.02,10.4,0,9.59,0,0,0,4.9,0,0,0,0,1.02,0,0
1.76,12.26,45.66,0,0,0,0,6.43,0,0,0,9.76,0,0,0,0,0,0,0.02,10.38,0,9.58,0,0,0,4.89,0,0,0,0,1.02,0,0
1.77,11.31,47.03,0,0,0,0,5.2,0,0,0,10.33,0,0,0,0,0,0,0.02,10.48,0,9.67,0,0,0,4.94,0,0,0,0,1.02,0,0
1.77,10.94,48,0,0,0,0,6.28,0,0,0,9.54,0,0,0,0,0,0,0.02,8.83,0,9.35,0,0,0,4.78,0,0,0,0,0.99,0,1.27
1.77,12.28,45.45,0,0,0,0,6.44,0,0,0,9.78,0,0,0,0,0,0,0.02,10.66,0,9.6,0,0,0,4.9,0,0,0,0,0.87,0,0
1.77,12.28,45.43,0,0,0,0,6.44,0,0,0,9.77,0,0,0,0,0,0,0.02,10.85,0,9.59,0,0,0,4.89,0,0,0,0,0.73,0,0
1.77,10.91,46.45,0,0,0,0,6.52,0,0,0,9.89,0,0,0,0,0,0,0.02,9.37,0,9.71,0,0,0,4.95,0,0,0,0,1.03,0,1.15
1.77,10.77,46.21,0,0,0,0,6.43,0,0,0,9.77,0,0,0,0,0,0,0.02,10.86,0,9.4,0,0,0,5.09,0,0,0,0,1.45,0,0
1.77,12.32,45.61,0,0,0,0,6.03,0,0,0,9.81,0,0,0,0,0,0,0.02,10.69,0,9.63,0,0,0,5.02,0,0,0,0,0.87,0,0
1.82,0,35.5,0,0,0,0,8,0,0,0,12.5,0,0,0,8,0,4,0,13,0,2,0,2,5,3,0,4,0,0,3,0,0
1.83,0,35.5,0,0,0,0,8,0,0,0,12.5,0,0,0,8,0,4,0,13,0,2,0,4,5,3,0,2,0,0,3,0,0
1.82,0,35.5,0,0,0,0,8,0,0,0,12.5,0,0,0,8,0,4,0,13,0,2,0,0,5,3,0,4,0,0,3,2,0
1.82,0,35.5,0,0,0,0,8,0,0,0,12.5,0,0,0,8,0,4,0,13,0,2,0,0,5,3,0,2,0,0,3,4,0
1.83,0,35.5,0,0,0,0,8,0,0,0,12.5,0,0,0,8,0,4,0,13,0,2,0,6,5,3,0,0,0,0,3,0,0
1.84,0,35.5,0,0,0,0,8,0,0,0,12.5,0,0,0,8,0,0,0,13,0,2,0,10,5,3,0,0,0,0,3,0,0
1.83,0,35.4,0,0,0,0,8,0,0,0,12.4,0,0,0,8,0,4,0,13,0,2,0,4,5,3,0,0.2,0,0,3,2,0
1.83,0,35.4,0,0,0,0,8,0,0,0,12.4,0,0,0,8,0,2,0,13,0,2,0,4,5,3,0,0.2,0,0,3,4,0
1.83,0,35.4,0,0,0,0,8,0,0,0,12.4,0,0,0,8,0,4,0,13,0,2,0,2,5,3,0,0.2,0,0,3,4,0
1.83,0,35.4,0,0,0,0,8,0,0,0,12.4,0,0,0,8,0,4,0,13,0,2,0,3,5,3,0,0.2,0,0,3,3,0
1.73,20.33,22.34,0,1.8,19.19,0,20.69,0,0,0,0,0,0,0,0,0,0,0.02,3.89,0,0,0,6.92,0,2.66,0,0,0,2.16,0,0,0
1.73,18.56,23.97,0,1.81,19.24,0,20.73,0,0,0,0,0,0,0,0,0,0,0.03,3.89,0,0,0,6.94,0,2.66,0,0,0,2.17,0,0,0
1.72,20.1,23.54,0,1.78,18.97,0,20.45,0,0,0,0,0,0,0,0,0,0,0.02,3.53,0,0,0,6.84,0,2.63,0,0,0,2.14,0,0,0
1.73,20.54,22.59,0,1.82,19.39,0,20.9,0,0,0,0,0,0,0,0,0,0,0.03,4.26,0,0,0,5.61,0,2.68,0,0,0,2.18,0,0,0
1.72,20.49,22.52,0,1.82,19.35,0,20.85,0,0,0,0,0,0,0,0,0,0,0.03,4.68,0,0,0,6.06,0,2.68,0,0,0,1.52,0,0,0
1.74,20.8,22.86,0,1.85,22.29,0,16.19,0,0,0,0,0,0,0,0,0,0,0.03,3.97,0,0,0,7.08,0,2.72,0,0,0,2.21,0,0,0
1.74,20.58,21.04,0,1.83,19.43,0,20.94,0,0,0,0,0,0,0,0,0,0,0.03,4.27,0,0,0,7,0,2.69,0,0,0,2.19,0,0,0
1.73,20.44,22.47,0,1.81,19.3,0,20.8,0,0,0,0,0,0,0,0,0,0,0.03,4.24,0,0,0,6.96,0,1.78,0,0,0,2.17,0,0,0
1.73,20.14,22.13,0,1.79,19.01,0,20.49,0,0,0,0,0,0,0,0,0,0,0.02,3.85,0,0,0,8.21,0,2.63,0,0,0,1.73,0,0,0
1.73,20.18,22.19,0,1.79,19.04,0,20.53,0,0,0,0,0,0,0,0,0,0,0.02,3.85,0,0,0,6.87,0,4.04,0,0,0,1.49,0,0,0
1.82,0,11.71,0,0,0,8.86,22.74,1.1,0,0,0,2.62,0,0,0,0,0,0.01,0,0,0,0.88,3.4,0,0,0,0,23.46,15.84,0,9.38,0
1.82,0,11.76,0,0,0,8.9,22.83,0,0.72,0,0,2.63,0,0,0,0,0,0.01,0,0,0,0.88,3.42,0,0,0,0,23.54,15.9,0,9.41,0
1.83,0,7.84,0,0,0,8.9,22.84,1.1,0,0,5.87,0,0,0,0,0,0,0.01,0,0,0,0.88,3.42,0,0,0,0,23.56,16.16,0,9.42,0
1.83,0,7.88,2.02,0,0,8.95,22.96,1.11,0,0,3.37,0,0,0,0,0,0,0.01,0,0,0,0.88,3.43,0,0,0,0,23.67,16.25,0,9.47,0
1.81,0,11.8,0,0,0,12.95,22.92,0,0,0,0,0,0,0,0,0,0,0.01,0,0,0,0.88,3.43,0,0,0,0,23.63,14.93,0,9.45,0
1.82,0,14.95,0,0,0,9.05,18.58,2.24,0,0,0.85,0,0,0,0,0,0,0.01,0,0,0,0.89,3.47,0,0,0,0,23.95,16.43,0,9.58,0
1.84,0,4.06,0,0,0,9.21,18.91,4.56,0,0,6.94,0,0,0,0,0,0,0.01,0,0,0,0.91,3.54,0,0,0,0,25.38,16.73,0,9.75,0
1.82,0,13.89,0,0,0,9.01,23.13,1.11,0,0,0.85,0,0,0,0,0,0,0.01,0,0,0,2.97,3.46,0,0,0,0,23.85,16.36,0,5.36,0
1.82,0,10.24,0,0,0,9.29,23.85,0,0.76,0,0,0,0,0,0,0,0,0.01,0,0,0,0.06,0,0,0,0,0,25.1,18.22,0,12.47,0
1.83,0,12.02,0,0,0,7.28,25.69,0,0,0,0,2.69,0,0,0,0,0,0.01,0,0,0,1.5,0,0,0,0,0,24.56,19.93,0,6.32,0
1.73,19.95,18.83,0,0,24.92,0,20.81,0,1.48,0,0,0,0,0,0,0,0,0,2.74,0,0,0,4.49,0,3.09,0,0,0,3.69,0,0,0
1.74,18.93,18.54,0,0,24.56,0,20.52,0,0,0,3.64,0,0,0,0,0,0,0,2.7,0,0,0,4.43,0,3.04,0,0,0,3.64,0,0,0
1.73,19.53,18.41,0,0,24.41,0,20.39,0,0,0,4.19,0,0,0,0,0,0,0,2.54,0,0,0,4.4,0,3.02,0,0,0,3.11,0,0,0
1.73,16.51,18.28,0,0,24.21,0,20.23,0,0,0,8.6,0,0,0,0,0,0,0,2.3,0,0,0,4.36,0,3,0,0,0,2.51,0,0,0
1.73,15.93,18.27,0,0,24.18,0,20.21,0,0,0,9.31,0,0,0,0,0,0,0,2.3,0,0,0,4.36,0,3,0,0,0,2.44,0,0,0
1.73,18.65,19,0,0,25.17,0,23.62,0,0,0,0,0,0,0,0,0,0,0,2.62,0,0,0,4.09,0,3.12,0,0,0,3.73,0,0,0
1.73,19.53,18.43,0,0,24.39,0,20.11,0.29,0,0,4.19,0,0,0,0,0,0,0,2.54,0,0,0,4.39,0,3.02,0,0,0,3.11,0,0,0
1.73,19.53,18.43,0,0,24.4,0,20.25,0,0.14,0,4.19,0,0,0,0,0,0,0,2.54,0,0,0,4.39,0,3.02,0,0,0,3.11,0,0,0
1.71,19.95,18.81,0,0,24.94,0,18.61,0,4.42,0,0,0,0,0,0,0,0,0,2.74,0,0,0,4.49,0,3.09,0,0,0,2.95,0,0,0
1.72,19.73,20.07,0,0,24.65,0,20.6,0,0,0,2.19,0,0,0,0,0,0,0,2.71,0,0,0,2.98,0,4.52,0,0,0,2.55,0,0,0
1.91,14.08,23.94,0,0,0,8.45,0,0,0,0,9.86,0,0,0,0,0,0,0,14.08,0,0,0,19.73,0,7.04,0,0,0,2.82,0,0,0
1.92,14.08,23.94,0,0,0,5.63,0,0,0,0,12.68,0,0,0,0,0,0,0,14.08,0,0,0,19.73,0,7.04,0,0,0,2.82,0,0,0
1.92,14.08,23.94,0,0,0,2.82,0,0,0,0,15.49,0,0,0,0,0,0,0,14.08,0,0,0,19.73,0,7.04,0,0,0,2.82,0,0,0
1.92,14.08,23.94,0,0,0,0,0,0,0,0,18.31,0,0,0,0,0,0,0,14.08,0,0,0,19.73,0,7.04,0,0,0,2.82,0,0,0
1.92,14.08,23.94,0,0,0,0,0,0,0,0,18.31,0,0,0,0,0,0,0,12.68,0,1.41,0,19.72,0,7.04,0,0,0,2.82,0,0,0
1.93,14.08,23.94,0,0,0,0,0,0,0,0,18.31,0,0,0,0,0,0,0,12.68,0,0,1.41,19.72,0,7.04,0,0,0,2.82,0,0,0
1.92,14.08,23.94,0,0,0,0,0,0,0,0,21.13,0,0,0,0,0,0,0,14.08,0,0,0,19.72,0,4.23,0,0,0,2.82,0,0,0
1.92,13.89,22.22,0,0,0,0,0,0,0,0,23.61,0,0,0,0,0,0,0,13.89,0,0,0,19.44,0,4.17,0,0,0,2.78,0,0,0
1.92,14.29,24.29,0,0,0,0,1.43,0,0,0,18.57,0,0,0,0,0,0,0,14.29,0,0,0,19.98,0,4.29,0,0,0,2.86,0,0,0
1.92,13.79,21.38,0,0,0,0,0,0,0,0,24.83,0,0,0,0,0,0,0,13.79,0,0,0,19.31,0,4.14,0,0,0,2.76,0,0,0
1.83,3.13,35.93,0,0,0,0,0,0,0,0,34.37,0,0,0,0,0,0,0,11.72,0,5.47,0,0,0,4.69,0,0,0,0,3.13,1.56,0
1.81,6.11,34.35,0,0,0,0,0,0,0,0,38.17,0,0,0,0,0,0,0,11.45,0,3.82,0,0,0,3.05,0,0,0,0,3.05,0,0
1.82,5.97,31.34,0,0,0,0,0,0,0,0,41.79,0,0,0,0,0,0,0,11.19,0,3.73,0,0,0,2.99,0,0,0,0,2.99,0,0
1.83,3.23,39.51,0,0,0,0,0,0,0,0,29.02,0,0,0,0,0,0,0,12.5,0,6.05,0,0,0,3.23,0,0,0,0,3.23,3.23,0
1.83,3.28,40.98,0,0,0,0,0,0,0,0,26.23,0,0,0,0,0,0,0,13.11,0,6.56,0,0,0,3.28,0,0,0,0,3.28,3.28,0
1.83,3.29,41.2,0,0,0,0,0,0,0,0,26.27,0,0,0,0,0,0,0,13.59,0,7.01,0,0,0,2.47,0,0,0,0,2.88,3.29,0
1.84,0,37.49,0,0,0,0,0,0,0,0,35.93,0,0,0,0,0,0,0,11.72,0,3.91,0,0,0,3.13,0,0,0,0,3.13,4.69,0
1.84,0,37.95,0,0,0,0,0,0,0,0,34,0,0,0,0,0,0,0,13.04,0,3.95,0,0,0,3.16,0,0,0,0,3.16,4.74,0
1.92,0,39.58,0,0,0,0,0,0,0,0,20.82,0,0,0,0,0,0,0,7.09,0,3.77,11.37,0,7.66,5.29,0,0,0,0,4.42,0,0
1.95,0,24.36,0,0,0,0,0,0,0,0,13.28,0,0,0,0,0,0,0,7.35,0,3.91,11.77,0,29.28,5.47,0,0,0,0,4.58,0,0
1.86,0,37.58,0,0,0,0,0,0,0,0,27.24,0,0,0,0,0,0,0,2.09,0,7.77,8.37,0,11.66,5.29,0,0,0,0,0,0,0
1.89,0,30.14,0,0,0,0,7.2,0,0,0,8.84,0,0,0,0,0,0,0,12.54,0,4.62,5.33,0,20.61,5.84,0,0,0,0,4.88,0,0
1.9,0,37.57,0,0,0,0,0,0,0,0,25.25,0,0,0,0,0,0,0,6.1,0,0,10.37,0,11.66,5.28,0,0,0,0,3.77,0,0
1.81,0,37.6,0,0,0,0,0,0,0,0,32.24,0,0,0,0,0,0,0,6.09,0,3.77,3.36,0,11.66,5.28,0,0,0,0,0,0,0
1.86,0,37.59,0,0,0,0,0,0,0,0,25.25,0,0,0,0,0,0,0,6.09,0,3.77,10.36,0,16.94,0,0,0,0,0,0,0,0
2.04,0,37.59,0,0,0,0,0,0,0,0,6.83,0,0,0,0,0,0,0,6.09,0,3.77,28.78,0,11.65,5.29,0,0,0,0,0,0,0
1.9,0,34.86,0,0,0,0,0,0,0,0,21.04,0,0,0,0,0,0,0,6.35,0,3.91,8,0,15.78,5.48,0,0,0,4.58,0,0,0
1.88,0,34.86,0,0,0,0,0,0,0,0,21.05,0,0,0,0,0,0,0,6.35,0,3.91,8,0,15.78,5.47,0,0,0,0,0,4.58,0
1.55,68.22,0,14.89,9.89,0,0,5,0,0,0,0,0,0,0,0,0,0,0,0,0,0,1,0,0,1,0,0,0,0,0,0,0
1.54,70.22,0,13.89,3,0,0,8.89,0,0,0,0,0,0,0,0,0,0,0,0,0,0,1,2,0,1,0,0,0,0,0,0,0
1.54,71.22,0,14.89,3,0,0,8.89,0,0,0,0,0,0,0,0,0,0,0,0,0,0,1,0,0,1,0,0,0,0,0,0,0
1.56,64.92,0,14.01,15.02,0,0,5.04,0,0,0,0,0,0,0,0,0,0,0,0,0,0,1.01,0,0,0,0,0,0,0,0,0,0
1.54,65.57,4.95,12.76,14.74,0,0,0,0,0,0,0,0,0,0,0,0,0,0,0,0,0,0.99,0,0,0.99,0,0,0,0,0,0,0
1.52,73.05,0,14.87,0.1,0,0,9.88,0,0,0,0,0,0,0,0,0,0,0,0,0,0,1,0,0,1.1,0,0,0,0,0,0,0
1.83,3.29,41.15,0,0,0,0,0,0,0,0,26.34,0,0,0,0,0,0,0,13.58,0,7,0,0,0,2.47,0,0,0,0,2.88,3.29,0
1.84,0,5,0,0,0,6,12,10,3,0,7,2,0,0,0,0,0,0,0,0,0,0,5,0,0,0,0,20,15,0,15,0
1.73,16.8,21.39,0,1,14.8,0,8.5,0,0,0,0,0,0,0,0,0,0,0.1,17.41,0,0,0,7.6,0,4.5,0,0,0,7.9,0,0,0
1.73,15.3,22.9,0,1,14.8,0,8.5,0,0,0,0,0,0,0,0,0,0,0.1,17.4,0,0,0,7.6,0,4.5,0,0,0,7.9,0,0,0
1.72,16.8,22.8,0,1,14.8,0,8.5,0,0,0,0,0,0,0,0,0,0,0.1,16,0,0,0,7.6,0,4.5,0,0,0,7.9,0,0,0
1.73,16.8,21.4,0,1,14.8,0,8.5,0,0,0,0,0,0,0,0,0,0,0.1,18.9,0,0,0,6.1,0,4.5,0,0,0,7.9,0,0,0
1.72,16.78,21.38,0,1,14.79,0,8.49,0,0,0,0,0,0,0,0,0,0,0.1,20.78,0,0,0,6.59,0,4.5,0,0,0,5.59,0,0,0
1.74,16.8,21.4,0,1,16.8,0,6.5,0,0,0,0,0,0,0,0,0,0,0.1,17.4,0,0,0,7.6,0,4.5,0,0,0,7.9,0,0,0
1.74,16.8,19.9,0,1,14.8,0,8.5,0,0,0,0,0,0,0,0,0,0,0.1,18.9,0,0,0,7.6,0,4.5,0,0,0,7.9,0,0,0
1.73,16.8,21.4,0,1,14.8,0,8.5,0,0,0,0,0,0,0,0,0,0,0.1,18.9,0,0,0,7.6,0,3,0,0,0,7.9,0,0,0
1.73,16.8,21.4,0,1,14.8,0,8.5,0,0,0,0,0,0,0,0,0,0,0.1,17.4,0,0,0,9.1,0,4.5,0,0,0,6.4,0,0,0
1.73,16.8,21.4,0,1,14.8,0,8.5,0,0,0,0,0,0,0,0,0,0,0.1,17.4,0,0,0,7.6,0,6.9,0,0,0,5.5,0,0,0
1.91,14.08,23.94,0,0,0,8.45,0,0,0,0,9.87,0,0,0,0,0,0,0,14.08,0,0,0,19.72,0,7.04,0,0,0,2.82,0,0,0
1.92,14.08,23.94,0,0,0,5.64,0,0,0,0,12.67,0,0,0,0,0,0,0,14.09,0,0,0,19.72,0,7.04,0,0,0,2.82,0,0,0
1.92,14.08,23.96,0,0,0,2.81,0,0,0,0,15.49,0,0,0,0,0,0,0,14.08,0,0,0,19.72,0,7.04,0,0,0,2.82,0,0,0
1.92,14.08,23.96,0,0,0,0,0,0,0,0,18.31,0,0,0,0,0,0,0,14.08,0,0,0,19.72,0,7.04,0,0,0,2.81,0,0,0
1.92,14.08,23.93,0,0,0,0,0,0,0,0,18.31,0,0,0,0,0,0,0,12.67,0,1.41,0,19.74,0,7.04,0,0,0,2.82,0,0,0
1.93,14.08,23.93,0,0,0,0,0,0,0,0,18.31,0,0,0,0,0,0,0,12.68,0,0,1.41,19.73,0,7.04,0,0,0,2.82,0,0,0
1.92,14.08,23.94,0,0,0,0,0,0,0,0,21.13,0,0,0,0,0,0,0,14.09,0,0,0,19.72,0,4.22,0,0,0,2.82,0,0,0
1.92,13.88,22.23,0,0,0,0,0,0,0,0,23.62,0,0,0,0,0,0,0,13.89,0,0,0,19.44,0,4.16,0,0,0,2.78,0,0,0
1.92,14.28,24.27,0,0,0,0,1.44,0,0,0,18.57,0,0,0,0,0,0,0,14.29,0,0,0,20,0,4.29,0,0,0,2.86,0,0,0
1.92,13.78,21.38,0,0,0,0,0,0,0,0,24.82,0,0,0,0,0,0,0,13.79,0,0,0,19.33,0,4.14,0,0,0,2.76,0,0,0
1.82,11.23,36.42,0,0,4.86,4.24,0,0,0,0,11.85,0,9.07,0,0,0.06,0,0,11.14,0,0,0,0,0,6.21,0,0,0,0,2.03,2.89,0
1.82,10.84,36.43,0,0,4.86,4.24,0,0,0,0,11.85,0,9.76,0,0,0.06,0,0,11.14,0,0,0,0,0,6.21,0,0,0,0,1.72,2.89,0
1.82,10.44,36.42,0,0,4.86,4.24,0,0,0,0,11.85,0,10.47,0,0,0.06,0,0,11.14,0,0,0,0,0,6.21,0,0,0,0,1.42,2.89,0
1.72,20.48,22.53,0,1.82,19.35,0,20.84,0,0,0,0,0,0,0,0,0,0,0.03,4.68,0,0,0,6.05,0,2.68,0,0,0,1.54,0,0,0
1.76,0,0,0,0,0,0,0,0,13,0,0,0,0,0,0,0,0,0,0,0,0,0,50,0,0,0,0,37,0,0,0,0
1.88,0,0,0,0,0,0,0,0,0,0,10,0,0,0,0,0,0,0,0,0,0,0,60,0,0,0,0,30,0,0,0,0
1.9,0,0,0,0,0,0,0,0,0,0,12,0,0,0,0,0,0,0,0,0,0,0,60,0,0,0,0,28,0,0,0,0
1.89,0,0,0,0,0,0,7,0,0,0,7,0,0,0,0,0,0,0,0,0,0,0,60,0,0,0,0,26,0,0,0,0
1.98,0,18.5,0,0,0,3,1.5,0,0,0,19.5,0,0,0,0,0,0,0,12,0,0,0,3.5,0,0,0,28,0,11,0,3,0
2,0,20,0,0,0,0,0,0,0,0,22,0,0,0,0,0,0,0,8,0,0,0,3,0,0,0,30,0,12,0,5,0
2,0,24,0,0,0,0,0,0,0,0,17.5,0,0,0,0,0,0,0,10,0,0,0,0,0,0,0,30,0,15,0,3.5,0
1.99,0,20.5,0,0,0,0,0,2,0,0,20.5,0,0,0,0,0,0,0,9,0,0,0,4.5,0,0,0,32,0,11.5,0,0,0
2.02,0,20,0,0,0,0,0,0,0,0,17,0,0,0,0,0,0,0,8,0,0,0,5,0,0,0,35,0,12,0,3,0
1.97,3,19.5,0,0,0,2.5,0,0,0,0,18.5,0,0,0,0,0,0,0,9.5,0,0,0,2,0,0,0,35.5,0,7,0,2.5,0
1.99,0,17,2,0,0,0,0,1.5,1,0,19,0,0,0,0,0,0,0,7.5,0,0,0,2.5,0,0,0,37,0,10.5,0,2,0
1.79,42.23,0,0,0,10.1,7.48,3.22,6.32,2.08,0.03,0,0,0,0,0,0,0,0,4.07,0,0,0,18.74,0,3.25,0,0,0,2.48,0,0,0
1.8,43.39,0,0,0,2.3,11.82,3.31,6.49,2.14,0,0,0,0,0,0,0,0,0.03,3.11,0,0,0,21.52,0,3.34,0,0,0,2.55,0,0,0
1.8,35.28,4.49,0,0,11.16,0,17.28,0,2.74,0,2.4,1.51,0,0,0,0,0,0.03,2.11,0,0,0,14.19,0,3.81,0,0,0,5,0,0,0
1.81,35.78,5.12,0,0,14.15,0,17.54,0,0,0,0.97,1.53,0,0,0,0,1.16,0.03,2.51,0,0,0,12.41,0,3.87,0,0,0,4.93,0,0,0
1.8,34.46,4.62,0,0,20.66,0,8.31,0,3.12,0,0,1.55,0,0,0,0,0,0.03,3.71,0,0,0,15.06,0,6.22,0,0,0,2.26,0,0,0
1.81,33.74,4.52,0,0,20.23,0,12.52,0,1.67,0,0,0,0,0,0,0,0,0.03,3.63,0,0,0,14.75,0,6.1,0,0,0,2.81,0,0,0
1.81,33.54,4.81,0,0,18.31,0,16.43,0,0,0,2.29,1.44,0,0,0,0,0,0.03,2.01,0,0,0,13.6,0,3.62,0,0,0,3.92,0,0,0
1.8,34.66,4.47,0,0,20.01,0,12.38,0,1.65,0,1.91,0,0,0,0,0,0,0.03,2.87,0,0,0,12.63,0,6.03,0,0,0,3.36,0,0,0
1.79,35.25,2.27,0,0,20.35,0,12.59,0,1.68,0.56,1.95,0,0,0,0,0,0,0.03,2.92,0,0,0,12.85,0,6.13,0,0,0,3.42,0,0,0
1.85,44.42,0,0,0,7.72,12.05,3.26,0,0,0,0,0,0,0,0,0,0,0.02,4.99,0,0,0,19.48,0,4.53,0,0,0,3.53,0,0,0
1.59,47,16.22,4.15,0,0,10.82,12.99,4.56,0,0,3.9,0.07,0,0,0,0,0,0.02,0,0,0,0,0.27,0,0,0,0,0,0,0,0,0
1.59,51.25,14.08,2.06,0,0,12.33,15.46,2.26,0,0,1.72,0.68,0,0,0,0,0,0.07,0,0,0,0,0.09,0,0,0,0,0,0,0,0,0
1.59,48.6,16.37,3.49,0,0,12.08,13.11,3.45,0,0,2.19,0.21,0,0,0,0,0,0.05,0,0,0,0,0.45,0,0,0,0,0,0,0,0,0
1.59,48.78,15.04,2.74,0,0,10.93,14.02,4.51,0,0,3,0.47,0,0,0,0,0,0.07,0,0,0,0,0.44,0,0,0,0,0,0,0,0,0
1.59,49.68,14.96,2.38,0,0,11.32,15.1,3.36,0,0,2.56,0.33,0,0,0,0,0,0.05,0,0,0,0,0.26,0,0,0,0,0,0,0,0,0
1.59,43.15,16.11,4.12,3.48,0,9.6,11.72,5.09,2.23,0,3.87,0.07,0,0,0,0,0,0.02,0,0,0,0,0.26,0,0.28,0,0,0,0,0,0,0
1.59,54.82,12.34,2.11,0,0,13.54,13.42,1.16,0,0,1.76,0.69,0,0,0,0,0,0.07,0,0,0,0,0.09,0,0,0,0,0,0,0,0,0
1.59,45.75,18.22,4.84,0,3.77,10.57,12.97,1.14,0,0,2.17,0.2,0,0,0,0,0,0.05,0,0,0,0,0.09,0,0.23,0,0,0,0,0,0,0
1.59,46.64,14.38,0.65,4.97,1.19,9.58,13.4,5.38,0,0,2.87,0.45,0,0,0,0,0,0.07,0,0,0,0,0.42,0,0,0,0,0,0,0,0,0
1.59,49.76,14.98,2.39,0,0,11.34,15.13,3.37,0,0,1.71,1.01,0,0,0,0,0,0.05,0,0,0,0,0.26,0,0,0,0,0,0,0,0,0
1.9,13.98,24.03,0,0,4.22,9.73,0,0,0,0,4.21,0,0,0,0,0,0,0,14.09,0,0,0,19.94,0,7.25,0,0,0,2.55,0,0,0
1.91,14,23.96,0,0,7.04,6.92,0,0,0,0,4.21,0,0,0,0,0,0,0,14.09,0,0,0,19.96,0,7.26,0,0,0,2.56,0,0,0
1.9,14.01,23.96,0,0,0,9.73,0,0,0,0,4.22,4.21,0,0,0,0,0,0,14.09,0,0,0,19.96,0,7.26,0,0,0,2.56,0,0,0
1.9,13.99,23.98,0,0,0,6.92,0,0,0,0,4.22,7.03,0,0,0,0,0,0,14.09,0,0,0,19.95,0,7.26,0,0,0,2.56,0,0,0
1.9,14,23.93,0,0,7.04,7.62,0,0,0,0,4.21,0,0,0,0,0,0,0,14.16,0,0,0,19.94,0,6.55,0,0,0,2.55,0,0,0
1.9,13.99,23.83,0,0,7.04,8.33,0,0,0,0,4.22,0,0,0,0,0,0,0,14.23,0,0,0,19.95,0,5.86,0,0,0,2.55,0,0,0
1.9,13.99,23.91,0,0,4.92,9.73,0,0,0,0,4.22,0,0,0,0,0,0,0,14.16,0,0,0,19.96,0,6.55,0,0,0,2.56,0,0,0
1.9,14,23.86,0,0,5.63,9.73,0,0,0,0,4.21,0,0,0,0,0,0,0,14.22,0,0,0,19.95,0,5.85,0,0,0,2.55,0,0,0
1.9,14,23.97,0,0,2.13,9.73,0,0,0,0,4.22,2.09,0,0,0,0,0,0,14.09,0,0,0,19.95,0,7.26,0,0,0,2.56,0,0,0
1.9,14,23.98,0,0,2.12,8.33,0,0,0,0,4.21,3.51,0,0,0,0,0,0,14.09,0,0,0,19.95,0,7.26,0,0,0,2.55,0,0,0
1.81,12.97,32.69,0,0,0,0,3.98,0,0,0,27.02,0,0,0,0,0,0,0.02,12.55,0,0,0,0,0,3.57,0,0,0,2.68,1.08,3.44,0
1.8,11.88,32.41,0,0,0,0,7.83,0,0,0,25.14,0,0,0,0,0,0,0.02,13.1,0,0,0,0,0,3.51,0,0,0,3.08,1.06,1.97,0
1.8,11.65,31.79,0,0,0,0,9.61,0,0,0,24.65,0,0,0,0,0,0,0.02,12.84,0,0,0,0,0,3.44,0,0,0,3.02,1.04,1.94,0
1.8,11.43,31.19,0,0,0,0,11.3,0,0,0,24.2,0,0,0,0,0,0,0.02,12.61,0,0,0,0,0,3.38,0,0,0,2.96,1.02,1.89,0
1.8,11.52,31.42,0,0,0,0,9.5,0,0,0,24.37,0,0,0,0,0,0,0.02,12,0,0,0,0,0,5.25,0,0,0,2.98,1.03,1.91,0
1.8,11.64,31.75,0,0,0,0,9.6,0,0,0,24.64,0,0,0,0,0,0,0.02,12.49,0,0,0,0,0,3.44,0,0,0,3.45,1.04,1.93,0
1.8,11.67,31.84,0,0,0,0,9.63,0,0,0,24.7,0,0,0,0,0,0,0.02,12.17,0,0,0,0,0,3.45,0,0,0,3.03,1.56,1.93,0
1.8,11.63,31.73,0,0,0,0,9.6,0,0,0,24.62,0,0,0,0,0,0,0.02,12.48,0,0,0,0,0,3.44,0,0,0,3.02,1.04,2.42,0
1.81,11.57,30.9,0,0,0,0,7.5,0,0,0,28.23,0,0,0,0,0,0,0.02,12.56,0,0,0,0,0,3.37,0,0,0,2.95,1.01,1.89,0
1.81,11.5,29.31,0,0,0,0,7.21,0,0,0,31.07,0,0,0,0,0,0,0.02,12.04,0,0,0,0,0,3.24,0,0,0,2.83,0.97,1.81,0
1.8,7.63,36.22,0,0,0,0,3.83,0,2.43,0,25.35,0,0,0,0,0.06,0,0,11.26,0,0,0,5.74,0,2.79,0,0,0,1.72,1.04,1.93,0
1.59,37.89,17.64,2.23,0,0,0,28.07,1.35,0.38,0,2.8,9.58,0,0,0,0,0,0.06,0,0,0,0,0,0,0,0,0,0,0,0,0,0
1.58,38.97,16.88,2.23,0,0,0,27.99,1.35,0.38,0,2.79,9.35,0,0,0,0,0,0.06,0,0,0,0,0,0,0,0,0,0,0,0,0,0
1.58,37.84,18.66,2.22,0,0,0,27.96,1.34,0.38,0,2.79,8.75,0,0,0,0,0,0.06,0,0,0,0,0,0,0,0,0,0,0,0,0,0
1.58,38.78,17.78,2.22,0,0,0,27.92,1.34,0.38,0,2.78,8.74,0,0,0,0,0,0.06,0,0,0,0,0,0,0,0,0,0,0,0,0,0
1.58,38.81,17.55,2.22,0,0,0,27.94,1.34,0.38,0,2.78,8.92,0,0,0,0,0,0.06,0,0,0,0,0,0,0,0,0,0,0,0,0,0
1.59,37.79,18.92,2.27,0,0,0,28.57,0,0,0,2.85,9.54,0,0,0,0,0,0.06,0,0,0,0,0,0,0,0,0,0,0,0,0,0
1.59,38.04,18.98,0,0,0,0,28.71,1.38,0.39,0,2.86,9.58,0,0,0,0,0,0.06,0,0,0,0,0,0,0,0,0,0,0,0,0,0
1.58,38.24,19.1,2.3,0,0,0,28.88,1.39,0.39,0,0,9.64,0,0,0,0,0,0.06,0,0,0,0,0,0,0,0,0,0,0,0,0,0
1.58,38.57,17.02,2.21,0,0,0,28.78,1.34,0.38,0,2.77,8.87,0,0,0,0,0,0.06,0,0,0,0,0,0,0,0,0,0,0,0,0,0
1.59,39.32,17.77,2.25,0,0,0,26.03,1.36,0.39,0,3.04,8.66,0,0,0,0,0,0.06,0,0,0,0,1.12,0,0,0,0,0,0,0,0,0
1.76,6.76,41.28,0,0,0,0,5.12,0,0,0,26.82,0,0,0,0,0,3.26,0,10.61,0,0.58,0,0,0,3.66,0,0,0,0,0.84,1.04,0.03
1.76,5.47,36.69,0,0,0,0,7.09,0,0,0,33.59,0,0,0,0,0,3.38,0,8.39,0,0.5,0,0,0,3.35,0,0,0,0,1.51,0,0.03
1.8,9.21,30.95,0,0,0,0,3.93,0,0,0,33.72,0,0,0,0,0,3.54,0,10.12,0,0.75,0,0,1.46,2.29,0,0,0,2.26,1.65,0,0.12
1.77,5.91,35.68,0,5.06,0,0,5.38,0,0,0,29.72,0,0,0,0,0,4.09,0,8.28,0,0.5,0,0,0,2.27,0,0,0,0.48,1.24,1.25,0.14
1.77,5.95,35.56,0,0,5.03,0,5.44,0,0,0,29.73,0,0,0,0,0,4.09,0,7.76,0,0.99,0,0,0,2.29,0,0,0,1.02,1.25,0.75,0.14
1.77,5.9,35.69,0,0,0,0,5.19,0,0,0,29.83,5.02,0,0,0,0,3.34,0,8.31,0,0.49,0,0,0,3.33,0,0,0,1.08,1.68,0,0.14
1.77,5.97,35.49,0,0,0,5.06,6.03,0,0,0,29.68,0,0,0,0,0,3.23,0,7.86,0,1.24,0,0,0,2.28,0,0,0,0.51,1.25,1.26,0.14
1.71,5.08,49.98,0,0,0,0,8.62,0,0,0,22.08,0,0,0,0,0,3.09,0,7.66,0,0.45,0,0,0,3.02,0,0,0,0,0,0,0.02
1.8,9.45,33.85,0,0,0,0,7.46,0,0,0,28.34,0,0,0,0,0,0,0,10.3,0,0,0,0,0,4.72,0,0,0,0.79,5.09,0,0
1.81,9.3,33.3,0,0,0,0,7.34,0,0,0,27.94,0,0,0,0,0,0,0,10.14,0,0,0,0,0,6.54,0,0,0,1.22,4.22,0,0
1.81,9.79,33.66,0,0,0,0,7.41,0,0,0,26.73,0,0,0,0,0,0,0,10.32,0,0,0,0,0,6.13,0,0,0,1.67,4.29,0,0
1.81,9.15,33.5,0,0,0,0,7.38,0,0,0,27.31,0,0,0,0,0,0,0,10.26,0,0,0,0,0,7.05,0,0,0,1,4.35,0,0
1.81,9.22,33.76,0,0,0,0,7.43,0,0,0,27.52,0,0,0,0,0,0,0,10.34,0,0,0,0,0,5.67,0,0,0,1.68,4.38,0,0
1.81,7.31,34.03,1.17,0,0,0,7.49,0,0,0,27.75,0,0,0,0,0,0,0,10.43,0,0,0,0,0,5.71,0,0,0,1.69,4.42,0,0
1.81,7.38,34.34,1.18,0,0,0,7.56,0,0,0,28,0,0,0,0,0,1.06,0,10.52,0,0,0,0,0,3.81,0,0,0,1.7,4.45,0,0
1.81,7.38,34.51,1.18,0,0,0,7.56,0,0,0,28.34,0,0,0,0,0,1.33,0,10.52,0,0,0,0,0,2.93,0,0,0,1.9,4.35,0,0
1.8,7.49,34.96,1.19,0,0,0,8.14,0,0,0,28.7,0,0,0,0,0,1.62,0,11.43,0,0,0,0,0,0,0,0,0,2.06,4.41,0,0
1.81,7.52,35.18,1.2,0,0,0,7.71,0,0,0,25.88,0,0,0,0,0,2.44,0,10.72,0,0,0,0,0,2.98,0,0,0,1.94,4.43,0,0
1.73,16.19,35.04,0,0,8.85,1.29,13.29,0,0,0,6.71,0,0,0,0,0,4.39,0.02,7.18,0,0,0,0,0,4.83,0,0,0,0.19,2.02,0,0
1.69,20.24,33.68,0,0,5.67,3.7,13.1,0,0,0,8.32,3.12,0,0,0,0,3.98,0,4.8,0,0,0,0,0,2.54,0,0,0,0.05,0.8,0,0
1.69,21.79,33.78,0,0,5.69,4.89,13.14,0,0,0,5.02,3.13,0,0,0,0,5.18,0,3.98,0,0,0,0,0,2.54,0,0,0,0.05,0.81,0,0
1.7,20.17,36.24,0,0,6.1,5.88,10.87,0,0,0,0,6.16,0,0,0,0,4.28,0,5.17,0,0,0,0,0,2.73,0,0,0,0.05,0.87,1.48,0
1.69,19.27,34.63,0,0,5.83,5.61,10.39,0,0,0,6.29,5.88,0,0,0,0,4.09,0,4.94,0,0,0,0,0,2.61,0,0,0,0.05,0.41,0,0
1.69,19.2,34.5,0,0,5.81,5.59,10.35,0,0,0,7.39,5.86,0,0,0,0,4.07,0,4.92,0,0,0,0,0,1.85,0,0,0,0.05,0.41,0,0
1.69,18.97,34.06,0,0,5.73,5.53,13.27,0,0,0,4.9,5.79,0,0,0,0,3.22,0,5.42,0,0,0,0,0,2.36,0,0,0,0.05,0.7,0,0
1.69,19.42,35.38,0,0,5.74,5.52,13.26,0,0,0,6.97,1.4,0,0,0,0,4.02,0,4.86,0,0,0,0,0,2.57,0,0,0,0.05,0.81,0,0
1.69,17.78,39.02,0,0,5.7,3.13,10.15,0,0,0,10.24,1.39,0,0,0,0,5.19,0,3.99,0,0,0,0,0,2.55,0,0,0,0.05,0.81,0,0
1.76,10,39.98,0,0,10,10,10,0,0,0,10,0,0,0,0,0,0,0.02,0,0,0,10,0,0,0,0,0,0,0,0,0,0
1.77,10,24.99,0,0,10,10,10,0,0,0,10,0,0,0,0,0.02,0,0,0,0,0,10,0,14.99,0,0,0,0,0,0,0,0
1.81,10,30,0,0,10,10,10,0,0,0,10,0,0,0,0,0,0,0,0,0,0,10,10,0,0,0,0,0,0,0,0,0
1.76,8,40,0,0,10,10,10,0,0,0,10,0,0,0,0,0,0,0,0,0,0,10,0,0,0,0,0,2,0,0,0,0
1.8,10,32,0,0,10,10,10,0,0,0,10,0,0,0,0,0,0,0,6,0,0,12,0,0,0,0,0,0,0,0,0,0
1.88,10,10,0,0,5,10,10,0,0,0,10,0,0,0,0,0,0,0,0,0,0,15,0,30,0,0,0,0,0,0,0,0
1.91,10,10,0,0,5,10,10,0,0,0,10,0,0,0,0,0,0,0,0,0,0,15,5,25,0,0,0,0,0,0,0,0
1.82,10,35,0,0,10,10,10,0,0,0,10,0,0,0,0,0,0,0,0,0,0,15,0,0,0,0,0,0,0,0,0,0
1.85,10,20,0,0,10,10,10,0,0,0,10,0,0,0,0,0,0,0,0,0,0,15,0,15,0,0,0,0,0,0,0,0
1.88,0,40,0,0,10,10,10,0,0,0,10,0,0,0,0,0,0,0,0,0,0,20,0,0,0,0,0,0,0,0,0,0
1.97,10,26,0,0,0,10,10,0,0,0,10,0,0,0,0,0,0,0,4,0,0,30,0,0,0,0,0,0,0,0,0,0
1.99,20,10,0,0,10,10,10,0,0,0,10,0,0,0,0,0,0,0,0,0,0,30,0,0,0,0,0,0,0,0,0,0
1.95,19.98,13.99,0,0,10,10,10,0,0,0,10,0,0,0,0,0,0,0.05,0,0,0,25.98,0,0,0,0,0,0,0,0,0,0
1.99,20,10,0,2,8,10,10,0,0,0,10,0,0,0,0,0,0,0,0,0,0,30,0,0,0,0,0,0,0,0,0,0
1.99,15,10,0,0,10,10,10,0,0,0,10,0,0,0,0,0,0,0,0,0,0,30,0,5,0,0,0,0,0,0,0,0
2.02,30,0,0,0,10,10,10,0,0,0,10,0,0,0,0,0,0,0,0,0,0,30,0,0,0,0,0,0,0,0,0,0
2.04,0,0,0,0,10,10,10,0,0,0,10,0,0,0,0,0,0,0,0,0,0,30,0,30,0,0,0,0,0,0,0,0
2.03,10,20,0,0,0,10,10,0,0,0,10,0,0,0,0,0,0,0,0,0,0,30,10,0,0,0,0,0,0,0,0,0
1.95,10,25.98,4,0,0,9.99,10,0,0,0,10,0,0,0,0,0,0,0.05,0,0,0,29.98,0,0,0,0,0,0,0,0,0,0
1.95,10,25.98,0,0,0,9.99,10,0,0,0,10,0,0,0,4,0.05,0,0,0,0,0,29.98,0,0,0,0,0,0,0,0,0,0
1.57,69.24,0,0,0,0,0,0,7.47,5.17,0,9.64,0,8.4,0,0,0.08,0,0,0,0,0,0,0,0,0,0,0,0,0,0,0,0
1.85,15.88,31.23,0,0,0,0,6.05,0,0,0,2.22,0,0,0,0,0,0,0.06,19.64,0,7.85,0,0,0,8.77,0,0,0,0.68,7.62,0,0
1.88,16.08,27.69,0,0,0,0,6.12,0,0,0,2.25,0,0,0,0,0,0,0.06,20.87,0,7.95,0,0,0,10.37,0,0,0,0.69,7.92,0,0
1.88,15.89,26.34,0,0,0,0,7.83,0,0,0,2.22,0,0,0,0,0,0,0.06,20.96,0,7.86,0,0,0,10.25,0,0,0,1.36,7.23,0,0
1.84,4.58,44.54,0,0,0,0,3.75,0,0,0,9.78,0,0,0,0,0,0,0.05,18.87,0,3.87,0,0,0,8.08,0,0,0,0.9,5.58,0,0
1.85,3.99,43.55,0,0,0,0,5.25,0,0,0,9.62,0,0,0,0,0,0,0.05,19.07,0,2.09,0,0,0,7.94,0,0,0,2.95,5.49,0,0
1.88,15.65,25.58,0,0,0,0,7.64,0,0,0,2.17,0,0,0,0,0,0,0.06,20.46,0,6.7,0,0,3.37,9.99,0,0,0,1.33,7.05,0,0
1.88,16.09,26.3,0,0,0,0,7.85,0,0,0,0,0,0,0,0,0,0,0.06,20.76,0,6.89,0,0,3.47,8.8,0,0,0,1.71,8.07,0,0
1.87,4.23,39.01,0,0,0,0,5.56,0,0,0,10.18,0,0,0,0,0,0,0.06,19.07,0,4.57,0,0,0,8.39,0,0,0,3.12,5.81,0,0
1.89,15.94,26.05,0,0,0,0,7.78,0,0,0,0,0,0,0,0,0,0,0.06,20.56,0,6.33,0,0,3.43,10.17,0,0,0,1.69,7.99,0,0
1.88,16.1,26.3,0,0,0,0,7.86,0,0,0,0,0,0,0,0,0,0,0.06,20.77,0,6.74,0,0,3.47,8.8,0,0,0,1.71,8.19,0,0
1.56,0,0,5.07,0,1.84,6.74,0,25.01,0,0,27.94,0,0,0,0,0,0,0,0.63,0,0,0,0,0,0,0,0,32.77,0,0,0,0
1.57,0,20,2.5,17.5,12.5,2.5,10.01,2.5,2.5,0,0,2.5,0,0,0,0,0,0,0,0,0,0,0,0,0,0,0,27.49,0,0,0,0
1.52,78.97,0,0,0,5.99,0.86,0,5.53,7.41,0,0,0,0,0,0,0.1,0,0,0,0,0,0,0,0,0,0,0,0,1.14,0,0,0
1.51,79.56,0,0,0,6.1,0.84,0,5.62,7.54,0,0,0,0,0,0,0.1,0,0,0,0,0,0,0,0,0,0,0,0,0.24,0,0,0
1.81,7.37,34.29,1.18,0,0,0,7.57,0,0,0,27.97,0,0,0,0,0,1.07,0.08,10.51,0,0,0,0,0,3.81,0,0,0,1.7,4.45,0,0
1.81,7.37,34.47,1.18,0,0,0,7.57,0,0,0,28.32,0,0,0,0,0,1.33,0.08,10.51,0,0,0,0,0,2.92,0,0,0,1.9,4.35,0,0
1.8,7.48,34.93,1.19,0,0,0,8.15,0,0,0,28.68,0,0,0,0,0,1.61,0.08,11.42,0,0,0,0,0,0,0,0,0,2.06,4.4,0,0
1.81,7.51,35.15,1.2,0,0,0,7.71,0,0,0,25.86,0,0,0,0,0,2.44,0.08,10.71,0,0,0,0,0,2.97,0,0,0,1.94,4.43,0,0
1.63,82,0,0,0,0,0,0,0,0,0,0,0,0,0,0,0,0,0,0,0,0,0,0,0,0,0,0,0,0,0,0,18
1.69,75,0,0,0,0,0,0,0,0,0,0,0,0,0,0,0,0,0,0,0,0,0,0,0,0,0,0,0,0,0,0,25
1.61,82,0,0,0,0,0,0,0,0,0,0,0,0,0,0,0,0,0,0,0,0,0,0,0,9,0,0,0,0,0,0,9
1.67,75,0,0,0,0,0,0,0,0,0,0,0,0,0,0,0,0,0,0,0,0,0,0,0,12.5,0,0,0,0,0,0,12.5
1.67,75,0,0,0,0,0,0,0,0,0,0,0,0,0,0,0,0,0,6.25,0,0,0,0,0,6.25,0,0,0,0,0,0,12.5
1.58,88.1,0,0,0,0,0,0,0,0,0,0,0,0,0,0,0,0,0,0,0,0,0,0,0,6.9,0,0,0,0,0,0,5
1.59,88.1,0,0,0,0,0,0,0,0,0,0,0,0,0,0,0,0,0,0,0,0,0,0,0,1.9,0,0,0,0,0,0,10
1.52,92,0,0,0,0,0,0,0,0,0,0,0,0,0,0,0,0,0,0,0,0,0,0,0,3,0,0,0,0,0,0,5
1.5,93.8,0,0,0,0,0,0,0,0,0,0,0,0,0,0,0,0,0,0,0,0,0,0,0,4.2,0,0,0,0,0,0,2
1.63,88.1,0,0,0,0,0,0,0,0,0,0,0,0,0,0,0,0,0,0,0,0,0,0,0,6.9,0,0,0,4.9,0,0,0.1
1.68,80.25,0,0,0,0,4.19,0,15.56,0,0,0,0,0,0,0,0,0,0,0,0,0,0,0,0,0,0,0,0,0,0,0,0
1.77,82.81,0,0,0,0,6.49,0,10.7,0,0,0,0,0,0,0,0,0,0,0,0,0,0,0,0,0,0,0,0,0,0,0,0
1.68,20.71,17.88,0,0,30.04,0,7.35,0,0,0,17.99,0,0,0,0,0,0,0.25,1.8,0,0,0,0,0,1.78,0,0,0,2.2,0,0,0
1.67,26.79,20.81,0,0,0,0,0,0,0,0,49.44,0,0,0,0,0,0,0,2.96,0,0,0,0,0,0,0,0,0,0,0,0,0
1.67,16.24,26.76,0,0,0,0,11.88,0,0,0,20.71,18.84,0,0,0,0,0,0,2.45,0,1.71,0,0,0,0,0,0,0,0,1.41,0,0
1.66,13.93,24.04,0,0,0,13.1,22.41,0,0,0,20.57,0,0,0,0,0,2.97,0,1.54,0,0,0,0,0,0,0,0,0,0,0,1.44,0
1.66,16.9,31.42,0,0,0,0,10.46,0,0,0,36.46,0,0,0,0,0,0,0,2.4,0,0,0,0,0,0,0,0,0,0,0,2.36,0
1.65,12.83,20.31,0,35.09,0,0,8.6,0,0,0,17.37,0,0,0,0,0,0,0,2.17,0,0,0.41,3.22,0,0,0,0,0,0,0,0,0
1.65,23.59,17.31,0,0,0,0,11.86,0,0,0,46.15,0,0,0,0,0,0,0,1.09,0,0,0,0,0,0,0,0,0,0,0,0,0
1.64,27.21,21.45,0,0,0,0,14.28,0,1.51,0,33.19,0,0,0,0,0,0,0,1.75,0,0,0,0,0,0,0,0,0,0,0,0.61,0
1.62,13.63,32.34,0,0,0,0,18.27,4.4,0,0,29.34,0,0,0,0,0,0,0,1.47,0,0,0,0,0,0.55,0,0,0,0,0,0,0
1.61,33.69,15.57,0,0,0,0,21.77,0,2.3,0,22.2,0,0,0,0,0,0,0.37,4.1,0,0,0,0,0,0,0,0,0,0,0,0,0
1.72,25.25,24.69,0,0,5.41,3.3,16.92,0,0,0,7.46,0,0,0,0,0,0,0,7.14,0,4.74,0,0,0,4.1,0,0,0,0.19,0.8,0,0
1.73,15.7,36.13,0,0,9.34,4.3,12.27,0,0,0,7.72,0,0,0,0,0,0,0,9,0,3.61,0,0,0,0,0,0,0,1.46,0.47,0,0
1.73,16.34,36.04,0,0,0,5.69,14.6,0,0,0,9.38,0,0,0,0,0,0,0,8.7,0,4.81,0,0,0,3.54,0,0,0,0.41,0.49,0,0
1.73,18.08,35.89,0,0,0,5.67,14.54,0,0,0,8.01,0,0,0,0,0,0,0,9,0,4.79,0,0,0,3.53,0,0,0,0,0.49,0,0
1.73,15.23,38.65,0,0,3.84,4.21,12.61,0,0,0,7.27,3.12,0,0,0,0,0,0,9.25,0,3.71,0,0,0,0,0,0,0,1.62,0.49,0,0
1.72,12.71,39.2,0,0,0,3.2,16.44,0,0,0,13.41,0,0,0,0,0,0,0,6.03,0,7.53,0,0,0,0,0,0,0,0,1.48,0,0
1.72,21.31,24.77,0,7.33,0,3.53,19.78,0,0,0,6.05,0,0,0,0,0,0,0,6.65,0,4.89,0,0,0,4.8,0,0,0,0,0.89,0,0
1.73,17.26,34.27,0,0,3.7,4.06,12.15,0,0,0,12.11,0,0,0,0,0,0,0,6.05,0,4.86,0,0,0,4.21,0,0,0,0.39,0.94,0,0
1.95,0,9.13,0,0,0,13.82,0,0,11.25,0,0,0,0,0,0,0,0,0.04,0,0,0,13.64,0,0,0,0,0,17.9,15.94,0,18.28,0
1.96,0,9.57,0,0,0,14.49,0,0,11.79,0,0,0,0,0,0,0,0,0.04,0,0,0,19.05,0,0,0,0,0,18.77,16.71,0,9.58,0
2.01,0,10.06,0,0,0,10.66,0,0,7.44,0,0,0,0,0,0,0,0,0.04,0,0,0,20.03,0,0,0,0,0,19.73,21.97,0,10.07,0
1.99,0,9.88,0,0,0,7.47,0,0,12.16,0,0,0,0,0,0,0,0,0.04,0,0,0,19.66,0,0,0,0,0,19.36,21.55,0,9.88,0
1.98,0,9.41,0,0,0,7.12,0,0,11.59,0,0,0,0,0,0,0,0,0.04,0,0,0,14.05,0,0,0,0,0,18.44,20.52,0,18.83,0
2,0,4.91,0,0,0,10.4,0,0,7.26,0,0,0,0,0,0,0,0,0.04,0,0,0,14.66,0,0,0,0,0,21.66,21.42,0,19.65,0
2.01,0,9.05,0,0,0,9.59,0,0,6.69,0,0,0,0,0,0,0,0,0.04,0,0,0,13.51,7.89,0,0,0,0,17.74,17.38,0,18.11,0
1.99,0,9.12,0,0,7.55,6.9,0,0,6.74,0,0,0,0,0,0,0,0,0.04,0,0,0,13.62,0,0,0,0,0,17.88,19.9,0,18.25,0
1.95,0,8.59,0,0,0,22.09,0,0,6.35,0,0,0,0,0,0,0,0,0.03,0,0,0,6.41,0,0,0,0,0,16.84,22.5,0,17.19,0
2.08,7.81,11.72,0,0,0,11.72,0,0,0,0,0,0,0,0,0,0,0,0,13.02,0,0,0,43.74,0,6.52,0,0,0,5.47,0,0,0
2,13.13,15.26,0,0,0,13.08,0,0,0,0,2.06,0,0,0,0,0,0,0,13.13,0,0,0,32.52,0,6.81,0,0,0,4.01,0,0,0
2.12,7.43,8.04,0,0,0,11.14,0,0,0,0,0,0,0,0,0,0,0,0,12.37,0,0,0,49.01,0,7.43,0,0,0,3.34,0,1.24,0
2.13,7.34,6.72,0,0,0,11,0,0,0,0,0,0,0,0,0,0,0,0,12.23,0,0,0,50.86,0,7.33,0,0,0,3.3,0,1.22,0
2.12,7.56,8.2,0,0,0,11.35,0,0,0,0,0,0,0,0,0,0,0,0,12.61,0,0,0,48.69,0,6.3,0,0,0,5.29,0,0,0
1.7,21,35.5,1,0,5,0,10.5,0,0,0,13,0,0,0,0,0,1.5,0,6,0,4,0,0,0,2.5,0,0,0,0,0,0,0
1.7,21,34,1,0,5,0,12,0,0,0,13,0,0,0,0,0,1.5,0,6,0,4,0,0,0,2.5,0,0,0,0,0,0,0
1.69,21,35.5,1,0,5,0,11.5,0,0,0,13,0,0,0,0,0,1.5,0,6,0,3,0,0,0,2.5,0,0,0,0,0,0,0
1.69,21,35.5,1,0,3.5,0,13,0,0,0,13,0,0,0,0,0,1.5,0,6.5,0,3,0,0,0,2,0,0,0,0,0,0,0
1.7,21,35.5,1,0,3.5,0,14,0,0,0,12,0,0,0,0,0,1.5,0,8,0,1.5,0,0,0,2,0,0,0,0,0,0,0
1.69,21,35.5,1,0,5,0,11.3,0,0,0,13,0,0,0,0,0,1.5,0,5.2,0,4,0,0,0,2.5,0,0,0,0,0,0,0
1.69,21,34,1,0,5,0,13.5,0,0,0,13,0,0,0,0,0,1.5,0,6,0,3.5,0,0,0,1.5,0,0,0,0,0,0,0
1.69,21,34,1,0,5,0,13.5,0,0,0,13,0,0,0,0,0,1.5,0,5.5,0,3.5,0,0,0,2,0,0,0,0,0,0,0
1.69,24.74,31.96,1.03,0,5.15,0,14.95,0,0,0,9.79,0,0,0,0,0,0,0,6.19,0,4.64,0,0,0,1.55,0,0,0,0,0,0,0
