Repository: you0514w/youyou

File: liquidus temperature.csv (part 13 of 18)
Liquidus Temperature ( C ),SiO2,B2O3,Al2O3,MgO,CaO,BaO,Li2O,Na2O,K2O,ZnO,SrO,PbO,Fe2O3,As2O3,Y2O3,Sb2O3,La2O3,Gd2O3,Bi2O3,TiO2,ZrO2,CeO2,SnO2,P2O5,Nb2O5,Ta2O5
1155,67.95,9.9,10.49,3,8.09,0,0,0,0,0,0.5,0,0,0,0,0,0,0,0,0,0,0,0.07,0,0,0
1145,68.65,9.9,10.09,1.1,9.69,0,0,0,0,0,0.5,0,0,0,0,0,0,0,0,0,0,0,0.07,0,0,0
1140,67.91,9.84,10.44,2.19,9.05,0,0,0,0,0,0.5,0,0,0,0,0,0,0,0,0,0,0,0.07,0,0,0
1120,67.59,9.83,11,2.26,8.73,0,0,0,0,0,0.52,0,0,0,0,0,0,0,0,0,0,0,0.07,0,0,0
1285,66.32,0,12.22,13.13,8.33,0,0,0,0,0,0,0,0,0,0,0,0,0,0,0,0,0,0,0,0,0
1235,64.16,0,12.2,13.11,10.53,0,0,0,0,0,0,0,0,0,0,0,0,0,0,0,0,0,0,0,0,0
1345,67.07,0,11.56,13.08,8.29,0,0,0,0,0,0,0,0,0,0,0,0,0,0,0,0,0,0,0,0,0
1285,64.91,0,11.54,13.06,10.49,0,0,0,0,0,0,0,0,0,0,0,0,0,0,0,0,0,0,0,0,0
1210,61.91,0,10.17,14.22,13.7,0,0,0,0,0,0,0,0,0,0,0,0,0,0,0,0,0,0,0,0,0
1410,71.28,0,14.42,10.31,3.99,0,0,0,0,0,0,0,0,0,0,0,0,0,0,0,0,0,0,0,0,0
1255,66.33,0,12.29,10.88,10.5,0,0,0,0,0,0,0,0,0,0,0,0,0,0,0,0,0,0,0,0,0
1360,66.9,0,12.51,11.08,7.96,0,0,0,0,0,0,0,0,0,0,0,0,0,0,0,1.55,0,0,0,0,0
1270,66.76,0.9,12.3,11.66,8.38,0,0,0,0,0,0,0,0,0,0,0,0,0,0,0,0,0,0,0,0,0
1250,66.8,0,12.5,10.28,7.95,0.63,0,0,0,0,1.84,0,0,0,0,0,0,0,0,0,0,0,0,0,0,0
925,63.63,4.61,8.82,4.78,0,0,0,16.59,1.36,0,0,0,0,0,0,0,0,0,0,0,0,0,0.21,0,0,0
905,62.02,4.66,10.17,4.82,0,0,0,16.73,1.38,0,0,0,0,0,0,0,0,0,0,0,0,0,0.22,0,0,0
870,61.66,6.48,8.85,4.8,0,0,0,16.63,1.37,0,0,0,0,0,0,0,0,0,0,0,0,0,0.21,0,0,0
885,60.04,6.54,10.2,4.84,0,0,0,16.78,1.38,0,0,0,0,0,0,0,0,0,0,0,0,0,0.22,0,0,0
885,64.01,4.64,7.61,4.81,0,0,0,14.6,4.12,0,0,0,0,0,0,0,0,0,0,0,0,0,0.21,0,0,0
1020,64.2,4.66,11.45,4.83,0,0,0,14.64,0,0,0,0,0,0,0,0,0,0,0,0,0,0,0.22,0,0,0
890,61.96,4.65,8.89,4.82,0,0,0,16.72,2.75,0,0,0,0,0,0,0,0,0,0,0,0,0,0.21,0,0,0
850,61.98,6.51,6.35,4.82,0,0,0,14.63,5.5,0,0,0,0,0,0,0,0,0,0,0,0,0,0.21,0,0,0
1003,67.37,3.39,12.74,2.44,0,0,0,13.97,0,0,0,0,0,0,0,0,0,0,0,0,0,0,0.09,0,0,0
1174,67.72,0,10.08,7.98,0,0,0,14.04,0.13,0,0,0,0,0,0,0,0,0,0,0,0.05,0,0,0,0,0
1020,6.26,61.59,0,0,0,0,1.94,0,0,9.58,0,0,0,0,0,0,15.1,3.69,1.84,0,0,0,0,0,0,0
1080,0.87,71.03,0.48,0,0,0,0.96,0,0,4.57,0,0,0,0,0,0.01,19.49,0,2.59,0,0,0,0,0,0,0
1060,5.64,64.46,0.94,0,0,0,1.89,0,0,6.48,0,0,0,0,0,0.02,18.08,0,2.49,0,0,0,0,0,0,0
1080,0.85,69.37,0.48,0,0,0,0.96,0,0,8.4,0,0,0,0,0,0.01,17.4,0,2.53,0,0,0,0,0,0,0
1080,0.85,69.3,0.48,0,0,0,0.96,0,0,8.29,0,0,0,0,0,0.01,17.5,0,2.42,0.19,0,0,0,0,0,0
1050,5.59,63.79,0.47,0,0,0,1.85,0,0,7.75,0,0,0,0,2.8,0.01,15.29,0,2.45,0,0,0,0,0,0,0
1070,0.87,69.1,0.47,0,0,0,0.96,0,0,8.62,0,0,0,0,0.95,0.01,16.5,0,2.52,0,0,0,0,0,0,0
1040,5.63,64.67,0.46,0,0,0,1.87,0,0,6.48,0,0,0,0,1.88,0.01,16.49,0,2.51,0,0,0,0,0,0,0
1040,5.67,65.2,0.47,0,0,0,1.74,0,0,5.48,0,0,0,0,0.94,0.01,17.96,0,2.53,0,0,0,0,0,0,0
1270,10.53,15.27,0,0,0,0,0,0,0,2.63,0,0,0,0,0.37,0,22.08,3.95,0,31.46,8.38,0,0,0,5.33,0
1250,11.6,15.31,0,0,0,0,0,0,0,1.5,0,0,0,0,0,0,22.89,4.88,0,26.98,9.1,0,0,0,5.49,2.25
1260,7.57,18.28,0,0,0,0,0,0,0,0,0,0,0,0,0,0,22.74,4.92,0,31.77,9.18,0,0,0,5.54,0
1240,13.55,8.26,0,0,0,0,0,0,0,2.27,0,0,0,0,0.33,0,16.68,2.76,0,44.68,7.54,0,0,0,3.93,0
1260,12.03,11.91,0,0,0,0,0,0,0,2.22,0,0,0,0,0.32,0,18.58,2.7,0,40.71,7.05,0,0,0,4.48,0
1270,13.2,13.06,0,0,0,0,0,0,2.79,2.44,0,0,0,0,0.35,0,20.4,2.96,0,32.13,7.74,0,0,0,4.93,0
1230,12.82,13.96,0,0,0,0,0,0,0,2.61,0,0,0,0,0.8,0,18.81,3.16,0,34.32,8.27,0,0,0,5.25,0
1250,13.2,13.06,0,0,0,0,0,0,0,2.44,0,0,0,0,0.35,0,23.18,2.96,0,32.14,7.74,0,0,0,4.93,0
1100,65.5,0.5,15.2,2.1,0,0,0,16.6,0,0,0,0,0,0,0,0,0,0,0,0,0,0,0.1,0,0,0
1193,64.74,0,16.48,2.2,0,0,0,16.48,0,0,0,0,0,0,0,0,0,0,0,0,0,0,0.1,0,0,0
1213,64.46,0,16.42,2.6,0,0,0,16.42,0,0,0,0,0,0,0,0,0,0,0,0,0,0,0.1,0,0,0
1148,65.2,0,15.4,2.9,0,0,0,16.4,0,0,0,0,0,0,0,0,0,0,0,0,0,0,0.1,0,0,0
985,66.13,0,13.33,3.21,0,0,0,17.23,0,0,0,0,0,0,0,0,0,0,0,0,0,0,0.1,0,0,0
1013,66.27,0,13.01,3.5,0,0,0,17.12,0,0,0,0,0,0,0,0,0,0,0,0,0,0,0.1,0,0,0
1013,66.17,0,13.01,3.8,0,0,0,16.92,0,0,0,0,0,0,0,0,0,0,0,0,0,0,0.1,0,0,0
1030,5.49,38.89,0,0,0,0,1,0,0,32.17,0,0,0,0,5.56,0,12.14,0,0,0,3.89,0,0,0,0,0.86
1060,2.54,47.49,0,0,0,0,0,0,0,23.58,0,0,0,0,5.59,0,14.06,0.62,0,0,5.73,0,0,0,0.39,0
1020,5.5,47,0,0,0,0,1.14,0,0,23.1,0,0,0,0,4.68,0,13.26,0,0,0,4.56,0,0,0,0,0.76
1070,7.93,48.82,0,0,0,0,3.41,0,0,15.45,0,0,0,0,4.75,0,15.11,0.79,0,0,3.74,0,0,0,0,0
1010,4.85,46.34,0,0,0,0,0,0,0,25.89,0,0,0,0,5.58,0,12.14,0,0,0,5.2,0,0,0,0,0
1020,5.9,53.2,0,0,0,0,0.91,0,0,16.48,0,0,0,0,6.39,0,14.37,0,0,0,2.75,0,0,0,0,0
1010,7.03,51.65,0,0,0,0,0.83,0,0,16.83,0,0,0,0,6.19,0,14.04,0,0,0,3.43,0,0,0,0,0
1020,7.09,53.59,0,0,0,0,0,0,0,21.47,0,0,0,0,3.77,0,13.73,0,0,0,0.35,0,0,0,0,0
1020,9.55,53.92,0,0,10.42,0,1.29,0,0,8.85,0,0,0,0,4.39,0,11.58,0,0,0,0,0,0,0,0,0
1030,3.48,53.08,0,0,0,0,0,0,0,23.37,0,0,0,0,5.93,0,14.14,0,0,0,0,0,0,0,0,0
990,6.24,50.14,0,0,15.88,3.83,2.04,0,0,7.08,0,0,0,0,3.16,0,11.63,0,0,0,0,0,0,0,0,0
1030,5.07,56.53,0,0,21.57,0,0,0,0,0.48,0,0,0,0,4.93,0,10.94,0,0,0,0.48,0,0,0,0,0
1020,7.07,60.25,0,0,0,0,5.88,0,0,3.32,0,0,0,0,7.54,0,15.46,0,0,0,0.48,0,0,0,0,0
1040,7.15,59.29,0,0,0,0,4.83,0,0,6.18,0,0,0,0,7.25,0,15.3,0,0,0,0,0,0,0,0,0
1030,12.78,53.48,0,0,0,0,5.63,0,0,5.85,0,0,0,0,7.16,0,15.1,0,0,0,0,0,0,0,0,0
1020,0,64.57,0,0,0,0,4.99,0,0,5.51,0,0,0,0,7.59,0,16.82,0,0,0,0.52,0,0,0,0,0
1015,8.23,58.12,0,0,0,0,4.31,0,0,7.03,0,0,0,0,6.93,0,14.9,0,0,0,0.48,0,0,0,0,0
815,77.1,0,5.7,0,0,0,4.3,8.6,4.3,0,0,0,0,0,0,0,0,0,0,0,0,0,0,0,0,0
1013,73.9,0,8.7,0,0,0,4.3,4.3,8.7,0,0,0,0,0,0,0,0,0,0,0,0,0,0.1,0,0,0
970,66.48,0.5,11.5,4.8,0,0,0.02,15.2,1.4,0,0,0,0,0,0,0,0,0,0,0,0,0,0.1,0,0,0
968,72.5,3.6,6.9,4.7,0,0,0,10.2,2,0,0,0,0,0,0,0,0,0,0,0,0,0,0.1,0,0,0
1071,63.8,4.8,11.4,4.8,0,0,0,12.8,2.3,0,0,0,0,0,0,0,0,0,0,0,0,0,0.1,0,0,0
1015,68.4,2.9,11.5,1.7,0,0,0,15.4,0,0,0,0,0,0,0,0,0,0,0,0,0,0,0.1,0,0,0
985,66.1,2.7,11.8,4,0,0,0,15.3,0,0,0,0,0,0,0,0,0,0,0,0,0,0,0.1,0,0,0
940,66.5,2.5,12.2,3.3,0,0,0,14.4,1,0,0,0,0,0,0,0,0,0,0,0,0,0,0.1,0,0,0
1139,68.2,4.9,11.6,2.5,0,0,0,11.3,1.4,0,0,0,0,0,0,0,0,0,0,0,0,0,0.1,0,0,0
1160,68.8,5.2,11.6,0.8,0,0,0,12.4,1.1,0,0,0,0,0,0,0,0,0,0,0,0,0,0.1,0,0,0
979,69.6,2.6,10.8,1.6,0,0,0,15.3,0,0,0,0,0,0,0,0,0,0,0,0,0,0,0.1,0,0,0
953,67.1,4.5,11.6,1.6,0,0,0,14.4,0.7,0,0,0,0,0,0,0,0,0,0,0,0,0,0.1,0,0,0
1021,70.48,2.8,10.71,1.6,0,0,0,14.31,0,0,0,0,0,0,0,0,0,0,0,0,0,0,0.1,0,0,0
957,67.8,3.7,11.5,1.6,0,0,0,13.9,1.4,0,0,0,0,0,0,0,0,0,0,0,0,0,0.1,0,0,0
909,66.74,3.51,11.62,1.6,0,0,0,15.43,1,0,0,0,0,0,0,0,0,0,0,0,0,0,0.1,0,0,0
967,68.3,6.1,10.3,0.8,0,0,0,13.4,1,0,0,0,0,0,0,0,0,0,0,0,0,0,0.1,0,0,0
992,64.87,8.11,11.61,0.8,0,0,0,13.51,1,0,0,0,0,0,0,0,0,0,0,0,0,0,0.1,0,0,0
966,67.84,5.51,10.22,1.6,0,0,0,14.13,0.6,0,0,0,0,0,0,0,0,0,0,0,0,0,0.1,0,0,0
1300,71.3,0,0.4,6.5,7.5,0,0,3.3,6.2,0,0,0,0,0,0,0,0,0,0,0,4.8,0,0,0,0,0
950,2.1,10.1,0,0,0,0,0,26.66,7.36,0,0,0,0,0,0,0,0,0,0,11.95,0,0,0,20.23,21.6,0
970,2.12,9.19,0,0,0,0,0,26.64,6.44,0,0,0,0,0,0,0,0,0,0,11.95,0,0,0,22.06,21.6,0
980,2.07,5.51,0,0,0,0,0,36.79,0.92,0,0,0,0,0,0,0,0,0,0,11.95,0,0,0,21.15,21.61,0
980,7.02,8.78,0,0,0,0,0,27.19,6.14,0,0,0,0,0,0,0,0,0,0,10.52,0,0,0,19.3,21.05,0
970,2.1,11.05,0,0,0,0,0,26.7,6.45,0,0,0,0,0,0,0,0,0,0,11.61,0,0,0,20.45,21.64,0
1217,68.68,3,13.5,3.1,5.4,5.7,0,0,0.5,0,0,0,0.02,0,0,0,0,0,0,0,0,0,0.1,0,0,0
1195,67.93,4,13.49,2.3,7.09,4.3,0,0,0.17,0,0.6,0,0.02,0,0,0,0,0,0,0,0,0,0.1,0,0,0
1050,66.07,7.19,12.78,2.99,5.19,5.49,0,0,0.17,0,0,0,0.02,0,0,0,0,0,0,0,0,0,0.1,0,0,0
1244,67.08,4,14.02,2.9,8.81,2.9,0,0,0.17,0,0,0,0.02,0,0,0,0,0,0,0,0,0,0.1,0,0,0
1305,64.94,3,15.49,3.6,6.19,6.49,0,0,0.17,0,0,0,0.02,0,0,0,0,0,0,0,0,0,0.1,0,0,0
1118,58.49,20.2,9.4,10.15,1.71,0,0,0,0,0,0,0,0,0,0,0,0,0,0,0,0.05,0,0,0,0,0
1336,51.65,20.86,9.72,10.49,1.77,0,0,0,0,0,0,0,0,0,0,0,0,0,0,3.31,2.2,0,0,0,0,0
1336,45.82,22.3,6.92,11.21,1.89,5.98,0,0,0,0,0,0,0,0,0,0,0,0,0,3.53,2.35,0,0,0,0,0
1222,51.06,20.63,9.6,10.37,1.75,0,0,0,0,0,0,0,0,0,0,0,0,0,0,6.54,0.05,0,0,0,0,0
1287,44.47,21.65,15.46,10.88,1.83,0,0,0,0,0,0,0,0,0,0,0,0,0,0,3.43,2.28,0,0,0,0,0
1402,52.93,13.61,15.27,10.74,1.81,0,0,0,0,0,0,0,0,0,0,0,0,0,0,3.39,2.25,0,0,0,0,0
1410,59.73,13.12,9.6,10.36,1.75,0,0,0,0,0,0,0,0,0,0,0,0,0,0,3.27,2.17,0,0,0,0,0
1402,55.72,16.97,9.66,10.42,1.76,0,0,0,0,0,0,0,0,0,0,0,0,0,0,3.29,2.18,0,0,0,0,0
1410,48.13,21.25,12.53,10.68,1.8,0,0,0,0,0,0,0,0,0,0,0,0,0,0,3.37,2.24,0,0,0,0,0
1200,20.46,12.19,0,0,0,0,0,0,0,4.32,1.98,0,0,0,0,0.01,21.51,2.95,0,26.56,6.06,0,0,0,3.96,0
1175,16.5,12.15,0,0,0,0,0,0,0,9.13,0,0,0,0,0,0.03,20.68,2.94,0,27.02,7.1,0,0,0,4.45,0
1190,17.49,12.16,0,0,0,0,0,0,0,12.07,0,0,0,0,0,0.01,16.77,2.94,0,27,7.09,0,0,0,4.47,0
1224,72.86,0,10.77,3.43,5.42,4.05,0,0,0,0,3.33,0,0,0,0,0,0,0,0,0,0,0,0.14,0,0,0
1240,72.96,0,10.78,3.43,4.19,3.16,0,0,0,0,5.34,0,0,0,0,0,0,0,0,0,0,0,0.14,0,0,0
1238,72.42,0.5,11.47,1.72,7.9,4.51,0,0,0,0,1.34,0,0,0,0,0,0,0,0,0,0,0,0.14,0,0,0
1223,71.32,0.99,11.82,2.58,7.29,4.52,0,0,0,0,1.34,0,0,0,0,0,0,0,0,0,0,0,0.14,0,0,0
1244,67.04,3.5,12.19,5.99,10.99,0,0,0,0.17,0,0,0,0.02,0,0,0,0,0,0,0,0,0,0.1,0,0,0
1222,65.92,3.5,13.7,8.3,8.3,0,0,0,0.17,0,0,0,0.01,0,0,0,0,0,0,0,0,0,0.1,0,0,0
1216,65.18,6,13.4,6,9.1,0,0,0,0.17,0,0,0,0.05,0,0,0,0,0,0,0,0,0,0.1,0,0,0
970,66.51,0.47,11.46,4.83,0,0,0,15.18,1.38,0,0,0,0,0,0,0,0,0,0,0,0,0,0.17,0,0,0
910,69.94,2.28,8.73,4.73,0,0,0,13.75,0.4,0,0,0,0,0,0,0,0,0,0,0,0,0,0.17,0,0,0
900,69.7,0,8.5,5.96,0.45,0,0,13.98,1.28,0,0,0,0,0,0,0,0,0,0,0,0,0,0.13,0,0,0
1045,69,0,10.32,5.38,0,0,0,15.13,0,0,0,0,0,0,0,0,0,0,0,0,0,0,0.17,0,0,0
1181,64.93,0,16.21,2.16,0,0,0,16.52,0,0,0,0,0,0,0,0,0,0,0,0,0,0,0.18,0,0,0
1081,68.14,0,13.91,2.13,0,0,0,15.64,0,0,0,0,0,0,0,0,0,0,0,0,0,0,0.18,0,0,0
1260,58.96,0,14.14,9.31,0,0,0,14.87,1.33,0,0,0,0,0,0,0,0,0,0,0,1.18,0.04,0.17,0,0,0
1220,59.54,0,14.94,7.75,0,0,0,15.02,1.34,0,0,0,0,0,0,0,0,0,0,0,1.19,0.04,0.18,0,0,0
1310,75.68,0,0,3.48,8.7,1.31,0,1.19,5.04,0,0,0,0,0,0,0.11,0,0,0,0,3.26,0,0,0,1.23,0
1090,65.57,0.49,0.13,3.53,8.95,0,0,6.57,10.66,0,0,0,0,0,0,0,0,0,0,0,3.36,0,0,0,0,0.74
1160,64.13,0,0.75,7.15,14.04,0,0,3.2,6.32,0,0,0,0,0,0,0,0,0,0,0,3.74,0.41,0,0,0.26,0
1200,67.03,0.46,0.31,5.35,13.69,0,0,3.27,5.52,0,0,0,0,0,0,0,0,0,0,0,4.22,0.15,0,0,0,0
1180,62.77,1.64,0.93,7.55,13.11,0,0,3.58,6.46,0,0,0,0,0,0,0,0,0,0,0,3.96,0,0,0,0,0
1150,66.09,0,0.5,6.46,12.8,0,0,3.49,6.07,0,0,0,0,0,0,0,0,0,0,0,4.59,0,0,0,0,0
1150,69.57,0,0,4.37,13.45,0,0,3.65,5.34,0,0,0,0,0,0,0,0,0,0,0,3.62,0,0,0,0,0
930,66.29,0,9.25,1.54,2.32,0,8.12,11.21,0.26,0,0,0,0,0,0,0,0,0,0,0,1.01,0,0,0,0,0
1230,71.52,5.98,11.09,0,11.13,0,0,0,0.17,0,0,0,0.02,0,0,0,0,0,0,0,0,0,0.09,0,0,0
1238,72.57,6.03,10.07,0,11.06,0,0,0,0.16,0,0,0,0.02,0,0,0,0,0,0,0,0,0,0.09,0,0,0
1206,70.5,7.39,10.92,0,10.91,0,0,0,0.17,0,0,0,0.02,0,0,0,0,0,0,0,0,0,0.09,0,0,0
1230,67.54,7.48,12.92,0,11.75,0,0,0,0.2,0,0,0,0.02,0,0,0,0,0,0,0,0,0,0.09,0,0,0
1240,67.92,7.84,12.52,0,11.51,0,0,0,0.06,0,0,0,0.06,0,0,0,0,0,0,0,0,0,0.09,0,0,0
1294,67.72,7.79,12.7,3,8.51,0,0,0,0.17,0,0,0,0.02,0,0,0,0,0,0,0,0,0,0.09,0,0,0
1196,66.44,9.59,11.43,0,12.26,0,0,0,0.17,0,0,0,0.02,0,0,0,0,0,0,0,0,0,0.09,0,0,0
960,67.28,3.41,12.04,2.79,0.49,0,0,13.87,0.01,0,0,0,0.01,0,0,0,0,0,0,0,0.01,0,0.09,0,0,0
1005,67.43,3.93,12.56,2.41,0.03,0,0,13.54,0.01,0,0,0,0.01,0,0,0,0,0,0,0,0.01,0,0.07,0,0,0
1030,66.59,3.42,12.41,3.01,0.12,0,0,13.4,0.66,0.28,0,0,0.01,0,0,0,0,0,0,0,0.01,0,0.09,0,0,0
960,67.23,4.1,12.67,1.83,0.06,0,0,13.97,0.03,0,0,0,0.01,0,0,0,0,0,0,0,0.01,0,0.09,0,0,0
1223,61.29,0,9.28,15.26,13.19,0,0,0.98,0,0,0,0,0,0,0,0,0,0,0,0,0,0,0,0,0,0
1229,61.46,0,9.3,15.31,13.23,0,0,0,0.32,0,0,0,0,0,0,0,0,0,0,0.38,0,0,0,0,0,0
1219,60.67,0,9.55,15.09,14.04,0,0,0,0.65,0,0,0,0,0,0,0,0,0,0,0,0,0,0,0,0,0
1225,72.19,1.55,11.36,4.73,5.22,2.95,0,0,0,0,1.87,0,0.01,0,0,0,0,0,0,0,0,0,0.12,0,0,0
1245,74.05,0,12.03,4.34,4.73,3.53,0,0,0,0,1.18,0,0.01,0,0,0,0,0,0,0,0.02,0,0.11,0,0,0
1220,71.96,0,12.02,4.98,5.23,3.49,0,0,0,0,2.15,0,0.02,0,0,0,0,0,0,0,0.03,0,0.12,0,0,0
1210,72.5,0,11.87,4.91,5.33,3.87,0,0,0,0,1.39,0,0.01,0,0,0,0,0,0,0,0,0,0.12,0,0,0
810,0,0,0,0,0,0,2.5,11.58,9.47,30.43,0,0,0,0,0,0,0,0,0,6.55,0,0,0,29.47,10,0
850,0,0,0,0,0,0,8.49,15.9,0,33.12,0,0,0,0,0,0,0,0,0,5.71,0,0,0,26.78,10,0
820,0,0.66,0,0,4.1,0,8.36,13.75,0.64,29.1,2.25,0,0,0,0,0,0,0,0,4.03,0,0,0,27.41,9.7,0
810,0,2.4,0,0,5,0,0,15.58,8.37,22.66,5,0,0,0,0,0,0,0,0,0,0,0,0,24.84,16.15,0
890,0,7.42,0,0,5,0,0,15,9.62,21.9,5,0,0,0,0,0,0,0,0,5.48,0,0,0,20.58,10,0
830,0,0,0,0,1.5,0,0,14.95,9.97,29.31,1.5,0,0,0,0,0,0,0,0,0,0,0,0,27.89,14.88,0
840,0,4.57,0,0,1.5,0,0,14.5,9.08,29.9,1.5,0,0,0,0,0,0,0,0,0,0,0,0,25.68,13.27,0
890,0,7.6,0,0,1.5,0,0,17.85,9,24.76,1.5,0,0,0,0,0,0,0,0,0,0,0,0,22.24,15.55,0
750,0,0,0,0,0,0,9.49,8.51,0,31.9,0,0,0,0,0,0,0,0,0,5.1,0,0,0,35,10,0
511,3.37,27.62,0.99,0,0,3.96,0,0,0,32.34,0,0,0,0,0,0,0,0,31.72,0,0,0,0,0,0,0
511,21.1,21.47,3.73,0,0,0.62,0,0,0,26.36,0,0,0,0,0,0,0,0,26.72,0,0,0,0,0,0,0
1114,46.46,0,0,0,0,0,5.05,15.44,0,0,0,0,0,0,0,0.02,0,0,0,20.53,0,0,0,0,12.5,0
1127,49.62,0,0,0,0,0,7.88,12.37,0,0,0,0,0,0,0,0.02,0,0,0,17.58,0,0,0,0,12.53,0
1298,42.21,0,0,0,0,1.32,16.97,0,8.61,0,0,0,0,0,0,0,0,0,0,10.16,1.65,0,0,0,19.08,0
1185,45.29,0,0,0,0,0,7.98,12.33,0,0,0,0,0,0,0,0.03,0,0,0,17.65,0,0,0,0,14.72,2
974,65.3,0.47,12.48,1.64,2.35,0,0,16.07,1.47,0,0,0,0,0,0,0,0,0,0,0,0,0,0.22,0,0,0
1044,65.73,0.47,11.47,4.84,0,0,0,15.82,1.45,0,0,0,0,0,0,0,0,0,0,0,0,0,0.22,0,0,0
1189,62.75,0.93,13.39,6.45,0,0,0,16.26,0,0,0,0,0,0,0,0,0,0,0,0,0,0,0.22,0,0,0
1170,61.7,0.93,13.39,6.45,0,0,0,17.31,0,0,0,0,0,0,0,0,0,0,0,0,0,0,0.22,0,0,0
1046,66.6,0,13.51,3.26,0,0,0,16.41,0,0,0,0,0,0,0,0,0,0,0,0,0,0,0.22,0,0,0
1034,70.75,0,12.43,2.27,0,0,0,14.33,0,0,0,0,0,0,0,0,0,0,0,0,0,0,0.22,0,0,0
1190,66.75,1.91,14.52,2.14,0,0,0,14.46,0,0,0,0,0,0,0,0,0,0,0,0,0,0,0.22,0,0,0
1131,67.64,0.94,13.53,3.26,0,0,0,14.41,0,0,0,0,0,0,0,0,0,0,0,0,0,0,0.22,0,0,0
1253,65.67,0,16.37,3.31,0,0,0,14.43,0,0,0,0,0,0,0,0,0,0,0,0,0,0,0.22,0,0,0
1193,64.73,0,16.44,2.16,0,0,0,16.45,0,0,0,0,0,0,0,0,0,0,0,0,0,0,0.22,0,0,0
954,69.69,0,12.43,2.27,0,0,0,15.39,0,0,0,0,0,0,0,0,0,0,0,0,0,0,0.22,0,0,0
1228,65.6,0,16.44,2.16,0,0,0,15.58,0,0,0,0,0,0,0,0,0,0,0,0,0,0,0.22,0,0,0
946,65.49,2.07,12.48,2.28,0,0,0,17.46,0,0,0,0,0,0,0,0,0,0,0,0,0,0,0.22,0,0,0
1055,63.77,0.96,15.45,2.15,0,0,0,17.45,0,0,0,0,0,0,0,0,0,0,0,0,0,0,0.22,0,0,0
1004,64.65,0.94,13.54,3.26,0,0,0,17.39,0,0,0,0,0,0,0,0,0,0,0,0,0,0,0.22,0,0,0
1100,62.75,0.96,15.39,3.3,0,0,0,17.38,0,0,0,0,0,0,0,0,0,0,0,0,0,0,0.22,0,0,0
1112,61.74,0,8.96,1.74,8.14,1.97,0,5.67,3.95,0,6.17,0,0.13,0,0,0,0,0,0,0,1.48,0,0.05,0,0,0
1232,62.31,0,10.64,16.93,7.12,0,0.93,0.17,0.07,0,0,0,0.11,0,1.24,0,0,0,0,0.48,0,0,0,0,0,0
1225,60.5,0,9.84,17.39,5.82,0,2.09,0.04,0.06,0,0,0,0.09,0,3.79,0,0,0,0,0.38,0,0,0,0,0,0
1233,63.11,0,11.33,15.94,6.11,0,1.67,0.04,0.07,0,0,0,0.11,0,1.14,0,0,0,0,0.48,0,0,0,0,0,0
1267,65.66,0,9.91,16.49,4.91,0,1.65,0.04,0.06,0,0,0,0.09,0,0,0,0.78,0,0,0.41,0,0,0,0,0,0
1058,62.23,9.04,12.9,5.21,4.62,0,0,4.13,1.77,0,0,0,0,0,0,0,0,0,0,0,0,0,0.1,0,0,0
1035,65.3,7.2,11.4,5.3,3.7,0,0,6.2,0.8,0,0,0,0,0,0,0,0,0,0,0,0,0,0.1,0,0,0
1005,62.03,9.02,11.17,5.19,4.61,2,0,4.12,1.76,0,0,0,0,0,0,0,0,0,0,0,0,0,0.1,0,0,0
983,63.3,9.2,11.4,5.3,3.7,0,5.1,0.1,1.8,0,0,0,0,0,0,0,0,0,0,0,0,0,0.1,0,0,0
1035,65.3,7.2,11.4,5.3,2.8,0,0,6.2,0.8,0.9,0,0,0,0,0,0,0,0,0,0,0,0,0.1,0,0,0
1058,65.3,7.2,11.4,6.2,2.8,0,0,6.2,0.8,0,0,0,0,0,0,0,0,0,0,0,0,0,0.1,0,0,0
1108,65.3,5.3,11.4,7.2,3.7,0,0,6.2,0.8,0,0,0,0,0,0,0,0,0,0,0,0,0,0.1,0,0,0
1180,67.3,5.2,11.4,9,0,0,0,6.2,0.8,0,0,0,0,0,0,0,0,0,0,0,0,0,0.1,0,0,0
1160,65.3,6.2,11.4,9,0,0,0,6.2,0.8,1,0,0,0,0,0,0,0,0,0,0,0,0,0.1,0,0,0
1063,65.3,7.2,11.4,5.3,2.7,0,6.1,0.1,1.8,0,0,0,0,0,0,0,0,0,0,0,0,0,0.1,0,0,0
1180,15.07,23.57,0,0,0,0,0,0,0,5.67,0,0,0,0,1.05,0,22.01,4.01,0,17.03,7.24,0,0,0,4.35,0
1190,14.78,23.49,0,0,0,0,0,0,0,5.65,0,0,0,0,1.05,0,23.09,3.99,0,16.41,7.21,0,0,0,4.33,0
1260,15.02,23.07,0,0,0,0,0,0,0,5.74,0,0,0,0,1.86,0,19.49,8.01,0,15.09,7.32,0,0,0,4.4,0
1220,14.93,23.72,0,0,0,0,0,0,0,5.71,0,0,0,0,0,0,22.33,5.09,0,15.79,7.67,0,0,0,4.76,0
1260,15.65,24.01,0,0,0,0,0,0,0,5.98,0,0,0,0,1.11,0,26.58,0,0,7.43,7.63,0,0,0,7.77,3.84
1220,15.07,23.57,0,0,0,3.13,0,0,0,2.54,0,0,0,0,1.05,0,22.01,4.01,0,17.03,7.24,0,0,0,4.35,0
1190,15.59,24.38,0,0,0,2.42,0,0,0,0,0,0,0,0,1.09,0,22.77,4.15,0,17.62,7.49,0,0,0,4.49,0
1180,13.68,27,0,0,0,1.9,0,0,0,1.04,0,0,0,0,1.07,0,22.28,4.06,0,17.24,7.33,0,0,0,4.4,0
1250,22.95,17.83,0,0,0,1.39,0,0,0,5.35,0,0,0,0,0.99,0,20.74,3.78,0,16.05,6.82,0,0,0,4.1,0
885,76.11,5.27,0,0,0,5.27,0,0,13.25,0,0,0,0,0,0,0,0,0,0,0,0,0,0.1,0,0,0
890,76.11,5.27,0,0,0,2.64,0,0,13.25,0,2.63,0,0,0,0,0,0,0,0,0,0,0,0.1,0,0,0
880,76.11,5.27,0,0,0,5.27,0,1,12.25,0,0,0,0,0,0,0,0,0,0,0,0,0,0.1,0,0,0
990,71.11,9.27,0,0,0,2.64,0,0,14.25,0,2.63,0,0,0,0,0,0,0,0,0,0,0,0.1,0,0,0
880,74.11,5.27,2,0,0,2.64,0,0,13.25,0,2.63,0,0,0,0,0,0,0,0,0,0,0,0.1,0,0,0
985,70.11,5.27,6,0,0,2.64,0,0,13.25,0,2.63,0,0,0,0,0,0,0,0,0,0,0,0.1,0,0,0
920,72.11,7.27,2,0,0,2.64,0,0,13.25,0,2.63,0,0,0,0,0,0,0,0,0,0,0,0.1,0,0,0
895,72.11,5.27,4,0,1.75,1.76,0,0,13.25,0,1.76,0,0,0,0,0,0,0,0,0,0,0,0.1,0,0,0
930,74.11,5.26,2,0,2.64,0,0,0,13.25,0,2.64,0,0,0,0,0,0,0,0,0,0,0,0.1,0,0,0
900,74.11,5.26,2,0,0,0,0,0,13.25,0,5.28,0,0,0,0,0,0,0,0,0,0,0,0.1,0,0,0
1130,63.13,16.55,8.45,2.54,8.12,0,0,0,0,0,1.04,0,0,0,0,0,0,0,0,0,0.02,0,0.15,0,0,0
1055,60.86,16.05,7.17,3.01,11.31,0,0,0,0,0,1.52,0,0,0,0,0,0,0,0,0,0.01,0,0.07,0,0,0
960,64.63,16.29,7.49,2.2,8.18,0,0,0,0,0,1.13,0,0,0,0,0,0,0,0,0,0.01,0,0.07,0,0,0
975,61.15,15.94,9.32,2.57,9.62,0,0,0,0,0,1.32,0,0,0,0,0,0,0,0,0,0.01,0,0.07,0,0,0
960,63.37,16.39,7.59,3.47,3.49,0,0,0,0,0,5.61,0,0,0,0,0,0,0,0,0,0.01,0,0.07,0,0,0
1255,67,0.4,13.1,9.9,5.3,0,0,0,0,0,4.3,0,0,0,0,0,0,0,0,0,0,0,0,0,0,0
1253,67.1,0.7,13,9.7,7.2,0,0,0,0,0,2.3,0,0,0,0,0,0,0,0,0,0,0,0,0,0,0
1261,66.9,0.9,13.2,9.3,5.3,0,0,0,0,0,4.4,0,0,0,0,0,0,0,0,0,0,0,0,0,0,0
1270,66.9,1.1,13.1,9.2,5.3,0,0,0,0,0,4.4,0,0,0,0,0,0,0,0,0,0,0,0,0,0,0
1278,66.9,1.3,13,9,5.3,0,0,0,0,0,4.5,0,0,0,0,0,0,0,0,0,0,0,0,0,0,0
1275,68.5,1.3,13,11,4.2,0,0,0,0,0,2,0,0,0,0,0,0,0,0,0,0,0,0,0,0,0
1275,68.7,0.6,12,11.4,4.2,0,0,0,0,0,3.1,0,0,0,0,0,0,0,0,0,0,0,0,0,0,0
1275,67.6,1.3,12.6,8.2,8.4,0,0,0,0,0,1.9,0,0,0,0,0,0,0,0,0,0,0,0,0,0,0
1275,68.8,0.5,12.2,8.9,9,0,0,0,0,0,0.6,0,0,0,0,0,0,0,0,0,0,0,0,0,0,0
1275,66.2,1.3,12.9,8.9,5.2,0,0,0,0,0,4.5,0,0,0,0,0,0,0,0,0,1,0,0,0,0,0
1260,14.92,12.63,0,0,0,0,0,0,0,2.49,0,0,0,0,0.36,0,21.9,3.02,0,33.52,6.84,0,0,0,4.32,0
1250,17.86,7.84,0,0,0,0,0,0,0,2.15,0,0,0,0,0.42,0,15.83,2.62,0,42.4,7.16,0,0,0,3.72,0
1250,13.39,13.25,0,0,0,0,0,0,1.42,2.47,0,0,0,0,0.36,0,20.69,3,0,32.58,7.84,0,0,0,5,0
1250,14.01,13.87,0,0,0,0,0,0,0,2.58,0,0,0,0,0.37,0,21.64,0,0,34.1,8.21,0,0,0,5.22,0
1240,13.39,13.25,0,0,0,0,0,0,0,2.47,0,0,0,0,1.77,0,20.69,3,0,32.59,7.84,0,0,0,5,0
1240,14.2,10.37,0,0,0,0,0,0,0,2.16,0,0,0,0,0.31,0,18.14,2.63,0,40.94,6.88,0,0,0,4.37,0
1025,65.2,6.19,10.46,0,7.74,0,0,0,6.25,0,4.09,0,0,0,0,0,0,0,0,0,0,0,0.07,0,0,0
870,57.68,0,16.29,0.74,0.04,0,0,16.49,2.09,0,0,0,0,0,0,0,0,0,0,0,0,0,0.1,6.57,0,0
920,64.45,4.15,14.06,2.55,0,0,0,13.94,0,0,0,0,0,0,0,0,0,0,0,0,0,0,0,0.85,0,0
920,61.14,1,15.07,2.75,0,0,0,14.9,0,0,0,0,0,0,0,0,0,0,0,0,0,0,0,5.14,0,0
1090,59.48,0,14.38,2.89,0,0,0,15.48,0,0,0,0,0,0,0,0,0,0,0,2,0,0,0.1,5.67,0,0
1115,58.95,0,14.15,0.38,0.05,0,0,14.61,0.47,0,0,0,0,0,0,0,0,0,0,3.77,0,0,0.08,7.54,0,0
1130,60.01,0,14.52,0,0.01,0,0,13.84,0,0.97,0,0,0,0,0,0,0,0,0,3.87,0,0,0,6.78,0,0
1130,61.78,3.18,14.43,2.66,0.05,0,0,13.31,0.02,0,0,0,0.01,0,0,0,0,0,0,2.96,0,0,0.09,1.51,0,0
1140,62.22,0,8.3,0.88,7.55,1.38,0,6.26,3,0,7.83,0,0,0,0,0,0,0,0,0,2.58,0,0,0,0,0
1120,62.34,0,9.1,0.87,6.89,0.69,0,6.58,4.03,0,6.71,0,0,0,0,0,0,0,0,0,2.79,0,0,0,0,0
1180,59.37,0,10.86,0.18,5.39,0.09,0,8.01,2.98,0,10.2,0,0,0,0,0,0,0,0,0,2.92,0,0,0,0,0
1130,62.31,0,9.49,0.18,6.93,0.69,0,6.61,2.92,0,8.86,0,0,0,0,0,0,0,0,0,2.01,0,0,0,0,0
1065,64.05,5.11,13.93,1.75,0,0,0,13.75,0,0,0,0,0.5,0,0,0,0,0,0,0.83,0,0,0.08,0,0,0
1010,63.88,5.1,13.9,1.74,0,0,0,13.77,0.01,0,0,0,0.56,0,0,0,0,0,0,0.98,0,0,0.06,0,0,0
1045,63.86,5.11,13.7,1.74,0,0,0,13.61,0.02,0,0,0,0.56,0,0,0,0,0,0,1.35,0,0,0.05,0,0,0
1035,64.01,5.19,13.61,1.75,0,0,0,13.67,0.01,0,0,0,0.71,0,0,0,0,0,0,0.99,0,0,0.06,0,0,0
1050,65.14,4.97,13.2,1.73,0,0,0,13.19,0.01,0,0,0,0.75,0,0,0,0,0,0,0.98,0,0,0.03,0,0,0
1015,66.19,3.69,12.74,1.63,0,0,0,13.18,0.55,0,0,0,0.68,0,0,0,0,0,0,1.32,0,0,0.02,0,0,0
1174,62,8,8,7,7.5,0,0,0,0,0,7.5,0,0,0,0,0,0,0,0,0,0,0,0,0,0,0
1313,68,0,10,8,0,0,0,14,0,0,0,0,0,0,0,0,0,0,0,0,0,0,0,0,0,0
1215,63.7,0,11.4,8,0,0,0,15.9,0,0,0,0,0,0,0,0,0,0,0,0,1,0,0,0,0,0
1215,64,0,12,8,0,0,0,14,0,0,0,0,0,0,0,0,0,0,0,0,2,0,0,0,0,0
1250,65,0,12.5,8,0,0,0,14,0,0,0,0,0,0,0,0,0,0,0,0,0.5,0,0,0,0,0
1255,66.26,0,12.24,10.89,10.51,0,0,0,0,0,0,0,0.02,0,0,0,0,0,0,0,0,0,0.08,0,0,0
1245,61.52,0,12.05,15.32,11.01,0,0,0,0,0,0,0,0.02,0,0,0,0,0,0,0,0,0,0.08,0,0,0
1315,65.63,0,15.82,8.04,10.4,0,0,0,0,0,0,0,0.02,0,0,0,0,0,0,0,0,0,0.09,0,0,0
1300,65.67,0,14.71,9.22,10.29,0,0,0,0,0,0,0,0.02,0,0,0,0,0,0,0,0,0,0.09,0,0,0
1235,65.7,0.9,12.13,10.75,10.42,0,0,0,0,0,0,0,0.02,0,0,0,0,0,0,0,0,0,0.08,0,0,0
1300,63.23,0,10.92,11.52,14.23,0,0,0,0,0,0,0,0.02,0,0,0,0,0,0,0,0,0,0.08,0,0,0
979,51.64,15.71,3.88,0,4.15,9.06,0,0,0,2.96,8.39,0,0,0,0,0,0,0,0,1.94,2.27,0,0,0,0,0
990,49.73,15.92,3.93,0,4.21,9.18,0,0,0,2.99,8.5,0,0,0,0,0,0,0,0,1.97,3.57,0,0,0,0,0
986,46.71,17.81,3.43,0,4.26,9.28,0,0,0,3.03,8.59,0,0,0,0,0,0,0,0,1.99,4.9,0,0,0,0,0
1001,46.33,18.39,3.2,0,4.26,9.29,0,0,0,3.03,8.6,0,0,0,0,0,0,0,0,1.99,4.91,0,0,0,0,0
1157,47.55,16.17,3.99,0,4.27,9.32,0,0,0,3.04,8.63,0,0,0,0,0,0,0,0,2,4.92,0,0,0.11,0,0
989,47.36,16.19,4,0,4.28,9.33,0,0,0,3.04,8.64,0,0,0,0,0,0,0,0,2,4.93,0,0,0.23,0,0
1083,53.21,10.45,4,0,4.28,10.9,0,0,0,3.05,8.64,0,0,0,0,0,0,0,0,2,2.34,0,0,1.13,0,0
1250,53.09,0,0,0,0,19.13,0,0,0,0,0,0,0,0,0,0.07,6.25,0,0,15.32,6.14,0,0,0,0,0
1170,44.95,0,0,0,0,22.96,0,0,0,0,0,0,0,0,0,0.08,5.79,0,0,16.66,6.67,0,0,0,2.89,0
1140,36.72,8.13,0,0,0,21.33,0,0,0,0,0,0,0,0,0,0.08,6.98,0,0,17,6.84,0,0,0,2.92,0
1190,37.94,0,0,0,16.6,17.55,0,0,0,0,0,0,0,0,0,0.06,5.74,0,0,14.04,5.63,0,0,0,2.44,0
1090,27.38,16.32,0,0,0,21.43,0,0,0,0,0,0,0,0,2.52,0.08,5.26,0,0,17.16,6.87,0,0,0,2.98,0
1020,29.65,20.97,0,0,0,20.39,0,0,0,0,0,0,0,0,0,0.02,6.69,0,0,16.32,4.35,0,0,0,1.61,0
1050,41.68,9.18,0,0,0,20.11,0,0,0,0,0,0,0,0,0,0.02,6.6,0,0,16.1,4.72,0,0,0,1.59,0
1070,45.23,7.49,0,0,0,20.78,0,0,0,0,0,0,0,0,0,0.07,6.67,0,0,12.65,4.41,0,0,0,2.7,0
1040,39.93,8.08,1.38,0,9.87,16.5,0,0,0,0,4.43,0,0,0,0,0.06,1.94,0,0,12.06,2.44,0,0,0,3.31,0
1080,45.84,7.51,0,0,0,20.82,0,0,0,0,0,0,0,0,0,0.07,5.4,0,0,13.64,4.42,0,0,0,2.3,0
1060,42.25,4.65,0,0,0,20.37,0,0,0,0,5.21,0,0,0,0,0.07,5.4,0,0,13.96,5.26,0,0,0,2.83,0
1020,45.71,4.63,0,0,0,23.68,0,0,0,0,0,0,0,0,0,0.07,5.45,0,0,13.91,3.93,0,0,0,2.62,0
1531,48.05,0,23.29,28.66,0,0,0,0,0,0,0,0,0,0,0,0,0,0,0,0,0,0,0,0,0,0
1472,46.93,0,18.64,22.81,5.47,0,6.15,0,0,0,0,0,0,0,0,0,0,0,0,0,0,0,0,0,0,0
1501,54.61,0,21.45,23.94,0,0,0,0,0,0,0,0,0,0,0,0,0,0,0,0,0,0,0,0,0,0
1445,54.18,0,16.87,28.95,0,0,0,0,0,0,0,0,0,0,0,0,0,0,0,0,0,0,0,0,0,0
1479,44.42,0,22.91,11.59,17.85,0,0,3.23,0,0,0,0,0,0,0,0,0,0,0,0,0,0,0,0,0,0
1430,53.76,0,17.74,11.22,17.28,0,0,0,0,0,0,0,0,0,0,0,0,0,0,0,0,0,0,0,0,0
1364,50.58,0,17.76,11.23,17.3,0,0,3.13,0,0,0,0,0,0,0,0,0,0,0,0,0,0,0,0,0,0
1300,44.78,0,19.8,0,29.99,0,0,5.43,0,0,0,0,0,0,0,0,0,0,0,0,0,0,0,0,0,0
1458,54.63,0,16.1,0,29.27,0,0,0,0,0,0,0,0,0,0,0,0,0,0,0,0,0,0,0,0,0
1477,48.21,0,22.1,23.95,5.74,0,0,0,0,0,0,0,0,0,0,0,0,0,0,0,0,0,0,0,0,0
1240,72.16,1.87,12.15,3.95,5.35,0.04,0,0,0,0,4.35,0,0.02,0,0,0,0,0,0,0,0.02,0,0.09,0,0,0
1180,66.79,5.42,12.33,5.28,6.08,0.03,0,0,0,0,3.96,0,0.02,0,0,0,0,0,0,0,0.03,0,0.06,0,0,0
1190,67.24,5.25,12.46,4.65,6.94,0.02,0,0,0,0,3.31,0,0.02,0,0,0,0,0,0,0,0.02,0,0.09,0,0,0
1125,67.09,6.72,12.09,3.05,6.76,0.04,0,0,0,0,4.14,0,0.01,0,0,0,0,0,0,0,0,0,0.1,0,0,0
1131,69.04,0,3,5,7.42,0,0,5.25,0,0,8.28,0,0,0,0,0,0,0,0,0,2.01,0,0,0,0,0
1159,69.09,0,2.99,2.86,4.35,0,0,5.25,0,0,13.48,0,0,0,0,0,0,0,0,0,1.98,0,0,0,0,0
890,57.95,0,17.38,0.1,0,0,0,18.48,0,0,0,0,0,0,0,0,0,0,0,0,0,0,0,6.09,0,0
970,61.2,0,15.9,2,0,0,0,15.8,0,0,0,0,0,0,0,0,0,0,0,0,0,0,0.1,5,0,0
1090,60.18,0,15.07,3.59,0.1,0,0,15.07,0,0,0,0,0,0,0,0,0,0,0,0,0,0,0.1,5.89,0,0
800,56.35,0,17.38,0.1,0,0,0,18.08,0,0,0,0,0,0,0,0,0,0,0,0,0,0,0.1,7.99,0,0
975,59.15,0,15.28,3.1,0.1,0,0,15.48,0,0,0,0,0,0,0,0,0,0,0,0,0,0,0.1,6.79,0,0
955,58.45,0,16.52,1.7,0,0,0,17.02,0,0,0,0,0,0,0,0,0,0,0,0,0,0,0.1,6.21,0,0
1107,64.18,0,8.06,10.98,0,0,0,12.24,4.03,0,0,0,0,0,0,0,0,0,0,0,0.51,0,0,0,0,0
880,64.26,0,8.41,3.27,2.35,0,0,15.45,3.85,0,0,0,0,0,0,0,0,0,0,0,2.41,0,0,0,0,0
1226,53.5,7.8,22.07,0,0,0,0,0,0,0,0,0,0,0,7.12,0,9.51,0,0,0,0,0,0,0,0,0
1246,55.22,8.94,19.33,0,0,0,0,0,0,0,0,0,0,0,9.19,0,7.32,0,0,0,0,0,0,0,0,0
1174,53.46,10.28,19.51,0,0,0,0,0,0,0,0,0,0,0,8.01,0,7.32,0,0,1.33,0,0,0,0,0.09,0
1283,52.1,9.74,22.01,0,0,0,0,0,0,0,0,0,0,0,8.78,0,7.37,0,0,0,0,0,0,0,0,0
1261,53.76,5.96,19.61,0,0,0,0,0,0,0,0,0,0,0,8.05,0,7.37,0,0,5.16,0,0,0,0,0.09,0
1148,53.01,10.04,17.42,0,0,0,0,0,0,0,0,0,0,0,8.03,0,7.33,0,0,4.17,0,0,0,0,0,0
1180,70.8,3,12.25,3.69,5.64,1.91,0,0,0,0,2.58,0,0.02,0,0,0,0,0,0,0,0.02,0,0.09,0,0,0
1150,70.44,4.09,12.21,3.67,5.14,3.13,0,0,0,0,1.21,0,0.01,0,0,0,0,0,0,0,0.01,0,0.09,0,0,0
1150,70.22,3.6,12.06,3.86,5.37,3.54,0,0,0,0,1.23,0,0.01,0,0,0,0,0,0,0,0.02,0,0.09,0,0,0
1160,70.39,3.5,11.77,3.99,5.57,3.42,0,0,0,0,1.26,0,0.01,0,0,0,0,0,0,0,0.01,0,0.08,0,0,0
1170,69.83,1.79,11.33,5.82,6.15,4.58,0,0,0,0,0.34,0,0.01,0,0,0,0,0,0,0,0.02,0,0.13,0,0,0
1175,69,2.29,11.61,6.01,6.31,3.6,0,0,0,0,1.03,0,0.01,0,0,0,0,0,0,0,0.03,0,0.11,0,0,0
1288,67,0,13.5,9.7,5.4,0,0,0,0,0,4.4,0,0,0,0,0,0,0,0,0,0,0,0,0,0,0
1070,52.63,0,1.24,6.26,8.85,14.81,0,0,0,0,3.98,0,0,0,0,0,0.98,0,0,7.05,2.18,0,0,0,2.02,0
1078,58.07,0,4.08,0,8.76,14.23,0,0,0,0,3.94,0,0,0,0,0,1.53,0,0,7.3,2.03,0,0.06,0,0,0
1051,70.37,0,2.25,0,11.75,7.2,0,0,0,0,2.84,0,0,0,0,0,0.22,0.14,0,3.59,1.34,0,0,0,0.3,0
1058,70.53,0,2.45,0,11.32,7.54,0,0,0,0,2.75,0,0,0,0,0,0.35,0,0,3.84,1.22,0,0,0,0,0
1175,66.38,0,6.58,3.11,16.63,0,4.66,1.83,0.31,0,0.5,0,0,0,0,0,0,0,0,0,0,0,0,0,0,0
1179,66.38,0,6.58,3.11,17.12,0,4.66,1.83,0.31,0,0,0,0.01,0,0,0,0,0,0,0,0,0,0,0,0,0
1183,65.37,0,7.08,4.22,15.52,0,2.98,3.83,0,0,0,0,0,0,0,0,0,0,0,1,0,0,0,0,0,0
1200,66.88,0,5.58,3.28,17.47,0,2.65,3.83,0.31,0,0,0,0,0,0,0,0,0,0,0,0,0,0,0,0,0
1136,66.39,0,8.58,2.8,15.44,0,4.65,1.83,0.31,0,0,0,0,0,0,0,0,0,0,0,0,0,0,0,0,0
1193,64.88,0,6.58,4.29,16.47,0,2.74,4.69,0.35,0,0,0,0,0,0,0,0,0,0,0,0,0,0,0,0,0
1187,64.88,0,6.58,4.51,16.63,0,3.66,2.83,0.31,0,0,0,0,0,0,0,0,0,0,0.6,0,0,0,0,0,0
1227,64.88,0,6.58,4.29,16.46,0,0,7.44,0.35,0,0,0,0,0,0,0,0,0,0,0,0,0,0,0,0,0
1172,64.88,1,6.58,3.29,17.46,0,3.65,2.83,0.31,0,0,0,0,0,0,0,0,0,0,0,0,0,0,0,0,0
1215,64.87,0,6.58,4.08,15.68,0,0,7.44,0.35,0,0,0,0,0,0,0,0,0,0,1,0,0,0,0,0,0
970,8.85,20.46,0,0,0,0,0,0,0,3.8,0,0,0,0,0.99,0,31.5,4.07,0,23.85,4.87,0,0,0,1.61,0
960,11.79,20.36,0,0,0,2.88,0,0,0,0.97,0,0,0,0,0.7,0,23.1,3.48,0,24.64,7.16,0,0,0,4.92,0
975,24.66,15.98,0,0,0,0,0,0,0,6.71,0,0,0,0,1.3,0,18.92,3.45,0,23.5,3.71,0,0,0,1.77,0
965,10.07,22.28,0,0,0,0,0,0,0,1.91,0,0,0,0,1.03,0,22.85,3.42,0,26.62,6.92,0,0,0,4.9,0
975,7.8,24.47,0,0,0,0,0,0,0,2.3,0.75,0,0,0,0.69,0,23.03,3.88,0,25.45,6.98,0,0,0,4.65,0
970,3.94,28.34,0,0,0,0,0,0,0,3.3,0,0,0,0,0.84,0,25.15,2.09,0,24.12,7.05,0,0,0,5.17,0
1026,50.77,5.48,3.74,5.68,11.97,13.04,0,0,0,0,3.61,0,0,0,0,0.03,0,0,0,3.82,1.86,0,0,0,0,0
1043,54.48,2.94,4.01,0,8.61,13.98,0,0,0,3.02,6.24,0,0,0,0,0,0.63,0,0,4.1,1.99,0,0,0,0,0
987,54.52,5.88,4.02,0,4.24,15.6,0,0,0,3.02,8.62,0,0,0,0,0,0,0,0,4.1,0,0,0,0,0,0
971,53.16,5.88,4.02,0,4.23,13.99,0,0,0,4.02,8.61,0,0,0,0,0,0,0,0,4.1,1.99,0,0,0,0,0
928,53.25,5.91,4.03,0,4.25,14.05,0,0,0,3.03,11.03,0,0,0,0,0.03,0,0,0,3.09,1.33,0,0,0,0,0
940,54.45,4.83,4.1,0,4.39,14.39,0,0,0,3.12,9.66,0,0,0,0,0.03,0,0,0,3.7,1.33,0,0,0,0,0
1030,64.82,4.66,13.97,2.46,0,0,0,14,0,0,0,0,0,0,0,0,0,0,0,0,0,0,0.09,0,0,0
1260,72.66,0,12.65,4.88,5.76,0.03,0,0,0,0,3.91,0,0.01,0,0,0,0,0,0,0,0,0,0.1,0,0,0
1225,69.08,3,13.5,4.3,7.1,2.8,0,0,0.1,0,0,0,0.02,0,0,0,0,0,0,0,0,0,0.1,0,0,0
1331,71.7,0,11.1,0,16.1,1,0,0,0,0,0,0,0,0,0,0,0,0,0,0,0,0,0.1,0,0,0
1284,70.85,0.5,13.83,3.21,5.51,5.81,0,0,0.17,0,0,0,0.02,0,0,0,0,0,0,0,0,0,0.1,0,0,0
1331,73.42,3,12.49,2.4,4.1,4.3,0,0,0.17,0,0,0,0.02,0,0,0,0,0,0,0,0,0,0.1,0,0,0
1090,1.94,66.36,0,0,0,0,0,0,0,0,0,0,0,0,2.26,0,18.12,6.79,0,4.53,0,0,0,0,0,0
1100,11.09,56.27,0,0,0,0,0,0,0,0,0,0,0,0,8.66,0,19.91,0,0,4.07,0,0,0,0,0,0
1100,5.79,63.37,0,0,0,0,0,0,0,0,0,0,0,0,2.34,0.02,16.71,9.05,1.37,1.35,0,0,0,0,0,0
1185,68.61,2.23,12.67,5.25,5.59,3.59,0,0,0,0,1.5,0,0,0.48,0,0,0,0,0,0,0,0,0.08,0,0,0
970,66.43,0.5,11.49,4.8,0,0,0,15.18,1.4,0,0,0,0,0,0,0,0,0,0,0,0,0,0.2,0,0,0
1145,66,4.1,10.9,4.8,1.2,0,0,10.7,2.2,0,0,0,0,0,0,0,0,0,0,0,0,0,0.1,0,0,0
971,70.9,3.7,8.2,4.8,0,0,0,10.3,2,0,0,0,0,0,0,0,0,0,0,0,0,0,0.1,0,0,0
1010,66.27,4.8,11.51,1.7,0,0,0,15.62,0,0,0,0,0,0,0,0,0,0,0,0,0,0,0.1,0,0,0
1155,65.9,0.9,12.8,4.8,0,0,0,15.5,0,0,0,0,0,0,0,0,0,0,0,0,0,0,0.1,0,0,0
1160,66.6,5.9,11.6,4.1,0,0,0,9.7,2,0,0,0,0,0,0,0,0,0,0,0,0,0,0.1,0,0,0
966,68.1,3.6,9.5,4.8,0,0,0,12.9,1,0,0,0,0,0,0,0,0,0,0,0,0,0,0.1,0,0,0
917,70.1,3.6,8.8,4,0,0,0,12.4,1,0,0,0,0,0,0,0,0,0,0,0,0,0,0.1,0,0,0
915,54.3,5.98,4.08,0,4.36,13.78,0,0,0,3.11,8.82,0,0,0,0,0,0,0,0,3.68,1.32,0,0,0.57,0,0
935,44.32,16.06,3.97,0,4.24,9.77,0,0,0,3.02,8.57,0,0,0,0,0,0,0,0,8.54,1.29,0,0,0.22,0,0
930,52.71,8.28,4.06,0,4.34,13.19,0,0,0,3.09,8.78,0,0,0,0,0,0,0,0,3.66,1.32,0,0,0.57,0,0
1000,49.54,12.82,4.03,0,4.31,12.02,0,0,0,3.07,8.7,0,0,0,0,0,0,0,0,3.63,1.31,0,0,0.57,0,0
965,50.55,10.62,4.06,0,4.34,12.66,0,0,0,3.09,8.78,0,0,0,0,0,0,0,0,3.66,1.32,0,0,0.92,0,0
921,44.48,17.25,3.98,0,4.26,10.32,0,0,0,3.03,8.6,0,0,0,0,0,0,0,0,6.57,1.29,0,0,0.22,0,0
965,52.08,7.98,3.91,3.88,4.19,11.17,0,0,0,2.98,8.46,0,0,0,0,0,0,0,0,3.53,1.27,0,0,0.55,0,0
1076,53.13,8.15,3.97,0,4.34,12.42,0,0,0,3.09,8.6,0,0,0,0,0,0,0,0,3.55,1.32,0,0,1.43,0,0
961,44.3,16.05,5.52,0,4.24,9.25,0,0,0,3.02,8.57,0,0,0,0,0,0,0,0,7.54,1.29,0,0,0.22,0,0
978,47.19,15.95,7.03,0,4.21,8.17,0,0,0,3,8.51,0,0,0,0,0,0,0,0,3.55,1.28,0,0,1.11,0,0
1245,67.8,2.7,13.2,7.7,5.3,0,0,0,0,0,3.3,0,0,0,0,0,0,0,0,0,0,0,0,0,0,0
1285,66.9,2.5,13.5,6.1,6.5,0,0,0,0,0,4.5,0,0,0,0,0,0,0,0,0,0,0,0,0,0,0
1315,68.4,1.7,11.4,6.5,6.5,0,0,0,0,0,5.5,0,0,0,0,0,0,0,0,0,0,0,0,0,0,0
1315,65.5,2.6,13.3,7,7.6,0,0,0,0,0,4,0,0,0,0,0,0,0,0,0,0,0,0,0,0,0
1315,69,3.7,10.5,6.1,6.1,0.3,0,0,0,0,4.3,0,0,0,0,0,0,0,0,0,0,0,0,0,0,0
1001,69.9,2.5,10.9,1.6,0,0,0,14.3,0.7,0,0,0,0,0,0,0,0,0,0,0,0,0,0.1,0,0,0
967,67.68,3.7,11.41,1.6,0,0,0,14.51,1,0,0,0,0,0,0,0,0,0,0,0,0,0,0.1,0,0,0
977,66.3,6.3,11.6,0.8,0,0,0,13.8,1.1,0,0,0,0,0,0,0,0,0,0,0,0,0,0.1,0,0,0
967,68.88,3.6,10.81,1.6,0,0,0,14.31,0.7,0,0,0,0,0,0,0,0,0,0,0,0,0,0.1,0,0,0
1180,67.06,5.35,12.52,5.35,5.88,0.03,0,0,0,0,3.69,0,0.02,0,0,0,0,0,0,0,0.01,0,0.09,0,0,0
1140,66.36,6.76,12.43,3.98,6.55,0.03,0,0,0,0,3.79,0,0.01,0,0,0,0,0,0,0,0,0,0.09,0,0,0
1195,65.85,5.13,12.56,6.63,6.21,0.02,0,0,0,0,3.49,0,0.02,0,0,0,0,0,0,0,0.02,0,0.07,0,0,0
1180,65.68,5.5,12.44,7.26,6.31,0.03,0,0,0,0,2.65,0,0.02,0,0,0,0,0,0,0,0.03,0,0.08,0,0,0
1010,70.71,1.1,8.87,4.8,0.8,0.02,0,10.49,1.22,0.18,1.8,0,0,0,0,0,0,0,0,0,0,0,0.01,0,0,0
1140,73.08,0.44,7.6,3.75,3.26,0,0,5.98,4.67,0,1.12,0,0,0,0,0,0,0,0,0,0,0,0.1,0,0,0
1020,76.34,0.37,4.6,4.52,3.04,0,0,1.78,8.14,0,1.1,0,0.01,0,0,0,0,0,0,0,0,0,0.1,0,0,0
1120,73.19,0.38,7.22,3.8,3.46,0,0,5.42,5.35,0,1.08,0,0,0,0,0,0,0,0,0,0,0,0.1,0,0,0
1070,72.17,0.54,8.69,3.22,2.22,0.01,0,5.05,4.5,0,3.49,0,0.01,0,0,0,0,0,0,0,0,0,0.1,0,0,0
1043,0,12,0,20,14,0,0,1,0,0,0,0,5,0,0,0,0,0,0,0,0,0,0,48,0,0
1015,0,15,0,20,14,0,0,1,0,0,0,0,5,0,0,0,0,0,0,0,0,0,0,45,0,0
987,0,20,0,20,14,0,0,1,0,0,0,0,5,0,0,0,0,0,0,0,0,0,0,40,0,0
1375,73.45,3.79,10.55,5.73,0,1.08,0,0,0,5.27,0,0,0,0,0,0,0,0,0,0,0,0,0.13,0,0,0
1375,73.96,3.82,10.62,3.3,1.18,0.87,0,0,0,6.12,0,0,0,0,0,0,0,0,0,0,0,0,0.13,0,0,0
1415,73.31,1.91,12.07,5.78,0,1.08,0,0,0,5.72,0,0,0,0,0,0,0,0,0,0,0,0,0.13,0,0,0
1440,73.84,0,12.27,3.34,1.2,0.88,0,0,0,8.34,0,0,0,0,0,0,0,0,0,0,0,0,0.13,0,0,0
1275,71.23,7.49,8.95,4.85,3.49,1.06,0,0,0,2.8,0,0,0,0,0,0,0,0,0,0,0,0,0.13,0,0,0
1276,62.83,0,10.82,16.91,7.05,0,0,0.02,0.06,0,0,0,0.12,0,1.65,0,0,0,0,0.54,0,0,0,0,0,0
1272,66.54,0,8.39,0.26,22.47,0,0,0.01,0.05,0,0,0,0.09,0,1.75,0,0,0,0,0.44,0,0,0,0,0,0
1050,62.1,0,9,5.6,7,0,0,14.4,1.9,0,0,0,0,0,0,0,0,0,0,0,0,0,0,0,0,0
1060,59.46,0,11.01,6.01,7.31,0,0,14.41,1.8,0,0,0,0,0,0,0,0,0,0,0,0,0,0,0,0,0
1040,67,0,7.1,6.4,4,0,0,13.6,1.9,0,0,0,0,0,0,0,0,0,0,0,0,0,0,0,0,0
1060,64.43,0,9.09,6.49,4,0,0,14.09,1.9,0,0,0,0,0,0,0,0,0,0,0,0,0,0,0,0,0
965,62.64,2.08,14.71,2.6,0,0,0,14.52,0,0,0,0,0,0,0,0,0,0,0,0,0,0,0,3.45,0,0
1130,58.36,0,15.46,2.99,0.06,0,0,16.05,0,0,0,0,0,0,0,0,0,0,0,1.99,0,0,0.1,4.99,0,0
1090,64.1,3.9,12.7,2.4,0,0,0,13.8,0,0,0,0,0,0,0,0,0,0,0,3,0,0,0.1,0,0,0
1055,70.8,0,3.99,0,0,0,22.74,1.53,0,0,0,0,0,0,0,0,0,0,0,0,0,0,0,0.94,0,0
1030,70.97,0,4.03,0,0,0,22.7,1.52,0,0,0,0,0,0,0,0,0,0,0,0,0,0,0,0.78,0,0
1195,74.79,0,3.48,0,0,0,19.76,1.18,0,0,0,0,0,0,0,0,0,0,0,0,0,0,0,0.79,0,0
1020,68.2,3.79,3.85,0,0,0,21.96,1.45,0,0,0,0,0,0,0,0,0,0,0,0,0,0,0,0.75,0,0
1010,65.06,4.15,4.25,0,0,0,24.19,1.61,0,0,0,0,0,0,0,0,0,0,0,0,0,0,0,0.74,0,0
1040,69.51,3.86,4.71,0,0,0,19.69,1.47,0,0,0,0,0,0,0,0,0,0,0,0,0,0,0,0.76,0,0
1040,63.41,4.04,4.24,0,0,0,23.52,1.54,0,0,0,0,0,0,0,0,0,0,0,2.54,0,0,0,0.71,0,0
1040,70.97,0,3.99,0,0,0,22.76,0.9,0.59,0,0,0,0,0,0,0,0,0,0,0,0,0,0,0.79,0,0
1192,61.6,0,9.31,13.82,12.44,0,1.02,0.21,0.4,0,0.77,0,0.16,0,0,0,0,0,0,0.27,0,0,0,0,0,0
1172,62.03,0,9.59,13.57,12.42,0,1.12,0.24,0.35,0,0.29,0,0.16,0,0,0,0,0,0,0.23,0,0,0,0,0,0
1190,61.51,0,9.37,13.71,12.04,0,1.13,0.24,0.35,0,1.18,0,0.16,0,0,0,0,0,0,0.31,0,0,0,0,0,0
1196,61.23,0,9.58,12.89,12.68,0,1.03,0.22,0.37,0,1.61,0,0.16,0,0,0,0,0,0,0.23,0,0,0,0,0,0
1193,62.21,0,9.13,13.87,12.68,0,1.02,0.23,0.35,0,0.12,0,0.16,0,0,0,0,0,0,0.23,0,0,0,0,0,0
1193,61.29,0,9.36,13.9,11.64,0,0.99,0.4,0.26,0,1.54,0,0.16,0,0,0,0,0,0,0.46,0,0,0,0,0,0
1191,61.59,0,9.23,14.4,11.98,0,0.94,0.25,0.3,0,0.77,0,0.16,0,0,0,0,0,0,0.38,0,0,0,0,0,0
1194,60.77,0,10.25,13.8,12.28,0,1.13,0.4,0.28,0,0.62,0,0.16,0,0,0,0,0,0,0.31,0,0,0,0,0,0
1260,54.57,0,14.38,6.01,0,0,0,10.99,1.91,8.76,0,0,0,0,0,0,0,0,0,1.6,1.29,0,0,0.49,0,0
1280,53.91,0,14.64,3.49,0,0,0,11,1.94,11.31,0,0,0,0,0,0,0,0,0,1.9,1.31,0,0,0.5,0,0
1290,54.32,0,14.94,0,0,0,0,10.99,2.66,14.82,0,0,0,0,0,0,0,0,0,0,1.52,0,0.24,0.51,0,0
1280,55.05,0,14.21,5.94,0,0,0,10.93,1.84,8.65,0,0,0,0,0,0,0.52,0,0,1.58,1.28,0,0,0,0,0
1290,64.79,0,9.01,3.3,0,0,0,11.6,1.73,6.79,0,0,0,0,0,0,0,0,0,1.54,1.24,0,0,0,0,0
1270,57.95,0,11.27,12.44,0.97,0,0,11.96,1.63,0,0,0,0,0,0,0.02,0,0,0,3.76,0,0,0,0,0,0
1030,66.71,6.75,11.88,1.57,0,0,4.42,6.79,0.48,0,0,0,0.52,0,0,0,0,0,0,0.88,0,0,0,0,0,0
1065,63.98,5.35,13.45,1.52,0.03,0,0,13.79,0.02,0,0,0,0.55,0,0,0,0,0,0,1.25,0.02,0,0.04,0,0,0
875,0,75,0,0,0,25,0,0,0,0,0,0,0,0,0,0,0,0,0,0,0,0,0,0,0,0
894,0,73,0,0,0,27,0,0,0,0,0,0,0,0,0,0,0,0,0,0,0,0,0,0,0,0
908,0,66.7,0,0,0,33.3,0,0,0,0,0,0,0,0,0,0,0,0,0,0,0,0,0,0,0,0
902,0,63.6,0,0,0,36.4,0,0,0,0,0,0,0,0,0,0,0,0,0,0,0,0,0,0,0,0
1262,68,1.7,12.2,11,0,7.1,0,0,0,0,0,0,0,0,0,0,0,0,0,0,0,0,0,0,0,0
1262,67.8,2.3,13.5,8,0,8.4,0,0,0,0,0,0,0,0,0,0,0,0,0,0,0,0,0,0,0,0
1287,66.8,2.9,12.5,10,1.3,6.5,0,0,0,0,0,0,0,0,0,0,0,0,0,0,0,0,0,0,0,0
1262,66.9,2.9,12.5,10,1.3,3.2,0,0,0,0,3.2,0,0,0,0,0,0,0,0,0,0,0,0,0,0,0
1305,66.7,0.8,13,12,2.5,5,0,0,0,0,0,0,0,0,0,0,0,0,0,0,0,0,0,0,0,0
1288,65.7,3,12.5,12,3.8,3,0,0,0,0,0,0,0,0,0,0,0,0,0,0,0,0,0,0,0,0
1287,66.5,3.3,13,9,1.8,6.4,0,0,0,0,0,0,0,0,0,0,0,0,0,0,0,0,0,0,0,0
1285,64.4,3.1,13,11.5,1,5,0,0,0,0,2,0,0,0,0,0,0,0,0,0,0,0,0,0,0,0
1235,65,3.5,13,8,6,3,0,0,0,0,1.5,0,0,0,0,0,0,0,0,0,0,0,0,0,0,0
1245,66.8,4,13.2,7.2,5,3.8,0,0,0,0,0,0,0,0,0,0,0,0,0,0,0,0,0,0,0,0
1295,66,3.6,13.2,10,5,0,0,0,0,0,2.2,0,0,0,0,0,0,0,0,0,0,0,0,0,0,0
1187,68.75,5.7,12.74,2.48,8.2,0.82,0,0,0,0,1.22,0,0,0,0,0,0,0,0,0,0,0,0.09,0,0,0
1163,68.97,6.22,12.42,1.82,8.32,0.87,0,0,0,0,1.29,0,0,0,0,0,0,0,0,0,0,0,0.09,0,0,0
1201,70.45,4.78,12.53,1.65,8.3,0.87,0,0,0,0,1.29,0,0,0,0,0,0,0,0,0,0,0,0.13,0,0,0
1195,69.79,5.72,11.71,0.82,9.47,0.48,0,0,0,0,1.92,0,0,0,0,0,0,0,0,0,0,0,0.09,0,0,0
981,68,3.4,11.5,1.6,0,0,0,15.4,0,0,0,0,0,0,0,0,0,0,0,0,0,0,0.1,0,0,0
944,66,5.7,11.5,1.6,0,0,0,14.4,0.7,0,0,0,0,0,0,0,0,0,0,0,0,0,0.1,0,0,0
1053,63.73,0.47,12.41,4.86,1.16,0,0,15.69,1.46,0,0,0,0,0,0,0,0,0,0,0,0,0,0.22,0,0,0
971,70.97,3.68,8.16,4.61,0,0,0,10.33,2.04,0,0,0,0,0,0,0,0,0,0,0,0,0,0.21,0,0,0
1036,66.34,1.88,12.78,3.25,0,0,0,15.53,0,0,0,0,0,0,0,0,0,0,0,0,0,0,0.22,0,0,0
1012,66.52,0.37,11.39,4.83,0,0,0,15.29,1.38,0,0,0,0,0,0,0,0,0,0,0,0,0,0.22,0,0,0
1029,65.62,0.94,13.53,3.26,0,0,0,16.43,0,0,0,0,0,0,0,0,0,0,0,0,0,0,0.22,0,0,0
970,0.62,10.29,0,0,0,0,0.34,27.95,6.52,0,0,0,0,0,0,0,0,0,0,12.11,0,0,0,20.5,21.67,0
970,2.09,8.25,0,0,0,0,0,30.72,5.07,0,0,0,0,0,0,0,0,0,0,11.93,0,0,0,20.38,21.56,0
940,1.25,10.96,0,0,0,0,0,28.34,6.4,0,0,0,0,0,0,0,0,0,0,10.98,0,0,0,20.12,21.95,0
960,2.02,8.05,0,0,0,0,0,34.62,1.36,0,0,0,0,0,0,0,0,0,0,12.6,0,0,0,20.67,20.68,0
1000,0,3.72,0,0,0,0,0,26.01,7.45,0,0,0,0,0,0,0.03,0,0,0,13.02,0,0,0,26.02,23.75,0
940,0,13.06,0,0,0,0,0,25.66,7.6,0,0,0,0,0,0,0.03,0,0,0,13.07,0,0,0,19.59,20.99,0
940,4.08,10.76,0,0,0,0,0,25.09,7.17,0,0,0,0,0,0,0.03,0,0,0,12.55,0,0,0,19.71,20.61,0
1071,58,0,9.7,10.4,0.4,0,0,20.5,0.5,0,0.5,0,0,0,0,0,0,0,0,0,0,0,0,0,0,0
1022,60,0,11.5,8.2,0.3,0,0,18.5,1.5,0,0,0,0,0,0,0,0,0,0,0,0,0,0,0,0,0
995,60.5,0,9.1,8.5,0.4,0,0,21.2,0.3,0,0,0,0,0,0,0,0,0,0,0,0,0,0,0,0,0
922,61,0,8.5,8.9,0.4,0,0,21,0.2,0,0,0,0,0,0,0,0,0,0,0,0,0,0,0,0,0
873,62,0,10.5,7.5,0,0,0,20,0,0,0,0,0,0,0,0,0,0,0,0,0,0,0,0,0,0
1026,57,0,11,9.6,0.4,0,0,22,0,0,0,0,0,0,0,0,0,0,0,0,0,0,0,0,0,0
1064,58,0,9.7,10.4,0.4,0,0,20.5,0.5,0,0,0,0,0,0,0,0,0,0,0.5,0,0,0,0,0,0
1031,59,0,10,9.6,0.4,0,0,20.5,0.5,0,0,0,0,0,0,0,0,0,0,0,0,0,0,0,0,0
927,60.5,0,9,9.7,0.8,0,0,18.8,1.2,0,0,0,0,0,0,0,0,0,0,0,0,0,0,0,0,0
1061,60,0,7.8,10.8,0.4,0,0,20,1,0,0,0,0,0,0,0,0,0,0,0,0,0,0,0,0,0
1357,61.68,0,12.33,17.89,7.96,0,0,0.1,0,0,0,0,0.04,0,0,0,0,0,0,0,0,0,0,0,0,0
1106,67.76,0,4.88,4.98,8.95,0,0,12.99,0.44,0,0,0,0,0,0,0,0,0,0,0,0,0,0,0,0,0
1121,68.75,0,4.88,8.62,4.31,0,1.01,11.99,0.44,0,0,0,0,0,0,0,0,0,0,0,0,0,0,0,0,0
1133,67.87,1.12,5.46,4.83,8.93,0,1.15,10.11,0.53,0,0,0,0,0,0,0,0,0,0,0,0,0,0,0,0,0
1150,67.76,0,4.88,8.98,4.95,0,0,12.99,0.44,0,0,0,0,0,0,0,0,0,0,0,0,0,0,0,0,0
1164,64.87,0,6.58,4.88,11.87,0,2.15,9.12,0.53,0,0,0,0,0,0,0,0,0,0,0,0,0,0,0,0,0
1178,64.88,0,6.58,4.73,13.03,0,3.03,7.26,0.49,0,0,0,0,0,0,0,0,0,0,0,0,0,0,0,0,0
1170,66.87,0,6.58,4.53,11.22,0,1.05,9.26,0.49,0,0,0,0,0,0,0,0,0,0,0,0,0,0,0,0,0
1185,64.89,0,6.58,4.23,13.02,0,1.03,9.26,0.49,0,0.5,0,0,0,0,0,0,0,0,0,0,0,0,0,0,0
1193,64.87,0,6.58,4.23,13.51,0,1.05,9.26,0.49,0,0,0,0.01,0,0,0,0,0,0,0,0,0,0,0,0,0
1115,66.76,0,4.88,5.27,9.46,0,0,12.99,0.44,0,0,0,0,0,0,0,0,0,0,0,0.2,0,0,0,0,0
1285,60.02,0,13.36,15.43,11.09,0,0,0.1,0,0,0,0,0,0,0,0,0,0,0,0,0,0,0,0,0,0
1239,57.9,0,11.97,18.17,11.86,0,0,0.1,0,0,0,0,0,0,0,0,0,0,0,0,0,0,0,0,0,0
1200,66.19,9.04,10.41,6.37,0,0,0,0,0.17,0,7.7,0,0.03,0,0,0,0,0,0,0,0,0,0.09,0,0,0
1132,64.4,9.04,12.27,6.28,0,0,0,0,0.17,0,7.72,0,0.03,0,0,0,0,0,0,0,0,0,0.09,0,0,0
1143,65.76,7.2,12.47,6.37,1.57,0,0,0,0.17,0,6.34,0,0.03,0,0,0,0,0,0,0,0,0,0.09,0,0,0
1146,64.32,9.07,12.25,6.29,6.84,0,0,0,0.17,0,0.94,0,0.03,0,0,0,0,0,0,0,0,0,0.09,0,0,0
1143,64.39,9.11,12.25,6.37,1.57,0,0,0,0,0,6.19,0,0.03,0,0,0,0,0,0,0,0,0,0.09,0,0,0
1126,64.93,8.24,12.38,6.36,1.81,0,0,0,0.17,0,5.99,0,0.03,0,0,0,0,0,0,0,0,0,0.09,0,0,0
1099,64.34,9.03,12.2,6.37,1.57,0,0,0,0.17,0,6.2,0,0.03,0,0,0,0,0,0,0,0,0,0.09,0,0,0
1116,65.01,8.2,12.37,6.32,2.75,0,0,0,0.17,0,5.06,0,0.03,0,0,0,0,0,0,0,0,0,0.09,0,0,0
1107,63.99,9.06,12.17,6.22,1.57,0,0,0,0.72,0,6.15,0,0.03,0,0,0,0,0,0,0,0,0,0.09,0,0,0
1135,59.9,7.5,8.4,2,20.1,2,0,0,0,0,0,0,0,0,0,0,0,0,0,0,0,0,0.1,0,0,0
1080,61.56,5,8.6,4.95,9.89,4.95,0,0,0,0,4.95,0,0,0,0,0,0,0,0,0,0,0,0.1,0,0,0
1100,67.63,6.4,8.6,2,1.3,2,0,0,0,0,11.9,0,0,0,0,0,0,0,0,0,0,0,0.17,0,0,0
1280,13.71,8.36,0,0,0,0,0,0,0,2.3,0,0,0,0,0.33,0,18.22,2.92,0,42.55,7.63,0,0,0,3.98,0
1260,13.29,13.16,0,0,0,0,0,0,0,2.45,0,0,0,0,0.35,0,18.71,2.71,0,36.57,7.79,0,0,0,4.97,0
1250,17.87,7.84,0,0,0,0,0,0,0,2.15,0,0,0,0,0.36,0,15.84,2.62,0,42.44,7.16,0,0,0,3.72,0
1250,13.2,13.06,0,0,0,0,2.79,0,0,2.44,0,0,0,0,0.35,0,20.4,2.96,0,32.13,7.74,0,0,0,4.93,0
1230,13.98,13.84,0,0,0,0,0,0,0,2.58,0,0,0,0,0.37,0,18.65,3.13,0,34.04,8.2,0,0,0,5.21,0
1240,13.2,13.06,0,2.79,0,0,0,0,0,2.44,0,0,0,0,0.35,0,20.4,2.96,0,32.14,7.73,0,0,0,4.93,0
1240,13.98,13.83,0,0,0,0,0,0,0,2.58,0,0,0,0,0.37,0,21.6,3.14,0,34.03,5.25,0,0,0,5.22,0
