Repository: you0514w/youyou

File: Expansion Coeff.csv (part 14 of 83)
Expansion Coeff (Typical) ( 10-7/K ),SiO2,B2O3,Al2O3,MgO,CaO,BaO,Li2O,Na2O,K2O,Rb2O,Ag2O,Cs2O,Tl2O,MnO,FeO,CoO,NiO,CuO,ZnO,SrO,CdO,PbO,SnO,Cr2O3,Fe2O3,Ga2O3,As2O3,Y2O3,In2O3,Sb2O3,La2O3,Nd2O3,Gd2O3,TiO2,MnO2,GeO2,ZrO2,CeO2,SnO2,TeO2,P2O5,V2O5,Nb2O5,Ta2O5,MoO3,WO3
37.3,78.71,14.54,1.1,0,0,0,0,4.53,1.12,0,0,0,0,0,0,0,0,0,0,0,0,0,0,0,0,0,0,0,0,0,0,0,0,0,0,0,0,0,0,0,0,0,0,0,0,0
48.5,69.53,21.34,3.22,0,0,0,0,2.96,2.95,0,0,0,0,0,0,0,0,0,0,0,0,0,0,0,0,0,0,0,0,0,0,0,0,0,0,0,0,0,0,0,0,0,0,0,0,0
47.5,69.42,21.01,2.18,0,0.57,0,0,5.13,1.69,0,0,0,0,0,0,0,0,0,0,0,0,0,0,0,0,0,0,0,0,0,0,0,0,0,0,0,0,0,0,0,0,0,0,0,0,0
147.7,26.25,0,0,0,0,0,0,0,29.31,0,0,0,0,0,0,0,0,0,0,0,0,0,0,0,0,0,0,0,0,0,0,0,0,44.44,0,0,0,0,0,0,0,0,0,0,0,0
108,70.99,0,0,0,8.63,0,0,20.38,0,0,0,0,0,0,0,0,0,0,0,0,0,0,0,0,0,0,0,0,0,0,0,0,0,0,0,0,0,0,0,0,0,0,0,0,0,0
103,77.54,0,0,0,0,12.5,0,0,9.96,0,0,0,0,0,0,0,0,0,0,0,0,0,0,0,0,0,0,0,0,0,0,0,0,0,0,0,0,0,0,0,0,0,0,0,0,0
129,1,4.3,5.7,5.7,0,8,7.7,0,13.7,0,0,0,0,0,0,0,0,0,7.2,0,0,4.5,0,0,0,0,0,0,0,0,0,0,0,0,0,0,0,0,0,0,42.2,0,0,0,0,0
117,0,0,4.5,14.1,0,7.5,7.6,0,7.3,0,0,0,0,0,0,0,0,0,12,0,0,8.7,0,0,0,0,0,0,0,0,0,0,0,0,0,0,0,0,0,0,38.3,0,0,0,0,0
142,1,0,10,0,0,9.3,3.9,0,22.7,0,0,0,0,0,0,0,0,0,8,0,0,0,0,0,0,0,0,0,0,0,0,0,0,0,0,0,0,0,0,0,45.1,0,0,0,0,0
138,0,0,7.8,8.4,0,10.4,3.8,0,20.4,0,0,0,0,0,0,0,0,0,7,0,0,0,0,0,0,0,0,0,0,0,0,0,0,0,0,0,0,0,0,0,42.2,0,0,0,0,0
121,1,4.1,5.6,5.6,0,7.8,7.6,0,13.3,0,0,0,0,0,0,0,0,0,7,0,0,4.3,0,0,0,0,0,0,0,0,0,0,0,2.8,0,0,0,0,0,0,40.9,0,0,0,0,0
154,0,0,9.6,0,0,11.2,0,0,23.6,0,0,0,0,0,0,0,0,0,8.4,0,0,0,0,0,0,0,0,0,0,0,0,0,0,0,0,0,0,0,0,0,47.2,0,0,0,0,0
123,0.9,3.9,5.4,5.6,0,7.6,7.5,0,12.9,0,0,0,0,0,0,0,0,0,9.6,0,0,4.2,0,0,0,0,0,0,0,0,0,0,0,2.8,0,0,0,0,0,0,39.6,0,0,0,0,0
158,2,0,9.6,0,0,9.5,0,0,24.6,0,0,0,0,0,0,0,0,0,8.3,0,0,0,0,0,0,0,0,0,0,0,0,0,0,0,0,0,0,0,0,0,46,0,0,0,0,0
146,1,0,9.7,0,0,9.6,4,0,22.4,0,0,0,0,0,0,0,0,0,8.3,0,0,0,0,0,0,0,0,0,0,0,0,0,0,0,0,0,0,0,0,0,45,0,0,0,0,0
33,70.08,14.92,5.01,0,0,0,0,0,0,0,0,0,0,0,0,0,0,0,0,0,0,9.99,0,0,0,0,0,0,0,0,0,0,0,0,0,0,0,0,0,0,0,0,0,0,0,0
87,0,0,0,0,0,0,0,0,0,0,0,0,0.82,0,0,0,0,0,0,0,0,0,0,0,0,0,0,0,0,0,0,0,0,0,0,0,0,0,0,5.44,22.05,71.69,0,0,0,0
92,0,0,0,0,0,0,0,0,0,0,0,0,0,0,0,0,0,0,0,0,0,0,0,0,0,0,0,0,0,0,0,0,0,0,0,0,0,0,0,10.64,23.95,65.41,0,0,0,0
98,0,0,0,0,0,0,0,0,0,0,0,0,4.25,0,0,0,0,0,0,0,0,0,0,0,0,0,0,0,0,0,0,0,0,0,0,0,0,0,0,5.66,25.48,64.61,0,0,0,0
88,27.86,10.02,6.84,0,0,0,0,0,0,0,0,0,0,0,0,0,0,0,10.28,0,0,45,0,0,0,0,0,0,0,0,0,0,0,0,0,0,0,0,0,0,0,0,0,0,0,0
92,5.07,28.49,0,0,0,0,0,0,0,0,0,0,0,0,0,0,0,0,13.12,0,0,53.32,0,0,0,0,0,0,0,0,0,0,0,0,0,0,0,0,0,0,0,0,0,0,0,0
110,10.89,25.88,1.6,0,0,0,0,0,0,0,0,0,0,0,0,0,0,0,0,0,0,61.63,0,0,0,0,0,0,0,0,0,0,0,0,0,0,0,0,0,0,0,0,0,0,0,0
102,8.06,27.84,4.75,0,0,0,0,0,0,0,0,0,0,0,0,0,0,0,0,0,0,59.35,0,0,0,0,0,0,0,0,0,0,0,0,0,0,0,0,0,0,0,0,0,0,0,0
40,50.44,0,3.59,3.46,0,0,0,0,0,0,0,0,0,0,0,0,0,0,0,0,0,0,0,0,0,0,0,0,0,0,0,0,0,0.98,0,0,41.53,0,0,0,0,0,0,0,0,0
21,65.72,9.15,12.49,12.64,0,0,0,0,0,0,0,0,0,0,0,0,0,0,0,0,0,0,0,0,0,0,0,0,0,0,0,0,0,0,0,0,0,0,0,0,0,0,0,0,0,0
70,73.12,0,0,0,0,0,0,12.84,0,0,0,0,0,0,0,0,0,0,0,0,0,0,0,0,0,0,0,0,0,0,0,0,0,0,0,0,14.04,0,0,0,0,0,0,0,0,0
15,71.15,2.72,11.8,11,0,0,0,0,0,0,0,0,0,0,0,0,0,0,3.11,0,0,0,0,0,0,0,0,0,0,0,0,0,0,0,0,0,0,0,0,0,0.22,0,0,0,0,0
89.5,71.66,4.64,3.1,0,0,3.63,0,9.22,4.13,0,0,0,0,0,0,0,0,0,0,0,0,0,0,0,0,0,0,0,0,0,0,0,0,0,0,0,0,0,0,0,3.62,0,0,0,0,0
84.3,69.19,4.48,3,4.47,0,2.49,0,12.88,0,0,0,0,0,0,0,0,0,0,0,0,0,0,0,0,0,0,0,0,0,0,0,0,0,0,0,0,0,0,0,0,3.49,0,0,0,0,0
42,73.02,15.3,3.07,7.77,0,0,0,0,0,0,0,0,0,0,0,0,0,0,0,0,0,0.84,0,0,0,0,0,0,0,0,0,0,0,0,0,0,0,0,0,0,0,0,0,0,0,0
58,25.4,4.6,12.5,0,0,0,0,0,0,0,0,0,0,0,0,0,0,0,0,0,0,0,0,0,0,7.5,0,0,0,0,0,0,0,0,0,0,0,0,0,0,50,0,0,0,0,0
121.9,51.92,0,21.76,0,0,0,0,20.82,0,0,0,0,0,0,0,0,0,0,0,0,0,0,0,0,0,0,0.18,0,0,0,0,0,0,5.32,0,0,0,0,0,0,0,0,0,0,0,0
104.3,54.13,0,20.7,0,0,0,1.19,18.54,0,0,0,0,0,0,0,0,0,0,0,0,0,0,0,0,0,0,0.17,0,0,0,0,0,0,5.27,0,0,0,0,0,0,0,0,0,0,0,0
99.3,54.12,0,20.71,0,0,0,1.59,18.16,0,0,0,0,0,0,0,0,0,0,0,0,0,0,0,0,0,0,0.17,0,0,0,0,0,0,5.25,0,0,0,0,0,0,0,0,0,0,0,0
129.8,51.89,0,21.78,0,0,0,0,16.57,4.15,0,0,0,0,0,0,0,0,0,0,0,0,0,0,0,0,0,0.18,0,0,0,0,0,0,5.43,0,0,0,0,0,0,0,0,0,0,0,0
92.2,51.89,0,21.84,0,0,0,2.07,17.9,0.82,0,0,0,0,0,0,0,0,0,0,0,0,0,0,0,0,0,0.18,0,0,0,0,0,0,5.3,0,0,0,0,0,0,0,0,0,0,0,0
96.5,51.88,0,21.84,0,0,0,2.08,17.44,1.27,0,0,0,0,0,0,0,0,0,0,0,0,0,0,0,0,0,0.18,0,0,0,0,0,0,5.31,0,0,0,0,0,0,0,0,0,0,0,0
100.9,51.91,0,21.85,0,0,0,2.08,17.01,1.65,0,0,0,0,0,0,0,0,0,0,0,0,0,0,0,0,0,0.18,0,0,0,0,0,0,5.32,0,0,0,0,0,0,0,0,0,0,0,0
100.3,51.93,0,21.85,0,0,0,2.08,16.55,2.1,0,0,0,0,0,0,0,0,0,0,0,0,0,0,0,0,0,0.18,0,0,0,0,0,0,5.31,0,0,0,0,0,0,0,0,0,0,0,0
109,53.5,0,21.41,0,0,0,1.95,14.68,2.94,0,0,0,0,0,0,0,0,0,0,0,0,0,0,0,0,0,0.18,0,0,0,0,0,0,5.34,0,0,0,0,0,0,0,0,0,0,0,0
96,50.71,0,22.3,0,0,4.12,0,16.18,0,0,0,0,0,0,0,0,0,0,0,0,0,0,0,0,0,0,0.18,0,0,0,0,0,0,6.51,0,0,0,0,0,0,0,0,0,0,0,0
100.6,51.12,0,22.42,0,0,4.08,0,14.85,1.68,0,0,0,0,0,0,0,0,0,0,0,0,0,0,0,0,0,0.19,0,0,0,0,0,0,5.66,0,0,0,0,0,0,0,0,0,0,0,0
100.8,51.22,0,22.45,0,0,4.1,0,13.94,2.41,0,0,0,0,0,0,0,0,0,0,0,0,0,0,0,0,0,0.19,0,0,0,0,0,0,5.69,0,0,0,0,0,0,0,0,0,0,0,0
95.1,50.86,0,22.59,0,0,5.11,0,12.39,3.1,0,0,0,0,0,0,0,0,0,0,0,0,0,0,0,0,0,0.19,0,0,0,0,0,0,5.76,0,0,0,0,0,0,0,0,0,0,0,0
88.7,51.78,0,21.78,0,0,2.68,1.87,14.12,2.06,0,0,0,0,0,0,0,0,0,0,0,0,0,0,0,0,0,0.18,0,0,0,0,0,0,5.53,0,0,0,0,0,0,0,0,0,0,0,0
93.7,51.17,0,22.54,0,2.11,2.65,0.52,13.59,1.69,0,0,0,0,0,0,0,0,0,0,0,0,0,0,0,0,0,0.18,0,0,0,0,0,0,5.55,0,0,0,0,0,0,0,0,0,0,0,0
86.7,51.2,0,22.57,0,2.1,2.64,1.03,13.33,1.41,0,0,0,0,0,0,0,0,0,0,0,0,0,0,0,0,0,0.18,0,0,0,0,0,0,5.54,0,0,0,0,0,0,0,0,0,0,0,0
81,63.3,0,0,0,0,0,0,7.01,0,0,0,0,0,0,0,0,0,0,0,0,0,29.69,0,0,0,0,0,0,0,0,0,0,0,0,0,0,0,0,0,0,0,0,0,0,0,0
42,60.86,4.61,9.44,11.14,11.44,2.51,0,0,0,0,0,0,0,0,0,0,0,0,0,0,0,0,0,0,0,0,0,0,0,0,0,0,0,0,0,0,0,0,0,0,0,0,0,0,0,0
103,0,47,3,0,0,0,0,0,0,0,0,0,0,0,0,0,0,0,0,50,0,0,0,0,0,0,0,0,0,0,0,0,0,0,0,0,0,0,0,0,0,0,0,0,0,0
68,0,72,3,0,0,0,0,0,0,0,0,0,0,0,0,0,0,0,0,25,0,0,0,0,0,0,0,0,0,0,0,0,0,0,0,0,0,0,0,0,0,0,0,0,0,0
68,0,63,3,0,0,0,0,0,0,0,0,0,0,0,0,0,0,0,0,34,0,0,0,0,0,0,0,0,0,0,0,0,0,0,0,0,0,0,0,0,0,0,0,0,0,0
105,0,52,3,0,0,0,0,0,0,0,0,0,0,0,0,0,0,0,0,45,0,0,0,0,0,0,0,0,0,0,0,0,0,0,0,0,0,0,0,0,0,0,0,0,0,0
84,0,56,3,0,0,0,0,0,0,0,0,0,0,0,0,0,0,0,0,41,0,0,0,0,0,0,0,0,0,0,0,0,0,0,0,0,0,0,0,0,0,0,0,0,0,0
73,0,67,0,0,0,0,0,0,0,0,0,0,0,0,0,0,0,0,0,33,0,0,0,0,0,0,0,0,0,0,0,0,0,0,0,0,0,0,0,0,0,0,0,0,0,0
91,0,60,0,0,0,0,0,0,0,0,0,0,0,0,0,0,0,0,0,40,0,0,0,0,0,0,0,0,0,0,0,0,0,0,0,0,0,0,0,0,0,0,0,0,0,0
85,0,63,0,0,0,0,0,0,0,0,0,0,0,0,0,0,0,0,0,37,0,0,0,0,0,0,0,0,0,0,0,0,0,0,0,0,0,0,0,0,0,0,0,0,0,0
64.1,0,75,0,0,0,0,0,0,0,0,0,0,0,0,0,0,0,0,0,25,0,0,0,0,0,0,0,0,0,0,0,0,0,0,0,0,0,0,0,0,0,0,0,0,0,0
79,0,72,0,0,0,0,28,0,0,0,0,0,0,0,0,0,0,0,0,0,0,0,0,0,0,0,0,0,0,0,0,0,0,0,0,0,0,0,0,0,0,0,0,0,0,0
97,0,62,0,0,0,0,38,0,0,0,0,0,0,0,0,0,0,0,0,0,0,0,0,0,0,0,0,0,0,0,0,0,0,0,0,0,0,0,0,0,0,0,0,0,0,0
100.8,0,60,0,0,0,0,40,0,0,0,0,0,0,0,0,0,0,0,0,0,0,0,0,0,0,0,0,0,0,0,0,0,0,0,0,0,0,0,0,0,0,0,0,0,0,0
104,0,57,0,0,0,0,43,0,0,0,0,0,0,0,0,0,0,0,0,0,0,0,0,0,0,0,0,0,0,0,0,0,0,0,0,0,0,0,0,0,0,0,0,0,0,0
96,0,72,3,0,0,0,25,0,0,0,0,0,0,0,0,0,0,0,0,0,0,0,0,0,0,0,0,0,0,0,0,0,0,0,0,0,0,0,0,0,0,0,0,0,0,0
91,0,66.67,3.03,0,0,0,30.3,0,0,0,0,0,0,0,0,0,0,0,0,0,0,0,0,0,0,0,0,0,0,0,0,0,0,0,0,0,0,0,0,0,0,0,0,0,0,0
97,0,64,3,0,0,0,33,0,0,0,0,0,0,0,0,0,0,0,0,0,0,0,0,0,0,0,0,0,0,0,0,0,0,0,0,0,0,0,0,0,0,0,0,0,0,0
112,0,57,3,0,0,0,40,0,0,0,0,0,0,0,0,0,0,0,0,0,0,0,0,0,0,0,0,0,0,0,0,0,0,0,0,0,0,0,0,0,0,0,0,0,0,0
130,0,51.5,3,0,0,0,45.5,0,0,0,0,0,0,0,0,0,0,0,0,0,0,0,0,0,0,0,0,0,0,0,0,0,0,0,0,0,0,0,0,0,0,0,0,0,0,0
140,0,47,3,0,0,0,50,0,0,0,0,0,0,0,0,0,0,0,0,0,0,0,0,0,0,0,0,0,0,0,0,0,0,0,0,0,0,0,0,0,0,0,0,0,0,0
58,0,0,0,0,0,9,0,0,0,0,0,0,0,0,0,0,0,0,0,0,0,0,0,0,0,0,0,0,0,0,0,0,0,0,0,91,0,0,0,0,0,0,0,0,0,0
54,0,0,0,0,0,8,0,0,0,0,0,0,0,0,0,0,0,0,0,0,0,0,0,0,0,0,0,0,0,0,0,0,0,0,0,92,0,0,0,0,0,0,0,0,0,0
58,0,0,0,0,0,7,0,0,0,0,0,0,0,0,0,0,0,0,0,0,0,0,0,0,0,0,0,0,0,0,0,0,0,0,0,93,0,0,0,0,0,0,0,0,0,0
57,0,0,0,0,0,6,0,0,0,0,0,0,0,0,0,0,0,0,0,0,0,0,0,0,0,0,0,0,0,0,0,0,0,0,0,94,0,0,0,0,0,0,0,0,0,0
58,0,0,0,0,0,5,0,0,0,0,0,0,0,0,0,0,0,0,0,0,0,0,0,0,0,0,0,0,0,0,0,0,0,0,0,95,0,0,0,0,0,0,0,0,0,0
56,0,0,0,0,0,4,0,0,0,0,0,0,0,0,0,0,0,0,0,0,0,0,0,0,0,0,0,0,0,0,0,0,0,0,0,96,0,0,0,0,0,0,0,0,0,0
57,0,0,0,0,0,3,0,0,0,0,0,0,0,0,0,0,0,0,0,0,0,0,0,0,0,0,0,0,0,0,0,0,0,0,0,97,0,0,0,0,0,0,0,0,0,0
64,0,0,0,0,0,2,0,0,0,0,0,0,0,0,0,0,0,0,0,0,0,0,0,0,0,0,0,0,0,0,0,0,0,0,0,98,0,0,0,0,0,0,0,0,0,0
66,0,0,0,0,0,1,0,0,0,0,0,0,0,0,0,0,0,0,0,0,0,0,0,0,0,0,0,0,0,0,0,0,0,0,0,99,0,0,0,0,0,0,0,0,0,0
8,74.92,0,0,0,0,0,0,0,0,0,0,0,0,0,0,0,0,0,0,0,0,0,0,0,0,0,0,0,0,0,0,0,0,25.08,0,0,0,0,0,0,0,0,0,0,0,0
8.1,74.5,0,0,0,0,0,0,0,0,0,0,0,0,0,0,0,0,0,0,0,0,0,0,0,0,0,0,0,0,0,0,0,0,25.5,0,0,0,0,0,0,0,0,0,0,0,0
12,67.13,0,0,0,0,0,0,0,0,0,0,0,0,0,0,0,0,0,0,0,0,0,0,0,0,0,0,0,0,0,0,0,0,32.87,0,0,0,0,0,0,0,0,0,0,0,0
20,61,0,0,0,0,0,0,0,0,0,0,0,0,0,0,0,0,0,0,0,0,0,0,0,0,0,0,0,0,0,0,0,0,39,0,0,0,0,0,0,0,0,0,0,0,0
22,55.84,0,0,0,0,0,0,0,0,0,0,0,0,0,0,0,0,0,0,0,0,0,0,0,0,0,0,0,0,0,0,0,0,44.16,0,0,0,0,0,0,0,0,0,0,0,0
30,47.86,0,0,0,0,0,0,0,0,0,0,0,0,0,0,0,0,0,0,0,0,0,0,0,0,0,0,0,0,0,0,0,0,52.14,0,0,0,0,0,0,0,0,0,0,0,0
31,46.55,0,0,0,0,0,0,0,0,0,0,0,0,0,0,0,0,0,0,0,0,0,0,0,0,0,0,0,0,0,0,0,0,53.45,0,0,0,0,0,0,0,0,0,0,0,0
37,33,0,0,0,0,0,0,0,0,0,0,0,0,0,0,0,0,0,0,0,0,0,0,0,0,0,0,0,0,0,0,0,0,67,0,0,0,0,0,0,0,0,0,0,0,0
101,0,10,0,0,0,0,0,10,0,0,0,0,0,0,0,0,10,0,0,0,0,0,0,0,25,0,0,0,0,0,0,0,0,0,0,0,0,0,0,0,45,0,0,0,0,0
95,0,10,0,0,0,0,0,10,0,0,0,0,0,0,0,0,20,0,0,0,0,0,0,0,25,0,0,0,0,0,0,0,0,0,0,0,0,0,0,0,35,0,0,0,0,0
110,0,10,0,0,0,0,0,10,0,0,0,0,0,0,0,0,10,0,0,0,0,0,0,0,30,0,0,0,0,0,0,0,0,0,0,0,0,0,0,0,40,0,0,0,0,0
113,0,20,0,0,0,0,0,10,0,0,0,0,0,0,0,0,10,0,0,0,0,0,0,0,30,0,0,0,0,0,0,0,0,0,0,0,0,0,0,0,30,0,0,0,0,0
123,0,10,0,0,0,0,0,10,0,0,0,0,0,0,0,0,15,0,0,0,0,0,0,0,30,0,0,0,0,0,0,0,0,0,0,0,0,0,0,0,35,0,0,0,0,0
116,0,35,0,0,0,0,0,10,0,0,0,0,0,0,0,0,10,0,0,0,0,0,0,0,35,0,0,0,0,0,0,0,0,0,0,0,0,0,0,0,10,0,0,0,0,0
105,0,20,0,0,0,0,0,10,0,0,0,0,0,0,0,0,20,0,0,0,0,0,0,0,35,0,0,0,0,0,0,0,0,0,0,0,0,0,0,0,15,0,0,0,0,0
84,0,10,0,0,0,0,0,15,0,0,0,0,0,0,0,0,10,0,0,0,0,0,0,0,25,0,0,0,0,0,0,0,0,0,0,0,0,0,0,0,40,0,0,0,0,0
92,0,10,0,0,0,0,0,15,0,0,0,0,0,0,0,0,15,0,0,0,0,0,0,0,25,0,0,0,0,0,0,0,0,0,0,0,0,0,0,0,35,0,0,0,0,0
102,0,30,0,0,0,0,0,15,0,0,0,0,0,0,0,0,15,0,0,0,0,0,0,0,25,0,0,0,0,0,0,0,0,0,0,0,0,0,0,0,15,0,0,0,0,0
95,0,10,0,0,0,0,0,15,0,0,0,0,0,0,0,0,10,0,0,0,0,0,0,0,30,0,0,0,0,0,0,0,0,0,0,0,0,0,0,0,35,0,0,0,0,0
82,0,10,0,0,0,0,0,15,0,0,0,0,0,0,0,0,15,0,0,0,0,0,0,0,30,0,0,0,0,0,0,0,0,0,0,0,0,0,0,0,30,0,0,0,0,0
117,0,10,0,0,0,0,0,15,0,0,0,0,0,0,0,0,15,0,0,0,0,0,0,0,35,0,0,0,0,0,0,0,0,0,0,0,0,0,0,0,25,0,0,0,0,0
106,0,25,0,0,0,0,0,20,0,0,0,0,0,0,0,0,10,0,0,0,0,0,0,0,25,0,0,0,0,0,0,0,0,0,0,0,0,0,0,0,20,0,0,0,0,0
118,0,10,0,0,0,0,0,20,0,0,0,0,0,0,0,0,20,0,0,0,0,0,0,0,25,0,0,0,0,0,0,0,0,0,0,0,0,0,0,0,25,0,0,0,0,0
57,0,0,0,0,0,0,0,0,0,0,0,0,0,0,0,0,0,0,0,0,0,0,0,0,40,0,0,0,0,0,0,0,0,0,0,0,0,0,0,0,30,30,0,0,0,0
57,0,0,0,0,0,0,0,0,0,0,0,0,0,0,0,0,0,0,0,0,0,0,0,0,37.5,0,0,0,0,0,0,0,0,0,0,0,0,0,0,0,25,37.5,0,0,0,0
44,0,0,0,0,0,0,0,0,0,0,0,0,0,0,0,0,0,0,0,0,0,0,0,0,30,0,0,0,0,0,0,0,0,0,0,0,0,0,0,0,20,50,0,0,0,0
55,0,0,0,0,0,0,0,0,0,0,0,0,0,0,0,0,0,0,0,0,0,0,0,0,25,0,0,0,0,0,0,0,0,0,0,0,0,0,0,0,30,45,0,0,0,0
54,0,0,0,0,0,0,0,0,0,0,0,0,0,0,0,0,0,0,0,0,0,0,0,0,25,0,0,0,0,0,0,0,0,0,0,0,0,0,0,0,15,60,0,0,0,0
55,0,0,0,0,0,0,0,0,0,0,0,0,0,0,0,0,0,0,0,0,0,0,0,0,20,0,0,0,0,0,0,0,0,0,0,0,0,0,0,0,30,50,0,0,0,0
47,0,0,0,0,0,0,0,0,0,0,0,0,0,0,0,0,0,0,0,0,0,0,0,0,20,0,0,0,0,0,0,0,0,0,0,0,0,0,0,0,20,60,0,0,0,0
56,0,0,0,0,0,0,0,0,0,0,0,0,0,0,0,0,0,0,0,0,0,0,0,0,20,0,0,0,0,0,0,0,0,0,0,0,0,0,0,0,16,64,0,0,0,0
54,0,0,0,0,0,0,0,0,0,0,0,0,0,0,0,0,0,0,0,0,0,0,0,0,20,0,0,0,0,0,0,0,0,0,0,0,0,0,0,0,10,70,0,0,0,0
57,0,0,0,0,0,0,0,0,0,0,0,0,0,0,0,0,0,0,0,0,0,0,0,0,15,0,0,0,0,0,0,0,0,0,0,0,0,0,0,0,15,70,0,0,0,0
51,0,0,0,0,0,0,0,0,0,0,0,0,0,0,0,0,0,0,0,0,0,0,0,0,15,0,0,0,0,0,0,0,0,0,0,0,0,0,0,0,10,75,0,0,0,0
54,0,0,0,0,0,0,0,0,0,0,0,0,0,0,0,0,0,0,0,0,0,0,0,0,12.5,0,0,0,0,0,0,0,0,0,0,0,0,0,0,0,35,52.5,0,0,0,0
57,0,0,0,0,0,0,0,0,0,0,0,0,0,0,0,0,0,0,0,0,0,0,0,0,10,0,0,0,0,0,0,0,0,0,0,0,0,0,0,0,30,60,0,0,0,0
58,0,0,0,0,0,0,0,0,0,0,0,0,0,0,0,0,0,0,0,0,0,0,0,0,10,0,0,0,0,0,0,0,0,0,0,0,0,0,0,0,20,70,0,0,0,0
55,0,0,0,0,0,0,0,0,0,0,0,0,0,0,0,0,0,0,0,0,0,0,0,0,10,0,0,0,0,0,0,0,0,0,0,0,0,0,0,0,18,72,0,0,0,0
58,0,0,0,0,0,0,0,0,0,0,0,0,0,0,0,0,0,0,0,0,0,0,0,0,10,0,0,0,0,0,0,0,0,0,0,0,0,0,0,0,10,80,0,0,0,0
63,0,0,0,0,0,0,0,0,0,0,0,0,0,0,0,0,0,0,0,0,0,0,0,0,5,0,0,0,0,0,0,0,0,0,0,0,0,0,0,0,10,85,0,0,0,0
55,63.64,0,18.18,0,0,0,9.09,0,0,0,0,0,0,0,0,0,0,0,0,0,0,0,0,0,0,0,0,0,0,0,0,0,0,9.09,0,0,0,0,0,0,0,0,0,0,0,0
85,60,0,0,0,0,15,0,15,0,0,0,0,0,0,0,0,0,0,0,0,0,0,0,0,0,0,0,0,0,0,0,0,0,0,0,0,0,0,0,0,0,0,10,0,0,0
114,70,0,0,0,0,15,0,15,0,0,0,0,0,0,0,0,0,0,0,0,0,0,0,0,0,0,0,0,0,0,0,0,0,0,0,0,0,0,0,0,0,0,0,0,0,0
105,60,0,0,0,0,15,0,15,0,0,0,0,0,0,0,0,0,0,0,0,0,0,0,0,0,10,0,0,0,0,0,0,0,0,0,0,0,0,0,0,0,0,0,0,0,0
103,60,0,10,0,0,15,0,15,0,0,0,0,0,0,0,0,0,0,0,0,0,0,0,0,0,0,0,0,0,0,0,0,0,0,0,0,0,0,0,0,0,0,0,0,0,0
119,60,0,0,0,0,15,0,15,0,0,0,0,0,0,0,0,0,0,0,0,0,0,0,0,0,0,0,0,0,0,0,0,0,0,0,0,0,0,0,10,0,0,0,0,0,0
115,60,0,0,0,0,15,0,15,0,0,0,0,0,0,0,0,0,0,0,0,0,0,0,0,0,0,0,0,0,0,0,0,0,0,0,10,0,0,0,0,0,0,0,0,0,0
98,40,10,0,0,0,15,0,15,0,0,0,0,0,0,0,0,0,0,0,0,0,0,0,0,0,0,0,0,0,0,0,0,0,0,0,10,0,0,0,10,0,0,0,0,0,0
105,50,10,0,0,0,15,0,15,0,0,0,0,0,0,0,0,0,0,0,0,0,0,0,0,0,0,0,0,0,0,0,0,0,0,0,0,0,0,0,10,0,0,0,0,0,0
103,50,10,0,0,0,15,0,15,0,0,0,0,0,0,0,0,0,0,0,0,0,0,0,0,0,0,0,0,0,0,0,0,0,0,0,10,0,0,0,0,0,0,0,0,0,0
102,60,10,0,0,0,15,0,15,0,0,0,0,0,0,0,0,0,0,0,0,0,0,0,0,0,0,0,0,0,0,0,0,0,0,0,0,0,0,0,0,0,0,0,0,0,0
82.5,61.9,0,5.61,0,0,0,28.73,0,0,0,0,0,0,0,0,0,0,0,0,0,0,0,0,3.76,0,0,0,0,0,0,0,0,0,0,0,0,0,0,0,0,0,0,0,0,0,0
90.8,57.01,0,0,13.07,0,0,26.46,0,0,0,0,0,0,0,0,0,0,0,0,0,0,0,0,3.46,0,0,0,0,0,0,0,0,0,0,0,0,0,0,0,0,0,0,0,0,0,0
84,31.88,24.05,0.25,0,0,0,0,0,0,0,0,0,0,0,0,0,0,0,0,0,0,43.82,0,0,0,0,0,0,0,0,0,0,0,0,0,0,0,0,0,0,0,0,0,0,0,0
89,2.57,20.9,3.17,0,0,0,0,0,0,0,0,0,0,0,0,0,0,0,19.97,0,0,53.39,0,0,0,0,0,0,0,0,0,0,0,0,0,0,0,0,0,0,0,0,0,0,0,0
77,6.32,27.26,0.97,0,0,0,0,0,0,0,0,0,0,0,0,0,0,0,0,0,0,65.45,0,0,0,0,0,0,0,0,0,0,0,0,0,0,0,0,0,0,0,0,0,0,0,0
33.1,76.06,0,12.6,0,11.34,0,0,0,0,0,0,0,0,0,0,0,0,0,0,0,0,0,0,0,0,0,0,0,0,0,0,0,0,0,0,0,0,0,0,0,0,0,0,0,0,0
54.7,64.92,0,8.99,0,26.09,0,0,0,0,0,0,0,0,0,0,0,0,0,0,0,0,0,0,0,0,0,0,0,0,0,0,0,0,0,0,0,0,0,0,0,0,0,0,0,0,0
76.5,44.44,0,12.47,0,43.09,0,0,0,0,0,0,0,0,0,0,0,0,0,0,0,0,0,0,0,0,0,0,0,0,0,0,0,0,0,0,0,0,0,0,0,0,0,0,0,0,0
88.7,41.61,0,7.06,0,51.33,0,0,0,0,0,0,0,0,0,0,0,0,0,0,0,0,0,0,0,0,0,0,0,0,0,0,0,0,0,0,0,0,0,0,0,0,0,0,0,0,0
59.5,39.61,0,21.43,0,38.96,0,0,0,0,0,0,0,0,0,0,0,0,0,0,0,0,0,0,0,0,0,0,0,0,0,0,0,0,0,0,0,0,0,0,0,0,0,0,0,0,0
84,8.1,0,29.79,0,62.11,0,0,0,0,0,0,0,0,0,0,0,0,0,0,0,0,0,0,0,0,0,0,0,0,0,0,0,0,0,0,0,0,0,0,0,0,0,0,0,0,0
55,64.9,0,9.1,0,26,0,0,0,0,0,0,0,0,0,0,0,0,0,0,0,0,0,0,0,0,0,0,0,0,0,0,0,0,0,0,0,0,0,0,0,0,0,0,0,0,0
55,63.9,1,9.1,0,26,0,0,0,0,0,0,0,0,0,0,0,0,0,0,0,0,0,0,0,0,0,0,0,0,0,0,0,0,0,0,0,0,0,0,0,0,0,0,0,0,0
55,62.9,2,9.1,0,26,0,0,0,0,0,0,0,0,0,0,0,0,0,0,0,0,0,0,0,0,0,0,0,0,0,0,0,0,0,0,0,0,0,0,0,0,0,0,0,0,0
55,61.9,3,9.1,0,26,0,0,0,0,0,0,0,0,0,0,0,0,0,0,0,0,0,0,0,0,0,0,0,0,0,0,0,0,0,0,0,0,0,0,0,0,0,0,0,0,0
57,57.9,7,9.1,0,26,0,0,0,0,0,0,0,0,0,0,0,0,0,0,0,0,0,0,0,0,0,0,0,0,0,0,0,0,0,0,0,0,0,0,0,0,0,0,0,0,0
43,60.37,7.72,13.83,0,16.77,1.31,0,0,0,0,0,0,0,0,0,0,0,0,0,0,0,0,0,0,0,0,0,0,0,0,0,0,0,0,0,0,0,0,0,0,0,0,0,0,0,0
31,59.49,1,17.29,7.25,10.31,2.4,0,0,0,0,0,0,0,0,0,0,0,0,0,0,0,0,0,0,0,0,0,0,0,0,0,0,0,0,0,0,0,0,0,0,2.26,0,0,0,0,0
111,73.03,0,1.67,0,0,0,13.35,11.95,0,0,0,0,0,0,0,0,0,0,0,0,0,0,0,0,0,0,0,0,0,0,0,0,0,0,0,0,0,0,0,0,0,0,0,0,0,0
100,77.39,0,1.17,0,0,0,7.98,9.62,1.9,0,0,0,0,0,0,0,0,0,1.46,0,0,0,0,0,0,0,0,0,0,0,0,0,0,0,0,0,0.48,0,0,0,0,0,0,0,0,0
101,70.49,0,1.09,5.53,5.96,0,13.05,2.7,1.18,0,0,0,0,0,0,0,0,0,0,0,0,0,0,0,0,0,0,0,0,0,0,0,0,0,0,0,0,0,0,0,0,0,0,0,0,0
93,72.78,0,2.96,2.99,3.23,0,6.06,7.3,3.2,0,0,0,0,0,0,0,0,0,1.48,0,0,0,0,0,0,0,0,0,0,0,0,0,0,0,0,0,0,0,0,0,0,0,0,0,0,0
122,59.17,0,3.4,4.3,8.76,0,13.54,6.53,4.3,0,0,0,0,0,0,0,0,0,0,0,0,0,0,0,0,0,0,0,0,0,0,0,0,0,0,0,0,0,0,0,0,0,0,0,0,0
96,70.38,1.35,3.07,0,4.47,0,6.29,7.58,4.32,0,0,0,0,0,0,0,0,0,0,0,0,0,0,0,0,0,0,0,0,0,0,0,0,0,0,0,2.54,0,0,0,0,0,0,0,0,0
118,64.98,0,1.12,3.96,6.81,0,9.15,13.98,0,0,0,0,0,0,0,0,0,0,0,0,0,0,0,0,0,0,0,0,0,0,0,0,0,0,0,0,0,0,0,0,0,0,0,0,0,0
93,69.96,7.46,3.63,0.77,0,0,6.21,7.38,3.08,0,0,0,0,0,0,0,0,0,1.51,0,0,0,0,0,0,0,0,0,0,0,0,0,0,0,0,0,0,0,0,0,0,0,0,0,0,0
94,50.44,14.51,0,0,0,16.47,0,9.5,0,2.25,0,0,0,0,0,0,0,0,0,0,0,0,0,0,0,0,0,0,0,0,0,0,0,0,0,0,6.83,0,0,0,0,0,0,0,0,0
90,0,34.78,0,0,0,0,0,0,0,0,0,0,0,0,0,0,0,0,24.78,0,0,39.77,0,0,0,0,0.67,0,0,0,0,0,0,0,0,0,0,0,0,0,0,0,0,0,0,0
45,6.08,27.99,3.58,0,0,0,0,0,0,0,0,0,0,0,0,0,0,0,0,0,0,42.58,0,0,0,0,0,0,0,0,0,0,0,0,0,0,19.77,0,0,0,0,0,0,0,0,0
40,6.31,29.03,3.72,0,0,0,0,0,0,0,0,0,0,0,0,0,0,0,0,0,0,44.17,0,0,0,0,0,0,0,0,0,0,0,0,0,0,0,0,16.77,0,0,0,0,0,0,0
100.5,71.37,0,1.38,0,0,3.76,0,8.75,5.75,0,0,0,0,0,0,0,0,0,0.86,6.79,0,0,0,0,0,0,0,0,0,0,0,0.1,0,0.44,0,0,0.68,0.12,0,0,0,0,0,0,0,0
66.4,19.43,14.33,1.79,0,0,0,0,0,0,0,0,0,0,0,0,0,0,0,28.69,0,0,30.63,0,0,0,0,0,0,0,0,0,0,0,0,0,0,5.13,0,0,0,0,0,0,0,0,0
70.1,24.41,14.66,0.74,0,0,0,0,0,0,0,0,0,0,0,0,0,0,0,9.09,0,0,31.43,0,0,0,0,0,0,0,0,0,0,0,0,0,0,19.67,0,0,0,0,0,0,0,0,0
65,17.96,14.63,2.02,0,0,0,0,0,0,0,0,0,0,0,0,0,0,0,32.06,0,0,31.36,0,0,0,0,0,0,0,0,0,0,0,0,0,0,1.97,0,0,0,0,0,0,0,0,0
72,25.23,14.69,0.12,0,0,0,0,0,0,0,0,0,0,0,0,0,0,0,5.09,0,0,32.27,0,0,0,0,0,0,0,0,0,0,0,0,0,0,22.6,0,0,0,0,0,0,0,0,0
65.5,20.86,12.73,1.5,0,0,0,0,0,0,0,0,0,0,0,0,0,0,0,30.36,0,0,28.13,0,0,0,0,0,0,0,0,0,0,0,0,0,0,6.42,0,0,0,0,0,0,0,0,0
4.1,0,0,5,0,0,0,0,0,0,0,0,0,0,0,0,0,0,0,20,0,0,0,0,0,0,0,0,0,0,0,0,0,0,0,0,65,0,0,0,0,0,0,0,10,0,0
4.2,0,0,5,0,0,0,0,0,0,0,0,0,0,0,0,0,0,0,20,0,0,0,0,0,0,0,0,0,0,0,0,0,0,5,0,60,0,0,0,0,0,0,0,10,0,0
60,76,0,0,0,0,0,0,0,0,0,0,0,0,0,0,0,0,0,0,24,0,0,0,0,0,0,0,0,0,0,0,0,0,0,0,0,0,0,0,0,0,0,0,0,0,0
105,56,0,0,0,0,0,0,0,0,0,0,0,0,0,0,0,0,0,0,44,0,0,0,0,0,0,0,0,0,0,0,0,0,0,0,0,0,0,0,0,0,0,0,0,0,0
8,97.05,1.57,1.19,0,0,0,0,0.19,0,0,0,0,0,0,0,0,0,0,0,0,0,0,0,0,0,0,0,0,0,0,0,0,0,0,0,0,0,0,0,0,0,0,0,0,0,0
9,96.92,1.64,1.24,0,0,0,0,0.2,0,0,0,0,0,0,0,0,0,0,0,0,0,0,0,0,0,0,0,0,0,0,0,0,0,0,0,0,0,0,0,0,0,0,0,0,0,0
12,90.97,5.08,3.65,0,0,0,0,0.3,0,0,0,0,0,0,0,0,0,0,0,0,0,0,0,0,0,0,0,0,0,0,0,0,0,0,0,0,0,0,0,0,0,0,0,0,0,0
21,87.12,7.91,3.07,0,0,0.49,0,1.41,0,0,0,0,0,0,0,0,0,0,0,0,0,0,0,0,0,0,0,0,0,0,0,0,0,0,0,0,0,0,0,0,0,0,0,0,0,0
91,77.96,0,0.22,0,1.32,0,0,9.46,4.33,0,0,0,0,0,0,0,0,0,0,0,0,6.71,0,0,0,0,0,0,0,0,0,0,0,0,0,0,0,0,0,0,0,0,0,0,0,0
32.5,83.47,10.8,1.23,0,0.33,0,0,4.04,0.13,0,0,0,0,0,0,0,0,0,0,0,0,0,0,0,0,0,0,0,0,0,0,0,0,0,0,0,0,0,0,0,0,0,0,0,0,0
46,70.89,16.94,4.5,0,0,1.28,2.19,2.11,2.09,0,0,0,0,0,0,0,0,0,0,0,0,0,0,0,0,0,0,0,0,0,0,0,0,0,0,0,0,0,0,0,0,0,0,0,0,0
8,97.15,2.62,0.23,0,0,0,0,0,0,0,0,0,0,0,0,0,0,0,0,0,0,0,0,0,0,0,0,0,0,0,0,0,0,0,0,0,0,0,0,0,0,0,0,0,0,0
47,59.14,7.9,13.15,0,18.41,1.4,0,0,0,0,0,0,0,0,0,0,0,0,0,0,0,0,0,0,0,0,0,0,0,0,0,0,0,0,0,0,0,0,0,0,0,0,0,0,0,0
100,69.9,0.43,0.89,5.58,6.93,0.91,0,14.71,0.65,0,0,0,0,0,0,0,0,0,0,0,0,0,0,0,0,0,0,0,0,0,0,0,0,0,0,0,0,0,0,0,0,0,0,0,0,0
90,72.32,0,3.5,0,3,5.62,3.38,7.61,4.57,0,0,0,0,0,0,0,0,0,0,0,0,0,0,0,0,0,0,0,0,0,0,0,0,0,0,0,0,0,0,0,0,0,0,0,0,0
13,86.4,11.16,2.44,0,0,0,0,0,0,0,0,0,0,0,0,0,0,0,0,0,0,0,0,0,0,0,0,0,0,0,0,0,0,0,0,0,0,0,0,0,0,0,0,0,0,0
18,81.81,15.74,2.45,0,0,0,0,0,0,0,0,0,0,0,0,0,0,0,0,0,0,0,0,0,0,0,0,0,0,0,0,0,0,0,0,0,0,0,0,0,0,0,0,0,0,0
23,78.45,15.9,2.48,0,0,1.64,0,1.53,0,0,0,0,0,0,0,0,0,0,0,0,0,0,0,0,0,0,0,0,0,0,0,0,0,0,0,0,0,0,0,0,0,0,0,0,0,0
36,76.56,16.65,0.6,0,0.33,0,0,5.86,0,0,0,0,0,0,0,0,0,0,0,0,0,0,0,0,0,0,0,0,0,0,0,0,0,0,0,0,0,0,0,0,0,0,0,0,0,0
45,74.35,12.31,1.37,4.56,0,0,0,7.41,0,0,0,0,0,0,0,0,0,0,0,0,0,0,0,0,0,0,0,0,0,0,0,0,0,0,0,0,0,0,0,0,0,0,0,0,0,0
48,70.09,22.03,1.13,0,0,0,0,3.91,2.84,0,0,0,0,0,0,0,0,0,0,0,0,0,0,0,0,0,0,0,0,0,0,0,0,0,0,0,0,0,0,0,0,0,0,0,0,0
87,73.74,0,0.76,0,0,0,0,15.05,0,0,0,0,0,0,0,0,0,0,0,0,0,10.45,0,0,0,0,0,0,0,0,0,0,0,0,0,0,0,0,0,0,0,0,0,0,0,0
47,76.56,14.48,2.34,0,0,0,0,5.28,1.34,0,0,0,0,0,0,0,0,0,0,0,0,0,0,0,0,0,0,0,0,0,0,0,0,0,0,0,0,0,0,0,0,0,0,0,0,0
48,60.49,4.58,10,11.07,11.37,2.49,0,0,0,0,0,0,0,0,0,0,0,0,0,0,0,0,0,0,0,0,0,0,0,0,0,0,0,0,0,0,0,0,0,0,0,0,0,0,0,0
123,62.78,0,0,0,5.37,0,0,8.12,12.46,0,0,0,0,0,0,0,0,0,0,0,0,11.27,0,0,0,0,0,0,0,0,0,0,0,0,0,0,0,0,0,0,0,0,0,0,0,0
155,0,12.67,16.34,0,0,0,0,28.47,11.44,0,0,0,0,0,0,0,0,0,0,0,0,0,0,0,0,0,0,0,0,0,0,0,0,0,0,0,0,0,0,0,31.08,0,0,0,0,0
8,97.12,2.62,0.23,0,0,0,0,0.02,0.01,0,0,0,0,0,0,0,0,0,0,0,0,0,0,0,0,0,0,0,0,0,0,0,0,0,0,0,0,0,0,0,0,0,0,0,0,0
91.1,0,39.98,0,0,0,0,0,0,0,0,0,0,0,0,0,0,0,0,0,0,0,60.02,0,0,0,0,0,0,0,0,0,0,0,0,0,0,0,0,0,0,0,0,0,0,0,0
46.3,0,45.01,0,0,0,0,0,0,0,0,0,0,0,0,0,0,0,0,49.99,0,0,5,0,0,0,0,0,0,0,0,0,0,0,0,0,0,0,0,0,0,0,0,0,0,0,0
51.6,0,41.71,0,0,0,0,0,0,0,0,0,0,0,0,0,0,0,0,16.59,0,0,41.7,0,0,0,0,0,0,0,0,0,0,0,0,0,0,0,0,0,0,0,0,0,0,0,0
87.3,0,29.4,0,0,0,0,0,0,0,0,0,0,0,0,0,0,0,0,24.69,0,0,45.91,0,0,0,0,0,0,0,0,0,0,0,0,0,0,0,0,0,0,0,0,0,0,0,0
87.6,0,50.01,0,0,0,0,0,0,0,0,0,0,0,0,0,0,0,0,4.99,0,0,45,0,0,0,0,0,0,0,0,0,0,0,0,0,0,0,0,0,0,0,0,0,0,0,0
65.5,0,40.01,0,0,0,0,0,0,0,0,0,0,0,0,0,0,0,0,9.98,0,0,50.01,0,0,0,0,0,0,0,0,0,0,0,0,0,0,0,0,0,0,0,0,0,0,0,0
85.1,0,29.56,0,0,0,0,0,0,0,0,0,0,0,0,0,0,0,0,24.59,0,0,45.85,0,0,0,0,0,0,0,0,0,0,0,0,0,0,0,0,0,0,0,0,0,0,0,0
50,0,30.46,0,0,0,0,0,0,0,0,0,0,0,0,0,0,0,0,30.94,0,0,38.6,0,0,0,0,0,0,0,0,0,0,0,0,0,0,0,0,0,0,0,0,0,0,0,0
106.5,0,36.06,0,0,0,0,0,0,0,0,0,0,0,0,0,0,0,0,7.7,0,0,56.24,0,0,0,0,0,0,0,0,0,0,0,0,0,0,0,0,0,0,0,0,0,0,0,0
107.6,0,33.91,0,0,0,0,0,0,0,0,0,0,0,0,0,0,0,0,9.67,0,0,56.42,0,0,0,0,0,0,0,0,0,0,0,0,0,0,0,0,0,0,0,0,0,0,0,0
120.6,0,20.3,0,0,0,0,0,0,0,0,0,0,0,0,0,0,0,0,10.85,0,0,68.85,0,0,0,0,0,0,0,0,0,0,0,0,0,0,0,0,0,0,0,0,0,0,0,0
97,7.26,26.19,0,0,0,0,0,0,0,0,0,0,0,0,0,0,0,0,14.44,0,0,52.11,0,0,0,0,0,0,0,0,0,0,0,0,0,0,0,0,0,0,0,0,0,0,0,0
46.4,4.1,24.42,0,0,0,0,0,0,0,0,0,0,0,0,0,0,0,0,29.47,0,0,42.01,0,0,0,0,0,0,0,0,0,0,0,0,0,0,0,0,0,0,0,0,0,0,0,0
96.3,7.53,19.5,1.48,0,0,2.94,0,0,0,0,0,0,0,0,0,0,0,0,18.53,0,0,50.02,0,0,0,0,0,0,0,0,0,0,0,0,0,0,0,0,0,0,0,0,0,0,0,0
82.4,0,40.51,0,0,0,0,0,0,0,0,0,0,0,0,0,0,0,0,8.09,0,0,48.71,0,0,0,0,0,0,0,0,0,0,0,0,0,0,0,0,0,0,0,2.69,0,0,0,0
89.2,22.73,19.47,7.23,0,0,0,0,0,0,0,0,0,0,0,0,0,0,0,0,0,0,50.57,0,0,0,0,0,0,0,0,0,0,0,0,0,0,0,0,0,0,0,0,0,0,0,0
42.5,0,43.8,0,0,0,0,0,0,0,0,0,0,0,0,0,0,0,0,56.2,0,0,0,0,0,0,0,0,0,0,0,0,0,0,0,0,0,0,0,0,0,0,0,0,0,0,0
50.1,0,36.28,0,0,0,0,0,0,0,0,0,0,0,0,0,0,0,0,57.72,0,0,0,0,0,0,0,0,0,0,0,0,0,0,0,0,0,0,0,0,0,0,6,0,0,0,0
51,0,39.63,0,0,0,0,0,0,0,0,0,0,0,0,0,0,0,0,58.17,0,0,0,0,0,0,0,0,0,0,0,0,0,0,0,0,0,0,0,0,0,0,2.2,0,0,0,0
62,89.88,0,0,0,0,0,0,0,10.12,0,0,0,0,0,0,0,0,0,0,0,0,0,0,0,0,0,0,0,0,0,0,0,0,0,0,0,0,0,0,0,0,0,0,0,0,0
88,86.25,0,0,0,0,0,0,0,13.75,0,0,0,0,0,0,0,0,0,0,0,0,0,0,0,0,0,0,0,0,0,0,0,0,0,0,0,0,0,0,0,0,0,0,0,0,0
84,75,0,0,0,0,0,0,0,20,0,0,0,0,0,0,0,0,0,0,0,0,0,0,0,0,0,0,0,0,0,0,0,0,5,0,0,0,0,0,0,0,0,0,0,0,0
158,32.29,0,0,0,0,0,0,0,28.84,0,0,0,0,0,0,0,0,0,0,0,0,0,0,0,0,0,0,0,0,0,0,0,0,38.87,0,0,0,0,0,0,0,0,0,0,0,0
130,0,0,0,0,0,0,0,0,0,0,0,0,12.36,0,0,0,0,0,0,0,0,28.09,0,0,0,0,0,0,0,0,0,0,0,0,0,59.55,0,0,0,0,0,0,0,0,0,0
160,0,0,0,0,0,0,0,0,0,0,0,0,28.21,0,0,0,0,0,0,0,0,19.23,0,0,0,0,0,0,0,0,0,0,0,0,0,52.56,0,0,0,0,0,0,0,0,0,0
87.5,0,0,0,0,0,0,0,0,0,0,0,0,23.27,0,0,0,0,0,0,0,0,25.16,0,0,0,0,0,0,0,0,0,0,0,0,0,51.57,0,0,0,0,0,0,0,0,0,0
131,0,0,0,0,0,0,0,0,0,0,0,0,7.53,0,0,0,0,0,0,0,0,49.46,0,0,0,0,0,0,0,0,0,0,0,0,0,43.01,0,0,0,0,0,0,0,0,0,0
143,0,0,0,0,0,0,0,0,0,0,0,0,19.76,0,0,0,0,0,0,0,0,39.52,0,0,0,0,0,0,0,0,0,0,0,0,0,40.72,0,0,0,0,0,0,0,0,0,0
60,77.83,6.96,3.11,0,2.11,0,0,9.53,0.46,0,0,0,0,0,0,0,0,0,0,0,0,0,0,0,0,0,0,0,0,0,0,0,0,0,0,0,0,0,0,0,0,0,0,0,0,0
63.1,74.11,2.37,2.51,5.48,6.41,0,0,9.12,0,0,0,0,0,0,0,0,0,0,0,0,0,0,0,0,0,0,0,0,0,0,0,0,0,0,0,0,0,0,0,0,0,0,0,0,0,0
61,73.53,2.52,4.15,0,8.7,3.01,0,6.09,0,0,0,0,0,0,0,0,0,0,2,0,0,0,0,0,0,0,0,0,0,0,0,0,0,0,0,0,0,0,0,0,0,0,0,0,0,0
46.2,81.53,6.43,2.67,0,0.79,1.72,0,6.73,0,0,0,0,0,0,0,0,0,0,0,0,0,0,0,0,0.13,0,0,0,0,0,0,0,0,0,0,0,0,0,0,0,0,0,0,0,0,0
28.8,81.89,11.56,1.57,0,0.01,0.01,0,4.95,0,0,0,0,0,0,0,0,0,0,0,0,0,0,0,0,0,0,0,0,0,0.01,0,0,0,0,0,0,0,0,0,0,0,0,0,0,0,0
38.3,79.11,12.83,2.19,0,0,1.24,0,4.63,0,0,0,0,0,0,0,0,0,0,0,0,0,0,0,0,0,0,0,0,0,0,0,0,0,0,0,0,0,0,0,0,0,0,0,0,0,0
36.6,78.42,10.93,3.07,0,0.57,1.54,0,5.47,0,0,0,0,0,0,0,0,0,0,0,0,0,0,0,0,0,0,0,0,0,0,0,0,0,0,0,0,0,0,0,0,0,0,0,0,0,0
37.9,77.48,11.31,3.92,0.59,1.33,1.83,0,2.93,0.61,0,0,0,0,0,0,0,0,0,0,0,0,0,0,0,0,0,0,0,0,0,0,0,0,0,0,0,0,0,0,0,0,0,0,0,0,0
98,69.25,0,2.31,4.34,5.92,0,0,17.34,0.84,0,0,0,0,0,0,0,0,0,0,0,0,0,0,0,0,0,0,0,0,0,0,0,0,0,0,0,0,0,0,0,0,0,0,0,0,0
89,72.64,2.04,2.54,0,7.7,0,0,13.84,1.24,0,0,0,0,0,0,0,0,0,0,0,0,0,0,0,0,0,0,0,0,0,0,0,0,0,0,0,0,0,0,0,0,0,0,0,0,0
57.7,75.03,10.79,3.07,0,0,0,0,11.11,0,0,0,0,0,0,0,0,0,0,0,0,0,0,0,0,0,0,0,0,0,0,0,0,0,0,0,0,0,0,0,0,0,0,0,0,0,0
33,56.23,9.15,13.13,15.81,5.68,0,0,0,0,0,0,0,0,0,0,0,0,0,0,0,0,0,0,0,0,0,0,0,0,0,0,0,0,0,0,0,0,0,0,0,0,0,0,0,0,0
80,69.28,1.77,1.51,0,7.7,0,0,14.43,0,0,0,0,0,0,0,0,0,0,5.31,0,0,0,0,0,0,0,0,0,0,0,0,0,0,0,0,0,0,0,0,0,0,0,0,0,0,0
80,77.39,3.56,1.21,0,2.21,0,0,13,2.63,0,0,0,0,0,0,0,0,0,0,0,0,0,0,0,0,0,0,0,0,0,0,0,0,0,0,0,0,0,0,0,0,0,0,0,0,0
88,75.56,0,0.24,0,0,0,0,5.52,7.18,0,0,0,0,0,0,0,0,0,0,0,0,11.5,0,0,0,0,0,0,0,0,0,0,0,0,0,0,0,0,0,0,0,0,0,0,0,0
91,75.64,0,0.79,0,0,0,0,6.62,6.14,0,0,0,0,0,0,0,0,0,0,0,0,10.81,0,0,0,0,0,0,0,0,0,0,0,0,0,0,0,0,0,0,0,0,0,0,0,0
88,74.49,0,1.34,0,0.43,0,0,4.96,7.9,0,0,0,0,0,0,0,0,0,0,0,0,10.88,0,0,0,0,0,0,0,0,0,0,0,0,0,0,0,0,0,0,0,0,0,0,0,0
90,67,0,0.68,5.02,5.68,1.88,0,17.29,2.45,0,0,0,0,0,0,0,0,0,0,0,0,0,0,0,0,0,0,0,0,0,0,0,0,0,0,0,0,0,0,0,0,0,0,0,0,0
94,75.65,0,0.47,0,0,0,0,4.97,8.7,0,0,0,0,0,0,0,0,0,0,0,0,10.21,0,0,0,0,0,0,0,0,0,0,0,0,0,0,0,0,0,0,0,0,0,0,0,0
89,70.78,0,0.59,5.24,5.91,0.78,0,16.06,0.64,0,0,0,0,0,0,0,0,0,0,0,0,0,0,0,0,0,0,0,0,0,0,0,0,0,0,0,0,0,0,0,0,0,0,0,0,0
89,71.88,0,0,5.21,5.89,0.78,0,15.6,0.64,0,0,0,0,0,0,0,0,0,0,0,0,0,0,0,0,0,0,0,0,0,0,0,0,0,0,0,0,0,0,0,0,0,0,0,0,0
87,71.28,2.6,2.88,0,9.47,0,0,10.39,3.38,0,0,0,0,0,0,0,0,0,0,0,0,0,0,0,0,0,0,0,0,0,0,0,0,0,0,0,0,0,0,0,0,0,0,0,0,0
98,71.66,0,0.63,0,3.05,0,0,4.97,8.88,0,0,0,0,0,0,0,0,0,0,0,0,10.81,0,0,0,0,0,0,0,0,0,0,0,0,0,0,0,0,0,0,0,0,0,0,0,0
97,71.64,0,0.81,0,3.68,0,0,0,12.74,0,0,0,0,0,0,0,0,0,0,0,0,11.13,0,0,0,0,0,0,0,0,0,0,0,0,0,0,0,0,0,0,0,0,0,0,0,0
103,73.65,0,0,0,0,2.13,0,6.61,6.96,0,0,0,0,0,0,0,0,0,0,0,0,10.65,0,0,0,0,0,0,0,0,0,0,0,0,0,0,0,0,0,0,0,0,0,0,0,0
89,73.66,0,0.79,0.78,0.92,0,0,10.41,3.82,0,0,0,0,0,0,0,0,0,0,0,0,9.62,0,0,0,0,0,0,0,0,0,0,0,0,0,0,0,0,0,0,0,0,0,0,0,0
121.7,60.93,0,0,0,0,9.28,5.44,7.09,10.88,0,0,0,0,0,0,0,0,0,0,0,0,6.38,0,0,0,0,0,0,0,0,0,0,0,0,0,0,0,0,0,0,0,0,0,0,0,0
128.2,60.18,0,0,0,0,13.1,5.38,7,10.74,0,0,0,0,0,0,0,0,0,0,0,0,3.6,0,0,0,0,0,0,0,0,0,0,0,0,0,0,0,0,0,0,0,0,0,0,0,0
107,60.9,0,0,0,0,12.34,1.57,10.67,1.81,0,0,0,0,0,0,0,0,0,0,0,0,12.71,0,0,0,0,0,0,0,0,0,0,0,0,0,0,0,0,0,0,0,0,0,0,0,0
125,61.66,1.54,4.24,1.49,3.95,0,0,23.06,3.29,0,0,0,0,0,0,0,0,0,0.77,0,0,0,0,0,0,0,0,0,0,0,0,0,0,0,0,0,0,0,0,0,0,0,0,0,0,0
44,75.32,12.47,1.39,0,3.32,0,0,7.5,0,0,0,0,0,0,0,0,0,0,0,0,0,0,0,0,0,0,0,0,0,0,0,0,0,0,0,0,0,0,0,0,0,0,0,0,0,0
46,75.42,11.75,2.47,0.78,3.36,0,0,3.55,2.67,0,0,0,0,0,0,0,0,0,0,0,0,0,0,0,0,0,0,0,0,0,0,0,0,0,0,0,0,0,0,0,0,0,0,0,0,0
46.3,69.83,22.45,0.12,0,0,0,0,6.94,0,0,0,0,0,0,0,0,0,0,0,0,0,0.11,0,0,0,0,0.51,0,0,0.04,0,0,0,0,0,0,0,0,0,0,0,0,0,0,0,0
47,72.03,15.61,1.55,0,0,0,0,6.93,0,0,0,0,0,0,0,0,0,0,3.88,0,0,0,0,0,0,0,0,0,0,0,0,0,0,0,0,0,0,0,0,0,0,0,0,0,0,0
50,78.19,9,3.07,0,1.67,0,0,7.07,1,0,0,0,0,0,0,0,0,0,0,0,0,0,0,0,0,0,0,0,0,0,0,0,0,0,0,0,0,0,0,0,0,0,0,0,0,0
46,71.97,20.4,1.26,0,0,0,0,3.64,2.73,0,0,0,0,0,0,0,0,0,0,0,0,0,0,0,0,0,0,0,0,0,0,0,0,0,0,0,0,0,0,0,0,0,0,0,0,0
48,69.01,21.66,1.23,0,0,0,0,8.1,0,0,0,0,0,0,0,0,0,0,0,0,0,0,0,0,0,0,0,0,0,0,0,0,0,0,0,0,0,0,0,0,0,0,0,0,0,0
50,69.98,21.96,1.25,0,0,0,0,4.11,2.7,0,0,0,0,0,0,0,0,0,0,0,0,0,0,0,0,0,0,0,0,0,0,0,0,0,0,0,0,0,0,0,0,0,0,0,0,0
38,77.44,15.25,1.23,0,0.22,0,0,4.53,1.33,0,0,0,0,0,0,0,0,0,0,0,0,0,0,0,0,0,0,0,0,0,0,0,0,0,0,0,0,0,0,0,0,0,0,0,0,0
38,78.73,11.86,2.49,0,0.56,1.24,0,5.12,0,0,0,0,0,0,0,0,0,0,0,0,0,0,0,0,0,0,0,0,0,0,0,0,0,0,0,0,0,0,0,0,0,0,0,0,0,0
41,77.34,14.56,1.24,0,0,1.24,0,5.62,0,0,0,0,0,0,0,0,0,0,0,0,0,0,0,0,0,0,0,0,0,0,0,0,0,0,0,0,0,0,0,0,0,0,0,0,0,0
39,77.41,14.01,2.17,0,1.15,0,0,1.78,2,0,0,0,0,0,0,0,0,0,0,0,0,1.48,0,0,0,0,0,0,0,0,0,0,0,0,0,0,0,0,0,0,0,0,0,0,0,0
39.5,76.94,15,0.74,0,0.56,2.48,0,4.28,0,0,0,0,0,0,0,0,0,0,0,0,0,0,0,0,0,0,0,0,0,0,0,0,0,0,0,0,0,0,0,0,0,0,0,0,0,0
39.5,77.57,16.36,0.73,0,0,0,0,4.22,1.12,0,0,0,0,0,0,0,0,0,0,0,0,0,0,0,0,0,0,0,0,0,0,0,0,0,0,0,0,0,0,0,0,0,0,0,0,0
128,61.8,0,0,0,0,0,4.44,7.13,10.79,0,0,0,0,0,0,0,0,0,0,0,0,15.84,0,0,0,0,0,0,0,0,0,0,0,0,0,0,0,0,0,0,0,0,0,0,0,0
122,66.89,0,0,0,0,0,4.04,7.26,11.01,0,0,0,0,0,0,0,0,0,0,0,0,10.8,0,0,0,0,0,0,0,0,0,0,0,0,0,0,0,0,0,0,0,0,0,0,0,0
128,62.57,0,0,0,0,18.26,2.41,6.58,10.18,0,0,0,0,0,0,0,0,0,0,0,0,0,0,0,0,0,0,0,0,0,0,0,0,0,0,0,0,0,0,0,0,0,0,0,0,0
128,59.83,0,0,0,0,17.46,9.21,5.3,8.2,0,0,0,0,0,0,0,0,0,0,0,0,0,0,0,0,0,0,0,0,0,0,0,0,0,0,0,0,0,0,0,0,0,0,0,0,0
31,73.73,22.75,0.65,0.31,0.07,0,0,2.09,0.27,0,0,0,0,0,0,0,0,0,0,0,0,0,0,0,0.01,0,0.12,0,0,0,0,0,0,0,0,0,0,0,0,0,0,0,0,0,0,0
58,53.66,4.49,12.28,15.53,11.16,0.2,0,2.02,0.66,0,0,0,0,0,0,0,0,0,0,0,0,0,0,0,0,0,0,0,0,0,0,0,0,0,0,0,0,0,0,0,0,0,0,0,0,0
49,59.44,6.29,14.54,0,17.06,1.23,0,1.08,0.36,0,0,0,0,0,0,0,0,0,0,0,0,0,0,0,0,0,0,0,0,0,0,0,0,0,0,0,0,0,0,0,0,0,0,0,0,0
48,57.32,6.11,13.91,0,17.34,1.49,0,0.76,0,0,0,0,0,0,0,0,0,0,3.07,0,0,0,0,0,0,0,0,0,0,0,0,0,0,0,0,0,0,0,0,0,0,0,0,0,0,0
73,33.68,1.78,14.29,8.91,31.28,2.2,0,0,0,0,0,0,0,0,0,0,0,0,4.41,0,0,0,0,0,0,0,0,0,0,0,0,0,0,0,0,0,0,0,0,0,3.45,0,0,0,0,0
51,44.51,10.43,16.11,0,22.03,0,0,0,0,0,0,0,0,0,0,0,0,0,6.92,0,0,0,0,0,0,0,0,0,0,0,0,0,0,0,0,0,0,0,0,0,0,0,0,0,0,0
49,51.44,12.03,13.22,4.89,15.9,1.86,0,0,0,0,0,0,0,0,0,0,0,0,0.66,0,0,0,0,0,0,0,0,0,0,0,0,0,0,0,0,0,0,0,0,0,0,0,0,0,0,0
51,59.76,7.1,13.57,0,17.85,0.34,0,1.38,0,0,0,0,0,0,0,0,0,0,0,0,0,0,0,0,0,0,0,0,0,0,0,0,0,0,0,0,0,0,0,0,0,0,0,0,0,0
44,58.16,6.58,15.56,0,14.15,1.6,0,0,0,0,0,0,0,0,0,0,0,0,3.95,0,0,0,0,0,0,0,0,0,0,0,0,0,0,0,0,0,0,0,0,0,0,0,0,0,0,0
50,55.07,6.14,11.68,0,12.67,1.62,0,1.05,4.82,0,0,0,0,0,0,0,0,0,6.95,0,0,0,0,0,0,0,0,0,0,0,0,0,0,0,0,0,0,0,0,0,0,0,0,0,0,0
39,56.95,11.26,14.51,0,10.33,0,0,0,0,0,0,0,0,0,0,0,0,0,6.95,0,0,0,0,0,0,0,0,0,0,0,0,0,0,0,0,0,0,0,0,0,0,0,0,0,0,0
34,58.55,5.69,16.84,0,9.07,0,0,0,0,0,0,0,0,0,0,0,0,0,7.11,0,0,0,0,0,0,0,0,0,0,0,0,0,0,0,0,0,0,0,0,0,2.74,0,0,0,0,0
37,60.35,2.74,15.28,13.3,7.51,0,0,0.82,0,0,0,0,0,0,0,0,0,0,0,0,0,0,0,0,0,0,0,0,0,0,0,0,0,0,0,0,0,0,0,0,0,0,0,0,0,0
63,25,40.15,15.07,0,12.46,0,0,7.32,0,0,0,0,0,0,0,0,0,0,0,0,0,0,0,0,0,0,0,0,0,0,0,0,0,0,0,0,0,0,0,0,0,0,0,0,0,0
49,28.5,49.2,10.08,0,12.22,0,0,0,0,0,0,0,0,0,0,0,0,0,0,0,0,0,0,0,0,0,0,0,0,0,0,0,0,0,0,0,0,0,0,0,0,0,0,0,0,0
10,86.19,10.75,3.06,0,0,0,0,0,0,0,0,0,0,0,0,0,0,0,0,0,0,0,0,0,0,0,0,0,0,0,0,0,0,0,0,0,0,0,0,0,0,0,0,0,0,0
16,85.54,12.82,1.64,0,0,0,0,0,0,0,0,0,0,0,0,0,0,0,0,0,0,0,0,0,0,0,0,0,0,0,0,0,0,0,0,0,0,0,0,0,0,0,0,0,0,0
21,73.9,18.84,7.26,0,0,0,0,0,0,0,0,0,0,0,0,0,0,0,0,0,0,0,0,0,0,0,0,0,0,0,0,0,0,0,0,0,0,0,0,0,0,0,0,0,0,0
26,71.4,28.6,0,0,0,0,0,0,0,0,0,0,0,0,0,0,0,0,0,0,0,0,0,0,0,0,0,0,0,0,0,0,0,0,0,0,0,0,0,0,0,0,0,0,0,0
37,78.99,12.9,2.2,0,0,1.25,0,4.66,0,0,0,0,0,0,0,0,0,0,0,0,0,0,0,0,0,0,0,0,0,0,0,0,0,0,0,0,0,0,0,0,0,0,0,0,0,0
48,80.99,7.81,2.82,0,0,1.67,0,6.71,0,0,0,0,0,0,0,0,0,0,0,0,0,0,0,0,0,0,0,0,0,0,0,0,0,0,0,0,0,0,0,0,0,0,0,0,0,0
42.5,74.97,18.47,0.81,0,0.21,0,0,3.34,2.2,0,0,0,0,0,0,0,0,0,0,0,0,0,0,0,0,0,0,0,0,0,0,0,0,0,0,0,0,0,0,0,0,0,0,0,0,0
33.4,68.43,0,11.45,6.56,13.56,0,0,0,0,0,0,0,0,0,0,0,0,0,0,0,0,0,0,0,0,0,0,0,0,0,0,0,0,0,0,0,0,0,0,0,0,0,0,0,0,0
37,68.16,0,8.94,6.56,13.5,0.82,0,2.02,0,0,0,0,0,0,0,0,0,0,0,0,0,0,0,0,0,0,0,0,0,0,0,0,0,0,0,0,0,0,0,0,0,0,0,0,0,0
41.5,69.18,0,7.82,6.65,9.12,2.08,0,5.15,0,0,0,0,0,0,0,0,0,0,0,0,0,0,0,0,0,0,0,0,0,0,0,0,0,0,0,0,0,0,0,0,0,0,0,0,0,0
45,67.86,0,7.67,6.51,8.99,0,0,5.05,0,0,0,0,0,0,0,0,0,0,0,0,0,0,0,0,0,0,0,0,0,0,0,0,0,3.92,0,0,0,0,0,0,0,0,0,0,0,0
33.6,68.08,0,10.16,6.55,13.44,0,0,1.01,0,0,0,0,0,0,0,0,0,0,0.76,0,0,0,0,0,0,0,0,0,0,0,0,0,0,0,0,0,0,0,0,0,0,0,0,0,0,0
39.4,67.93,0,7.68,6.53,8.95,0,0,5.06,0,0,0,0,0,0,0,0,0,0,3.85,0,0,0,0,0,0,0,0,0,0,0,0,0,0,0,0,0,0,0,0,0,0,0,0,0,0,0
44.6,67.07,2.66,7.58,6.45,13.25,0,0,2.99,0,0,0,0,0,0,0,0,0,0,0,0,0,0,0,0,0,0,0,0,0,0,0,0,0,0,0,0,0,0,0,0,0,0,0,0,0,0
38,67.49,4.47,7.63,6.49,8.9,0,0,5.02,0,0,0,0,0,0,0,0,0,0,0,0,0,0,0,0,0,0,0,0,0,0,0,0,0,0,0,0,0,0,0,0,0,0,0,0,0,0
38.8,67.99,0,10.15,6.54,13.43,0,0,1.01,0,0,0,0,0,0.88,0,0,0,0,0,0,0,0,0,0,0,0,0,0,0,0,0,0,0,0,0,0,0,0,0,0,0,0,0,0,0,0
59.8,55.37,0,6.63,10.93,18.29,0,0,0,0,0,0,0,0,8.47,0,0,0,0,0,0,0,0,0,0,0.31,0,0,0,0,0,0,0,0,0,0,0,0,0,0,0,0,0,0,0,0,0
83.9,18.98,0,14.38,0,0,0,0,0,0,0,0,0,0,0,0,0,0,8.19,0,0,0,58.45,0,0,0,0,0,0,0,0,0,0,0,0,0,0,0,0,0,0,0,0,0,0,0,0
77,0,33.8,0,0,20,0,0,0,0,0,0,0,0,0,0,0,0,0,42,0,0,0,0,0,0,0,0,0,0,0,0,0,0,0,0,0,0,0,0,0,4.2,0,0,0,0,0
73,0,41,0,0,20,0,0,0,0,0,0,0,0,0,0,0,0,0,34.8,0,0,0,0,0,0,0,0,0,0,0,0,0,0,0,0,0,0,0,0,0,4.2,0,0,0,0,0
68,0,41,0,0,15,0,0,0,0,0,0,0,0,0,0,0,0,0,39.8,0,0,0,0,0,0,0,0,0,0,0,0,0,0,0,0,0,0,0,0,0,4.2,0,0,0,0,0
72,0,44.8,0,0,21,0,0,0,0,0,0,0,0,0,0,0,0,0,30,0,0,0,0,0,0,0,0,0,0,0,0,0,0,0,0,0,0,0,0,0,4.2,0,0,0,0,0
121.9,53.28,0,23.48,0,0.56,0,0,18.47,4.21,0,0,0,0,0,0,0,0,0,0,0,0,0,0,0,0,0,0,0,0,0,0,0,0,0,0,0,0,0,0,0,0,0,0,0,0,0
121.9,51.89,0,21.82,0,0,0,0,20.8,0,0,0,0,0,0,0,0,0,0,0,0,0,0,0,0,0,0,0.18,0,0,0,0,0,0,5.31,0,0,0,0,0,0,0,0,0,0,0,0
128.3,51.87,0,21.79,0,0,0,0,18.73,2.05,0,0,0,0,0,0,0,0,0,0,0,0,0,0,0,0,0,0.18,0,0,0,0,0,0,5.38,0,0,0,0,0,0,0,0,0,0,0,0
113.8,51.9,0,21.82,0,2.02,0,0,18.76,0,0,0,0,0,0,0,0,0,0,0,0,0,0,0,0,0,0,0.18,0,0,0,0,0,0,5.32,0,0,0,0,0,0,0,0,0,0,0,0
64.2,51.92,0,21.8,0,0,0,4.19,16.71,0,0,0,0,0,0,0,0,0,0,0,0,0,0,0,0,0,0,0.17,0,0,0,0,0,0,5.21,0,0,0,0,0,0,0,0,0,0,0,0
114.5,68.93,6.59,1.9,0,0,0,17.18,0,2.7,0,0,0,0,0,0,0,0,0,0,0,0,0,0,0,0,0,0,0,0,0,0,0,0,0,0,0,0,0,0,0,2.7,0,0,0,0,0
53.5,36,0,32,0,16,0,0,0,0,0,0,0,0,0,0,0,0,0,0,0,0,0,0,0,0,0,0,0,0,0,0,0,0,16,0,0,0,0,0,0,0,0,0,0,0,0
68,63.61,0.93,4.45,0,19.64,1.69,0,3.14,1.37,0,0,0,0,0,0,0,0,0,5.17,0,0,0,0,0,0,0,0,0,0,0,0,0,0,0,0,0,0,0,0,0,0,0,0,0,0,0
56.5,51.5,0,12.7,11.5,14.5,9.8,0,0,0,0,0,0,0,0,0,0,0,0,0,0,0,0,0,0,0,0,0,0,0,0,0,0,0,0,0,0,0,0,0,0,0,0,0,0,0,0
56,51.1,0,14.5,0,17.9,0,0,0,0,0,0,0,0,0,0,0,0,0,0,0,0,0,0,0,0,0,0,0,0,0,0,0,0,16.5,0,0,0,0,0,0,0,0,0,0,0,0
62,54.55,0,8.79,16.36,20.3,0,0,0,0,0,0,0,0,0,0,0,0,0,0,0,0,0,0,0,0,0,0,0,0,0,0,0,0,0,0,0,0,0,0,0,0,0,0,0,0,0
58.5,59.26,0,8.89,18.3,13.55,0,0,0,0,0,0,0,0,0,0,0,0,0,0,0,0,0,0,0,0,0,0,0,0,0,0,0,0,0,0,0,0,0,0,0,0,0,0,0,0,0
52.5,62.76,0,8.89,22.91,5.44,0,0,0,0,0,0,0,0,0,0,0,0,0,0,0,0,0,0,0,0,0,0,0,0,0,0,0,0,0,0,0,0,0,0,0,0,0,0,0,0,0
67.5,50,0,3.1,9.4,37.5,0,0,0,0,0,0,0,0,0,0,0,0,0,0,0,0,0,0,0,0,0,0,0,0,0,0,0,0,0,0,0,0,0,0,0,0,0,0,0,0,0
96.8,52.94,0,21.23,0,0,2.67,0,16.39,0,0,0,0,0,0,0,0,0,0,0,0,0,0,0,0,0,0,0,0,0,0,0,0,0,6.77,0,0,0,0,0,0,0,0,0,0,0,0
91.2,50.99,0,21.8,0,0,4.51,0,15.75,0,0,0,0,0,0,0,0,0,0,0,0,0,0,0,0,0,0,0,0,0,0,0,0,0,6.95,0,0,0,0,0,0,0,0,0,0,0,0
22.5,47.91,0,15.6,27.76,0,0,0,0,0,0,0,0,0,0,0,0,0,0,0,0,0,0,0,0,0,0,0,0,0,0,0,0,0,8.73,0,0,0,0,0,0,0,0,0,0,0,0
28.3,55.6,0,16.54,18.78,0,0,0,0,0,0,0,0,0,0,0,0,0,0,0,0,0,0,0,0,0,0,0,0,0,0,0,0,0,9.08,0,0,0,0,0,0,0,0,0,0,0,0
63.3,60.51,0,11.72,20.64,0,0,0,0,0,0,0,0,0,0,0,0,0,0,0,0,0,0,0,0,0,0,0,0,0,0,0,0,0,7.13,0,0,0,0,0,0,0,0,0,0,0,0
15.5,75.27,0,11.69,6.83,0,0,4.08,0,0,0,0,0,0,0,0,0,0,0,0,0,0,0,0,0,0,0,0.15,0,0,0,0,0,0,0,0,0,1.98,0,0,0,0,0,0,0,0,0
31,65.32,0,14.81,14.98,0,0,0,0,0,0,0,0,0,0,0,0,0,0,0,0,0,0,0,0,0,0,0,0,0,0,0,0,0,0,0,0,4.89,0,0,0,0,0,0,0,0,0
15,77.4,0,10.16,5.45,0,0,0,0,0,0,0,0,0,0,0,0,0,0,4.63,0,0,0,0,0,0,0,0.32,0,0,0,0,0,0,0,0,0,2.04,0,0,0,0,0,0,0,0,0
32.1,74.96,0,10.72,0,0,0,0,0,0,0,0,0.91,0,0,0,0,0,0,10.28,0,0,0,0,0,0,0,0,0,0,0,0,0,0,0,0,0,3.13,0,0,0,0,0,0,0,0,0
36.5,64.52,0,30.42,0,0,5.06,0,0,0,0,0,0,0,0,0,0,0,0,0,0,0,0,0,0,0,0,0,0,0,0,0,0,0,0,0,0,0,0,0,0,0,0,0,0,0,0
46.2,60.29,0,10.53,25.47,0,0,3.71,0,0,0,0,0,0,0,0,0,0,0,0,0,0,0,0,0,0,0,0,0,0,0,0,0,0,0,0,0,0,0,0,0,0,0,0,0,0,0
32.1,64.39,0,11.77,4.34,0,0,19.5,0,0,0,0,0,0,0,0,0,0,0,0,0,0,0,0,0,0,0,0,0,0,0,0,0,0,0,0,0,0,0,0,0,0,0,0,0,0,0
60.5,61.26,0,17.09,4.25,0,0,17.4,0,0,0,0,0,0,0,0,0,0,0,0,0,0,0,0,0,0,0,0,0,0,0,0,0,0,0,0,0,0,0,0,0,0,0,0,0,0,0
92.8,64.4,0,0,10.77,0,0,24.83,0,0,0,0,0,0,0,0,0,0,0,0,0,0,0,0,0,0,0,0,0,0,0,0,0,0,0,0,0,0,0,0,0,0,0,0,0,0,0
78.8,49.95,0,0,30.08,0,0,19.97,0,0,0,0,0,0,0,0,0,0,0,0,0,0,0,0,0,0,0,0,0,0,0,0,0,0,0,0,0,0,0,0,0,0,0,0,0,0,0
99,72.46,0,0,0.44,13.57,0,0,13.16,0.06,0,0,0,0,0,0,0,0,0,0,0,0,0,0,0,0.04,0,0.27,0,0,0,0,0,0,0,0,0,0,0,0,0,0,0,0,0,0,0
85,5.01,19.5,0,0,0,0,0,0,0,0,0,0,0,0,0,0,0,0,24.1,0,0,51.39,0,0,0,0,0,0,0,0,0,0,0,0,0,0,0,0,0,0,0,0,0,0,0,0
36.4,50.03,0,9.99,0,0,0,0,0,0,0,0,0,0,0,0,0,0,0,39.98,0,0,0,0,0,0,0,0,0,0,0,0,0,0,0,0,0,0,0,0,0,0,0,0,0,0,0
31.6,57.14,0,11.22,0,0,0,0,0,0,0,0,0,0,0,0,0,0,0,31.64,0,0,0,0,0,0,0,0,0,0,0,0,0,0,0,0,0,0,0,0,0,0,0,0,0,0,0
69,18.87,31.76,4.45,7.03,0,0,0,0,0,0,0,0,0,0,0,0,0,2.85,5.57,0,0,29.47,0,0,0,0,0,0,0,0,0,0,0,0,0,0,0,0,0,0,0,0,0,0,0,0
10,82.15,12.61,1.15,0,0,0,0,4.09,0,0,0,0,0,0,0,0,0,0,0,0,0,0,0,0,0,0,0,0,0,0,0,0,0,0,0,0,0,0,0,0,0,0,0,0,0,0
70,69.48,0,7.9,0,0,0,0,0,0,0,0,0,0,0,0,0,0,0,0,22.62,0,0,0,0,0,0,0,0,0,0,0,0,0,0,0,0,0,0,0,0,0,0,0,0,0,0
60,72.25,0.39,7.6,0,0.27,17.51,0,0.28,0,0,0,0,0,0,0,0,0,0,0.4,0.47,0,0.53,0,0,0,0,0,0,0,0,0,0,0,0.2,0,0,0.1,0,0,0,0,0,0,0,0,0
82,64.27,1.23,6.73,0,0,19.59,0,0,4.55,0,0,0,0,0,0,0,0,0,0,2.48,0,1.15,0,0,0,0,0,0,0,0,0,0,0,0,0,0,0,0,0,0,0,0,0,0,0,0
54,66.3,10.3,6.25,0,0,17.15,0,0,0,0,0,0,0,0,0,0,0,0,0,0,0,0,0,0,0,0,0,0,0,0,0,0,0,0,0,0,0,0,0,0,0,0,0,0,0,0
69,10,19.5,4,2.5,0,0,0,0,0,0,0,0,0,0,0,0,0,2,4,0,0,58,0,0,0,0,0,0,0,0,0,0,0,0,0,0,0,0,0,0,0,0,0,0,0,0
75,8,19,4,2.5,2,0,0,1,0,0,0,0,0,0,0,0,0,0,4,0,0,56,0,0,0,0,0,0,0,0,0,0,0,0,0,0,3.5,0,0,0,0,0,0,0,0,0
75.4,10,15,5,0,0,0,0,0,0,0,0,0,0,0,0,0,0,0,0,0,67,0,0,0,0,0,0,0,0,0,0,0,0,0,0,3,0,0,0,0,0,0,0,0,0,0
80,24.5,7.5,4,1.5,1.5,0,0,5,0,0,0,0,0,0,0,0,0,0,3.5,0,3,45,0,0,0,0,0,0,0,0,0,0,0,0,0,0,4.5,0,0,0,0,0,0,0,0,0
88.6,24.5,5,4,1,1,1,0,6.5,0,0,0,0,0,0,0,0,0,0,3.5,0,2,45,0,0,0,0,0,0,0,0,0,0,0,2,0,0,4.5,0,0,0,0,0,0,0,0,0
81.3,24.5,5,4,1,0.5,1.5,0,5,0,0,0,0,0,0,0,0,0,0,4,0,2.5,45,0,0,0,0,0,0,0,0,0.5,0,0,2,0,0,4.5,0,0,0,0,0,0,0,0,0
74.9,2.5,0,7,0,0,0,0,4,0,0,0,0,0,0,0,0,0,0,14,0,0,0,0,0,0,0,0,0,0,0,0,0,0,1,0,0,2,0,0,0,69.5,0,0,0,0,0
83,4,0,7.5,0,0,0,0,4,0,0,0,0,0,0,0,0,0,0,14,0,0,0,0,0,0,0,0,0,0,0,0,0,0,0.5,0,0,0.5,0,0,0,69.5,0,0,0,0,0
83,5,0,8,0,0,0,0,3,0,0,0,0,0,0,0,0,0,0,14,0,0,0,0,0,0,0,0,0,0,0,0,0,0,0,0,0,0,0,0,0,70,0,0,0,0,0
54.6,0,18.3,0,0,0,0,0,0,0,0,0,0,0,0,0,0,0,0,66.4,0,0,0,0,0,0,0,0,0,0,0,0,0,0,0,0,0,0,0,0,0,15.3,0,0,0,0,0
104,65.65,0,0.84,0,0,0,0,15.85,0,0,0,0,0,0,2.26,0,0,0,0,0,0,14.34,0,0,1.01,0,0,0,0,0.05,0,0,0,0,0,0,0,0,0,0,0,0,0,0,0,0
122,62.84,0,0.8,0,0,0,0,21.1,0,0,0,0,0,0,2.16,0,0,0,0,0,0,12.08,0,0,0.97,0,0,0,0,0.05,0,0,0,0,0,0,0,0,0,0,0,0,0,0,0,0
47,3.38,16.76,0.02,0.08,0.03,0,0,0.05,0.02,0,0,0,0,0,0,0.04,0,0,1.7,0,0,58.97,0,0.12,0.16,0,0,0,0,0,0,0,0,18.37,0,0,0.3,0,0,0,0,0,0,0,0,0
35,5.92,15.94,0.39,0.08,0.03,0,0,0.03,0.05,0,0,0,0,0,0,0.06,0,0,0.02,0,0,55.63,0,0.16,0.22,0,0,0,0,0,0,0,0,16.03,0,0,5.44,0,0,0,0,0,0,0,0,0
88,53.49,0,1.45,39.23,0,0.62,0,0,0,0,0,0,0,0,0,0,0,0,0,0,0,0,0,0,0,0,0,0,0,0,0,0,0,0,0,0,5.21,0,0,0,0,0,0,0,0,0
73.6,43.5,0,6.33,30.9,0,1.93,0,0,0,0,0,0,0,0,0,0,0,0,17.34,0,0,0,0,0,0,0,0,0,0,0,0,0,0,0,0,0,0,0,0,0,0,0,0,0,0,0
31,63.17,0,15.5,15.69,5.64,0,0,0,0,0,0,0,0,0,0,0,0,0,0,0,0,0,0,0,0,0,0,0,0,0,0,0,0,0,0,0,0,0,0,0,0,0,0,0,0,0
51.5,53.95,0,11.56,29.24,5.25,0,0,0,0,0,0,0,0,0,0,0,0,0,0,0,0,0,0,0,0,0,0,0,0,0,0,0,0,0,0,0,0,0,0,0,0,0,0,0,0,0
31,59.18,0,19.02,16.04,5.76,0,0,0,0,0,0,0,0,0,0,0,0,0,0,0,0,0,0,0,0,0,0,0,0,0,0,0,0,0,0,0,0,0,0,0,0,0,0,0,0,0
69,71.03,3.52,5,0.15,7.86,0,0,10.05,0,0,0,0,0,0,0,0,0,0,2.39,0,0,0,0,0,0,0,0,0,0,0,0,0,0,0,0,0,0,0,0,0,0,0,0,0,0,0
70.4,70.97,3.55,5.01,0.18,10.23,0,0,10.06,0,0,0,0,0,0,0,0,0,0,0,0,0,0,0,0,0,0,0,0,0,0,0,0,0,0,0,0,0,0,0,0,0,0,0,0,0,0
66.6,70.86,3.51,5.28,0.18,11.38,0,0,8.79,0,0,0,0,0,0,0,0,0,0,0,0,0,0,0,0,0,0,0,0,0,0,0,0,0,0,0,0,0,0,0,0,0,0,0,0,0,0
