Repository: you0514w/youyou

File: Refract Index 587.6nm d.csv (part 14 of 31)
Refract Index 587.6nm d,SiO2,B2O3,Al2O3,MgO,CaO,BaO,Li2O,Na2O,K2O,Cs2O,ZnO,SrO,PbO,SnO,Ga2O3,As2O3,Y2O3,Sb2O3,La2O3,Nd2O3,Gd2O3,Bi2O3,TiO2,GeO2,ZrO2,SnO2,TeO2,P2O5,Nb2O5,Ta2O5,WO3,Yb2O3
1.69,25.4,32.8,1.06,0,5.29,0,15.87,0,0,0,7.94,0,0,0,0,0,0,0,5.82,0,4.23,0,0,0,1.59,0,0,0,0,0,0,0
1.81,1.83,0.45,0,0,0,11.85,5.09,20.25,0,0,0,0,0,0,0,0,0,0,0,0,0.58,0.74,0,0,0,0,0,32.06,27.15,0,0,0
1.83,1.8,3.74,0,0,0,4.28,13.54,19.77,0,0,0,0,0,0,0,0,0,0,0,0,0.21,3.23,0,0,0,0,0,25.59,20.95,0,6.89,0
1.81,1.87,2.37,0,0,0,3.61,19.89,11.89,2.57,0,2.36,0,0,0,0,0,0,0,0,0,0.11,0,5.34,0,0,0,0,24.23,18.18,0,7.58,0
1.94,0,0,0,0,0,2.34,18.03,0,1.91,0,0,0,0,0,0,0,0,0.25,0,0,0,5.39,0,10.3,0,0,0,25.3,25.64,0,10.84,0
1.86,10.73,29.5,0,0,0,0,0,0,0,0,26.05,0,0,0,0,0,0,0,16.86,0,3.07,0,0,0,4.6,0,0,0,0,3.83,5.36,0
1.88,7.69,29.23,0,0,0,0,0,0,0,0,27.69,0,0,0,0,0,0,0,14.62,0,5.38,0,0,0,3.08,0,0,0,0,4.62,7.69,0
1.85,11.76,26.97,0,0,0,24.55,4.98,6.99,3,0,0,0,0,0,0,0,0,0.05,0,0,0,17.7,2,0,0,0,0,0,2,0,0,0
1.76,10,40,0,0,9.99,10,10.02,0,0,0,9.99,0,0,0,0,0,0,0,0,0,0,10,0,0,0,0,0,0,0,0,0,0
1.84,11.76,30.95,0,0,10.52,5.54,4.99,8,0,0,10.53,0,0,0,0,0,0,0,0,0,0,17.71,0,0,0,0,0,0,0,0,0,0
1.99,20.01,10.01,0,0,10.01,10.01,9.97,0,0,0,9.99,0,0,0,0,0,0,0,0,0,0,30,0,0,0,0,0,0,0,0,0,0
2.04,10.02,9.97,0,0,9.99,10.01,9.99,0,0,0,10.01,0,0,0,0,0,0,0,0,0,0,40.01,0,0,0,0,0,0,0,0,0,0
2.03,15,26.02,0,0,0,0,9.92,0,0,0,10.01,3,0,0,0,0,0,0,0,0,2,34.05,0,0,0,0,0,0,0,0,0,0
2.01,10,29.99,0,0,0,7,10.02,0,0,0,5,2.99,0,0,0,0,0,0,0,0,0,35,0,0,0,0,0,0,0,0,0,0
1.58,0,1.81,2.48,0,0,12.35,7.61,8.97,8.98,0,4.66,0,0,0,0,0,0,0.04,0.08,0,0,0,0,0,0,0,0,45.19,2.38,0,5.45,0
1.58,0,1.86,2.54,0,0,25.29,7.79,2.92,9.19,0,3.18,0,0,0,0,0,1.14,0.04,0.08,0,0,0,0,0,0,0,0,43.54,2.43,0,0,0
1.59,0,1.82,2.48,0,0,24.77,7.62,8.98,4.97,0,3.11,0,0,0,0,0,1.12,0.04,0.08,0,0,0,0,0,0,0,0,42.63,2.38,0,0,0
1.58,0,1.75,2.39,0,2.17,23.87,7.35,8.66,4.79,0,5.99,0,0,0,0,0,0,0.04,0.07,0,0,0,0,0,0,0,0,41.08,1.84,0,0,0
1.58,0,1.77,2.42,0,2.2,24.13,7.43,6.77,4.84,0,6.06,0,0,0,0,0,0,0.04,0.08,0,0,0,0,0,0,0,0,42.4,1.86,0,0,0
1.58,0,1.74,2.38,0,3.02,23.7,7.3,8.6,4.76,0,5.95,0,0,0,0,0,0,0.04,0.07,0,0,0,0,0,0,0,0,40.8,1.64,0,0,0
1.58,0,4.01,2.38,0,7.58,22.56,7.32,7.35,5.29,0,0.52,0,0,0,0,0,0,0,0.07,0,0,1.31,0,0,0.64,0,0,40.97,0,0,0,0
1.58,0,3.81,2.37,0,8.6,21.87,7.26,7.39,5.5,0,0.59,0,0,0,0,0,0,0.04,0.07,0,0,1.29,0,0,0.59,0,0,40.62,0,0,0,0
1.58,0,0.89,2.44,0,2,26.76,7.49,8.83,4.88,0,3.05,0,0,0,0,0,0,0.04,0.08,0,0,0,0,0,0,0,0,41.86,1.68,0,0,0
1.58,0,0.89,2.43,0,0.88,25.07,7.47,8.8,4.87,0,3.05,2.99,0,0,0,0,0,0.04,0.08,0,0,0,0,0,0,0,0,41.75,1.68,0,0,0
1.85,11.77,26.45,0,0,0,20.55,5.01,7.5,4.5,0,0,0,0,0,0,0,0,0,0,0,0,17.71,5.11,0,0,0,0,0,1,0,0.4,0
1.85,12.78,22.97,0,3.01,0,16.02,6.99,8.01,6,0,0,0,0,0,0,0,0,0,0,0,0,17.72,4.5,0,0,0,0,0,2,0,0,0
1.85,11.76,26.95,0,6,0,15.54,4.98,8,3,0,0,0,0,0,0,0,0,0.05,0,0,0,17.71,5.01,0,0,0,0,0,0,0,1,0
1.85,11.76,26.95,0,0,0,24.55,4.98,6.99,3,0,0,0,0,0,0,0,0,0.05,0,0,0,17.7,2.02,0,0,0,0,0,2,0,0,0
1.83,9.99,34.97,0,0,0,30,10,0,0,0,0,0,0,0,0,0,0,0.04,0,0,0,15,0,0,0,0,0,0,0,0,0,0
1.82,10.01,34.95,0,0,0,25,15,0,0,0,0,0,0,0,0,0,0,0.04,0,0,0,15,0,0,0,0,0,0,0,0,0,0
1.85,10.01,34.96,0,0,0,27,9.99,0,0,0,0,0,0,0,0,0,0,0.04,0,0,0,18,0,0,0,0,0,0,0,0,0,0
1.85,10.01,34.95,0,0,0,22,9.99,0,0,0,0,5.01,0,0,0,0,0,0.04,0,0,0,18,0,0,0,0,0,0,0,0,0,0
1.83,11.77,26.94,0,0,0,26.54,5,8.01,3,0,0,0,0,0,0,0,0,0.05,0,0,0,17.69,0,0,0,0,0,0,0,0,1,0
1.84,10.01,35,0,0,0,20,9.99,0,5,0,0,0,0,0,0,0,0,0,0,0,0,18,0,0,0,0,0,0,2,0,0,0
1.87,10,30.01,0,0,10.01,10,9.98,0,0,0,10,0,0,0,0,0,0,0,0,0,0,20,0,0,0,0,0,0,0,0,0,0
1.88,20,19.99,0,0,10,10,10.02,0,0,0,9.99,0,0,0,0,0,0,0,0,0,0,20,0,0,0,0,0,0,0,0,0,0
2.03,15.02,25.97,0,0,0,4.01,10,0,0,0,8.01,0,0,0,0,0,0,0,2,0,0,33.99,0,0,1,0,0,0,0,0,0,0
2.03,14.99,26,0,0,0,0,9.98,0,0,0,10,3,0,0,0,0,0,0,0,0,2,34.03,0,0,0,0,0,0,0,0,0,0
2.06,14.09,20.13,0,0,0,0,10.07,0,0,0,19.49,0,0,0,0,0,0,0,0,0,0,30.19,6.03,0,0,0,0,0,0,0,0,0
1.74,19.85,35.86,0,0,0,3.6,11.09,0,0,0,7.4,0,0,0,0,0,5.87,0.02,10.37,0,0,0,0,0,4.48,0,0,0,0.21,1.25,0,0
1.74,19.7,31,0,0,4.89,3.57,12.84,0,0,0,8.08,0,0,0,0,0,2.43,0.02,7.94,0,4.54,0,0,0,3.87,0,0,0,0,1.12,0,0
1.74,15.72,34.86,0,0,4.89,3.58,12.86,0,0,0,8.09,0,0,0,0,0,2.43,0,7.85,0,4.54,0,0.14,0,3.92,0,0,0,0,1.12,0,0
1.74,15.89,36.21,0,0,4.85,3.62,11.15,0,0,0,8.18,0,0,0,0,0,2.46,0.02,7.94,0,4.59,0,0,0,3.96,0,0,0,0,1.13,0,0
1.75,12.25,36.36,0,0,4.97,3.64,11.2,0,0,0,12.33,0,0,0,0,0,2.47,0.02,7.98,0,4.61,0,0,0,3.03,0,0,0,0,1.14,0,0
1.74,13.58,35,0,0,8.62,3.5,10.78,0,0,0,10.55,0,0,0,0,0,2.38,0.02,7.68,0,3.84,0,0,0,2.96,0,0,0,0,1.09,0,0
1.74,12.24,39.56,0,0,4.97,3.64,11.2,0,0,0,8.22,0,0,0,0,0,2.47,0.02,7.98,0,4.62,0,0,0,3.94,0,0,0,0,1.14,0,0
1.74,11.67,34.64,0,0,10.42,3.46,10.67,0,0,0,11.75,0,0,0,0,0,2.35,0.02,6.62,0,4.4,0,0,0,2.93,0,0,0,0,1.07,0,0
1.74,12.11,35.94,0,0,4.91,5.75,11.07,0,0,0,12.19,0,0,0,0,0,2.44,0,6.87,0,4.56,0,0,0,3.04,0,0,0,0,1.12,0,0
1.76,8.28,46.83,0,0,0,0,10.41,0,0,0,9.48,0,0,0,0,0,0,0.02,12.2,0,3.81,0,0,0,4.95,0,0,0,0,0.99,0,3.03
1.85,11.4,26.12,0,0,0,23.77,4.87,11.59,3.12,0,0,0,0,0,0,0,0,0.05,0,0,0,17.14,0,0,0,0,0,0,1.94,0,0,0
1.77,13.18,30.22,0,0,0,27.52,5.59,7.84,3.36,0,0,0,0,0,0,0,0,0.05,0,0,0,10,0,0,0,0,0,0,2.24,0,0,0
1.87,15.77,31.6,0,0,10.52,5.53,5,0,0,0,10.52,0,0,0,0,0,0,0,0,0,0,21.06,0,0,0,0,0,0,0,0,0,0
1.87,11.77,27,0,16.01,0,26.48,0,0,0,0,0,0,0,0,0,0,0,0.05,0,0,0,17.69,0,0,0,0,0,0,0,0,1,0
1.82,11.77,27,0,15.98,0,10.54,5.01,8,3,0,0,0,0,0,0,0,0,0,0,0,0,17.7,0,0,0,0,0,0,0,0,1,0
1.81,0,38.72,0,0,0,26.54,4.98,7.99,3.01,0,0,0,0,0,0,0,0,0.05,0,0,0,17.71,0,0,0,0,0,0,0,0,1,0
2.06,15.02,25,0,0,0,0,9.97,0,0,0,9.99,0,0,0,0,0,0,0,0,0,0,40.02,0,0,0,0,0,0,0,0,0,0
1.89,20,19.99,0,0,10,10,10,0,0,0,10,0,0,0,0,0,0,0.02,0,0,0,19.99,0,0,0,0,0,0,0,0,0,0
2.01,0,27,0,0,0,10,10,0,0,0,10,0,0,0,0,0,0,0,0,0,3,40,0,0,0,0,0,0,0,0,0,0
1.89,10,25,1,0,10,10,10,0,0,0,10,0,0,0,1,0,0,0,3,0,0,20,0,0,0,0,0,0,0,0,0,0
2,20,10,0,0,10,10,10,0,0,0,8,0,0,0,0,0.02,0,0,0,0,0,29.98,0,0,0,0,0,0,0,0,2,0
2.07,20,10,0,0,0,20,10,0,0,0,0,0,0,0,0,0,0,0,0,0,0,40,0,0,0,0,0,0,0,0,0,0
2.04,20,0,0,0,0,20,10,0,0,0,10,0,0,0,0,0,0,0,0,0,0,40,0,0,0,0,0,0,0,0,0,0
2.04,30,0,0,0,0,20,0,0,0,0,10,0,0,0,0,0,0,0,0,0,0,40,0,0,0,0,0,0,0,0,0,0
1.62,0,6.5,3.5,12.5,12.5,24,12.5,0,0,0,0,0,0,0,0,0,0,0,0,0,1,0,0,0,0,0,0,27.5,0,0,0,0
1.6,0,6.5,3.5,14.5,14.5,16,13,0,0,0,2,0,0,0,0,0,0,0,0,0,0,0,0,0,0,0,0,30,0,0,0,0
1.59,0,12.5,2.5,14,12.5,10,12.5,0,0,0,0,6,0,0,0,0,0,0,0,0,0,0,0,0,0,0,0,30,0,0,0,0
1.64,0,7.5,2.5,10,10,25,7.5,0,0,0,10,0,0,0,0,0,0,0,0,0,2.5,0,0,0,0,0,0,25,0,0,0,0
1.62,0,7.5,2.5,12.5,12.5,25,10,0,0,0,5,0,0,0,0,0,0,0,0,0,0,0,0,0,0,0,0,25,0,0,0,0
1.61,0,6.5,3.5,10.5,10.5,24,12.5,0,0,0,2.5,0,0,0,0,0,0,0,0,0,0,0,0,0,0,0,0,30,0,0,0,0
1.57,0,20,2.5,17.5,12.5,2.5,10,2.5,2.5,0,0,2.5,0,0,0,0,0,0,0,0,0,0,0,0,0,0,0,27.5,0,0,0,0
1.61,0,7.5,2.5,12.5,12.5,20,13,0,0,0,2,0,0,0,0,0,0,0,0,0,0,0,0,0,0,0,0,30,0,0,0,0
1.6,0,6.5,3.5,15,15,15,13,0,0,0,2,0,0,0,0,0,0,0,0,0,0,0,0,0,0,0,0,30,0,0,0,0
1.59,0,12.5,2.5,12.5,12.5,7.5,15,0,0,0,0,7.5,0,0,0,0,0,0,0,0,0,0,0,0,0,0,0,30,0,0,0,0
2,7.98,16,0,0,0,5,5,0,0,0,9.99,0,0,0,0,0,0,0.13,0.03,0,0,24.97,0,30.9,0,0,0,0,0,0,0,0
2,7.08,15.98,0,0,0,4.99,5.01,0,0,0,9.99,0,0,0,0,0,0,0.06,1,0,0,24.99,0,30.9,0,0,0,0,0,0,0,0
1.94,19.95,13.58,0,0,0,4.29,4.29,0,0,0,8.71,0,0,0,0,0,0,0.05,1.09,0,0,21.74,0,26.3,0,0,0,0,0,0,0,0
1.94,18.76,13.49,0,0,0,4.57,4.34,0,0,0,9.02,0,0,0,0,0,0,0.06,1,0,0,22.15,0,26.61,0,0,0,0,0,0,0,0
1.92,22.84,13.06,0,0,0,4.21,4.1,0,0,0,8.53,0,0,0,0,0,0,0.07,1.02,0,0,21.06,0,25.11,0,0,0,0,0,0,0,0
2.01,7.06,15.99,0,0,0,4.99,5.01,0,0,0,9.98,0,0,0,0,0,0,0.06,3,0,0,25,0,28.91,0,0,0,0,0,0,0,0
1.99,7.06,16.01,0,0,0,4.99,5,0,0,0,9.98,0,0,0,0,0,0,0.06,3,0,0,23,0,30.9,0,0,0,0,0,0,0,0
1.99,7.43,15.93,0,1.98,0,2.98,0,4.99,0,0,9.94,0,0,0,0,0,0,0.06,0,0,0,25.89,0,30.8,0,0,0,0,0,0,0,0
1.99,7.07,15.98,0,2.02,3,0,3.03,0,2,0,9.98,0,0,0,0,0,0,0.06,1,0,0,24.98,0,30.88,0,0,0,0,0,0,0,0
1.99,7.06,15.98,0,0,0,5,5.02,0,0,0,9.99,0,0,0,0,0,0,0.06,1.5,0,0,22.98,0,30.91,0,0,0,0,0,0,1.5,0
1.69,19.35,39.96,0,0,0,0,12.44,0,0,0,16.04,0,0,0,0,0,0,0,9.01,0,1.5,0,0,0,1.01,0,0,0,0,0.69,0,0
1.69,18.26,40.01,0,0,0,0,12.45,0,0,0,16.06,0,0,0,0,0,3,0,6,0,2.5,0,0,0,1.01,0,0,0,0,0.71,0,0
1.69,17.22,33.93,0,0,0,2.99,12.57,0,0,0,14.97,6.98,0,0,0,0,4.79,0,4.39,0,0.61,0,0,0,1.34,0,0,0,0,0.21,0,0
1.69,15.69,36.86,0,0,0,2.98,12.49,0,0,0,14.44,7.02,0,0,0,0,2.27,0,4.81,0,1.9,0,0,0,1.14,0,0,0,0,0.4,0,0
1.68,10.81,46.1,0,0,0,4.97,9.13,0,0,0,14.92,7.17,0,0,0,0,0,0,1.76,0,3.63,0,0,0,0,0,0,0,0,1.51,0,0
1.65,23.71,27.06,0,0,0,4.43,23.97,0,0,0,10.19,5.17,0,0,0,0,0,0,1.27,0,0.21,0,0,0,2.45,0,0,0,0,1.54,0,0
1.68,13.24,28.86,0,0,0,1.62,13.45,0,0,0,28.14,11.24,0,0,0,0,0.68,0,1.75,0,0.64,0,0,0,0,0,0,0,0,0.38,0,0
1.67,10.3,38.14,2.6,4.38,0,5.08,8.86,3.28,1.13,0,12.06,5.12,0,0,0,0,1.37,0,1.93,0,4.39,0,0,0,0.36,0,0,0,0,1,0,0
1.74,11.79,40.09,0,0,0,0,14.59,0,0,0,16.21,0,0,0,0,0,4.25,0,6.46,0,4.27,0,0,0,0,0,0,0,0,2.34,0,0
1.65,19.21,41.1,0,0,0,0,16.83,0,0,0,13.68,0,0,0,0,0,4.75,0,1.77,0,2.66,0,0,0,0,0,0,0,0,0,0,0
1.61,0,0.39,0.4,0,0,19.73,6.88,6.9,4.64,0,16.77,2.66,0,0,0,0,0,4.04,0,0,0,0,0,0,0,0,0,37.59,0,0,0,0
1.61,0,0.39,0.39,0,0,21.7,6.92,6.89,4.63,0,14.78,2.66,0,0,0,0,0,4.04,0,0,0,0,0,0,0,0,0,37.6,0,0,0,0
1.61,0,0,0,0,2.67,22.47,6.92,6.91,4.64,0,14.79,0,0,0,0,0,0,4.04,0,0,0,0,0,0,0,0,0,37.56,0,0,0,0
1.59,0,0,0,0,2.67,22.48,6.92,6.9,4.63,0,14.79,0,0,0,0,0,0,2.07,0,0,0,0,0,0,0,0,0,39.54,0,0,0,0
1.58,0,0,0,0,2.66,22.48,6.91,6.9,4.64,0,14.79,0,0,0,0,0,0,1.09,0,0,0,0,0,0,0,0,0,40.53,0,0,0,0
1.58,0,0,0,0,2.67,22.48,6.92,6.9,4.63,0,15.78,0,0,0,0,0,0,1.08,0,0,0,0,0,0,0,0,0,39.54,0,0,0,0
1.59,0,0,0,0,2.66,23.47,6.92,6.9,4.63,0,14.79,0,0,0,0,0,0,1.09,0,0,0,0,0,0,0,0,0,39.54,0,0,0,0
1.58,0,0,0,0,2.66,22.48,7.88,6.91,4.63,0,14.8,0,0,0,0,0,0,1.08,0,0,0,0,0,0,0,0,0,39.56,0,0,0,0
1.58,0,0,0,0,2.67,22.49,6.89,6.91,4.64,0,14.79,0,0,0,0,0,0,1.23,0,0,0,0,0,0,0,0,0,40.38,0,0,0,0
1.58,0,0,0,0,2.67,22.49,6.89,6.91,4.63,0,14.8,0,0,0,0,0,0,1.21,0,0,0,0,0,0,0,0,0,40.4,0,0,0,0
1.56,18.5,36.61,8.34,0,0,0,17.5,4.22,2.78,0,12.05,0,0,0,0,0,0,0,0,0,0,0,0,0,0,0,0,0,0,0,0,0
1.57,29.44,16.21,7.78,0,0,0,26.54,3.94,0,0,13.49,0,0,0,0,0,0,0.31,0,0,0,0,2.29,0,0,0,0,0,0,0,0,0
1.57,38.52,13.85,10.72,0,0,0,19.37,2.07,2.05,0,11.85,0,0,0,0,0,0,0,0,0,0,0,0,0,1.57,0,0,0,0,0,0,0
1.58,28.7,22.86,9.76,0,0,0,19.98,2.14,2.11,0,13.85,0,0,0,0,0,0,0,0,0,0,0,0,0,0,0,0,0,0,0.6,0,0
1.59,29.09,25.11,6.99,0,0,0,17.33,0,0,0,21.48,0,0,0,0,0,0,0,0,0,0,0,0,0,0,0,0,0,0,0,0,0
1.6,27.96,27.99,3.95,0,0,0,17.99,0,0,0,20.64,0,0,0,0,0,0,0,0,0,0,0,0,0,0,0,0,0,1.01,0.46,0,0
1.6,21.03,24.49,3.1,12.54,7.89,0,14.8,0,0,0,13.97,0,0,0,0,0,0,0,0,0,0,0,0,0,0,0,0,0,0,0,2.18,0
1.6,24.35,33.62,4.3,0,0,3.34,9.79,0,0,0,17.98,5.65,0,0,0,0,0.97,0,0,0,0,0,0,0,0,0,0,0,0,0,0,0
1.61,14,33.24,5.5,0,0,0,14.08,0,0,0,32.73,0,0,0,0,0,0,0,0,0,0,0.45,0,0,0,0,0,0,0,0,0,0
1.62,29.34,23.38,0,0,0,0,20.42,0,2.16,0,22.49,0,0,0,0,0,0,0.23,1.04,0,0.94,0,0,0,0,0,0,0,0,0,0,0
1.88,9.78,27.21,0,0,0,16.19,0,0,0,0,6.42,0,0,0,0,0,0,0,15.64,0,0,0,17.99,0,5.3,0,0,0,1.47,0,0,0
1.91,15.9,23.78,0,0,0,12.46,0,0,0,0,4.7,0,0,0,0,0,0,0,14.66,0,0,0,21.53,0,3.62,0,0,0,3.35,0,0,0
1.83,12.82,26.38,0,0,0,15.08,0,0,0,0,1.1,2.48,0,0,0,0,0,0,14.19,0,0,0,17.68,0,8.34,0,0,0,1.93,0,0,0
1.9,14.85,23.62,0,0,0,14.14,0,0,0,0,1.57,1.35,0,0,0,0,0,0,14.09,0,0,0,19.15,0,9.31,0,0,0,1.92,0,0,0
1.53,53.71,22.86,0,0,0,0,0,0,0,0,0,0,0,0,0,0,0,0,0.57,0,0,0,0,0,0,0,0,22.86,0,0,0,0
1.53,53.71,22.86,0,0,0,0,0,0,0,0,0,0,0,0,0,0,0,0,0,0,0,0,0,0,0,0,0,22.86,0.57,0,0,0
1.53,54.02,21.84,1.16,0,0,0,0,0,0,0,0,0,0,0,0,0,0,0,0,0,0,0,0,0,0,0,0,22.98,0,0,0,0
1.53,53.65,21.69,1.15,0,0,0,0,0,0,0,0,0,0,0,0,0,0,0,0,0,0,0,0,0,0.68,0,0,22.83,0,0,0,0
1.53,54.01,23,0,0,0,0,0,0,0,0,0,0,0,0,0,0,0,0,0,0,0,0,0,0,0,0,0,22.99,0,0,0,0
1.59,57.1,0,4.01,0,0,13.85,0,13.18,0,0,9.03,0,0,0,0,0,0,0,1.5,0,0,0,0,0,1.33,0,0,0,0,0,0,0
1.6,64.12,0,3.15,0,0,14.14,0,6.48,0,0,5.92,0,0,0,0,0,0,0.08,0.25,0,0,0,0,0,5.86,0,0,0,0,0,0,0
1.57,74.73,0,0,0,0,0,0,7.78,6.48,0,0,0,10.87,0,0,0.12,0,0,0,0,0,0,0.02,0,0,0,0,0,0,0,0,0
2.12,7.58,8.22,0,0,0,11.2,0,0,0,0,0,0,0,0,0,0,0,0,12.63,0,0,0,48.76,0,6.31,0,0,0,5.3,0,0,0
1.86,10.73,29.5,0,0,0,0,0,0,0,0,26.06,0,0,0,0,0,0,0,16.86,0,3.06,0,0,0,4.6,0,0,0,0,3.83,5.36,0
1.87,7.69,30.76,0,0,0,0,0,0,0,0,27.69,0,0,0,0,0,0,0,13.85,0,4.62,0,0,0,3.08,0,0,0,0,4.62,7.69,0
1.88,7.69,29.24,0,0,0,0,0,0,0,0,27.68,0,0,0,0,0,0,0,14.61,0,5.39,0,0,0,3.08,0,0,0,0,4.62,7.69,0
1.87,7.68,30.78,0,0,0,0,0,0,0,0,27.69,0,0,0,0,0,0,0,13.84,0,4.62,0,0,0,3.08,0,0,0,2.31,2.31,7.69,0
1.87,7.52,30.07,0,0,0,0,0,0,0,0,27.06,0,0,0,0,0,0,0,13.53,0,4.51,0,4.52,0,3.01,0,0,0,0,2.26,7.52,0
1.87,7.51,30.08,0,0,0,0,0,0,0,0,27.06,0,0,0,0,0,0,0,13.54,0,4.51,0,0,0,3.01,0,0,0,0,2.26,12.03,0
1.88,7.52,30.08,0,0,0,0,0,0,0,0,27.08,0,0,0,0,0,0,0,13.53,0,4.51,0,4.51,0,3,0,0,0,2.25,0,7.52,0
1.88,7.51,29.33,0,0,0,0,0,0,0,0,27.08,0,0,0,0,0,0,0,14.29,0,4.51,0,4.51,0,3,0,0,0,0,2.25,7.52,0
1.87,7.51,29.33,0,0,0,0,0,0,0,0,27.07,0,0,0,0,0,0,0,14.29,0,4.51,0,0,0,3.01,0,0,0,0,2.25,12.03,0
1.88,7.51,28.58,0,0,0,0,0,0,0,0,27.08,0,0,0,0,0,0,0,15.03,0,4.51,0,4.51,0,3.01,0,0,0,0,2.25,7.52,0
1.85,11.83,26.53,0,0,0,20.62,5.05,7.53,4.52,0,0,0,0,0,0,0,0,0,0,0,0,17.77,5.14,0,0,0,0,0,1.01,0,0,0
1.85,12.73,22.88,0,3.02,0,15.96,6.95,7.97,5.98,0,0,0,0,0,0,0,0,0,0,0,0,17.64,4.49,0,0,0,0,0,1.99,0,0.39,0
1.54,40,15,0,0,0,0,0,0,0,0,0,0,0,0,0,0,0,0,0,0,0,0,0,30,0,0,0,15,0,0,0,0
1.52,50,15,0,0,0,0,0,0,0,0,0,0,0,0,0,0,0,0,0,0,0,0,0,20,0,0,0,15,0,0,0,0
1.51,60,15,0,0,0,0,0,0,0,0,0,0,0,0,0,0,0,0,0,0,0,0,0,10,0,0,0,15,0,0,0,0
1.51,60,10,0,0,0,0,0,0,0,0,0,0,0,0,0,0,0,0,0,0,0,0,0,20,0,0,0,10,0,0,0,0
1.52,50,10,0,0,0,0,0,0,0,0,0,0,0,0,0,0,0,0,0,0,0,0,0,30,0,0,0,10,0,0,0,0
1.51,60,15,0,0,0,0,0,0,0,0,0,0,0,0,0,3,0,0,0,0,0,0,0,7,0,0,0,15,0,0,0,0
1.89,0,29,0,0,0,0,0,0,0,0,15,0,0,0,0,0,2,0,2,0,1,0,0,0,0,0,51,0,0,0,0,0
1.91,0,19,0,0,0,0,0,0,0,0,15,0,0,0,5,0,0.5,0,0.5,0,3,0,0,4,0,0,51,0,0,2,0,0
1.96,0,19,0,0,0,0,0,0,0,0,15,0,0,0,5,0,0.5,0,0.5,0,3,5,0,3,0,0,47,0,0,2,0,0
1.96,0,19,0,0,0,0,0,0,0,0,15,0,0,0,5,0,0.5,0,0.5,0,3,5,0.2,3,0,0,46.8,0,0,2,0,0
1.96,0,19,0,0,0,0,0,0,0,0,15,0,0,0,5,0,0.5,0,0.5,0,3,5,1,3,0,0,46,0,0,2,0,0
1.94,0,19,0,0,0,0,0,0,0,0,15,0,0,0,6,0,0.5,0,0.5,0,3,4,0,5,0,0,45,0,0,2,0,0
1.93,0,19,0,0,0,0,0,0,0,0,15,0,0,0,6,0,0.5,0,0.5,0,3,3,0,5,0,0,46,0,0,2,0,0
1.92,0,19,0,0,0,0,0,0,0,0,15,0,0,0,6,0,0.5,0,0.5,0,3,2,0,5,0,0,47,0,0,2,0,0
1.93,0,19,0,0,0,0,0,0,0,0,15,0,0,0,6,0,0.5,0,0.5,0,3,3,0.8,5,0,0,45.2,0,0,2,0,0
1.93,0,19,0,0,0,0,0,0,0,0,15,0,0,0,6,0,0.5,0,0.5,0,3,3,1,5,0,0,45,0,0,2,0,0
1.58,28.59,22.77,9.72,0,0,0,19.9,2.13,2.1,0,13.8,0,0,0,0,0,0,0,0,0,0,0,0,0,0,0,0,0,0.99,0,0,0
1.74,34.61,8.71,1.27,0,7.73,0.57,11.6,8.39,3.68,0,6.39,0.84,0,0,0,0,0,0,0,0,0,0,0.54,0,5.63,0,0,0,9.45,0.59,0,0
1.74,42.31,7.83,0,2.03,6.48,4.15,9.11,7.33,2.89,0,1.12,0.88,0,0,0,0,0,0.06,0,0,0,0,0.11,0,4.42,0,0,0,10.25,1.03,0,0
1.73,52.97,5.38,0,0,3.34,2.44,3.13,7.55,1.99,0,4.6,0,0,0,0,0,0,0,0,0,0,0,0.23,0,7.6,0,0,0,9.08,1.69,0,0
1.68,50.84,6.03,0,0,5.45,0.75,15.34,4.93,4.05,0,0.94,0,0,0,0,0,0,0,0,0,0,0,0.38,0,3.72,0,0,0,7.47,0.1,0,0
1.72,44.77,8.45,0,0,4.5,0.55,14.07,8.14,3.22,0,0,0,0,0,0,0,0,0,0,0,0,0,0.42,0,6.14,0,0,0,9.17,0.57,0,0
1.59,47.81,19.51,2.2,0,0,3.54,17.05,0,0,0,0,8.72,0,0,0,0,0,0.02,1.15,0,0,0,0,0,0,0,0,0,0,0,0,0
1.59,47.05,22.4,1.99,0,0,2.21,17.02,1.86,0,0,0,5.89,0,0,0,0,0,0.02,0.42,0,0.37,0,0,0,0,0,0,0,0,0.77,0,0
1.59,41.96,26.92,2.03,0,5.76,3.37,16.66,0,0,0,0,2.49,0,0,0,0,0,0.02,0.79,0,0,0,0,0,0,0,0,0,0,0,0,0
1.59,45.41,22.62,2.12,0,7.02,3.64,15.37,0.21,0.21,0,0,1.46,0,0,0,0,0,0.02,1.01,0,0,0,0,0,0.91,0,0,0,0,0,0,0
1.59,47.56,19.86,2.26,0,5.87,3.44,16.97,0,0,0,0,2.54,0,0,0,0,0,0.02,1.48,0,0,0,0,0,0,0,0,0,0,0,0,0
1.59,46.43,21.08,2.26,0,5.87,3.43,16.96,0,0,0,0,2.54,0,0,0,0,0,0.02,1.41,0,0,0,0,0,0,0,0,0,0,0,0,0
1.59,47.15,20.63,1.92,0,5.82,0,16.39,1.05,0,0,0,5.04,0,0,0,0,0,0.02,1.8,0,0.18,0,0,0,0,0,0,0,0,0,0,0
1.59,43.65,28.7,0.99,0,2.4,0.88,13.51,1.09,0,0,0.83,5.84,0,0,0,0,0,0.02,1.65,0,0,0,0.17,0,0.27,0,0,0,0,0,0,0
1.59,46.33,22.65,2.02,0,0,2.24,17.21,2.21,0,0,0,5.29,0,0,0,0,0,0.02,0.84,0,0.76,0,0,0,0,0,0,0,0,0.43,0,0
1.66,63.01,3.63,0,0,2.85,0.05,0,10.86,5.36,0,0.1,0.08,0,0,0,0,0,0,0,0,0,0,0.32,0,4.78,0,0,0,8.86,0.1,0,0
1.72,53.76,6.45,0,1.11,4.8,1.76,6.01,2.9,2.38,0,2.21,0.87,0,0,0,0,0,0,0,0,0,0,1.12,0,5.83,0,0,0,9.78,1.02,0,0
1.62,32.35,27.6,2.45,0,10.4,4,15.7,0,0,0,3.5,0,0,0,0,0,1,0,2.2,0,0,0,0,0,0.8,0,0,0,0,0,0,0
1.9,11.78,26.96,0,0,9.99,24.54,4.98,0,0,0,0,0,0,0,0,0,0,0.05,0,0,0,17.7,2,0,0,0,0,0,2,0,0,0
1.82,11.98,32.74,0,0,25.68,3.13,12.05,0,0,0,0,0,0,0,0,0,0,0,0,0,0,14.42,0,0,0,0,0,0,0,0,0,0
1.85,11.77,26.44,0,0,0,20.53,5.01,7.5,4.5,0,0,0,0,0,0,0,0,0.05,0,0,0,17.69,5.11,0,0,0,0,0,1,0,0.4,0
1.82,9.99,34.96,0,0,0,12,10,0,5,0,0,10,0,0,0,0,0,0.04,0,0,0,18.01,0,0,0,0,0,0,0,0,0,0
1.84,11.77,22.94,0,3.99,0,13,9.01,8.01,7,0,0,0,0,0,0,0,0,0.09,0,0,0,17.69,4.5,0,0,0,0,0,2,0,0,0
1.86,14.66,34.36,0,0,10.1,3.28,10.15,0,0,0,3.09,0,0,0,0,0,0,0.04,0,0,0,14.86,9.46,0,0,0,0,0,0,0,0,0
1.83,6.61,36.37,0,0,0,0,9.92,0,0,0,13.22,0,0,0,0,0,0,0,16.52,0,0,0,4.96,0,4.96,0,0,0,2.48,0,4.96,0
1.84,6.5,39.03,0,0,0,0,6.5,0,0,0,13.01,0,0,0,0,0,0,0,14.63,0,0,0,8.13,0,4.88,0,0,0,2.44,0,4.88,0
1.78,17.02,26.9,0,0,0,0,9.03,0,0,0,23.54,0,0,0,0,0,9.53,0.02,10.77,0,0,0,0,0,2.45,0,0,0,0,0.74,0,0
1.78,16.92,26.77,0,0,0,0,8.95,0,0,0,23.41,0,0,0,0,0,9.48,0.02,11.05,0,0,0,0,0,2.43,0,0,0,0,0.97,0,0
1.78,16.86,26.68,0,0,0,0,8.92,0,0,0,23.33,0,0,0,0,0,9.45,0.02,10.66,0,0,0,0,0,2.42,0,0,0,0,0.74,0.92,0
1.78,16.57,26.2,0,0,0,0,10.51,0,0,0,22.93,0,0,0,0,0,9.28,0.02,10.48,0,0,0,0,0,2.38,0,0,0,0,0.73,0.9,0
1.77,16.43,27.47,0,0,0,0,10.43,0,0,0,22.73,0,0,0,0,0,9.2,0.02,10.42,0,0,0,0,0,2.36,0,0,0,0,0.94,0,0
1.77,21.47,22.82,0,0,0,0,10.35,0,0,0,22.57,0,0,0,0,0,9.14,0.02,10.34,0,0,0,0,0,2.35,0,0,0,0,0.94,0,0
1.77,21.1,22.44,0,0,0,0,11.88,0,0,0,22.19,0,0,0,0,0,8.98,0.02,10.16,0,0,0,0,0,2.31,0,0,0,0,0.92,0,0
1.77,21.16,22.49,0,0,0,0,11.91,0,0,0,22.24,0,0,0,0,0,9,0.02,10.18,0,0,0,0,0,2.31,0,0,0,0,0.69,0,0
1.77,21.01,22.35,0,0,0,0,11.83,0,0,0,22.1,0,0,0,0,0,10.29,0.02,9.19,0,0,0,0,0,2.3,0,0,0,0,0.91,0,0
1.77,21.28,22.62,0,0,0,0,11.98,0,0,0,22.37,0,0,0,0,0,6.34,0.02,12.13,0,0,0,0,0,2.33,0,0,0,0,0.93,0,0
1.85,6,34,0,0,0,0,0,0,0,0,28,0,0,0,0,0,0,0,15,0,4,0,0,0,4.5,0,0,0,0,5,3.5,0
1.84,4.54,32.48,0,0,0,0,0,0,0,0,36.48,0,0,0,0,0,0,0,11.36,0,4.54,0,0,0,3.03,0,0,0,0,3.03,4.54,0
1.84,3.14,36.96,0,0,0,0,0,0,0,0,30.82,0,0,0,0,0,0,0,12.11,0,5.03,0,0,0,3.14,0,0,0,0,3.14,5.66,0
1.84,5.44,35.34,0,0,0,0,0,0,0,0,30.46,0,0,0,0,0,0,0,11.97,0,4.97,0,0,0,3.89,0,0,0,0,3.11,4.82,0
1.84,4.29,36.09,0,0,0,0,0,0,0,0,30.98,0,0,0,0,0,0,0,12.02,0,4.99,0,0,0,3.82,0,0,0,0,2.97,4.84,0
1.85,7.79,33.43,0,0,0,0,0,0,0,0,27.28,0,0,0,0,0,0,0,14.81,0,3.98,0,0,0,4.68,0,0,0,0,4.6,3.43,0
1.85,6.36,34.18,0,0,0,0,0,0,0,0,28.14,0,0,0,0,0,0,0,14.63,0,4.05,0,0,0,4.45,0,0,0,0,4.69,3.5,0
1.85,4.03,36.13,0,0,0,0,0,0,0,0,28.55,0,0,0,0,0,0,0,14.35,0,4.11,0,0,0,4.52,0,0,0,0,4.76,3.55,0
1.85,6.43,36.54,0,0,0,0,0,0,0,0,24.1,0,0,0,0,0,0,0,16.06,0,3.21,0,0,0,4.82,0,0,0,0,4.82,4.02,0
1.85,1.67,42.26,0,0,0,0,0,0,0,0,21.76,0,0,0,0,0,0,0,16.74,0,3.35,0,0,0,5.02,0,0,0,0,5.02,4.18,0
1.95,0,2.48,0,0,0,20.35,0,1.99,1.99,0,0,0,0,0,0,0,0,0.74,0,0,0,0,15.88,0,0,0,0,19.35,37.22,0,0,0
1.95,0.5,1.99,0,0,0,1.5,0,4.49,3.99,0,0,0,0,0,0,0,0,0.3,0,0,0,0,14.96,0,0,0,0,25.42,46.85,0,0,0
1.9,0,6.98,0,0,0,20.94,0,0,3.99,0,0,0,0,0,0,0,0,0.3,0,0,0,0,5.98,0,0,0,0,11.96,49.85,0,0,0
1.95,0,2.49,0,0,0,23.93,0,0,4.99,0,0,0,0,0,0,0,0,0.3,0,0,0,0,5.98,0,0,0,0,14.46,47.85,0,0,0
1.85,0,3,0,0,0,10,12,9.3,2,0,5,0,0,0,0,0,0,0,0,0,0,0,5,0,0,0,0,23.8,17.9,0,12,0
1.83,32.2,9.83,0,0,0.76,5.3,0,10,0,0,14.18,0,0,0,0,0,0,0,5.25,0,0,0,10.17,0,2.26,0,0,0,9.13,0,0.92,0
1.85,9.57,30.62,0,0,0,0,0,0,0,0,33.11,0,0,0,0,0,0,0,8.97,0,0,0,6.21,0,3.3,0,0,0,4.33,0,3.89,0
1.84,9.15,29.5,0,0,1.48,4.13,0,0,0,0,31.87,0,0,0,0,0,0,0,6.27,0,0,0,9.35,0,3.11,0,0,0,2.77,0,2.37,0
1.85,17.97,19.55,0,0,8.15,12.73,0,0,0,0,13.91,0,0,0,0,0,0,0,3.44,0,0,0,14.82,0,2.11,0,0,0,4.14,0,3.18,0
1.84,15.62,18.87,0,0,6.87,12.75,0,0,0,0,25.73,0,0,0,0,0,0,0,1.36,0,0,0,10.51,0,2.08,0,0,0,6.21,0,0,0
1.83,25.1,12.77,0,0,0,0,0,9.84,0,0,19.81,0,0,0,0,0,0,0,5.14,0,0,0,14.36,0,2.18,0,0,0,3.62,0,7.18,0
1.84,25.2,12.85,0,0,0.7,5.26,0,9.83,0,0,13.89,0,0,0,0,0,0,0,5.16,0,0,0,19.94,0,2.15,0,0,0,3.96,0,1.06,0
1.84,18.71,20.72,0,0,0.38,2.97,0,5.65,0,0,22.28,0,0,0,0,0,0,0,8.27,0,0,0,13.15,0,2.67,0,0,0,3.51,0,1.69,0
1.86,15.99,19.44,0,0,7,11.19,0,0,0,0,26.53,0,0,0,0,0,0,0,1.43,0,0,0,6.99,0,2.18,0,0,0,9.25,0,0,0
1.85,19.2,12.75,0,0,4.57,5.21,0,9.71,0,0,13.82,0,0,0,0,0,0,0,6.36,0,0,0,19.76,0,6.08,0,0,0,1.52,0,1.02,0
1.67,23.45,34.64,1.27,0,6.25,0,11.86,0,0,0,10.84,0,0,0,0,0,0.63,0,4.87,0,3.46,0,0,0,1.98,0,0,0,0,0.75,0,0
1.69,24,31,1,0,5,3,14.5,0,0,0,9.5,0,0,0,0,0,0,0,6,0,4.5,0,0,0,1.5,0,0,0,0,0,0,0
1.93,0,0,0,0,0,21.66,0,0,8.35,0,0.21,0,0,0,0,0,0,0.3,0,0,0,0,10.72,0,0,0,0,25.87,32.89,0,0,0
1.87,0,0,0,0,0,22.66,0,0.28,6.64,0,1.71,0,0,0,0,0,0,0.3,0,0,0,0,6.52,0,0,0,0,31.83,30.06,0,0,0
1.9,0,0,0,0,0,25.24,0,1.42,2.8,0,2.16,0,0,0,0,0,0,0.48,0,0,0,0,7.05,0,0,0,0,29.74,31.11,0,0,0
1.92,0,0,0,0,0,23.01,0,0.56,7.31,0,1.48,0,0,0,0,0,0,0.18,0,0,0,0,10.34,0,0,0,0,26.06,31.06,0,0,0
1.84,0,0,0,0,0,18.25,15.61,0,1.65,0,0.76,0,0,0,0,0,0,0.16,0,0,0,0,3.89,0,0.63,0,0,32.85,26.2,0,0,0
1.87,0,0,0,0,0,21.84,2.8,8.1,1.78,0,0.82,0,0,0,0,0,0,0.46,0,0,0,0,4.19,0,1.36,0,0,29.49,29.16,0,0,0
1.93,0,0,0,0,0,23.67,0,0.56,7.71,0,1.06,0,0,0,0,0,0,0.18,0,0,0,0,9.95,0,0.98,0,0,24.35,31.54,0,0,0
1.81,0,0,0,0,0,16.8,20.29,0,0.8,0,0.19,0,0,0,0,0,0,0.21,0,0,0,0,1.9,0,0,0,0,34.16,25.65,0,0,0
1.91,1.42,0,0,0,0,22.25,0,0.55,7.24,0,1.47,0,0,0,0,0,0,0.18,0,0,0,0,10.25,0,0,0,0,25.84,30.8,0,0,0
1.93,0,7.18,0,0,0,21.18,0,0.54,7.07,0,0.61,0,0,0,0,0,0,0.17,0,0,0,0,10.22,0,0,0,0,22.65,30.38,0,0,0
1.71,11,50.5,0,0,4.5,0,8,0,0,0,8.8,0,0,0,0,0,3.5,0,10,0,2.5,0,0,0,1.2,0,0,0,0,0,0,0
1.71,11,50.5,0,0,5,0,7.5,0,0,0,8.8,0,0,0,0,0,3.5,0,10,0,2.5,0,0,0,1.2,0,0,0,0,0,0,0
1.71,11,50,0,0,4,0,9,0,0,0,8.8,0,0,0,0,0,3,0,9.5,0,3.5,0,0,0,1.2,0,0,0,0,0,0,0
1.71,11.65,48.06,0,0,4.37,0,9.22,0,0,0,10,0,0,0,0,0,3.4,0,9.32,0,3.01,0,0,0,0.97,0,0,0,0,0,0,0
1.72,15.5,44,0,0,5,0,8,0,0,0,11,0,0,0,0,0,2,0,9.5,0,4,0,0,0,1,0,0,0,0,0,0,0
1.72,15,44.5,0,0,5,0,8,0,0,0,11,0,0,0,0,0,2,0,8.5,0,5.8,0,0,0,0.2,0,0,0,0,0,0,0
1.71,14.5,46,0,0,4.5,0,8,0,0,0,11,0,0,0,0,0,2,0,8.5,0,5.5,0,0,0,0,0,0,0,0,0,0,0
1.71,13.86,46.03,0,0,5.45,0,7.92,0,0,0,10.89,0,0,0,0,0,1.98,0,8.42,0,5.45,0,0,0,0,0,0,0,0,0,0,0
1.75,7,51,0,2.5,0,0,4.5,0,0,0,12.5,0,0,0,0,0,1,0,10.5,0,7,0,0,0,4,0,0,0,0,0,0,0
1.74,7,51,0,5,0,0,4.5,0,0,0,10,0,0,0,0,0,1,0,10.5,0,7,0,0,0,4,0,0,0,0,0,0,0
1.77,5.7,59.11,0,0,0,0,0,0,0,0,1.46,1.27,0,0,0,0,6.25,0.02,18.33,0,0,0,0,0,7.06,0,0,0,0.8,0,0,0
1.78,5.78,58.01,0,0,0,0,0,0,0,0,1.48,1.29,0,0,0,0,6.36,0.02,18.54,0,0,0,0,0,7.16,0,0,0,1.36,0,0,0
1.78,4.83,60.4,0,0,0,0,0,0,0,0,0,0,0,0,0,0,0,0,13.12,0,10.79,0,0,0,7.9,0,0.05,0.55,1.61,0.75,0,0
1.79,5.85,56.73,0,0,0,0,0,0,0,0,1.5,1.31,0,0,0,0,5.27,0.02,19.54,0,0,0,0.85,0,7.25,0,0,0,1.68,0,0,0
1.79,5.87,56.87,0,0,0,0,0,0,0,0,1.5,1.31,0,0,0,0,6.48,0.02,18.75,0,0,0,0,0,7.26,0,0,0,1.94,0,0,0
1.79,5.46,56.58,0,0,0,0,2.36,0,0,0,1.65,0,0,0,0,0,0,0,16.92,0,7.36,0,0,0,7.64,0,0.04,0,1.99,0,0,0
1.79,5.92,55.4,0,0,0,0,0,0,1.45,0,1.51,0.66,0,0,0,0,6.54,0.02,18.92,0,0,0,0,0,7.33,0,0,0,1.96,0,0.29,0
1.84,6.69,40.17,0,0,0,0,6.69,0,0,0,13.39,0,0,0,0,0,0,0,16.74,0,0,0,5.02,0,5.02,0,0,0,3.77,0,2.51,0
1.83,6.61,39.67,0,0,0,0,6.61,0,0,0,13.22,0,0,0,0,0,1.65,0,14.88,0,0,0,4.96,0,4.96,0,0,0,2.48,0,4.96,0
1.83,6.61,39.67,0,0,0,0,6.61,0,0,0,13.22,0,0,0,0,0,3.31,0,13.22,0,0,0,4.96,0,4.96,0,0,0,2.48,0,4.96,0
1.82,6.61,39.68,0,0,0,0,6.61,0,0,0,13.22,0,0,0,0,0,4.96,0,11.57,0,0,0,4.96,0,4.96,0,0,0,2.47,0,4.96,0
1.85,6.4,36.8,0,0,0,0,4.8,0,0,0,19.2,0,0,0,0,0,0,0,14.4,0,0,0,4.8,0,4.8,0,0,0,4,0,4.8,0
1.81,37.67,1.3,0,0,0,0,12.12,14.61,6.73,0,0,0,0,0,0,0,0,0,0,0,0,0,13.6,0,0,0,0,0,13.97,0,0,0
1.83,43.8,0,0,0,0,0,14.21,6.85,4.51,0,0,0,0,0,0,0,0,0,0,0,0,0,19.13,0,0,0,0,0,11.5,0,0,0
1.8,39.23,5.02,0,0,0,0,5.85,7.05,11.13,0,0,0,0,0,0,0,0,0,0,0,0,0,21.86,0,0,0,0,0,9.86,0,0,0
1.79,40.27,2.57,0,0,0,1.75,11.99,4.34,10.46,0,0,0,0,0,0,0,0,0,0,0,0,0,16.82,0,0,0,0,0,11.8,0,0,0
1.78,39.12,2.5,0,2.16,1.55,0,11.65,4.21,10.16,0,0,0.84,0,0,0,0,0,0,0,0,0,0,16.35,0,0,0,0,0,11.46,0,0,0
1.8,40.49,2.59,0,0,0,0,12.07,4.36,10.52,0,0,0,0,0,0,0,0,0,0,0,0,0,16.93,0,0,0,0,0,11.87,0,1.17,0
1.8,36.67,0,0,0,0,5.32,5.46,15.8,4.33,0,0,0,0,0,0,0,0,0,0,0,0,0,24.51,0,3.31,0,0,0,4.6,0,0,0
1.83,33.5,0,0,0,0,0,2.81,16.23,6.23,0,0,0,0,0,0,0,0,0,0,0,0,0,30.44,0,4.08,0,0,0,5.99,0,0.72,0
1.81,6.2,35.69,0,0,0,0,3.57,0,0,0,30.58,0,0,0,0,0,0,0,13.1,0,0,0,0,0,3.57,0,0,0,1.01,1.78,4.5,0
1.81,6.31,35.46,0,0,0,0,5.21,0,0,0,31.04,0,0,0,0,0,0,0,12.53,0,0,0,0,0,3.62,0,0,0,2.6,1.81,1.42,0
1.81,6.26,35.17,0,0,0,0,5.17,0,0,0,30.81,0,0,0,0,0,0,0,12.43,0,0,0,0,0,3.59,0,0,0,2.19,1.41,2.97,0
1.81,6.26,35.17,0,0,0,0,5.15,0,0,0,30.81,0,0,0,0,0,0,0,12.44,0,0,0,0,0,3.6,0,0,0,1.41,2.19,2.97,0
1.81,6.27,35.33,0,0,0,0,5.19,0,0,0,30.92,0,0,0,0,0,0,0,12.48,0,0,0,0,0,2.83,0,0,0,2.59,1.41,2.98,0
1.81,6.3,35.48,0,0,0,0,5.2,0,0,0,31.05,0,0,0,0,0,0,0,12.53,0,0,0,0,0,2.04,0,0,0,2.6,1.81,2.99,0
1.81,6.29,35.31,0,0,0,0,5.17,0,0,0,30.93,0,0,0,0,0,0,0,12.48,0,0,0,0,0,2.83,0,0,0,1.81,2.2,2.98,0
1.81,6.31,35.45,0,0,0,0,5.19,0,0,0,31.05,0,0,0,0,0,0,0,12.53,0,0,0,0,0,2.05,0,0,0,2.21,2.21,3,0
1.81,6.31,35.47,0,0,0,0,5.18,0,0,0,31.05,0,0,0,0,0,0,0,12.53,0,0,0,0,0,2.05,0,0,0,1.81,2.6,3,0
1.81,6.28,35.32,0,0,0,0,5.2,0,0,0,30.92,0,0,0,0,0,0,0,12.47,0,0,0,0,0,2.83,0,0,0,1.41,2.59,2.98,0
1.59,52.31,12.22,1.73,0,5.84,2.13,16.22,2.85,0,0,0,5.05,0,0,0,0,0,0.04,1.61,0,0,0,0,0,0,0,0,0,0,0,0,0
1.59,52.34,11.7,1.66,0,10.05,0.2,16.56,1.72,0,0,0,4.23,0,0,0,0,0,0,1.54,0,0,0,0,0,0,0,0,0,0,0,0,0
1.59,53.47,14.43,2.43,0,2.39,2.84,17.7,1.3,0,0,0,3.23,0,0,0,0,0,0.05,2.16,0,0,0,0,0,0,0,0,0,0,0,0,0
1.59,53.12,13.34,2.41,0,2.37,3.46,17.54,1.28,0,0,1.63,3.2,0,0,0,0,0,0.02,1.63,0,0,0,0,0,0,0,0,0,0,0,0,0
1.6,48.39,14.54,2.98,0,4.81,3.96,16.93,1.09,0,0,2.49,3.13,0,0,0,0,0,0.02,1.66,0,0,0,0,0,0,0,0,0,0,0,0,0
1.58,54,13.98,1.91,0,2.31,2.54,19.55,0.52,0,0,0.8,2.5,0,0,0,0,0,0.04,1.85,0,0,0,0,0,0,0,0,0,0,0,0,0
1.59,53.82,12.9,2.28,0,1.54,3.9,17.82,1.07,0,0,2.45,2.57,0,0,0,0,0,0.02,1.63,0,0,0,0,0,0,0,0,0,0,0,0,0
1.6,48.08,15.81,3.24,0,0.74,4.04,18.42,0,0,0,2.54,5.31,0,0,0,0,0,0.05,1.77,0,0,0,0,0,0,0,0,0,0,0,0,0
1.58,56.96,6.4,1.03,0,4.64,3.88,20.3,2,0,0,3.8,0,0,0,0,0,0,0,0.99,0,0,0,0,0,0,0,0,0,0,0,0,0
1.61,51.35,7.01,1.03,0,11.4,0,15.44,5.21,0,0,2.43,3.18,0,0,0,0,0,0,2.95,0,0,0,0,0,0,0,0,0,0,0,0,0
1.53,63.41,0,16.49,1.7,1.22,0.45,9.19,0,0,0,0.42,0,0,0,0,0,0,0,0,0,0,0,2.15,0,1.11,0.23,0,3.63,0,0,0,0
1.53,63.29,0,16.61,1.37,1.23,0.45,9.25,0,0,0,0.34,0,0,0,0,0,0,0,0,0,0,0,2.16,0,1.12,0.23,0,3.8,0,0,0.15,0
1.53,63.67,0,16.1,1.7,1.46,0.54,9.15,0,0,0,0.5,0,0,0,0,0,0,0,0,0,0,0,2.14,0,1.11,0.02,0,3.61,0,0,0,0
1.78,8.49,56.34,0,0,0,0,0,0,0,0,0.8,0,0,0,0,0,6.37,0.09,17.81,0,0,0,0,0,9.55,0,0,0,0.49,0,0.06,0
1.62,0,0,9.9,0.5,0,0,9.9,0,0,0,0,0,0,0,0,0,0,0,0,0,0,0.3,0,79.4,0,0,0,0,0,0,0,0
1.66,0,0,10,10,10,0,0,5,0,0,5,0,0,0,0,0,0,0,0,0,0,0.3,0,59.7,0,0,0,0,0,0,0,0
1.66,0,0,19.8,0.5,29.8,0,0,0,0,0,0,0,0,0,0,0,0,0,0,0,0,0.3,0,49.6,0,0,0,0,0,0,0,0
1.85,6.36,34.15,0,0,0,0,0,0,0,0,28.13,0,0,0,0,0,0,0,14.67,0,4.05,0,0,0,4.45,0,0,0,0,4.69,3.5,0
1.52,0,20,0,0,10,0,5,0,0,0,0,0,0,0,0,0,0,0,0,0,0,0,0,0,0,0,0,65,0,0,0,0
1.53,0,15,5,0,10,0,5,0,0,0,0,0,0,0,0,0,0,0,0,0,0,0,0,0,0,0,0,65,0,0,0,0
1.53,0,10,10,0,10,0,5,0,0,0,0,0,0,0,0,0,0,0,0,0,0,0,0,0,0,0,0,65,0,0,0,0
1.53,0,5,15,0,10,0,5,0,0,0,0,0,0,0,0,0,0,0,0,0,0,0,0,0,0,0,0,65,0,0,0,0
1.53,0,0,20,0,10,0,5,0,0,0,0,0,0,0,0,0,0,0,0,0,0,0,0,0,0,0,0,65,0,0,0,0
1.89,19.21,26.72,0,0,0,0,0,0,0,0,9.95,0,0,0,0,0,2.9,0.12,22.1,0,4.56,0,0,0,7.27,0,0,0,3.42,3.75,0,0
1.86,18.76,26.07,0,0,0,0,0,0,0,0,9.71,4.78,0,0,0,0,2.83,0.11,21.58,0,4.45,0,0,0,7.1,0,0,0,0.95,3.66,0,0
1.86,18.75,26.1,0,0,0,4.79,0,0,0,0,9.7,0,0,0,0,0,2.82,0.11,21.58,0,4.45,0,0,0,7.09,0,0,0,0.95,3.66,0,0
1.87,18.76,26.08,0,0,4.78,0,0,0,0,0,9.71,0,0,0,0,0,2.83,0.11,21.57,0,4.45,0,0,0,7.1,0,0,0,0.95,3.66,0,0
1.87,18.75,26.1,0,4.8,0,0,0,0,0,0,9.7,0,0,0,0,0,2.83,0.11,21.56,0,4.45,0,0,0,7.09,0,0,0,0.95,3.66,0,0
1.86,19.21,29.19,0,0,0,0,0,0,0,0,9.94,0,0,0,0,0,2.9,0.11,22.1,0,4.56,0,0,0,7.27,0,0,0,0.97,3.75,0,0
1.88,18.76,26.08,0,0,0,0,0,0,0,0,9.72,0,0,0,0,0,2.83,0.12,21.56,0,4.45,0,0,0,7.09,0,0,0,0.95,3.66,4.78,0
1.89,18.76,26.05,0,0,0,0,0,0,0,0,9.72,0,0,0,0,0,2.83,0.11,21.57,0,4.45,0,4.8,0,7.1,0,0,0,0.95,3.66,0,0
1.88,23.52,23.7,0,0,0,0,0,0,0,0,9.72,0,0,0,0,0,2.83,0.11,21.58,0,4.45,0,0,0,7.09,0,0,0,3.34,3.66,0,0
1.88,19.05,26.52,0,0,1.61,0,0,0,0,0,9.88,0,0,0,0,0,2.87,0.11,21.92,0,4.53,0,0,0,7.21,0,0,0,1.77,4.53,0,0
1.6,51.04,18.78,2.57,1.08,0,25.79,0,0,0.46,0,0,0,0,0,0,0,0,0.04,0,0,0,0,0.03,0,0.21,0,0,0,0,0,0,0
1.6,51.28,19.54,2.85,0,0,25.11,0,0.41,0,0,0.75,0,0,0,0,0,0,0.03,0,0,0,0,0.03,0,0,0,0,0,0,0,0,0
1.6,51.84,19.99,1.82,0,0,25.14,0,0.72,0,0.22,0,0,0,0,0,0,0,0,0,0,0,0,0,0,0.2,0.07,0,0,0,0,0,0
1.61,54.69,13.77,2.96,0,0,24.61,0,0.21,0.29,0,2.55,0,0,0,0,0,0,0.05,0,0,0,0,0.14,0,0,0,0,0,0,0,0.73,0
1.61,56.65,7.69,2.98,0,0,23.46,0,0,0.59,0,8.39,0,0,0,0,0,0,0.06,0,0,0,0,0.18,0,0,0,0,0,0,0,0,0
1.61,49.41,15.42,4.66,0,1.32,29.01,0,0,0,0,0,0,0,0,0,0,0,0.03,0,0,0,0,0,0,0,0,0,0,0,0.03,0,0.12
1.61,50.63,13.77,4.37,0,0,29.59,0,0,0.8,0,0.41,0,0,0,0,0,0,0.02,0,0,0,0,0.17,0,0,0,0,0,0,0,0.24,0
1.61,50.34,14.68,5.58,0,0,29.2,0,0,0,0,0,0,0,0,0,0,0,0.03,0,0,0,0,0.17,0,0,0,0,0,0,0,0,0
1.65,39.38,26.94,0.43,0.69,0,26.25,1.61,0,0,0,0.63,0,0,0,0,0,0,0.02,3.57,0,0,0,0.48,0,0,0,0,0,0,0,0,0
1.69,37.51,22.17,0.41,0,0,23,1.03,0,0,0,1.36,5.67,0,0,0,0,0,0.02,5.33,0,0,0,0,0,3.5,0,0,0,0,0,0,0
1.7,42.36,14.17,0.31,0,1.13,18.35,0,1.29,0,0,2.66,9.66,0,0,0,0,0,0.03,4.92,0,0,0,0,0,4.88,0,0,0,0.24,0,0,0
1.7,10.73,56.67,0.21,0,9.74,2.93,0.96,0,0.33,0,4.16,0,0,0,0,0,0,0.02,11.37,0,0.82,0,0,0,2.06,0,0,0,0,0,0,0
1.81,3,11,2.5,0,0,0,0,0,0,0,0,0,0,63.5,0,0,0,0,0,0,0,0,0,0,0,0,0,20,0,0,0,0
1.81,0,11,2.5,0,0,0,3,0,0,0,0,0,0,63.5,0,0,0,0,0,0,0,0,0,0,0,0,0,20,0,0,0,0
1.8,0,11,2.5,0,0,0,0,3,0,0,0,0,0,63.5,0,0,0,0,0,0,0,0,0,0,0,0,0,20,0,0,0,0
1.8,0,11,2.5,0,0,0,0,0,3,0,0,0,0,63.5,0,0,0,0,0,0,0,0,0,0,0,0,0,20,0,0,0,0
1.82,0,11,2.5,3,0,0,0,0,0,0,0,0,0,63.5,0,0,0,0,0,0,0,0,0,0,0,0,0,20,0,0,0,0
1.82,0,11,2.5,0,3,0,0,0,0,0,0,0,0,63.5,0,0,0,0,0,0,0,0,0,0,0,0,0,20,0,0,0,0
1.82,0,11,2.5,0,0,0,0,0,0,0,0,3,0,63.5,0,0,0,0,0,0,0,0,0,0,0,0,0,20,0,0,0,0
1.82,0,11,2.5,0,0,3,0,0,0,0,0,0,0,63.5,0,0,0,0,0,0,0,0,0,0,0,0,0,20,0,0,0,0
1.81,0,14,2.5,0,0,0,0,0,0,0,0,0,0,63.5,0,0,0,0,0,0,0,0,0,0,0,0,0,20,0,0,0,0
1.82,3,1,2.5,0,0,0,0,0,0,0,0,0,0,69.5,0,0,0,0,0,0,0,0,0,0,0,0,0,24,0,0,0,0
1.96,0,0,0,0,0,10.03,0,0,0,0,0,0,0,0,0,0,0,0,0,0,0,6.13,0,12.6,0,0,0,18.57,41.3,0,11.37,0
1.93,0,0,0,0,5.22,20.94,0,0,0,0,0,0,0,0,0,0,0,0.2,0,0,0,4.6,0,13.03,0,0,0,19.2,35.13,0,1.68,0
1.97,0,0,0,0,3.13,17.15,11.73,0,0,0,4.31,3.38,0,0,0,0,0,0,0,0,0,3.39,0,3.35,0,0,0,19.75,32.3,0,1.51,0
1.91,0,0,0,0,0,14.27,8.76,0,3.71,1.55,1.07,0,0,0,0,0,0,0.18,0,0,0,2.25,5.49,3.34,0,0,0,27.11,26.99,0,5.28,0
1.89,0,0,0,0,0,10.73,0,0,0,0,0,0,0,0,0,0,0,0,0,0,0,2.35,11.44,1.75,0,0,0,38.63,24.06,0,11.04,0
1.92,0,0,0,4.91,0,13.73,26.41,0,0,0,0,0,0,0,0,0,0,0.14,0,0,0,0.56,0,0.63,5.34,0,0,29.67,16.34,0,2.27,0
1.9,0,0,0,0,0,11.14,19.05,0,0,0,0,0,0,0,0,0,0,0,0,0,0,1.22,12.47,0.14,0,0,0,35.07,16.06,0,4.85,0
1.92,0,0,0,0,0,19.61,0,0,0,0,0,0,0,0,0,0,0,0,0,0,0,3.44,0,1.92,11.38,0,0,22.59,32.42,0,8.64,0
1.98,0,0,0,0,11.26,16.47,0,2.55,10.05,0,7.76,0,0,0,0,0,0,0,0,0,0,2.37,0,0.75,3.2,0,0,22.25,21.98,0,1.36,0
1.9,0,0,0,0,18.27,10.02,0,0,1.82,3.63,2.1,0,0,0,0,0,0,0.18,0,0,0,0.73,0,3.26,0,0,0,27.67,30.85,0,1.47,0
1.84,13.52,32.38,0,0,0,0,5.13,0,0,0,9.98,0,0,0,4.74,0,0,0.05,16.84,0,2.79,0,0,0,6.72,0,0,0,1.1,5.76,0.99,0
1.82,8.45,36.7,0,0,0,0,1.94,0,0,0,18.9,0,0,0,4.72,0,0,0.05,14.17,0,2.84,0,0,0,4.71,0,0,0,0,4.7,2.82,0
1.86,7.21,32.21,0,0,0,0,0,0,0,0,27.54,0,0,0,2.39,0,0,0,14.58,0,4.74,0,0,0,4.73,0,0,0,0,4.73,1.87,0
1.85,8.4,30.93,0,0,0,0,0,0,0,0,27.37,0,0,0,2.38,0,0,0,14.49,0,3.89,0,0,0,4.7,0,0,0,0,4.7,3.14,0
1.85,6.97,31.11,0,0,0,0,0,0,0,0,24.84,0,0,0,2.31,0,0,0,13.21,0,2.59,0,0,5.52,4.57,0,0,0,0,4.58,4.3,0
1.86,8.17,30.05,0,0,0,0,0,0,0,0,24.81,0,0,0,2.31,0,0,0,13.19,0,3.78,0,0,5.51,4.56,0,0,0,0,4.57,3.05,0
1.88,6.56,28.11,0,0,0,0,0,0,0,0,26.56,0,0,0,1.52,0,0,0.05,14.04,0,4.22,0,0,0,4.48,0,0,0,0,4.53,9.93,0
1.88,6.53,27.97,0,0,0,0,0,0,0,0,26.43,0,0,0,1.51,0,0,0.05,13.97,0,3.33,0,0,0,4.46,0,0,0,0,4.51,11.24,0
1.84,0,37.8,0,0,0,3.15,0,0,0,0,31.5,0,0,0,0,0,0,0,11.81,0,4.72,0,0,0,3.15,0,0,0,0,3.15,4.72,0
1.85,10.73,31.03,0,0,0,0,0,0,0,0,26.05,0,0,0,0,0,0,0,18.39,0,0,0,0,0,5.37,0,0,0,0,3.83,4.6,0
1.86,7.8,31.83,0,0,0,0,0,0,0,0,28.08,0,0,0,0,0,0,0,14.82,0,5.46,0,0,0,4.68,0,0,0,0,3.9,3.43,0
1.84,11,27.19,0,0,0,0,13.29,0,0,0,9.76,0,0,0,0,0,0,0,14.22,0,7.3,0,5.8,3.8,4.3,0,0,0,1.34,0,2,0
1.84,22.53,17.5,0,0,0,0,22.65,0,0,0,3.33,0,0,0,0,0,0,0,15.17,0,8.22,0,6.78,0,0,0,0,0,0.76,3.06,0,0
1.84,20.29,18.49,0,0,0,0,20.4,0,0,0,4.99,0,0,0,0,0,0,0,14.97,0,8.22,0,7.63,1.94,0,0,0,0,0,3.07,0,0
1.84,16.09,25.79,0,0,0,0,16.18,0,0,0,5.09,0,0,0,0,0,0,0,13.99,0,8.38,0,6.92,1.98,1.68,0,0,0,0.78,3.12,0,0
1.86,11.91,27.76,0,0,0,0,11.98,0,0,0,5.28,0,0,0,0,0,0,0,13.18,0,9.87,0,7.17,4.79,4.65,0,0,0,0.81,2.6,0,0
1.85,12.99,27.51,0,0,0,0,11.87,0,0,0,5.23,0,0,0,0,0,0,0,13.06,0,9.78,0,7.1,4.75,4.61,0,0,0,0.53,2.57,0,0
1.85,12.68,27.37,0,0,0,0,12.26,0,0,0,5.4,0,0,0,0,0,0,0,13.49,0,10.11,0,5.14,4.9,4.76,0,0,0,0.61,3.28,0,0
1.84,17.6,24.3,0,0,0,0,14.15,0,0,0,5.2,0,0,0,0,0,0,0,14.28,0,8.56,0,5.29,2.01,5.15,0,0,0,0.27,3.19,0,0
2.07,0,37.58,0,0,0,0,0,0,0,0,1.83,0,0,0,0,0,0,0,4.09,0,3.77,32.78,0,12.66,5.29,0,0,0,0,2,0,0
2.06,0,27.13,0,0,0,0,0,0,0,0,31.37,0,0,0,0,0,0,0,1.66,0,1.53,27.1,0,9.08,1.32,0,0,0,0,0.81,0,0
2.13,0,28.53,0,0,0,0,0,0,0,0,0,0,0,0,0,0,0,0,2.05,0,1.89,40.31,0,24.58,1.64,0,0,0,0,1,0,0
2.2,0,21.72,0,0,0,0,0,0,0,0,0,0,0,0,0,0,0,0,2.41,0,2.22,47.27,0,23.28,1.93,0,0,0,0,1.17,0,0
2.07,0,53.11,0,0,0,0,0,0,0,0,0,0,0,0,0,0,0,0,2.05,0,1.89,40.3,0,0,1.65,0,0,0,0,1,0,0
2.1,0,49.5,0,0,0,0,0,0,0,0,0,0,0,0,0,0,0,0,4.19,0,0,41.11,0,2.68,1.67,0,0,0,0,0.85,0,0
2.09,0,45.73,0,0,0,0,0,0,0,0,0,0,0,0,0,0,0,0,0,0,1.35,41.27,0,10.54,0,0,0,0,0,1.11,0,0
2.12,0,45.72,0,0,0,0,0,0,0,0,0,0,0,0,0,0,0,0,1.13,0,1.02,45.24,0,5.35,0.99,0,0,0,0,0.55,0,0
2.09,0,45.63,0,0,0,0,0,0,0,0,0,0,0,0,0,0,0,0,1.5,0,1.35,41.18,0,9.35,0.99,0,0,0,0,0,0,0
2.12,0,29.08,0,0,0,0,0,0,0,0,0,0,0,0,0,0,0,0,4.09,0,3.77,37.6,0,21.17,2.29,0,0,0,0,2,0,0
2.1,9.59,25.84,0,0,0,0.96,9.56,0,0,0,6.22,2.4,0,0,0,0,0,0,0,0,0,41.16,0,0,0,0,4.27,0,0,0,0,0
2.1,9.32,25.16,0,0,0,0.92,9.25,0,0,0,6.05,2.31,0,0,0,0,0,0,0,0,0,40.06,0,0,0,0,6.93,0,0,0,0,0
2.03,0,0,0.2,0,0,0,19.96,0,0,0,9.98,0,0,0,0,0,0,0,0,0,0,4.99,0,0,0,0,64.87,0,0,0,0,0
2.02,0,0,0.2,0,0,0,19.96,0,0,0,7.98,0,0,0,0,0,0,0,0,0,0,2,0,0,0,0,69.86,0,0,0,0,0
2.06,0,0,0.2,0,0,0,9.98,0,0,0,17.96,0,0,0,0,0,0,0,0,0,0,2,0,0,0,0,69.86,0,0,0,0,0
2.04,0,0,0,0,0,5,20,0,0,0,10,0,0,0,0,0,0,0,0,0,0,5,0,0,0,0,60,0,0,0,0,0
1.98,0,0,0.2,0,0,3.99,19.96,0,0,0,9.98,0,0,0,0,0,0,0,0,0,0,1,0,0,0,0,64.87,0,0,0,0,0
2.01,0,0,0.2,0,0,0,19.96,0,0,0,9.98,0,0,0,0,0,0,0,0,0,0,1,0,0,0,0,64.87,0,0,0,3.99,0
2.02,0,0,0.2,0,0,0,14.97,4.99,0,0,9.98,0,0,0,0,0,0,0,0,0,0,4.99,0,0,0,0,64.87,0,0,0,0,0
2.04,0,0,0.2,0,0,0,4.99,9.98,0,0,9.98,0,0,0,0,0,0,0,0,0,0,4.99,0,0,0,0,69.86,0,0,0,0,0
2.01,0,0,0.2,0,0,0,4.99,0,9.98,0,9.98,0,0,0,0,0,0,0,0,0,0,4.99,0,0,0,0,69.86,0,0,0,0,0
2,0,0,0.2,0,0,0,9.98,9.98,0,0,9.98,0,0,0,0,0,0,0,0,0,0,4.99,0,0,0,0,64.87,0,0,0,0,0
1.83,0,6.54,1.54,4.59,0,3.25,11.91,11.48,1.66,0,3.85,0,0,0,0,0,0,0,0,0,0,2.81,2.85,1.5,0,0,0,24.55,20.23,0.42,2.82,0
1.84,0,2.8,1.43,0,4.64,3.39,10.87,16.49,1.72,0,1.8,0,0,0,0,0,0,0,0.25,0,0,11.28,3.05,2.02,0,0,0,23.22,12.7,0,4.34,0
1.84,0,2.71,1,0,0,3.51,11.19,19.45,0.93,0,1.79,3.65,0,0,0,0,0,0,0.49,0,0,4.43,4.37,1.95,0,0,0,23.85,17.61,0,3.07,0
1.83,0,2.45,1.52,0,0.55,6.88,6.74,22.03,1.81,0,1.71,0.45,0,0,0,0,0,0,0,0,0,5.83,3.1,1.48,0,0,0,24.59,18.1,0.42,2.34,0
1.84,0,3.85,1.02,0.37,0.53,2.83,10.98,16.86,1.74,0,5.88,0,0,0,0,0,0,0,0,0,0.49,4.39,2.99,1,0,0,0,23.69,20.29,0,3.09,0
1.83,0,2.81,4.53,0,1,2.83,11.7,17.38,1.78,0,1.72,0,0,0,0,0,0,0,0.52,0,0,3.78,6.83,2.01,0,0,0,24.33,17.94,0,0.84,0
1.86,0,4.76,1.7,0,0.51,2.73,16.87,13,1.84,0,1.95,0.56,0,0,0,0,0,0,0,0,0.52,3.71,3.25,4,0,0,0,21.49,22.3,0,0.81,0
1.84,0,9.44,0.98,0.35,1.02,2.14,15.79,12.25,1.67,0,1.76,0,0,0,0,0,0,0,1.49,0,0,4.36,3.04,2.05,0,0,0,23.2,17.44,0,3.02,0
1.84,0,2.8,1.47,0,1.07,2.84,11.56,17.44,1.75,0,1.84,0,0,0,0,0,0,0,0,0,1.24,4.51,4.89,2.01,0,0,0,24.54,20.16,0,1.88,0
1.83,0,0,0.92,0,1.12,2.87,13.14,12.16,6,0,1.74,0,0,0,3.02,0,0,0,0,0,0,5.8,2.95,2.7,0,0,0,25,20.21,0,2.37,0
1.63,0,18.42,6.86,0,21.25,21.86,0,0,0,0,7.19,0,0,0,0,0.08,0,0,0,0,0,1.41,0,0,0,0,0,22.93,0,0,0,0
1.62,0,19.02,6.86,0,21.24,21.85,0,0.5,0,0,7.18,0,0,0,0,0.05,0,0,0,0,0,0.4,0,0,0,0,0,22.9,0,0,0,0
1.61,0,19.02,5.86,0,18.46,23.84,0,2.93,0,0,7.18,0,0,0,0,0,0,0.01,0,0,0,0,0,0,0,0,0,22.7,0,0,0,0
1.61,0,19.03,5.66,0,18.46,19.84,0,2.92,0,0,7.18,4,0,0,0,0,0,0.01,0,0,0,0,0,0,0,0,0,22.9,0,0,0,0
1.61,0,19.03,5.66,0,19.45,19.85,0,2.92,0,0,10.17,0,0,0,0,0,0,0.01,0,0,0,0,0,0,0,0,0,22.91,0,0,0,0
1.61,0,21.94,5.66,0,19.45,19.85,0,2.91,0,0,10.18,0,0,0,0,0,0,0.01,0,0,0,0,0,0,0,0,0,20,0,0,0,0
1.61,0,19.2,8.57,0,21.25,21.86,0,1.94,0,0,7.17,0,0,0,0,0,0,0.01,0,0,0,0,0,0,0,0,0,20,0,0,0,0
1.77,9.74,38.13,0,0,0,0,6.53,0,0,0,19.98,0,0,0,0,0,0,0.02,10.4,0,8.36,0,0.08,0,5.28,0,0,0,0,0.65,0,0.83
1.83,0,4.18,0,0,0,0,15.09,19.24,0,0,3.93,0,0,0,0,0,0,0,0,0,0,6.62,3.64,2.78,0,0,0,23.98,13.51,0,7.03,0
1.97,0,5.52,0,0,0,1.62,11.69,0.68,0.75,0,0,0,0,0,0,0,0,0,0,0,0,20.6,4.81,27.53,0,0,0,14.74,10.4,0,1.66,0
1.86,0,1.42,0,0,0,5.58,14.32,16.13,0,0,0,0,0,0,0,0,0,0,0,0,0,3.22,5.07,2.87,0,0,0,22.01,14.31,0,15.07,0
2.01,0,10.57,0,0,0,1.55,11.18,0.66,0,0,0,0,0,0,0,0,0,0,0,0,0,18.92,9.21,19.3,0,0,0,14.1,11.34,0,3.17,0
1.83,0,5.31,0,0,0,10.14,13.24,14.92,0,0,0,0,0,0,0,0,0,0,0,0,0,0,6.43,2.65,0,0,0,15.86,9.06,0,22.39,0
1.98,0,10.72,0,0,0,1.57,11.37,0.66,0.73,0,0,0,0,0,0,0,0,0,0,0,0,18.83,4.67,23.2,0,0,0,14.33,11.51,0,2.41,0
2,0,10.56,0,0,0,1.55,11.2,0.65,0.72,0,0,0,0,0,0,0,0,0,0,0,0,18.15,9.21,19.33,0,0,0,14.12,11.34,0,3.17,0
1.85,0,0,0,0,0,0,10.45,22.07,0,0,4.02,0,0,0,0,0,0,0,0,0,0,6.13,8,2.84,0,0,0,24.2,13.82,0,8.47,0
1.85,0,0.76,0,0,0,5.87,14.6,17.5,0,0,1.81,0,0,0,0,0,0,0,0,0,0,4.77,6.33,2.82,0,0,0,20.95,12.38,0,12.21,0
1.85,0,1.57,0,0,0,0,10.35,21.71,0.58,0,3.98,0,0,0,0,0,0,0,0,0,0,7.32,8.8,2.82,0,0,0,22.77,10.57,0,9.53,0
1.91,0,0,0,0,0,14.21,8.78,0,3.69,1.54,1.07,0,0,0,0,0,0,0.18,0,0,0,2.24,5.45,3.33,0,0,0,27.02,27.23,0,5.26,0
1.84,9.56,30.28,0,0,0,0,5.58,0,0,0,22.31,0,0,0,0,0,0,0,9.96,0,9.96,0,0,0,3.98,0,0,0,0,3.59,4.78,0
1.85,18.39,25.29,0,0,0,0,2.3,0,0,0,19.92,0,0,0,0,0,0,0,11.11,0,11.11,0,0,0,3.83,0,0,0,0,3.45,4.6,0
1.86,9.72,31.58,0,0,0,0,4.05,0,0,0,17.81,0,0,0,0,0,0,0,11.74,0,11.74,0,0,0,4.05,0,0,0,0,2.83,6.48,0
1.86,15.56,25.7,0,0,0,0,2.33,0,0,0,20.23,0,0,0,0,0,0,0,12.06,0,12.06,0,0,0,3.89,0,0,0,0,3.5,4.67,0
1.53,65.47,0,17.06,1.71,0,0,7.82,0.22,0.29,0,1.18,0,0,0,0,0,0,0.12,0,0,0,0,1.98,0,1,0,0,3.15,0,0,0,0
1.54,71.1,0,14.6,1.61,0,0,8.67,0.52,0.34,0,0,0,0,0,0,0,0,0,0,0,0,0,1.62,0,1.31,0,0,0.23,0,0,0,0
1.81,0,25,0,0,0,0,0,0,0,0,0,0,0,0,0,0,0,0,25,0,0,0,0,50,0,0,0,0,0,0,0,0
1.82,0,25,0,0,0,0,0,0,0,0,0,0,0,0,0,0,0,0,22.5,0,2.5,0,0,50,0,0,0,0,0,0,0,0
1.81,0,25,0,0,0,0,0,0,0,0,0,0,0,0,0,0,0,0,20,0,5,0,0,50,0,0,0,0,0,0,0,0
1.81,0,25,0,0,0,0,0,0,0,0,0,0,0,0,0,0,0,0,15,0,10,0,0,50,0,0,0,0,0,0,0,0
1.81,0,25,0,0,0,0,0,0,0,0,0,0,0,0,0,0,0,0,12,0,13,0,0,50,0,0,0,0,0,0,0,0
1.58,38.09,16.86,0,0,25.12,0,11.78,3.79,4.36,0,0,0,0,0,0,0,0,0,0,0,0,0,0,0,0,0,0,0,0,0,0,0
1.61,37.07,18.87,0,0,32.59,0,11.47,0,0,0,0,0,0,0,0,0,0,0,0,0,0,0,0,0,0,0,0,0,0,0,0,0
1.6,35.59,13.29,0,0,31.96,0.57,12.58,3.73,2.15,0,0,0,0,0,0,0,0.13,0,0,0,0,0,0,0,0,0,0,0,0,0,0,0
1.6,38.55,18.3,0,0,30.98,0,9.69,1.87,0.61,0,0,0,0,0,0,0,0,0,0,0,0,0,0,0,0,0,0,0,0,0,0,0
1.61,39.1,19.76,0,0,29.63,0,11.51,0,0,0,0,0,0,0,0,0,0,0,0,0,0,0,0,0,0,0,0,0,0,0,0,0
1.58,41.37,17.43,0,0,21.64,0.58,11.89,3.82,3.14,0,0,0,0,0,0,0,0.13,0,0,0,0,0,0,0,0,0,0,0,0,0,0,0
1.59,37.54,13.64,0,0,27.52,0.74,11.92,3.83,4.6,0,0,0,0,0,0,0,0.21,0,0,0,0,0,0,0,0,0,0,0,0,0,0,0
1.59,42.95,20.48,0,0,20.29,0.73,12.57,2.18,0.62,0,0,0,0,0,0,0,0.18,0,0,0,0,0,0,0,0,0,0,0,0,0,0,0
1.59,41.38,19.94,0,0,21.65,0.38,13.55,1.87,1.23,0,0,0,0,0,0,0,0,0,0,0,0,0,0,0,0,0,0,0,0,0,0,0
1.6,36.18,19.95,1.48,0,20.45,0,14.14,4.87,1.92,0,0,0,0,0,0,0,0,0.1,0,0,0,0,0,0,0,0,0,0,0.91,0,0,0
