Repository: you0514w/youyou

File: liquidus temperature.csv (part 14 of 18)
Liquidus Temperature ( C ),SiO2,B2O3,Al2O3,MgO,CaO,BaO,Li2O,Na2O,K2O,ZnO,SrO,PbO,Fe2O3,As2O3,Y2O3,Sb2O3,La2O3,Gd2O3,Bi2O3,TiO2,ZrO2,CeO2,SnO2,P2O5,Nb2O5,Ta2O5
940,71.43,1.5,2.49,4.98,4.99,0,0,0,12.02,0,2.49,0,0,0,0,0,0,0,0,0,0,0,0.1,0,0,0
950,77.14,0.4,4.17,1.36,1.11,0,0,0,14.98,0,0.77,0,0,0,0,0,0,0,0,0,0,0,0.07,0,0,0
1080,66.83,0.4,2.35,12.9,2.4,0,0,0,13.58,0,1.44,0,0,0,0,0,0,0,0,0,0,0,0.1,0,0,0
1010,70.62,3,5.34,0,5.01,0,0,0,16.03,0,0,0,0,0,0,0,0,0,0,0,0,0,0,0,0,0
945,73.22,2.84,4.58,1.24,4.81,0,0,0,13.21,0,0,0,0,0,0,0,0,0,0,0,0,0,0.1,0,0,0
1000,73.1,1.34,3,5.69,5,0,0,0,10.15,0,1.62,0,0,0,0,0,0,0,0,0,0,0,0.1,0,0,0
1370,72.74,0,12.56,1.95,0,4.54,3.49,0.18,0.13,1.28,0,0,0,0,0,0,0,0,0,2.09,0.9,0,0.14,0,0,0
1410,71.39,0,14.22,9.39,1.98,0.85,0,0.63,0.21,1.2,0,0,0,0,0,0,0,0,0,0,0,0,0.13,0,0,0
1380,72.69,0,12.55,1.94,0,0.33,3.42,0.16,0.11,1.34,6.44,0,0,0,0,0,0,0,0,0,0.88,0,0.14,0,0,0
1330,72.72,0,12.55,1.9,0,3.49,3.49,0.22,0.15,1.28,3.16,0,0,0,0,0,0,0,0,0,0.9,0,0.14,0,0,0
1360,68.1,0,8.96,8.27,14.53,0,0,0,0,0,0,0,0,0,0,0,0,0,0,0.02,0,0,0.12,0,0,0
1350,72.73,0,12.54,1.94,4.88,0.34,3.27,0.21,0.14,1.28,0,0,0,0,0,0,0,0,0,2.12,0.42,0,0.13,0,0,0
1310,72.58,0,12.53,4.85,0,0.34,3.27,1.37,1.11,1.28,0,0,0,0,0,0,0,0,0,2.12,0.42,0,0.13,0,0,0
1280,68.12,0,8.96,12.63,5.82,4.34,0,0,0,0,0,0,0,0,0,0,0,0,0,0,0,0,0.13,0,0,0
1300,69.35,0,9.13,14.1,3.46,3.83,0,0,0,0,0,0,0,0,0,0,0,0,0,0,0,0,0.13,0,0,0
1285,67.9,0,13.5,9,7.1,0,0,0,0,0,2.5,0,0,0,0,0,0,0,0,0,0,0,0,0,0,0
1145,67.62,6.61,11.87,2.57,6.86,0.04,0,0,0,0,4.32,0,0.01,0,0,0,0,0,0,0,0,0,0.1,0,0,0
1190,71.82,1.64,12.42,4.01,5.16,3.6,0,0,0,0,1.22,0,0.01,0,0,0,0,0,0,0,0.01,0,0.11,0,0,0
1165,70.03,3.65,12.01,3.98,5.49,3.13,0,0,0,0,1.59,0,0.01,0,0,0,0,0,0,0,0.02,0,0.09,0,0,0
1155,70.43,3.27,11.57,4.14,5.51,3.7,0,0,0,0,1.27,0,0.01,0,0,0,0,0,0,0,0.01,0,0.09,0,0,0
1160,69.31,2.2,11.6,5.78,6.19,3.54,0,0,0,0,1.27,0,0.01,0,0,0,0,0,0,0,0.02,0,0.08,0,0,0
1290,66.93,0.94,13.13,9.28,5.26,0,0,0,0,0,4.37,0,0.02,0,0,0,0,0,0,0,0,0,0.07,0,0,0
1255,68.37,0.35,7.88,15.06,5.8,0,0,0,0,0,2.54,0,0,0,0,0,0,0,0,0,0,0,0,0,0,0
1253,67.87,0.61,7.75,14.62,7.8,0,0,0,0,0,1.35,0,0,0,0,0,0,0,0,0,0,0,0,0,0,0
1261,68.58,0.8,7.97,14.21,5.82,0,0,0,0,0,2.62,0,0,0,0,0,0,0,0,0,0,0,0,0,0,0
1270,68.61,0.97,7.92,14.06,5.82,0,0,0,0,0,2.62,0,0,0,0,0,0,0,0,0,0,0,0,0,0,0
1275,68.69,1.15,7.87,13.78,5.83,0,0,0,0,0,2.68,0,0,0,0,0,0,0,0,0,0,0,0,0,0,0
1310,70.61,0,7.54,13.73,5.27,0,0,0,0,0,2.85,0,0,0,0,0,0,0,0,0,0,0,0,0,0,0
1330,72.27,0.9,7.72,9.06,6.52,0,0,0,0,0,3.53,0,0,0,0,0,0,0,0,0,0,0,0,0,0,0
1232,63.16,0,10.88,16.56,5.54,0,2,0.04,0.07,0,0,0,0.1,0,1.21,0,0,0,0,0.44,0,0,0,0,0,0
1240,64.21,0,11.27,15.83,5.15,0,1.66,0.04,0.07,0,0,0,0.11,0,0,0,1.18,0,0,0.48,0,0,0,0,0,0
1158,61.99,0,9,12.01,11.4,0,1,0,0,0,0,0,0.1,0,0,0,4.5,0,0,0,0,0,0,0,0,0
1254,68.41,0,10.41,15.93,0.12,0,4.15,0.07,0.07,0,0,0,0.08,0,0,0,0.46,0,0,0.3,0,0,0,0,0,0
1254,67.42,0,10.21,16.13,0.12,0,4.55,0.08,0.07,0,0,0,0.07,0,1.09,0,0,0,0,0.26,0,0,0,0,0,0
850,0,33,1,0,0,7,0,0,0,42,0,0,0,0,0,0,0,0,17,0,0,0,0,0,0,0
1150,4.84,53.34,0,0,0,0,0,0,0,5.45,0,0,0,0,6.01,0,19.99,0,0,0,8.55,0,0,0,1.82,0
1150,8.27,50.75,0,0,0,0,0,0,0,4.46,0,0,0,0,5.83,0,19.21,0,0,1.85,8.72,0,0,0,0.91,0
1175,20.07,42.38,0,0,0,0,0,0,0,0,0,0,0,0,3.52,0,23.38,0,0,0,8.52,0,0,0,2.13,0
1250,19.56,35.83,0,0,0,0,0,0,0,3.35,0,0,0,0,12.76,0,18.83,0,0,0,8.38,0,0,0,1.29,0
1230,20.04,38.56,0,0,0,0,0,0,0,0,0,0,0,0,11.89,0,19.68,0,0,0,7.65,0,0,0,2.18,0
1150,6.71,54.09,0,0,0,0,0,0,0,0,0,0,0,0,6.95,0,20.38,0,0,1.91,9.02,0,0,0,0.94,0
1130,7.7,53.73,0,0,0,0,0,0,0,0,0,0,0,0,7.76,0,19.7,0,0,0.18,8.98,0,0,0,1.95,0
1145,7.62,53.01,0,0,0,0,0,0,0,0,0,0,0,0,7.56,0,19.8,0,0,1.22,9.8,0,0,0,0.99,0
1140,8.41,52.8,0,0,0,0,0,0,0,0,0,0,0,0,8.02,0,19.64,0,0,0.18,9,0,0,0,1.95,0
1150,8.35,51.87,0,0.35,0.5,0.45,0,0,0,0,0.4,0,0,0,7.9,0,19.25,0,0,0.17,8.82,0,0,0,1.94,0
1200,70.32,1.77,13.35,4.15,5.28,3.8,0,0,0,0,1.22,0,0.01,0,0,0,0,0,0,0,0.02,0,0.08,0,0,0
1265,69.51,2,13.83,2.55,7.4,3.92,0,0,0,0,0.7,0,0.01,0,0,0,0,0,0,0,0.01,0,0.07,0,0,0
1220,70.72,1.66,13.05,4.12,5.29,3.83,0,0,0,0,1.23,0,0.01,0,0,0,0,0,0,0,0.01,0,0.08,0,0,0
1250,70.49,1.05,13.11,4.12,5.99,3.33,0,0,0,0,1.81,0,0.01,0,0,0,0,0,0,0,0.01,0,0.08,0,0,0
1230,70.1,1.48,13.33,5.13,5.01,3.72,0,0,0,0,1.12,0,0.01,0,0,0,0,0,0,0,0.01,0,0.09,0,0,0
1210,70.03,1.65,13.4,4.1,5.84,3.44,0,0,0,0,1.45,0,0.01,0,0,0,0,0,0,0,0.01,0,0.07,0,0,0
1220,70.52,1.87,13.29,3.88,4.85,4.24,0,0,0,0,1.23,0,0.01,0,0,0,0,0,0,0,0.02,0,0.09,0,0,0
1230,69.78,1.71,13.36,5.44,4.91,3.63,0,0,0,0,1.06,0,0.01,0,0,0,0,0,0,0,0.01,0,0.09,0,0,0
1200,71.2,1.82,11.96,4.52,5.71,2.88,0,0,0,0,1.76,0,0.02,0,0,0,0,0,0,0,0.02,0,0.11,0,0,0
1185,71.46,2.58,12.59,3.54,5.1,3.43,0,0,0,0,1.18,0,0.01,0,0,0,0,0,0,0,0.02,0,0.09,0,0,0
1255,69.92,1.66,12.46,5.78,6.42,2.02,0,0,0,0,1.64,0,0.01,0,0,0,0,0,0,0,0,0,0.09,0,0,0
1255,72.71,0.23,11.22,6.66,3.65,2.93,0,0,0,0,2.49,0,0.01,0,0,0,0,0,0,0,0.01,0,0.09,0,0,0
1200,71.68,1.39,12.07,4.39,5.39,3.6,0,0,0,0,1.36,0,0.01,0,0,0,0,0,0,0,0.02,0,0.09,0,0,0
1230,72.51,1.37,12.31,3.54,5.28,1.7,0,0,0,0,3.19,0,0.01,0,0,0,0,0,0,0,0.01,0,0.08,0,0,0
1240,70.74,1.67,13.09,5.19,4.04,3.34,0,0,0,0,1.84,0,0.01,0,0,0,0,0,0,0,0,0,0.08,0,0,0
1240,71.56,1.17,12.87,5.06,5.18,2.06,0,0,0,0,1.97,0,0.01,0,0,0,0,0,0,0,0,0,0.12,0,0,0
1180,70.84,2.05,12.76,3.85,6.46,3.08,0,0,0,0,0.86,0,0.01,0,0,0,0,0,0,0,0.02,0,0.07,0,0,0
1190,71.21,1.22,12.59,4.7,5.51,3.33,0,0,0,0,1.33,0,0.01,0,0,0,0,0,0,0,0.02,0,0.08,0,0,0
1210,72.05,0.94,12.5,4.55,5.1,3.49,0,0,0,0,1.25,0,0.01,0,0,0,0,0,0,0,0.02,0,0.09,0,0,0
1190,71.73,0.54,12.54,5.02,5.07,3.7,0,0,0,0,1.29,0,0.01,0,0,0,0,0,0,0,0.01,0,0.09,0,0,0
945,65.72,4.61,8.82,4.78,0,0,0,14.5,1.36,0,0,0,0,0,0,0,0,0,0,0,0,0,0.21,0,0,0
940,64.15,4.65,10.16,4.82,0,0,0,14.63,1.38,0,0,0,0,0,0,0,0,0,0,0,0,0,0.21,0,0,0
900,63.77,6.47,8.84,4.79,0,0,0,14.55,1.37,0,0,0,0,0,0,0,0,0,0,0,0,0,0.21,0,0,0
900,62.16,6.53,10.2,4.84,0,0,0,14.67,1.38,0,0,0,0,0,0,0,0,0,0,0,0,0,0.22,0,0,0
880,61.9,4.65,7.61,4.81,0,0,0,16.7,4.12,0,0,0,0,0,0,0,0,0,0,0,0,0,0.21,0,0,0
885,59.85,4.65,8.9,4.82,0,0,0,18.82,2.75,0,0,0,0,0,0,0,0,0,0,0,0,0,0.21,0,0,0
1107,64.46,0,7.97,10.24,0.23,0,0,12.61,3.98,0,0,0,0,0,0,0,0,0,0,0,0.51,0,0,0,0,0
1010,63.08,8.8,11.05,3.72,4.45,0,0,5.75,0,0,3.06,0,0,0,0,0,0,0,0,0,0,0,0.09,0,0,0
1045,62.63,9.7,11.18,4.12,4.93,0,0,4,0,0,3.35,0,0,0,0,0,0,0,0,0,0,0,0.09,0,0,0
1045,60.78,9.78,9.78,3.79,5.99,7.58,0,0,0,0,2.2,0,0,0,0,0,0,0,0,0,0,0,0.1,0,0,0
1015,71.43,0,3.99,0,0,0,22.36,1.44,0,0,0,0,0,0,0,0,0,0,0,0,0,0,0,0.78,0,0
1140,73.59,0,3.63,0,0,0,20.63,1.36,0,0,0,0,0,0,0,0,0,0,0,0,0,0,0,0.79,0,0
1010,70.9,0,4.03,0,0,0,22.86,1.43,0,0,0,0,0,0,0,0,0,0,0,0,0,0,0,0.78,0,0
1020,69.54,1.92,3.94,0,0,0,22.41,1.44,0,0,0,0,0,0,0,0,0,0,0,0,0,0,0,0.75,0,0
1005,63.51,4.38,4.46,0,0,0,25.21,1.7,0,0,0,0,0,0,0,0,0,0,0,0,0,0,0,0.74,0,0
1233,63.13,0,11.33,15.94,6.11,0,1.67,0.02,0.07,0,0,0,0.11,0,1.14,0,0,0,0,0.48,0,0,0,0,0,0
850,71.41,4,2.5,4,4,0,0,0,12,0,1.99,0,0,0,0,0,0,0,0,0,0,0,0.1,0,0,0
990,65.8,3.1,2.76,11.93,0.86,3.04,0,0,11.78,0,0.66,0,0,0,0,0,0,0,0,0,0,0,0.07,0,0,0
1190,71.65,0.76,12.38,4.99,5.29,3.36,0,0,0,0,1.47,0,0,0,0,0,0,0,0,0,0.02,0,0.08,0,0,0
1205,70.45,1.91,13.1,3.73,5.19,3.86,0,0,0,0.49,1.18,0,0.01,0,0,0,0,0,0,0,0.01,0,0.07,0,0,0
1215,70.53,1.78,13.3,3.85,5.17,3.85,0,0,0,0,1.44,0,0.01,0,0,0,0,0,0,0,0.01,0,0.06,0,0,0
1250,69.86,1.74,13.85,2.68,6.26,3.96,0,0,0,0,1.56,0,0.01,0,0,0,0,0,0,0,0.01,0,0.07,0,0,0
1200,70.81,1.83,13.32,3.57,4.88,4.23,0,0,0,0,1.23,0,0.01,0,0,0,0,0,0,0,0.02,0,0.1,0,0,0
1235,69.83,1.59,13.28,5.29,5.22,3.68,0,0,0,0,1,0,0.01,0,0,0,0,0,0,0,0.01,0,0.09,0,0,0
1230,70.04,1.66,13.31,4.92,4.91,3.84,0,0,0,0,1.22,0,0.01,0,0,0,0,0,0,0,0.01,0,0.08,0,0,0
1220,71.02,1.63,13.08,3.63,5.76,3.57,0,0,0,0,1.22,0,0.01,0,0,0,0,0,0,0,0.01,0,0.07,0,0,0
1220,70.69,1.91,13.3,3.8,4.92,4.09,0,0,0,0,1.17,0,0.01,0,0,0,0,0,0,0,0.02,0,0.09,0,0,0
1230,70.58,1.68,13.11,4.06,5.26,3.96,0,0,0,0,1.24,0,0.01,0,0,0,0,0,0,0,0.02,0,0.08,0,0,0
1190,71.56,1.27,11.7,4.86,5.26,3.8,0,0,0,0,1.4,0,0.02,0,0,0,0,0,0,0,0,0,0.13,0,0,0
1190,71.39,2.62,12.65,3.77,4.84,3.41,0,0,0,0,1.17,0,0.01,0,0,0,0,0,0,0,0.02,0,0.12,0,0,0
1300,73.08,0.41,10.9,7.51,3.23,3.13,0,0,0,0,1.63,0,0.01,0,0,0,0,0,0,0,0.01,0,0.09,0,0,0
1011,67.5,2.9,10,4.6,0,0,0,12.6,2.3,0,0,0,0,0,0,0,0,0,0,0,0,0,0.1,0,0,0
1036,66.4,1.9,12.8,3.2,0,0,0,15.6,0,0,0,0,0,0,0,0,0,0,0,0,0,0,0.1,0,0,0
1160,66.3,5.7,12.2,4.1,0,0,0,9.6,2,0,0,0,0,0,0,0,0,0,0,0,0,0,0.1,0,0,0
915,67.78,3.5,9.5,4.8,0,0,0.02,13,1.3,0,0,0,0,0,0,0,0,0,0,0,0,0,0.1,0,0,0
904,69.6,3.8,8.7,4,0,0,0,12.5,1.3,0,0,0,0,0,0,0,0,0,0,0,0,0,0.1,0,0,0
930,9.97,50.66,0,0,15.32,1.04,0,0,0,6.51,0,0,0,0.1,4.42,0,8.98,0,0,0,3,0,0,0,0,0
1050,27.99,40.16,0,0,0,2.06,0,0,0,11.37,0,0,0,0,4.89,0,9.94,0,0,0,3.24,0,0.35,0,0,0
920,5.02,55.22,0,0,15.43,1.05,0,0,0,6.55,0,0,0,0,4.46,0,9.05,0,0,0,3.02,0,0.2,0,0,0
980,5.56,50.87,1.64,2.76,3.97,8.79,0,0.9,0.59,6.84,1.08,0,0,0.11,4.64,0.08,9.68,0.31,0,0,1.81,0,0.37,0,0,0
910,10.07,51.15,0,0,12.77,1.05,0,0,0,8.43,0,0,0,0.1,4.02,0,9.38,0,0,0,3.03,0,0,0,0,0
930,10.04,50.14,0,0,12.73,1.05,0,0,0,10.38,0,0,0,0.1,4.01,0,9.35,0,0,0,2.2,0,0,0,0,0
880,5.89,53.94,0,0,12.81,1.06,0,0,0,10.44,0,0,0,0,4.03,0,9.41,0,0,0,2.22,0,0.2,0,0,0
980,6.1,54.88,0.98,0,4.75,8.11,0,0,0,9.96,0,0,0,0.11,4.48,0,10.63,0,0,0,0,0,0,0,0,0
890,6.12,53.35,0,0,12.57,1.04,0,2.4,0,9.4,0,0,0,0,3.3,0,9.24,0,0,0,2.58,0,0,0,0,0
900,6.44,54.09,0,0,10.89,1.06,0,0,0,9.63,1.77,0,0,0,3.97,0,9.31,0,0,0,2.64,0,0.2,0,0,0
1070,64.76,11.4,9.3,0.07,4.6,0.1,0,0,0,0,9.6,0,0,0,0,0,0,0,0,0,0,0,0.17,0,0,0
1075,63.94,7.99,8.99,0,9.99,0,0,0,0,0,8.99,0,0,0,0,0,0,0,0,0,0,0,0.1,0,0,0
1150,66.92,8.5,10.5,0,3.3,0.1,0,0,0,0,10.5,0,0,0,0,0,0,0,0,0,0,0,0.18,0,0,0
920,52.8,8.09,3.97,0,4.24,11.33,0,2.56,0,3.02,8.57,0,0,0,0,0,0,0,0,3.57,1.29,0,0,0.56,0,0
929,52,7.97,3.91,0,4.18,10.14,0,5.04,0,2.98,8.44,0,0,0,0,0,0,0,0,3.52,1.27,0,0,0.55,0,0
909,50.35,10.4,3.98,0,4.26,11.37,0,2.57,0,3.03,8.6,0,0,0,0,0,0,0,0,3.59,1.29,0,0,0.56,0,0
917,49.59,10.25,3.92,0,4.19,10.18,0,5.06,0,2.99,8.47,0,0,0,0,0,0,0,0,3.53,1.27,0,0,0.55,0,0
1082,51.95,13.56,3.9,0,4.18,9.11,0,0,0,2.97,8.44,0,0,0,0,0,0,0,0,3.52,1.27,0,0,1.1,0,0
1035,47.75,13.7,3.94,0,4.22,9.2,0,0,0,3,8.52,0,0,0,0,0,0,0,0,7.5,1.28,0,0,0.89,0,0
1083,50.2,11.39,3.93,0,4.2,9.17,0,0,0,2.99,8.49,0,0,0,0,0,0,0,0,7.47,1.27,0,0,0.89,0,0
1066,51.42,10.25,3.92,0,4.19,9.15,0,0,0,2.99,8.47,0,0,0,0,0,0,0,0,7.46,1.27,0,0,0.88,0,0
1040,52.29,12.53,3.93,0,4.2,10.2,0,0,0,2.99,8.49,0,0,0,0,0,0,0,0,3.54,1.28,0,0,0.55,0,0
949,45.23,17.03,3.93,0,4.2,9.17,0,0,0,2.99,8.49,0,0,0,0,0,0,0,0,7.47,1.27,0,0,0.22,0,0
971,46.17,15.61,3.85,1.91,4.12,8.49,0,0,0,2.94,8.33,0,0,0,0,0,0,0,0,7.33,1.25,0,0,0,0,0
932,42.76,19.36,3.94,0,4.22,9.2,0,0,0,3,8.52,0,0,0,0,0,0,0,0,7.5,1.28,0,0,0.22,0,0
986,46.66,15.75,3.92,0,4.19,9.09,0,0,0,2.98,8.47,0,0,0,0,0,0,0,0,7.45,1.27,0,0,0.22,0,0
1093,51.12,13.35,3.84,5.72,0,8.96,0,0,0,2.92,8.3,0,0,0,0,0,0,0,0,3.46,1.25,0,0,1.08,0,0
1045,63.84,0.91,8.11,6.31,4.54,0,0,12.83,3.38,0,0,0,0.08,0,0,0,0,0,0,0,0,0,0,0,0,0
1242,73.15,0,10.81,0,9.15,4.07,0,0,0,0,2.68,0,0,0,0,0,0,0,0,0,0,0,0.14,0,0,0
1259,73.22,0,10.82,1.72,6.68,4.07,0,0,0,0,3.35,0,0,0,0,0,0,0,0,0,0,0,0.14,0,0,0
1240,72.43,0,10.71,0,10.28,3.13,0,0,0,0,3.31,0,0,0,0,0,0,0,0,0,0,0,0.14,0,0,0
1264,72.52,0,10.72,0,9.07,2.24,0,0,0,0,5.31,0,0,0,0,0,0,0,0,0,0,0,0.14,0,0,0
1269,72.21,0,10.67,0,9.03,1.34,0,0,0,0,6.61,0,0,0,0,0,0,0,0,0,0,0,0.14,0,0,0
1219,72.92,0.3,11.43,3.03,7.15,4.49,0,0,0,0,0.54,0,0,0,0,0,0,0,0,0,0,0,0.14,0,0,0
1215,16.12,24.31,1.51,0,0,0.28,0,0,0,0,0,0,0,0,0.43,0,24.68,3.2,0,18.37,7.91,0,0,0,3.19,0
1245,16.47,21.67,2.32,0,0,0.29,0,0,0,0,0,0,0,0,0.44,0,25.18,3.27,0,18.77,7.44,0,0,0,4.15,0
1245,16.3,22.56,1.53,0,0,0,0,0,0,0,0,0,0,0,0.44,0,25.78,2.37,0,18.58,8.63,0,0,0,3.81,0
1205,16.14,24.05,0,0,1,0.5,0,0,0,0,0,0,0,0,0.44,0,24.64,3.24,0,18.02,7.38,0,0,0,4.59,0
1185,13.93,19.81,0,0,0,0.28,0,0,0,0,0,0,0,0,0.34,0,23.9,3.14,0,27.11,7.01,0,0,0,4.37,0.11
1084,66.17,9.85,10.78,0.5,9.5,0.22,0,0,0,0,2.89,0,0,0,0,0,0,0,0,0,0,0,0.09,0,0,0
1174,69.42,5.93,12.42,1.32,8.56,0.65,0,0,0,0,1.61,0,0,0,0,0,0,0,0,0,0,0,0.09,0,0,0
1225,73.02,0.29,11.35,3.06,7.2,4.46,0,0,0,0,0.53,0,0,0,0,0,0,0,0,0,0,0,0.09,0,0,0
1123,67.46,9.81,11.16,2.26,8.81,0,0,0,0,0,0.5,0,0,0,0,0,0,0,0,0,0,0,0,0,0,0
1191,71.29,2.46,12.44,3.57,5.26,3.44,0,0,0,0,1.39,0,0,0,0,0,0,0,0,0,0.06,0,0.09,0,0,0
1134,66.31,7.63,11.4,4.79,4.74,0.13,0,0,0,0,5,0,0,0,0,0,0,0,0,0,0,0,0,0,0,0
1215,67.05,2.27,12.64,8.36,5.18,0.04,0,0,0,0,4.46,0,0,0,0,0,0,0,0,0,0,0,0,0,0,0
1095,66.83,9.95,11.01,0,8.51,1.05,0,0,0,0.66,1.95,0,0,0,0,0,0,0,0,0,0,0,0.04,0,0,0
1158,66.22,7.25,10.55,4.56,9.83,1.45,0,0,0,0,0,0,0,0,0,0,0,0,0,0,0.05,0,0.09,0,0,0
1220,70.38,1.58,13.28,4.26,5.63,3.59,0,0,0,0,1.19,0,0,0,0,0,0,0,0,0,0,0,0.09,0,0,0
1050,66,0,5.5,8,0,0,8.5,0,8.5,0,0,0,0,0,0,0,0,0,0,1,2.5,0,0,0,0,0
1050,66,0,5.5,8,0,0,3.4,10.2,3.4,0,0,0,0,0,0,0,0,0,0,1,2.5,0,0,0,0,0
1100,63.06,0,7.51,10.21,0,0,5.91,11.31,0,0,0,0,0,0,0,0,0,0,0,0.5,1.5,0,0,0,0,0
1040,63.06,0,7.51,7.71,0,0,5.91,11.31,0,0,0,0,0,0,0,0,0,0,0,3,1.5,0,0,0,0,0
1140,64,0,9,6.5,5.5,0,2.5,4.5,5,0,0,0,0,0,0,0,0,0,0,1.5,1.5,0,0,0,0,0
1191,64.93,0,7.69,7.49,4,0,0,9.29,1,0,0,0,0,0,0,0,0,0,0,3.9,1.7,0,0,0,0,0
1280,66.76,1.2,13.09,9.09,5.3,0,0,0.06,0,0,4.4,0,0,0,0,0,0,0,0,0,0.1,0,0,0,0,0
1300,67.07,0,13.49,9.8,5.3,0,0,0.04,0,0,4.3,0,0,0,0,0,0,0,0,0,0,0,0,0,0,0
1280,66.93,1.1,13.19,9.19,5.19,0,0,0,0,0,4.4,0,0,0,0,0,0,0,0,0,0,0,0,0,0,0
1290,67.13,0,13.49,9.79,5.29,0,0,0,0,0,4.3,0,0,0,0,0,0,0,0,0,0,0,0,0,0,0
1220,69.5,0,12,7,6,3,0,0,0,0,2.5,0,0,0,0,0,0,0,0,0,0,0,0,0,0,0
1285,67,0,13.5,10,5,0,0,0,0,0,4.5,0,0,0,0,0,0,0,0,0,0,0,0,0,0,0
1280,67,1,13,9,5.5,0,0,0,0,0,4.5,0,0,0,0,0,0,0,0,0,0,0,0,0,0,0
1310,66.5,0,13,12.7,4.7,0,0,0,0,0,3.1,0,0,0,0,0,0,0,0,0,0,0,0,0,0,0
1230,66.62,3.5,12.49,7.69,5,0,0,0,0,0,4.7,0,0,0,0,0,0,0,0,0,0,0,0,0,0,0
1230,66.5,4.8,12.1,6.9,4.9,0,0,0,0,0,4.8,0,0,0,0,0,0,0,0,0,0,0,0,0,0,0
1270,67.5,3.5,12.7,6.2,6.5,0,0,0,0,0,3.6,0,0,0,0,0,0,0,0,0,0,0,0,0,0,0
1250,66.13,3.1,12.99,8.99,5.29,0,0,0,0,0,3.5,0,0,0,0,0,0,0,0,0,0,0,0,0,0,0
1275,66.7,3,13.5,7.2,7.6,0,0,0,0,0,2,0,0,0,0,0,0,0,0,0,0,0,0,0,0,0
1265,64.7,2.9,14.5,6.7,7.7,0,0,0,0,0,3.5,0,0,0,0,0,0,0,0,0,0,0,0,0,0,0
1275,66.6,1.9,13.9,7.6,8.2,0,0,0,0,0,1.8,0,0,0,0,0,0,0,0,0,0,0,0,0,0,0
1295,66.8,1.9,13.9,9.1,6.7,0,0,0,0,0,1.6,0,0,0,0,0,0,0,0,0,0,0,0,0,0,0
1170,66.5,6.4,12.7,2.2,7.6,4.4,0,0,0,0,0.2,0,0,0,0,0,0,0,0,0,0,0,0,0,0,0
1230,65.7,5.9,13.3,1.2,11.1,2.6,0,0,0,0,0.2,0,0,0,0,0,0,0,0,0,0,0,0,0,0,0
1255,67.3,4.3,13.1,4.3,8.3,2.4,0,0,0,0,0.3,0,0,0,0,0,0,0,0,0,0,0,0,0,0,0
1250,67.3,4.3,13.1,4.4,9.8,0.8,0,0,0,0,0.3,0,0,0,0,0,0,0,0,0,0,0,0,0,0,0
1150,65.4,6,12.5,4.6,7.8,2.4,0,0,0,0,0.3,0,0,0,0,0,0,0,0,0,1,0,0,0,0,0
1160,66.5,6.4,12.7,2.5,8.3,1.4,0,0,0,0,2.2,0,0,0,0,0,0,0,0,0,0,0,0,0,0,0
1160,67.3,4.8,12.7,2.8,8.6,2.6,0,0,0,0,1.2,0,0,0,0,0,0,0,0,0,0,0,0,0,0,0
1265,68,3.5,12.7,4.4,9.2,1.6,0,0,0,0,0.6,0,0,0,0,0,0,0,0,0,0,0,0,0,0,0
1145,54.62,0,0,7.68,22.08,0,0,5.99,7.89,0,0,0,0,0,0,0,0,0,0,0,0,0,0,1.74,0,0
1203,65.38,0,9.26,0.22,25.14,0,0,0,0,0,0,0,0,0,0,0,0,0,0,0,0,0,0,0,0,0
1199,64.99,0,8.09,0.26,26.66,0,0,0,0,0,0,0,0,0,0,0,0,0,0,0,0,0,0,0,0,0
1203,64.93,0,10.14,0.22,24.71,0,0,0,0,0,0,0,0,0,0,0,0,0,0,0,0,0,0,0,0,0
1207,63.74,0,8.89,0.25,27.12,0,0,0,0,0,0,0,0,0,0,0,0,0,0,0,0,0,0,0,0,0
1207,63.82,0,8.2,0.25,27.73,0,0,0,0,0,0,0,0,0,0,0,0,0,0,0,0,0,0,0,0,0
1189,64.42,0,10.26,0.2,25.12,0,0,0,0,0,0,0,0,0,0,0,0,0,0,0,0,0,0,0,0,0
1214,67.45,0,9.62,0.17,22.76,0,0,0,0,0,0,0,0,0,0,0,0,0,0,0,0,0,0,0,0,0
1170,64.86,0,9.17,0.03,25.94,0,0,0,0,0,0,0,0,0,0,0,0,0,0,0,0,0,0,0,0,0
1192,66.03,0,8.77,0.19,25.01,0,0,0,0,0,0,0,0,0,0,0,0,0,0,0,0,0,0,0,0,0
1208,65.93,0,9.75,0,24.32,0,0,0,0,0,0,0,0,0,0,0,0,0,0,0,0,0,0,0,0,0
1170,64.41,0,8.94,0.02,26.63,0,0,0,0,0,0,0,0,0,0,0,0,0,0,0,0,0,0,0,0,0
1171,64.64,0,8.67,0.03,26.66,0,0,0,0,0,0,0,0,0,0,0,0,0,0,0,0,0,0,0,0,0
1203,64.37,0,9.59,0.02,26.02,0,0,0,0,0,0,0,0,0,0,0,0,0,0,0,0,0,0,0,0,0
1180,65.76,0,9.28,0,24.96,0,0,0,0,0,0,0,0,0,0,0,0,0,0,0,0,0,0,0,0,0
1157,64.85,0,9.15,0,26,0,0,0,0,0,0,0,0,0,0,0,0,0,0,0,0,0,0,0,0,0
1180,63.37,0,9.43,0,27.2,0,0,0,0,0,0,0,0,0,0,0,0,0,0,0,0,0,0,0,0,0
1178,66.39,0,9.75,0,23.86,0,0,0,0,0,0,0,0,0,0,0,0,0,0,0,0,0,0,0,0,0
1193,64.73,0,8.17,0.02,27.08,0,0,0,0,0,0,0,0,0,0,0,0,0,0,0,0,0,0,0,0,0
1165,66.19,0,8.82,0,24.99,0,0,0,0,0,0,0,0,0,0,0,0,0,0,0,0,0,0,0,0,0
1181,63.49,0,8.46,0,28.05,0,0,0,0,0,0,0,0,0,0,0,0,0,0,0,0,0,0,0,0,0
1206,64.75,0,10.14,0,25.11,0,0,0,0,0,0,0,0,0,0,0,0,0,0,0,0,0,0,0,0,0
1122,61.74,0.48,13.17,5.02,1.2,0,0,13.16,3.58,0,0,0,0,0,0,0,0,0,0,0,0,0,0.22,1.43,0,0
1027,66.8,2.94,12.87,1.64,0,0,0,15.53,0,0,0,0,0,0,0,0,0,0,0,0,0,0,0.22,0,0,0
1003,64.71,4.84,12.91,1.64,0,0,0,15.68,0,0,0,0,0,0,0,0,0,0,0,0,0,0,0.22,0,0,0
940,66.68,2.26,12.16,3.25,0,0,0,14.39,1.04,0,0,0,0,0,0,0,0,0,0,0,0,0,0.22,0,0,0
890,68.96,12.36,5.13,0,3.75,0,0,8.95,0,0.7,0,0,0,0,0,0.02,0,0,0,0,0,0,0.13,0,0,0
802,66.95,11.98,5,0,3.63,0,0,11.61,0,0.7,0,0,0,0,0,0,0,0,0,0,0,0,0.13,0,0,0
800,68.84,7.83,4.97,0,3.61,0,0,13.9,0,0.7,0,0,0,0,0,0.02,0,0,0,0,0,0,0.13,0,0,0
850,67.88,12.17,5,0,3.64,0,0,10.38,0,0.78,0,0,0,0,0,0.02,0,0,0,0,0,0,0.13,0,0,0
880,64.24,0,8.42,3.27,2.35,0,0,15.45,3.86,0,0,0,0,0,0,0,0,0,0,0,2.41,0,0,0,0,0
970,66.35,0.47,11.46,4.84,0,0,0,15.2,1.38,0,0,0,0,0,0,0,0,0,0,0,0,0,0.3,0,0,0
1093,56.14,14.69,4.21,0,0,9.47,0,0,0,2.69,7.54,0,0,0,0,0,0,0,0,3.13,1.14,0,0,0.99,0,0
1041,59.22,13.49,6.44,0,0,7.92,0,0,0,2.25,6.26,0,0,0,0,0,0,0,0,2.68,0.93,0,0,0.81,0,0
1050,59.23,14.43,5.44,0,0,7.94,0,0,0,2.25,6.31,0,0,0,0,0,0,0,0,2.67,0.93,0,0,0.8,0,0
1051,59.2,14.43,4.44,0,0,8.95,0,0,0,2.26,6.29,0,0,0,0,0,0,0,0,2.69,0.93,0,0,0.81,0,0
1056,59.29,14.49,4.95,0,0,8.43,0,0,0,2.25,6.27,0,0,0,0,0,0,0,0,2.58,0.93,0,0,0.81,0,0
1053,59.31,13.5,5.43,0,0,8.93,0,0,0,2.17,6.31,0,0,0,0,0,0,0,0,2.6,0.94,0,0,0.81,0,0
1082,59.24,13.01,6.47,0,0,7.9,0,0,0,2.26,6.29,0,0,0,0,0,0,0,0,2.59,1.43,0,0,0.81,0,0
1060,59.18,13.02,6.48,0,0,7.92,0,0,0,2.17,6.3,0,0,0,0,0,0,0,0,2.69,0.94,0,0,1.3,0,0
1071,59.17,11.45,6.46,0,0,7.94,0,0,0,2.26,6.28,0,0,0,0,0,0,0,0,4.7,0.93,0,0,0.81,0,0
1119,59.25,11.52,6.42,0,0,7.92,0,0,0,2.2,6.31,0,0,0,0,0,0,0,0,2.63,0.95,0,0,2.8,0,0
1071,59.22,13.44,4.47,0,0,7.93,0,0,0,2.24,6.31,0,0,0,0,0,0,0,0,4.66,0.93,0,0,0.8,0,0
1012,58.21,14.52,6.46,0,0,7.94,0,0,0,2.26,6.28,0,0,0,0,0,0,0,0,2.59,0.93,0,0,0.81,0,0
1030,58.24,15.44,5.46,0,0,7.96,0,0,0,2.25,6.33,0,0,0,0,0,0,0,0,2.58,0.93,0,0,0.81,0,0
1012,58.31,14.44,5.45,0,0,7.95,0,0.98,0,2.25,6.32,0,0,0,0,0,0,0,0,2.57,0.93,0,0,0.8,0,0
1036,58.24,14.51,5.44,0,0,8.95,0,0,0,2.18,6.32,0,0,0,0,0,0,0,0,2.61,0.94,0,0,0.81,0,0
1096,58.31,14.45,5.43,0,0,7.92,0,0,0,2.26,6.3,0,0,0,0,0,0,0,0,2.59,1.93,0,0,0.81,0,0
1083,58.28,14.48,5.44,0,0,7.93,0,0,0,2.18,6.31,0,0,0,0,0,0,0,0,2.6,0.94,0,0,1.84,0,0
1072,61.27,14.46,5.42,0,0,7.95,0,0,0,2.23,3.29,0,0,0,0,0,0,0,0,2.65,0.92,0,0,1.81,0,0
1143,64.51,14.51,5.46,0,0,7.94,0,0,0,2.19,0,0,0,0,0,0,0,0,0,2.6,0.96,0,0,1.83,0,0
1033,58.23,14.49,5.42,0,0,14.21,0,0,0,2.26,0,0,0,0,0,0,0,0,0,2.61,0.97,0,0,1.81,0,0
1030,69.91,0,11.03,2,2.01,0,0,13.95,0,0,1,0,0,0,0,0,0,0,0,0,0,0,0.1,0,0,0
1035,67.92,0,11.04,2,2.01,0,0,13.93,0,0,1,0,0,0,0,0,0,0,0,2,0,0,0.1,0,0,0
1050,69.96,1.01,8.99,3.49,3.5,0,0,12.95,0,0,0,0,0,0,0,0,0,0,0,0,0,0,0.1,0,0,0
1110,72.02,2,9.01,5,0,0,0,11.87,0,0,0,0,0,0,0,0,0,0,0,0,0,0,0.1,0,0,0
1060,65.95,0,12.3,3.85,2.05,0,0,14.75,0,0,1,0,0,0,0,0,0,0,0,0,0,0,0.1,0,0,0
1080,65.92,0,13.34,3.31,1.75,0,0,14.73,0,0,0.85,0,0,0,0,0,0,0,0,0,0,0,0.1,0,0,0
1040,69.96,0,11.99,0,4.49,0,0,13.46,0,0,0,0,0,0,0,0,0,0,0,0,0,0,0.1,0,0,0
1000,68.49,0,9.66,5.79,1.19,0,0,13.38,1,0,0.39,0,0,0,0,0,0,0,0,0,0,0,0.1,0,0,0
1010,69.89,0,11.03,0,0,0,0,13.98,0,5,0,0,0,0,0,0,0,0,0,0,0,0,0.1,0,0,0
1090,67.19,0,10.44,4.69,3,0,0,10.74,2.24,0,1.5,0,0,0,0,0,0,0,0,0,0,0,0.2,0,0,0
795,0,60,10,0,10,20,0,0,0,0,0,0,0,0,0,0,0,0,0,0,0,0,0,0,0,0
790,0,65,10,0,10,15,0,0,0,0,0,0,0,0,0,0,0,0,0,0,0,0,0,0,0,0
787,0,60,10,0,10,15,0,0,0,0,5,0,0,0,0,0,0,0,0,0,0,0,0,0,0,0
770,0,60,10,0,0,20,0,0,0,10,0,0,0,0,0,0,0,0,0,0,0,0,0,0,0,0
840,0,50,10,0,10,20,0,0,0,5,5,0,0,0,0,0,0,0,0,0,0,0,0,0,0,0
850,0,60,5,0,10,15,0,0,0,0,10,0,0,0,0,0,0,0,0,0,0,0,0,0,0,0
795,0,55,10,0,8,20,0,0,0,2,5,0,0,0,0,0,0,0,0,0,0,0,0,0,0,0
835,0,52.5,10,0,7.5,20,0,0,0,5,5,0,0,0,0,0,0,0,0,0,0,0,0,0,0,0
850,25,20,5,0,5,35,0,0,0,5,5,0,0,0,0,0,0,0,0,0,0,0,0,0,0,0
850,15,30,5,0,5,35,0,0,0,5,5,0,0,0,0,0,0,0,0,0,0,0,0,0,0,0
850,15,40,10,0,5,25,0,0,0,0,5,0,0,0,0,0,0,0,0,0,0,0,0,0,0,0
800,20,45,5,0,5,20,0,0,0,0,5,0,0,0,0,0,0,0,0,0,0,0,0,0,0,0
795,5,55,10,0,5,20,0,0,0,0,5,0,0,0,0,0,0,0,0,0,0,0,0,0,0,0
850,15,50,0,0,7.5,20,0,0,0,0,7.5,0,0,0,0,0,0,0,0,0,0,0,0,0,0,0
850,20,45,2,0,6.5,20,0,0,0,0,6.5,0,0,0,0,0,0,0,0,0,0,0,0,0,0,0
850,10,55,2,0,6.5,20,0,0,0,0,6.5,0,0,0,0,0,0,0,0,0,0,0,0,0,0,0
825,22,45,5,0,3,20,0,0,0,0,5,0,0,0,0,0,0,0,0,0,0,0,0,0,0,0
835,20,45,7,0,3,20,0,0,0,0,5,0,0,0,0,0,0,0,0,0,0,0,0,0,0,0
850,20,45,0,0,5,20,0,0,0,0,5,0,0,0,0,0,5,0,0,0,0,0,0,0,0,0
790,20,45,5,5,0,20,0,0,0,0,5,0,0,0,0,0,0,0,0,0,0,0,0,0,0,0
850,20,45,5,0,3,20,0,0,0,0,3,0,0,0,0,0,0,0,0,0,4,0,0,0,0,0
795,25,40,5,0,0,20,0,0,0,5,5,0,0,0,0,0,0,0,0,0,0,0,0,0,0,0
850,20,45,10,0,0,20,0,0,0,5,0,0,0,0,0,0,0,0,0,0,0,0,0,0,0,0
850,15,45,10,0,0,20,0,0,0,10,0,0,0,0,0,0,0,0,0,0,0,0,0,0,0,0
850,8.25,45.25,18,0,6,16.5,0,0,0,0,6,0,0,0,0,0,0,0,0,0,0,0,0,0,0,0
1270,12.83,13.75,0,0,0,0,0,0,0,2.5,0,0,0,0,0.36,0,21.64,4.11,0,30.74,8.3,0,0,0,5.77,0
1270,11.34,14.54,0,0,0,0,0,0,0,1.47,0,0,0,0,0,0,22.75,4.77,0,30.87,8.89,0,0,0,5.37,0
1250,11.65,15.37,0,0,0,0,0,0,0,1.51,0,0,0,0,0,0,22.61,4.9,0,27.06,9.13,0,0,0,5.51,2.26
1260,15.35,11.73,0,0,0,0,0,0,0,2.86,0,0,0,0,0,0,21.48,4.65,0,30.02,8.67,0,0,0,5.24,0
1260,14.91,12.63,0,0,0,0,0,0,0,2.49,0,0,0,0,0.36,0,21.9,3.02,0,33.53,6.84,0,0,0,4.32,0
1260,14.8,12.54,0,0,0,0,0,0,0,2.47,0,0,0,0,0,0,21.4,3,0,33.29,8.21,0,0,0,4.29,0
1230,13.03,12.88,0,0,0,0,0,0,0,2.4,0,0,0,0,0.35,0,20.12,2.92,0,35.82,7.63,0,0,0,4.85,0
1260,12.03,11.9,0,0,0,0,0,0,0,2.22,0,0,0,0,0.32,0,18.59,2.7,0,40.71,7.05,0,0,0,4.48,0
1250,13.88,13.72,0,0,0,0,0,0,0,2.56,0,0,0,0,0.37,0,21.44,3.11,0,33.8,8.14,0,0,0,2.98,0
1250,17.88,7.84,0,0,0,0,0,0,0,2.15,0,0,0,0,0.31,0,15.85,2.61,0,42.46,7.17,0,0,0,3.73,0
1230,13.39,13.24,0,0,0,0,1.42,0,0,2.47,0,0,0,0,0.35,0,20.69,3,0,32.6,7.85,0,0,0,4.99,0
1250,13.39,13.24,0,0,0,0,0,0,1.42,2.47,0,0,0,0,0.35,0,20.69,3,0,32.6,7.85,0,0,0,4.99,0
1300,13.53,13.4,0,0,0,0,0,0,0,2.49,0,0,0,0,0.71,0,20.91,3.03,0,32.95,7.93,0,0,0,0.76,4.29
1210,13.3,15.25,0,0,0,0,0,0,0,2.45,0,0,0,0,0.35,0,20.55,2.98,0,32.36,7.8,0,0,0,4.96,0
1250,12.83,12.69,0,0,0,0,0,0,0,5.18,0,0,0,0,0.34,0,22.54,2.88,0,31.23,7.53,0,0,0,4.78,0
1260,13.2,13.06,0,0,0,0,0,0,0,2.44,0,0,0,0,0.35,0,20.4,5.74,0,32.15,7.74,0,0,0,4.92,0
1250,13.21,13.06,0,0,2.79,0,0,0,0,2.44,0,0,0,0,0.35,0,20.4,2.96,0,32.13,7.74,0,0,0,4.92,0
1270,13.2,13.05,0,0,0,0,0,0,0,2.44,0,0,0,0,3.13,0,20.41,2.96,0,32.15,7.74,0,0,0,4.92,0
1280,13.2,13.05,2.79,0,0,0,0,0,0,2.44,0,0,0,0,0.35,0,20.4,2.96,0,32.15,7.74,0,0,0,4.92,0
1230,13.73,11.63,0,0,0,0,0,0,0,2.29,0,0,0,0,0.33,0,19.2,2.79,0,38.1,7.29,0,0,0,4.64,0
1410,43.39,28.81,9.83,10.61,1.79,0,0,0,0,0,0,0,0,0,0,0,0,0,0,3.35,2.22,0,0,0,0,0
1433,52.29,17.28,12.46,10.61,1.79,0,0,0,0,0,0,0,0,0,0,0,0,0,0,3.35,2.22,0,0,0,0,0
1402,47.55,24.81,9.77,10.55,1.78,0,0,0,0,0,0,0,0,0,0,0,0,0,0,3.33,2.21,0,0,0,0,0
996,70,0,2.5,12.3,1.4,0,0,13.2,0.6,0,0,0,0,0,0,0,0,0,0,0,0,0,0,0,0,0
1042,70,0,2.5,10.9,2.8,0,0,13.2,0.6,0,0,0,0,0,0,0,0,0,0,0,0,0,0,0,0,0
980,67.5,0,2.5,13.5,1.5,0,0,14.4,0.6,0,0,0,0,0,0,0,0,0,0,0,0,0,0,0,0,0
1046,67.5,0,2.5,12,3,0,0,14.4,0.6,0,0,0,0,0,0,0,0,0,0,0,0,0,0,0,0,0
1066,70,0,2.5,9.6,4.1,0,0,13.2,0.6,0,0,0,0,0,0,0,0,0,0,0,0,0,0,0,0,0
1059,70,0,2.5,8.2,5.5,0,0,13.2,0.6,0,0,0,0,0,0,0,0,0,0,0,0,0,0,0,0,0
1057,67.5,0,2.5,10.5,4.5,0,0,14.4,0.6,0,0,0,0,0,0,0,0,0,0,0,0,0,0,0,0,0
1059,67.5,0,2.5,9,6,0,0,14.4,0.6,0,0,0,0,0,0,0,0,0,0,0,0,0,0,0,0,0
1041,68,0,2.5,11,3.7,0,0,14.2,0.6,0,0,0,0,0,0,0,0,0,0,0,0,0,0,0,0,0
1052,67.5,0,2.5,11.2,3.8,0,0,14.4,0.6,0,0,0,0,0,0,0,0,0,0,0,0,0,0,0,0,0
1050,68.5,0,2.5,10.1,4.4,0,0,13.9,0.6,0,0,0,0,0,0,0,0,0,0,0,0,0,0,0,0,0
1052,68,0,2.5,10.3,4.4,0,0,14.2,0.6,0,0,0,0,0,0,0,0,0,0,0,0,0,0,0,0,0
1057,69.5,0,2.5,8.4,5.6,0,0,13.4,0.6,0,0,0,0,0,0,0,0,0,0,0,0,0,0,0,0,0
1054,69,0,2.5,8.5,5.7,0,0,13.7,0.6,0,0,0,0,0,0,0,0,0,0,0,0,0,0,0,0,0
1100,62,0,15,3,0,0,0,15,0,0,0,0,0,0,0,0,0,0,0,0,0,0,0,5,0,0
995,60.7,0,15.4,2.9,0.1,0,0,15.9,0,0,0,0,0,0,0,0,0,0,0,0,0,0,0.1,4.9,0,0
990,60.4,0,15.6,2.5,0,0,0,16.4,0,0,0,0,0,0,0,0,0,0,0,0,0,0,0.1,5,0,0
915,56.9,0,13.4,0,0,0,0,19.6,0,0,0,0,0,0,0,0,0,0,0,0,0,0,0.1,10,0,0
855,57.1,0,17.5,0.1,0,0,0,18.4,0,0,0,0,0,0,0,0,0,0,0,0,0,0,0.1,6.8,0,0
865,56.4,0,18.1,0,0,0,0,18.2,0,0,0,0,0,0,0,0,0,0,0,0,0,0,0.1,7.2,0,0
780,72,0,2.5,0,0,0,0,0,18,0,7.25,0,0,0,0,0,0,0,0,0,0,0,0.25,0,0,0
930,58.07,0,12.76,0.02,0.03,0,0,19.67,0.36,5.43,0,0,0.01,0,0,0,0,0,0,0,0,0,0.09,3.56,0,0
965,61.17,0,12.77,0.8,0.03,0,0,19.08,0.03,2.52,0,0,0.01,0,0,0,0,0,0,0,0,0,0.09,3.5,0,0
970,58.97,0,11.84,0.02,0.03,0,0,19.6,0.38,6.67,0,0,0.01,0,0,0,0,0,0,0,0,0,0.1,2.38,0,0
950,58.88,0,11.96,0.02,0.03,0,0,19.7,0.84,5.66,0,0,0.01,0,0,0,0,0,0,0,0,0,0.09,2.81,0,0
890,58.41,0,12.08,0.02,0.03,0,0,19.7,1.47,4.57,0,0,0.01,0,0,0,0,0,0,0,0,0,0.1,3.61,0,0
940,65.26,0,11.11,0.01,0.03,0,0,19.24,0.66,1.52,0,0,0.01,0,0,0,0,0,0,0,0,0,0.09,2.07,0,0
750,65.27,2.99,6.09,1,0,0,0,15.67,3.59,2.4,0,0,0,0,0,0,0,0,0,0,2.89,0,0.1,0,0,0
855,69.4,1,6.2,4.5,0,0,0,15.8,0.5,2.5,0,0,0,0,0,0,0,0,0,0,0,0,0.1,0,0,0
745,65.4,3,6.1,1,0,0,0,18.3,0.8,2.4,0,0,0,0,0,0,0,0,0,0,2.9,0,0.1,0,0,0
850,66.4,1,9.2,3,0,0,0,15.8,2,2.5,0,0,0,0,0,0,0,0,0,0,0,0,0.1,0,0,0
850,66.3,1.5,8,1,0,0,0,15,3,5,0,0,0,0,0,0,0,0,0,0,0,0,0.2,0,0,0
815,66.3,1.5,6,4,0,0,0,15,3,4,0,0,0,0,0,0,0,0,0,0,0,0,0.2,0,0,0
845,65.05,0.75,8,4,0,0,0,15,3,4,0,0,0,0,0,0,0,0,0,0,0,0,0.2,0,0,0
720,66.93,1,6.09,1,0,0,0,17.98,1.5,2.4,0,0,0,0,0,0,0,0,0,0,2,0,0.1,1,0,0
755,66,1,7,1,0,0,0,18,1.5,2.4,0,0,0,0,0,0,0,0,0,0,2,0,0.1,1,0,0
820,65.2,1,10.2,1,0,0,0,18.8,1.2,2.5,0,0,0,0,0,0,0,0,0,0,0,0,0.1,0,0,0
820,66.2,1,9.2,1,0,0,0,18.8,1.2,2.5,0,0,0,0,0,0,0,0,0,0,0,0,0.1,0,0,0
885,65.2,2,9.2,1,0,0,0,18.8,1.2,2.5,0,0,0,0,0,0,0,0,0,0,0,0,0.1,0,0,0
790,63.2,2,10.2,2,0,0,0,18.8,1.2,2.5,0,0,0,0,0,0,0,0,0,0,0,0,0.1,0,0,0
1482,60.77,1.15,21.13,10.76,1.77,0,3.23,0.44,0.15,0,0,0,0.17,0,0,0,0,0,0,0.42,0.01,0,0,0,0,0
1447,64.16,0,18.99,10.74,1.71,0,3.31,0.42,0.13,0,0,0,0.15,0,0,0,0,0,0,0.38,0.01,0,0,0,0,0
1360,59.93,0.55,22.88,5.93,3.25,0,6.5,0.19,0.18,0,0,0,0.17,0,0,0,0,0,0,0.39,0.03,0,0,0,0,0
1314,60.11,0.66,19.57,4.94,3.94,2.05,7.89,0.21,0.18,0,0,0,0.13,0,0,0,0,0,0,0.29,0.03,0,0,0,0,0
1210,61.51,0.58,18.39,3.34,3.96,2.44,6.89,0.86,0.17,0,0,0,0.13,0,0,0,1.42,0,0,0.28,0.03,0,0,0,0,0
1226,58.48,0.65,15.14,11.33,4.36,2.69,4.32,0.88,0.17,0,0,0,0.12,0,0,0,1.57,0,0,0.26,0.03,0,0,0,0,0
1360,61.99,0,19.51,9.1,3.82,2.73,0,0.75,0.18,0,0,0,0.18,0,0,0,1.24,0,0,0.46,0.04,0,0,0,0,0
1380,65.19,0.73,19.86,4,0.86,2.49,2.37,0.12,0.18,2.13,0,0,0.17,0,0,0,1.44,0,0,0.42,0.04,0,0,0,0,0
1326,59.02,2.38,21.5,3.61,2.77,2.54,3.56,0.16,0,2.18,0,0,0.17,0,0,0,1.69,0,0,0.42,0,0,0,0,0,0
1006,63.46,0.47,12.9,1.64,3.53,0,0,16.31,1.47,0,0,0,0,0,0,0,0,0,0,0,0,0,0.22,0,0,0
1037,64.67,0.47,12.85,3.1,1.17,0,0,16.05,1.47,0,0,0,0,0,0,0,0,0,0,0,0,0,0.22,0,0,0
1052,65.09,0.47,12.07,4.74,1.17,0,0,12.75,3.49,0,0,0,0,0,0,0,0,0,0,0,0,0,0.22,0,0,0
1105,64.69,0.47,12.46,4.69,1.16,0,0,15.55,0.76,0,0,0,0,0,0,0,0,0,0,0,0,0,0.22,0,0,0
1068,62.57,0.47,12.08,6.43,1.16,0,0,15.69,1.38,0,0,0,0,0,0,0,0,0,0,0,0,0,0.22,0,0,0
1045,68.89,0,10.32,5.38,0.11,0,0,15.13,0,0,0,0,0,0,0,0,0,0,0,0,0,0,0.17,0,0,0
962,67.18,0.94,12.14,3.23,0,0,0,16.29,0,0,0,0,0,0,0,0,0,0,0,0,0,0,0.22,0,0,0
1063,65.53,0,13.52,3.26,0,0,0,17.47,0,0,0,0,0,0,0,0,0,0,0,0,0,0,0.22,0,0,0
1004,66.92,2.37,12.28,2.45,0,0,0,14.36,1.4,0,0,0,0,0,0,0,0,0,0,0,0,0,0.22,0,0,0
977,61.92,2.86,13.68,3.3,0,0,0,16.61,1.41,0,0,0,0,0,0,0,0,0,0,0,0,0,0.22,0,0,0
1230,68.74,0,14.48,2.14,0,0,0,14.42,0,0,0,0,0,0,0,0,0,0,0,0,0,0,0.22,0,0,0
1040,65.54,4.14,12.47,3.25,0,0,0,14.38,0,0,0,0,0,0,0,0,0,0,0,0,0,0,0.22,0,0,0
1011,68.62,0,12.44,2.27,0,0,0,16.45,0,0,0,0,0,0,0,0,0,0,0,0,0,0,0.22,0,0,0
888,64.26,4.16,12.52,2.28,0,0,0,16.56,0,0,0,0,0,0,0,0,0,0,0,0,0,0,0.22,0,0,0
1000,64.69,1.91,14.53,2.14,0,0,0,16.51,0,0,0,0,0,0,0,0,0,0,0,0,0,0,0.22,0,0,0
1150,63.71,0,16.38,3.31,0,0,0,16.38,0,0,0,0,0,0,0,0,0,0,0,0,0,0,0.22,0,0,0
1105,65.66,1.91,14.53,2.14,0,0,0,15.54,0,0,0,0,0,0,0,0,0,0,0,0,0,0,0.22,0,0,0
897,64.48,4.14,12.47,3.25,0,0,0,15.44,0,0,0,0,0,0,0,0,0,0,0,0,0,0,0.22,0,0,0
1058,64.73,0.95,14.51,2.14,0,0,0,17.45,0,0,0,0,0,0,0,0,0,0,0,0,0,0,0.22,0,0,0
1150,63.75,0,16.45,2.16,0,0,0,17.42,0,0,0,0,0,0,0,0,0,0,0,0,0,0,0.22,0,0,0
900,62.44,4.15,12.48,3.25,0,0,0,17.46,0,0,0,0,0,0,0,0,0,0,0,0,0,0,0.22,0,0,0
1260,58.38,0,11.62,10.33,0,0,0,15.5,0,0,0,0,0,0,0,0,0,0,0,4.17,0,0,0,0,0,0
1280,54.06,0,14.42,6.02,0,0,0,10.99,1.91,8.78,0,0,0,0,0,0,0,0,0,1.87,1.46,0,0,0.49,0,0
1290,54.75,0,14.82,0,0,0,0,10.98,1.98,14.7,0,0,0,0,0,0,0,0,0,1.21,1.05,0,0,0.51,0,0
1300,55.02,0,14.66,2.64,0,0,0,10.99,2.59,11.88,0,0,0,0,0,0,0,0,0,0,1.72,0,0,0.5,0,0
1320,53.49,0,14.95,4.19,0,0,0,10.98,2.75,10.72,0,0,0,0,0,0,0,0,0,0,2.3,0,0.12,0.5,0,0
1270,55.16,0,14.24,5.95,0,0,0.46,10.83,1.82,8.67,0,0,0,0,0,0,0,0,0,1.59,1.28,0,0,0,0,0
1270,55.88,0,14.42,5.16,0,0,0,10.64,1.47,8.52,0.54,0,0,0,0,0,0,0,0,1.61,1.29,0,0,0,0.47,0
1270,50.39,0,12.44,4.8,0,0,0,20.08,0.11,7.22,0,0,0,0,0,0,0,0,0,1.6,1.29,0,0,2.07,0,0
1245,66.9,1.7,13,8.8,5.1,0,0,0,0,0,4.5,0,0,0,0,0,0,0,0,0,0,0,0,0,0,0
1240,66.8,2.4,12.7,8.4,5.2,0,0,0,0,0,4.5,0,0,0,0,0,0,0,0,0,0,0,0,0,0,0
1180,66.4,6.3,13.2,4.7,6.3,2.7,0,0,0,0,0.3,0,0,0,0,0,0,0,0,0,0,0,0.1,0,0,0
1188,66.6,6.3,13.2,3.9,6.9,2.7,0,0,0,0,0.3,0,0,0,0,0,0,0,0,0,0,0,0.1,0,0,0
1190,66.87,6.41,13.21,3.9,6.31,2.9,0,0,0,0,0.3,0,0,0,0,0,0,0,0,0,0,0,0.1,0,0,0
1150,66.3,5.9,13.1,4.7,6.9,2.7,0,0,0,0,0.3,0,0,0,0,0,0,0,0,0,0,0,0.1,0,0,0
1155,66.6,6.3,12.9,4.7,5.7,2.7,0,0,0,0,1,0,0,0,0,0,0,0,0,0,0,0,0.1,0,0,0
1120,66.43,6.29,12.79,4.7,6.29,2.7,0,0,0,0,0.7,0,0,0,0,0,0,0,0,0,0,0,0.1,0,0,0
1115,66.47,6.31,12.81,4.7,6.51,2.8,0,0,0,0,0.3,0,0,0,0,0,0,0,0,0,0,0,0.1,0,0,0
1120,65.7,6.3,12.8,4.7,7.5,2.6,0,0,0,0,0.3,0,0,0,0,0,0,0,0,0,0,0,0.1,0,0,0
1120,66.27,6.31,12.81,4.2,7.61,2.6,0,0,0,0,0.1,0,0,0,0,0,0,0,0,0,0,0,0.1,0,0,0
1120,66,6.3,12.7,4.7,7.6,2.5,0,0,0,0,0.1,0,0,0,0,0,0,0,0,0,0,0,0.1,0,0,0
1140,66.6,6.3,12.9,3,8.1,2.7,0,0,0,0,0.3,0,0,0,0,0,0,0,0,0,0,0,0.1,0,0,0
1130,65.93,6.29,12.59,4.7,7.59,2.5,0,0,0,0,0.3,0,0,0,0,0,0,0,0,0,0,0,0.1,0,0,0
1181,69.44,5.73,12.4,1.82,8.3,0.87,0,0,0,0,1.35,0,0,0,0,0,0,0,0,0,0,0,0.09,0,0,0
1197,69.68,5.76,12.45,0,9.65,0.44,0,0,0,0,1.93,0,0,0,0,0,0,0,0,0,0,0,0.09,0,0,0
1155,67.86,4.46,12.33,5.19,5.09,1.4,0,0,0,0,3.55,0,0.03,0,0,0,0,0,0,0,0.01,0,0.08,0,0,0
1185,67.62,4.92,12.53,4.07,6.68,2.17,0,0,0,0,1.9,0,0.01,0,0,0,0,0,0,0,0.05,0,0.05,0,0,0
1160,68.08,4.58,12.47,5,5.65,1.45,0,0,0,0,2.65,0,0.02,0,0,0,0,0,0,0,0.03,0,0.07,0,0,0
1170,69.41,4.35,12.4,3.98,5.97,2.01,0,0,0,0,1.73,0,0.02,0,0,0,0,0,0,0,0.03,0,0.1,0,0,0
1185,68.64,3.85,12.57,5.14,5.69,2.24,0,0,0,0,1.73,0,0.02,0,0,0,0,0,0,0,0.03,0,0.09,0,0,0
1210,69.56,4.23,12.35,5.03,5.42,1.17,0,0,0,0,2.1,0,0.02,0,0,0,0,0,0,0,0.02,0,0.1,0,0,0
1185,69.41,4.44,12.35,4,6.11,1.75,0,0,0,0,1.78,0,0.02,0,0,0,0,0,0,0,0.03,0,0.11,0,0,0
1195,69.04,4.49,12.5,4.06,6.18,1.77,0,0,0,0,1.8,0,0.02,0,0,0,0,0,0,0,0.03,0,0.11,0,0,0
1175,69.48,4.35,12.4,3.96,5.77,2.22,0,0,0,0,1.67,0,0.02,0,0,0,0,0,0,0,0.03,0,0.1,0,0,0
1270,66.67,2.5,12.67,8.48,5.19,0,0,0,0,0,4.49,0,0,0,0,0,0,0,0,0,0,0,0,0,0,0
900,60.68,4.72,9.02,4.89,0,0,0,19.08,1.39,0,0,0,0,0,0,0,0,0,0,0,0,0,0.22,0,0,0
915,57.78,4.66,10.19,4.83,0,0,0,20.94,1.38,0,0,0,0,0,0,0,0,0,0,0,0,0,0.22,0,0,0
845,57.45,6.49,8.86,4.8,0,0,0,20.82,1.37,0,0,0,0,0,0,0,0,0,0,0,0,0,0.21,0,0,0
805,55.78,6.55,10.22,4.84,0,0,0,21.01,1.38,0,0,0,0,0,0,0,0,0,0,0,0,0,0.22,0,0,0
1060,65.02,0,13.93,3.26,0,0,0,17.62,0,0,0,0,0,0,0,0,0,0,0,0,0,0,0.17,0,0,0
1093,65.32,0,15.4,2.64,0,0,0,16.42,0,0,0,0,0,0,0,0,0,0,0,0,0,0,0.22,0,0,0
870,64.69,9.04,12.28,0.02,0.04,0,5,6.58,1.3,0,0,0,0,0,0,0,0,0,0,0,0,0,0.05,1,0,0
950,63.7,9.04,12.29,0.02,0.02,0,7,4.58,1.3,0,0,0,0,0,0,0,0,0,0,0,0,0,0.05,2,0,0
1464,51.08,0,21.95,26.97,0,0,0,0,0,0,0,0,0,0,0,0,0,0,0,0,0,0,0,0,0,0
1427,53.77,0,19.26,23.58,3.39,0,0,0,0,0,0,0,0,0,0,0,0,0,0,0,0,0,0,0,0,0
1459,52.21,0,18.71,22.9,0,0,6.18,0,0,0,0,0,0,0,0,0,0,0,0,0,0,0,0,0,0,0
1472,51.59,0,19.23,23.54,5.64,0,0,0,0,0,0,0,0,0,0,0,0,0,0,0,0,0,0,0,0,0
1529,52.08,0,23.66,24.26,0,0,0,0,0,0,0,0,0,0,0,0,0,0,0,0,0,0,0,0,0,0
1502,46.02,0,18.68,32.01,3.29,0,0,0,0,0,0,0,0,0,0,0,0,0,0,0,0,0,0,0,0,0
1495,45.68,0,18.55,24.21,5.44,0,6.12,0,0,0,0,0,0,0,0,0,0,0,0,0,0,0,0,0,0,0
1522,46.71,0,20.8,32.49,0,0,0,0,0,0,0,0,0,0,0,0,0,0,0,0,0,0,0,0,0,0
1456,53.07,0,19.01,27.92,0,0,0,0,0,0,0,0,0,0,0,0,0,0,0,0,0,0,0,0,0,0
1538,47.26,0,22.91,23.49,0,0,6.34,0,0,0,0,0,0,0,0,0,0,0,0,0,0,0,0,0,0,0
1448,49.2,0,18.72,32.08,0,0,0,0,0,0,0,0,0,0,0,0,0,0,0,0,0,0,0,0,0,0
1513,48.72,0,23.6,24.2,3.48,0,0,0,0,0,0,0,0,0,0,0,0,0,0,0,0,0,0,0,0,0
1558,41.63,0,22.69,35.68,0,0,0,0,0,0,0,0,0,0,0,0,0,0,0,0,0,0,0,0,0,0
1567,46.36,0,27.32,26.32,0,0,0,0,0,0,0,0,0,0,0,0,0,0,0,0,0,0,0,0,0,0
1521,44.72,0,18.16,31.12,0,0,6,0,0,0,0,0,0,0,0,0,0,0,0,0,0,0,0,0,0,0
950,2.1,10.12,0,0,0,0,0,26.72,7.37,0,0,0,0,0,0,0,0,0,0,11.96,0,0,0,20.08,21.65,0
930,0,9.42,0,0,0,0,0,27.28,6.6,0,0,0,0,0,0,0,0,0,0,12.25,0,0,0,22.62,21.83,0
980,2.07,5.5,0,0,0,0,0,36.73,0.79,0,0,0,0,0,0,0,0,0,0,12.27,0,0,0,21.08,21.56,0
980,7.67,10.58,0,0,0,0,0,29.69,6.71,0,0,0,0,0,0,0,0,0,0,1.26,0,0,0,21.09,23,0
1060,0,0.42,0,0,0,0,0,23.33,6.67,0,0,0,0,0,0,0.02,0,0,0,33.3,0,0,0,26.26,10,0
940,0,11.2,0,0,0,0,0,26.13,7.6,0,0,0,0,0,0,0.03,0,0,0,13.07,0,0,0,20.52,21.45,0
940,0,13.03,0,0,0,0,0,25.6,7.82,0,0,0,0,0,0,0.03,0,0,0,13.03,0,0,0,19.55,20.94,0
940,0,12.14,0,0,0,0,0,25.89,7.59,0,0,0,0,0,0,0.03,0,0,0,13.07,0,0,0,20.06,21.22,0
940,0,11.13,0,0,1.68,0,0,25.96,7.43,0,0,0,0,0,0,0.03,0,0,0,12.98,0,0,0,20.41,20.38,0
1190,71.92,4.48,11.21,1.59,4.92,0.07,0,0,0,0,5.71,0,0.01,0,0,0,0,0,0,0,0.01,0,0.08,0,0,0
1140,69.42,8.76,10.75,0,9.82,0,0,0,0.4,0,0.76,0,0,0,0,0,0,0,0,0,0,0,0.09,0,0,0
1195,71.13,7.98,11.03,0,9.09,0,0,0,0.3,0,0.38,0,0,0,0,0,0,0,0,0,0,0,0.09,0,0,0
1230,71.51,5.98,11.1,0,11.13,0,0,0,0.17,0,0,0,0.02,0,0,0,0,0,0,0,0,0,0.09,0,0,0
1228,71.59,5.97,11.08,1.13,9.95,0,0,0,0.17,0,0,0,0.02,0,0,0,0,0,0,0,0,0,0.09,0,0,0
1239,71.09,6,11.58,0,11.05,0,0,0,0.17,0,0,0,0.02,0,0,0,0,0,0,0,0,0,0.09,0,0,0
1282,71.15,5.97,11.02,0,11.58,0,0,0,0.17,0,0,0,0.02,0,0,0,0,0,0,0,0,0,0.09,0,0,0
1225,70.75,5.87,10.95,0,12.15,0,0,0,0.17,0,0,0,0.02,0,0,0,0,0,0,0,0,0,0.09,0,0,0
1213,70.81,6.92,10.97,0,11.02,0,0,0,0.17,0,0,0,0.02,0,0,0,0,0,0,0,0,0,0.09,0,0,0
1206,70.46,7.37,10.96,0.97,9.96,0,0,0,0.17,0,0,0,0.02,0,0,0,0,0,0,0,0,0,0.09,0,0,0
1220,67.25,8.32,12.65,0,11.5,0,0,0,0.17,0,0,0,0.02,0,0,0,0,0,0,0,0,0,0.09,0,0,0
1193,66.91,9.17,12.26,0,11.38,0,0,0,0.17,0,0,0,0.02,0,0,0,0,0,0,0,0,0,0.09,0,0,0
1260,67.64,7.82,12.75,0.98,10.53,0,0,0,0.17,0,0,0,0.02,0,0,0,0,0,0,0,0,0,0.09,0,0,0
1294,67.76,7.81,12.71,2.92,8.52,0,0,0,0.17,0,0,0,0.02,0,0,0,0,0,0,0,0,0,0.09,0,0,0
1235,72.02,6.37,11.45,0,9.89,0,0,0,0.17,0,0,0,0.02,0,0,0,0,0,0,0,0,0,0.08,0,0,0
1196,66.46,9.59,11.43,0,12.25,0,0,0,0.17,0,0,0,0.02,0,0,0,0,0,0,0,0,0,0.08,0,0,0
1208,66.48,9.56,12.41,0,11.28,0,0,0,0.17,0,0,0,0.02,0,0,0,0,0,0,0,0,0,0.08,0,0,0
1130,66.57,6.31,12.81,4.7,6.31,2.9,0,0,0,0,0.3,0,0,0,0,0,0,0,0,0,0,0,0.1,0,0,0
1190,66.63,6.39,12.89,3.9,6.89,2.9,0,0,0,0,0.3,0,0,0,0,0,0,0,0,0,0,0,0.1,0,0,0
1130,66.3,6.3,12.8,4.7,6.6,2.7,0,0,0,0,0.5,0,0,0,0,0,0,0,0,0,0,0,0.1,0,0,0
1115,65.7,7.3,12.7,4.7,6.2,2.6,0,0,0,0,0.7,0,0,0,0,0,0,0,0,0,0,0,0.1,0,0,0
1130,65.8,6.28,12.76,4.69,7.58,2.49,0,0,0,0,0.3,0,0,0,0,0,0,0,0,0,0,0,0.1,0,0,0
1214,57.18,0,7,0,16.28,0,0,0,0,10.6,0,0,0,0,0,0,0,0,0,8.94,0,0,0,0,0,0
1194,70.04,5.25,12.46,1.65,8.31,0.87,0,0,0,0,1.29,0,0,0,0,0,0,0,0,0,0,0,0.13,0,0,0
1180,71.29,2.42,12.52,3.91,5,3.51,0,0,0,0,1.2,0,0.01,0,0,0,0,0,0,0,0.02,0,0.12,0,0,0
1175,70.85,4.34,11.92,3.35,5.85,2.6,0,0,0,0,0.97,0,0.01,0,0,0,0,0,0,0,0.01,0,0.1,0,0,0
1180,71.34,1.78,11.63,4.19,5.53,4.12,0,0,0,0,1.28,0,0.01,0,0,0,0,0,0,0,0.02,0,0.1,0,0,0
1175,71.51,1.62,11.58,4.23,5.65,4.2,0,0,0,0,1.08,0,0.01,0,0,0,0,0,0,0,0.02,0,0.1,0,0,0
1170,70.27,4.26,12.19,3.56,5.73,2.54,0,0,0,0,1.35,0,0.01,0,0,0,0,0,0,0,0.01,0,0.08,0,0,0
1150,70.39,3.32,11.99,3.85,5.29,3.82,0,0,0,0,1.22,0,0.01,0,0,0,0,0,0,0,0.02,0,0.09,0,0,0
1175,71.22,1.7,11.67,4.85,5.31,3.97,0,0,0,0,1.15,0,0.01,0,0,0,0,0,0,0,0.02,0,0.1,0,0,0
1200,71.48,1.45,11.36,4.87,5.35,4.38,0,0,0,0,0.98,0,0.01,0,0,0,0,0,0,0,0.02,0,0.1,0,0,0
1200,70.61,4.15,11.93,3.4,6.03,2.5,0,0,0,0,1.28,0,0.01,0,0,0,0,0,0,0,0.01,0,0.08,0,0,0
1030,73.24,0,2.38,6.47,5.42,0,0,3,6.98,0,2.41,0,0,0,0,0,0,0,0,0,0,0,0.1,0,0,0
1015,72.2,0,2.72,5.13,5.55,2,0,2.99,6.59,0,2.72,0,0,0,0,0,0,0,0,0,0,0,0.1,0,0,0
1055,71.26,0.67,4.01,4.83,5.2,0,0,3.74,6.69,0,3.52,0,0,0,0,0,0,0,0,0,0,0,0.08,0,0,0
1020,71.18,0,4.39,6.67,3.46,0,0,3.94,7.92,0,2.37,0,0,0,0,0,0,0,0,0,0,0,0.07,0,0,0
1070,70.34,1,2.9,10.11,2.87,0,0,3.11,8.66,0,0.91,0,0,0,0,0,0,0,0,0,0,0,0.1,0,0,0
1095,70.25,1,4.8,6.26,4.56,0,0,3.61,7.24,0,2.18,0,0,0,0,0,0,0,0,0,0,0,0.1,0,0,0
1040,75.18,2.46,4.54,2.86,4.72,0,0,3.01,6.8,0,0.33,0,0,0,0,0,0,0,0,0,0,0,0.1,0,0,0
1015,71.98,0,1.9,5.4,5.8,0,0,2.99,7.03,0,2.9,0,0,0,0,0,0,0,0,2,0,0,0,0,0,0
930,72.81,0.8,4.8,5.74,2.23,0,0,3.99,8.01,0,1.55,0,0,0,0,0,0,0,0,0,0,0,0.07,0,0,0
905,71.58,0.4,4.72,5.66,3.44,0,0,3.92,7.84,0,2.37,0,0,0,0,0,0,0,0,0,0,0,0.07,0,0,0
990,71.86,0,4.75,5.66,3.46,0,0,3.93,7.9,0,2.37,0,0,0,0,0,0,0,0,0,0,0,0.07,0,0,0
930,75.7,2.15,4.97,0.45,4.68,0,0,2.94,9.01,0,0,0,0,0,0,0,0,0,0,0,0,0,0.1,0,0,0
910,70.55,1.72,3.29,7,3.24,0,0,3.12,9.94,0,1.04,0,0,0,0,0,0,0,0,0,0,0,0.1,0,0,0
845,72.06,1.76,3.36,5,3.31,0,0,3.19,10.15,0,1.07,0,0,0,0,0,0,0,0,0,0,0,0.1,0,0,0
980,71.23,0,4.39,5.67,3.46,0,0,3.94,7.87,0,3.37,0,0,0,0,0,0,0,0,0,0,0,0.07,0,0,0
1270,10.52,15.27,0,0,0,0,0,0,0,2.63,0,0,0,0,0.38,0,22.08,3.95,0,31.45,8.38,0,0,0,5.34,0
1270,12.14,14.34,0,0,0,0,0,0,0,2.14,0,0,0,0,0.36,0,21.7,4.12,0,30.91,9.04,0,0,0,5.25,0
1250,13.72,13.61,0,0,0,0,0,0,0,2.53,0,0,0,0,0.36,0,21.22,3.08,0,30.52,8.31,0,0,0,6.65,0
1250,11.39,15.03,0,0,0,0,0,0,0,1.47,0,0,0,0,0,0,22.11,4.79,0,30.89,8.93,0,0,0,3.18,2.21
1290,11.46,13.64,0,0,0,0,0,0,0,1.48,0,0,0,0,0,0,22.26,4.89,0,31.11,8.99,0,0,0,5.43,0.74
1260,7.49,18.08,0,0,0,0,0,0,0,0,0,0,0,0,0,0,22.48,4.87,0,31.41,9.08,0,0,0,5.48,1.11
1260,14.9,12.63,0,0,0,0,0,0,0,2.49,0,0,0,0,0.36,0,21.9,3.03,0,33.53,6.84,0,0,0,4.32,0
1260,12.23,14.25,0,0,0,0,0,0,0,2.52,0,0,0,0,0.36,0,22.22,3.07,0,34.02,6.94,0,0,0,4.39,0
1260,13.48,12.63,0,0,0,0,0,0,0,2.49,0,0,0,0,0.36,0,21.9,3.03,0,33.53,8.26,0,0,0,4.32,0
1260,12.03,11.91,0,0,0,0,0,0,0,2.22,0,0,0,0,0.32,0,18.6,2.7,0,40.69,7.05,0,0,0,4.48,0
1270,12.93,13.49,0,0,0,0,0,0,0,2.38,0,0,0,0,0.34,0,16.42,2.38,0,39.7,7.58,0,0,0,4.78,0
1270,13.2,13.77,0,0,0,0,0,0,0,2.43,0,0,0,0,0.36,0,20.4,2.96,0,32.13,7.74,0,0,0,7.01,0
1250,17.88,7.84,0,0,0,0,0,0,0,2.15,0,0,0,0,0.31,0,15.85,2.62,0,42.45,7.17,0,0,0,3.73,0
1250,13.2,13.05,0,0,0,0,2.79,0,0,2.44,0,0,0,0,0.35,0,20.39,2.96,0,32.13,7.77,0,0,0,4.92,0
1250,13.2,13.06,0,0,0,0,0,0,2.79,2.44,0,0,0,0,0.35,0,20.4,2.96,0,32.14,7.73,0,0,0,4.93,0
1270,13.57,13.44,0,0,0,0,0,0,0,2.5,0,0,0,0,0.36,0,20.99,3.04,0,33.07,7.96,0,0,0,2.91,2.16
1240,13.58,13.43,0,0,0,0,0,0,0,2.51,0,0,0,0,0.36,0,20.98,3.04,0,33.07,7.97,0,0,0,5.06,0
1210,13.3,15.26,0,0,0,0,0,0,0,2.45,0,0,0,0,0.36,0,20.54,2.98,0,32.36,7.79,0,0,0,4.96,0
1285,13.2,13.06,2.79,0,0,0,0,0,0,2.44,0,0,0,0,0.35,0,20.4,2.96,0,32.13,7.74,0,0,0,4.93,0
1250,13.2,13.06,0,0,0,0,0,0,0,2.44,0,0,0,0,0.39,0,22.79,3.31,0,32.14,7.74,0,0,0,4.93,0
1137,65.33,0,0.13,0,3.35,0,0,16.47,0,0,0,0,0.01,0,0,0,0,0,0,5.72,8.99,0,0,0,0,0
1045,60.73,9.69,9.99,4.1,9.89,2.2,0,0,0,0,3.3,0,0,0,0,0,0,0,0,0,0,0,0.1,0,0,0
1080,61.5,10,11.1,4.4,8.5,2.4,0,0,0,0,2,0,0,0,0,0,0,0,0,0,0,0,0.1,0,0,0
1095,61.5,10,11.1,5.4,7.5,3.4,0,0,0,0,1,0,0,0,0,0,0,0,0,0,0,0,0.1,0,0,0
1090,61.5,9,12.1,6.4,7.5,3.4,0,0,0,0,0,0,0,0,0,0,0,0,0,0,0,0,0.1,0,0,0
1000,61.93,10.09,10.29,4.2,5.59,4.9,0,0,0,0,2.9,0,0,0,0,0,0,0,0,0,0,0,0.1,0,0,0
1080,61.5,9,12.1,5.4,7.5,3.4,0,0,0,0,1,0,0,0,0,0,0,0,0,0,0,0,0.1,0,0,0
1200,18.43,43.66,0,0,0,0,0,0,0,0,0,0,0,0,4.4,0,22.79,0,0,0,8.53,0,0,0,2.19,0
1230,20.07,38.6,0,0,0,0,0,0,0,0,0,0,0,0,12.16,0,19.67,0,0,0,7.31,0,0,0,2.19,0
1250,21.42,36.14,0,0,0,0,0,0,0,0.88,0,0,0,0,11.59,0,19.4,0,0,0,9.28,0,0,0,1.29,0
1150,6.7,53.4,0,0,0,0,0,0,0,2.39,0,0,0,0,7.25,0,19.42,0,0,0,9.01,0,0,0,1.83,0
1140,7.16,53.67,0,0,0,0,0,0,0,0,0,0,0,0,7.69,0,19.86,0,0,1.56,9.02,0,0,0,1.04,0
