Repository: you0514w/youyou

File: Expansion Coeff.csv (part 15 of 83)
Expansion Coeff (Typical) ( 10-7/K ),SiO2,B2O3,Al2O3,MgO,CaO,BaO,Li2O,Na2O,K2O,Rb2O,Ag2O,Cs2O,Tl2O,MnO,FeO,CoO,NiO,CuO,ZnO,SrO,CdO,PbO,SnO,Cr2O3,Fe2O3,Ga2O3,As2O3,Y2O3,In2O3,Sb2O3,La2O3,Nd2O3,Gd2O3,TiO2,MnO2,GeO2,ZrO2,CeO2,SnO2,TeO2,P2O5,V2O5,Nb2O5,Ta2O5,MoO3,WO3
69,72.89,3.54,3.5,0,10.12,0,0,9.95,0,0,0,0,0,0,0,0,0,0,0,0,0,0,0,0,0,0,0,0,0,0,0,0,0,0,0,0,0,0,0,0,0,0,0,0,0,0
58,66.07,0,17.37,0,0,0,15.36,0,0,0,0,0,0,0,0,0,0,0,0,0,0,1.1,0,0,0,0,0.1,0,0,0,0,0,0,0,0,0,0,0,0,0,0,0,0,0,0,0
58,65.99,0,17.41,0,0,0,14.29,0,0,0,0,0,0,0,0,0,0,0,0,0,0,2.21,0,0,0,0,0.1,0,0,0,0,0,0,0,0,0,0,0,0,0,0,0,0,0,0,0
45,70.77,0,14.91,0,0,0,12.34,0,0,0,0,0,0,0,0,0,0,0,0,0,0,1.88,0,0,0,0,0.1,0,0,0,0,0,0,0,0,0,0,0,0,0,0,0,0,0,0,0
40,67.14,1.46,15.08,0,0,0,14.66,0,0,0,0,0,0,0,0,0,0,0,0,0,0,0,0,0,0,0,0.19,0,0,0,0,0,0,0,0,0,0,0,0,0,1.47,0,0,0,0,0
46,70.93,0,14.65,0,0,0,11.38,2.85,0,0,0,0,0,0,0,0,0,0,0,0,0,0,0,0,0,0,0.19,0,0,0,0,0,0,0,0,0,0,0,0,0,0,0,0,0,0,0
82.7,17.52,35.06,0,30.05,0,17.37,0,0,0,0,0,0,0,0,0,0,0,0,0,0,0,0,0,0,0,0,0,0,0,0,0,0,0,0,0,0,0,0,0,0,0,0,0,0,0,0
135.4,20.8,18.73,0,43.69,0,16.78,0,0,0,0,0,0,0,0,0,0,0,0,0,0,0,0,0,0,0,0,0,0,0,0,0,0,0,0,0,0,0,0,0,0,0,0,0,0,0,0
125.4,20.95,14.96,0,42.89,0,21.2,0,0,0,0,0,0,0,0,0,0,0,0,0,0,0,0,0,0,0,0,0,0,0,0,0,0,0,0,0,0,0,0,0,0,0,0,0,0,0,0
110.3,21.42,15,0,47.51,0,16.07,0,0,0,0,0,0,0,0,0,0,0,0,0,0,0,0,0,0,0,0,0,0,0,0,0,0,0,0,0,0,0,0,0,0,0,0,0,0,0,0
135.6,18.75,14.99,0,47.51,0,18.75,0,0,0,0,0,0,0,0,0,0,0,0,0,0,0,0,0,0,0,0,0,0,0,0,0,0,0,0,0,0,0,0,0,0,0,0,0,0,0,0
141.2,20,16.49,0,47.01,0,16.5,0,0,0,0,0,0,0,0,0,0,0,0,0,0,0,0,0,0,0,0,0,0,0,0,0,0,0,0,0,0,0,0,0,0,0,0,0,0,0,0
105.4,21.13,17.43,0,49.66,0,11.78,0,0,0,0,0,0,0,0,0,0,0,0,0,0,0,0,0,0,0,0,0,0,0,0,0,0,0,0,0,0,0,0,0,0,0,0,0,0,0,0
120.5,14.99,21,0,49.01,0,7,0,0,0,0,0,0,0,0,0,0,0,0,8,0,0,0,0,0,0,0,0,0,0,0,0,0,0,0,0,0,0,0,0,0,0,0,0,0,0,0
148.2,12.82,18.32,0,55.1,0,6.43,0,0,0,0,0,0,0,0,0,0,0,0,7.33,0,0,0,0,0,0,0,0,0,0,0,0,0,0,0,0,0,0,0,0,0,0,0,0,0,0,0
9.5,68.41,3.22,12.2,0,3.2,0,8.37,0.41,0,0,0,0,0,0,0,0,0.69,0,1.02,0,0,0,0,0,0,0,0,0,0,0,0,0,0,1.44,0,0,1.04,0,0,0,0,0,0,0,0,0
24.5,70,0,20,10,0,0,0,0,0,0,0,0,0,0,0,0,0,0,0,0,0,0,0,0,0,0,0,0,0,0,0,0,0,0,0,0,0,0,0,0,0,0,0,0,0,0
30,70,0,20,0,10,0,0,0,0,0,0,0,0,0,0,0,0,0,0,0,0,0,0,0,0,0,0,0,0,0,0,0,0,0,0,0,0,0,0,0,0,0,0,0,0,0
32,70,0,20,0,0,0,0,0,0,0,0,0,0,0,0,0,0,0,0,10,0,0,0,0,0,0,0,0,0,0,0,0,0,0,0,0,0,0,0,0,0,0,0,0,0,0
29,70,0,15,15,0,0,0,0,0,0,0,0,0,0,0,0,0,0,0,0,0,0,0,0,0,0,0,0,0,0,0,0,0,0,0,0,0,0,0,0,0,0,0,0,0,0
39,70,0,15,0,15,0,0,0,0,0,0,0,0,0,0,0,0,0,0,0,0,0,0,0,0,0,0,0,0,0,0,0,0,0,0,0,0,0,0,0,0,0,0,0,0,0
48,70,0,15,0,0,15,0,0,0,0,0,0,0,0,0,0,0,0,0,0,0,0,0,0,0,0,0,0,0,0,0,0,0,0,0,0,0,0,0,0,0,0,0,0,0,0
33,76.1,0,12.6,0,11.3,0,0,0,0,0,0,0,0,0,0,0,0,0,0,0,0,0,0,0,0,0,0,0,0,0,0,0,0,0,0,0,0,0,0,0,0,0,0,0,0,0
30,76.1,0,12.6,2,9.3,0,0,0,0,0,0,0,0,0,0,0,0,0,0,0,0,0,0,0,0,0,0,0,0,0,0,0,0,0,0,0,0,0,0,0,0,0,0,0,0,0
33.5,76.1,0,12.6,0,9.3,0,0,0,0,0,0,0,0,0,0,0,0,0,0,2,0,0,0,0,0,0,0,0,0,0,0,0,0,0,0,0,0,0,0,0,0,0,0,0,0,0
34,76.1,0,12.6,0,5.3,0,0,0,0,0,0,0,0,0,0,0,0,0,0,6,0,0,0,0,0,0,0,0,0,0,0,0,0,0,0,0,0,0,0,0,0,0,0,0,0,0
33.5,76.1,0,12.6,0,9.3,2,0,0,0,0,0,0,0,0,0,0,0,0,0,0,0,0,0,0,0,0,0,0,0,0,0,0,0,0,0,0,0,0,0,0,0,0,0,0,0,0
34,76.1,0,12.6,0,7.3,4,0,0,0,0,0,0,0,0,0,0,0,0,0,0,0,0,0,0,0,0,0,0,0,0,0,0,0,0,0,0,0,0,0,0,0,0,0,0,0,0
34.5,76.1,0,12.6,0,5.3,6,0,0,0,0,0,0,0,0,0,0,0,0,0,0,0,0,0,0,0,0,0,0,0,0,0,0,0,0,0,0,0,0,0,0,0,0,0,0,0,0
28.8,74.69,3.32,9.44,10.69,0.56,0,0,0.91,0.13,0,0,0,0,0,0,0,0,0,0,0,0,0,0,0,0.11,0,0,0,0,0,0,0,0,0,0,0,0.15,0,0,0,0,0,0,0,0,0
29.5,72.37,3.19,11.68,10.27,0.57,0,0,0.82,0.13,0,0,0,0,0,0,0,0,0,0.86,0,0,0,0,0,0.11,0,0,0,0,0,0,0,0,0,0,0,0,0,0,0,0,0,0,0,0,0
136,5,5,0,0,5,9.5,5,10,0,0,0,0,0,0,0,0,0,0,0,0,0,0,0,0,0,0,0,0,0,0,0,0,0,0,0,0,0,0,0,0,60.5,0,0,0,0,0
36.3,64.86,3.2,8.56,3.18,3.17,4.26,0,0,0,0,0,0,0,0,0,0,0,0,12.64,0,0,0,0,0,0,0,0.08,0,0,0.05,0,0,0,0,0,0,0,0,0,0,0,0,0,0,0,0
93.6,65.09,3.14,5.02,6.27,3.14,0,0,16.2,1.06,0,0,0,0,0,0,0,0,0,0,0,0,0,0,0,0.02,0,0.06,0,0,0,0,0,0,0,0,0,0,0,0,0,0,0,0,0,0,0
78.4,67.76,7.45,4.41,0,7.34,0,0,10.83,1.75,0,0,0,0,0,0,0,0,0,0,0,0,0,0,0,0.01,0,0.06,0,0,0,0,0,0,0.39,0,0,0,0,0,0,0,0,0,0,0,0
75.7,68.45,7.53,5.71,0,5.13,0,0,10.94,1.77,0,0,0,0,0,0,0,0,0,0,0,0,0,0,0,0.01,0,0.06,0,0,0,0,0,0,0.4,0,0,0,0,0,0,0,0,0,0,0,0
74.5,72.63,7.53,4.52,0,2.85,0,0,8.88,3.12,0,0,0,0,0,0,0,0,0,0,0,0,0,0,0,0.01,0,0.06,0,0,0,0,0,0,0.4,0,0,0,0,0,0,0,0,0,0,0,0
94,48.88,12.32,3.02,6.77,3.11,18.19,3.86,3.85,0,0,0,0,0,0,0,0,0,0,0,0,0,0,0,0,0,0,0,0,0,0,0,0,0,0,0,0,0,0,0,0,0,0,0,0,0,0
48,43.43,0,22.18,0,21.3,0,0,0,0,0,0,0,0,0,0,0,0,0,0,0,0,0,0,0,0,0,0,0,0,0,0,0,0,13.09,0,0,0,0,0,0,0,0,0,0,0,0
41,41.68,0,21.26,0,20.41,0,0,0,0,0,0,0,0,0,0,0,0,0,0,0,0,0,0,0,0,0,0,0,0,0,0,0,0,16.65,0,0,0,0,0,0,0,0,0,0,0,0
45,43.45,0,22.11,0,17.01,0,0,0,0,0,0,0,0,0,0,0,0,0,0,2.19,0,2.17,0,0,0,0,0,0,0,0,0,0,0,13.07,0,0,0,0,0,0,0,0,0,0,0,0
51,43.45,0,21.93,1.07,19.29,1.08,0,0,0,0,0,0,0,0,0,0,0,0,0,0,0,0,0,0,0,0,0.18,0,0,0,0,0,0,13,0,0,0,0,0,0,0,0,0,0,0,0
45,39.44,0,19.96,10.97,17.61,0,0,0,0,0,0,0,0,0,0,0,0,0,0,0,0,0,0,0,0,0,0.17,0,0,0,0,0,0,11.85,0,0,0,0,0,0,0,0,0,0,0,0
38,43.47,0,22.19,0,14.33,0,0,0,0,0,0,0,0,0,0,0,0,0,0,6.97,0,0,0,0,0,0,0,0,0,0,0,0,0,13.04,0,0,0,0,0,0,0,0,0,0,0,0
43,43.44,0,24.32,0,19.15,0,0,0,0,0,0,0,0,0,0,0,0,0,0,0,0,0,0,0,0,0,0,0,0,0,0,0,0,13.09,0,0,0,0,0,0,0,0,0,0,0,0
48,43.41,0,22.58,0,20.76,0,0,0,0,0,0,0,0,0,0,0,0,0,0,0,0,0,0,0,0,0,0.18,0,0,0,0,0,0,13.07,0,0,0,0,0,0,0,0,0,0,0,0
52,43.85,0,22.36,0,21.53,0,0,0,0,0,0,0,0,0,0,0,0,0,0,0,0,0,0,0,0,0,0,0,0,0,0,0,0,12.26,0,0,0,0,0,0,0,0,0,0,0,0
51,43.44,0,21.69,0,21.69,0,0,0,0,0,0,0,0,0,0,0,0,0,0,0,0,0,0,0,0,0,0.18,0,0,0,0,0,0,13,0,0,0,0,0,0,0,0,0,0,0,0
53,43.39,0,21.94,0,21.47,0,0,0,0,0,0,0,0,0,0,0,0,0,0,0,0,0,0,0,0,0,0.18,0,0,0,0,0,0,13.02,0,0,0,0,0,0,0,0,0,0,0,0
13,72.59,0.45,11.11,2.85,0,0,7.45,0,0,0,0,0,0,0,0,0,0,0,1.24,0,0,0,0,0,0,0,0.32,0,0,0,0,0,0,3.99,0,0,0,0,0,0,0,0,0,0,0,0
13,73.56,0.18,11.05,2.82,0,0,7.42,0,0,0,0,0,0,0,0,0,0,0,0.93,0,0,0,0,0,0,0,0.32,0,0,0,0,0,0,3.72,0,0,0,0,0,0,0,0,0,0,0,0
13,73.72,0.32,10.86,2.82,0,0,7.4,0.15,0,0,0,0,0,0,0,0,0,0,0.62,0,0,0,0,0,0,0,0.32,0,0,0,0,0,0,3.79,0,0,0,0,0,0,0,0,0,0,0,0
13,72.94,0.18,10.9,2.83,0,0,7.44,0,0,0,0,0,0,0,0,0,0,0,1.24,0,0,0,0,0,0,0,0.32,0,0,0,0,0,0,3.97,0,0,0,0,0,0,0.18,0,0,0,0,0
13,72.94,0.32,11.09,2.05,0,0,7.44,0.15,0,0,0,0,0,0,0,0,0,0,1.87,0,0,0,0,0,0,0,0.32,0,0,0,0,0,0,3.82,0,0,0,0,0,0,0,0,0,0,0,0
13,71.73,0,12.49,2.8,0,0,7.35,0.19,0,0,0,0,0,0,0,0,0,0,0.92,0,0,0,0,0,0,0,0.19,0,0,0,0,0,0,3.45,0,0,0,0,0,0,0.88,0,0,0,0,0
13,71.09,0,12.23,3.46,0,0,7.55,0,0,0,0,0,0,0,0,0,0,0,0.81,0,0,0.89,0,0,0,0,0.16,0,0,0,0,0,0,3.81,0,0,0,0,0,0,0,0,0,0,0,0
9,71.07,0,12.23,3.46,0,0,7.55,0,0,0,0,0,0,0,0,0,0,0,0.81,0,0,0.89,0,0,0,0,0.17,0,0,0,0,0,0,3.82,0,0,0,0,0,0,0,0,0,0,0,0
14.5,54.82,0,21.96,17.73,0,0,0,0,0,0,0,0,0,0,0,0,0,0,0,0,0,0,0,0,0,0,0,0,0,0,0,0,0,0,5.49,0,0,0,0,0,0,0,0,0,0,0
15.6,55.14,0,22.34,10.07,0,0,0,0,0,0,0,0,0,0,0,0,0,0,0,0,0,0,0,0,0,0,0,0,0,0,0,0,0,0,12.45,0,0,0,0,0,0,0,0,0,0,0
125,15,19,10,0,0,0,1,21,0,0,0,0,0,0,0,0,0,0,15.5,0,0,0,0,0,0,0,0,0,0,0,0,0,0,0,0,0,0,0,0,0,18.5,0,0,0,0,0
157,20,8,9,0,0,0,0,0,27.5,0,0,0,0,0,0,0,0,0,8,0,0,0,0,0,0,0,0,0,0,0,0,0,0,0,0,0,0,0,0,0,27.5,0,0,0,0,0
120,0,25,10,0,0,0,0,22.5,0,0,0,0,0,0,0,0,0,20,0,0,0,0,0,0,0,0,0,0,0,0,0,0,0,0,0,0,0,0,0,0,22.5,0,0,0,0,0
4.7,66.82,0,16.24,2.52,0,0,9.56,0,0,0,0,0,0,0,0,0,0,0,0.99,0,0,0,0,0,0,0,0,0,0,0,0,0,0,3.87,0,0,0,0,0,0,0,0,0,0,0,0
70,72.87,1.26,2.59,0,8.76,0,0,10.98,3.54,0,0,0,0,0,0,0,0,0,0,0,0,0,0,0,0,0,0,0,0,0,0,0,0,0,0,0,0,0,0,0,0,0,0,0,0,0
38,56.21,14.3,11.83,11.97,5.16,0,0,0.39,0,0,0,0,0,0,0,0,0,0,0,0,0,0,0,0,0,0,0,0,0,0,0,0,0,0,0,0,0.14,0,0,0,0,0,0,0,0,0
61,58.06,0.97,12.69,7.56,11.48,0.39,0,0,0,0,0,0,0,0,0,0,0,0,5.83,0,0,0.3,0,0,0,0,0,0,0,0,0,0,0,0,0,0,0.82,0,0,0,1.9,0,0,0,0,0
43,67.47,22.71,0,0,0.56,0,0.63,5.41,3.22,0,0,0,0,0,0,0,0,0,0,0,0,0,0,0,0,0,0,0,0,0,0,0,0,0,0,0,0,0,0,0,0,0,0,0,0,0
96,70.57,0,0.58,6.42,10.08,0,0,12.35,0,0,0,0,0,0,0,0,0,0,0,0,0,0,0,0,0,0,0,0,0,0,0,0,0,0,0,0,0,0,0,0,0,0,0,0,0,0
15,56.18,0,39.28,0,0,0,0,4.45,0,0,0,0,0,0,0,0,0,0,0,0,0,0,0,0,0.09,0,0,0,0,0,0,0,0,0,0,0,0,0,0,0,0,0,0,0,0,0
5,91.13,1.77,0,0,0,0,0,0,0,0,0,0,0,0,0,0,0,0,0,0,0,0,0,0,0,0,0,0,0,0,0,0,0,7.1,0,0,0,0,0,0,0,0,0,0,0,0
5,88.61,3.56,0,0,0,0,0,0,0,0,0,0,0,0,0,0,0,0,0,0,0,0,0,0,0,0,0,0,0,0,0,0,0,7.83,0,0,0,0,0,0,0,0,0,0,0,0
5,85.5,5.37,0,0,0,0,0,0,0,0,0,0,0,0,0,1.25,0,0,0,0,0,0,0,0,0,0,0,0,0,0,0,0,0,7.88,0,0,0,0,0,0,0,0,0,0,0,0
25,61.73,0,19.23,11.68,1.64,5.72,0,0,0,0,0,0,0,0,0,0,0,0,0,0,0,0,0,0,0,0,0,0,0,0,0,0,0,0,0,0,0,0,0,0,0,0,0,0,0,0
91.6,72.86,0,1.19,0,10.77,0,0,15.1,0,0,0,0,0,0,0,0,0,0,0,0,0,0,0.08,0,0,0,0,0,0,0,0,0,0,0,0,0,0,0,0,0,0,0,0,0,0,0
89,0,0,0,0,0,0,0,0,10,0,0,0,0,0,0,0,0,0,10,0,0,0,0,0,0,0,0,0,0,0,0,0,0,0,0,80,0,0,0,0,0,0,0,0,0,0
52,55.57,0,16.87,26.57,0,0.99,0,0,0,0,0,0,0,0,0,0,0,0,0,0,0,0,0,0,0,0,0,0,0,0,0,0,0,0,0,0,0,0,0,0,0,0,0,0,0,0
95,6.78,17.55,0.8,0,29.06,0,0,0,0.86,0,0,0,0,0,0,0,1.08,0,0,0,0,0,0,0,0,0,0,0,0,0,0,0,0,25.5,0,0,0,0,0,0,18.37,0,0,0,0,0
59,0,29.6,0,0,0,0,0,0,0,0,0,0,0,0,0,0,0,0,4.21,0,0,66.19,0,0,0,0,0,0,0,0,0,0,0,0,0,0,0,0,0,0,0,0,0,0,0,0
82,2.77,28.74,1.63,0,0,0,0,0,0,0,0,0,0,0,0,0,0,0,4.09,0,0,62.77,0,0,0,0,0,0,0,0,0,0,0,0,0,0,0,0,0,0,0,0,0,0,0,0
70,12.17,31.51,7.17,0,0,0,0,0,0,0,0,0,0,0,0,0,0,0,0,0,0,49.15,0,0,0,0,0,0,0,0,0,0,0,0,0,0,0,0,0,0,0,0,0,0,0,0
70,7.97,27.51,0,0,0,0,0,0,0,0,0,0,0,0,0,0,0,0,5.87,0,0,58.65,0,0,0,0,0,0,0,0,0,0,0,0,0,0,0,0,0,0,0,0,0,0,0,0
50,12.19,47.33,0,0,0,0,0,0,0,0,0,0,0,0,0,0,0,0,40.48,0,0,0,0,0,0,0,0,0,0,0,0,0,0,0,0,0,0,0,0,0,0,0,0,0,0,0
55,12.68,38.33,0,0,0,0,0,0,0,0,0,0,0,0,0,0,0,0,42.16,0,0,6.83,0,0,0,0,0,0,0,0,0,0,0,0,0,0,0,0,0,0,0,0,0,0,0,0
56,7.8,40.42,4.6,0,0,0,0,0,0,0,0,0,0,0,0,0,0,0,34.57,0,0,12.61,0,0,0,0,0,0,0,0,0,0,0,0,0,0,0,0,0,0,0,0,0,0,0,0
87.1,81.02,0,0,0,8.3,0,0,6.32,4.36,0,0,0,0,0,0,0,0,0,0,0,0,0,0,0,0,0,0,0,0,0,0,0,0,0,0,0,0,0,0,0,0,0,0,0,0,0
90.3,83.92,9.78,1.69,0,0.33,0,0,3.69,0.59,0,0,0,0,0,0,0,0,0,0,0,0,0,0,0,0,0,0,0,0,0,0,0,0,0,0,0,0,0,0,0,0,0,0,0,0,0
52.3,79,12.89,0,0,0.11,0,0,3.34,0.26,0,0,0,0,0,0,0,0,0,4.32,0,0,0,0,0,0,0,0,0,0,0.08,0,0,0,0,0,0,0,0,0,0,0,0,0,0,0,0
151.7,69.66,0,0,0,0,0,30.34,0,0,0,0,0,0,0,0,0,0,0,0,0,0,0,0,0,0,0,0,0,0,0,0,0,0,0,0,0,0,0,0,0,0,0,0,0,0,0
155,77.05,0,0,0,0,0,22.95,0,0,0,0,0,0,0,0,0,0,0,0,0,0,0,0,0,0,0,0,0,0,0,0,0,0,0,0,0,0,0,0,0,0,0,0,0,0,0
80.1,69.44,0,0.29,0.81,18.54,0,0,10.83,0,0,0,0,0,0,0,0,0,0,0,0,0,0,0,0,0.09,0,0,0,0,0,0,0,0,0,0,0,0,0,0,0,0,0,0,0,0,0
87,75.11,0,0.18,0.38,8.76,0,0,15.54,0,0,0,0,0,0,0,0,0,0,0,0,0,0,0,0,0.03,0,0,0,0,0,0,0,0,0,0,0,0,0,0,0,0,0,0,0,0,0
98.8,74.26,0,0.22,0.22,4.86,0,0,20.37,0,0,0,0,0,0,0,0,0,0,0,0,0,0,0,0,0.07,0,0,0,0,0,0,0,0,0,0,0,0,0,0,0,0,0,0,0,0,0
102.1,74.66,0,0.16,0,4.12,0,0,21.01,0,0,0,0,0,0,0,0,0,0,0,0,0,0,0,0,0.05,0,0,0,0,0,0,0,0,0,0,0,0,0,0,0,0,0,0,0,0,0
94.7,74.66,0,0.27,5.14,0,0,0,19.93,0,0,0,0,0,0,0,0,0,0,0,0,0,0,0,0,0,0,0,0,0,0,0,0,0,0,0,0,0,0,0,0,0,0,0,0,0,0
100.5,74.78,0,0.15,3.69,0,0,0,21.38,0,0,0,0,0,0,0,0,0,0,0,0,0,0,0,0,0,0,0,0,0,0,0,0,0,0,0,0,0,0,0,0,0,0,0,0,0,0
104,74.62,0,0.22,1.5,0,0,0,23.66,0,0,0,0,0,0,0,0,0,0,0,0,0,0,0,0,0,0,0,0,0,0,0,0,0,0,0,0,0,0,0,0,0,0,0,0,0,0
73.9,74.76,0,0.52,7.11,3.3,0,0,14.28,0,0,0,0,0,0,0,0,0,0,0,0,0,0,0,0,0.03,0,0,0,0,0,0,0,0,0,0,0,0,0,0,0,0,0,0,0,0,0
81.1,75.36,0,5.51,0,0.09,0,0,19.01,0,0,0,0,0,0,0,0,0,0,0,0,0,0,0,0,0.03,0,0,0,0,0,0,0,0,0,0,0,0,0,0,0,0,0,0,0,0,0
95.6,74.14,0,0.58,0,0,8.67,0,16.58,0,0,0,0,0,0,0,0,0,0,0,0,0,0,0,0,0.03,0,0,0,0,0,0,0,0,0,0,0,0,0,0,0,0,0,0,0,0,0
104.8,75.33,0,0.34,0,0,3.58,0,20.73,0,0,0,0,0,0,0,0,0,0,0,0,0,0,0,0,0.02,0,0,0,0,0,0,0,0,0,0,0,0,0,0,0,0,0,0,0,0,0
106.8,73.85,0,0.37,0,0,2.42,0,23.34,0,0,0,0,0,0,0,0,0,0,0,0,0,0,0,0,0.02,0,0,0,0,0,0,0,0,0,0,0,0,0,0,0,0,0,0,0,0,0
110.2,75.09,0,0.39,0,0,1.22,0,23.28,0,0,0,0,0,0,0,0,0,0,0,0,0,0,0,0,0.02,0,0,0,0,0,0,0,0,0,0,0,0,0,0,0,0,0,0,0,0,0
73.9,45.45,31.58,1.05,0,9.93,0,0,6.84,5.09,0,0,0,0,0,0,0,0,0,0,0,0,0,0,0,0.06,0,0,0,0,0,0,0,0,0,0,0,0,0,0,0,0,0,0,0,0,0
69.5,59.78,17.66,0.56,0,9.64,0,0,7.53,4.79,0,0,0,0,0,0,0,0,0,0,0,0,0,0,0,0.04,0,0,0,0,0,0,0,0,0,0,0,0,0,0,0,0,0,0,0,0,0
67.3,73.92,0,0.36,0,0.03,0,0,12.1,0,0,0,0,0,0,3.92,0,0,0,0,0,0,0,0,0,9.67,0,0,0,0,0,0,0,0,0,0,0,0,0,0,0,0,0,0,0,0,0
76.9,73.7,0,0.27,0,0,0,0,15.74,0,0,0,0,0,0,3.94,0,0,0,0,0,0,0,0,0,6.35,0,0,0,0,0,0,0,0,0,0,0,0,0,0,0,0,0,0,0,0,0
83.9,74.67,0,0.43,0,0.07,0,0,16.67,0,0,0,0,0,0,1.66,0,0,0,0,0,0,0,0,0,6.5,0,0,0,0,0,0,0,0,0,0,0,0,0,0,0,0,0,0,0,0,0
99.8,75.12,0,0.36,0,0.06,0,0,21.8,0,0,0,0,0,0,0.74,0,0,0,0,0,0,0,0,0,1.92,0,0,0,0,0,0,0,0,0,0,0,0,0,0,0,0,0,0,0,0,0
72.3,78.35,0,6.57,0,0.11,0,0,14.95,0,0,0,0,0,0,0,0,0,0,0,0,0,0,0,0,0.02,0,0,0,0,0,0,0,0,0,0,0,0,0,0,0,0,0,0,0,0,0
61.9,75.66,0,0.46,0,0.06,0,0,12.05,0,0,0,0,0,0,0,0,0,0,0,0,0,0,0,0,0.06,0,0,0,0,0,0,0,0,11.71,0,0,0,0,0,0,0,0,0,0,0,0
90.3,74.26,0,0.17,0,0.17,0,0,21.57,0,0,0,0,0,0,0,0,0,0,0,0,0,0,0,0,0.04,0,0,0,0,0,0,0,0,3.79,0,0,0,0,0,0,0,0,0,0,0,0
103.5,74.68,0,0.31,0,0.13,0,0,23.35,0,0,0,0,0,0,0,0,0,0,0,0,0,0,0,0,0.05,0,0,0,0,0,0,0,0,1.48,0,0,0,0,0,0,0,0,0,0,0,0
90.3,74.43,0,0.42,2.67,0,0,0,20.8,0,0,0,0,0,0,0,0,0,0,0,0,0,0,0,0,0.02,0,0,0,0,0,0,0,0,0,0,0,1.66,0,0,0,0,0,0,0,0,0
91,75.14,0,0.36,3.85,0,0,0,19.53,0,0,0,0,0,0,0,0,0,0,0,0,0,0,0,0,0.02,0,0,0,0,0,0,0,0,0,0,0,1.1,0,0,0,0,0,0,0,0,0
84.9,74.7,0,0.27,2.81,0,0,0,19.12,0,0,0,0,0,0,0,0,0,0,0,0,0,0,0,0,0.02,0,0,0,0,0,0,0,0,0.09,0,0,2.99,0,0,0,0,0,0,0,0,0
84.2,75.11,0,0.31,0,0,0,0,15.1,0,0,0,0,0,0,0,0,0,0,0,0,0,9.46,0,0,0.02,0,0,0,0,0,0,0,0,0,0,0,0,0,0,0,0,0,0,0,0,0
92.8,75.9,0,0.29,0,0,0,0,17.72,0,0,0,0,0,0,0,0,0,0,0,0,0,6.05,0,0,0.04,0,0,0,0,0,0,0,0,0,0,0,0,0,0,0,0,0,0,0,0,0
109,75.81,0,0.29,0,0,0,0,22.82,0,0,0,0,0,0,0,0,0,0,0,0,0,1.05,0,0,0.03,0,0,0,0,0,0,0,0,0,0,0,0,0,0,0,0,0,0,0,0,0
49.8,55.82,44.18,0,0,0,0,0,0,0,0,0,0,0,0,0,0,0,0,0,0,0,0,0,0,0,0,0,0,0,0,0,0,0,0,0,0,0,0,0,0,0,0,0,0,0,0
57.6,49.18,50.82,0,0,0,0,0,0,0,0,0,0,0,0,0,0,0,0,0,0,0,0,0,0,0,0,0,0,0,0,0,0,0,0,0,0,0,0,0,0,0,0,0,0,0,0
71.9,41.55,58.45,0,0,0,0,0,0,0,0,0,0,0,0,0,0,0,0,0,0,0,0,0,0,0,0,0,0,0,0,0,0,0,0,0,0,0,0,0,0,0,0,0,0,0,0
87,27.27,72.73,0,0,0,0,0,0,0,0,0,0,0,0,0,0,0,0,0,0,0,0,0,0,0,0,0,0,0,0,0,0,0,0,0,0,0,0,0,0,0,0,0,0,0,0
111.4,16.76,83.24,0,0,0,0,0,0,0,0,0,0,0,0,0,0,0,0,0,0,0,0,0,0,0,0,0,0,0,0,0,0,0,0,0,0,0,0,0,0,0,0,0,0,0,0
118.1,11.39,88.61,0,0,0,0,0,0,0,0,0,0,0,0,0,0,0,0,0,0,0,0,0,0,0,0,0,0,0,0,0,0,0,0,0,0,0,0,0,0,0,0,0,0,0,0
57,49.5,39.06,0.5,0,0.09,0,0,10.81,0,0,0,0,0,0,0,0,0,0,0,0,0,0,0,0,0.04,0,0,0,0,0,0,0,0,0,0,0,0,0,0,0,0,0,0,0,0,0
54.2,61.04,28.45,0.61,0,0.1,0,0,9.77,0,0,0,0,0,0,0,0,0,0,0,0,0,0,0,0,0.03,0,0,0,0,0,0,0,0,0,0,0,0,0,0,0,0,0,0,0,0,0
49.8,72.94,16.65,0.5,0,0.1,0,0,9.79,0,0,0,0,0,0,0,0,0,0,0,0,0,0,0,0,0.02,0,0,0,0,0,0,0,0,0,0,0,0,0,0,0,0,0,0,0,0,0
81.4,52.74,26.23,0.04,0,0.15,0,0,20.81,0,0,0,0,0,0,0,0,0,0,0,0,0,0,0,0,0.03,0,0,0,0,0,0,0,0,0,0,0,0,0,0,0,0,0,0,0,0,0
81.3,70.91,10.1,0.62,0,0.13,0,0,18.21,0,0,0,0,0,0,0,0,0,0,0,0,0,0,0,0,0.03,0,0,0,0,0,0,0,0,0,0,0,0,0,0,0,0,0,0,0,0,0
81.7,75.06,4.03,0.62,0,0.15,0,0,20.11,0,0,0,0,0,0,0,0,0,0,0,0,0,0,0,0,0.03,0,0,0,0,0,0,0,0,0,0,0,0,0,0,0,0,0,0,0,0,0
94,75.75,3.92,0.56,0,0.15,0,0,19.57,0,0,0,0,0,0,0,0,0,0,0,0,0,0,0,0,0.05,0,0,0,0,0,0,0,0,0,0,0,0,0,0,0,0,0,0,0,0,0
78.5,76.54,1.79,0.39,0,9.14,0,0,6.05,6.07,0,0,0,0,0,0,0,0,0,0,0,0,0,0,0,0.02,0,0,0,0,0,0,0,0,0,0,0,0,0,0,0,0,0,0,0,0,0
100.2,75.42,0,0.53,0,0.06,0,0,20.52,0,0,0,0,0,0,0,0,0,0,3.44,0,0,0,0,0,0.03,0,0,0,0,0,0,0,0,0,0,0,0,0,0,0,0,0,0,0,0,0
84.2,77.28,0,0.53,0,0.05,0,0,17.03,0,0,0,0,0,0,0,0,0,0,5.09,0,0,0,0,0,0.02,0,0,0,0,0,0,0,0,0,0,0,0,0,0,0,0,0,0,0,0,0
87.5,74.77,0,0.54,0,0.09,0,0,17.29,0,0,0,0,0,0,0,0,0,0,7.3,0,0,0,0,0,0.01,0,0,0,0,0,0,0,0,0,0,0,0,0,0,0,0,0,0,0,0,0
77.8,45.82,33.01,0,0,0,0,0,21.17,0,0,0,0,0,0,0,0,0,0,0,0,0,0,0,0,0,0,0,0,0,0,0,0,0,0,0,0,0,0,0,0,0,0,0,0,0,0
102.5,0,69.84,0,0,0,0,0,30.16,0,0,0,0,0,0,0,0,0,0,0,0,0,0,0,0,0,0,0,0,0,0,0,0,0,0,0,0,0,0,0,0,0,0,0,0,0,0
89.5,0,81.53,0,0,0,0,0,18.47,0,0,0,0,0,0,0,0,0,0,0,0,0,0,0,0,0,0,0,0,0,0,0,0,0,0,0,0,0,0,0,0,0,0,0,0,0,0
91.3,0,78.23,0,0,0,0,0,21.77,0,0,0,0,0,0,0,0,0,0,0,0,0,0,0,0,0,0,0,0,0,0,0,0,0,0,0,0,0,0,0,0,0,0,0,0,0,0
93.2,0,88.57,0,0,0,0,0,11.43,0,0,0,0,0,0,0,0,0,0,0,0,0,0,0,0,0,0,0,0,0,0,0,0,0,0,0,0,0,0,0,0,0,0,0,0,0,0
110.2,0,92.22,0,0,0,0,0,7.78,0,0,0,0,0,0,0,0,0,0,0,0,0,0,0,0,0,0,0,0,0,0,0,0,0,0,0,0,0,0,0,0,0,0,0,0,0,0
76,0,0,0,0,0,0,0,1,0,0,0,0,0,0,0,0,0,0,0,0,0,0,0,0,0,0,0,0,0,0,0,0,0,0,0,99,0,0,0,0,0,0,0,0,0,0
68.7,0,0,0,0,0,0,0,2,0,0,0,0,0,0,0,0,0,0,0,0,0,0,0,0,0,0,0,0,0,0,0,0,0,0,0,98,0,0,0,0,0,0,0,0,0,0
74.3,0,0,0,0,0,0,0,8,0,0,0,0,0,0,0,0,0,0,0,0,0,0,0,0,0,0,0,0,0,0,0,0,0,0,0,92,0,0,0,0,0,0,0,0,0,0
97,0,0,0,0,0,0,0,12,0,0,0,0,0,0,0,0,0,0,0,0,0,0,0,0,0,0,0,0,0,0,0,0,0,0,0,88,0,0,0,0,0,0,0,0,0,0
111,0,0,0,0,0,0,0,17.5,0,0,0,0,0,0,0,0,0,0,0,0,0,0,0,0,0,0,0,0,0,0,0,0,0,0,0,82.5,0,0,0,0,0,0,0,0,0,0
130,0,0,0,0,0,0,0,22.5,0,0,0,0,0,0,0,0,0,0,0,0,0,0,0,0,0,0,0,0,0,0,0,0,0,0,0,77.5,0,0,0,0,0,0,0,0,0,0
146,0,0,0,0,0,0,0,27.5,0,0,0,0,0,0,0,0,0,0,0,0,0,0,0,0,0,0,0,0,0,0,0,0,0,0,0,72.5,0,0,0,0,0,0,0,0,0,0
159,0,0,0,0,0,0,0,32.5,0,0,0,0,0,0,0,0,0,0,0,0,0,0,0,0,0,0,0,0,0,0,0,0,0,0,0,67.5,0,0,0,0,0,0,0,0,0,0
139.5,0,0,0,0,0,0,0,35,0,0,0,0,0,0,0,0,0,0,0,0,0,0,0,0,0,0,0,0,0,0,0,0,0,0,0,65,0,0,0,0,0,0,0,0,0,0
55,50,0,22.5,0,0,0,0,0,0,0,0,0,0,0,0,0,0,0,5,0,0,0,0,0,0,0,0,22.5,0,0,0,0,0,0,0,0,0,0,0,0,0,0,0,0,0,0
57,50,0,17.5,0,0,0,0,0,0,0,0,0,0,0,0,0,0,0,15,0,0,0,0,0,0,0,0,17.5,0,0,0,0,0,0,0,0,0,0,0,0,0,0,0,0,0,0
54,50,0,10,0,0,0,0,0,0,0,0,0,0,0,0,0,0,0,30,0,0,0,0,0,0,0,0,10,0,0,0,0,0,0,0,0,0,0,0,0,0,0,0,0,0,0
57,50,0,13,0,0,0,0,0,0,0,0,0,0,0,0,0,0,0,24,0,0,0,0,0,0,0,0,13,0,0,0,0,0,0,0,0,0,0,0,0,0,0,0,0,0,0
55,50,0,11,0,0,0,0,0,0,0,0,0,0,0,0,0,0,0,28,0,0,0,0,0,0,0,0,11,0,0,0,0,0,0,0,0,0,0,0,0,0,0,0,0,0,0
59,45,0,15.5,0,0,0,0,0,0,0,0,0,0,0,0,0,0,0,24,0,0,0,0,0,0,0,0,15.5,0,0,0,0,0,0,0,0,0,0,0,0,0,0,0,0,0,0
60,45,0,13.5,0,0,0,0,0,0,0,0,0,0,0,0,0,0,0,28,0,0,0,0,0,0,0,0,13.5,0,0,0,0,0,0,0,0,0,0,0,0,0,0,0,0,0,0
57,48,0,15,0,0,0,0,0,0,0,0,0,0,0,0,0,0,0,22,0,0,0,0,0,0,0,0,15,0,0,0,0,0,0,0,0,0,0,0,0,0,0,0,0,0,0
55,55,0,17.5,0,0,0,0,0,0,0,0,0,0,0,0,0,0,0,10,0,0,0,0,0,0,0,0,17.5,0,0,0,0,0,0,0,0,0,0,0,0,0,0,0,0,0,0
55,55,0,15,0,0,0,0,0,0,0,0,0,0,0,0,0,0,0,15,0,0,0,0,0,0,0,0,15,0,0,0,0,0,0,0,0,0,0,0,0,0,0,0,0,0,0
52,54,0,11,0,0,0,0,0,0,0,0,0,0,0,0,0,0,0,24,0,0,0,0,0,0,0,0,11,0,0,0,0,0,0,0,0,0,0,0,0,0,0,0,0,0,0
49,54,0,9,0,0,0,0,0,0,0,0,0,0,0,0,0,0,0,28,0,0,0,0,0,0,0,0,9,0,0,0,0,0,0,0,0,0,0,0,0,0,0,0,0,0,0
52,58,0,17.5,0,0,0,0,0,0,0,0,0,0,0,0,0,0,0,7,0,0,0,0,0,0,0,0,17.5,0,0,0,0,0,0,0,0,0,0,0,0,0,0,0,0,0,0
51,58,0,15,0,0,0,0,0,0,0,0,0,0,0,0,0,0,0,12,0,0,0,0,0,0,0,0,15,0,0,0,0,0,0,0,0,0,0,0,0,0,0,0,0,0,0
49,57,0,11.5,0,0,0,0,0,0,0,0,0,0,0,0,0,0,0,20,0,0,0,0,0,0,0,0,11.5,0,0,0,0,0,0,0,0,0,0,0,0,0,0,0,0,0,0
48,57,0,9.5,0,0,0,0,0,0,0,0,0,0,0,0,0,0,0,24,0,0,0,0,0,0,0,0,9.5,0,0,0,0,0,0,0,0,0,0,0,0,0,0,0,0,0,0
50,62,0,17.5,0,0,0,0,0,0,0,0,0,0,0,0,0,0,0,3,0,0,0,0,0,0,0,0,17.5,0,0,0,0,0,0,0,0,0,0,0,0,0,0,0,0,0,0
48,62,0,15,0,0,0,0,0,0,0,0,0,0,0,0,0,0,0,8,0,0,0,0,0,0,0,0,15,0,0,0,0,0,0,0,0,0,0,0,0,0,0,0,0,0,0
46,62,0,11.5,0,0,0,0,0,0,0,0,0,0,0,0,0,0,0,15,0,0,0,0,0,0,0,0,11.5,0,0,0,0,0,0,0,0,0,0,0,0,0,0,0,0,0,0
49.5,65,0,17.5,0,0,0,0,0,0,0,0,0,0,0,0,0,0,0,0,0,0,0,0,0,0,0,0,17.5,0,0,0,0,0,0,0,0,0,0,0,0,0,0,0,0,0,0
47,65,0,15,0,0,0,0,0,0,0,0,0,0,0,0,0,0,0,5,0,0,0,0,0,0,0,0,15,0,0,0,0,0,0,0,0,0,0,0,0,0,0,0,0,0,0
36.5,12.97,25.18,0,0,0,0,0,0,0,0,0,0,0,2.19,0,0,0,0,57.92,0,0,1.74,0,0,0,0,0,0,0,0,0,0,0,0,0,0,0,0,0,0,0,0,0,0,0,0
49,65.54,11.72,1.88,0,0,0,0,0,0,0,0,0,0,0,0,0,0,0,0,0,0,20.86,0,0,0,0,0,0,0,0,0,0,0,0,0,0,0,0,0,0,0,0,0,0,0,0
44.6,62.11,8.93,10.32,0,0,0,0,0,0,0,0,0,0,0,0,0,0,0,0,0,0,18.64,0,0,0,0,0,0,0,0,0,0,0,0,0,0,0,0,0,0,0,0,0,0,0,0
104.7,75,0,0,5.79,0,0,0,19.21,0,0,0,0,0,0,0,0,0,0,0,0,0,0,0,0,0,0,0,0,0,0,0,0,0,0,0,0,0,0,0,0,0,0,0,0,0,0
104.2,75,0,0,11.28,0,0,0,13.72,0,0,0,0,0,0,0,0,0,0,0,0,0,0,0,0,0,0,0,0,0,0,0,0,0,0,0,0,0,0,0,0,0,0,0,0,0,0
106.1,75,0,0,0,5.96,0,0,19.04,0,0,0,0,0,0,0,0,0,0,0,0,0,0,0,0,0,0,0,0,0,0,0,0,0,0,0,0,0,0,0,0,0,0,0,0,0,0
107.4,75,0,0,0,11.91,0,0,13.09,0,0,0,0,0,0,0,0,0,0,0,0,0,0,0,0,0,0,0,0,0,0,0,0,0,0,0,0,0,0,0,0,0,0,0,0,0,0
95.7,75,0,6.09,0,0,0,0,18.91,0,0,0,0,0,0,0,0,0,0,0,0,0,0,0,0,0,0,0,0,0,0,0,0,0,0,0,0,0,0,0,0,0,0,0,0,0,0
83.2,75,0,11.47,0,0,0,0,13.53,0,0,0,0,0,0,0,0,0,0,0,0,0,0,0,0,0,0,0,0,0,0,0,0,0,0,0,0,0,0,0,0,0,0,0,0,0,0
75.5,83.27,0,0,0,0,0,0,16.73,0,0,0,0,0,0,0,0,0,0,0,0,0,0,0,0,0,0,0,0,0,0,0,0,0,0,0,0,0,0,0,0,0,0,0,0,0,0
84.9,81.81,0,0,0,0,0,0,18.19,0,0,0,0,0,0,0,0,0,0,0,0,0,0,0,0,0,0,0,0,0,0,0,0,0,0,0,0,0,0,0,0,0,0,0,0,0,0
91.7,79.64,0,0,0,0,0,0,20.36,0,0,0,0,0,0,0,0,0,0,0,0,0,0,0,0,0,0,0,0,0,0,0,0,0,0,0,0,0,0,0,0,0,0,0,0,0,0
103.5,76.83,0,0,0,0,0,0,23.17,0,0,0,0,0,0,0,0,0,0,0,0,0,0,0,0,0,0,0,0,0,0,0,0,0,0,0,0,0,0,0,0,0,0,0,0,0,0
134.6,67.59,0,0,0,0,0,0,32.41,0,0,0,0,0,0,0,0,0,0,0,0,0,0,0,0,0,0,0,0,0,0,0,0,0,0,0,0,0,0,0,0,0,0,0,0,0,0
77,92.23,0,0,0,0,0,0,7.77,0,0,0,0,0,0,0,0,0,0,0,0,0,0,0,0,0,0,0,0,0,0,0,0,0,0,0,0,0,0,0,0,0,0,0,0,0,0
95,85.69,0,0,0,0,0,0,14.31,0,0,0,0,0,0,0,0,0,0,0,0,0,0,0,0,0,0,0,0,0,0,0,0,0,0,0,0,0,0,0,0,0,0,0,0,0,0
116,76.56,0,0,0,0,0,0,23.44,0,0,0,0,0,0,0,0,0,0,0,0,0,0,0,0,0,0,0,0,0,0,0,0,0,0,0,0,0,0,0,0,0,0,0,0,0,0
134.5,66.89,0,0,0,0,0,0,33.11,0,0,0,0,0,0,0,0,0,0,0,0,0,0,0,0,0,0,0,0,0,0,0,0,0,0,0,0,0,0,0,0,0,0,0,0,0,0
138,63.72,0,0,0,0,0,0,36.28,0,0,0,0,0,0,0,0,0,0,0,0,0,0,0,0,0,0,0,0,0,0,0,0,0,0,0,0,0,0,0,0,0,0,0,0,0,0
155.5,53.77,0,0,0,0,0,0,46.23,0,0,0,0,0,0,0,0,0,0,0,0,0,0,0,0,0,0,0,0,0,0,0,0,0,0,0,0,0,0,0,0,0,0,0,0,0,0
126,49.97,0,0,0,0,0,0,50.03,0,0,0,0,0,0,0,0,0,0,0,0,0,0,0,0,0,0,0,0,0,0,0,0,0,0,0,0,0,0,0,0,0,0,0,0,0,0
57,89.01,0,0,0,0,0,0,10.99,0,0,0,0,0,0,0,0,0,0,0,0,0,0,0,0,0,0,0,0,0,0,0,0,0,0,0,0,0,0,0,0,0,0,0,0,0,0
90.7,80.42,0,0,0,0,0,0,19.58,0,0,0,0,0,0,0,0,0,0,0,0,0,0,0,0,0,0,0,0,0,0,0,0,0,0,0,0,0,0,0,0,0,0,0,0,0,0
111.3,81.25,0,0,0,0,0,0,18.75,0,0,0,0,0,0,0,0,0,0,0,0,0,0,0,0,0,0,0,0,0,0,0,0,0,0,0,0,0,0,0,0,0,0,0,0,0,0
100,78.31,0,0,0,0,0,0,21.69,0,0,0,0,0,0,0,0,0,0,0,0,0,0,0,0,0,0,0,0,0,0,0,0,0,0,0,0,0,0,0,0,0,0,0,0,0,0
87.4,70.21,0,0,0,15.34,0,0,14.45,0,0,0,0,0,0,0,0,0,0,0,0,0,0,0,0,0,0,0,0,0,0,0,0,0,0,0,0,0,0,0,0,0,0,0,0,0,0
89.5,72.81,0,0,0,10.76,0,0,16.43,0,0,0,0,0,0,0,0,0,0,0,0,0,0,0,0,0,0,0,0,0,0,0,0,0,0,0,0,0,0,0,0,0,0,0,0,0,0
89.8,70.01,0,0,0,15.03,0,0,14.96,0,0,0,0,0,0,0,0,0,0,0,0,0,0,0,0,0,0,0,0,0,0,0,0,0,0,0,0,0,0,0,0,0,0,0,0,0,0
85.8,74.24,0,0,0,10.75,0,0,15.01,0,0,0,0,0,0,0,0,0,0,0,0,0,0,0,0,0,0,0,0,0,0,0,0,0,0,0,0,0,0,0,0,0,0,0,0,0,0
65.8,81.17,0,0,0,8.64,0,0,10.19,0,0,0,0,0,0,0,0,0,0,0,0,0,0,0,0,0,0,0,0,0,0,0,0,0,0,0,0,0,0,0,0,0,0,0,0,0,0
99.8,75.35,0,0,0,5.19,0,0,19.46,0,0,0,0,0,0,0,0,0,0,0,0,0,0,0,0,0,0,0,0,0,0,0,0,0,0,0,0,0,0,0,0,0,0,0,0,0,0
72.3,64.29,20.38,0.06,0,0,0,0,15.23,0,0,0,0,0,0,0,0,0,0,0,0,0,0,0,0,0.04,0,0,0,0,0,0,0,0,0,0,0,0,0,0,0,0,0,0,0,0,0
74,69.39,14.44,0.05,0,0,0,0,16.09,0,0,0,0,0,0,0,0,0,0,0,0,0,0,0,0,0.03,0,0,0,0,0,0,0,0,0,0,0,0,0,0,0,0,0,0,0,0,0
83.3,74.62,7.64,0.05,0,0,0,0,17.66,0,0,0,0,0,0,0,0,0,0,0,0,0,0,0,0,0.03,0,0,0,0,0,0,0,0,0,0,0,0,0,0,0,0,0,0,0,0,0
95.8,80.32,0,0.05,0,0,0,0,19.6,0,0,0,0,0,0,0,0,0,0,0,0,0,0,0,0,0.03,0,0,0,0,0,0,0,0,0,0,0,0,0,0,0,0,0,0,0,0,0
100.7,57.68,18.02,0.06,0,0,0,0,24.2,0,0,0,0,0,0,0,0,0,0,0,0,0,0,0,0,0.04,0,0,0,0,0,0,0,0,0,0,0,0,0,0,0,0,0,0,0,0,0
70,67.69,17.76,0.05,0,0,0,0,14.47,0,0,0,0,0,0,0,0,0,0,0,0,0,0,0,0,0.03,0,0,0,0,0,0,0,0,0,0,0,0,0,0,0,0,0,0,0,0,0
69.9,73.12,12.58,0.05,0,0,0,0,14.22,0,0,0,0,0,0,0,0,0,0,0,0,0,0,0,0,0.03,0,0,0,0,0,0,0,0,0,0,0,0,0,0,0,0,0,0,0,0,0
33.1,82.01,12.89,0.06,0,0,0,0,5,0,0,0,0,0,0,0,0,0,0,0,0,0,0,0,0,0.04,0,0,0,0,0,0,0,0,0,0,0,0,0,0,0,0,0,0,0,0,0
105.2,57.61,16.31,0.04,0,0,0,0,26.02,0,0,0,0,0,0,0,0,0,0,0,0,0,0,0,0,0.02,0,0,0,0,0,0,0,0,0,0,0,0,0,0,0,0,0,0,0,0,0
110.8,56.95,15.68,0.05,0,0,0,0,27.28,0,0,0,0,0,0,0,0,0,0,0,0,0,0,0,0,0.04,0,0,0,0,0,0,0,0,0,0,0,0,0,0,0,0,0,0,0,0,0
115.1,55.46,16.1,0.06,0,0,0,0,28.34,0,0,0,0,0,0,0,0,0,0,0,0,0,0,0,0,0.04,0,0,0,0,0,0,0,0,0,0,0,0,0,0,0,0,0,0,0,0,0
125.7,62.82,7.28,0.05,0,0,0,0,29.82,0,0,0,0,0,0,0,0,0,0,0,0,0,0,0,0,0.03,0,0,0,0,0,0,0,0,0,0,0,0,0,0,0,0,0,0,0,0,0
133.3,64.78,3.79,0.05,0,0,0,0,31.35,0,0,0,0,0,0,0,0,0,0,0,0,0,0,0,0,0.03,0,0,0,0,0,0,0,0,0,0,0,0,0,0,0,0,0,0,0,0,0
141.5,67.47,0,0.05,0,0,0,0,32.45,0,0,0,0,0,0,0,0,0,0,0,0,0,0,0,0,0.03,0,0,0,0,0,0,0,0,0,0,0,0,0,0,0,0,0,0,0,0,0
78.1,74.52,0,0.79,0,0.08,0,0,11.04,0,0,0,0,0,0,0,0,0,0,0,0,0,13.57,0,0,0,0,0,0,0,0,0,0,0,0,0,0,0,0,0,0,0,0,0,0,0,0
70.5,74.48,0,1.05,0.19,0,0,0,7.91,0,0,0,0,0,0,0,0,0,0,0,0,0,16.37,0,0,0,0,0,0,0,0,0,0,0,0,0,0,0,0,0,0,0,0,0,0,0,0
102,73.02,0,0,3.97,7.61,0,0,15.4,0,0,0,0,0,0,0,0,0,0,0,0,0,0,0,0,0,0,0,0,0,0,0,0,0,0,0,0,0,0,0,0,0,0,0,0,0,0
103,73.32,0,0,4.41,5.81,0,0,16.46,0,0,0,0,0,0,0,0,0,0,0,0,0,0,0,0,0,0,0,0,0,0,0,0,0,0,0,0,0,0,0,0,0,0,0,0,0,0
107,72.97,0,0,4.56,6.13,0,0,16.34,0,0,0,0,0,0,0,0,0,0,0,0,0,0,0,0,0,0,0,0,0,0,0,0,0,0,0,0,0,0,0,0,0,0,0,0,0,0
90,62.65,4.54,0,0,0,15.06,0,2.55,5.03,0,0,0,0,0,0,0,0,0,9.62,0,0,0,0,0,0,0,0.55,0,0,0,0,0,0,0,0,0,0,0,0,0,0,0,0,0,0,0
97,67.13,0,0,0,4.86,0,0,5.14,4.83,0,0,0,0,0,0,0,0,0,0,0,0,17.95,0,0,0,0,0.09,0,0,0,0,0,0,0,0,0,0,0,0,0,0,0,0,0,0,0
108,72.77,0,0,0,11.04,0,0,15.87,0.19,0,0,0,0,0,0,0,0,0,0,0,0,0,0,0,0.04,0,0.09,0,0,0,0,0,0,0,0,0,0,0,0,0,0,0,0,0,0,0
138,38.46,0,0,0,0,0,0,30.77,0,0,0,0,0,0,0,0,0,0,0,0,0,0,0,0,0,0,0,0,0,0,0,0,0,30.77,0,0,0,0,0,0,0,0,0,0,0,0
92,83.01,0,0,0,0,0,0,16.82,0,0,0,0,0,0.09,0,0,0,0,0,0,0,0,0,0,0,0,0.04,0,0,0.04,0,0,0,0,0,0,0,0,0,0,0,0,0,0,0,0
96,83.02,0,0,0,0,0,0,16.38,0.51,0,0,0,0,0.09,0,0,0,0,0,0,0,0,0,0,0,0,0,0,0,0,0,0,0,0,0,0,0,0,0,0,0,0,0,0,0,0
160.3,0,60,0,0,0,0,0,0,40,0,0,0,0,0,0,0,0,0,0,0,0,0,0,0,0,0,0,0,0,0,0,0,0,0,0,0,0,0,0,0,0,0,0,0,0,0
117.5,0,75,0,0,0,0,0,0,25,0,0,0,0,0,0,0,0,0,0,0,0,0,0,0,0,0,0,0,0,0,0,0,0,0,0,0,0,0,0,0,0,0,0,0,0,0
75.9,71.43,0,0,0,0,0,0,14.29,0,0,0,0,0,0,0,0,0,0,0,3.57,0,10.71,0,0,0,0,0,0,0,0,0,0,0,0,0,0,0,0,0,0,0,0,0,0,0,0
77.4,71.43,0,0,0,0,0,0,14.29,0,0,0,0,0,0,0,0,0,0,0,7.14,0,7.14,0,0,0,0,0,0,0,0,0,0,0,0,0,0,0,0,0,0,0,0,0,0,0,0
80.1,71.43,0,0,0,0,0,0,14.29,0,0,0,0,0,0,0,0,0,0,0,10.71,0,3.57,0,0,0,0,0,0,0,0,0,0,0,0,0,0,0,0,0,0,0,0,0,0,0,0
74.8,71.43,0,0,3.57,0,0,0,14.29,0,0,0,0,0,0,0,0,0,10.71,0,0,0,0,0,0,0,0,0,0,0,0,0,0,0,0,0,0,0,0,0,0,0,0,0,0,0,0
75.4,71.43,0,0,7.14,0,0,0,14.29,0,0,0,0,0,0,0,0,0,7.14,0,0,0,0,0,0,0,0,0,0,0,0,0,0,0,0,0,0,0,0,0,0,0,0,0,0,0,0
76.2,66.67,0,0,10,0,0,0,13.33,0,0,0,0,0,0,0,0,0,10,0,0,0,0,0,0,0,0,0,0,0,0,0,0,0,0,0,0,0,0,0,0,0,0,0,0,0,0
41.2,14.81,23.07,0,0,0,0,0,0,0,0,0,0,0,0,0,0,0,5.4,56.72,0,0,0,0,0,0,0,0,0,0,0,0,0,0,0,0,0,0,0,0,0,0,0,0,0,0,0
60,0,76.02,0,0,0,23.98,0,0,0,0,0,0,0,0,0,0,0,0,0,0,0,0,0,0,0,0,0,0,0,0,0,0,0,0,0,0,0,0,0,0,0,0,0,0,0,0
52,42.66,4.9,10.05,4.24,19.81,0,0,0,0,0,0,0,0,0,0,0,0,0,0,0,0,10.72,0,0,0,0,0,0,0,0,0,0,0,0,0,0,7.62,0,0,0,0,0,0,0,0,0
96,75.68,0,3.03,0,4.41,0,4.14,6.98,4.6,0,0,0,0,0,0,0,0,0,0,0,0,0,0,0,0,0,0,0,0,0,0,0,0,1.16,0,0,0,0,0,0,0,0,0,0,0,0
96,67.91,10.54,0.18,1.52,3.27,0,6.14,4.93,2.59,0,0,0,0,0,0,0,0,0,0,0,0,0,0,0,0,0,0,0,0,0,0,0,0,0,0,2.92,0,0,0,0,0,0,0,0,0,0
92,78.42,0,3.53,0,5.35,0,6.03,5.81,0,0,0,0,0,0,0,0,0,0,0,0,0,0,0,0,0,0,0,0,0,0,0,0,0,0.37,0,0,0.49,0,0,0,0,0,0,0,0,0
120,65.47,0,3.11,3.79,5.23,0,9.82,9.47,3.11,0,0,0,0,0,0,0,0,0,0,0,0,0,0,0,0,0,0,0,0,0,0,0,0,0,0,0,0,0,0,0,0,0,0,0,0,0
91,67.77,2.58,1.76,2.97,10.67,0,8.01,3.86,1.9,0,0,0,0,0,0,0,0,0,0,0,0,0,0,0,0,0,0,0,0,0,0,0,0,0,0,0,0.48,0,0,0,0,0,0,0,0,0
91,68.65,2.65,1.81,1.53,3.29,0,8.24,6.95,0,0,0,0,0,0,0,0,0,0,0,0,0,0,0,0,0,0,0,0,0,0,0,0,0,0,0,5.88,1,0,0,0,0,0,0,0,0,0
96,76.91,0,1.18,1.5,3.23,0,6.07,4.87,5.13,0,0,0,0,0,0,0,0,0,0.74,0,0,0,0,0,0,0,0,0,0,0,0,0,0,0.37,0,0,0,0,0,0,0,0,0,0,0,0
109,59.47,0,1.74,1.75,2.52,4.61,4.74,9.13,4.5,0,0,0,0,0,0,0,0,0,0,4.78,0,0,0,0,0,0,0,0,0,0,0,0,0,0,0,6.76,0,0,0,0,0,0,0,0,0,0
116,65.68,0,0,0,4.8,5.56,4.5,7.24,2.37,0,0,0,0,0,0,0,0,0,7.71,0,0,0,0,0,0,0,0,0,0,0,0,0,0,0,0,2.14,0,0,0,0,0,0,0,0,0,0
80,44.6,0,9.72,23.27,0,1.31,0,0,0,0,0,0,0,0,0,0,0,0,15.64,0,0,1.2,0,0,0,0,0.07,0,0,0,0,0,0,4.19,0,0,0,0,0,0,0,0,0,0,0,0
135,56.97,0,12.22,12.74,0,1.12,0,0,0,0,0,0,0,0,0,0,0,0,10.94,0,0,0.77,0,0,0,0,0.1,0,0,0,0,0,0,5.14,0,0,0,0,0,0,0,0,0,0,0,0
162,64.01,0,10.78,8.52,0,1.34,0,0,0,0,0,0,0,0,0,0,0,0,9.28,0,0,0.3,0,0,0,0,0.1,0.51,0,0,0,0,0,5.16,0,0,0,0,0,0,0,0,0,0,0,0
41,65.01,0,9.91,8.35,0,0,0,0,0,0,0,0,0,0,0,0,0,0,10.76,0,0,0.81,0,0,0,0,0.1,0,0,0,0,0,0,5.06,0,0,0,0,0,0,0,0,0,0,0,0
75,65,0,5,0,0,25,0,0,0,0,0,0,0,0,0,0,0,0,5,0,0,0,0,0,0,0,0,0,0,0,0,0,0,0,0,0,0,0,0,0,0,0,0,0,0,0
73,56.2,0,15.3,0,0,25.5,0,0,0,0,0,0,0,0,0,0,0,0,3,0,0,0,0,0,0,0,0,0,0,0,0,0,0,0,0,0,0,0,0,0,0,0,0,0,0,0
71,57,0,15.5,0,0,25.9,0,0,0,0,0,0,0,0,0,0,0,0,1.6,0,0,0,0,0,0,0,0,0,0,0,0,0,0,0,0,0,0,0,0,0,0,0,0,0,0,0
71,65,0,5,0,0,17.5,0,0,0,0,0,0,0,0,0,0,0,0,5,7.5,0,0,0,0,0,0,0,0,0,0,0,0,0,0,0,0,0,0,0,0,0,0,0,0,0,0
70,65,0,5,0,0,10,0,0,0,0,0,0,0,0,0,0,0,0,5,15,0,0,0,0,0,0,0,0,0,0,0,0,0,0,0,0,0,0,0,0,0,0,0,0,0,0
73,55,0,15,0,0,25,0,0,0,0,0,0,0,0,0,0,0,0,5,0,0,0,0,0,0,0,0,0,0,0,0,0,0,0,0,0,0,0,0,0,0,0,0,0,0,0
66,50,0,14.2,0,0,23.7,0,0,0,0,0,0,0,0,0,0,0,0,12.1,0,0,0,0,0,0,0,0,0,0,0,0,0,0,0,0,0,0,0,0,0,0,0,0,0,0,0
103,11.32,19.76,0.29,0,0,0,0,0,0,0,0,0,0,0,0,0,0,0,7.78,0,8.9,51.95,0,0,0,0,0,0,0,0,0,0,0,0,0,0,0,0,0,0,0,0,0,0,0,0
104,10.75,21.67,1.2,0,0,0,0,0,0,0,0,0,0,0,0,0,0,0,6.62,0,8.02,51.74,0,0,0,0,0,0,0,0,0,0,0,0,0,0,0,0,0,0,0,0,0,0,0,0
26.5,78.42,9.86,3.12,0,1.55,0,0,7.05,0,0,0,0,0,0,0,0,0,0,0,0,0,0,0,0,0,0,0,0,0,0,0,0,0,0,0,0,0,0,0,0,0,0,0,0,0,0
36,51.94,2.58,11.77,32.16,0,0.94,0,0,0,0,0,0,0,0,0,0,0,0,0,0,0,0,0,0,0,0,0,0,0,0,0,0,0,0.37,0,0,0.24,0,0,0,0,0,0,0,0,0
37,51.87,2.58,11.75,32.12,0,0.93,0,0,0,0,0,0,0,0,0,0,0,0,0,0,0,0,0,0,0,0,0,0,0,0,0,0,0,0.75,0,0,0,0,0,0,0,0,0,0,0,0
32,59.14,4.48,13.45,21.65,0,0,0,0,0,0,0,0,0,0,0,0,0,0,0,0,0,0,0,0,0,0,0,0,0,0,0,0,0,0.78,0,0,0.5,0,0,0,0,0,0,0,0,0
40,52.1,2.54,11.58,31.65,1.26,0,0,0,0,0,0,0,0,0,0,0,0,0,0.87,0,0,0,0,0,0,0,0,0,0,0,0,0,0,0,0,0,0,0,0,0,0,0,0,0,0,0
37,60.33,4.49,14.09,19.53,1.56,0,0,0,0,0,0,0,0,0,0,0,0,0,0,0,0,0,0,0,0,0,0,0,0,0,0,0,0,0,0,0,0,0,0,0,0,0,0,0,0,0
45,57.27,4.12,7.31,31.3,0,0,0,0,0,0,0,0,0,0,0,0,0,0,0,0,0,0,0,0,0,0,0,0,0,0,0,0,0,0,0,0,0,0,0,0,0,0,0,0,0,0
41,51.75,7.88,13.15,27.22,0,0,0,0,0,0,0,0,0,0,0,0,0,0,0,0,0,0,0,0,0,0,0,0,0,0,0,0,0,0,0,0,0,0,0,0,0,0,0,0,0,0
34,64.84,3.67,15.65,15.84,0,0,0,0,0,0,0,0,0,0,0,0,0,0,0,0,0,0,0,0,0,0,0,0,0,0,0,0,0,0,0,0,0,0,0,0,0,0,0,0,0,0
36,59.96,4.46,14.01,21.57,0,0,0,0,0,0,0,0,0,0,0,0,0,0,0,0,0,0,0,0,0,0,0,0,0,0,0,0,0,0,0,0,0,0,0,0,0,0,0,0,0,0
3,96.09,0,0,0,0,0,0,0,0,0,0,0,0,0,0,0,0,0,0,0,0,0,0,0,0,0,0,0,0,0,0,0,0,0,0,0,3.91,0,0,0,0,0,0,0,0,0
65,71.75,10.55,3.38,0.47,0.57,1.04,2.13,8.76,0,0,0,0,0,0,0,0,0,0,0.78,0.31,0,0,0,0,0,0,0.03,0,0,0.04,0.19,0,0,0,0,0,0,0,0,0,0,0,0,0,0,0
68,66.64,10.54,4.84,0.83,0.59,1.3,0,10.01,0,0,0,0,0,0,0,0,0,0,4.1,0.64,0,0,0,0,0,0,0.1,0,0,0,0.41,0,0,0,0,0,0,0,0,0,0,0,0,0,0,0
65,61.56,0,5.03,2.55,3.66,3.35,0,0,0,0,0,0,0,0,0,0,0,0,0,0,0,23.02,0,0,0,0,0,0,0,0,0,0,0,0,0,0,0.83,0,0,0,0,0,0,0,0,0
72,67.79,0.48,3.33,0,6.05,0,0,5.47,1.44,0,0,0,0,0,0,0,0,0,6.67,0,0,1.97,0,0,0,0,0,0,0,0,0,0,0,6.8,0,0,0,0,0,0,0,0,0,0,0,0
68,68.14,0,3.34,0,12.17,0,0,3.3,0,0,0,0.12,0,0,0,0,0,0,5.87,3.29,0,1.83,0,0,0,0,0,0,0,0,0,0,0,0,0,0,1.94,0,0,0,0,0,0,0,0,0
70,63.71,0,7.5,3.8,6.82,2.5,0,3.71,0,0,0,0.54,0,0,0,0,0,0,2.82,2.21,0,5.15,0,0,0,0,0,0,0,0,0,0,0,0,0,0,1.24,0,0,0,0,0,0,0,0,0
70,71.28,0.61,4.2,0,3.05,0,0,4.15,0.91,0,0,0,0,0,0,0,0,0,0,1.65,0,13.81,0,0,0,0,0,0,0,0,0,0,0,0,0,0,0.34,0,0,0,0,0,0,0,0,0
62,62.32,8.96,3.06,7.74,11.13,0,1.67,3.02,0.66,0,0,0.04,0,0,0,0,0,0,0,0,0,1.4,0,0,0,0,0,0,0,0,0,0,0,0,0,0,0,0,0,0,0,0,0,0,0,0
64,55.51,11.5,6.54,3.31,11.9,0.87,0,3.23,1.41,0,0,0,0,0,0,0,0,0,3.28,0,0,0.29,0,0,0,0,0,0,0,0,0,0,0,0,0,0,2.16,0,0,0,0,0,0,0,0,0
67,63.35,6.38,4.97,0,16.96,1.24,2.12,3.07,1.01,0,0,0.11,0,0,0,0,0,0,0,0,0,0,0,0,0,0,0,0,0,0,0,0,0,0.79,0,0,0,0,0,0,0,0,0,0,0,0
63,64.97,9.34,5.1,3.23,9.28,2.12,0,3.15,0.69,0,0,0,0,0,0,0,0,0,1.59,0,0,0,0,0,0,0,0,0,0,0,0,0,0,0,0,0,0.53,0,0,0,0,0,0,0,0,0
72,41.23,2.66,4.25,23.05,16.56,2.02,0,3,0,0,0,0,0,0,0,0,0,0,0.75,5.98,0,0,0,0,0,0,0,0,0,0,0,0,0,0,0,0,0.5,0,0,0,0,0,0,0,0,0
75,47.08,8.12,3.08,3.12,28.02,2.05,2.1,3.04,0,0,0,0,0,0,0,0,0,0,1.54,0,0,0.28,0,0,0,0,0,0,0,0,0,0,0,1.57,0,0,0,0,0,0,0,0,0,0,0,0
65,54.06,11.19,6.37,11.28,3.47,0,0,5.24,0,0,0,0,0,0,0,0,0,0,1.59,6.27,0,0,0,0,0,0,0,0,0,0,0,0,0,0,0,0,0.53,0,0,0,0,0,0,0,0,0
4.6,70.7,0,14.19,0,0,0,9.55,0.53,1.97,0,0,0,0,0,0,0,0,0,0,0,0,0,0,0,0,0,0.3,0,0,0,0,0,0,0,0,0,1.18,0,0.88,0,0.7,0,0,0,0,0
70,50.33,0,8.9,28.96,0,0,0,1.07,0.64,0,0,0,0,0,0,0,0,0,10.1,0,0,0,0,0,0,0,0,0,0,0,0,0,0,0,0,0,0,0,0,0,0,0,0,0,0,0
70,50.14,0,7.94,39.05,0,0,0,0.9,0.59,0,0,0,0,0,0,0,0,0,1.38,0,0,0,0,0,0,0,0,0,0,0,0,0,0,0,0,0,0,0,0,0,0,0,0,0,0,0
70,51.06,4,5,26.79,2.96,0,0,2.49,2.52,0,0,0,0,0,0,0,0,0,5.03,0,0,0,0,0,0,0,0.15,0,0,0,0,0,0,0,0,0,0,0,0,0,0,0,0,0,0,0
70,62.51,0,6.7,18.33,0,0.76,0,6.65,1.5,0,0,0,0,0,0,0,0,0,3.4,0,0,0,0,0,0,0,0.15,0,0,0,0,0,0,0,0,0,0,0,0,0,0,0,0,0,0,0
61,56.03,2.15,12.47,7.42,13.34,2.44,0,0,0.79,0,0,0,0,0,0,0,0,0,0,0,0,5.36,0,0,0,0,0,0,0,0,0,0,0,0,0,0,0,0,0,0,0,0,0,0,0,0
69,45.95,2.2,24.07,0,19.14,0,0,3.71,0.81,0,0,0,0,0,0,0,0,0,0,0,0,4.12,0,0,0,0,0,0,0,0,0,0,0,0,0,0,0,0,0,0,0,0,0,0,0,0
45,59,4,9,6.2,8.3,4.5,0,0,0,0,0,0,0,0,0,0,0,0,8.5,0,0,0,0,0,0,0,0,0,0,0,0,0,0,0.5,0,0,0,0,0,0,0,0,0,0,0,0
45,59.5,4.8,9.1,5.9,8,4.2,0,0,0,0,0,0,0,0,0,0,0,0,8,0,0,0,0,0,0,0,0,0,0,0,0,0,0,0.5,0,0,0,0,0,0,0,0,0,0,0,0
45,59.94,4.5,8.39,5.49,8.29,4.7,0,0,0,0,0,0,0,0,0,0,0,0,8.29,0,0,0,0,0,0,0,0,0,0,0,0,0,0,0.4,0,0,0,0,0,0,0,0,0,0,0,0
42,60,5.8,10.2,5,6,6,0,0,0,0,0,0,0,0,0,0,0,0,6.5,0,0,0,0,0,0,0,0,0,0,0,0,0,0,0.5,0,0,0,0,0,0,0,0,0,0,0,0
44,60.5,6,9,7,7.7,5,0,0,0,0,0,0,0,0,0,0,0,0,4.5,0,0,0,0,0,0,0,0,0,0,0,0,0,0,0.3,0,0,0,0,0,0,0,0,0,0,0,0
43,61.2,4.5,9.3,5,7.5,4.4,0,0,0,0,0,0,0,0,0,0,0,0,6.5,0,0,0,0,0,0,0,0,0,0,0.1,0,0,0,1.5,0,0,0,0,0,0,0,0,0,0,0,0
46,62.2,4.5,8.6,3,11.5,4,0,0,0,0,0,0,0,0,0,0,0,0,5.5,0,0,0,0,0,0,0,0,0,0,0.2,0,0,0,0.5,0,0,0,0,0,0,0,0,0,0,0,0
48,62.5,4.3,8.5,7,10.1,4,0,0,0,0,0,0,0,0,0,0,0,0,2,0,0,0,0,0,0,0,0.1,0,0,0,0,0,0,1.5,0,0,0,0,0,0,0,0,0,0,0,0
45,59,4,8.8,6,8.2,4.5,0,0,0,0,0,0,0,0,0,0,0,0,7,0,0,0,0,0,0,0,0,0,0,0,0,0,0,2.5,0,0,0,0,0,0,0,0,0,0,0,0
42,54.66,26.42,8.38,0,10.54,0,0,0,0,0,0,0,0,0,0,0,0,0,0,0,0,0,0,0,0,0,0,0,0,0,0,0,0,0,0,0,0,0,0,0,0,0,0,0,0,0
43,55.93,27.45,8.4,0,8.22,0,0,0,0,0,0,0,0,0,0,0,0,0,0,0,0,0,0,0,0,0,0,0,0,0,0,0,0,0,0,0,0,0,0,0,0,0,0,0,0,0
36.9,72.69,9.13,4.52,0,13.66,0,0,0,0,0,0,0,0,0,0,0,0,0,0,0,0,0,0,0,0,0,0,0,0,0,0,0,0,0,0,0,0,0,0,0,0,0,0,0,0,0
37.6,68.18,9.13,9.07,0,13.62,0,0,0,0,0,0,0,0,0,0,0,0,0,0,0,0,0,0,0,0,0,0,0,0,0,0,0,0,0,0,0,0,0,0,0,0,0,0,0,0,0
39.7,62.59,16.64,8.31,0,12.46,0,0,0,0,0,0,0,0,0,0,0,0,0,0,0,0,0,0,0,0,0,0,0,0,0,0,0,0,0,0,0,0,0,0,0,0,0,0,0,0,0
42.1,60.02,19.94,8.01,0,12.03,0,0,0,0,0,0,0,0,0,0,0,0,0,0,0,0,0,0,0,0,0,0,0,0,0,0,0,0,0,0,0,0,0,0,0,0,0,0,0,0,0
38.7,62.47,16.65,8.35,0,10.04,2.49,0,0,0,0,0,0,0,0,0,0,0,0,0,0,0,0,0,0,0,0,0,0,0,0,0,0,0,0,0,0,0,0,0,0,0,0,0,0,0,0
39,77.39,15.79,1.46,0,0,0,1.92,1.12,2.08,0,0,0,0,0,0,0,0,0,0.24,0,0,0,0,0,0,0,0,0,0,0,0,0,0,0,0,0,0,0,0,0,0,0,0,0,0,0
88,65.59,0,7.42,1.36,2.12,0,16.01,4.25,2.05,0,0,0,0,0,0,0,0,0,0,0,0,0,0,0,0.94,0,0,0,0,0,0,0,0,0.26,0,0,0,0,0,0,0,0,0,0,0,0
100.9,65.81,0,1.42,0,0,7.13,0,8.88,5.84,0,0,0,0,0,0,0,0,0,9.43,0,0,0,0,0,0,0,0,0,0,0.04,0,0,0,0.45,0,0,0.88,0.12,0,0,0,0,0,0,0,0
100.8,69.07,0,0.7,0,0,5.96,2.39,3.34,7.89,0,0,0,0,0,0,0,0,0,7.54,1.38,0,0,0,0,0,0,0,0,0,0.07,0,0,0,0.26,0,0,1.16,0.24,0,0,0,0,0,0,0,0
105,0,0,6,0,39,0,0,0,0,0,0,0,0,0,0,0,0.25,0,0,0,0,0,0,0,0.25,0,0,0,0,0,0,0,0,0.25,0,0,0,0.25,0,0,54,0,0,0,0,0
120,0,55,5,0,34,0,0,5,0,0,0,0,0,0,0,0,0.25,0,0,0,0,0,0,0,0.25,0,0,0,0,0,0,0,0,0.25,0,0,0,0.25,0,0,0,0,0,0,0,0
87,62.76,0,7.5,0,0,0,0,21.38,0,0,0,0,0,0,0,0,0,0,0,0,0,0,0,0,0,0,0,5.36,0,0,0,0,0,0,0,0,3,0,0,0,0,0,0,0,0,0
74,69,0,7.8,0,0,0,0,15,0,0,0,0,0,0,0,0,0,0,0,0,0,0,0,0,0,0,0,5.2,0,0,0,0,0,0,0,0,3,0,0,0,0,0,0,0,0,0
78,69,0,8.47,0,0,0,0,16.64,0,0,0,0,0,0,0,0,0,0,0,0,0,0,0,0,0,0,0,4.39,0,0,0,0,0,0,0,0,1.5,0,0,0,0,0,0,0,0,0
49.8,55,0,22.5,0,14.5,8,0,0,0,0,0,0,0,0,0,0,0,0,0,0,0,0,0,0,0,0,0,0,0,0,0,0,0,0,0,0,0,0,0,0,0,0,0,0,0,0
49.7,53.92,0,22.06,0,14.22,7.84,0,0,0,0,0,0,0,0,0,0,0,0,0,0,0,0,0,0,0,0,0,0,0,0,0,0,0,0,0,0,0,0,0,0,1.96,0,0,0,0,0
75,61.12,0,0,0,0,4.4,0,0,0,0,0,0,0,0,0,0,0,0,0,0,0,34.36,0,0,0,0,0.12,0,0,0,0,0,0,0,0,0,0,0,0,0,0,0,0,0,0,0
110,58.09,0,0,0,0,0,0,9.17,4.02,0,0,0,0,0,0,0,0,0,5.87,0,0,21.98,0,0,0.62,0,0.25,0,0,0,0,0,0,0,0,0,0,0,0,0,0,0,0,0,0,0
90,54.95,0,0,0,0,0,0,7.18,1.18,0,0,0,0,0,0,0,0,0,6.14,0,0,29.58,0,0,0.69,0,0.28,0,0,0,0,0,0,0,0,0,0,0,0,0,0,0,0,0,0,0
100,48.59,4.14,0,0,13.45,1.22,0,6.25,2,0,0,0,0,0,0,0,0,0,1.21,0,0,22.02,0,0,0.62,0,0.5,0,0,0,0,0,0,0,0,0,0,0,0,0,0,0,0,0,0,0
110,57.18,0,0,0,0,0,0,9.1,3.88,0,0,0,0,0,0,0,0,0,5.71,0,0,21.6,0,0,0,0,0.25,0,0,0,0,0,0,0,2.28,0,0,0,0,0,0,0,0,0,0,0
110,56.97,0,0,0,0,0,0,9.07,3.87,0,0,0,0,0,0,0,2.63,0,5.69,0,0,21.52,0,0,0,0,0.25,0,0,0,0,0,0,0,0,0,0,0,0,0,0,0,0,0,0,0
110,58.51,0,0,0,0,0,0,9.28,4,0,0,0,0,0,0,0,0,0,5.85,0,0,22.11,0,0,0,0,0.25,0,0,0,0,0,0,0,0,0,0,0,0,0,0,0,0,0,0,0
133,37.15,0,0,0,0,0,0,9.99,5.2,0,0,0,0,0,0,0,0,0,7.6,0,0,40.06,0,0,0,0,0,0,0,0,0,0,0,0,0,0,0,0,0,0,0,0,0,0,0,0
89,60.24,0,0,0,0,0,0,6.67,1.1,0,0,0,0,0,0,0,0,0,6.36,0,0,25.48,0,0,0,0,0.15,0,0,0,0,0,0,0,0,0,0,0,0,0,0,0,0,0,0,0
96,51.2,12.49,0,0,0,0,0,8.17,3.44,0,0,0,0,0,0,0,0,0,5.16,0,0,19.35,0,0,0,0,0.19,0,0,0,0,0,0,0,0,0,0,0,0,0,0,0,0,0,0,0
48,72.13,12.34,1.53,0.32,1.16,1.27,0,7.03,0,0,0,0,0,0,0,0,0,0,0.16,0,0,0,0,0,0,0,0,0,0,0,0,0,0,0,0,0,4.06,0,0,0,0,0,0,0,0,0
96.5,59.82,4.83,0.33,0,3.74,0,1.56,6.34,9.81,0,0,0,0,0,0,0,0,0,0,0,0,0,0,0,0,0,0.1,0,0,0,0,0,0,12.77,0,0,0.7,0,0,0,0,0,0,0,0,0
97.3,59.75,4.66,0.32,0,3.89,0,1.11,8.49,8.58,0,0,0,0,0,0,0,0,0,0,0,0,0,0,0,0,0,0.1,0,0,0,0,0,0,12.56,0,0,0.54,0,0,0,0,0,0,0,0,0
94.8,59.03,5.81,0.33,0,3.63,0,1.12,6.58,9.97,0,0,0,0,0,0,0,0,0,0,0,0,0,0,0,0,0,0.1,0,0,0,0,0,0,12.89,0,0,0.54,0,0,0,0,0,0,0,0,0
37.5,65.05,12.27,10.43,2.43,4.91,4.91,0,0,0,0,0,0,0,0,0,0,0,0,0,0,0,0,0,0,0,0,0,0,0,0,0,0,0,0,0,0,0,0,0,0,0,0,0,0,0,0
41.2,68.29,11.98,7.79,2.36,0,9.58,0,0,0,0,0,0,0,0,0,0,0,0,0,0,0,0,0,0,0,0,0,0,0,0,0,0,0,0,0,0,0,0,0,0,0,0,0,0,0,0
43.5,65.03,13.49,9.21,0,0,9.82,0,0,0,0,0,0,0,0,0,0,0,0,0,2.45,0,0,0,0,0,0,0,0,0,0,0,0,0,0,0,0,0,0,0,0,0,0,0,0,0,0
39.7,65.03,12.27,10.43,2.46,0,4.9,0,0,0,0,0,0,0,0,0,0,0,0,0,4.91,0,0,0,0,0,0,0,0,0,0,0,0,0,0,0,0,0,0,0,0,0,0,0,0,0,0
45.3,63.59,18.19,0,0,0,0,0,0,0,0,0,0,0,0,0,0,0,0,0,0,0,0,0,0,0,0,0,0,0,0,0,0,0,0,0,0,0,0,0,0,18.22,0,0,0,0,0
44,66.64,16.68,0,0,0,0,0,0,0,0,0,0,0,0,0,0,0,0,0,0,0,0,0,0,0,0,0,0,0,0,0,0,0,0,0,0,0,0,0,0,16.68,0,0,0,0,0
42.8,66.64,18.5,0,0,0,0,0,0,0,0,0,0,0,0,0,0,0,0,0,0,0,0,0,0,0,0,0,0,0,0,0,0,0,0,0,0,0,0,0,0,14.86,0,0,0,0,0
41.1,68.98,17.22,0,0,0,0,0,0,0,0,0,0,0,0,0,0,0,0,0,0,0,0,0,0,0,0,0,0,0,0,0,0,0,0,0,0,0,0,0,0,13.8,0,0,0,0,0
41.8,66.64,20.01,0,0,0,0,0,0,0,0,0,0,0,0,0,0,0,0,0,0,0,0,0,0,0,0,0,0,0,0,0,0,0,0,0,0,0,0,0,0,13.35,0,0,0,0,0
40.6,68.76,18.74,0,0,0,0,0,0,0,0,0,0,0,0,0,0,0,0,0,0,0,0,0,0,0,0,0,0,0,0,0,0,0,0,0,0,0,0,0,0,12.5,0,0,0,0,0
39.6,70.59,17.64,0,0,0,0,0,0,0,0,0,0,0,0,0,0,0,0,0,0,0,0,0,0,0,0,0,0,0,0,0,0,0,0,0,0,0,0,0,0,11.77,0,0,0,0,0
166,82.27,11.54,1.21,0,0,0,0,4.98,0,0,0,0,0,0,0,0,0,0,0,0,0,0,0,0,0,0,0,0,0,0,0,0,0,0,0,0,0,0,0,0,0,0,0,0,0,0
70.5,69.59,5.36,2.93,0,6.65,13.64,0,0,0,0,0,0,0,0,0,0,0,0,1.83,0,0,0,0,0,0,0,0,0,0,0,0,0,0,0,0,0,0,0,0,0,0,0,0,0,0,0
73,67.55,4.4,1.5,0,8.19,16.48,0,0,0,0,0,0,0,0,0,0,0,0,1.88,0,0,0,0,0,0,0,0,0,0,0,0,0,0,0,0,0,0,0,0,0,0,0,0,0,0,0
42,57,22,6,2,2,6,0,0,0,0,0,0,0,0,0,0,0,0,0,5,0,0,0,0,0,0,0,0,0,0,0,0,0,0,0,0,0,0,0,0,0,0,0,0,0,0
40,60,15,12,2,2,5,0,0,0,0,0,0,0,0,0,0,0,0,0,4,0,0,0,0,0,0,0,0,0,0,0,0,0,0,0,0,0,0,0,0,0,0,0,0,0,0
48,62,12,9,3,0,10,0,0,0,0,0,0,0,0,0,0,0,0,0,4,0,0,0,0,0,0,0,0,0,0,0,0,0,0,0,0,0,0,0,0,0,0,0,0,0,0
50,61,12,7,1,5,4,0,0,0,0,0,0,0,0,0,0,0,0,0,10,0,0,0,0,0,0,0,0,0,0,0,0,0,0,0,0,0,0,0,0,0,0,0,0,0,0
40,62,14,12,2,2,4,0,0,0,0,0,0,0,0,0,0,0,0,0,4,0,0,0,0,0,0,0,0,0,0,0,0,0,0,0,0,0,0,0,0,0,0,0,0,0,0
39,62,16,10,2,2,4,0,0,0,0,0,0,0,0,0,0,0,0,0,4,0,0,0,0,0,0,0,0,0,0,0,0,0,0,0,0,0,0,0,0,0,0,0,0,0,0
48,57.14,0,13.47,11.92,0,0.89,0,0,0,0,0,0,0,0,0,0,0,0,10.97,0,0,0.61,0,0,0,0,0.1,0,0,0,0,0,0,4.9,0,0,0,0,0,0,0,0,0,0,0,0
28,67.45,0,4.41,9.57,1.95,0,0,0,0,0,0,0,0,0,0,0,0,0,7.9,0,0,0.57,0,0,0,0,0.1,0,0,0,0,0,0,8.05,0,0,0,0,0,0,0,0,0,0,0,0
44,59.32,0,12.34,10.4,0,0,0,0,0,0,0,0,0,0,0,0,0,0,12.02,0,0,0.94,0,0,0,0,0.17,0,0,0,0,0,0,4.81,0,0,0,0,0,0,0,0,0,0,0,0
50,70.75,13.88,5.68,0,0,1.26,4.31,2.07,2.05,0,0,0,0,0,0,0,0,0,0,0,0,0,0,0,0,0,0,0,0,0,0,0,0,0,0,0,0,0,0,0,0,0,0,0,0,0
76,69.73,7.41,3.79,0,0,1.26,4.31,6.24,4.1,0,0,0,0,0,0,0,0,0,3.16,0,0,0,0,0,0,0,0,0,0,0,0,0,0,0,0,0,0,0,0,0,0,0,0,0,0,0
