Repository: you0514w/youyou

File: Refract Index 587.6nm d.csv (part 15 of 31)
Refract Index 587.6nm d,SiO2,B2O3,Al2O3,MgO,CaO,BaO,Li2O,Na2O,K2O,Cs2O,ZnO,SrO,PbO,SnO,Ga2O3,As2O3,Y2O3,Sb2O3,La2O3,Nd2O3,Gd2O3,Bi2O3,TiO2,GeO2,ZrO2,SnO2,TeO2,P2O5,Nb2O5,Ta2O5,WO3,Yb2O3
1.71,27.23,23.52,9.88,2.05,0,0.45,12.63,8.53,0,0,2.71,0,0,0,0,0,0,0,0,0,0,13,0,0,0,0,0,0,0,0,0,0
1.67,31.23,23.5,9.89,2.03,0,0,12.65,8.54,0,0,2.71,0.45,0,0,0,0,0,0,0,0,0,9,0,0,0,0,0,0,0,0,0,0
1.7,30.25,23.53,9.88,2.03,0.45,0,12.63,3.53,4.99,0,2.71,0,0,0,0,0,0,0,0,0,0,10,0,0,0,0,0,0,0,0,0,0
1.82,17.24,23.52,9.89,2.02,0.45,0,12.66,8.52,0,0,2.71,0,0,0,0,0,0,0,0,0,0,22.99,0,0,0,0,0,0,0,0,0,0
1.68,0,54.97,0,0,0,0,9.04,0,0,0,27.88,0,0,0,0,0,0.6,0,6.02,0,1.49,0,0,0,0,0,0,0,0,0,0,0
1.69,0,47.76,0,0,0,0,9.4,0,0,0,34.75,0,0,0,0,0,0,0,0,0,8.09,0,0,0,0,0,0,0,0,0,0,0
1.7,0,50.23,0,0,0,0,9.52,0,0,0,31.33,0,0,0,0,0,0,0,2.33,0,6.59,0,0,0,0,0,0,0,0,0,0,0
1.7,0,44.84,0,0,0,0,8.36,0,0,0,39.9,0,0,0,0,0,0,0,5.42,0,1.48,0,0,0,0,0,0,0,0,0,0,0
1.71,0,50.27,0,0,0,0,9.19,0,0,0,29.76,0,0,0,0,0,0,0,8.07,0,2.71,0,0,0,0,0,0,0,0,0,0,0
1.72,0,50.36,0,0,0,0,8.82,0,0,0,28.39,0,0,0,0,0,0,0,12.32,0,0.11,0,0,0,0,0,0,0,0,0,0,0
1.68,0,50.25,0,0,0,0,13.61,0,0,0,26.21,0,0,0,0,0,3,0,5.13,0,1.8,0,0,0,0,0,0,0,0,0,0,0
1.7,0,48.62,0,0,2.41,0,9.06,0,0,0,31.83,0,0,0,0,0,0.4,0,6.21,0,1.47,0,0,0,0,0,0,0,0,0,0,0
1.7,0,49.62,0,0,5.07,0,8.59,0,0,0,28.03,0,0,0,0,0,0,0,7.12,0,1.57,0,0,0,0,0,0,0,0,0,0,0
1.68,10.62,44.83,0,0,0,0,12.17,0,0,0,22.88,0,0,0,0,0,0,0,7.48,0,0.61,0,0,0,1.08,0,0,0,0.33,0,0,0
1.74,15.67,24.78,0,0,0,0,15.06,0,0,0,36.77,0,0,0,0,0,0,0,2.89,0,0,0,0,0,0,0,0,0,4.83,0,0,0
1.73,21.25,20.71,0,0,0,0,17.41,0,0,0,33.78,0,0,0,0,0,0.21,0.03,1.33,0,0,0,0,0,0,0,0,0,5.28,0,0,0
1.7,32.45,14.47,0,0,0,0,19.4,0,0,0,25.74,0,0,0,0,0,0,0,2.42,0,0,0,3.45,0,0,0,0,0,2.07,0,0,0
1.73,15.33,22.05,0,0,4.79,0.6,15.41,0,0,0,36.6,0,0,0,0,0,0,0,0.54,0,0,0,0,0,0,0,0,0,4.68,0,0,0
1.7,33.32,13.84,0,0,0,0,19.35,0,0,0,24.5,0,0,0,0,0,2.5,0,1.46,0,0,0,2.69,0,0,0,0,0,2.34,0,0,0
1.7,29.46,16.58,0,0,0,0,18.8,0,0,0,29.03,0,0,0,0,0,0,0,3.64,0,0,0,0,0,0,0,0,0,2.49,0,0,0
1.7,36.45,11.04,0,0,0,0,19.9,0,0,0,24.15,0,0,0,0,0,0,0,2.65,0,0,0,3.63,0,0,0,0,0,2.18,0,0,0
1.73,28.85,15.95,0,0,0,0,18.32,0,0,0,29.63,0,0,0,0,0,0,0,2.03,0,0,0,1.33,0,0,0,0,0,3.89,0,0,0
1.7,29.81,17.55,0,0,0,0,16.09,0,0,0,29.13,0,0,0,0,0,0,0,5.18,0,0,0,0,0,0,0,0,0,2.24,0,0,0
1.69,30.49,16.34,0,0,0,0,17.88,0,0,0,27.29,0,0,0,0,0,0,0,1.64,0,1.28,0,0,0,3.1,0,0,0,1.98,0,0,0
1.87,14.43,25.75,7.93,0,29.6,0,0,0,0,0,0,0,0,0,0,0,0,0.05,0,0,0,19.86,0,0,2.38,0,0,0,0,0,0,0
2.1,3.94,26.17,0,0,4.23,0.93,7.93,0,2.01,0,6.41,2.52,0,0,0,0,0,0,0,0,0,41.55,0,0,0,0,4.31,0,0,0,0,0
2.1,9.13,25,0,0,0,0.89,9.18,3.69,0,0,5.9,2.21,0,0,0,0,0,0,0,0,0,39.85,0,0,0,0,4.15,0,0,0,0,0
2.1,0,27.4,0,0,4.36,0.96,8.19,0,2.08,0,6.61,2.6,0,0,0,0,0,0,0,0,0,43.36,0,0,0,0,4.44,0,0,0,0,0
1.84,4.25,38.54,0,0,1.82,0,0.86,0,0,0,23.55,0,0,0,0,0,0,0,13.73,0,0,0,1.6,0,5.19,0,0,0,3.85,0,6.61,0
1.81,6.06,38.34,0,0,2.6,0,1.22,0,0,0,26.84,0,0,0,0,0,0,0,13.78,0,0,0,0.76,0,2.95,0,0,0,2.74,0,4.71,0
1.85,2.13,38.69,0,0,4.57,0,0.86,0,0.27,0,20.48,0,0,0,0,0,0,0,14.17,0,0,0,0.96,2.45,6.24,0,0,0,5.31,0,3.87,0
1.82,1.06,43.77,0,0,2.72,0,1.28,0,0,0,23.4,0.37,0,0,0,0,0,0,15.59,0,0,0,1.91,0,1.55,0,0,0,2.87,0,5.48,0
1.84,3.03,38.66,0,0,4.32,0,0.81,0.2,0,0,22.35,0,0,0,0,0,0,0,12.28,0,0,0,4.55,0,4.92,0,0,0,3.65,0,5.23,0
1.81,3.23,45.14,0,0,1.15,0,1.73,0,0,0,19.07,0,0,0,0,0,0,0,14.88,0,0,0,1.62,0,1.89,0,0,0,2.92,0,8.37,0
1.81,2.01,40.79,1.19,0,3.23,0,1.21,0,0.13,0,26.72,0,0,0,0,0,0,0,12.98,0,0,0,2.27,0,1.08,0,0,0,3.18,0,5.21,0
1.84,6.38,40.37,0,0,1.6,0,2.14,0,0,0,18.05,0,0,0,0,0,0,0,15.02,0,0,0.55,4,0,3.63,0,0,0,3.85,0,4.41,0
1.82,4.07,41.28,0,0,3.27,0,1.23,0,0,0,24.35,0,0,0,0,0,0,0,13.52,0,0,0,1.53,0,1.99,0,0,0,3.22,0,5.54,0
1.82,1.45,42.07,0,0,6.67,0,0.42,0,0.26,0,18.37,0,0,0,0,0,0,0,12.24,0,0,0,0.78,3.57,3.03,0,0,0,4.69,0,6.45,0
1.88,7.75,29.46,0,0,0,0,1.55,0,0,0,23.26,0,0,0,0,0,0,0,15.5,0,4.65,0,1.55,0,4.65,0,0,0,0,3.88,7.75,0
1.88,7.75,29.46,0,0,0,0,0,1.55,0,0,23.26,0,0,0,0,0,0,0,15.5,0,4.65,0,1.55,0,4.65,0,0,0,0,3.88,7.75,0
1.87,7.75,29.46,0,0,0,0,0,0,1.55,0,23.26,0,0,0,0,0,0,0,15.5,0,4.65,0,1.55,0,4.65,0,0,0,0,3.88,7.75,0
1.88,9.16,28.24,0,0,0,0,0.76,0,0,0,24.43,0,0,0,0,0,0,0,15.27,0,4.58,0,1.53,0,4.58,0,0,0,0,3.82,7.63,0
1.88,10.61,27.25,0,0,0,0,0.76,0,0,0,24.24,0,0,0,0,0,0,0,15.91,0,3.79,0,1.52,0,4.55,0,0,0,0,3.79,7.58,0
1.88,9.16,28.24,0,0,0,0,0.76,0,0,0,24.43,0,0,0,0,0,0,0,15.65,0,4.2,0,1.53,0,4.58,0,0,0,0,3.82,7.63,0
1.88,9.38,28.89,0,0,0,0,3.13,0,0,0,20.31,0,0,0,0,0,0,0,16.41,0,3.91,0,1.56,0,4.69,0,0,0,0,3.91,7.81,0
1.79,0,0,0,0,0,0,9.43,6.36,4.98,0,0,0,0,1.11,0,0,0,42.84,0,0,0,0,0,0,0.76,0,0,34.52,0,0,0,0
1.79,0,0,0,6.76,0,0,12.54,5.77,4.34,0,0,0,0,0.76,0,0,0,37.58,0,0,0,0,0,0,0.69,0,0,31.56,0,0,0,0
1.73,0,0,0,0,0,17.37,15.6,6.66,2.83,0,0,0,0,0.99,0,0,0,9.14,0,0,0,0,0,0,1.08,0,0,46.33,0,0,0,0
1.79,0,0,0.5,6.72,0,0,12.47,5.74,4.32,0,0,0,0,0.75,0,0,0,36.9,0,0,0,0,0,0,0.69,0,0.53,31.38,0,0,0,0
1.73,0,0,2.67,6.76,0,0,0,0,0,0,20.92,0,0,0.63,0,0,0,32.71,0,0,0,0,0,0,0.69,0,1.07,34.55,0,0,0,0
1.71,0,0,0.53,0,0,0,3.01,0,0,0,0,0,0,0.67,0,0,0,26.69,0,0,0,0,0,0,0.73,0,11.28,57.09,0,0,0,0
1.74,0,0,2.18,0,0,18.15,11.64,4.49,2.95,0,0,0,0,1.03,0,0,0,9.55,0,0,0,0,0,0,1.13,0,0.44,48.44,0,0,0,0
1.75,0,0,2.77,6.99,0,4.14,0,0,4.49,0,9.53,0,0,0.65,0,0,0,33.01,0,0,0,0,0,0,0.86,0,4.42,33.14,0,0,0,0
1.73,0,0,2.46,6.22,0,0,6.29,5.31,3.99,0,9.63,0,0,0.58,0,0,0,26.51,0,0,0,0,0,0,0.64,0,9.33,29.04,0,0,0,0
1.81,0,0,0.53,0,0,0,6.68,6.15,4.82,0,0,0,0,1.08,0,0,0,35.21,0,0,0,0,0,0,0.74,0,11.38,33.41,0,0,0,0
1.88,15.99,24.64,0,0,0,0,16.07,0,0,0,0,0,0,0,0,0,0,0,13.9,0,7.57,0,14.6,0,2.78,0,0,0,1.03,3.42,0,0
1.89,15.55,23.97,0,0,0,0,15.63,0,0,0,0,0,0,0,0,0,0,0,13.52,0,7.36,0,17.54,0,2.71,0,0,0,1,2.72,0,0
1.88,15.67,25.11,0,0,0,0,15.75,0,0,0,0,0,0,0,0,0,0,0,13.62,0,7.42,0,14.31,0,4.37,0,0,0,1.01,2.74,0,0
1.87,15.83,25.36,0,0,0,0,15.91,0,0,0,0,0,0,0,0,0,0,0,14.39,0,7.5,0,14.46,0,2.76,0,0,0,1.02,2.77,0,0
1.88,15.67,24.16,0,0,0,0,15.76,0,0,0,0,0,0,0,0,0,0,0,13.62,0,7.42,0,15.16,0.64,3.82,0,0,0,1.01,2.74,0,0
1.88,15.94,25.54,0,0,0,0,13.74,0,0,0,0,0,0,0,0,0,0,0,13.86,0,7.55,0,15.42,0.65,3.89,0,0,0,0,3.41,0,0
1.88,16.39,25.26,0,0,0,0,14.12,0,0,0,0,0,0,0,0,0,0,0,14.25,0,7.76,0,14.97,0.67,2.28,0,0,0,0,4.3,0,0
1.88,11.4,29.51,0,0,0,0,13.75,0,0,0,0,0,0,0,0,0,0,0,14.71,0,6.42,0,16.29,1.31,2.22,0,0,0,1.29,3.1,0,0
1.88,16.86,24.24,0,0,0,0,13.91,0,0,0,0,0,0,0,0,0,0,0,15.15,0,5.37,0,16.26,0,5.27,0,0,0,1.47,1.47,0,0
1.89,13.83,23.88,0,0,0,0,13.9,0,0,0,0,0,0,0,0,0,0,0,14.02,0,7.26,0,15.6,3.97,3.37,0,0,0,1.04,3.13,0,0
1.77,5.81,59.06,0,0,0,0,0,0,0,0,1.46,1.27,0,0,0,0,6.23,0,18.32,0,0,0,0,0,7.05,0,0,0,0.8,0,0,0
1.77,5.71,59.22,0,0,0,0,0,0,0,0,1.46,1.27,0,0,0,0,6.25,0,16.95,0,1.27,0,0,0,7.07,0,0,0,0.8,0,0,0
1.79,5.57,57.88,0,0,0,0,0,0,0,0,1.43,1.24,0,0,0,0,6.11,0,17.95,0,2.13,0,0,0,6.9,0,0,0,0.79,0,0,0
1.77,5.67,58.76,0,0,0,0,0,0,0,0,1.45,1.26,0,0,0,0,8.23,0,16.82,0,0,0,0,0,7.01,0,0,0,0.8,0,0,0
1.77,5.78,60.01,0,0,0,0,0,0,0,0,0,1.29,0,0,0,0,6.34,0,18.61,0,0,0,0,0,7.16,0,0,0,0.81,0,0,0
1.6,57.32,0.97,1.32,5.03,0,4.41,5.88,5.67,5.74,0,3.32,2.74,0,0,0,0,0,0,0,0,0,0,7.6,0,0,0,0,0,0,0,0,0
1.59,52.54,2.02,0.69,5.22,0,5.95,3.52,9.06,6.11,0,6.03,3.59,0,0,0,0,0,0,0,0,0,0,5.27,0,0,0,0,0,0,0,0,0
1.58,66.13,0,0.31,0,0,0,5.79,5.89,5.51,0,6.3,1.24,0,0,0,0,0,0,0,0,0,0,8.83,0,0,0,0,0,0,0,0,0
1.57,71.86,0,0.31,0,0,0,3.16,9.15,3.35,0,3.1,0,0,0,0,0,0,0,0,0,0,0,9.07,0,0,0,0,0,0,0,0,0
1.57,68.57,0,0.95,0,0,0,3.23,11.94,3.08,0,2.37,0,0,0,0,0,0,0,0,0,0,0,7.25,0,2.61,0,0,0,0,0,0,0
1.58,68,0,0.94,0,3.42,1.25,3.21,10.82,3.05,0,0,0,0,0,0,0,0,0,0,0,0,0,8.79,0,0.52,0,0,0,0,0,0,0
1.57,67.51,0,1.86,0,2.26,0,4.24,8.69,4.37,0,2.34,0,0,0,0,0,0,0,0,0,0,0,8.73,0,0,0,0,0,0,0,0,0
1.58,67.68,0,0.64,0.81,1.16,0.68,3.48,11.02,3.18,0,1.2,0.75,0,0,0,0,0,0,0,0,0,0,5.7,0,3.7,0,0,0,0,0,0,0
1.58,69.74,0,0.31,0,0,0,4.71,4.75,4.55,0,5.5,1.23,0,0,0,0,0,0,0,0,0,0,9.21,0,0,0,0,0,0,0,0,0
1.58,69.6,0,1.01,0,2.86,0,3.64,3.72,3.4,0,5.19,1.36,0,0,0,0,0,0,0,0,0,0,9.22,0,0,0,0,0,0,0,0,0
1.81,38.42,2.21,0,0,35.67,0,2.58,0,0,0,0,0,0,0,0,0,0,0,0.71,0,0,0,8.67,0,6.24,0,0,0,5.5,0,0,0
1.85,19.99,24.65,0,0,0,0,0,0,0,0,10.54,0,0,0,0,0,3.04,0,21.59,0,4.73,0,0,0,8.35,0,0,0,1.29,5.82,0,0
1.81,14.13,22.64,0,0,6.49,8.7,0,0,0,0,5.96,0,0,0,0,0,0,0,14.15,0,0,0,19.74,0,5.91,0,0,0,2.28,0,0,0
2,14.88,14.67,0,0,0,12.49,0,0,0,0,1.57,0,0,0,0,0,0,0,13.32,0,0,0,31.98,0,7.25,0,0,0,3.84,0,0,0
1.7,45.49,2.74,0,0,20.4,0,17.02,0,0,0,0,0,0,0,0,0,0,0,0.59,0,0,0,7.96,0,4.13,0,0,0,1.67,0,0,0
1.81,9.51,32.13,0,0,0,0,9.35,0,0,0,26.23,0,0,0,0,0,0,0,8.77,0,4.21,0,0,0,2.06,0,0,0,0,5,2.74,0
1.81,8.66,32.37,0,0,0,0,9.53,0,0,0,27.08,0,0,0,0,0,0,0,8.86,0,3.52,0,0,0,3.82,0,0,0,0,5.04,1.12,0
1.81,8.52,32.12,0,0,0,0,9.62,0,0,0,26.86,0,0,0,0,0,0,0,8.82,0,3.51,0,0,0,3.75,0,0,0,0.99,5,0.81,0
1.81,8.69,32.14,0,0,0,0,9.57,0,0,0,26.73,0,0,0,0,0,0.99,0,8.77,0,3.5,0,0,0,3.83,0,0,0,0,4.98,0.8,0
1.81,7.86,32.56,0,0,0,0,9.48,0,0,0,26.98,0,0,0,0,0,0,0.04,8.23,0,4.01,0,0,0,5.17,0,0,0,2.09,2,1.58,0
1.81,7.94,31.91,0,0,0,0,7.4,0,0,0,31.15,0,0,0,0,0,0,0,8.43,0,3.02,0,0,0,4.63,0,0,0,2.01,2,1.51,0
1.81,7.93,32.05,0,0,0,0,6.61,0,0,0,31.98,0,0,0,0,0,0,0,8.31,0,3.01,0,0,0,4.62,0,0,0,2.1,1.89,1.5,0
1.81,8,33.83,0,0,0,0,7.45,0,0,0,28.94,0,0,0,0,0,0,0,8.6,0,3.2,0,0,0,4.38,0,0,0,2.6,1.99,1.01,0
1.8,7.91,34.64,0,0,0,0,7.55,0,0,0,27.73,0,0,0,0,0,0,0,8.57,0,3.8,0,0,0,4.05,0,0,0,2.68,1.99,1.08,0
1.81,7.89,34.71,0,0,0,0,7.53,0,0,0,27.37,0,0,0,0,0,0,0,8.69,0,3.4,0,0,0,4.52,0,0,0,2.99,1.98,0.92,0
2,0,0,0,0,0,1.98,7.45,0,4.94,0,0,0,0,0,0,0,0,0,0,0,0,22.42,6.34,30.57,0,0,0,15.26,11.04,0,0,0
2,0,0,0,0,0,1.98,7.44,0,6.01,0,0,0,0,0,0,0,0,0,0,0,0,22.39,6.33,29.58,0,0,0,15.24,11.03,0,0,0
1.89,0,40,0,0,0,0,0,0,0,0,17,0,0,0,0,0,0,0,15,0,0,0,0,0,0,0,18,0,10,0,0,0
1.92,0,35,0,0,0,0,0,0,0,0,15,0,0,0,0,0,0,0,15,0,0,0,0,0,0,0,25,0,10,0,0,0
1.93,0,40,0,0,0,0,0,0,0,0,12,0,0,0,0,0,0,0,15,0,0,0,0,0,0,0,18,0,15,0,0,0
1.9,0,40,0,0,0,0,0,0,0,0,12,0,0,0,0,0,0,0,20,0,0,0,0,0,0,0,18,0,10,0,0,0
1.93,0,40,0,0,0,0,0,0,0,0,10,0,0,0,0,0,0,0,15,0,0,0,10,0,0,0,15,0,10,0,0,0
1.96,0,35,0,0,0,0,0,0,0,0,10,0,0,0,0,0,0,0,15,0,0,5,0,0,0,0,25,0,10,0,0,0
1.9,0,41,0,0,0,0,0,0,0,0,14,0,0,0,0,0,0,0,16,0,0,2,0,0,0,0,18,0,9,0,0,0
1.88,0,45,0,0,0,0,0,0,0,0,15,0,0,0,0,0,0,0,20,0,0,0,0,0,0,0,10,0,10,0,0,0
1.89,0,43,0,0,0,0,0,0,0,0,14,0,0,0,0,0,0,0,17,0,0,3,0,0,0,0,15,0,8,0,0,0
1.9,0,43,0,0,0,0,0,0,0,0,18,0,0,0,0,0,0,0,16,0,0,5,0,0,0,0,12,0,6,0,0,0
1.59,55.03,9.66,2.67,0,0,12.63,14.39,1.74,0.46,0,3.35,0,0,0,0,0,0,0.07,0,0,0,0,0,0,0,0,0,0,0,0,0,0
1.57,57.86,8.15,2.78,0,0,12.22,11.87,3.43,0.38,0,2.61,0.68,0,0,0,0,0,0.02,0,0,0,0,0,0,0,0,0,0,0,0,0,0
1.58,51.7,7.29,1.87,0,0,9.93,25.47,3.07,0.67,0,0,0,0,0,0,0,0,0,0,0,0,0,0,0,0,0,0,0,0,0,0,0
1.58,50.46,8.53,1.23,0,0,8.97,25.11,5.04,0.66,0,0,0,0,0,0,0,0,0,0,0,0,0,0,0,0,0,0,0,0,0,0,0
1.51,66.27,8.92,5.08,0,0,0.64,10.6,7.47,0.65,0,0.37,0,0,0,0,0,0,0,0,0,0,0,0,0,0,0,0,0,0,0,0,0
1.53,66.9,8.8,4.57,0,0,0,8.61,7.51,0.65,0,1.13,0.3,0,0,0,0,0,0,0,0,0,0,1.53,0,0,0,0,0,0,0,0,0
1.53,67.06,8.64,2.95,0,0,0,10.06,7.28,0.64,0,1.11,0,0,0,0,0,0,0,0,0,0,0,2.26,0,0,0,0,0,0,0,0,0
1.52,71.31,8.08,3.98,0,0,0,6.06,4.54,3.32,0,1.15,0,0,0,0,0,0,0,0,0,0,0,1.56,0,0,0,0,0,0,0,0,0
1.51,72.44,8.19,4.04,0,0,0,3.82,4.6,3.36,0,1.17,0,0,0,0,0,0,0,0,0,0,0,2.38,0,0,0,0,0,0,0,0,0
1.52,72.26,8.21,4.3,0,0,0,4.04,3.79,3.37,0,1.17,0,0,0,0,0,0,0,0,0,0,0,2.86,0,0,0,0,0,0,0,0,0
1.51,72.38,16.2,1.26,0,0,0,0,2.08,4.45,0,0,0,0,0,0,0,0,0,0,0,0,0,3.63,0,0,0,0,0,0,0,0,0
1.51,74.1,9.07,3.41,1.57,1.69,0,0,6.11,1.68,0,0,0,0,0,0,0,0,0,0,0,0,0,2.37,0,0,0,0,0,0,0,0,0
1.51,69.62,9.21,5.09,0,0,0,8.18,6.4,0,0,1.5,0,0,0,0,0,0,0,0,0,0,0,0,0,0,0,0,0,0,0,0,0
1.49,77.24,13.51,1.85,0,0,0,0,6.07,1.33,0,0,0,0,0,0,0,0,0,0,0,0,0,0,0,0,0,0,0,0,0,0,0
1.85,37.32,0,0,0,0,10.27,0,16.32,0,0,0,0,0,0,0,0,0,0.03,0,0,0,0,29.73,0,0.71,0,0,0,5.62,0,0,0
1.84,39.17,0,0,0,0,8.13,0,16.82,0.92,0,0,0,0,0,0,0,0,0.01,0,0,0,0,28.71,0,0,0,0,0,6.24,0,0,0
1.97,10,26,0,0,0,10,10,0,0,0,10,0,0,0,0,0,4,0,0,0,0,30,0,0,0,0,0,0,0,0,0,0
2.01,15,25,0,0,0,10,12,0,0,0,0,0,0,0,0,0,0,0,0,0,3,35,0,0,0,0,0,0,0,0,0,0
2.1,10,25,0,0,0,0,8,0,0,0,10,0,0,0,0,0,0,0,2,0,3,40,0,0,2,0,0,0,0,0,0,0
2.04,14.85,25.74,0,0,0,0,9.9,0,0,0,9.9,0,0,0,0,0,0,0,2.97,0,0,33.67,0,0,2.97,0,0,0,0,0,0,0
2.04,15,25,0,0,0,3,10,0,0,0,7,0,0,0,0,0,0,0,3,0,0,35,0,0,2,0,0,0,0,0,0,0
1.81,0,43,0,0,0,0,4,0,0,0,24,0,0,0,0,0,0,0,15,0,0,0,0,0,0,0,7,0,0.5,2.5,4,0
1.82,0,40,0,0,0,0,0,0,0,0,23,0,0,0,0,0,0,0,15,0,0,0,0,0,0,0,18,0,0,0,4,0
1.83,0,40,0,0,0,0,0,0,0,0,13,0,0,0,0,0,0,0,15,0,0,0,0,0,0,0,24,0,0,0,8,0
1.83,2,38,0,0,0,2,1,0,0,0,10,0,0,0,0,0,0,0,15,0,0,0,0,0,3,0,21,0,0,0,8,0
1.83,0,40,0,0,0,0,0,0,0,0,13,0,0,0,0,0,0,0,15,0,0,0,0,0,0,0,18,0,0,0,14,0
1.84,0,43,0,0,0,0,0,0,0,0,24,0,0,0,0,0,0,0,15,0,0,3,0,0,0,0,7,0,0,0,8,0
1.87,0,40,0,0,0,0,0,0,0,0,0,0,0,0,0,0,0,0,20,0,0,0,0,0,0,0,30,0,0,0,10,0
1.95,0,40,0,0,0,0,0,0,0,0,0,0,0,0,0,0,0,0,15,0,0,10,0,0,0,0,20,0,0,0,15,0
2,0,30,0,0,0,0,0,0,0,0,0,0,0,0,0,0,0,0,15,0,0,10,0,0,0,0,30,0,0,0,15,0
1.82,0,38,0,0,0,0,0,0,0,0,22.4,0,0,0,0,0,0,0.1,15,0,0,0,0.5,1.5,0,0,18,0.5,0,0,4,0
1.95,0,40,0,0,0,0,0,0,0,0,0,0,0,0,0,0,0,0,20,0,0,0,0,0,0,0,15,0,15,0,10,0
1.92,0,40,0,0,0,0,0,0,0,0,0,0,0,0,0,0,0,0,20,0,0,0,0,0,0,0,20,0,10,0,10,0
1.9,0,40,0,0,0,0,0,0,0,0,0,0,0,0,0,0,0,0,20,0,0,0,0,0,0,0,20,0,5,0,15,0
2.02,0,35,0,0,0,0,0,0,0,0,4,0,0,0,0,0,0,0,15,0,0,10,0,0,0,0,20,0,10,0,6,0
2.02,0,30,0,0,0,0,0,0,0,0,0,0,0,0,0,0,0,0,15,0,0,10,0,0,0,0,30,0,5,0,10,0
2.04,0,30,0,0,0,0,0,0,0,0,0,0,0,0,0,0,0,0,15,0,0,10,0,0,0,0,25,0,10,0,10,0
2.07,0,25,0,0,0,0,0,0,0,0,0,0,0,0,0,0,0,0,10,0,0,10,0,0,0,0,35,0,10,0,10,0
1.99,0,35,0,0,0,2,2,0,0,0,0,0,0,0,0,0,0,0,15,0,0,10,0,0,0,0,20,0,10,0,6,0
2.01,3,32,0,0,0,0,0,0,0,0,4,0,0,0,0,0,0,0,15,0,0,10,3,0,3,0,17,0,7,0,6,0
2.02,0,28,0,0,0,0,0,0,0,0,2,0,0,0,0,0,0,0,15,0,0,10,0,1,0,0,25,1,5,3,10,0
1.75,2.94,41.92,2.17,0,0,2.17,1.77,0,0.11,0,33.84,0,0,0,0,0,0,0,8.45,0,4.56,0,2.07,0,0,0,0,0,0,0,0,0
1.75,2.92,41.58,2.15,0,0,2.15,2.57,0,0.12,0,33.56,0,0,0,0,0,0,0,8.38,0,4.51,0,2.06,0,0,0,0,0,0,0,0,0
1.75,2.9,41.36,2.14,0,0,2.13,3.29,0,0.12,0,33.23,0,0,0,0,0,0,0,8.3,0,4.48,0,2.05,0,0,0,0,0,0,0,0,0
1.75,2.83,39.93,2.09,0,0,2.08,5.34,0,0.11,0,32.22,0,0,0,0,0,0,0,7.73,0,4.34,0,3.33,0,0,0,0,0,0,0,0,0
1.75,2.85,40.24,2.09,0,0,2.08,4.65,0,0.11,0,32.48,0,0,0,0,0,0,0,7.79,0,4.38,0,3.33,0,0,0,0,0,0,0,0,0
1.74,2.91,41.2,2.14,0,0,2.13,4.76,0,0.12,0,33.25,0,0,0,0,0,0,0,7.97,0,4.49,0,0,0,0,0,0,0,1.03,0,0,0
1.74,7.33,38.41,2.16,0,0,2.16,3.69,0,0.12,0,32.06,0,0,0,0,0,0.73,0,10.33,0,3.01,0,0,0,0,0,0,0,0,0,0,0
1.65,50.91,12.72,0,0,3.59,0,0,14.94,0,0,1.98,0,0,0,0,0,0,0,0,0,0,0,0,0,10.46,0,0,0,4.85,0.55,0,0
1.66,50.24,12.3,0,0,4.36,0,0,13.16,4.33,0,0,0,0,0,0,0,0,0,0,0,0,0,0,0,9.93,0,0,0,5.22,0.46,0,0
1.67,43.86,13.01,0,0,4.41,2.15,0,19.93,0,0,3.04,0,0,0,0,0,0,0,0,0,0,0,0,0,8.02,0,0,0,4.65,0.93,0,0
1.66,44.34,13.91,0,0,5.76,0,0,13.03,2.57,0,4.96,1.56,0,0,0,0,0,0.06,0.74,0,0,0,0,0,8.52,0,0,0,4.53,0.02,0,0
1.67,51.3,13.17,0,0,1.49,0,0,10.76,1.77,0,3.07,0,0,0,0,0,0,0,0,0,0,0,0,0,12.17,0,0,0,6.27,0,0,0
1.65,54.11,11.67,0,0,2.9,0,0,15.73,0,0,0,0,0,0,0,0,0,0,0,0,0,0,0,0,9.23,0,0,0,5.81,0.55,0,0
1.63,54.18,10.02,1.52,0,4.15,0,0,11.88,3.29,0,0.48,0,0,0,0,0,0,0,0,0,0,0,0,0,10.69,0,0,0,3.79,0,0,0
1.63,58.46,8.96,0,0,0.14,0,0,17.63,0,0,0,0,0,0,0,0,0,0.05,0,0,0,0,0,0,10.14,0,0,0,4.11,0.51,0,0
1.65,49.64,13.53,0,5.84,0.7,0,0,13.3,0,0,1.93,0,0,0,0,0,0,0,0,0,0,0,0,0,9.56,0,0,0,5.32,0.18,0,0
1.69,43.9,15.16,0,0,4.7,0,0,15.6,0,0,0,0,0,0,0,0,0,0,0,0,0,0,0,0,13.56,0,0,0,5.29,1.79,0,0
1.82,0,3.86,0,0,4.79,8.33,14.84,11.92,1.43,0,0,0,0,0,0,0,0,0.02,0,0,0,0.85,6.56,0,0,0,0,23.21,14.05,0,10.14,0
1.81,0,3.87,0,0,3.6,0,17.13,11.96,6.15,0,0,0,0,0,0,0,0,0.01,0,0,0,0.81,4.89,0,0,0,0,23.26,15.61,0,12.71,0
1.81,0,3.73,0,0,4.63,8.04,14.33,11.52,1.38,0,0,0,0,0,0,0,0,0,0,0,0,0.81,10.4,0,0,0,0,23.59,11.72,0,9.85,0
1.82,0,3.97,0,0,4.93,0,17.57,12.26,4.84,0,0,0,0,0,0,0,0,0,0,0,0,2.88,4.15,0,0,0,0,23.85,16.01,0,9.54,0
1.81,0,3.92,0,0,4.38,8.19,17.35,12.11,0.72,0,0,0,0,0,0,0,0,0,0,0,0,1.05,3.25,0,0,0,0,23.65,16.02,0,9.36,0
1.81,0,3.76,0,0,7.23,7.76,16.63,11.61,1.11,0,0,0,0,0,0,0,0,0,0,0,0,0.9,5.24,0,0,0,0,22.58,14.27,0,8.91,0
1.83,0,3.59,0,0,4.2,10.27,13.29,9.5,1.56,0,0,0,0,0,0,0,0,0.01,0,0,0,0.59,4.42,0,0,0,0,15.55,2.88,0,34.14,0
1.81,0,3.61,0,0,10.09,5.74,22.31,1.01,5.34,0,0,0,0,0,0,0,0,0,0,0,0,0.73,6.14,0,0,0,0,22.95,12.91,0,9.17,0
1.82,0,3.8,0,0,5.66,7.59,14.6,11.73,1.4,0,0,0.38,0,0,0,0,0,0,0,0,0,0.68,7.45,0,0,0,0,22.82,13.28,0,10.61,0
1.82,0,3.8,0,0,3.72,3.36,15.87,11.24,4.59,0,0,0,0,0,0,0,0,0,0,0,0,0.75,4.54,0,0,0,0,20.81,11.43,0,19.89,0
1.95,20,14,0,0,10,10,10,0,0,0,10,0,0,0,0,0,0,0,0,0,0,26,0,0,0,0,0,0,0,0,0,0
1.84,0,5,0,0,0,10,12,9,2,0,5,0,0,0,0,0,0,0,0,0,0,0,0,0,0,0,0,22,17.5,0,17.5,0
1.82,0,3,0,0,0,0,16,15,7,0,2,0,0,0,0,0,0,0,0,0,0,0,5,0,0,0,0,24,18,0,10,0
1.85,0,5,0,0,2,6,13,9,3,0,7,0,0,0,0,0,0,0,0,0,0,0,0,0,0,0,0,20,17.5,0,17.5,0
1.8,0,3.8,0,0,0,14.4,13.5,8.6,2.3,0,0,0,0,0,0,0,0,0,0,0,0,0,0,0,0,0,0,15.6,0,0,41.8,0
1.83,0,2.6,0,0,0,15,14.1,9,2.3,0,0,0,0,0,0,0,0,0,0,0,0,0,0,0,0,0,0,16.5,7.7,0,32.8,0
1.85,0,1.5,0,0,0,11.4,13.6,12.7,2.6,0,0,0,0,0,0,0,0,0,0,0,0,0,5.3,0,0,0,0,22.7,19.7,0,10.5,0
1.85,0,1.5,0,0,0,11.4,11.8,12.7,2.6,0,0,0,0,0,0,0,0,0,0,0,0,0,5.3,0,0,0,0,23.6,20.6,0,10.5,0
1.85,0,1.2,0,0,0,13.8,12.6,7.3,0,0,6.5,0,0,0,0,0,0,0,0,0,0,0,4.9,0,0,0,0,24.1,16.6,0,13,0
1.85,0,1.2,0,0,0,13.8,14.2,5.7,0,0,6.5,0,0,0,0,0,0,0,0,0,0,0,4.9,0,0,0,0,24.1,16.6,0,13,0
1.76,0,56.76,0,0,0,0,0,0,0,0,19.82,0,0,0,2.7,0,0,0,12.61,0,8.11,0,0,0,0,0,0,0,0,0,0,0
1.78,0,56.8,0,0,0,0,0,0,0,0,19.8,0,0,0,0,0,0,0,12.6,0,8.1,0,0,0,0,0,0,0,2.7,0,0,0
1.77,6.81,50.21,0,0,0,0,2.98,0,0,0,15.32,0,0,0,0,0,0,0,9.36,0,9.36,0,0,0,5.11,0,0,0,0,0.85,0,0
1.77,6.9,49.57,0,0,0,0,3.02,0,0,0,15.52,0,0,0,0,0,0,0,9.48,0,9.48,0,0,0,5.17,0,0,0,0,0.86,0,0
1.77,1.75,54.14,0,0,0,0,1.75,0,0,0,17.47,0,0,0,0,0,0,0,9.17,0,9.17,0,0,0,6.11,0,0,0,0,0.44,0,0
1.77,4.98,51.65,0,0,0,0,3.28,0,0,0,14.68,0,0,0,0,0,0,0,10.58,0,8.75,0,0,0,5.42,0,0,0,0,0.66,0,0
2.26,0,0,0,0,0,0,0,0,0,0,0,0,0,0,0,0,0,0,0,0,0,0,0,0,0,0,0,0,24,0,76,0
2.19,0,10,0,0,0,0,0,0,0,0,0,0,0,0,0,0,0,0,0,0,0,0,0,0,0,0,0,0,19,0,71,0
2.09,0,25,0,0,0,0,0,0,0,0,0,0,0,0,0,0,0,0,0,0,0,0,0,0,0,0,0,0,11.5,0,63.5,0
1.94,0,50,0,0,0,0,0,0,0,0,0,0,0,0,0,0,0,0,0,0,0,0,0,0,0,0,0,0,12,0,38,0
2.06,0,25,0,0,0,0,0,0,0,0,0,0,0,0,0,0,0,0,0,0,0,0,0,10,0,0,0,0,15.6,0,49.4,0
2.01,0,25,0,0,0,0,0,0,0,0,0,0,0,0,0,0,0,0,0,0,0,0,0,20,0,0,0,0,13.2,0,41.8,0
1.96,0,25,0,0,0,0,0,0,0,0,0,0,0,0,0,0,0,0,0,0,0,0,0,30,0,0,0,0,10.8,0,34.2,0
1.76,0,75,0,0,0,0,0,0,0,0,0,0,0,0,0,0,0,0,0,0,0,0,0,0,0,0,0,0,6,0,19,0
1.88,0,50,0,0,0,0,0,0,0,0,0,0,0,0,0,0,0,0,0,0,0,0,0,10,0,0,0,0,9.6,0,30.4,0
1.82,0,50,0,0,0,0,0,0,0,0,0,0,0,0,0,0,0,0,0,0,0,0,0,20,0,0,0,0,7.2,0,22.8,0
1.68,11.56,40.04,0,0,10.27,0,14.19,0,0,0,7.18,5.72,0,0,0,0,3,0.03,3.38,0,1.89,0,0,0,2.68,0,0,0,0.06,0,0,0
1.69,12.43,37.42,0,0,10.97,0,13.84,0,0,0,8.95,4.83,0,0,0,0,2.96,0.03,3.84,0,0.95,0,0,0,3.72,0,0,0,0.06,0,0,0
1.69,10.73,40.62,0,0,10.42,0,14.4,0,0,0,6.97,4.97,0,0,0,0,3.43,0.03,3.43,0,1.99,0,0,0,2.72,0,0,0,0.29,0,0,0
1.69,11.81,40.9,0,0,9.87,0,11.6,0,0,0,9.47,5.01,0,0,0,0,3.07,0.03,3.99,0,1.46,0,0,0,2.46,0,0,0,0.33,0,0,0
1.69,10.32,40.05,0,0,10.27,0,14.19,0,0,0,9.16,4.9,0,0,0,0,3,0.03,3.38,0,1.68,0,0,0,2.68,0,0,0,0.34,0,0,0
1.68,11.24,38.95,0,0,9.99,0,16.53,0,0,0,8,4.77,0,0,0,0,2.92,0.03,3.29,0,1.61,0,0,0,2.61,0,0,0,0.06,0,0,0
1.68,11.57,40.68,0,0,12.43,0,10.98,0,0,0,9.47,5.54,0,0,0,0,2.9,0.03,3.77,0,0.73,0,0,0,1.9,0,0,0,0,0,0,0
1.69,12.66,39.24,0,0,10.36,0,11.39,0,0,0,9.67,4.92,0,0,0,0,3.01,0.03,3.91,0,0.96,0,0,0,3.79,0,0,0,0.06,0,0,0
1.68,11.89,41.22,0,0,12.3,0,11.01,0,0,0,9.34,4.75,0,0,0,0,2.98,0.03,3.19,0,1,0,0,0,2.29,0,0,0,0,0,0,0
1.69,12.57,38.21,0,0,12.76,0,11.31,0,0,0,8.57,4.88,0,0,0,0,2.99,0.03,3.89,0,0.96,0,0,0,3.77,0,0,0,0.06,0,0,0
1.51,0,3.47,13.03,5.99,0,0,0,0,15.39,0,0,0,0,0,0,0,0,0,0,0,0,0,0,0,0,0,0,62.12,0,0,0,0
1.52,0,8.91,14.59,0,0,0,0,0,11.85,0,0,0,0,0,0,0,0,0,0,0,0,0,0,0,0,0,0,64.65,0,0,0,0
1.53,0,0,20.02,0,10.05,0,4.82,0,0,0,0,0,0,0,0,0,0,0,0,0,0,0,0,0,0,0,0,65.11,0,0,0,0
1.53,0,5.98,17.97,0,4.03,0,7.17,0,0,0,0,0,0,0,0,0,0,0,0,0,0,0,0,0,0,0,0,64.85,0,0,0,0
1.53,0,3.93,19.04,0,4.03,0,7.97,0,0,0,0,0,0,0,0,0,0,0,0,0,0,0,0,0,0,0,0,65.03,0,0,0,0
1.53,0,8.05,16.95,0,4.04,0,5.98,0,0,0,0,0,0,0,0,0,0,0,0,0,0,0,0,0,0,0,0,64.98,0,0,0,0
1.53,0,7.76,16.7,0,3.98,0,7.86,0,0,0,0,0,0,0,0,0,0,0,0,0,0,0,0,0,0,0,0,63.7,0,0,0,0
1.53,0,8.01,17.45,0,1.9,0,7.94,0,0,0,0,0,0,0,0,0,0,0,0,0,0,0,0,0,0,0,0,64.7,0,0,0,0
1.53,0,7.98,17.38,0,0,0,9.89,0,0,0,0,0,0,0,0,0,0,0,0,0,0,0,0,0,0,0,0,64.75,0,0,0,0
1.79,28.75,0,0,0,6.42,12.99,1.09,4.44,2.22,0.1,0,0,0,0,0,0,0,0,15.02,0,0,0,16.96,0,4.54,0,0,0,7.47,0,0,0
1.8,28.71,0,0,0,1.42,19.96,1.09,4.43,2.22,0,0,0,0,0,0,0,0,0.1,11.15,0,0,0,18.93,0,4.53,0,0,0,7.46,0,0,0
1.8,27.13,4,0,0,8.01,0,6.61,0,3.3,0,2.5,2,0,0,0,0,0,0.1,8.81,0,0,0,14.51,0,6.01,0,0,0,17.02,0,0,0
1.81,27.13,4.5,0,0,10.01,0,6.61,0,0,0,1,2,0,0,0,0,3.3,0.1,10.31,0,0,0,12.51,0,6.01,0,0,0,16.52,0,0,0
1.8,25.75,4,0,0,14.41,0,3.09,0,3.66,0,0,2,0,0,0,0,0,0.1,15.02,0,0,0,14.96,0,9.54,0,0,0,7.47,0,0,0
1.81,25.75,4,0,0,14.41,0,4.75,0,2,0,0,0,0,0,0,0,0,0.1,15.02,0,0,0,14.96,0,9.54,0,0,0,9.47,0,0,0
1.89,19.11,27.49,0,0,0,0,5.34,0,0,0,3.92,0,0,0,0,0,0,0,18.02,0,2.2,0,0,0,7.77,0,0,0,7.2,3.79,5.16,0
1.9,18.05,24.88,0,0,0,0,7.56,0,0,0,3.7,0,0,0,0,0,0,0,17.01,0,4.16,0,3.77,0,9.78,0,0,0,4.82,2.05,4.22,0
1.9,17.97,24.77,0,0,0,0,7.53,0,0,0,3.69,0,0,0,0,0,0,0,21.54,0,0,0,3.76,0,9.74,0,0,0,5.08,2.04,3.88,0
1.89,18.58,27.84,0,0,0,0,2.6,0,0,0,3.81,0,0,0,0,0,0,0,17.52,0,4.28,0,3.88,0,10.07,0,0,0,4.96,2.11,4.35,0
1.89,18.13,25,0,0,0,0,7.6,0,0,0,3.72,0,0,0,0,0,0,0,12.45,0,8.35,0,3.79,0,9.83,0,0,0,4.84,2.05,4.24,0
1.9,12.63,29.87,0,0,0,0,7.62,0,0,0,3.73,0,0,0,0,0,0,0,17.14,0,4.19,0,3.8,0,9.85,0,0,0,4.85,2.06,4.26,0
1.91,18.05,24.9,0,0,0,0,7.56,0,0,0,3.7,0,0,0,0,0,0,0,21.65,0,0,0,3.77,0,9.78,0,0,0,8.22,2.05,0.32,0
1.9,17.83,22.44,0,0,0,0,7.47,0,0,0,5.49,0,0,0,0,0,0,0,15.9,0,4.11,0,3.73,0,12.08,0,0,0,4.76,2.02,4.17,0
1.9,18.69,23.54,0,0,0,0,7.83,0,0,0,5.75,0,0,0,0,0,0,0,18.58,0,5.16,0,3.91,0,5.06,0,0,0,4.99,2.12,4.37,0
1.9,20,23.1,0,0,0,0,7.54,0,0,0,3.69,0,0,0,0,0,0,0,16.97,0,4.14,0,3.76,0,9.75,0,0,0,4.8,2.04,4.21,0
1.9,17.85,24.61,0,0,0,0,7.48,0,0,0,3.66,0,0,0,0,0,0,0,12.25,0,5.34,0,3.73,0,9.67,0,0,0,5.04,2.02,8.35,0
1.89,17.39,23.98,0,0,0,0,7.28,0,0,0,3.57,0,0,0,0,0,0,0,15.05,0,6,0,9.08,0,9.42,0,0,0,0,1.97,6.26,0
1.9,16.92,23.34,0,0,0,0,7.09,0,0,0,3.47,0,0,0,0,0,0,0,13.78,0,5.84,0,12.38,0,9.17,0,0,0,0,1.92,6.09,0
1.89,19.95,27.34,0,0,0,0,2.51,0,0,0,5.52,0,0,0,0,0,0,0,16.46,0,3.72,0,3.75,0,9.73,0,0,0,4.79,2.03,4.2,0
1.65,50.87,12.72,0,0,3.59,0,0,14.94,0,0,1.98,0,0,0,0,0,0,0.06,0,0,0,0,0,0,10.45,0,0,0,4.84,0.55,0,0
1.63,58.49,8.97,0,0,0.14,0,0,17.64,0,0,0,0,0,0,0,0,0,0,0,0,0,0,0,0,10.14,0,0,0,4.11,0.51,0,0
1.72,0,52.03,0,0,0,0,8.22,0,0,0,26.12,0,0,0,0,0,0,0,6.79,0,6.84,0,0,0,0,0,0,0,0,0,0,0
1.72,0,51.27,0,0,0,0,8.16,0,0,0,25.98,0,0,0,0,0,0,0,6.2,0,6.21,0,0,0,2.18,0,0,0,0,0,0,0
1.73,0,51.87,0,0,0,0,8.21,0,0,0,26.27,0,0,0,0,0,0,0,5.72,0,5.75,0,0,0,0,0,0,0,0,2.18,0,0
1.71,5.49,48.92,0,0,0,0,10.7,0,0,0,21.25,0,0,0,0,0,0,0,6.82,0,6.82,0,0,0,0,0,0,0,0,0,0,0
1.7,0,57.77,0,0,0,0,7.2,0,0,0,21.11,1.9,0,0,0,0,0,0,6,0,6.02,0,0,0,0,0,0,0,0,0,0,0
1.7,0,57.6,0,0,0,0,7.26,0,0,0,19.3,3.79,0,0,0,0,0,0,6.03,0,6.02,0,0,0,0,0,0,0,0,0,0,0
1.7,0,57.78,0,0,0,0,7.15,0,0,0,15.36,7.69,0,0,0,0,0,0,6.01,0,6.01,0,0,0,0,0,0,0,0,0,0,0
1.69,0,58.78,0,0,0,0,9.33,0,0,0,11.76,7.87,0,0,0,0,0,0,6.14,0,6.12,0,0,0,0,0,0,0,0,0,0,0
1.71,0,55.62,0,0,0,0,7.34,0,0,0,24.37,0,0,0,0,0,0,0,6.34,0,6.33,0,0,0,0,0,0,0,0,0,0,0
1.71,0,55.02,0,0,0,0,7.49,0,0,0,23.97,0,0,0,0,0,0,0,5.77,0,5.75,0,0,0,2,0,0,0,0,0,0,0
1.63,3.58,48.4,0,14.23,14.06,0,5.28,0,0,0,0,11.62,0,0,0,0,0.63,0,2.2,0,0,0,0,0,0,0,0,0,0,0,0,0
1.6,11.95,55.01,0,0,20.03,0,10.01,0,0,0,0,0,0,0,0,0,3,0,0,0,0,0,0,0,0,0,0,0,0,0,0,0
1.61,12.02,55.03,0,0,0,0,9.92,0,0,0,0,20.03,0,0,0,0,3,0,0,0,0,0,0,0,0,0,0,0,0,0,0,0
1.61,11.97,55.03,0,0,10.03,0,10.01,0,0,0,0,9.96,0,0,0,0,3,0,0,0,0,0,0,0,0,0,0,0,0,0,0,0
1.6,12.03,54.97,0,0,14.98,0,15.02,0,0,0,0,0,0,0,0,0,3,0,0,0,0,0,0,0,0,0,0,0,0,0,0,0
1.6,12.02,55,0,0,0,0,14.98,0,0,0,0,14.99,0,0,0,0,3.01,0,0,0,0,0,0,0,0,0,0,0,0,0,0,0
1.62,9.1,55.63,0,0,20.27,0,10.24,0,0,0,0,0,0,0,0,0,3.02,0,1.74,0,0,0,0,0,0,0,0,0,0,0,0,0
1.63,9.15,55.77,0,0,0,0,10.01,0,0,0,0,20.29,0,0,0,0,3.04,0,1.74,0,0,0,0,0,0,0,0,0,0,0,0,0
1.62,9.08,55.72,0,0,15.21,0,15.22,0,0,0,0,0,0,0,0,0,3.03,0,1.74,0,0,0,0,0,0,0,0,0,0,0,0,0
1.62,9.1,55.67,0,0,0,0,15.2,0,0,0,0,15.24,0,0,0,0,3.04,0,1.75,0,0,0,0,0,0,0,0,0,0,0,0,0
1.69,6.63,50.78,2.83,0,0,0,9.66,0,0,0,18.23,0,0,0,0,0,0,0,4.98,0,4.97,0,0,0,0.97,0,0,0,0,0.95,0,0
1.69,5.86,49.48,2.98,0,4.01,0,9.83,0,0,0,14.79,0.94,0,0,0,0,1,0,4.45,0,4.46,0,0.25,0,0.95,0,0,0,0,1,0,0
1.7,6.13,46.18,2.66,0,0,0,17.49,0,0,0,15.71,0,0,0,0,0,0,0,4.55,0,4.54,0.87,0.12,0,0.87,0,0,0,0,0.88,0,0
1.69,6.3,47.59,2.67,0,0,0,14.29,0,0,0,17.06,0,0,0,0,0,0,0,4.65,0,4.67,0,0.12,0,0.87,0,0,0,0,0.9,0.88,0
1.69,6.4,53.36,0,0,0,0,14.51,0,0,0,12.59,0,0,0,0,0,0,0,6.14,0,6.14,0,0.86,0,0,0,0,0,0,0,0,0
1.69,6.8,53.14,0,0,0,0,9.68,0,0,0,18.01,0,0,0,0,0,0,0,5.17,0,5.14,0,0.12,0,0.97,0,0,0,0,0.97,0,0
1.69,6.7,51.8,0,0,0,0,11.51,0,0,0,17.99,0,0,0,0,0,0,0,5.04,0,5.04,0,0,0,0.96,0,0,0,0,0.96,0,0
1.74,0,40,0,0,0,0,0,0,0,0,40,0,0,20,0,0,0,0,0,0,0,0,0,0,0,0,0,0,0,0,0,0
1.78,0,40,0,0,0,0,0,0,0,0,30,0,0,30,0,0,0,0,0,0,0,0,0,0,0,0,0,0,0,0,0,0
1.81,0,40,0,0,0,0,0,0,0,0,20,0,0,40,0,0,0,0,0,0,0,0,0,0,0,0,0,0,0,0,0,0
1.84,0,40,0,0,0,0,0,0,0,0,10,0,0,50,0,0,0,0,0,0,0,0,0,0,0,0,0,0,0,0,0,0
1.9,0,40,0,0,0,0,0,0,0,0,0,0,0,60,0,0,0,0,0,0,0,0,0,0,0,0,0,0,0,0,0,0
1.76,0,0,1.92,1.49,0,1.47,8.06,15.04,0,0,14.97,1.02,0,0,0,0,0,0,0,0,0,13.01,0,15.1,0,0,0,23.64,2.66,0,1.62,0
1.73,0,0,1.98,1.56,0,1.97,7.59,18.86,0,0,14.05,0.97,0,0,0,0,0,0,0,0,0,0.81,0,13.1,0,0,0,20.71,12.76,0,5.64,0
1.7,0,0,1.57,12.71,0,1.6,11.43,16.18,0,0,10.48,5.05,0,0,0,0,0,0,0,0,0,0.69,0,11.01,0,0,0,17.51,10.39,0,1.38,0
1.69,0,0,1.17,1.2,10.05,1.17,4,8.51,11.09,0,12.09,0.93,0,0,0,0,0,0,0,0,0,0.88,0,14.12,0,0,0,21.65,11.38,0,1.76,0
1.69,0,0,8.55,1.43,0,1.42,12.66,18.14,0,0,11.42,0.89,0,0,0,0,0,0,0,0,0,0.74,0,11.63,0.93,0,0,19,11.66,0,1.53,0
1.7,0,0,0.47,1.48,0,1.41,12.82,18.54,0,0,12.5,0.92,0,0,0,0,0,0,0,0,0,0.77,0,12.47,0,0,0,24.37,11.89,0.81,1.55,0
1.72,0,0,6.31,1.12,0,1.25,10.97,18.04,0,0,12.35,0.76,0,0,0,0,0,0,0,0,0,0.82,3.96,13.06,0,0,0,19.89,10.15,0,1.32,0
1.71,0,0,1.18,1.49,0,1.72,12.87,18.42,0,0,11.81,0.93,0,0,0,0,0,0,0,0,0.99,0.9,0,12.06,0,0,0,24.22,11.85,0,1.56,0
1.67,0,0,4.59,1.13,0,1.12,1.15,28.17,0,0,12.47,0.66,0,0,0,0,0,0,0,0,0,0.78,0,21.81,0,0,0,17.84,9.1,0,1.18,0
1.68,0,0,1.8,1.21,0,11,1.64,25.84,0,0,12.92,0.71,0,0,0,0,0,0,0,0,0,0.94,0,12.85,0,0,0,20.08,9.75,0,1.26,0
1.62,0,2.01,0,2.01,0,0,10.05,5.03,1.01,0,8.04,0,0,26.13,0,0,0,0,0,0,0,0,0,0,0,0,0,45.72,0,0,0,0
1.61,0.5,1,0,0,4,0,14,3,0,0,2.5,0,0,25,0,0,0,0,0,0,0,0,0,0,0,0,0,50,0,0,0,0
1.58,1,0,0,0,0,0,20.5,1,1,0,0,1,0,20.5,0,0,0,0,0,0,0,0,0,0,0,0,0,55,0,0,0,0
1.64,0,0,0,0,0,2,16,1,0,0,0,0,0,33,0,0,0,0,0,0,0,0,0,0,0,0,0,48,0,0,0,0
1.63,0,0,0,3,0,0,12,2,2,0,2,0,0,32,0,0,0,0,0,0,0,0,0,0,0,0,0,47,0,0,0,0
1.62,0,0.5,0,2,1,0,11,6,0,0,3.5,0,0,28.5,0,0,0,0,0,0,0,0,0,0,0,0,0,47.5,0,0,0,0
1.6,0.5,1,0,0,4,5,14,3,0,0,2.5,0,0,20,0,0,0,0,0,0,0,0,0,0,0,0,0,50,0,0,0,0
1.59,0.5,1,0,0,4,0,14,3,0,0,7.5,0,0,20,0,0,0,0,0,0,0,0,0,0,0,0,0,50,0,0,0,0
1.61,0.5,1,0,0,4,5,9,3,0,0,2.5,0,0,25,0,0,0,0,0,0,0,0,0,0,0,0,0,50,0,0,0,0
1.61,0.5,1,0,0,4,0,9,3,0,0,7.5,0,0,25,0,0,0,0,0,0,0,0,0,0,0,0,0,50,0,0,0,0
1.62,0,9,0.11,11.87,13.82,28.88,0.76,0,0,0,2.8,0,0,0,0,0,0,0.02,0.7,0,0,0,0,0,0,0,0,31.55,0,0,0.49,0
1.6,0,10.78,2.83,8.59,12.74,28.98,0.77,0,0,0,1.15,0,0,0,0,0,0,0.04,0.14,0,0,0,0,0,0,0,0,33.98,0,0,0,0
1.62,0,8.3,0.56,10.65,13.73,28.84,2.27,0,0,0,2.78,0,0,0,0,0,0,0.02,0.35,0,0,0,0,0,0,0,0,32.01,0,0,0.49,0
1.62,0,9.13,0.61,11.72,0,37.29,2.5,0,0,0,3.06,0,0,0,0,0,0,0.02,0.77,0,0,0,0,0,0,0,0,34.36,0,0,0.54,0
1.62,0,9.05,0.61,0,14.98,34.49,2.48,0,0,0,3.04,0,0,0,0,0,0,0.02,0.76,0,0,0,0,0,0,0,0,34.04,0,0,0.53,0
1.62,0,8.45,0.55,10.64,13.72,29.54,2.27,0,0,0,2.78,0,0,0,0,0,0,0.02,0.52,0,0,0,0,0,0,0,0,31.51,0,0,0,0
1.59,0,9.69,0.65,0,0,35.46,2.66,0,0,0,8.13,0,0,0,0,0,0,0.02,0.81,0,0,0,0,0,0,0,0,42.58,0,0,0,0
1.6,0,11.99,0.63,3.19,0,34.43,2.58,0,0,0,6.31,0,0,0,0,0,0,0.02,0.79,0,0,0,0,0,0,0,0,40.06,0,0,0,0
1.6,0,12.16,1.28,0,0,34.05,2.62,0,0,0,8,0,0,0,0,0,0,0.02,0.8,0,0,0,0,0,0,0,0,41.07,0,0,0,0
1.6,0,11.68,0.37,0,6.69,31.08,2.51,0,0,0,7.69,0,0,0,0,0,0,0.02,0.77,0,0,0,0,0,0,0,0,39.19,0,0,0,0
1.59,35.43,33.71,3.6,0,5.24,4.31,13.51,0,0,0,0.9,0,0,0,0,0,0,0.01,3.15,0,0,0,0,0,0,0,0,0,0.14,0,0,0
1.6,34.98,33.3,3.56,0,6.46,3.31,13.35,0,0,0,1.78,0,0,0,0,0,0,0.01,3.11,0,0,0,0,0,0,0,0,0,0.14,0,0,0
1.6,35.43,33.73,3.6,0,5.24,4.31,13.52,0,0,0,0.9,0,0,0,0,0,0,0.01,2.93,0,0,0,0,0,0,0,0,0,0.14,0,0,0.19
1.58,34.3,35.75,3.83,0,2.54,4.17,16.64,0,0,0,0,0,0,0,0,0,0,0.02,2.62,0,0,0,0,0,0,0,0,0,0.13,0,0,0
1.83,4.65,54.54,0,0,0,0,0,0,0,0,0,0,0,0,0,0,0.69,0,18.66,0,7.27,0,0,0,8.18,0,0,0,4.67,0,1.34,0
1.82,4.93,52.46,0,0,1.39,0,0,0,0,0,0.57,0.75,0,0,0,0,0.69,0,20.06,0,7.03,0,0,0,7.13,0,0,0,4.99,0,0,0
1.83,12.07,48.04,0,0,0,0,0,0,0,0,0,0,0,0,0,0,0.87,0,19.97,0,6.15,0,0,0,8.16,0,0,0,4.74,0,0,0
1.84,12.94,46.13,0,0,0,0,0,0,0,0,0,0,0,0,0,0,1.58,0.03,20.31,0,6.29,0,0,0,7.57,0,0,0,5.15,0,0,0
1.83,5.16,54.71,0,0,0,0,0,0,0,0,0,0,0,0,0,0,2.06,0,18.7,0,7.07,0,0,0,7.05,0,0,0,5.25,0,0,0
1.84,5.03,52.87,0,0,0,0,0,0,0,0,0,0,0,0,0,0,0,0.03,21.33,0,7.07,0,0,0,8.58,0,0,0,5.09,0,0,0
1.83,11.69,48.33,0,0,0,0,0,0,0,0,0,0,0,0,0,0,1.76,0.03,20.22,0,5.37,0,0,0,8.07,0,0,0,4.53,0,0,0
1.83,7.64,51.99,0,0,0,0,0,0,0,0,0,0,0,0,0,0,1.9,0.03,20.01,0,5.52,0,0,0,8.18,0,0,0,4.73,0,0,0
1.83,4.93,54.95,0,0,0,0,0,0,0,0,0,0,0,0,0,0,0,0.03,18.1,0,8.67,0,0,0,8.36,0,0,0,4.96,0,0,0
1.84,4.28,53.69,0,0,0,0,0,0,0,0,0,0,0,0,0,0,0,0.03,18.51,0,6.91,0,3.6,0,8.15,0,0,0,4.83,0,0,0
1.76,5.4,56.6,0,0,0,0,5.5,0,0,0,5.4,0,0,0,0,0,0.5,0,11.9,0,8.7,0,0,0,6,0,0,0,0,0,0,0
1.73,5.7,61.1,0,0,0,0,5.7,0,0,0,6,0,0,0,0,0,0,0,11.6,0,9.9,0,0,0,0,0,0,0,0,0,0,0
1.73,5.6,61,0.5,0,0,0,5.6,0,0,0,6,0,0,0,0,0,0,0,11.5,0,9.8,0,0,0,0,0,0,0,0,0,0,0
1.73,5.6,60.6,0,0,0,0,5.6,0,0,0,6,0,0,0,0.9,0,0,0,11.5,0,9.8,0,0,0,0,0,0,0,0,0,0,0
1.74,5.7,61,0,0,0,0,5.7,0,0,0,2.3,0,0,0,0,0,0,0,11.6,0,9.9,0,0,0,3.8,0,0,0,0,0,0,0
1.73,5.6,61.3,0,0,0,0,5.6,0,0,0,4.1,0,0,0,0,0,0,0,11.6,0,9.9,0,0,0,1.9,0,0,0,0,0,0,0
1.74,5.6,61.3,0,0,0,0,5.6,0,0,0,0.4,0,0,0,0,0,0,0,11.6,0,9.9,0,0,0,5.6,0,0,0,0,0,0,0
1.74,5.8,62.3,0,0,0,0,5.8,0,0,0,2.3,0,0,0,0,0,0,0,11.8,0,10.1,0,0,0,0,0,0,0,0,1.9,0,0
1.8,15,35,0,0,0,0,0,0,0,0,0,0,0,0,20,0,0,0,0,0,30,0,0,0,0,0,0,0,0,0,0,0
1.83,15,25,0,0,0,0,0,0,0,0,0,0,0,0,15,0,0,0,0,0,40,0,0,0,0,0,0,5,0,0,0,0
1.8,15,25,0,0,0,0,0,0,0,0,0,0,0,0,15,0,0,0,0,0,0,0,0,0,0,0,0,5,0,0,0,40
1.81,15,35,0,0,0,0,0,0,0,0,0,0,0,0,15,0,0,0,0,0,30,0,0,0,5,0,0,0,0,0,0,0
1.84,15,25,0,0,0,0,0,0,0,0,0,0,0,0,15,0,4.9,0.1,10,0,20,0,0,0,0,0,0,5,0,5,0,0
1.86,0,0,0,0,4.09,0,17.04,11.29,3.92,0,0,0,0,0,0,0,0,0.04,0,0,0,0.6,15.45,0,0,0,0,23.76,14.75,0,9.06,0
1.81,0,0,0,0,0,0,16.15,17.42,1.08,0,0,0,0,0,0,0,0,0,0,0,0,0,13.2,0,0,0,0,31.32,20.83,0,0,0
1.81,0,0,0,0,10.23,6.4,23.47,0,5.82,0,0,0,0,0,0,0,0,0,0,0,0,0.47,6.7,0,0,0,0,23.81,13.48,0,9.62,0
1.79,0,0,0,0,0,7.44,17.27,12.05,1.15,0,3.34,0,0,0,0,0,0,0,0,0,0,0,4.93,0,0,0,0,31.55,22.27,0,0,0
1.79,0,0,0,0,19.77,0,15.96,10.58,3.8,0,0,0,0,0,0,0,0,0,0,0,0,0.36,5.22,0,0,0,0,22.26,13.82,0,8.23,0
1.74,0,0,0,0,4.14,22.03,12.82,10.3,1.23,0,0,0.9,0,0,0,0,0,0.04,0,0,0,0,16.13,0,0,0,0,22.75,0,0,9.66,0
1.81,0,0,0,0,0,8.14,17.08,11.91,1.14,0,6.6,0,0,0,0,0,0,0,0,0,0,0,5.21,0,0,0,0,24.98,15.91,0,9.03,0
1.52,67.46,0,9.23,1.03,1.8,0,8.03,11.22,0.23,0,0,0,0,0,0,0,0,0,0,0,0,0,0,0,1,0,0,0,0,0,0,0
1.86,10.99,33,0,0,0,0,0,0,0,0,20.47,0,0,0,0,0,0.53,0,18.01,0,3.52,0,0.75,0,8.04,0,0,0,0,4.69,0,0
1.86,7.14,33.3,0,0,0,0,0,0,0,0,27.59,0,0,0,0,0,0.47,0.02,15.68,0,3.43,0,0,0,7.77,0,0,0,0,4.6,0,0
1.86,21.02,18.34,0,0,0,0,2.85,0,0,0,26.67,0,0,0,0,0,0,0,15.33,0,4.7,0,0.35,0,6.57,0,0,0,0,4.17,0,0
1.87,11.1,28.3,0,0,0,0,0,0,0,0,25.7,0,0,0,0,0,0,0,18.66,0,3.51,0,0,0,8,0,0,0,0,4.73,0,0
1.86,10.96,33.01,0,0,0,0,0,0,0,0,19.58,0,0,0,0,0,0.47,0,18.01,0,3.51,0,0.77,0,7.96,0,0,0,0,4.72,0,1.01
1.86,11.1,32.99,0,0,0,0,0,0,0,0,19.07,0,0,0,0,0,0.48,0,17.96,0,3.51,0,0.78,0,7.93,0,0,0,0,6.18,0,0
1.85,12.74,24.79,0,0,0,0,2.79,0,0,0,34.2,0,0,0,0,0,0,0,14.48,0,3.76,0,0,0,2.26,0,0,0,0,4.98,0,0
1.85,21.14,18.25,0,0,0,0,1.42,0,0,0,32.96,0,0,0,0,0,0,0,13.86,0,5.06,0,0,0,2.29,0,0,0,0,5.02,0,0
1.86,11.28,33.88,0,0,0,3.02,0,0,0,0,15.34,0,0,0,0,0,0.55,0,18.49,0,3.61,0,0.77,0,8.25,0,0,0,0,4.81,0,0
1.87,11.05,33.17,0,0,0,0,0,0,0,0,20.58,0,0,0,0,0,0.53,0,18.11,0,3.54,0,0,0,8.08,0,0,0,0.23,4.71,0,0
1.86,7.31,31.97,0,0,0,0,0,0,0,0,27.88,0,0,0,0,0,0.52,0,16.04,0,3.51,0,0,0,7.96,0,0,0,0.11,4.7,0,0
1.86,16.68,22.4,0,0,0,0,2.87,0,0,0,26.55,0,0,0,0,0,0,0,15.46,0,4.74,0,0.36,0,6.62,0,0,0,0.11,4.21,0,0
1.87,13.06,22.55,0,0,0,0,2.92,0,0,0,29.46,0,0,0,0,0,0,0,15.26,0,4.45,0,0,0,6.49,0,0,0,0.33,4.54,0.94,0
1.88,13.2,22.79,0,0,0,0,2.95,0,0,0,28.14,0,0,0,0,0,0,0,15.42,0,4.5,0,0,0,6.56,0,0,0,0.33,4.59,1.52,0
1.87,13.04,23.36,0,0,0,0,2.92,0,0,0,28.53,0,0,0,0,0,0,0,15.24,0,4.45,0,0,0,6.48,0,0,0,0,4.54,1.44,0
1.89,11.11,23.16,0,0,0,0,2.08,0,0,0,29.13,0,0,0,0,0,1.03,0,15.37,0,4.49,0,0,0,6.54,0,0,0,0,7.09,0,0
1.89,17.31,21.12,0,0,0,0,2.19,0,0,0,21.31,0,0,0,0,0,0,0,18.56,0,4.56,0,0,0,7.1,0,0,0,0,7.85,0,0
1.88,11.82,30.63,0,0,0,0,2.19,0,0,0,17.27,0,0,0,0,0,0,0,18.57,0,4.56,0,0,0,7.11,0,0,0,0,7.85,0,0
1.84,7.1,32.83,0,0,0,0,3.23,0,0,0,28.59,0,0,0,0,0,0,0,11.62,0,4.48,0,0,0,6.59,0,0,0,0.26,5.3,0,0
1.85,14.17,24.27,0,0,0,0,1.78,0,0,0,32.84,0,0,0,0,0,0,0.05,8.78,0,4.92,0,0,0,7.66,0,0,0,0.05,5.48,0,0
1.85,14.11,24.16,0,0,0,0,1.86,0,0,0,32.79,0,0,0,0,0,0,0.05,11.77,0,4.95,0,0,0,4.62,0,0,0,0.47,5.22,0,0
1.85,16.21,23.57,0,0,0,0,0.45,0,0,0,30.17,0,0,0,0,0,0,0.05,12.24,0,4.71,0,0,0,7.04,0,0,0,0.3,1.81,3.45,0
1.83,6.62,47.58,0,0,0,0,1.77,0,0,0,15.46,0,0,0,0,0,0,0.05,9.36,0,1.65,0,0,0,9.79,0,0,0,0.25,7.47,0,0
1.64,20.55,24.43,1.27,0,24.85,0,15.15,0,0,0,2.46,9.3,0,0,0,0,1.43,0,0,0,0,0,0.04,0,0.52,0,0,0,0,0,0,0
1.61,21.27,39.69,1.31,0,7.82,0,15.68,0,0,0,2.55,9.62,0,0,0,0,1.48,0,0,0,0,0,0.04,0,0.54,0,0,0,0,0,0,0
1.59,46.27,19.29,0,0,7.36,0,14.77,0,0,0,2.4,9.06,0,0,0,0,0.85,0,0,0,0,0,0,0,0,0,0,0,0,0,0,0
1.61,26.38,31.88,1.24,0,11.3,0,19.09,0,0,0,1.17,7.03,0,0,0,0,1.4,0,0,0,0,0,0,0,0.51,0,0,0,0,0,0,0
1.61,22.21,38.34,1.31,0,8.15,0,15.75,0,0,0,2.54,9.6,0,0,0,0,1.48,0,0,0,0,0,0.08,0,0.54,0,0,0,0,0,0,0
1.62,26.66,37.7,1.34,0,10.15,0,9.24,0,0,0,4.69,8.55,0,0,0,0,0.91,0,0.21,0,0,0,0,0,0.55,0,0,0,0,0,0,0
1.6,25.56,32.95,0,0,12.76,0,13.61,0,0,0,7.59,5.02,0,0,0,0,0.43,0,0.1,0,0.18,0,0,0,1.8,0,0,0,0,0,0,0
1.62,22.62,34.27,0,0,11.15,0,18.17,0,0,0,1.82,8.57,0,0,0,0,1.22,0,0,0,0.36,0,0,0,1.82,0,0,0,0,0,0,0
1.92,15.52,24.34,0,0,0,14.28,0,1.14,1.5,0,0,0,0,0,0,0,0,0,14.96,0,0,0,17.68,0,0,0,0,0,10.58,0,0,0
1.51,67.72,11.89,1.9,0,1,0,0,4.3,0.3,0,0,0,0,0,0,0,0,0,0,0,0,0,0,12.89,0,0,0,0,0,0,0,0
1.52,50.1,13.1,2,0,1.1,0,0,4.8,0.3,0,0,0,0,0,0,0,0,0,0,0,0,0,0,28.6,0,0,0,0,0,0,0,0
1.56,28.17,14.69,2.3,0,1.2,0,0,5.39,0.4,0,0,0,0,0,0,0,0,0,0,0,0,0,0,47.85,0,0,0,0,0,0,0,0
1.58,17.1,49.58,0,0,24,0,0,9.3,0,0,0,0,0,0,0,0,0,0.02,0,0,0,0,0,0,0,0,0,0,0,0,0,0
1.53,25.84,25.84,3.29,0,0,0,1.7,1.7,1.7,0,0,0,0,0,0,0,0,0.03,0,0,0,0,0,0,0,0,0,38.2,1.7,0,0,0
1.58,17.19,17.19,13.3,0,0,0,6.7,6.7,6.7,0,0,0,0,0,0,0,0,0.03,0,0,0,0,0,0,0,0,0,25.49,6.7,0,0,0
1.6,0,10.88,2.9,7.79,12.88,29.46,0,0,0,0,1.2,0,0,0,0,0,0,0.04,0,0,0,0,0,0,0,0,0,34.85,0,0,0,0
1.53,2.9,5.51,0.3,0,37.14,0,0,0.8,0,0,0,0,0,0,0,0,0,0,0,0,0,0,0,0,0,0,0,53.35,0,0,0,0
1.53,3.2,6.1,0.2,0,29.9,0,0,0.7,0,0,0,0,0,0,0,0,0,0,0,0,0,0,0,0,0,0,0,59.9,0,0,0,0
1.97,0,5.52,0,0,0,1.62,11.7,0.68,0.75,0,0,0,0,0,0,0,0,0.07,0,0,0,20.57,4.81,27.49,0,0,0,14.73,10.4,0,1.66,0
1.86,0,1.42,0,0,0,5.58,14.28,16.12,0,0,0,0,0,0,0,0,0,0.1,0,0,0,3.22,5.06,2.87,0,0,0,21.99,14.3,0,15.06,0
2.01,0,10.48,0,0,0,1.53,11.09,0.66,0.73,0,0,0,0,0,0,0,0,0.06,0,0,0,18.78,9.13,19.16,0,0,0,13.99,11.24,0,3.15,0
1.83,0,5.29,0,0,0,10.14,13.21,14.92,0,0,0,0,0,0,0,0,0,0.1,0,0,0,0,6.42,2.66,0,0,0,15.84,9.06,0,22.36,0
1.98,0,10.72,0,0,0,1.57,11.37,0.66,0.73,0,0,0,0,0,0,0,0,0.06,0,0,0,18.81,4.67,23.18,0,0,0,14.32,11.5,0,2.41,0
2,0,10.56,0,0,0,1.55,11.2,0.65,0.72,0,0,0,0,0,0,0,0,0.06,0,0,0,18.13,9.21,19.31,0,0,0,14.11,11.33,0,3.17,0
1.85,0,0,0,0,0,0,10.46,22.04,0,0,4.02,0,0,0,0,0,0,0.1,0,0,0,6.12,7.99,2.85,0,0,0,24.17,13.8,0,8.45,0
1.85,0,0.76,0,0,0,5.87,14.57,17.5,0,0,1.81,0,0,0,0,0,0,0.1,0,0,0,4.77,6.32,2.82,0,0,0,20.92,12.37,0,12.19,0
1.85,0,1.57,0,0,0,0,10.36,21.68,0.58,0,3.99,0,0,0,0,0,0,0.1,0,0,0,7.31,8.79,2.82,0,0,0,22.73,10.55,0,9.52,0
1.94,1.21,5.18,0,0,0,0.94,0,13.97,3.83,0,0,0,0,0,0,0,0,0.15,0,0,0,0,22.59,0,0,0,0,23.91,26.35,0,1.87,0
1.56,64.27,0,13.87,14.87,0,0,4.99,0,0,0,0,0,0,0,0,0,0,0,0,0,0,1,0,0,1,0,0,0,0,0,0,0
1.54,66.22,5,12.89,14.89,0,0,0,0,0,0,0,0,0,0,0,0,0,0,0,0,0,1,0,0,0,0,0,0,0,0,0,0
1.52,73.12,0,14.89,0.1,0,0,9.89,0,0,0,0,0,0,0,0,0,0,0,0,0,0,1,0,0,1,0,0,0,0,0,0,0
2.15,0,5.3,0,0,0,0,0,0,0,0,8,0,0,0,0,0,0,0,0,0,0,5,0,0,0,0,81.7,0,0,0,0,0
2.12,0,13.5,0,0,0,0,0,0,0,0,7.3,0,0,0,0,0,0,0,0,0,0,4.6,0,0,0,0,74.6,0,0,0,0,0
2.1,0,16.4,0,0,0,0,0,0,0,0,7,0,0,0,0,0,0,0,0,0,0,4.4,0,0,0,0,72.2,0,0,0,0,0
2.08,0,19.1,0,0,0,0,0,0,0,0,6.8,0,0,0,0,0,0,0,0,0,0,4.3,0,0,0,0,69.8,0,0,0,0,0
2.07,0,21.9,0,0,0,0,0,0,0,0,6.6,0,0,0,0,0,0,0,0,0,0,4.1,0,0,0,0,67.4,0,0,0,0,0
2.05,0,24.7,0,0,0,0,0,0,0,0,6.3,0,0,0,0,0,0,0,0,0,0,4,0,0,0,0,65,0,0,0,0,0
2.15,0,9,0,0,0,0,0,0,0,0,3,0,0,0,0,0,0,0,0,0,0,5.1,0,0,0,0,82.9,0,0,0,0,0
2.13,0,8.4,0,0,0,0,0,0,0,0,9.1,0,0,0,0,0,0,0,0,0,0,4.7,0,0,0,0,77.8,0,0,0,0,0
2.1,0,7.6,0,0,0,0,0,0,0,0,18.2,0,0,0,0,0,0,0,0,0,0,4.2,0,0,0,0,70,0,0,0,0,0
2.04,0,6,0,0,0,0,0,0,0,0,35.3,0,0,0,0,0,0,0,0,0,0,3.3,0,0,0,0,55.4,0,0,0,0,0
1.46,79.08,13.78,1.24,0,0,0.49,0,3.66,1.67,0,0,0,0,0,0,0,0,0,0,0,0,0,0,0,0,0.08,0,0,0,0,0,0
1.45,79.83,11.39,2.27,0.77,0,0,0,4.43,0.46,0,0.77,0,0,0,0,0,0,0,0,0,0,0,0,0,0,0.08,0,0,0,0,0,0
1.45,80.89,15.04,0.92,0,0,0,0,1.01,2.06,0,0,0,0,0,0,0,0,0,0,0,0,0,0,0,0,0.08,0,0,0,0,0,0
1.45,82.3,12.02,1.53,0,0,0,0,2.92,1.06,0,0,0,0,0,0,0,0,0,0,0,0,0,0,0,0,0.17,0,0,0,0,0,0
1.45,83.58,10.88,1.35,0,0,0,0,1.72,2.39,0,0,0,0,0,0,0,0,0,0,0,0,0,0,0,0,0.08,0,0,0,0,0,0
2.11,10,25,10,0,0,0,0,0,0,0,0,0,0,0,0,0,0,0,0,0,0,55,0,0,0,0,0,0,0,0,0,0
2.13,10,22.5,10,0,0,0,0,0,0,0,0,0,0,0,0,0,0,0,0,0,0,57.5,0,0,0,0,0,0,0,0,0,0
2.16,10,20,10,0,0,0,0,0,0,0,0,0,0,0,0,0,0,0,0,0,0,60,0,0,0,0,0,0,0,0,0,0
2.11,10,22.5,10,0,2.5,0,0,0,0,0,0,0,0,0,0,0,0,0,0,0,0,55,0,0,0,0,0,0,0,0,0,0
2.12,10,22.5,10,2.5,0,0,0,0,0,0,0,0,0,0,0,0,0,0,0,0,0,55,0,0,0,0,0,0,0,0,0,0
2.12,10,22.5,10,0,0,0,0,0,0,0,0,0,0,0,0,0,0,0,2.5,0,0,55,0,0,0,0,0,0,0,0,0,0
2.12,10,22.5,10,0,0,0,0,0,0,0,0,0,0,0,0,0,0,0,0,0,2.5,55,0,0,0,0,0,0,0,0,0,0
2.11,10,22.5,10,0,0,0,0,2.5,0,0,0,0,0,0,0,0,0,0,0,0,0,55,0,0,0,0,0,0,0,0,0,0
2.08,17.5,17.5,10,0,0,0,0,0,0,0,0,0,0,0,0,0,0,0,0,0,0,55,0,0,0,0,0,0,0,0,0,0
2.1,10,25,10,0,0,0,0,0,0,0,0,0,0,0,0,0,0,0,2.5,0,0,52.5,0,0,0,0,0,0,0,0,0,0
1.81,11.5,29.31,0,0,0,0,7.22,0,0,0,31.06,0,0,0,0,0,0,0.02,12.05,0,0,0,0,0,3.23,0,0,0,2.83,0.97,1.81,0
1.8,10,32,0,0,10,10,10,0,0,0,10,0,0,0,0,0,0,0,0,0,6,12,0,0,0,0,0,0,0,0,0,0
1.85,10,19.99,0,0,10,10,10,0,0,0,10,0,0,0,0,0,0,0.02,0,0,0,14.99,0,15,0,0,0,0,0,0,0,0
1.59,48.47,14.15,4.8,0,0,12.61,14.2,2.32,0.38,0,3,0,0,0,0,0,0,0.07,0,0,0,0,0,0,0,0,0,0,0,0,0,0
1.59,48.55,14.17,2.8,0,0,12.59,14.12,2.31,0.38,0,5.01,0,0,0,0,0,0,0.07,0,0,0,0,0,0,0,0,0,0,0,0,0,0
1.59,48.55,14.14,2.79,0,0,14.6,14.16,2.24,0.39,0,3.05,0,0,0,0,0,0,0.08,0,0,0,0,0,0,0,0,0,0,0,0,0,0
1.58,46.66,14.15,4.8,0,0,12.43,13.24,5.34,0.38,0,3,0,0,0,0,0,0,0,0,0,0,0,0,0,0,0,0,0,0,0,0,0
1.58,47.53,14.12,4.79,0,0,12.93,11.23,6.23,0.39,0,2.78,0,0,0,0,0,0,0,0,0,0,0,0,0,0,0,0,0,0,0,0,0
1.58,47.52,14.13,3.79,0,0,13.59,11.7,6.82,0.39,0,2.06,0,0,0,0,0,0,0,0,0,0,0,0,0,0,0,0,0,0,0,0,0
1.59,49.98,14.13,2.77,0,0,12.6,14.29,2.33,0.38,0,3.02,0,0,0,0,0,0,0,0,0,0.5,0,0,0,0,0,0,0,0,0,0,0
1.58,46.87,14.43,4.75,0,0,13.3,11.28,6.28,0.39,0,2.7,0,0,0,0,0,0,0,0,0,0,0,0,0,0,0,0,0,0,0,0,0
1.58,47.5,14.68,3.8,0,0,13.28,10.5,7.07,0.39,0,2.78,0,0,0,0,0,0,0,0,0,0,0,0,0,0,0,0,0,0,0,0,0
1.58,46.12,14.12,5.75,0,0,13.3,12.04,5.57,0.39,0,2.71,0,0,0,0,0,0,0,0,0,0,0,0,0,0,0,0,0,0,0,0,0
1.85,44.38,0,0,0,0,0,15.67,1.81,6.96,0,0,0,0,0,0,0,0,0.03,0,0,0,0,15,0,0,0,0,0,16.15,0,0,0
1.78,6.11,61.28,0,0,0,0,0,0,0,0,1.56,1.36,0,0,0,0,1.09,0.02,19.58,0,0,0,0,0,7.56,0,0,0,1.44,0,0,0
