Repository: you0514w/youyou

File: liquidus temperature.csv (part 15 of 18)
Liquidus Temperature ( C ),SiO2,B2O3,Al2O3,MgO,CaO,BaO,Li2O,Na2O,K2O,ZnO,SrO,PbO,Fe2O3,As2O3,Y2O3,Sb2O3,La2O3,Gd2O3,Bi2O3,TiO2,ZrO2,CeO2,SnO2,P2O5,Nb2O5,Ta2O5
1145,7.83,52.7,0,0,0,0,0,0,0,0,0,0,0,0,7.97,0,19.51,0,0,1.39,9.66,0,0,0,0.94,0
1250,19.95,38.39,0,0,0,0,0,0,0,0,0,0,0,0,10.75,0,19.51,0.84,0,0,9.26,0,0,0,1.3,0
1140,8.36,51.72,0,0,1,0.91,0,0,0,0,0,0,0,0,7.85,0,19.27,0,0,0.17,8.83,0,0,0,1.89,0
1150,8.37,51.78,0,0,0,0,0.47,0.45,0.44,0,0,0,0,0,7.86,0,19.25,0,0,0.17,8.84,0,0,0,2.37,0
1140,8.35,52.26,0,0,0,0,0.93,0,0,0,0,0,0,0,7.96,0,19.46,0,0,0.17,8.93,0,0,0,1.94,0
1150,8.31,51.78,0,1.72,0,0,0,0,0,0,0,0,0,0,7.92,0,19.28,0,0,0.17,8.89,0,0,0,1.93,0
1210,60,0,14,8,0,0,0,18,0,0,0,0,0,0,0,0,0,0,0,0,0,0,0,0,0,0
1255,64,0,12,8,0,0,0,15,0,0,0,0,0,0,0,0,0,0,0,0,1,0,0,0,0,0
1255,64.5,0,12,8,0,0,0,15,0,0,0,0,0,0,0,0,0,0,0,0,0.5,0,0,0,0,0
1235,64.5,0,11.5,8,0,0,0,15,0,0,0,0,0,0,0,0,0,0,0,0,1,0,0,0,0,0
1250,64.6,0,12.1,8,0,0,0,14.6,0,0,0,0,0,0,0,0,0,0,0,0,0.7,0,0,0,0,0
918,0,4.8,0,16.78,22.98,0,0,6.19,0,0,0,0,5.29,0,0,0,0,0,0,0,0,0,0,43.96,0,0
926,0,4.8,0,16.2,20.3,0,0,6.7,0,0,0,0,8.4,0,0,0,0,0,0,0,0,0,0,43.6,0,0
933,0,4.7,0,16,17.4,0,0,7.3,0,0,0,0,11.2,0,0,0,0,0,0,0,0,0,0,43.4,0,0
921,0,4.9,0,13.2,23.1,0,0,6.8,0,0,0,0,8.2,0,0,0,0,0,0,0,0,0,0,43.8,0,0
931,0,4.8,0,10.11,22.72,0,0,7.31,0,0,0,0,11.31,0,0,0,0,0,0,0,0,0,0,43.75,0,0
1140,60.9,0,8.9,3.2,27,0,0,0,0,0,0,0,0,0,0,0,0,0,0,0,0,0,0,0,0,0
1147,62.53,0,9.29,3.4,24.78,0,0,0,0,0,0,0,0,0,0,0,0,0,0,0,0,0,0,0,0,0
1138,61.64,0,8.79,3.9,25.67,0,0,0,0,0,0,0,0,0,0,0,0,0,0,0,0,0,0,0,0,0
1147,61.6,0,9.2,4.7,24.5,0,0,0,0,0,0,0,0,0,0,0,0,0,0,0,0,0,0,0,0,0
1192,60.14,0,9.59,5.39,24.88,0,0,0,0,0,0,0,0,0,0,0,0,0,0,0,0,0,0,0,0,0
1170,60.2,0,8.3,4.8,26.7,0,0,0,0,0,0,0,0,0,0,0,0,0,0,0,0,0,0,0,0,0
1158,60.6,0,9,2.5,27.9,0,0,0,0,0,0,0,0,0,0,0,0,0,0,0,0,0,0,0,0,0
1155,63.1,0,7.8,2.7,26.4,0,0,0,0,0,0,0,0,0,0,0,0,0,0,0,0,0,0,0,0,0
1165,59.9,0,7.8,5,27.3,0,0,0,0,0,0,0,0,0,0,0,0,0,0,0,0,0,0,0,0,0
1140,62.34,0,8.29,4.2,25.17,0,0,0,0,0,0,0,0,0,0,0,0,0,0,0,0,0,0,0,0,0
1150,62.74,0,8.29,3.2,25.77,0,0,0,0,0,0,0,0,0,0,0,0,0,0,0,0,0,0,0,0,0
1158,60.7,0,9.2,4.6,25.5,0,0,0,0,0,0,0,0,0,0,0,0,0,0,0,0,0,0,0,0,0
1150,61.64,0,8.29,3.5,26.57,0,0,0,0,0,0,0,0,0,0,0,0,0,0,0,0,0,0,0,0,0
1151,63,0,9.2,3.1,24.7,0,0,0,0,0,0,0,0,0,0,0,0,0,0,0,0,0,0,0,0,0
1140,61.8,0,8.6,5.2,24.4,0,0,0,0,0,0,0,0,0,0,0,0,0,0,0,0,0,0,0,0,0
1175,61.8,0,7.8,2.5,27.9,0,0,0,0,0,0,0,0,0,0,0,0,0,0,0,0,0,0,0,0,0
1163,63.6,0,9.6,3.1,23.7,0,0,0,0,0,0,0,0,0,0,0,0,0,0,0,0,0,0,0,0,0
1176,58.6,0,7.9,6.1,27.4,0,0,0,0,0,0,0,0,0,0,0,0,0,0,0,0,0,0,0,0,0
1164,59.86,0,8.01,4.6,27.53,0,0,0,0,0,0,0,0,0,0,0,0,0,0,0,0,0,0,0,0,0
1161,63,0,7.8,4.4,24.8,0,0,0,0,0,0,0,0,0,0,0,0,0,0,0,0,0,0,0,0,0
1144,62.5,0,9.7,4,23.8,0,0,0,0,0,0,0,0,0,0,0,0,0,0,0,0,0,0,0,0,0
1165,64.53,0,9.79,2.1,23.58,0,0,0,0,0,0,0,0,0,0,0,0,0,0,0,0,0,0,0,0,0
1153,60.9,0,9.2,4,25.9,0,0,0,0,0,0,0,0,0,0,0,0,0,0,0,0,0,0,0,0,0
1158,63,0,8.7,4.7,23.6,0,0,0,0,0,0,0,0,0,0,0,0,0,0,0,0,0,0,0,0,0
1150,60.3,0,9.7,3.6,26.4,0,0,0,0,0,0,0,0,0,0,0,0,0,0,0,0,0,0,0,0,0
1169,59.9,0,7.8,5.1,27.2,0,0,0,0,0,0,0,0,0,0,0,0,0,0,0,0,0,0,0,0,0
1165,62.6,0,8.8,4.4,24.2,0,0,0,0,0,0,0,0,0,0,0,0,0,0,0,0,0,0,0,0,0
1142,61.46,0,8.71,4,25.83,0,0,0,0,0,0,0,0,0,0,0,0,0,0,0,0,0,0,0,0,0
1200,62,0,9,12,15.9,0,1,0,0,0,0,0,0.1,0,0,0,0,0,0,0,0,0,0,0,0,0
1200,62,0,9,12,13.9,0,1,0,0,0,0,0,0.1,0,2,0,0,0,0,0,0,0,0,0,0,0
1290,62,0,9,12,11.4,0,1,0,0,0,0,0,0.1,0,4.5,0,0,0,0,0,0,0,0,0,0,0
1200,62,0,9,12,13.9,0,1,0,0,0,0,0,0.1,0,0,0,2,0,0,0,0,0,0,0,0,0
1150,62,0,9,12,11.4,0,1,0,0,0,0,0,0.1,0,0,0,4.5,0,0,0,0,0,0,0,0,0
1445,54.72,0,21.22,19.73,0.13,0,0,0,0,0,0,0,0,0,0,0,0,0,0,4.2,0,0,0,0,0,0
1440,53.82,0,21.11,19.82,0.13,0,0,0,0,0,0,0,0,0,0,0,0,0,0,5.12,0,0,0,0,0,0
1420,52.32,0,20.35,18.64,0.18,0,0,0.04,0.01,0,0,0,0,0,0,0,0,0,0,8.44,0,0,0,0.02,0,0
835,64.02,9.9,12.51,0.02,0.04,0,0,13.41,0,0,0,0,0,0,0,0,0,0,0,0,0,0,0.1,0,0,0
745,63.93,9.99,12.49,0,0,0,0,12.99,0.5,0,0,0,0,0,0,0,0,0,0,0,0,0,0.1,0,0,0
720,63.93,8.99,13.49,0,0,0,0,13.49,0,0,0,0,0,0,0,0,0,0,0,0,0,0,0.1,0,0,0
700,63.93,7.99,13.49,0,0,0,0,14.49,0,0,0,0,0,0,0,0,0,0,0,0,0,0,0.1,0,0,0
730,64.13,5.6,13.21,1.89,0.05,0,0,12.2,2.83,0,0,0,0,0,0,0,0,0,0,0,0,0,0.09,0,0,0
720,63.03,5.79,13.58,1.95,0.05,0,0,12.58,2.92,0,0,0,0,0,0,0,0,0,0,0,0,0,0.1,0,0,0
720,63.96,6,12.99,2.01,0.05,0,0,12.39,2.5,0,0,0,0,0,0,0,0,0,0,0,0,0,0.1,0,0,0
745,63.22,9.89,12.39,0,0,0,0,13.39,0.99,0,0,0,0,0,0,0,0,0,0,0,0,0,0.12,0,0,0
750,62.74,9.8,12.2,1.96,0,0,0,12.2,0.98,0,0,0,0,0,0,0,0,0,0,0,0,0,0.12,0,0,0
700,62.7,9.8,12.2,0,0,0,0,12.2,0.98,2,0,0,0,0,0,0,0,0,0,0,0,0,0.12,0,0,0
730,62.74,9.81,12.21,0.98,0,0,0,12.21,0.95,0.98,0,0,0,0,0,0,0,0,0,0,0,0,0.12,0,0,0
745,63.94,6.99,13.49,0,0,0,0,15.48,0,0,0,0,0,0,0,0,0,0,0,0,0,0,0.1,0,0,0
1270,10.53,17.03,0,0,0,0,0,0,0,0,0,0,0,0,0.39,0,24.31,0.38,0,32.53,9.09,0,0,0,5.74,0
1250,13.77,13.65,0,0,0,0,0,0,0,2.54,0,0,0,0,0.36,0,21.29,3.09,0,30.63,8.07,0,0,0,6.6,0
1270,11.22,14.81,0,0,0,0,0,0,0,1.45,0,0,0,0,0,0,21.79,5.44,0,30.45,10.25,0,0,0,2.41,2.18
1260,14.95,12.67,0,0,0,0,0,0,0,2.5,0,0,0,0,0.36,0,21.61,3.04,0,33.62,6.86,0,0,0,4.39,0
1220,13.57,13.44,0,0,0,0,0,0,0,2.5,0,0,0,0,0.36,0,20.99,3.06,0,33.05,7.96,0,0,0,5.07,0
1250,13.88,13.72,0,0,0,0,0,0,0,2.56,0,0,0,0,0.37,0,21.44,3.12,0,33.78,8.14,0,0,0,2.99,0
1230,13.39,13.25,0,0,0,0,1.42,0,0,2.47,0,0,0,0,0.36,0,20.69,3,0,32.59,7.83,0,0,0,5,0
1250,13.28,13.26,0,0,0,0,0,0,1.42,2.47,0,0,0,0,0.36,0,20.71,3.01,0,32.63,7.85,0,0,0,5.01,0
1300,13.57,13.44,0,0,0,0,0,0,0,2.5,0,0,0,0,0.36,0,20.99,3.04,0,33.07,7.96,0,0,0,0.77,4.3
1223,13.01,12.94,0,0,0,4.12,0,0,0,2.4,0,0,0,0,0.35,0,20.11,2.92,0,31.67,7.63,0,0,0,4.85,0
1240,12.85,12.71,0,5.41,0,0,0,0,0,2.38,0,0,0,0,0.34,0,19.85,2.88,0,31.26,7.53,0,0,0,4.79,0
1250,13.2,13.06,0,0,0,0,0,0,0,2.44,2.79,0,0,0,0.35,0,20.4,2.96,0,32.14,7.73,0,0,0,4.93,0
1280,12.84,12.7,5.42,0,0,0,0,0,0,2.37,0,0,0,0,0.34,0,19.85,2.88,0,31.28,7.53,0,0,0,4.79,0
1250,13.02,12.88,0,0,0,0,0,0,0,6.52,0,0,0,0,0.35,0,20.13,2.92,0,31.7,7.63,0,0,0,4.85,0
1240,14.01,13.87,0,0,0,0,0,0,0,2.58,0,0,0,0,2.84,0,19.17,0,0,34.1,8.21,0,0,0,5.22,0
1230,18.47,33.88,0,0,0,0,0,0,0,1.87,0,0,0,0,7.27,0.02,24.04,0,0,0,8.55,0,0,0,5.9,0
1230,21.12,31.58,0,0,0,0,0,0,0,1.85,0,0,0,0,7.35,0.02,24.31,0,0,0,8.11,0,0,0,5.66,0
1270,24.09,27.74,0,0,0,0,0,0,0,1.84,0,0,0,0,7.64,0.02,25.14,0,0,0,7.97,0,0,0,5.56,0
1240,20.46,31.55,0,0,0,0,0,0,0,0.85,0,0,0,0,7.67,0.02,25.3,0,0,0,8.35,0,0,0,5.8,0
1250,19.35,32.26,0,0,0,0,0,0,0,1.02,0,0,0,0,8.56,0.02,24.57,0,0,0,8.4,0,0,0,5.82,0
1240,20.88,31.32,0,0,0,0,0,0,0,1.03,0,0,0,0,6.62,0.02,26.04,0,0,0,8.32,0,0,0,5.77,0
1250,20.88,31.15,0,0,0,0,0,0,0,1.02,0,0,0,0,7.64,0.02,24.78,0.42,0,0,8.32,0,0,0,5.77,0
1260,20.89,31.13,0,0,0,0,0,0,0,1.03,0,0,0,0,7.64,0.02,23.5,1.7,0,0,8.32,0,0,0,5.77,0
1270,20.93,29.68,0,0,0,0,0,0,0,0.51,0,0,0,0,8.09,0.02,26.64,0,0,0,8.34,0,0,0,5.79,0
1250,19.29,28.63,0,0,0,0,0,0,0,0.47,0,0,0,0,7.06,0.02,31.28,0,0,0,7.69,0,0,0.23,5.33,0
1330,13.79,23.73,0,0,0,0,0,0,0,0.61,0,0,0,0,10.36,0.02,34.19,0,0,0,10.15,0,0,0.52,6.63,0
1250,20.91,30.96,0,0,0,0,0,0.85,0,0.51,0,0,0,0,7.57,0.01,25.07,0,0,0,8.51,0,0,0,5.61,0
1250,18.93,27.78,0,1.54,0,0,0,0,0,0.45,0,0,0,0,6.79,0.01,22.49,0,0,0,7.63,0,0,0,14.38,0
1250,20.61,30.49,0,0.63,0,0,0,0,0,0.51,1.68,0,0,0,7.46,0.01,24.7,0,0,0,8.38,0,0,0,5.53,0
1250,20.77,30.69,0,0,0,1.68,0,0,0,0.49,0,0,0,0,7.5,0.01,24.86,0,0,0,8.43,0,0,0,5.57,0
1250,21.05,31.15,0,0,0,0,0,0,0,0.52,0,0,0,0,7.64,0.01,25.28,0,0,0,8.66,0,0,0,4.84,0.85
1250,20.93,30.94,0.85,0,0,0,0,0,0,0.51,0,0,0,0,7.57,0.01,25.08,0,0,0,8.5,0,0,0,5.61,0
1310,20.28,28.08,0,0,0,0,0,0,0,6.37,0,0,0,0,8.3,0.01,22.29,0,0,0,9.05,0,0,0,5.62,0
1310,19.2,27.94,0,0,0,0,0,0,0,5.97,0,0,0,0,8.93,0.01,23.15,0,0,0.49,8.93,0,0,0,5.38,0
1190,16.04,35.84,0,0,0,0,0,0,0,3.57,0,0,0,0,6.91,0.02,22.77,0,0,1.54,8.19,0,0,0,5.12,0
1200,17.81,35.32,0,0,0,0,0,0,0,1.88,0,0,0,0,7.11,0.02,23.63,0,0,0.87,8.22,0,0,0,5.14,0
1195,18.16,35.09,0,0,0,0,0,0,0,1.88,0,0,0,0,7.11,0.02,23.53,0,0,0.5,8.23,0,0,0,5.48,0
1215,18.34,34.75,0,0,0,0,0,0,0,1.9,0,0,0,0,7.2,0.02,23.82,0,0,0,8.4,0,0,0,5.57,0
1260,22.61,29.66,0,0,0,0,0,0,0,1.85,0,0,0,0,7.45,0.02,24.77,0,0,0,8.03,0,0,0,5.61,0
1250,21.3,31.47,0,0,0,0,0,0,0,0,0,0,0,0,7.76,0.02,25.56,0,0,0,8.18,0,0,0,5.71,0
1240,20.94,31.4,0,0,0,0,0,0,0,0.51,0,0,0,0,7.66,0.02,25.35,0,0,0,8.33,0,0,0,5.79,0
1270,20.88,31.13,0,0,0,0,0,0,0,1.03,0,0,0,0,7.64,0.02,22.66,2.55,0,0,8.32,0,0,0,5.77,0
1300,22.44,27.75,0,0,0,0,0,0,0,0.51,0,0,0,0,8.19,0.02,27.08,0,0,0,8.27,0,0,0,5.74,0
1250,21.11,30.16,0,0,0,0,0,0,0,0.52,0,0,0,0,7.74,0.02,25.57,0,0,0,8.34,0,0,0.67,5.87,0
1330,23.04,26.25,0,0,0,0,0,0,0,0.49,0,0,0,0,8.41,0.02,27.75,0,0,0,8.24,0,0,0.42,5.38,0
1250,20.93,30.95,0,0,0,0,0.85,0,0,0.51,0,0,0,0,7.57,0.01,25.07,0,0,0,8.5,0,0,0,5.61,0
1250,20.91,30.95,0,0,0,0,0,0.85,0,0.51,0,0,0,0,7.57,0.01,25.08,0,0,0,8.51,0,0,0,5.61,0
1250,20.93,30.93,0,0,0,0,0,0,0.85,0.51,0,0,0,0,7.57,0.01,25.09,0,0,0,8.5,0,0,0,5.61,0
1250,20.73,30.72,0,1.69,0,0,0,0,0,0.5,0,0,0,0,7.5,0.01,24.86,0,0,0,8.43,0,0,0,5.56,0
1260,20.74,30.7,0,0,1.69,0,0,0,0,0.51,0,0,0,0,7.5,0.01,24.86,0,0,0,8.43,0,0,0,5.56,0
1250,20.56,31.27,0,0,0,1.67,0,0,0,0.51,0,0,0,0,7.44,0.01,24.66,0,0,0,8.36,0,0,0,5.52,0
970,11.38,32.61,0,0,0,2.45,0,0,0,21.9,0,0,0,0,3.35,0,11.84,0,0,12.56,3.91,0,0,0,0,0
970,11.36,32.54,0,0,0,1.71,0,0,0,24.06,0,0,0,0,2.9,0,12.29,0,0,11.69,3.45,0,0,0,0,0
1160,12.2,14.37,0,0,0,12.05,0,0,0,4.9,0,0,0,0,2.59,0,11.86,0,0,36.17,5.86,0,0,0,0,0
990,10.45,30.91,0,0,0,0,0,0,0,32.32,0,0,0,0,3.78,0,8.62,0,0,11.46,2.46,0,0,0,0,0
970,11.64,33.34,0,0,0,4.75,0,0,0,18.17,0,0,0,0,3.48,0,12.24,0,0,12.84,3.54,0,0,0,0,0
970,13.06,29.32,0,0,0,0,0,0,0,28.42,0,0,0,0,2.67,0,12.12,0,0,11.47,2.94,0,0,0,0,0
960,11.04,29.59,0,0,0,0,0,0,0,31.16,0,0,0,0,2.58,0.01,11.66,0,0,11.36,2.6,0,0,0,0,0
960,11.03,29.58,0,0,0,0,0,0,0,31.15,0,0,0,0,2.57,0.01,11.64,0,0,11.42,2.6,0,0,0,0,0
1160,12.21,14.38,0,0,0,12.06,0,0,0,4.8,0,0,0,0,2.59,0,11.87,0,0,36.22,5.87,0,0,0,0,0
1150,11.58,38.84,0,0,0,0,0,0,0,10.97,0,0,0,0,6.91,0,18.12,0,0,6.98,6.6,0,0,0,0,0
1180,13.72,21.59,0,0,0,0,0,0,0,8.47,0,0,0,0,6.29,0,20.05,0,0,23.07,6.81,0,0,0,0,0
1150,12.74,21.47,0,0,0,0,0,0,0,26.99,0,0,0,0,0,0,12.71,0,0,17.56,6.16,0,0,0,2.37,0
950,11.08,29.3,0,0,0,0,0,0,0,32.98,0,0,0,0,2.61,0,11.53,0,0,12.5,0,0,0,0,0,0
1100,13.99,22.21,0,0,0,13.3,0,0,0,5.77,0,0,0,0,1.31,0,13.89,0,0,22.91,6.62,0,0,0,0,0
1030,39.89,10.43,0,0,0,0,13.11,8.29,2.69,9.89,0,0,0,0,0,0,0,0,0,0,5.86,0,0,0,9.84,0
1060,43.6,8.98,0,0,0,0,14.15,8.96,2.91,5.49,0,0,0,0,0,0.03,0,0,0,0,5.95,0,0,0,9.93,0
1040,56.04,0,0,0,0,0,18.32,6.1,0,0,2.43,0,0,0,0,0,0,0,0,3.16,0.68,0,0,0,13.27,0
980,42.08,5.2,0,0,0,0,22.52,8.65,0,5.31,0,0,0,0,0,0,0,0,0,0,5.75,0,0,0,10.49,0
1050,52.86,0,0,0,0,0,25.25,5.76,0,0,0,0,0,0,0,0,0,0,0,0,4.51,0,0,0,11.62,0
960,56.48,0,0,0,0,1.66,18.47,6.15,0,0,0,0,0,0,0,0,0,0,0,0,4.82,0,0,0,12.42,0
960,44.15,5.87,0,0,0,0,20.7,7.61,0,5.74,0,0,0,0,0,0,0,0,0,0,3.86,0,0,0,12.07,0
980,44.88,6.18,0,0,0,0,19.73,7.23,0,7.03,0,0,0,0,0,0,0,0,0,0,3.73,0,0,0,11.22,0
950,42.43,6.22,0,0,0,0,20.33,7.28,1.61,7.08,0,0,0,0,0,0,0,0,0,0,3.76,0,0,0,11.29,0
1070,46.96,3.57,0,0,0,0,27.28,3.08,0,4.37,0,0,0,0,0,0,0,0,0,0,2.74,0,0,0,12,0
980,46.01,5.33,0,0,0,0,18.32,7.19,1.38,6.55,0,0,0,0,0,0,0,0,0,0,3.33,0,0,0,11.89,0
940,38.97,7.33,0,0,0,0,13.95,11.67,2.17,10.99,0,0,0,0,0,0,0,0,0,0,4.68,0,0,0,10.24,0
965,49.06,4.45,0,0,0,0,20.52,7.43,0,2.72,1.19,0,0,0,0,0,0,0,0,0,2.28,0,0,0,12.35,0
960,53.2,2.28,0,0,0,0,19.68,6.86,0,1.39,1.84,0,0,0,0,0,0,0,0,0,2.02,0,0,0,12.73,0
970,54.26,2.29,0,0,0,0,19.83,6.92,0,1.4,0,0,0,0,0,0.03,0,0,0,0,2.45,0,0,0,12.82,0
970,54.26,2.29,0,0,0,0,18.81,6.92,1,1.4,0,0,0,0,0,0.03,0,0,0,0,2.46,0,0,0,12.83,0
970,54.25,2.3,0,0,0,0,19.83,3.92,3,1.4,0,0,0,0,0,0.03,0,0,0,0,2.45,0,0,0,12.82,0
960,44.25,6.09,0,0,0,0,19.45,7.12,0,8.93,0,0,0,0,0,0.03,0,0,0,0,3.68,0,0,0,10.45,0
955,41.98,5.78,0,0,0,0,23.57,6.77,0,8.46,0,0,0,0,0,0.03,0,0,0,0,3.49,0,0,0,9.92,0
960,45.66,6.28,0,0,0,0,17.51,7.35,0.81,7.15,0,0,0,0,0,0.03,0,0,0,0,3.79,0,0,0,11.42,0
1090,57.02,0,0,0,0,0,18.65,6.21,0,0,0,0,0,0,0,0,0,0.71,0,0,4.87,0,0,0,12.54,0
980,41.15,7.27,0,2.95,0,0.3,13.85,7.77,2.16,9.45,0,0,0,0,0,0,0,0,0,0,4.64,0,0,0,10.46,0
990,45.78,13.03,0,0,0,0,5.49,19.62,1.74,0,0,0,0,0,0,0,0,0,0,0,5.73,0,0,0,8.61,0
1000,55,1.09,0,0,0,0,31.59,0,0.37,0,0,0,0,0,0,0,0,0,0,0,4.55,0,0,0,7.4,0
1050,40.88,8.99,0,0,4.46,0.63,14.16,8.97,2.91,2.47,0,0,0,0,0,0,0,0,0,0,5.96,0,0,0,10.57,0
1010,50.28,3.82,0,0,0,0,16.78,7.4,1.24,4.68,0,0,0,0,0,0.03,0,0,0,0,2.93,0,0,0,12.84,0
980,46.65,5.84,0,0,0,0,18.26,7.57,0.74,5.71,0,0,0,0,0,0,0,0,0,0,3.84,0,0,0,11.39,0
955,54.96,2.35,0,0,0,0,20.34,7.1,0,0,0,0,0,0,0,0,0,0,0,0,2.09,0,0,0,13.16,0
970,53.99,2.28,0,0,0,0,19.73,6.88,0.5,1.39,0,0,0,0,0,0.03,0,0,0,0,2.44,0,0,0,12.76,0
970,54.27,2.29,0,0,0,0,19.82,5.91,1,1.4,0,0,0,0,0,0.03,0,0,0,0,2.45,0,0,0,12.83,0
970,42.71,5.88,0,0,0,0,18.78,6.88,0,11.49,0,0,0,0,0,0.03,0,0,0,0,3.55,0,0,0,10.68,0
955,43.88,6.03,0,0,2.85,0,19.28,7.06,0,6.87,0,0,0,0,0,0.03,0,0,0,0,3.64,0,0,0,10.36,0
1090,52.71,3.68,0,0,0,0,18.63,6.21,0,1.05,0,0,0,0,0.76,0,0.26,0,0,0,4.17,0,0,0,12.53,0
1090,50.39,6.21,0,0,0,0,18.83,6.27,0,0,0,0,0,0,0,0,0,0.72,0,0,4.92,0,0,0,12.66,0
1040,56.18,2.54,0,0,0,0,9.3,2.99,9.46,1.56,1.36,0,0,0,0,0.03,0,0,0,0,2.26,0,0,0,14.32,0
1255,66.8,1,13.2,9.5,4.5,0,0,0,0,0,5,0,0,0,0,0,0,0,0,0,0,0,0,0,0,0
1285,67.1,1,13,9.1,3.3,0,0,0,0,0,6.5,0,0,0,0,0,0,0,0,0,0,0,0,0,0,0
1320,66.5,1,13.3,8.2,2.5,0,0,0,0,0,8.5,0,0,0,0,0,0,0,0,0,0,0,0,0,0,0
1053,63.6,0.47,12.49,4.86,1.16,0,0,15.81,1.39,0,0,0,0,0,0,0,0,0,0,0,0,0,0.22,0,0,0
1009,66.51,0.46,11.38,4.8,0.57,0,0,15.6,0.68,0,0,0,0,0,0,0,0,0,0,0,0,0,0,0,0,0
1012,66.22,0.46,11.42,4.81,0.58,0,0,15.14,1.37,0,0,0,0,0,0,0,0,0,0,0,0,0,0,0,0,0
1040,64.89,0,12.75,4.84,0,0,0,17.3,0,0,0,0,0,0,0,0,0,0,0,0,0,0,0.22,0,0,0
1165,65.08,0.95,14.95,3.29,0,0,0,15.51,0,0,0,0,0,0,0,0,0,0,0,0,0,0,0.22,0,0,0
1069,66.8,2.36,12.26,2.45,0,0,0,14.86,1.05,0,0,0,0,0,0,0,0,0,0,0,0,0,0.22,0,0,0
1004,66.41,4.15,12.51,2.28,0,0,0,14.43,0,0,0,0,0,0,0,0,0,0,0,0,0,0,0.22,0,0,0
1058,67.72,2.06,12.43,3.24,0,0,0,14.33,0,0,0,0,0,0,0,0,0,0,0,0,0,0,0.22,0,0,0
1207,65.72,1.9,14.47,3.28,0,0,0,14.41,0,0,0,0,0,0,0,0,0,0,0,0,0,0,0.22,0,0,0
921,63.41,4.14,12.48,3.25,0,0,0,16.5,0,0,0,0,0,0,0,0,0,0,0,0,0,0,0.22,0,0,0
912,67.52,2.07,12.47,2.28,0,0,0,15.44,0,0,0,0,0,0,0,0,0,0,0,0,0,0,0.22,0,0,0
982,67.45,0.95,13.57,2.29,0,0,0,15.52,0,0,0,0,0,0,0,0,0,0,0,0,0,0,0.22,0,0,0
976,67.67,0,12.44,2.27,0,0,0,17.4,0,0,0,0,0,0,0,0,0,0,0,0,0,0,0.22,0,0,0
1063,65.63,0,13.52,3.26,0,0,0,17.37,0,0,0,0,0,0,0,0,0,0,0,0,0,0,0.22,0,0,0
1085,64.7,0,14.44,3.28,0,0,0,17.36,0,0,0,0,0,0,0,0,0,0,0,0,0,0,0.22,0,0,0
1075,71.77,0,3.38,6.58,5.54,0,0,2.99,7.17,0,2.47,0,0,0,0,0,0,0,0,0,0,0,0.1,0,0,0
1055,70.26,0.7,4.18,5.02,5.4,0,0,3.74,6.95,0,3.67,0,0,0,0,0,0,0,0,0,0,0,0.08,0,0,0
1030,71.28,0.6,5.3,4.32,4.66,0,0,4.6,6,0,3.16,0,0,0,0,0,0,0,0,0,0,0,0.08,0,0,0
1090,67.1,2.52,5.44,4.24,7.8,1.44,0,4.01,4.94,0,2.41,0,0,0,0,0,0,0,0,0,0,0,0.1,0,0,0
1100,68.58,1.15,7.11,4.5,1.75,1.05,0,4.29,9.77,0,0.8,0,0,0,0,0,0,0,0,1,0,0,0,0,0,0
1040,68.8,0.8,6,6,2.31,2.1,0,4.19,6.2,0,1.6,0,0,0,0,0,0,0,0,2,0,0,0,0,0,0
1065,71,0,2.9,5.41,5.8,0,0,2.99,7,0,2.9,0,0,0,0,0,0,0,0,2,0,0,0,0,0,0
1125,68.53,0.8,6.98,5.3,5.3,2.55,0,3.99,6.5,0,0.05,0,0,0,0,0,0,0,0,0,0,0,0,0,0,0
995,74.76,0,1.76,5.24,5.65,0,0,2.99,6.72,0,2.78,0,0,0,0,0,0,0,0,0,0,0,0.1,0,0,0
900,67.59,5.6,5.99,0,3.9,3.82,0,3.49,7.53,0,0.08,0,0,0,0,0,0,0,0,2,0,0,0,0,0,0
1000,70.09,1.76,5.36,5,4.06,0,0,3.19,9.14,0,1.32,0,0,0,0,0,0,0,0,0,0,0,0.08,0,0,0
1005,66.2,3.66,13.44,2.38,0.04,0,0.66,13.5,0.01,0,0,0,0.01,0,0,0,0,0,0,0,0.01,0,0.09,0,0,0
995,64.39,3.69,14.33,2.37,0.05,0,1.57,13.48,0.01,0,0,0,0.01,0,0,0,0,0,0,0,0.01,0,0.09,0,0,0
950,62.54,3.66,15.26,2.38,0.04,0,2.51,13.48,0.02,0,0,0,0.01,0,0,0,0,0,0,0,0.01,0,0.09,0,0,0
990,65.2,3.58,13.89,2.41,0.04,0,2.92,11.83,0.02,0,0,0,0.01,0,0,0,0,0,0,0,0.01,0,0.09,0,0,0
820,54.12,6.64,14.71,0,0,0,0,17.61,0,3.97,0,0,0,0,0,0,0,0,0,0,0,0,0,2.95,0,0
820,53.86,7.49,15.22,0,0,0,0,17.66,0,3.71,0,0,0,0,0,0,0,0,0,0,0,0,0,2.06,0,0
805,54.15,7.78,15.47,0,0,0,0,17.27,0,3.75,0,0,0,0,0,0,0,0,0,0,0,0,0,1.58,0,0
1090,53.98,7.21,14.74,0,0,0,0,17.56,0,4.02,0,0,0,0,0,0,0,0,0,0,0,0,0,2.49,0,0
770,53.91,7.08,14.8,0,0,0,0,17.73,0,3.89,0,0,0,0,0,0,0,0,0,0,0,0,0.14,2.45,0,0
1002,67.47,3.67,12.69,2.36,0.03,0,0,13.67,0.02,0,0,0,0,0,0,0,0,0,0,0,0,0,0.09,0,0,0
1035,54.93,6.99,18.78,0,0,0,0,18.68,0.5,0,0,0,0,0,0,0,0,0,0,0,0.02,0,0.1,0,0,0
950,50.93,10.99,18.78,0,0,0,0,18.68,0.5,0,0,0,0,0,0,0,0,0,0,0,0.02,0,0.1,0,0,0
970,56.93,4.99,18.78,0,0,0,4,14.68,0.5,0,0,0,0,0,0,0,0,0,0,0,0.02,0,0.1,0,0,0
790,56.95,8.99,16.98,0,0,0,0,16.98,0,0,0,0,0,0,0,0,0,0,0,0,0,0,0.1,0,0,0
770,56.93,12.99,14.99,0,0,0,0,14.99,0,0,0,0,0,0,0,0,0,0,0,0,0,0,0.1,0,0,0
950,57.9,10,15,0,2,0,0,15,0,0,0,0,0,0,0,0,0,0,0,0,0,0,0.1,0,0,0
750,57.9,10,15,0,2,0,0,9,6,0,0,0,0,0,0,0,0,0,0,0,0,0,0.1,0,0,0
770,54.94,12.99,14.99,0,2,0,0,5.99,8.99,0,0,0,0,0,0,0,0,0,0,0,0,0,0.1,0,0,0
750,54.94,12.99,14.98,0,2,0,0,14.99,0,0,0,0,0,0,0,0,0,0,0,0,0,0,0.1,0,0,0
770,52.94,14.99,14.98,0,2,0,0,11.99,3,0,0,0,0,0,0,0,0,0,0,0,0,0,0.1,0,0,0
715,50.95,16.98,14.99,0,2,0,0,5.99,8.99,0,0,0,0,0,0,0,0,0,0,0,0,0,0.1,0,0,0
750,50.94,16.98,14.99,0,2,0,0,11.99,3,0,0,0,0,0,0,0,0,0,0,0,0,0,0.1,0,0,0
765,55.41,10.88,15.83,0,1.98,0,0,15.83,0,0,0,0,0,0,0,0,0,0,0,0,0,0,0.07,0,0,0
1000,55.4,6.93,17.81,0,1.98,0,0,17.81,0,0,0,0,0,0,0,0,0,0,0,0,0,0,0.07,0,0,0
750,53.96,10.99,17.49,0,0,0,0,17.49,0,0,0,0,0,0,0,0,0,0,0,0,0,0,0.07,0,0,0
770,53.96,13.99,15.99,0,0,0,0,15.99,0,0,0,0,0,0,0,0,0,0,0,0,0,0,0.07,0,0,0
1000,56.95,7,17.49,0,0,0,0,18.49,0,0,0,0,0,0,0,0,0,0,0,0,0,0,0.07,0,0,0
970,56.95,6.99,15.98,0,0,0,0,19.98,0,0,0,0,0,0,0,0,0,0,0,0,0,0,0.1,0,0,0
765,48.94,18.98,14.99,0,2,0,0,14.99,0,0,0,0,0,0,0,0,0,0,0,0,0,0,0.1,0,0,0
775,44.95,22.97,14.99,0,2,0,0,14.99,0,0,0,0,0,0,0,0,0,0,0,0,0,0,0.1,0,0,0
840,55.83,13.71,14.2,0,1.96,0,0,14.2,0,0,0,0,0,0,0,0,0,0,0,0,0,0,0.1,0,0,0
1010,56.38,6.92,17.31,0,0.99,0,0,18.3,0,0,0,0,0,0,0,0,0,0,0,0,0,0,0.1,0,0,0
900,56.95,6.99,17.48,0,0,0,0,18.48,0,0,0,0,0,0,0,0,0,0,0,0,0,0,0.1,0,0,0
775,50.94,17.98,14.74,0,1.5,0,0,14.74,0,0,0,0,0,0,0,0,0,0,0,0,0,0,0.1,0,0,0
900,48.94,12.98,18.78,0,0,0,0,18.68,0.5,0,0,0,0,0,0,0,0,0,0,0,0.02,0,0.1,0,0,0
910,56.95,6.99,17.98,0,0,0,0,17.98,0,0,0,0,0,0,0,0,0,0,0,0,0,0,0.1,0,0,0
775,56.95,10.99,15.98,0,0,0,0,15.98,0,0,0,0,0,0,0,0,0,0,0,0,0,0,0.1,0,0,0
795,54.94,12.99,14.99,0,2,0,0,8.99,5.99,0,0,0,0,0,0,0,0,0,0,0,0,0,0.1,0,0,0
775,52.94,14.99,14.99,0,2,0,0,8.99,5.99,0,0,0,0,0,0,0,0,0,0,0,0,0,0.1,0,0,0
795,52.94,14.99,14.99,0,2,0,0,14.98,0,0,0,0,0,0,0,0,0,0,0,0,0,0,0.1,0,0,0
790,50.94,16.98,14.99,0,2,0,0,14.99,0,0,0,0,0,0,0,0,0,0,0,0,0,0,0.1,0,0,0
1000,55.95,7,17.99,0,1,0,0,17.99,0,0,0,0,0,0,0,0,0,0,0,0,0,0,0.07,0,0,0
1030,54.34,6.79,17.46,0,3.88,0,0,17.46,0,0,0,0,0,0,0,0,0,0,0,0,0,0,0.07,0,0,0
840,52.96,10.99,17.99,0,0,0,0,17.99,0,0,0,0,0,0,0,0,0,0,0,0,0,0,0.07,0,0,0
800,52.96,14.99,15.99,0,0,0,0,15.99,0,0,0,0,0,0,0,0,0,0,0,0,0,0,0.07,0,0,0
970,56.95,6.99,16.48,0,0,0,0,19.48,0,0,0,0,0,0,0,0,0,0,0,0,0,0,0.1,0,0,0
950,56.94,6.99,14.99,0,0,0,0,20.98,0,0,0,0,0,0,0,0,0,0,0,0,0,0,0.1,0,0,0
935,51.78,9.99,14.53,0,9.08,0,0,14.53,0,0,0,0,0,0,0,0,0,0,0,0,0,0,0.09,0,0,0
795,55.87,12.75,14.71,0,1.96,0,0,14.71,0,0,0,0,0,0,0,0,0,0,0,0,0,0,0,0,0,0
765,55.87,14.71,13.73,0,1.96,0,0,13.73,0,0,0,0,0,0,0,0,0,0,0,0,0,0,0,0,0,0
800,55.29,6.79,16.97,0,0,0,0,17.94,0,0,0,0,0,0,0,0,0,0,0,0,0,0,0.1,2.91,0,0
1028,56.93,4.99,18.78,0,0,0,0,18.68,0.5,0,0,0,0,0,0,0,0,0,0,0,0.02,0,0.1,0,0,0
990,51.78,8.17,15.44,0,9.08,0,0,15.44,0,0,0,0,0,0,0,0,0,0,0,0,0,0,0.09,0,0,0
990,61.78,0,15.84,0,0,0,0,16.98,0,0,0,0,0,0,0,0,0,0,0,0,0,0,0.1,5.3,0,0
1232,63.18,0,10.87,16.56,5.54,0,2,0.04,0.07,0,0,0,0.1,0,1.2,0,0,0,0,0.44,0,0,0,0,0,0
1332,68.53,0,9.31,14.15,4.74,0,1.67,0.04,0.06,0,0,0,0.09,0,1.04,0,0,0,0,0.37,0,0,0,0,0,0
1317,66.97,0,10.69,14.54,2.77,0,1.19,0.03,0.06,0,1.89,0,0.1,0,1.29,0,0,0,0,0.47,0,0,0,0,0,0
1263,65.21,0,9.77,17.66,4.25,0,1.77,0.04,0.06,0,0,0,0.09,0,0,0,0.76,0,0,0.39,0,0,0,0,0,0
1315,65.97,0,10.66,16.2,0.11,0,1.92,0.04,0.07,3.69,0,0,0.1,0,0,0,0.81,0,0,0.43,0,0,0,0,0,0
960,67.16,0,3.32,10.94,1.08,0,0,16.18,0,0,0,0,0,0,0,0,0,0,0,0,1.32,0,0,0,0,0
1120,66.97,0,3.42,13.93,0.32,0,0,15.36,0,0,0,0,0,0,0,0,0,0,0,0,0,0,0,0,0,0
1030,66.95,0,3.42,13.21,1.05,0,0,15.37,0,0,0,0,0,0,0,0,0,0,0,0,0,0,0,0,0,0
1040,66.96,0,3.43,12.07,2.12,0,0,15.42,0,0,0,0,0,0,0,0,0,0,0,0,0,0,0,0,0,0
1045,66.99,0,3.44,11.36,2.86,0,0,15.35,0,0,0,0,0,0,0,0,0,0,0,0,0,0,0,0,0,0
1080,66.96,0,3.45,9.92,4.26,0,0,15.41,0,0,0,0,0,0,0,0,0,0,0,0,0,0,0,0,0,0
1030,64.94,0,3.09,13.87,1.06,0,0,16.12,0,0,0,0,0,0,0,0,0,0,0,0,0.92,0,0,0,0,0
1060,67.24,0,2.56,11.32,4.01,0,0,14.24,0.63,0,0,0,0,0,0,0,0,0,0,0,0,0,0,0,0,0
1240,60.76,0,6.55,6.87,20.72,0,0,2.8,2,0,0,0,0.19,0,0,0,0,0,0,0.11,0,0,0,0,0,0
1240,61.95,0,6.68,0,26.17,0,0,2.86,2.04,0,0,0,0.19,0,0,0,0,0,0,0.11,0,0,0,0,0,0
1210,70.57,1.84,13.29,3.9,4.84,4.22,0,0,0,0,1.22,0,0.01,0,0,0,0,0,0,0,0.02,0,0.09,0,0,0
1220,70.62,1.69,13.14,4.03,5.19,3.99,0,0,0,0,1.23,0,0.01,0,0,0,0,0,0,0,0.01,0,0.09,0,0,0
1205,70.73,1.62,13.05,4.14,5.3,3.83,0,0,0,0,1.23,0,0.01,0,0,0,0,0,0,0,0.01,0,0.08,0,0,0
1210,70.57,2.06,13.16,3.82,4.87,3.9,0,0,0,0,1.54,0,0.01,0,0,0,0,0,0,0,0.01,0,0.06,0,0,0
1295,69.75,1.83,13.84,2.1,6.41,2.73,0,0,0,0,3.25,0,0.01,0,0,0,0,0,0,0,0.01,0,0.07,0,0,0
1195,70.81,1.84,13.29,3.62,4.87,4.21,0,0,0,0,1.23,0,0.01,0,0,0,0,0,0,0,0.02,0,0.1,0,0,0
1240,69.71,1.63,13.35,5.51,5.04,3.68,0,0,0,0,0.97,0,0.01,0,0,0,0,0,0,0,0.01,0,0.09,0,0,0
1235,69.96,1.72,13.41,4.97,4.97,3.41,0,0,0,0,1.41,0,0.01,0,0,0,0,0,0,0,0.01,0,0.13,0,0,0
1250,69.24,1.75,14.01,4.99,5.21,3.59,0,0,0,0,1.09,0,0.01,0,0,0,0,0,0,0,0.02,0,0.09,0,0,0
1230,70,1.67,13.39,4.89,5.2,3.56,0,0,0,0,1.19,0,0.01,0,0,0,0,0,0,0,0.01,0,0.08,0,0,0
1220,70.4,1.75,13.31,4.12,4.88,4.21,0,0,0,0,1.22,0,0.01,0,0,0,0,0,0,0,0.01,0,0.09,0,0,0
1200,71.84,1.05,12.18,4.39,5.26,3.99,0,0,0,0,1.17,0,0.01,0,0,0,0,0,0,0,0.01,0,0.1,0,0,0
1195,72.12,0.79,11.58,4.64,5.46,3.88,0,0,0,0,1.37,0,0.01,0,0,0,0,0,0,0,0.02,0,0.13,0,0,0
1220,70.54,2.72,13.29,3.49,4.55,4.18,0,0,0,0,1.1,0,0.01,0,0,0,0,0,0,0,0.02,0,0.1,0,0,0
1195,70.99,1.2,11.8,5.57,5.36,3.08,0,0,0,0,1.84,0,0.02,0,0,0,0,0,0,0,0.03,0,0.11,0,0,0
1205,72.47,1.15,12.35,4.08,4.97,3.66,0,0,0,0,1.2,0,0.01,0,0,0,0,0,0,0,0.02,0,0.09,0,0,0
1190,71.45,2.51,12.49,3.54,5.28,3.45,0,0,0,0,1.16,0,0.01,0,0,0,0,0,0,0,0.02,0,0.09,0,0,0
1220,72.51,1.04,12.49,4.27,4.92,3.47,0,0,0,0,1.18,0,0.01,0,0,0,0,0,0,0,0.02,0,0.09,0,0,0
1225,72.32,0.16,11.74,5.08,5.37,4.03,0,0,0,0,1.18,0,0.01,0,0,0,0,0,0,0,0.02,0,0.09,0,0,0
1190,71.2,2.54,12.44,3.71,5.19,3.4,0,0,0,0,1.4,0,0.01,0,0,0,0,0,0,0,0.01,0,0.1,0,0,0
1200,70.69,1.83,12.37,4.91,5.81,2.65,0,0,0,0,1.62,0,0.01,0,0,0,0,0,0,0,0.02,0,0.09,0,0,0
1280,72.92,0.17,10.9,6.97,3.32,2.34,0,0,0,0,3.27,0,0.01,0,0,0,0,0,0,0,0.01,0,0.09,0,0,0
1190,71.64,0.96,12.64,4.07,5.53,3.72,0,0,0,0,1.31,0,0.01,0,0,0,0,0,0,0,0.02,0,0.1,0,0,0
1260,71.24,1.12,13.35,5.33,3.47,3.47,0,0,0,0,1.94,0,0.01,0,0,0,0,0,0,0,0,0,0.07,0,0,0
1210,71.78,0.82,12.38,4.96,5.16,3.31,0,0,0,0,1.47,0,0.01,0,0,0,0,0,0,0,0.01,0,0.1,0,0,0
980,0,18.52,1.86,8.62,0,17.75,12.06,0,1.1,0,7.71,0,0,0,0,0,0,0.86,0,0,0,0,0,31.52,0,0
880,0,16.38,1.96,6.46,2.64,19.1,15.23,0,0,0,4.97,0,0,0,0,0,0,0,0,0,0,0,0,33.26,0,0
840,0,19.02,1.93,6.35,2.59,20.22,14.93,0,0,0,1.94,0,0,0,0,0,0,0.39,0,0,0,0,0,32.63,0,0
950,0,18.31,1.8,6.61,2.21,20.07,15.56,0,0,0,2,0,0,0,0.7,0,0,0,0,0,0,0,0,32.74,0,0
950,0,25.45,2.12,7.8,0,15.23,13.85,0,0,0,7.07,0,0,0,0,0,0,0,0,0,0,0,0,28.48,0,0
860,0,18.24,1.79,0,7.45,21.99,15.52,0,0,0,1.99,0,0,0,0,0,0,0.41,0,0,0,0,0,32.61,0,0
880,0,17.24,2.06,9.58,0,20.11,5.5,5.27,0,0,5.23,0,0,0,0,0,0,0,0,0,0,0,0,35.01,0,0
840,0,17.58,2.1,9.76,0,20.5,5.6,0,3.44,0,5.34,0,0,0,0,0,0,0,0,0,0,0,0,35.68,0,0
940,0,25.84,0.62,7.5,0,20.41,19.6,0,0,0,1.72,0,0,0,0,0,0,0,0,0,0,0,0,24.31,0,0
940,0,18.28,0.85,0,7.6,25.13,16.16,0,0,0,0,0,0,0,0,0,0,0.85,0,0,0,0,0,31.13,0,0
870,0,19.2,0.93,3.38,2.62,20.43,15.1,0,0,3.03,1.95,0,0,0,0,0,0,0.39,0,0,0,0,0,32.97,0,0
870,0,17.13,0,9.52,0,20,8.22,5.12,0,0,5.2,0,0,0,0,0,0,0,0,0,0,0,0,34.81,0,0
910,1.61,24.22,0,7.02,0,14.44,17.13,0,1.87,0,1.6,0,0,0,0,0,0,0,0,0,0,0,0,32.11,0,0
920,0,17.77,0,0,2.23,24.44,16.77,0,0,5.16,0,0,0,0,0,0,0,0.83,0,0,0,0,0,32.8,0,0
960,0,22.87,2.9,9.27,0,10.15,7.25,4.08,0,0,8.8,0,0,0,0,0,0,0,0,0,0,0,0,34.68,0,0
920,0,22.87,2.9,9.27,0,10.16,7.24,1.56,2.51,0,8.8,0,0,0,0,0,0,0,0,0,0,0,0,34.69,0,0
930,0,21.56,3.19,0,6.92,20.9,7.99,1.38,3.12,0,0,0,0,0,0,0,0,0,0,0,0,0,0,34.94,0,0
920,2.45,22.3,2.82,9.05,0,9.91,7.06,1.53,2.46,0,8.59,0,0,0,0,0,0,0,0,0,0,0,0,33.83,0,0
880,0,14.72,2.58,8.24,0,16.84,23.19,3.63,0,0,0,0,0,0,0,0,0,0,0,0,0,0,0,30.8,0,0
880,0,19.23,2.44,7.8,0,9.07,21.98,1.32,2.11,0,6.87,0,0,0,0,0,0,0,0,0,0,0,0,29.18,0,0
1000,0,17.77,0,0,2.24,15.43,15.79,1,0,14.14,0,0,0,0,0,0,0,0.83,0,0,0,0,0,32.8,0,0
860,0,15.66,2.55,8.14,0,16.65,6.38,11.88,0,0,0,0,0,0,0,0,0,0,0,0,0,0,0,38.74,0,0
1095,63.58,0,16.73,0,0,0,7.41,8.28,0,0,0,0,0,0,0,0,0,0,0,0,0,0,0.05,3.95,0,0
1090,64.24,0,16.7,0,0,0,7.3,7.77,0,0,0,0,0,0,0,0,0,0,0,0,0,0,0.05,3.94,0,0
1100,63.61,0,16.13,0,0,0,7.54,7.76,0,0.97,0,0,0,0,0,0,0,0,0,0,0,0,0.05,3.94,0,0
1055,63.71,0,15.73,0,0,0,7.45,8.77,0,0.96,0,0,0,0,0,0,0,0,0,0,0,0,0,3.38,0,0
1090,63.67,0,15.65,0,0,0,7.47,8.27,0,0.98,0,0,0,0,0,0,0,0,0,0,0,0,0.05,3.91,0,0
1265,63.63,0,16.66,0,0,0,12.38,4.84,0,0,0,0,0,0,0,0,0,0,0,0,0,0,0.05,2.44,0,0
1181,64.08,4.67,12.58,7.33,1.46,0,7.2,0,2.53,0,0,0,0.1,0,0,0,0,0,0,0,0,0,0.05,0,0,0
1165,63.73,4.7,13.59,7.29,1.5,0,6.19,0,2.8,0,0,0,0.2,0,0,0,0,0,0,0,0,0,0,0,0,0
1184,66.8,4.7,13.6,4.3,1.5,0,6.2,0,2.8,0,0,0,0.1,0,0,0,0,0,0,0,0,0,0,0,0,0
1190,64.12,4.67,12.58,8.79,0,0,7.2,0,2.53,0,0,0,0.01,0,0,0,0,0,0,0,0,0,0.1,0,0,0
1173,63.96,4.7,13.09,7.3,1.5,0,6.7,0,2.65,0,0,0,0.1,0,0,0,0,0,0,0,0,0,0,0,0,0
1136,63.28,4.7,14.6,7.3,1.5,0,5.2,0,3.3,0,0,0,0.02,0,0,0,0,0,0,0,0,0,0.1,0,0,0
1178,64.6,4.7,12.6,6.8,1.5,0,7.2,0,2.5,0,0,0,0.1,0,0,0,0,0,0,0,0,0,0,0,0,0
1176,65.8,4.7,13.6,5.3,1.5,0,6.2,0,2.8,0,0,0,0.1,0,0,0,0,0,0,0,0,0,0,0,0,0
1182,64.06,2.33,12.57,8.78,0,0,7.19,0,2.53,0,2.34,0,0.2,0,0,0,0,0,0,0,0,0,0,0,0,0
1162,62.9,4.58,12.34,8.62,1.91,0,7.06,0,2.48,0,0,0,0.01,0,0,0,0,0,0,0,0,0,0.1,0,0,0
1152,64.03,3.7,14.61,7.3,1.8,0,5.2,0,3.3,0,0,0,0.01,0,0,0,0,0,0,0,0,0,0.05,0,0,0
1123,63.1,4.7,14.6,6.3,2.5,0,5.2,0,3.5,0,0,0,0.1,0,0,0,0,0,0,0,0,0,0,0,0,0
1138,63.33,4.7,14.59,6.79,2,0,5.19,0,3.2,0,0,0,0.2,0,0,0,0,0,0,0,0,0,0,0,0,0
1160,66.03,4.7,10.59,8.79,2,0,5.19,0,2.5,0,0,0,0.2,0,0,0,0,0,0,0,0,0,0,0,0,0
1126,61.83,6.7,13.6,7.3,1.5,0,6.2,0,2.8,0,0,0,0.02,0,0,0,0,0,0,0,0,0,0.05,0,0,0
1040,65.1,0,10.06,0.01,0,0,0,13.58,3.78,0,0,0,0,0,0,0,0,0,0,0,0,0,0.03,7.44,0,0
925,64.98,0,11.1,0.01,0,0,0,13.58,3.82,0,0,0,0,0,0,0,0,0,0,0,0,0,0.03,6.48,0,0
895,62.83,0,13.09,0.02,0,0,0,13.64,3.84,0,0,0,0,0,0,0,0,0,0,0,0,0,0.03,6.55,0,0
944,69.14,3.79,2.15,0,0,0,23.68,0,0,1.24,0,0,0,0,0,0,0,0,0,0,0,0,0,0,0,0
1578,33,0,15,5,47,0,0,0,0,0,0,0,0,0,0,0,0,0,0,0,0,0,0,0,0,0
1444,35,0,15,5,45,0,0,0,0,0,0,0,0,0,0,0,0,0,0,0,0,0,0,0,0,0
1430,36,0,15,5,44,0,0,0,0,0,0,0,0,0,0,0,0,0,0,0,0,0,0,0,0,0
1396,38,0,15,5,42,0,0,0,0,0,0,0,0,0,0,0,0,0,0,0,0,0,0,0,0,0
1360,40,0,15,5,40,0,0,0,0,0,0,0,0,0,0,0,0,0,0,0,0,0,0,0,0,0
1290,44,0,15,5,36,0,0,0,0,0,0,0,0,0,0,0,0,0,0,0,0,0,0,0,0,0
1225,53,0,15,5,27,0,0,0,0,0,0,0,0,0,0,0,0,0,0,0,0,0,0,0,0,0
1166,60.86,0,12.78,0,11.64,0,0,14.72,0,0,0,0,0,0,0,0,0,0,0,0,0,0,0,0,0,0
1166,60.55,0,12.72,0,11.58,0,0,14.65,0,0,0,0,0,0,0.5,0,0,0,0,0,0,0,0,0,0,0
1165,60.24,0,12.66,0,11.52,0,0,14.58,0,0,0,0,0,0,1,0,0,0,0,0,0,0,0,0,0,0
1166,59.94,0,12.6,0,11.46,0,0,14.51,0,0,0,0,0,0,1.49,0,0,0,0,0,0,0,0,0,0,0
1165,59.63,0,12.54,0,11.4,0,0,14.44,0,0,0,0,0,0,1.99,0,0,0,0,0,0,0,0,0,0,0
924,0,67,0,0,33,0,0,0,0,0,0,0,0,0,0,0,0,0,0,0,0,0,0,0,0,0
917,0,67,0,0,28,0,5,0,0,0,0,0,0,0,0,0,0,0,0,0,0,0,0,0,0,0
890,0,67,0,0,23,0,10,0,0,0,0,0,0,0,0,0,0,0,0,0,0,0,0,0,0,0
784,0,67,0,0,18,0,15,0,0,0,0,0,0,0,0,0,0,0,0,0,0,0,0,0,0,0
797,0,67,0,0,13,0,20,0,0,0,0,0,0,0,0,0,0,0,0,0,0,0,0,0,0,0
824,0,67,0,0,8,0,25,0,0,0,0,0,0,0,0,0,0,0,0,0,0,0,0,0,0,0
876,0,67,0,0,3,0,30,0,0,0,0,0,0,0,0,0,0,0,0,0,0,0,0,0,0,0
908,0,67,0,0,0,0,33,0,0,0,0,0,0,0,0,0,0,0,0,0,0,0,0,0,0,0
1347,68.48,0,12.28,15.16,0,0,4.08,0,0,0,0,0,0,0,0,0,0,0,0,0,0,0,0,0,0,0
1363,68.88,0,12.31,15.23,0,0,3.58,0,0,0,0,0,0,0,0,0,0,0,0,0,0,0,0,0,0,0
1020,75.37,0.35,4.81,4.59,3.29,0,0,1.84,8.55,0,1.11,0,0.01,0,0,0,0,0,0,0,0,0,0.08,0,0,0
1070,71.82,0.83,9.2,4.48,1.55,0,0,7.7,2.36,0,1.95,0,0.01,0,0,0,0,0,0,0,0,0,0.1,0,0,0
1110,68.85,4.52,10.04,4.89,1.66,0.03,0,7.95,0.21,0,1.76,0,0.01,0,0,0,0,0,0,0,0,0,0.08,0,0,0
1050,71.17,0.27,10.01,3.65,1.46,0,0,11.19,0.95,0,1.19,0,0.01,0,0,0,0,0,0,0,0,0,0.1,0,0,0
950,47.1,6.82,0,0,0,16.45,0,0,0,17.04,7.14,0,0,0,0,0,0,0,0,3.41,0.68,0,0,0,1.36,0
1094,54.58,0,0,0,0,15.74,0,0,0,16.32,6.84,0,0,0,0,0,0,0,0,4.89,0.98,0,0,0,0.65,0
925,39.57,11.23,0,0,0,16.78,0,0,0,17.4,7.29,0,0,0,0,0,1.16,0,0,4.35,1.39,0,0,0,0.83,0
890,32.49,15.04,0,0,0,16.98,0,0,0,17.6,9.13,0,0,0,0,0,1.75,0,0,4.83,1.41,0,0,0,0.77,0
975,64.16,0,11.94,5.13,0,0,0,16.8,0,0,0,0,0,0,0,0,0,0,0,0,0,0,0.05,1.92,0,0
1000,63.5,0,11.73,0.01,0,0,0,16.85,0,5.93,0,0,0,0,0,0,0,0,0,0,0,0,0.05,1.93,0,0
990,63.43,0,12.49,0.02,0,0,0,17.16,0,4.54,0,0,0,0,0,0,0,0,0,0,0,0,0.04,2.32,0,0
1030,63.6,0,15.65,0.02,0,0,6.13,10.29,0,1.81,0,0,0,0,0,0,0,0,0,0,0,0,0.04,2.46,0,0
1045,69.81,0,3.7,0,0,0,23.56,1.88,0,0,0,0,0,0,0,0,0,0,0,0,0,0,0,1.05,0,0
1060,72.33,0,3.78,0,0,0,21.66,1.44,0,0,0,0,0,0,0,0,0,0,0,0,0,0,0,0.79,0,0
1195,69.69,0,3.95,0,0,0,22.38,1.46,0,0,0,0,0,0,0,0,0,0,0,0,2.16,0,0,0.36,0,0
1020,66.66,3.93,4.05,0,0,0,22.99,1.62,0,0,0,0,0,0,0,0,0,0,0,0,0,0,0,0.75,0,0
1150,59.85,0,15.97,1.65,6.52,0,0,15.85,0,0,0,0,0,0,0,0,0,0,0,0,0,0,0.16,0,0,0
1150,59.73,0,16,5.14,3.23,0,0,15.75,0,0,0,0,0,0,0,0,0,0,0,0,0,0,0.15,0,0,0
1160,60.08,0,15.99,5.65,2.38,0,0,14.67,1.07,0,0,0,0,0,0,0,0,0,0,0,0,0,0.16,0,0,0
1165,61.92,0,15.18,5.46,2.28,0,0,15,0,0,0,0,0,0,0,0,0,0,0,0,0,0,0.16,0,0,0
930,58,0,21,0,0,0,0,14,2,0,0,0,0,0,0,0,0,0,0,0,0,0,0,5,0,0
750,60,0,20,0,0,0,0,14,2,0,0,0,0,0,0,0,0,0,0,0,0,0,0,4,0,0
770,60,4,16,0,0,0,0,14,2,0,0,0,0,0,0,0,0,0,0,0,0,0,0,4,0,0
780,59,1,20,0,0,0,0,14,2,0,0,0,0,0,0,0,0,0,0,0,0,0,0,4,0,0
790,59.88,4,16,0,0,0,0,15.5,0.5,0,0,0,0,0,0,0,0,0,0,0,0.02,0,0.1,4,0,0
780,60,4.5,15.5,0,0,0,0,15.5,0.5,0,0,0,0,0,0,0,0,0,0,0,0,0,0,4,0,0
790,58,4.5,15.5,0,0,0,0,17.5,0.5,0,0,0,0,0,0,0,0,0,0,0,0,0,0,4,0,0
730,60,4.5,15.4,0,0,0,0,15.5,0.5,0,0,0,0,0,0,0,0,0,0,0,0,0,0.1,4,0,0
790,58,3,16.5,0,0,0,0,18.5,0,0,0,0,0,0,0,0,0,0,0,0,0,0,0,4,0,0
740,58.95,0,16.48,0,0,0,0,17.58,0,0,0,0,0,0,0,0,0,0,0,0,0,0,0,6.99,0,0
765,54,7,16,0,0,0,0,14,2,0,0,0,0,0,0,0,0,0,0,0,0,0,0,7,0,0
1194,61.61,0,9.43,13.67,12.66,0,0.98,0.2,0.39,0,0.59,0,0.16,0,0,0,0,0,0,0.31,0,0,0,0,0,0
1188,62.2,0,9.21,13.16,12.28,0,1.65,0.21,0.23,0,0.59,0,0.16,0,0,0,0,0,0,0.31,0,0,0,0,0,0
1191,61.57,0,9.37,13.6,12.56,0,1.04,0.24,0.34,0,0.74,0,0.16,0,0,0,0,0,0,0.38,0,0,0,0,0,0
995,62.89,16.23,7.32,2.54,9.54,0,0,0,0,0,1.31,0,0,0,0,0,0,0,0,0,0.02,0,0.15,0,0,0
1045,61.61,16.81,8,2.94,8.39,0,0,0,0,0,2.08,0,0,0,0,0,0,0,0,0,0.02,0,0.15,0,0,0
1070,61.09,16.89,8.96,2.85,8.96,0,0,0,0,0,1.07,0,0,0,0,0,0,0,0,0,0.02,0,0.16,0,0,0
995,60.88,16.72,7.51,2.79,10.66,0,0,0,0,0,1.36,0,0,0,0,0,0,0,0,0,0.01,0,0.07,0,0,0
1030,64.3,14.39,7.5,2.61,9.78,0,0,0,0,0,1.34,0,0,0,0,0,0,0,0,0,0.01,0,0.07,0,0,0
1040,62.67,16.4,7.3,3.62,7.59,0,0,0,0,0,2.34,0,0,0,0,0,0,0,0,0,0.01,0,0.07,0,0,0
1040,63.24,15.77,7.35,3.62,9.65,0,0,0,0,0,0.29,0,0,0,0,0,0,0,0,0,0.01,0,0.07,0,0,0
840,0,17.58,2.1,9.76,0,20.5,5.6,0,3.44,0,5.33,0,0,0,0,0,0,0,0,0,0,0,0,35.69,0,0
930,0,22.86,2.9,9.27,0,18.96,7.24,4.09,0,0,0,0,0,0,0,0,0,0,0,0,0,0,0,34.68,0,0
920,0,27.6,2.74,8.78,0,10.21,6.85,3.86,0,0,7.74,0,0,0,0,0,0,0,0,0,0,0,0,32.22,0,0
980,0,18.51,1.86,8.63,0,17.74,12.03,0,1.1,0,7.71,0,0,0,0,0.05,0,0.86,0,0,0,0,0,31.51,0,0
910,0,16.57,2.9,9.27,0,18.96,7.25,0,7.23,0,0,0,0,0,0,0,0,0,0,0,0,0,0,37.82,0,0
1235,61.99,0,10.61,16.76,6.46,0,2.22,0.05,0.07,0,0,0,0.1,0,1.33,0,0,0,0,0.41,0,0,0,0,0,0
1276,64.18,0,10.71,18.62,4.15,0,0.86,0.03,0.07,0,0,0,0.11,0,0,0,0.78,0,0,0.49,0,0,0,0,0,0
1261,67.67,0,10.24,16.19,0.12,0,4.56,0.08,0.07,0,0,0,0.08,0,0.72,0,0,0,0,0.27,0,0,0,0,0,0
1220,70.58,1.85,13.31,3.94,4.86,4.14,0,0,0,0,1.2,0,0.01,0,0,0,0,0,0,0,0.02,0,0.09,0,0,0
1205,70.73,1.71,13.16,3.9,5.08,4.08,0,0,0,0,1.23,0,0.01,0,0,0,0,0,0,0,0.01,0,0.09,0,0,0
1270,69.33,1.72,13.97,2.72,7.45,4.1,0,0,0,0,0.62,0,0.01,0,0,0,0,0,0,0,0.01,0,0.07,0,0,0
1270,69.11,1.77,14.18,2.14,6.86,2.71,0,0,0,0,3.14,0,0.01,0,0,0,0,0,0,0,0.01,0,0.07,0,0,0
1250,69.89,1.32,13.96,2.81,6.01,3.07,0,0,0,0,2.85,0,0.01,0,0,0,0,0,0,0,0.01,0,0.07,0,0,0
1230,70.86,1.59,13.44,3.25,6.09,4.23,0,0,0,0,0.45,0,0.01,0,0,0,0,0,0,0,0,0,0.08,0,0,0
1235,69.84,1.7,13.34,5.23,5.05,3.64,0,0,0,0,1.09,0,0.01,0,0,0,0,0,0,0,0.01,0,0.09,0,0,0
1265,68.95,1.8,13.98,5.68,4.74,3.4,0,0,0,0,1.33,0,0.01,0,0,0,0,0,0,0,0.01,0,0.1,0,0,0
1200,70.67,1.56,13,4.41,5.48,3.7,0,0,0,0,1.08,0,0.01,0,0,0,0,0,0,0,0.01,0,0.08,0,0,0
1200,70.39,1.84,13.43,4.09,5,4.02,0,0,0,0,1.11,0,0.01,0,0,0,0,0,0,0,0.02,0,0.09,0,0,0
1215,70.76,1.83,13.19,3.83,4.65,4.24,0,0,0,0,1.39,0,0.01,0,0,0,0,0,0,0,0.01,0,0.09,0,0,0
1195,70.74,1.78,13.3,3.7,4.98,4.14,0,0,0,0,1.23,0,0.01,0,0,0,0,0,0,0,0.02,0,0.1,0,0,0
1205,70.37,1.98,13.11,3.72,5.2,3.86,0,0,0,0.49,1.18,0,0.01,0,0,0,0,0,0,0,0.01,0,0.07,0,0,0
1190,71.29,1.95,11.52,4.29,5.5,4.43,0,0,0,0,0.89,0,0.01,0,0,0,0,0,0,0,0.02,0,0.1,0,0,0
1180,71.61,1.53,11.55,4.33,5.52,4.04,0,0,0,0,1.29,0,0.01,0,0,0,0,0,0,0,0.02,0,0.1,0,0,0
1180,71.28,2.59,12.57,3.07,5.7,3.49,0,0,0,0,1.17,0,0.01,0,0,0,0,0,0,0,0.02,0,0.1,0,0,0
1170,70.36,2.91,12.52,3.95,5.11,3.83,0,0,0,0,1.2,0,0.01,0,0,0,0,0,0,0,0.02,0,0.09,0,0,0
1220,72.31,0.44,12.25,5.02,4.68,2.9,0,0,0,0,2.29,0,0.01,0,0,0,0,0,0,0,0.01,0,0.09,0,0,0
1240,72.68,0.45,12.46,5.08,4.77,3.16,0,0,0,0,1.3,0,0.01,0,0,0,0,0,0,0,0.02,0,0.07,0,0,0
1205,72.68,0.19,11.4,6.41,4.1,2.95,0,0,0,0,2.16,0,0.01,0,0,0,0,0,0,0,0.01,0,0.09,0,0,0
988,71.47,0,0.65,6.27,7.61,0,0,10.87,3.06,0,0,0,0.07,0,0,0,0,0,0,0,0,0,0,0,0,0
975,71.8,0,0.66,6.34,6.93,0,0,9.11,5.09,0,0,0,0.07,0,0,0,0,0,0,0,0,0,0,0,0,0
988,71.32,0,0.65,6.28,7.63,0,0,10.88,3.07,0,0,0,0.17,0,0,0,0,0,0,0,0,0,0,0,0,0
980,71.52,0,0.66,6.35,7.06,0,0,9.14,5.11,0,0,0,0.16,0,0,0,0,0,0,0,0,0,0,0,0,0
889,50.93,9.16,1.27,0,9.07,15.18,0,0,0,0,4.08,0,0,0,0,0.03,2.59,0,0,6.15,1.54,0,0,0,0,0
1030,53.2,5.38,3.76,0,8.94,12.76,0,0,0,0,4.03,0,0,0,0,0.03,2.56,0,0,7.13,2.21,0,0,0,0,0
945,53.77,7.9,1.27,0,9.04,15.13,0,0,0,0,4.07,0,0,0,0,0.03,2.58,0,0,3.98,2.23,0,0,0,0,0
966,52.02,6.8,1.29,0,9.23,15.46,0,0,0,0,4.16,0,0,0,0,0.03,3.18,0,0,6.26,1.57,0,0,0,0,0
930,50.78,9.14,1.26,1.07,8.28,15.13,0,0,0,0,4.06,0,0,0,0,0.03,2.59,0,0,6.13,1.53,0,0,0,0,0
945,49.52,9.17,1.27,1.07,8.31,15.19,0,0,0,0,4.08,0,0,0,0,0.03,2.59,0,0,7.23,1.54,0,0,0,0,0
940,46.6,9.16,1.27,1.07,8.3,15.17,0,0,0,0,4.07,0,0,0,0,0.03,2.33,0,0,10.46,1.54,0,0,0,0,0
967,47.33,9.02,2.91,1.05,8.17,14.95,0,0,0,0,4.01,0,0,0,0,0.03,1.77,0,0,9.24,1.52,0,0,0,0,0
949,46.43,9.13,2.95,1.07,8.27,15.12,0,0,0,0,4.06,0,0,0,0,0.03,2.06,0,0,9.35,1.53,0,0,0,0,0
962,45.54,9.23,2.98,1.08,8.37,15.3,0,0,0,0,4.11,0,0,0,0,0.03,2.35,0,0,9.46,1.55,0,0,0,0,0
960,47.45,9.05,2.92,0,8.96,14.99,0,0,0,0,4.03,0,0,0,0,0.03,1.78,0,0,9.27,1.52,0,0,0,0,0
980,46.95,9.23,2.98,0,9.14,15.29,0,0,0,0,4.11,0,0,0,0,0.03,2.35,0,0,8.37,1.55,0,0,0,0,0
940,45.68,9.26,2.99,0,9.17,15.35,0,0,0,0,4.12,0,0,0,0,0.03,2.35,0,0,9.49,1.56,0,0,0,0,0
953,44.39,9.3,3,0,9.2,15.4,0,0,0,0,4.14,0,0,0,0,0.03,2.36,0,0,10.62,1.56,0,0,0,0,0
918,47.19,9.57,3.97,0,4.66,15.85,0,0,0,0,6.86,0,0,0,0,0.03,2.71,0,0,7.55,1.61,0,0,0,0,0
949,45.87,9.6,3.99,0,4.67,15.91,0,0,0,0,6.89,0,0,0,0,0.03,2.72,0,0,8.71,1.61,0,0,0,0,0
952,48.39,9.51,3.07,0,4.63,15.76,0,0,0,0,6.82,0,0,0,0,0.03,2.69,0,0,7.5,1.6,0,0,0,0,0
934,46.15,9.66,3.12,0,4.7,16.02,0,0,0,0,6.93,0,0,0,0,0.03,3.01,0,0,8.76,1.62,0,0,0,0,0
943,47.59,9.65,4.01,0,4.7,15.99,0,0,0,0,6.92,0,0,0,0,0.03,3.01,0,0,6.48,1.62,0,0,0,0,0
964,45.3,9.81,4.07,0,4.77,16.25,0,0,0,0,7.04,0,0,0,0,0.03,3.34,0,0,7.74,1.65,0,0,0,0,0
931,49.69,9.48,3.06,0,4.61,15.7,0,0,0,0,6.8,0,0,0,0,0.03,2.68,0,0,6.36,1.59,0,0,0,0,0
928,47.89,9.71,3.14,0,4.72,16.09,0,0,0,0,6.96,0,0,0,0,0.03,3.31,0,0,6.52,1.63,0,0,0,0,0
906,50.87,9.42,2.17,0,4.58,15.6,0,0,0,0,6.76,0,0,0,0,0.03,2.67,0,0,6.32,1.58,0,0,0,0,0
918,47.77,9.69,2.23,0,4.71,16.05,0,0,0,0,6.95,0,0,0,0,0.03,3.3,0,0,7.64,1.63,0,0,0,0,0
892,48.24,9.57,2.21,0,4.66,15.86,0,0,0,1.11,6,0,0,0,0,0.03,2.98,0,0,7.55,1.61,0,0.18,0,0,0
1140,10.72,44.21,0,0,0,0,0,0,0,6.33,0,0,0,0,7.1,0.01,19.96,0,0,0.18,7.67,0,0,0,3.82,0
1140,10.74,44.08,0,0,0,0,0,0,0,5.46,0,0,0,0,7.11,0.01,20.12,0,0,1.08,7.68,0,0,0,3.72,0
1150,8.98,44.26,0,0,0,0,0,0,0,8.9,0,0,0,0,6.61,0.01,19.66,0,0,0.18,7.61,0,0,0,3.79,0
1130,10.78,44.03,0,0,0,0,0,0,0,6.19,0,0,0,0,7.08,0.01,19.87,0,0,0,7.71,0,0,0,4.33,0
1160,10.7,43.92,0,0,0,0,0,0,0,4.57,0,0,0,0,7.78,0.01,20.08,0,0,1.97,8.12,0,0,0,2.85,0
1160,12.27,40.28,0,0,0,0,0,0,0,9.58,0,0,0,0,6.97,0.01,19.44,0,0,0.18,7.48,0,0,0,3.79,0
1200,11.43,42.07,0,0,0,0,0,0,0,8.61,0,0,0,0,6.95,0.01,18.71,0,0,0.18,8.3,0,0,0,3.74,0
1150,9.81,45.62,0,0,0,0,0,0,0,7.07,0,0,0,0,3.57,0.01,21.84,0,0,0,7.7,0,0,0,4.38,0
1140,9.74,44.87,0,0,0,0,0,0,0,7.01,0,0,0,0,7.08,0.01,19.3,0,0,0,7.64,0,0,0,4.35,0
1130,11.44,43.2,0,0,0,0,0,0,0,6.69,0,0,0,0,7.04,0.01,19.64,0,0,0,7.67,0,0,0,4.31,0
1160,9.98,45.56,0,0,0,0,0,0,0,3.59,0,0,0,0,9,0.02,19.56,0,0,0,7.83,0,0,0,4.46,0
1170,10.57,43.94,0,0,0,0,0,0,0,7.09,0,0,0,0,5.31,0.01,21.48,0,0,0.18,7.62,0,0,0,3.8,0
1160,10.72,43.18,0,0,0,0,0,0,0,7.92,0,0,0,0,6.15,0.01,20.52,0,0,0.18,7.55,0,0,0,3.77,0
1130,10.59,44,0,0,0,0,0,0,0,6.22,0,0,0,0,7.11,0.01,20.09,0,0,0,7.63,0,0,0,4.35,0
1135,10.85,43.49,0,0,0,0,0,0,0,6.23,0,0,0,0,7.12,0.01,20.18,0,0,0,7.76,0,0,0,4.36,0
1160,10.43,42.53,0,0,0,0,0.95,0.92,0.91,5.95,0,0,0,0,6.81,0.01,19.05,0,0,0,7.4,0,0,0,5.04,0
1150,10.47,43.33,0,0.35,0.51,0.47,0,0,0,6.15,0.41,0,0,0,6.97,0.01,19.49,0,0,0,7.54,0,0,0,4.3,0
1130,10.78,44.04,0,0,0,0,0,0,0,6.19,0,0,0,0,7.08,0.01,19.66,0.2,0,0,7.71,0,0,0,4.33,0
1130,10.8,44.09,0,0,0,0,0,0,0,6.2,0,0,0,0,7.09,0.01,19.86,0,0,0,7.61,0,0,0,4.18,0.16
1310,70,2.4,12,8,5.6,0,0,0,0,0,2,0,0,0,0,0,0,0,0,0,0,0,0,0,0,0
1295,68,5.8,13,4.2,5,0,0,0,0,0,4,0,0,0,0,0,0,0,0,0,0,0,0,0,0,0
1285,66.7,4.4,12.9,9,6,0,0,0,0,0,1,0,0,0,0,0,0,0,0,0,0,0,0,0,0,0
1350,64.3,7,13,9,5.7,0,0,0,0,0,1,0,0,0,0,0,0,0,0,0,0,0,0,0,0,0
1315,60,14.5,13.5,5.7,1,0,0,0,0,0,5.3,0,0,0,0,0,0,0,0,0,0,0,0,0,0,0
1350,65.9,7.3,14,4,7,0,0,0,0,0,1.8,0,0,0,0,0,0,0,0,0,0,0,0,0,0,0
1380,64.8,7.8,15.5,4.3,1.6,2,0,0,0,0,4,0,0,0,0,0,0,0,0,0,0,0,0,0,0,0
1320,66.44,6.59,13.49,6.79,1,0,0,0,0,0,5.69,0,0,0,0,0,0,0,0,0,0,0,0,0,0,0
1270,66.3,5.8,12.5,8,3,0,0,0,0,0,4.4,0,0,0,0,0,0,0,0,0,0,0,0,0,0,0
1270,66,5,13,6.3,8.7,0,0,0,0,0,1,0,0,0,0,0,0,0,0,0,0,0,0,0,0,0
1295,66.7,4.6,12.5,8,7.2,0,0,0,0,0,1,0,0,0,0,0,0,0,0,0,0,0,0,0,0,0
1060,67.29,2.53,12.06,3.8,0.05,0,0,14.15,0.01,0,0,0,0.01,0,0,0,0,0,0,0,0.01,0,0.09,0,0,0
1040,66.22,3.62,12.72,2.85,0.05,0,0,13.07,0.96,0.4,0,0,0.01,0,0,0,0,0,0,0,0.01,0,0.09,0,0,0
970,66.27,3.54,12.74,2.27,0.05,0,0,14.11,0.01,0.9,0,0,0.01,0,0,0,0,0,0,0,0.01,0,0.09,0,0,0
980,67.23,3.63,12.72,2.34,0.05,0,0,13.91,0.01,0,0,0,0.01,0,0,0,0,0,0,0,0.01,0,0.09,0,0,0
990,67.05,3.99,12.56,2.05,0.03,0,0,13.55,0.01,0.65,0,0,0.01,0,0,0,0,0,0,0,0.01,0,0.09,0,0,0
1010,67.45,4.07,12.46,2.38,0.03,0,0,13.5,0.01,0,0,0,0.01,0,0,0,0,0,0,0,0.01,0,0.08,0,0,0
1015,63.3,9.2,11.4,5.3,4.7,0,0,5.7,0.3,0,0,0,0,0,0,0,0,0,0,0,0,0,0.1,0,0,0
1000,63.3,9.2,11.4,6.06,5.37,0,0,3.96,0.61,0,0,0,0,0,0,0,0,0,0,0,0,0,0.1,0,0,0
980,65.3,7.2,11.4,5.3,4.7,0,4.1,0.1,1.8,0,0,0,0,0,0,0,0,0,0,0,0,0,0.1,0,0,0
1135,65.3,7.2,11.4,5.3,1.9,0,0,6.2,0.8,1.8,0,0,0,0,0,0,0,0,0,0,0,0,0.1,0,0,0
1070,65.3,7.2,11.4,7.1,1.9,0,0,6.2,0.8,0,0,0,0,0,0,0,0,0,0,0,0,0,0.1,0,0,0
1085,65.3,7.2,11.4,9,0,0,0,6.2,0.8,0,0,0,0,0,0,0,0,0,0,0,0,0,0.1,0,0,0
1060,65.3,5.3,11.4,5.3,3.7,0,0,6.2,0.8,1.9,0,0,0,0,0,0,0,0,0,0,0,0,0.1,0,0,0
1160,65.3,7.2,11.4,8.1,0,0,0,6.2,0.8,0.9,0,0,0,0,0,0,0,0,0,0,0,0,0.1,0,0,0
1150,65.3,5.7,11.4,9,0,0,0,6.2,0.8,0,0,0,0,0,0,0,0,0,0,1.5,0,0,0.1,0,0,0
1105,65.3,7.2,11.4,8.8,0,0,0,7.2,0,0,0,0,0,0,0,0,0,0,0,0,0,0,0.1,0,0,0
1015,63.3,9.2,11.4,5.3,2.7,0,6.1,0.1,1.8,0,0,0,0,0,0,0,0,0,0,0,0,0,0.1,0,0,0
1070,65.78,3.98,12.86,1.66,0.03,0,0,13.16,0.52,0,0,0,0.67,0,0,0,0,0,0,1.3,0.01,0,0.03,0,0,0
1653,83.21,0,11.66,4.92,0,0,0.21,0,0,0,0,0,0,0,0,0,0,0,0,0,0,0,0,0,0,0
1697,77.7,0,16.99,5.09,0,0,0.22,0,0,0,0,0,0,0,0,0,0,0,0,0,0,0,0,0,0,0
