Repository: you0514w/youyou

File: Expansion Coeff.csv (part 16 of 83)
Expansion Coeff (Typical) ( 10-7/K ),SiO2,B2O3,Al2O3,MgO,CaO,BaO,Li2O,Na2O,K2O,Rb2O,Ag2O,Cs2O,Tl2O,MnO,FeO,CoO,NiO,CuO,ZnO,SrO,CdO,PbO,SnO,Cr2O3,Fe2O3,Ga2O3,As2O3,Y2O3,In2O3,Sb2O3,La2O3,Nd2O3,Gd2O3,TiO2,MnO2,GeO2,ZrO2,CeO2,SnO2,TeO2,P2O5,V2O5,Nb2O5,Ta2O5,MoO3,WO3
75,11.01,22.81,6.49,0,0,0,0,0,0,0,0,0,0,0,0,0,0,0,21.14,0,0,38.55,0,0,0,0,0,0,0,0,0,0,0,0,0,0,0,0,0,0,0,0,0,0,0,0
77,8.93,34.7,3.95,0,0,0,0,0,0,0,0,0,0,0,0,0,0,0,11.54,0,0,40.88,0,0,0,0,0,0,0,0,0,0,0,0,0,0,0,0,0,0,0,0,0,0,0,0
78,14.26,12.3,2.8,0,0,0,0,0,0,0,0,0,0,0,0,0,0,0,24.57,0,0,46.07,0,0,0,0,0,0,0,0,0,0,0,0,0,0,0,0,0,0,0,0,0,0,0,0
130,63.8,1,0,0,0,1.5,4,26,1,0,0,0,0,0,0,0,0,0,0,0,0,0,0,0,0,0,0,0,0,0,0,0,0,0,0,0,2.5,0,0,0,0.1,0.1,0,0,0,0
117,68.72,1.03,0,0,0,0,0,20,5.13,0,0,0,0,0,0,0,0,0,0,0,0,0,0,0,0,0,0,0,0,0,0,0,0,0,0,0,4.1,0,0,0,0.51,0.51,0,0,0,0
74,69.18,9.33,8.92,0,0,0,0,12.57,0,0,0,0,0,0,0,0,0,0,0,0,0,0,0,0,0,0,0,0,0,0,0,0,0,0,0,0,0,0,0,0,0,0,0,0,0,0
63,74.3,9.16,6.25,0,0,0,0,10.29,0,0,0,0,0,0,0,0,0,0,0,0,0,0,0,0,0,0,0,0,0,0,0,0,0,0,0,0,0,0,0,0,0,0,0,0,0,0
78,60.07,18.85,8.37,0,0,0,0,12.71,0,0,0,0,0,0,0,0,0,0,0,0,0,0,0,0,0,0,0,0,0,0,0,0,0,0,0,0,0,0,0,0,0,0,0,0,0,0
76,67.4,13.85,6.3,0,0,0,0,12.45,0,0,0,0,0,0,0,0,0,0,0,0,0,0,0,0,0,0,0,0,0,0,0,0,0,0,0,0,0,0,0,0,0,0,0,0,0,0
77,65.44,12.23,9.64,0,0,0,0,12.69,0,0,0,0,0,0,0,0,0,0,0,0,0,0,0,0,0,0,0,0,0,0,0,0,0,0,0,0,0,0,0,0,0,0,0,0,0,0
71,63.6,16.08,9.69,0,0,0,0,10.63,0,0,0,0,0,0,0,0,0,0,0,0,0,0,0,0,0,0,0,0,0,0,0,0,0,0,0,0,0,0,0,0,0,0,0,0,0,0
62,62.74,19,9.73,0,0,0,0,8.53,0,0,0,0,0,0,0,0,0,0,0,0,0,0,0,0,0,0,0,0,0,0,0,0,0,0,0,0,0,0,0,0,0,0,0,0,0,0
80,63.18,14.1,8.99,0,0,0,0,13.73,0,0,0,0,0,0,0,0,0,0,0,0,0,0,0,0,0,0,0,0,0,0,0,0,0,0,0,0,0,0,0,0,0,0,0,0,0,0
63,70.96,12.06,7.6,0,0,0,0,9.38,0,0,0,0,0,0,0,0,0,0,0,0,0,0,0,0,0,0,0,0,0,0,0,0,0,0,0,0,0,0,0,0,0,0,0,0,0,0
74,66.07,10.86,6.18,4.69,0,0,0,12.2,0,0,0,0,0,0,0,0,0,0,0,0,0,0,0,0,0,0,0,0,0,0,0,0,0,0,0,0,0,0,0,0,0,0,0,0,0,0
73,68.23,11.21,6.38,0,0,0,0,12.6,0,0,0,0,0,0,0,0,0,0,0,0,0,0,0,0,0,0,0,0,0,0,0,0,0,0,0,0,1.58,0,0,0,0,0,0,0,0,0
85,70.82,1.91,5.54,0,0,0.43,2.22,8.58,4.94,0,0,0,0,0,0,0,0,0,2.2,0,0,0,0,0,0,0,0.1,0,0,0,0,0,0,0.83,0,0,2.43,0,0,0,0,0,0,0,0,0
90,84.31,0,2.66,0,0,4.52,0,7.46,0,0,0,0,0,0,0,0,0,0,0.92,0,0,0,0,0,0,0,0.13,0,0,0,0,0,0,0,0,0,0,0,0,0,0,0,0,0,0,0
85,70.22,2.37,0.62,0,7.08,0,0,8.36,8.68,0,0,0,0,0,0,0,0,0,2.53,0,0,0,0,0,0,0,0.14,0,0,0,0,0,0,0,0,0,0,0,0,0,0,0,0,0,0,0
95,70.56,8.73,0.51,0,0,5.02,0,10.33,3.02,0,0,0,0,0,0,0,0,0,1.66,0,0,0,0,0,0,0,0.17,0,0,0,0,0,0,0,0,0,0,0,0,0,0,0,0,0,0,0
98.5,70.08,1.29,0.94,5.51,5.14,0,0,16.48,0.32,0,0,0,0,0,0,0,0,0,0,0,0,0,0,0,0.01,0,0,0,0,0.1,0,0,0,0,0,0,0,0,0,0,0.13,0,0,0,0,0
98,70.41,0.86,1.06,5.53,5.15,0,0,16.05,0.64,0,0,0,0,0,0,0,0,0,0,0,0,0,0,0,0.01,0,0,0,0,0.12,0,0,0,0,0,0,0,0,0,0,0.17,0,0,0,0,0
100,69.81,0.87,1.07,4.51,6.16,0,0,16.61,0.64,0,0,0,0,0,0,0,0,0,0,0,0,0,0,0,0.02,0,0,0,0,0.18,0,0,0,0,0,0,0,0,0,0,0.13,0,0,0,0,0
67,2.91,7.55,15.47,6.95,0,0,0,0,1.24,0,0,0,0,0,0,0,0,3.07,1.42,1.8,0,0,0,0,0,0,0,0,0,0,0,0,0,0,0,0,0,0,0,0,59.59,0,0,0,0,0
65,64.52,5.06,6.91,3.5,10.05,2.29,0,0,0,0,0,0,0,0,0,0,0,0,0,0,0,4.74,0,0,0,0,0,0,0,0,0,0,0,0,0,0,0,0.81,0,0,0,0,2.12,0,0,0
64,55.29,11.45,6.51,3.3,11.84,0.87,0,3.22,1.41,0,0,0,0,0,0,0,0,0,3.26,0,0,0.29,0,0,0,0,0,0,0,0,0,0,0,0,0,0,2.16,0.38,0,0,0,0,0.02,0,0,0
60,59.94,11.28,9.63,3.24,5.83,0.85,0,3.17,1.39,0,0,0,0,0,0,0,0,0,2.41,0,0,0.29,0,0,0,0,0,0,0,0,0,0,0,0,0,0,0,0,0,0,0,0,1.97,0,0,0
65,53.67,11.11,6.32,11.19,3.45,0,0,5.2,0,0,0,0,0,0,0,0,0,0,1.58,6.22,0,0,0,0,0,0,0,0,0,0,0,0,0,0,0,0,0.52,0.74,0,0,0,0,0,0,0,0
66,65.34,5.12,7,3.54,6.36,0,0,3.45,1.51,0,0,0,0,0,0,0,0,0,0,2.06,0,4.8,0,0,0,0,0,0,0,0,0,0,0,0,0,0,0,0.82,0,0,0,0,0,0,0,0
52,60.22,6.18,5.06,10.68,0,1.12,0,0,0,0,0,0,0,0,0,0,0,0,0,0,0,15.43,0,0.28,0,0,0,0,0,0,0,0,0,0,0,0,0,1,0,0,0,0,0.03,0,0,0
59,60.54,3.73,8.49,0,6.18,0,2.9,0,0.92,0,0,0,0,0,0,0,0,0,0,3.34,0,13.58,0,0,0,0,0,0,0,0,0,0,0,0,0,0,0,0,0,0,0,0,0.32,0,0,0
50,60.23,6.18,5.06,10.69,0,1.12,0,0,0,0,0,0,0,0,0,0,0,0,0,0,0,15.44,0,0.28,0,0,0,0,0,0,0,0,0,0,0,0,0,1,0,0,0,0,0,0,0,0
58,60.74,3.74,8.52,0,6.2,0,2.9,0,0.92,0,0,0,0,0,0,0,0,0,0,3.35,0,13.63,0,0,0,0,0,0,0,0,0,0,0,0,0,0,0,0,0,0,0,0,0,0,0,0
51,62.94,5.3,5.42,2.29,0,0.59,0,1.49,0,0,0,0,0,0,0,0,0,0,2.26,0.88,0,17.77,0,0,0,0,0,0,0,0,0,0,0,0,0,0,0,1.06,0,0,0,0,0,0,0,0
108,54.99,4.51,0,0,0,0,0,0,11.13,0,0,0,0,0,0,0,0,0,5.15,0,0,23.96,0,0,0,0,0.26,0,0,0,0,0,0,0,0,0,0,0,0,0,0,0,0,0,0,0
107,59.79,0,0,0,0,0,0,0,11.05,0,0,0,0,0,0,0,0,0,5.11,0,0,23.79,0,0,0,0,0.26,0,0,0,0,0,0,0,0,0,0,0,0,0,0,0,0,0,0,0
102,47.53,3.9,0,0,0,0,0,0,13.47,0,0,0,0,0,0,0,0,0,22.28,0,0,12.59,0,0,0,0,0.23,0,0,0,0,0,0,0,0,0,0,0,0,0,0,0,0,0,0,0
114,51.95,4.26,0,0,0,0,0,0,14.72,0,0,0,0,0,0,0,0,0,9.73,0,0,19.09,0,0,0,0,0.25,0,0,0,0,0,0,0,0,0,0,0,0,0,0,0,0,0,0,0
104,47.01,3.86,0,0,0,0,0,0,15.23,0,0,0,0,0,0,0,0,0,22.03,0,0,11.65,0,0,0,0,0.22,0,0,0,0,0,0,0,0,0,0,0,0,0,0,0,0,0,0,0
126,52.94,4.34,0,0,0,0,0,0,17.15,0,0,0,0,0,0,0,0,0,4.96,0,0,20.36,0,0,0,0,0.25,0,0,0,0,0,0,0,0,0,0,0,0,0,0,0,0,0,0,0
97,54.1,4.44,0,0,0,0,0,0,9.85,0,0,0,0,0,0,0,0,0,0,0,12.86,18.49,0,0,0,0,0.26,0,0,0,0,0,0,0,0,0,0,0,0,0,0,0,0,0,0,0
112,53.82,4.41,0,0,0,0,0,0,13.07,0,0,0,0,0,0,0,0,0,0,0,9.59,18.85,0,0,0,0,0.26,0,0,0,0,0,0,0,0,0,0,0,0,0,0,0,0,0,0,0
106,58.53,0,0,0,0,0,0,0,12.98,0,0,0,0,0,0,0,0,0,0,0,9.52,18.72,0,0,0,0,0.25,0,0,0,0,0,0,0,0,0,0,0,0,0,0,0,0,0,0,0
117,53.86,4.42,0,0,0,0,0,0,15.27,0,0,0,0,0,0,0,0,0,0,0,6.4,19.79,0,0,0,0,0.26,0,0,0,0,0,0,0,0,0,0,0,0,0,0,0,0,0,0,0
120,54.61,4.48,0,0,0,0,0,0,15.48,0,0,0,0,0,0,0,0,0,0,0,3.24,21.93,0,0,0,0,0.26,0,0,0,0,0,0,0,0,0,0,0,0,0,0,0,0,0,0,0
113,57.8,0,0,0,0,0,0,0,14.96,0,0,0,0,0,0,0,0,0,0,0,9.4,17.59,0,0,0,0,0.25,0,0,0,0,0,0,0,0,0,0,0,0,0,0,0,0,0,0,0
119,59.38,0,0,0,0,0,0,0,15.37,0,0,0,0,0,0,0,0,0,0,0,3.22,21.77,0,0,0,0,0.26,0,0,0,0,0,0,0,0,0,0,0,0,0,0,0,0,0,0,0
120,51.8,4.25,0,0,0,0,0,0,16.78,0,0,0,0,0,0,0,0,0,0,0,12.31,14.61,0,0,0,0,0.25,0,0,0,0,0,0,0,0,0,0,0,0,0,0,0,0,0,0,0
128,53.92,4.42,0,0,0,0,0,0,17.46,0,0,0,0,0,0,0,0,0,0,0,3.2,20.74,0,0,0,0,0.26,0,0,0,0,0,0,0,0,0,0,0,0,0,0,0,0,0,0,0
118,55.63,0,0,0,0,0,0,0,16.45,0,0,0,0,0,0,0,0,0,0,0,15.09,12.59,0,0,0,0,0.24,0,0,0,0,0,0,0,0,0,0,0,0,0,0,0,0,0,0,0
119,56.35,0,0,0,0,0,0,0,16.67,0,0,0,0,0,0,0,0,0,0,0,12.23,14.51,0,0,0,0,0.24,0,0,0,0,0,0,0,0,0,0,0,0,0,0,0,0,0,0,0
104,60.42,0,0,0,0,0,0,0,10.45,0,0,0,0,0,0,0,0,0,6.04,0,0,22.83,0,0,0,0,0.26,0,0,0,0,0,0,0,0,0,0,0,0,0,0,0,0,0,0,0
106,61.79,0,0,0,0,0,0,0,10.69,0,0,0,0,0,0,0,0,0,0,0,3.91,23.35,0,0,0,0,0.26,0,0,0,0,0,0,0,0,0,0,0,0,0,0,0,0,0,0,0
130,58.3,0,0,0,0,0,0,7.66,10.29,0,0,0,0,0,0,0,0,0,0,0,3.69,19.81,0,0,0,0,0.25,0,0,0,0,0,0,0,0,0,0,0,0,0,0,0,0,0,0,0
118,56.52,0,0,0,0,3.13,0,7.42,9.98,0,0,0,0,0,0,0,0,0,5.65,0,0,17.06,0,0,0,0,0.24,0,0,0,0,0,0,0,0,0,0,0,0,0,0,0,0,0,0,0
112,48.99,4.02,0,0,0,0,0,0,15.87,0,0,0,0,0,0,0,0,0,11.48,0,7.27,12.14,0,0,0,0,0.23,0,0,0,0,0,0,0,0,0,0,0,0,0,0,0,0,0,0,0
127,53.43,4.38,0,0,0,0,0,0,17.31,0,0,0,0,0,0,0,0,0,2.5,0,1.58,20.55,0,0,0,0,0.25,0,0,0,0,0,0,0,0,0,0,0,0,0,0,0,0,0,0,0
114,51.31,4.21,0,0,0,0,0,0,14.55,0,0,0,0,0,0,0,0,0,9.62,0,0,18.85,0,0,1.22,0,0.24,0,0,0,0,0,0,0,0,0,0,0,0,0,0,0,0,0,0,0
122,52.92,4.35,0,0,0,0,0,0,15.01,0,0,0,0,0,0,0,0,0,4.95,0,0,21.26,0,0,1.26,0,0.25,0,0,0,0,0,0,0,0,0,0,0,0,0,0,0,0,0,0,0
113,55.82,0,0,0,0,0,0,0,14.45,0,0,0,0,0,0,0,0,0,9.55,0,0,18.73,0,0,1.21,0,0.24,0,0,0,0,0,0,0,0,0,0,0,0,0,0,0,0,0,0,0
119,58.62,0,0,0,0,0,0,0,15.18,0,0,0,0,0,0,0,0,0,0,0,3.18,21.5,0,0,1.27,0,0.25,0,0,0,0,0,0,0,0,0,0,0,0,0,0,0,0,0,0,0
119,57.78,0,0,0,0,0,0,0,14.96,0,0,0,0,0,0,0,2.69,0,0,0,3.13,21.19,0,0,0,0,0.25,0,0,0,0,0,0,0,0,0,0,0,0,0,0,0,0,0,0,0
115,52.5,0,0,0,0,0,0,8.45,4.4,0,0,0,0,0,0,0,0,0,6.43,0,0,28.22,0,0,0,0,0,0,0,0,0,0,0,0,0,0,0,0,0,0,0,0,0,0,0,0
114,59.38,0,0,0,0,0,0,7.8,7.27,0,0,0,0,0,0,0,0,0,0,0,3.76,21.54,0,0,0,0,0.25,0,0,0,0,0,0,0,0,0,0,0,0,0,0,0,0,0,0,0
92,52.19,12.73,0,0,0,0,0,8.33,3.51,0,0,0,0,0,0,0,0,0,0,0,3.33,19.72,0,0,0,0,0.19,0,0,0,0,0,0,0,0,0,0,0,0,0,0,0,0,0,0,0
138,54.63,0,0,0,0,0,0,20.64,3.74,0,0,0,0,0,0,0,0,0,0,0,3.46,17.53,0,0,0,0,0,0,0,0,0,0,0,0,0,0,0,0,0,0,0,0,0,0,0,0
50.5,73.58,10.58,3.77,0,0.57,0,0,7.54,1.36,0,0,0,0,0,0,0,0,0,0,0,0,0,0,0,0.36,0,0,0,0,0,0,0,0,2.24,0,0,0,0,0,0,0,0,0,0,0,0
54.5,73.11,10.18,4.6,0,0.91,0,0,6.96,1.71,0,0,0,0,0,0,0,0,0,0,0,0,0,0,0,0.28,0,0,0,0,0,0,0,0,2.25,0,0,0,0,0,0,0,0,0,0,0,0
70,60,0,5,0,0,20,0,0,0,0,0,0,0,0,0,0,0,0,4,5,0,0,0,0,0,0,0,0,0,0,0,0,0,6,0,0,0,0,0,0,0,0,0,0,0,0
68,50,0,10,0,0,15,0,0,0,0,0,0,0,0,0,0,0,0,5,10,0,0,0,0,0,0,0,0,0,0,0,0,0,10,0,0,0,0,0,0,0,0,0,0,0,0
67,40,0,10,0,0,25,0,0,0,0,0,0,0,0,0,0,0,0,10,0,0,0,0,0,0,0,0,0,0,0,0,0,0,15,0,0,0,0,0,0,0,0,0,0,0,0
95.5,33.27,0,11.15,11.15,44.43,0,0,0,0,0,0,0,0,0,0,0,0,0,0,0,0,0,0,0,0,0,0,0,0,0,0,0,0,0,0,0,0,0,0,0,0,0,0,0,0,0
83.2,38.38,0,15.39,7.71,38.52,0,0,0,0,0,0,0,0,0,0,0,0,0,0,0,0,0,0,0,0,0,0,0,0,0,0,0,0,0,0,0,0,0,0,0,0,0,0,0,0,0
70.2,41.03,0,17.62,5.95,35.4,0,0,0,0,0,0,0,0,0,0,0,0,0,0,0,0,0,0,0,0,0,0,0,0,0,0,0,0,0,0,0,0,0,0,0,0,0,0,0,0,0
82.9,34.39,0,17.24,6.23,42.14,0,0,0,0,0,0,0,0,0,0,0,0,0,0,0,0,0,0,0,0,0,0,0,0,0,0,0,0,0,0,0,0,0,0,0,0,0,0,0,0,0
70.4,41.13,0,17.7,0,35.3,0,0,0,0,0,0,0,0,0,0,0,0,0,5.87,0,0,0,0,0,0,0,0,0,0,0,0,0,0,0,0,0,0,0,0,0,0,0,0,0,0,0
91.3,30.8,0,15.42,0,46.13,0,0,0,0,0,0,0,0,0,0,0,0,0,7.65,0,0,0,0,0,0,0,0,0,0,0,0,0,0,0,0,0,0,0,0,0,0,0,0,0,0,0
81.7,34.34,0,17.22,0,42.18,0,0,0,0,0,0,0,0,0,0,0,0,0,6.26,0,0,0,0,0,0,0,0,0,0,0,0,0,0,0,0,0,0,0,0,0,0,0,0,0,0,0
72.9,38.12,0,19.08,0,38.07,0,0,0,0,0,0,0,0,0,0,0,0,0,4.73,0,0,0,0,0,0,0,0,0,0,0,0,0,0,0,0,0,0,0,0,0,0,0,0,0,0,0
64.3,41.9,0,21.01,0,33.82,0,0,0,0,0,0,0,0,0,0,0,0,0,3.27,0,0,0,0,0,0,0,0,0,0,0,0,0,0,0,0,0,0,0,0,0,0,0,0,0,0,0
90,28.08,17.86,0,0,0,25.2,0,0,0,0,0,0,0,0,0,0,0,0,0,0,0,0,0,0,0,0,0,0,0,0,7.22,0,0,20.43,0,0,0,0,0,0,0,0,1.21,0,0,0
90,40.3,6.58,0,0,0,24.76,0,0,0,0,0,0,0,0,0,0,0,0,0,0,0,0,0,0,0,0,0,0,0,0,7.09,0,0,20.08,0,0,0,0,0,0,0,0,1.19,0,0,0
68,71.57,10.05,3.12,0,0.57,0.66,0,12,0,0,0,0,0,0,0,0,0,0,2.03,0,0,0,0,0,0,0,0,0,0,0,0,0,0,0,0,0,0,0,0,0,0,0,0,0,0,0
52,77.34,9.47,4.26,0,0.57,0.87,0,6.61,0.88,0,0,0,0,0,0,0,0,0,0,0,0,0,0,0,0,0,0,0,0,0,0,0,0,0,0,0,0,0,0,0,0,0,0,0,0,0
51,72.66,17.1,2.2,0,0,0,1.93,0.41,5.7,0,0,0,0,0,0,0,0,0,0,0,0,0,0,0,0,0,0,0,0,0,0,0,0,0,0,0,0,0,0,0,0,0,0,0,0,0
95,14.2,23.3,0,0,0,20.05,0,0,0,0,0,0,0,24.07,0,0,0,0,0,0,0,0,0,0,0,0,0,0,0,0,2.35,0,0,16.03,0,0,0,0,0,0,0,0,0,0,0,0
93,25.32,20.17,0,0,0,27.48,0,0,0,0,0,0,0,0,0,1.56,0,0,0,0,0,0,0,0,5.85,0,0,0,0,0,7.9,0,0,11.72,0,0,0,0,0,0,0,0,0,0,0,0
93,39.54,8.12,0,0,0,26.56,0,0,0,0,0,0,0,0,0,1.5,0,0,0,0,0,0,0,0,5.66,0,0,0,0,0,7.29,0,0,11.33,0,0,0,0,0,0,0,0,0,0,0,0
99,49.13,24.09,0,0,0,0,0,18.4,0,0,0,0,0,0,0,0,0,0,5.11,0,0,0,0,0,3.27,0,0,0,0,0,0,0,0,0,0,0,0,0,0,0,0,0,0,0,0,0
98,52.24,21.11,0,0,0,0,0,18.31,0,0,0,0,0,0,0,0,0,0,5.08,0,0,0,0,0,3.26,0,0,0,0,0,0,0,0,0,0,0,0,0,0,0,0,0,0,0,0,0
100,58.37,15.21,0,0,0,0,0,18.15,0,0,0,0,0,0,0,0,0,0,5.04,0,0,0,0,0,3.23,0,0,0,0,0,0,0,0,0,0,0,0,0,0,0,0,0,0,0,0,0
106,52.82,15.49,0,0,0,0,0,19.49,0,0,0,0,0,0,0,0,0,0,7.46,0,0,0,0,0,4.74,0,0,0,0,0,0,0,0,0,0,0,0,0,0,0,0,0,0,0,0,0
93,37.42,9.22,0,0,0,26.93,0,0,0,0,0,0,0,0,0,1.53,0,0,0,0,0,0,0,0,5.74,0,0,0,0,0,7.68,0,0,11.48,0,0,0,0,0,0,0,0,0,0,0,0
95,15.97,13.78,0,0,0,22.53,0,0,0,0,0,0,0,27.06,0,0,0,0,0,0,0,0,0,0,0,0,0,0,0,0,2.65,0,0,18.01,0,0,0,0,0,0,0,0,0,0,0,0
32.2,59.92,1.79,15.66,18.64,0,0,0,0,0,0,0,0,0,0,0,0.42,0.83,0,1.92,0,0,0,0,0.21,0.39,0,0,0,0,0,0,0,0,0,0,0,0,0,0,0,0.22,0,0,0,0,0
26.6,59.7,1.79,15.6,18.58,0,0,0,0,0,0,0,0,0,0,0,1.16,0,0,1.91,0,0,0,0,0,1.05,0,0,0,0,0,0,0,0,0,0,0,0,0,0,0,0.21,0,0,0,0,0
3,70.03,0,14.2,1.12,0,0,9.52,1.56,0,0,0,0,0,0,0,0,0,0,0,0,0,0,0,0,0,0,0,0,0,0,0,0,0,1.69,0,0,1.2,0,0,0,0.68,0,0,0,0,0
86,70.53,0,2.16,2.73,0,0,22.1,0,1.17,0,0,0,0,0,0,0,0,0,0,0.79,0,0,0,0,0,0,0.14,0,0,0,0,0,0,0,0,0,0,0,0,0,0.38,0,0,0,0,0
49.9,69.32,14.51,6.02,0,0,4.92,0,5.23,0,0,0,0,0,0,0,0,0,0,0,0,0,0,0,0,0,0,0,0,0,0,0,0,0,0,0,0,0,0,0,0,0,0,0,0,0,0
96.5,62.83,0,1.22,0,0,7.12,2.45,8.16,3.96,0,0,0,0,0,0,0,0,0,6.84,4.52,0,0,0,0,0,0,0,0,0,0.09,0,0,0,0.75,0,0,1.78,0.28,0,0,0,0,0,0,0,0
20.7,0,30.76,38.42,0,30.82,0,0,0,0,0,0,0,0,0,0,0,0,0,0,0,0,0,0,0,0,0,0,0,0,0,0,0,0,0,0,0,0,0,0,0,0,0,0,0,0,0
25.4,7.7,30.78,30.76,0,30.76,0,0,0,0,0,0,0,0,0,0,0,0,0,0,0,0,0,0,0,0,0,0,0,0,0,0,0,0,0,0,0,0,0,0,0,0,0,0,0,0,0
20.1,0,38.45,30.76,0,30.79,0,0,0,0,0,0,0,0,0,0,0,0,0,0,0,0,0,0,0,0,0,0,0,0,0,0,0,0,0,0,0,0,0,0,0,0,0,0,0,0,0
37.4,15.39,23.05,30.83,0,30.73,0,0,0,0,0,0,0,0,0,0,0,0,0,0,0,0,0,0,0,0,0,0,0,0,0,0,0,0,0,0,0,0,0,0,0,0,0,0,0,0,0
29.6,6.63,26.68,33.31,0,26.72,0,0,0,0,0,0,0,0,0,0,0,0,0,0,0,0,0,0,0,0,0,0,0,0,0,0,0,0,0,0,0,6.66,0,0,0,0,0,0,0,0,0
37.2,0,33.34,33.38,0,0,0,0,0,0,0,0,0,0,0,0,0,0,0,0,33.28,0,0,0,0,0,0,0,0,0,0,0,0,0,0,0,0,0,0,0,0,0,0,0,0,0,0
7.2,0,35.44,32.23,0,0,0,0,0,0,0,0,0,0,0,0,0,0,0,0,32.33,0,0,0,0,0,0,0,0,0,0,0,0,0,0,0,0,0,0,0,0,0,0,0,0,0,0
11,0,38.42,30.82,0,0,0,0,0,0,0,0,0,0,0,0,0,0,0,0,30.76,0,0,0,0,0,0,0,0,0,0,0,0,0,0,0,0,0,0,0,0,0,0,0,0,0,0
13,0,30.71,38.48,0,0,0,0,0,0,0,0,0,0,0,0,0,0,0,0,30.81,0,0,0,0,0,0,0,0,0,0,0,0,0,0,0,0,0,0,0,0,0,0,0,0,0,0
20.6,0,30.75,30.8,0,0,0,0,0,0,0,0,0,0,0,0,0,0,0,0,38.45,0,0,0,0,0,0,0,0,0,0,0,0,0,0,0,0,0,0,0,0,0,0,0,0,0,0
21.4,0,30.78,30.82,0,0,0,0,0,0,0,0,0,0,0,0,0,0,0,0,30.67,0,0,0,0,0,0,0,0,0,0,0,0,0,7.73,0,0,0,0,0,0,0,0,0,0,0,0
26.9,14.22,28.57,28.58,0,0,0,0,0,0,0,0,0,0,0,0,0,0,0,0,28.63,0,0,0,0,0,0,0,0,0,0,0,0,0,0,0,0,0,0,0,0,0,0,0,0,0,0
45.4,0,33.29,33.36,0,0,33.35,0,0,0,0,0,0,0,0,0,0,0,0,0,0,0,0,0,0,0,0,0,0,0,0,0,0,0,0,0,0,0,0,0,0,0,0,0,0,0,0
29,0,30.8,38.48,0,0,30.72,0,0,0,0,0,0,0,0,0,0,0,0,0,0,0,0,0,0,0,0,0,0,0,0,0,0,0,0,0,0,0,0,0,0,0,0,0,0,0,0
47,78.82,11.9,2.26,0.07,0.05,0,0,6.84,0.06,0,0,0,0,0,0,0,0,0,0,0,0,0,0,0,0,0,0,0,0,0,0,0,0,0,0,0,0,0,0,0,0,0,0,0,0,0
53,71.86,14.83,2.76,1.78,1.28,0,0,7.36,0.13,0,0,0,0,0,0,0,0,0,0,0,0,0,0,0,0,0,0,0,0,0,0,0,0,0,0,0,0,0,0,0,0,0,0,0,0,0
46,15,26.96,1.47,0,2.67,0,0,0,0,0,0,0,0,0,0,0,0,0,51.21,1.45,0,0,0,0,0,0,0,0,0,0,0,0,0,0.94,0,0,0.3,0,0,0,0,0,0,0,0,0
52,11,23.76,0.36,9.13,2.61,0.96,0,0,0,0,0,0,0,0,0.15,0,0,0,51.48,0,0,0,0,0,0.06,0,0,0,0,0,0,0,0,0,0,0,0,0,0.49,0,0,0,0,0,0,0
116,20.59,15.55,0,0,0,0,0,0,3.28,0,0,0,0,0,0,0,0,0,0,0,0,51.98,0,0,0,0,0,0,0,0,0,0,0,0,0,0,3.76,0,0,4.84,0,0,0,0,0,0
63,50,0,15,0,23,0,0,0,0,0,0,0,0,0,0,1,0,0,0,0,0,0,0,0,1,0,0,10,0,0,0,0,0,0,0,0,0,0,0,0,0,0,0,0,0,0
63,50,0,15,0,23,0,0,0,0,0,0,0,0,0,0,1,0,1,0,0,0,0,0,0,0,0,0,10,0,0,0,0,0,0,0,0,0,0,0,0,0,0,0,0,0,0
58,59.5,0,10,0,17,0,0,0,0,0,0,0,0,0,0,1.6,0,0,0,0,0,0,0,0,1.9,0,0,10,0,0,0,0,0,0,0,0,0,0,0,0,0,0,0,0,0,0
99.5,0,0,0,0,0,0,0,0,0,0,0,0,0,0,0,0,0,0,0,0,0,20.17,0,0,0,0,0,0,0,0,0,0,0,0,0,0,0,0,0,0,25.38,54.45,0,0,0,0
93,0,0,0,0,0,0,0,0,0,0,0,0,0,0,0,0,0,0,0,0,0,15.99,0,0,0,0,0,0,0,0,0,0,0,0,0,0,0,0,0,0,25.15,58.86,0,0,0,0
90,0,0,0,0,0,0,0,0,0,0,0,0,0,0,0,0,0,0,0,0,0,11.72,0,0,0,0,0,0,0,0,0,0,0,0,0,0,0,0,0,0,30.73,57.55,0,0,0,0
95,13.84,16.71,0,0,0,0,0,0,0,0,0,0,0,0,0,0,0,0,6.12,0,0,63.33,0,0,0,0,0,0,0,0,0,0,0,0,0,0,0,0,0,0,0,0,0,0,0,0
96,3.75,21.63,1.48,0,0,0,0,0,0,0,0,0,0,0,0,0,0,0,22.2,0,0,50.94,0,0,0,0,0,0,0,0,0,0,0,0,0,0,0,0,0,0,0,0,0,0,0,0
98,6.3,21.75,0,0,0,0.98,0,0,0.8,0,0,0,0,0,0,0,0,0,18.6,0,0,51.57,0,0,0,0,0,0,0,0,0,0,0,0,0,0,0,0,0,0,0,0,0,0,0,0
100,5.4,28.01,0.8,0,0,0,0,1.3,0,0,0,0,0,0,0,0,0,0,0,0,0,60.43,0,0,0,0,0,0,0,0,0,0,0,4.06,0,0,0,0,0,0,0,0,0,0,0,0
90,71.93,0,0.26,0,0,0,26.46,0.59,0.39,0,0,0,0,0,0,0,0,0,0,0,0,0,0,0,0,0,0.08,0,0,0,0,0,0,0,0,0,0,0,0,0,0.29,0,0,0,0,0
124,64.49,0,2.62,0,0,0,29.51,1.51,0.99,0,0,0,0,0,0,0,0,0,0,0,0,0,0,0,0,0,0.13,0,0,0,0,0,0,0,0,0,0,0,0,0,0.75,0,0,0,0,0
66.5,10.23,59.71,0,0,0,30.06,0,0,0,0,0,0,0,0,0,0,0,0,0,0,0,0,0,0,0,0,0,0,0,0,0,0,0,0,0,0,0,0,0,0,0,0,0,0,0,0
71.9,12.94,55.03,1.98,0,0,20.04,0,0,0,0,0,0,0,0,0,0,0,0,0,0,0,10.01,0,0,0,0,0,0,0,0,0,0,0,0,0,0,0,0,0,0,0,0,0,0,0,0
80.8,11.93,54.07,2.02,0,0,26.89,5.09,0,0,0,0,0,0,0,0,0,0,0,0,0,0,0,0,0,0,0,0,0,0,0,0,0,0,0,0,0,0,0,0,0,0,0,0,0,0,0
85,12.94,51.23,1.96,0,0,28.98,4.89,0,0,0,0,0,0,0,0,0,0,0,0,0,0,0,0,0,0,0,0,0,0,0,0,0,0,0,0,0,0,0,0,0,0,0,0,0,0,0
79.9,12.87,54.63,2.02,0,0,24.86,2.4,0.14,2.48,0,0,0,0,0,0,0,0,0,0,0.6,0,0,0,0,0,0,0,0,0,0,0,0,0,0,0,0,0,0,0,0,0,0,0,0,0,0
83.6,12.84,54.49,0,0,0,26.76,2.42,0.29,2.5,0,0,0,0,0,0,0,0,0,0,0.7,0,0,0,0,0,0,0,0,0,0,0,0,0,0,0,0,0,0,0,0,0,0,0,0,0,0
131,10.62,20.22,8,0,0,0,0,14.12,0,0,0,0,0,0,0,0,0,0,11.62,4.57,0,29.37,0,0,0,0,0,0,0,0,0,0,0,1.48,0,0,0,0,0,0,0,0,0,0,0,0
66.5,29.27,29.26,0,0,0,0,0,0,0,0,0,0,0,0,0,0,0,0,0,0,0,31.22,0,0,0,0,0,0,0,0,0,0,0,0,6.36,0,3.89,0,0,0,0,0,0,0,0,0
74.6,28.86,28.85,0,0,0,7.69,0,0,0,0,0,0,0,0,0,0,0,0,0,0,0,30.76,0,0,0,0,0,0,0,0,0,0,0,0,0,0,3.84,0,0,0,0,0,0,0,0,0
73.8,30.32,20.49,0,0,0,0,0,0,0,0,0,0,0,0,0,0,0,0,0,0,0,41,0,0,0,0,0,0,0,0,0,0,0,4.09,0,0,4.1,0,0,0,0,0,0,0,0,0
74.8,28.85,28.85,0,0,0,0,0,0,0,0,0,0,0,0,0,0,0,0,0,0,0,38.46,0,0,0,0,0,0,0,0,0,0,0,0,0,0,3.84,0,0,0,0,0,0,0,0,0
73.8,21.28,31.93,0,0,0,0,0,0,0,0,0,0,0,0,0,0,0,0,0,0,0,42.54,0,0,0,0,0,0,0,0,0,0,0,0,0,0,4.25,0,0,0,0,0,0,0,0,0
69.6,28.86,28.85,0,0,0,0,0,0,0,0,0,0,0,0,0,0,0,0,0,0,0,38.45,0,0,0,0,0,0,0,0,0,0,0,3.84,0,0,0,0,0,0,0,0,0,0,0,0
100,59.64,3.31,0,0,0,0,0,12.3,0,0,0,0,0,0,0,0,0,0,6.75,0,0,13.67,0,0,4.33,0,0,0,0,0,0,0,0,0,0,0,0,0,0,0,0,0,0,0,0,0
70,63.72,5.5,11.27,0,4.09,0,2.56,3.71,0.81,0,0,0,0,0,0,0,0,0,0,1.48,0,6.86,0,0,0,0,0,0,0,0,0,0,0,0,0,0,0,0,0,0,0,0,0,0,0,0
73,39.26,29.05,3.3,8.36,2.4,2.2,0,5.43,1.43,0,0,0,0,0,0,0,0,0,6.62,1.95,0,0,0,0,0,0,0,0,0,0,0,0,0,0,0,0,0,0,0,0,0,0,0,0,0,0
81,55.14,4.99,0,0,0,0,0,7.29,0,0,0,0,0,0,0,0,0,0,0,0,0,25.73,0,0,0,0,0,0,0,0,0,0,0,4.21,0,0,2.64,0,0,0,0,0,0,0,0,0
110,0,0,0,0,0,0,0,0,0,0,0,0,0,0,0,0,0,0,0,0,0,28.76,0,0,0,0,0,0,0,0,0,0,0,0,0,0,0,0,0,0,25.85,45.39,0,0,0,0
125,0,0,0,0,0,0,0,0,0,0,0,0,0,0,0,0,0,0,0,0,0,37.69,0,0,0,0,0,0,0,0,0,0,0,0,0,0,0,0,0,0,26.34,35.97,0,0,0,0
145,0,0,0,0,0,0,0,0,0,0,0,0,0,0,0,0,0,0,0,0,0,51.73,0,0,0,0,0,0,0,0,0,0,0,0,0,0,0,0,0,0,27.12,21.15,0,0,0,0
162,0,0,0,0,0,0,0,0,0,0,0,0,0,0,0,0,0,0,0,0,0,61.56,0,0,0,0,0,0,0,0,0,0,0,0,0,0,0,0,0,0,27.66,10.78,0,0,0,0
111,0,0,0,0,0,0,0,0,0,0,0,0,0,0,0,0,0,0,0,0,0,28.36,0,0,0,0,0,0,0,0,0,0,0,0,0,0,0,0,0,0,31.86,39.78,0,0,0,0
112,0,0,0,0,0,0,0,0,0,0,0,0,0,0,0,0,0,0,0,0,0,27.97,0,0,0,0,0,0,0,0,0,0,0,0,0,0,0,0,0,0,37.7,34.33,0,0,0,0
110,0,0,0,0,0,0,0,0,0,0,0,0,0,0,0,0,0,0,0,0,0,22.24,0,0,0,0,0,0,0,0,0,0,0,0,0,0,0,0,0,0,64.12,13.64,0,0,0,0
150,0,0,0,0,0,0,0,0,0,0,0,0,0,0,0,0,0,0,0,0,0,47.67,0,0,0,0,0,0,0,0,0,0,0,0,0,0,0,0,0,0,20.43,31.9,0,0,0,0
105,0,0,0,0,0,0,0,0,0,0,0,0,0,0,0,0,0,0,0,0,0,23.13,0,0,0,0,0,0,0,0,0,0,0,0,0,0,0,0,0,0,48.49,28.38,0,0,0,0
98,0,0,0,0,0,0,0,0,0,0,0,0,0,0,0,0,0,0,0,0,0,18.38,0,0,0,0,0,0,0,0,0,0,0,0,0,0,0,0,0,0,63.58,18.04,0,0,0,0
93,0,0,0,0,0,0,0,0,0,0,0,0,0,0,0,0,0,0,0,0,0,27.11,0,0,0,0,0,0,0,20.75,0,0,0,0,0,0,0,0,0,0,35.52,16.62,0,0,0,0
122,0,0,0,0,0,0,0,0,0,0,0,0,0,0,0,0,0,0,0,0,0,38.44,0,0,0,0,0,0,0,3.26,0,0,0,0,0,0,0,0,0,0,26.86,31.44,0,0,0,0
130,0,0,0,0,0,0,0,0,0,0,0,0,0,0,0,0,0,0,0,0,0,47.91,0,0,0,0,0,0,0,3.32,0,0,0,0,0,0,0,0,0,0,27.4,21.37,0,0,0,0
138,0,0,0,0,0,0,0,0,0,0,0,0,0,0,0,0,0,0,0,0,0,52.79,0,0,0,0,0,0,0,3.36,0,0,0,0,0,0,0,0,0,0,27.67,16.18,0,0,0,0
90,0,0,0,0,0,33.24,0,0,0,0,0,0,0,0,0,0,0,0,0,0,0,22.84,0,0,0,0,0,0,0,0,0,0,0,0,0,0,0,0,0,0,29.92,14,0,0,0,0
111,0,0,0,0,0,11.69,0,0,0,0,0,0,0,0,0,0,0,0,0,0,0,32.12,0,0,0,0,0,0,0,0,0,0,0,0,0,0,0,0,0,0,31.56,24.63,0,0,0,0
160,0,0,0,0,0,0,0,0,0,0,0,0,4.76,0,0,0,0,0,0,0,0,49.96,0,0,0,0,0,0,0,0,0,0,0,0,0,0,0,0,0,0,28.57,16.71,0,0,0,0
126,0,0,0,0,0,0,0,0,0,0,0,0,4.77,0,0,0,0,0,0,0,0,40.89,0,0,0,0,0,0,0,3.47,0,0,0,0,0,0,0,0,0,0,28.58,22.29,0,0,0,0
128,0,0,0,0,0,0,0,0,0,0,0,0,4.83,0,0,0,0,0,0,0,0,23.05,0,0,0,0,0,0,0,3.52,0,0,0,0,0,0,0,0,0,0,29,39.6,0,0,0,0
120,0,0,0,0,41.12,0,0,0,0,0,0,0,0,0,0,0,0,0,0,0,0,15.49,0,0,0,0,0,0,0,0,0,0,0,0,0,0,0,0,0,0,24.37,19.02,0,0,0,0
137,0,0,0,0,15.28,0,0,0,0,0,0,0,2.01,0,0,0,0,0,0,0,0,30.73,0,0,0,0,0,0,0,2.93,0,0,0,0,0,0,0,0,0,0,30.2,18.85,0,0,0,0
105,0,0,0,0,0,0,0,0,0,0,0,0,0,0,0,0,0,0,0,0,0,29.01,0,0,0,0,0,0,0,0,0,0,0,20.25,0,0,0,0,0,0,28.5,22.24,0,0,0,0
91,0,0,0,0,0,0,0,0,0,0,0,0,0,0,0,0,0,0,0,0,0,22.62,0,0,0,0,0,0,0,0,0,0,0,36.11,0,0,0,0,0,0,25.41,15.86,0,0,0,0
97,0,0,0,0,0,0,0,0,0,0,0,0,0,0,0,0,0,0,35.69,0,0,22.77,0,0,0,0,0,0,0,0,0,0,0,0,0,0,0,0,0,0,25.58,15.96,0,0,0,0
102,0,0,16.59,0,0,0,0,0,0,0,0,0,0,0,0,0,0,0,0,0,0,30.34,0,0,0,0,0,0,0,0,0,0,0,0,0,0,0,0,0,0,29.81,23.26,0,0,0,0
40.8,59.12,4.29,14.52,22.07,0,0,0,0,0,0,0,0,0,0,0,0,0,0,0,0,0,0,0,0,0,0,0,0,0,0,0,0,0,0,0,0,0,0,0,0,0,0,0,0,0,0
41,50.77,4.01,10.85,34.37,0,0,0,0,0,0,0,0,0,0,0,0,0,0,0,0,0,0,0,0,0,0,0,0,0,0,0,0,0,0,0,0,0,0,0,0,0,0,0,0,0,0
43.5,48.82,7.67,10.47,33.04,0,0,0,0,0,0,0,0,0,0,0,0,0,0,0,0,0,0,0,0,0,0,0,0,0,0,0,0,0,0,0,0,0,0,0,0,0,0,0,0,0,0
43.9,52.22,7.53,7.68,32.57,0,0,0,0,0,0,0,0,0,0,0,0,0,0,0,0,0,0,0,0,0,0,0,0,0,0,0,0,0,0,0,0,0,0,0,0,0,0,0,0,0,0
43.3,52.99,4.19,14.18,28.64,0,0,0,0,0,0,0,0,0,0,0,0,0,0,0,0,0,0,0,0,0,0,0,0,0,0,0,0,0,0,0,0,0,0,0,0,0,0,0,0,0,0
41,52.59,3.97,9.39,34.05,0,0,0,0,0,0,0,0,0,0,0,0,0,0,0,0,0,0,0,0,0,0,0,0,0,0,0,0,0,0,0,0,0,0,0,0,0,0,0,0,0,0
42.5,54.31,3.94,8.01,33.74,0,0,0,0,0,0,0,0,0,0,0,0,0,0,0,0,0,0,0,0,0,0,0,0,0,0,0,0,0,0,0,0,0,0,0,0,0,0,0,0,0,0
14.3,52.8,0,11.49,12.05,0,0,20.09,0,0,0,0,0,0,0,0,0,0,0,0,0,0,0,0,0,0,0,0,0,0,0,0,0,0,3.57,0,0,0,0,0,0,0,0,0,0,0,0
59,17.46,0,7.25,7.9,0,31.57,0,0,0,0,0,0,0,0,0,0,0,0,0,0,0,0,0,0,0,0,0,0,0,0,0,0,0,35.66,0,0,0,0,0,0,0,0,0.16,0,0,0
32,21.15,0,8.44,2.08,0,31,6.37,0,0,0,0,0,0,0,0,0,0,0,0,0,0,0,0,0,0,0,0,0,0,0,0,0,0,30.81,0,0,0,0,0,0,0,0,0.15,0,0,0
115,0,0,12,0,0,0,0,21,0,0,0,0,0,0,0,0,0,0,0,0,0,0,0,0,0,0,0,0,0,0,0,0,0,0,0,0,0,0,0,0,67,0,0,0,0,0
115,0,4,12,0,0,0,10,10,0,0,0,0,0,0,0,0.5,0,0,0,0,0,0,0,0,0,0,0,0.5,0,0,0,0,0,0,0,0,0,0,0,0,63,0,0,0,0,0
23,66.55,0,14.19,3.15,2.49,0.17,9.35,0,0.53,0,0,0,0,0,0,0,0,0,2.33,0,0,0,0,0,0,0,0.45,0,0,0,0,0,0,0.79,0,0,0,0,0,0,0,0,0,0,0,0
100,85.79,0,0,0,0,0,0,7.68,0,0,0,0,0,0,0,0,0,0,0,0,0,0,0,0,0,0,0,0,0,0,0,0,0,0,0,0,6.53,0,0,0,0,0,0,0,0,0
97,69.98,0.69,1.13,4.66,6.36,0.19,0,15.81,0.96,0,0,0,0,0,0,0,0,0,0,0,0,0,0,0,0,0,0.03,0,0,0.02,0,0,0,0,0,0,0,0.17,0,0,0,0,0,0,0,0
47.8,0,0,0,0,0,0,0,0,0,0,0,0,0,0,0,0,0,0,0,0,0,4.13,0,0,0,0,0,0,0,12.66,0,0,0,0,0,0,0,0,0,0,32.49,50.72,0,0,0,0
55,15.71,20.96,0,8.52,0,0,0,0,0,0,0,0,0,0,0,0,0,0,41.13,0,0,0,0,0,0,0,0,0,0,0,0,0,0,0,0,0,0,0,0,0,0,13.68,0,0,0,0
66,9.07,20.13,0,0,13.89,0,0,0,0,0,0,0,0,0,0,0,0,0,52.63,0,0,0,0,0,0,0,0,0,0,0,0,0,0,0,0,0,0,0,0,0,0,4.28,0,0,0,0
68,7.85,9.48,0.92,0,11.77,7.38,0,0,0,0,0,0,0,0,0,0,0,0,47.52,0,0,0,0,0,0,0,0,0,0,0,0,0,0,0,0,0,0,0,0,8.86,0,6.22,0,0,0,0
86.5,0,0,0,0,0,0,0,0,0,0,4.33,0,0,0,0,0,0,0,0,0,0,1.52,0,0,0,0,0,0,0,0,0,0,0,0,0,0,0,0,0,63.91,0,30.24,0,0,0,0
101,59.87,0,0,0,0,13.11,0,9.05,2.54,0,0,0,0,0,0,0,0,0,11.81,0,0,0,0,0,0,0,0,0,0,0.05,0.98,0,0,0,0,0,2.59,0,0,0,0,0,0,0,0,0
81,21.87,32.08,0,0,0,0,0,0,0,0,0,0,0,0,0,0,0,0,4.84,0,0,41.21,0,0,0,0,0,0,0,0,0,0,0,0,0,0,0,0,0,0,0,0,0,0,0,0
92,0,0,12.59,0,0,0,19.8,0,0,0,0,0,0,0,0,0,0,0,0,0,0,0,0,0,0,0,0.13,0,0,0,0.38,1.85,0,0,0,0,0,0,0,0,65.25,0,0,0,0,0
83.6,0,0,12.59,9.1,0,0,10.7,0,0,0,0,0,0,0,0,0,0,0,0,0,0,0,0,0,0,0,0.13,0,0,0,0.38,1.85,0,0,0,0,0,0,0,0,65.25,0,0,0,0,0
70.4,0,0,12.59,15.16,0,0,4.64,0,0,0,0,0,0,0,0,0,0,0,0,0,0,0,0,0,0,0,0.13,0,0,0,0.38,1.85,0,0,0,0,0,0,0,0,65.25,0,0,0,0,0
61.3,0,0,12.59,19.8,0,0,0,0,0,0,0,0,0,0,0,0,0,0,0,0,0,0,0,0,0,0,0.13,0,0,0,0.38,1.85,0,0,0,0,0,0,0,0,65.25,0,0,0,0,0
109.2,0,0,11.84,0,0,0,24.61,0,0,0,0,0,0,0,0,0,0,0,0,0,0,0,0,0,0,0,0.12,0,0,0,0.36,1.74,0,0,0,0,0,0,0,0,61.33,0,0,0,0,0
94.7,0,0,11.84,3,0,0,21.61,0,0,0,0,0,0,0,0,0,0,0,0,0,0,0,0,0,0,0,0.12,0,0,0,0.36,1.74,0,0,0,0,0,0,0,0,61.33,0,0,0,0,0
93,0,0,11.84,9.01,0,0,15.6,0,0,0,0,0,0,0,0,0,0,0,0,0,0,0,0,0,0,0,0.12,0,0,0,0.36,1.74,0,0,0,0,0,0,0,0,61.33,0,0,0,0,0
81.2,0,0,11.84,12.01,0,0,12.6,0,0,0,0,0,0,0,0,0,0,0,0,0,0,0,0,0,0,0,0.12,0,0,0,0.36,1.74,0,0,0,0,0,0,0,0,61.33,0,0,0,0,0
76.9,0,0,11.84,15.01,0,0,9.6,0,0,0,0,0,0,0,0,0,0,0,0,0,0,0,0,0,0,0,0.12,0,0,0,0.36,1.74,0,0,0,0,0,0,0,0,61.33,0,0,0,0,0
58.1,0,0,11.84,24.61,0,0,0,0,0,0,0,0,0,0,0,0,0,0,0,0,0,0,0,0,0,0,0.12,0,0,0,0.36,1.74,0,0,0,0,0,0,0,0,61.33,0,0,0,0,0
93.8,0,0,11.44,6.01,0,0,21.07,0,0,0,0,0,0,0,0,0,0,0,0,0,0,0,0,0,0,0,0.12,0,0,0,0.36,1.74,0,0,0,0,0,0,0,0,59.26,0,0,0,0,0
90.2,0,0,11.44,9.01,0,0,18.07,0,0,0,0,0,0,0,0,0,0,0,0,0,0,0,0,0,0,0,0.12,0,0,0,0.36,1.74,0,0,0,0,0,0,0,0,59.26,0,0,0,0,0
104.2,0,0,11.04,0,0,0,29.54,0,0,0,0,0,0,0,0,0,0,0,0,0,0,0,0,0,0,0,0.12,0,0,0,0.36,1.74,0,0,0,0,0,0,0,0,57.2,0,0,0,0,0
97.8,0,0,11.04,6.01,0,0,23.53,0,0,0,0,0,0,0,0,0,0,0,0,0,0,0,0,0,0,0,0.12,0,0,0,0.36,1.74,0,0,0,0,0,0,0,0,57.2,0,0,0,0,0
94.6,0,0,11.04,9.01,0,0,20.53,0,0,0,0,0,0,0,0,0,0,0,0,0,0,0,0,0,0,0,0.12,0,0,0,0.36,1.74,0,0,0,0,0,0,0,0,57.2,0,0,0,0,0
87.1,0,0,11.04,15.02,0,0,14.52,0,0,0,0,0,0,0,0,0,0,0,0,0,0,0,0,0,0,0,0.12,0,0,0,0.36,1.74,0,0,0,0,0,0,0,0,57.2,0,0,0,0,0
112.6,0,0,11.88,3.01,0,0,21.38,0,0,0,0,0,0,0,0,0,0,0,0,0,0,0,0,0,0,0,0.12,0,0,0,0.36,1.75,0,0,0,0,0,0,0,0,61.5,0,0,0,0,0
102,8.14,26.7,4.8,0,0,0,0,0,0,0,0,0,0,0,0,0,0,0,0,0,0,60.36,0,0,0,0,0,0,0,0,0,0,0,0,0,0,0,0,0,0,0,0,0,0,0,0
75,64.45,11.92,1.02,0,0,6.31,4.63,5.57,3.3,0,0,0,0,0,0,0,0,0,0,0,0,0,0,0,0,0,0,0,0,0,0,0,0,0,0,0,2.8,0,0,0,0,0,0,0,0,0
78,10,0,15,0,0,0,13,0,0,0,0,0,0,0,0,0,0,0,0,0,0,0,0,0,0,0,0,0,0,0,0,2,0,0,0,0,0,0,0,0,60,0,0,0,0,0
75,8,0,17,0,0,0,13,0,0,0,0,0,0,0,0,0,0,0,0,0,0,0,0,0,0,0,0,0,0,0,0,2,0,0,0,0,0,0,0,0,60,0,0,0,0,0
75,5,0,20,0,0,0,13,0,0,0,0,0,0,0,0,0,0,0,0,0,0,0,0,0,0,0,0,0,0,0,0,2,0,0,0,0,0,0,0,0,60,0,0,0,0,0
93,10,0,10.2,0,0,0,18,0,0,0,0,0,0,0,0,0,0,0,0,0,0,0,0,0,0,0,0,0,0,0,0,2,0,0,0,0,0,0,0,0,59.8,0,0,0,0,0
114,10,0,10.2,0,0,0,0,0,18,0,0,0,0,0,0,0,0,0,0,0,0,0,0,0,0,0,0,0,0,0,0,2,0,0,0,0,0,0,0,0,59.8,0,0,0,0,0
84,10,0,10.2,8,0,0,10,0,0,0,0,0,0,0,0,0,0,0,0,0,0,0,0,0,0,0,0,0,0,0,0,2,0,0,0,0,0,0,0,0,59.8,0,0,0,0,0
89,10,0,10.2,0,0,8,10,0,0,0,0,0,0,0,0,0,0,0,0,0,0,0,0,0,0,0,0,0,0,0,0,2,0,0,0,0,0,0,0,0,59.8,0,0,0,0,0
96.5,59.84,4.83,0.33,0,3.74,0,1.56,6.34,9.8,0,0,0,0,0,0,0,0,0,0,0,0,0,0,0,0,0,0.1,0,0,0,0,0,0,12.76,0,0,0.7,0,0,0,0,0,0,0,0,0
37.5,65.03,12.27,10.43,2.45,4.91,4.91,0,0,0,0,0,0,0,0,0,0,0,0,0,0,0,0,0,0,0,0,0,0,0,0,0,0,0,0,0,0,0,0,0,0,0,0,0,0,0,0
41.2,68.26,11.98,7.78,2.4,0,9.58,0,0,0,0,0,0,0,0,0,0,0,0,0,0,0,0,0,0,0,0,0,0,0,0,0,0,0,0,0,0,0,0,0,0,0,0,0,0,0,0
40.8,65.03,13.5,9.2,2.45,0,9.82,0,0,0,0,0,0,0,0,0,0,0,0,0,0,0,0,0,0,0,0,0,0,0,0,0,0,0,0,0,0,0,0,0,0,0,0,0,0,0,0
39.9,65.03,13.5,9.2,2.45,0,4.91,0,0,0,0,0,0,0,0,0,0,0,0,0,4.91,0,0,0,0,0,0,0,0,0,0,0,0,0,0,0,0,0,0,0,0,0,0,0,0,0,0
43.5,65.03,13.5,9.2,0,0,9.82,0,0,0,0,0,0,0,0,0,0,0,0,0,2.45,0,0,0,0,0,0,0,0,0,0,0,0,0,0,0,0,0,0,0,0,0,0,0,0,0,0
37.9,65.03,13.5,9.2,4.91,0,7.36,0,0,0,0,0,0,0,0,0,0,0,0,0,0,0,0,0,0,0,0,0,0,0,0,0,0,0,0,0,0,0,0,0,0,0,0,0,0,0,0
39.7,65.84,12.42,9.32,2.48,0,4.97,0,0,0,0,0,0,0,0,0,0,0,0,0,4.97,0,0,0,0,0,0,0,0,0,0,0,0,0,0,0,0,0,0,0,0,0,0,0,0,0,0
46.3,63.31,16.14,8.01,0,0,12.54,0,0,0,0,0,0,0,0,0,0,0,0,0,0,0,0,0,0,0,0,0,0,0,0,0,0,0,0,0,0,0,0,0,0,0,0,0,0,0,0
43.3,63.31,16.14,8.01,2.48,0,10.06,0,0,0,0,0,0,0,0,0,0,0,0,0,0,0,0,0,0,0,0,0,0,0,0,0,0,0,0,0,0,0,0,0,0,0,0,0,0,0,0
45.5,65.03,13.5,9.2,0,0,12.27,0,0,0,0,0,0,0,0,0,0,0,0,0,0,0,0,0,0,0,0,0,0,0,0,0,0,0,0,0,0,0,0,0,0,0,0,0,0,0,0
36.9,66.63,13.33,7.81,3.63,3.63,4.97,0,0,0,0,0,0,0,0,0,0,0,0,0,0,0,0,0,0,0,0,0,0,0,0,0,0,0,0,0,0,0,0,0,0,0,0,0,0,0,0
36.4,65.03,13.5,9.2,0,4.91,4.91,0,0,0,0,0,0,0,0,0,0,0,0,2.45,0,0,0,0,0,0,0,0,0,0,0,0,0,0,0,0,0,0,0,0,0,0,0,0,0,0,0
44.3,61.86,13.34,7.82,4.85,4.85,7.28,0,0,0,0,0,0,0,0,0,0,0,0,0,0,0,0,0,0,0,0,0,0,0,0,0,0,0,0,0,0,0,0,0,0,0,0,0,0,0,0
60,58,16,3,1,6,7,0,1,1,0,0,0,0,0,0,0,0,0,0,0,0,7,0,0,0,0,0,0,0,0,0,0,0,0,0,0,0,0,0,0,0,0,0,0,0,0
51,68,4,8,0.3,17.7,2,0,0,0,0,0,0,0,0,0,0,0,0,0,0,0,0,0,0,0,0,0,0,0,0,0,0,0,0,0,0,0,0,0,0,0,0,0,0,0,0
52,69.1,0,7.3,0.8,16.6,3.6,0,0,0,0,0,0,0,0,0,0,0,0,0,2.1,0,0,0,0,0,0,0,0.5,0,0,0,0,0,0,0,0,0,0,0,0,0,0,0,0,0,0
55,57,16,3,1,6,4,0,4,1,0,0,0,0,0,0,0,0,0,0,0,0,8,0,0,0,0,0,0,0,0,0,0,0,0,0,0,0,0,0,0,0,0,0,0,0,0
52,68.2,0,9.8,0,18,0,0,0,0,0,0,0,0,0,0,0,0,0,0,0,0,0,0,0,0,0,0,0,0,0,4,0,0,0,0,0,0,0,0,0,0,0,0,0,0,0
4.7,68,1,10.4,0.3,16.4,0,0,0,0,0,0,0,0,0,0,0,0,0,0,0,0,0,0,0,0,0,0,3,0,0,0.9,0,0,0,0,0,0,0,0,0,0,0,0,0,0,0
56,65.9,0.9,9.3,0.3,3.1,0,0,0,0,0,0,0,0,0,0,0,0,0,0,17.5,0,0,0,0,0,0,0,1.5,0,0,1.5,0,0,0,0,0,0,0,0,0,0,0,0,0,0,0
98,10.16,19.75,0,0,0,0,0,0,0,0,0,0,0,0,0,0,0,0,12.2,0,6.54,51.35,0,0,0,0,0,0,0,0,0,0,0,0,0,0,0,0,0,0,0,0,0,0,0,0
23.4,0,36.34,27.34,0,36.32,0,0,0,0,0,0,0,0,0,0,0,0,0,0,0,0,0,0,0,0,0,0,0,0,0,0,0,0,0,0,0,0,0,0,0,0,0,0,0,0,0
31.2,0,37.45,31.3,0,0,31.25,0,0,0,0,0,0,0,0,0,0,0,0,0,0,0,0,0,0,0,0,0,0,0,0,0,0,0,0,0,0,0,0,0,0,0,0,0,0,0,0
104,55.11,0,0,0,0,4.4,0,0,5.98,0,0,0,0,0,0,0,0,0,0,0,0,34.39,0,0,0,0,0.12,0,0,0,0,0,0,0,0,0,0,0,0,0,0,0,0,0,0,0
82,55.11,0,0,0,6.02,4.39,0,0,0,0,0,0,0,0,0,0,0,0,0,0,0,34.36,0,0,0,0,0.12,0,0,0,0,0,0,0,0,0,0,0,0,0,0,0,0,0,0,0
117.5,0,0,6.37,0,0,11.27,0,0,16.66,0,0,0,0,0,0,0,0,0,0,0,0,0,0,0,0,0,0,4.9,0,0.24,0,1.25,0,0,0,0,0,0,0,0,58.78,0,0.53,0,0,0
93,0,0,5.82,0,0,13.1,16.02,0,0.49,0,0,0,0,0,0,0,0,0,0,0,0,0,0,0,0,0,0,3.4,0,0,0,2.93,0,0,0,0,0,0,0,0,58.24,0,0,0,0,0
94,0,0,5.83,0,0,13.13,16.05,0,0.49,0,0,0,0,0,0,0,0,0,0,0,0,0,0,0,0,0,0,3.4,0,0,0,2.75,0,0,0,0,0,0,0,0,58.35,0,0,0,0,0
91,0,0,6.35,0,0,11.23,14.65,0,1.95,0,0,0,0,0,0,0,0,0,0,0,0,0,0,0,0,0,0,4.88,0,0,0,2.36,0,0,0,0,0,0,0,0,58.58,0,0,0,0,0
89,0,0,6.35,0,0,11.23,15.63,0,0.98,0,0,0,0,0,0,0,0,0,0,0,0,0,0,0,0,0,0,4.88,0,0,0,2.34,0,0,0,0,0,0,0,0,58.59,0,0,0,0,0
100,0,0,11.29,0,0,13.25,7.36,7.36,0,0,0,0,0,0,0,0,0,0,0,0,0,0,0,0,0,0,0,0,0,0.22,0,1.14,0,0,0,0,0,0,0,0,58.9,0,0.48,0,0,0
89,0,0,4.6,0,0,11.14,14.53,0,0,0,0,0,0,0,0,0,0,0,0,0,0,0,0,0,0,0,0,4.6,0,0.23,0,2.4,0,0,0,0,0,0,0,0,61.99,0,0.51,0,0,0
91,0,0,4.61,0,0,11.15,18.42,0,0,0,0,0,0,0,0,0,0,0,0,0,0,0,0,0,0,0,0,4.61,0,0.22,0,2.32,0,0,0,0,0,0,0,0,58.18,0,0.49,0,0,0
94,0,0,9.23,0,0,11.17,18.45,0,0,0,0,0,0,0,0,0,0,0,0,0,0,0,0,0,0,0,0,0,0,0.21,0,2.21,0,0,0,0,0,0,0,0,58.26,0,0.47,0,0,0
86,0,0,6.3,0,0,13.08,14.53,0,0,0,0,0,0,0,0,0,0,0,0,0,0,0,0,0,0,0,0,4.84,0,0.23,0,2.4,0,0,0,0,0,0,0,0,58.11,0,0.51,0,0,0
91.5,0,0,11.16,0,0,11.16,15.53,0,0.97,0,0,0,0,0,0,0,0,0,0,0,0,0,0,0,0,0,0,0,0,0.22,0,2.25,0,0,0,0,0,0,0,0,58.24,0,0.47,0,0,0
92,0,0,11.16,0,0,11.16,14.56,0,1.94,0,0,0,0,0,0,0,0,0,0,0,0,0,0,0,0,0,0,0,0,0.22,0,2.26,0,0,0,0,0,0,0,0,58.22,0,0.48,0,0,0
40,0,33.33,0,0,0,0,0,0,0,0,0,0,0,0,0,0,0,0,66.67,0,0,0,0,0,0,0,0,0,0,0,0,0,0,0,0,0,0,0,0,0,0,0,0,0,0,0
63,55.65,5.58,3.81,0,6.93,13.69,0,0,0,0,0,0,0,0,0,0,0,0,14.33,0,0,0,0,0,0,0,0,0,0,0,0,0,0,0,0,0,0,0.01,0,0,0,0,0,0,0,0
66,53.17,6.04,4.12,0,6,13.71,0,0,0,0,0,0,0,0,0,0,0,0,10.33,0,0,5.65,0,0,0,0,0,0,0,0,0,0,0,0,0,0,0,0.98,0,0,0,0,0,0,0,0
61,54.95,4.41,3.76,0,8.21,11.52,0,0,0,0,0,0,0,0,0,0,0,0,16.04,0,0,0,0,0,0,0,0,0,0,0,0,0,0,0.48,0,0,0,0,0,0,0,0.63,0,0,0,0
55.7,2.82,30.86,1.66,0,0,0,0,0,0,0,0,0,0,0,0,0,0,0,0,0,0,64.66,0,0,0,0,0,0,0,0,0,0,0,0,0,0,0,0,0,0,0,0,0,0,0,0
38,54.38,1.28,15.57,20.82,0,2.76,0,0,0,0,0,0,0,0,0,0,0,0,5.19,0,0,0,0,0,0,0,0,0,0,0,0,0,0,0,0,0,0,0,0,0,0,0,0,0,0,0
103,0,0,11.84,0,0,0,24.61,0,0,0,0,0,0,0,0,0,0,0,0,0,0,6.01,0,0,0,0,0.12,0,0,0,0.36,1.74,0,0,0,0,0,0,0,0,55.32,0,0,0,0,0
110.7,0,0,11.04,0,0,0,23.53,6.01,0,0,0,0,0,0,0,0,0,0,0,0,0,0,0,0,0,0,0.12,0,0,0,0.36,1.74,0,0,0,0,0,0,0,0,57.2,0,0,0,0,0
112.7,0,0,11.44,0,0,0,18.07,9.01,0,0,0,0,0,0,0,0,0,0,0,0,0,0,0,0,0,0,0.12,0,0,0,0.36,1.74,0,0,0,0,0,0,0,0,59.26,0,0,0,0,0
96.3,0,0,11.84,0,3,0,21.61,0,0,0,0,0,0,0,0,0,0,0,0,0,0,0,0,0,0,0,0.12,0,0,0,0.36,1.74,0,0,0,0,0,0,0,0,61.33,0,0,0,0,0
98.4,0,0,11.85,0,0,0,24.62,0,0,0,0,0,0,0,0,0,0,0,0,0,0,0,0,0,0,0,0.12,0,0,0,0.35,1.7,0,0,0,0,0,0,0,0,61.36,0,0,0,0,0
108.8,0,0,11.84,0,0,0,15.6,9.01,0,0,0,0,0,0,0,0,0,0,0,0,0,0,0,0,0,0,0.12,0,0,0,0.36,1.74,0,0,0,0,0,0,0,0,61.33,0,0,0,0,0
109.3,0,0,11.84,0,0,0,15.6,0,9.01,0,0,0,0,0,0,0,0,0,0,0,0,0,0,0,0,0,0.12,0,0,0,0.36,1.74,0,0,0,0,0,0,0,0,61.33,0,0,0,0,0
105,0,0,11.84,0,0,0,21.61,0,3,0,0,0,0,0,0,0,0,0,0,0,0,0,0,0,0,0,0.12,0,0,0,0.36,1.74,0,0,0,0,0,0,0,0,61.33,0,0,0,0,0
90.5,0,0,11.84,0,9.01,0,15.6,0,0,0,0,0,0,0,0,0,0,0,0,0,0,0,0,0,0,0,0.12,0,0,0,0.36,1.74,0,0,0,0,0,0,0,0,61.33,0,0,0,0,0
87,0,0,11.84,0,12.01,0,12.6,0,0,0,0,0,0,0,0,0,0,0,0,0,0,0,0,0,0,0,0.12,0,0,0,0.36,1.74,0,0,0,0,0,0,0,0,61.33,0,0,0,0,0
84,0,0,11.84,0,15.01,0,9.6,0,0,0,0,0,0,0,0,0,0,0,0,0,0,0,0,0,0,0,0.12,0,0,0,0.36,1.74,0,0,0,0,0,0,0,0,61.33,0,0,0,0,0
92.7,0,0,11.84,0,0,0,15.6,0,0,0,0,0,0,0,0,0,0,0,0,9.01,0,0,0,0,0,0,0.12,0,0,0,0.36,1.74,0,0,0,0,0,0,0,0,61.33,0,0,0,0,0
90.1,0,0,11.84,0,0,0,12.6,0,0,0,0,0,0,0,0,0,0,0,0,12.01,0,0,0,0,0,0,0.12,0,0,0,0.36,1.74,0,0,0,0,0,0,0,0,61.33,0,0,0,0,0
94.2,0,0,11.84,0,0,9.01,15.6,0,0,0,0,0,0,0,0,0,0,0,0,0,0,0,0,0,0,0,0.12,0,0,0,0.36,1.74,0,0,0,0,0,0,0,0,61.33,0,0,0,0,0
77,0,0,11.84,0,0,12.01,12.6,0,0,0,0,0,0,0,0,0,0,0,0,0,0,0,0,0,0,0,0.12,0,0,0,0.36,1.74,0,0,0,0,0,0,0,0,61.33,0,0,0,0,0
85.6,0,0,11.84,0,0,0,15.6,0,0,0,0,0,0,0,0,0,0,0,9.01,0,0,0,0,0,0,0,0.12,0,0,0,0.36,1.74,0,0,0,0,0,0,0,0,61.33,0,0,0,0,0
63.3,0,0,11.84,0,0,0,9.6,0,0,0,0,0,0,0,0,0,0,0,15.01,0,0,0,0,0,0,0,0.12,0,0,0,0.36,1.74,0,0,0,0,0,0,0,0,61.33,0,0,0,0,0
91.7,0,0,11.04,0,0,0,17.53,0,0,0,0,0,0,0,0,0,0,0,12.01,0,0,0,0,0,0,0,0.12,0,0,0,0.36,1.74,0,0,0,0,0,0,0,0,57.2,0,0,0,0,0
82.4,0,0,11.84,0,0,0,12.31,12.31,0,0,0,0,0,0,0,0,0,0,0,0,0,0,0,0,0,0,0.12,0,0,0,0.36,1.74,0,0,0,0,0,0,0,0,61.32,0,0,0,0,0
93.1,0,0,11.81,0,0,0,8.26,8.26,8.26,0,0,0,0,0,0,0,0,0,0,0,0,0,0,0,0,0,0.12,0,0,0,0.36,1.74,0,0,0,0,0,0,0,0,61.19,0,0,0,0,0
98.7,0,0,11.84,0,0,0,12.31,0,12.31,0,0,0,0,0,0,0,0,0,0,0,0,0,0,0,0,0,0.12,0,0,0,0.36,1.74,0,0,0,0,0,0,0,0,61.32,0,0,0,0,0
100.3,0,0,11.84,0,0,0,0,24.61,0,0,0,0,0,0,0,0,0,0,0,0,0,0,0,0,0,0,0.12,0,0,0,0.36,1.74,0,0,0,0,0,0,0,0,61.33,0,0,0,0,0
106.7,0,0,11.84,0,0,0,0,12.31,12.31,0,0,0,0,0,0,0,0,0,0,0,0,0,0,0,0,0,0.12,0,0,0,0.36,1.74,0,0,0,0,0,0,0,0,61.32,0,0,0,0,0
97.3,0,0,11.84,0,0,0,0,0,24.61,0,0,0,0,0,0,0,0,0,0,0,0,0,0,0,0,0,0.12,0,0,0,0.36,1.74,0,0,0,0,0,0,0,0,61.33,0,0,0,0,0
90.3,0,0,14.84,0,0,0,21.61,0,0,0,0,0,0,0,0,0,0,0,0,0,0,0,0,0,0,0,0.12,0,0,0,0.36,1.74,0,0,0,0,0,0,0,0,61.33,0,0,0,0,0
107.8,0,0,8.84,0,0,0,27.61,0,0,0,0,0,0,0,0,0,0,0,0,0,0,0,0,0,0,0,0.12,0,0,0,0.36,1.74,0,0,0,0,0,0,0,0,61.33,0,0,0,0,0
87,55.54,0,0,0,0,13.21,0,0,2.53,0,0,0,0,0,0,0,0,0,0,0,0,24.55,0,0,0,0,0,0,0,0,0,0,0,1.49,0,0,0,0,0,0,0,0,2.68,0,0,0
84.5,56.59,0,0,0,0,10.06,0,0.97,1.29,0,0,0,0,0,0,0,0,0,0,0,0,25.57,0,0,0,0,0,0,0,0,2,0,0,1.52,0,0,0,0,0,0,0,0,2,0,0,0
80.9,57.79,0,0,0,0,10.1,0,1.2,1.39,0,0,0,0,0,0,0,0,0,0,0,0,23.12,0,0,0,0,0,0,0,0,2.3,0,0,1.8,0,0,0,0,0,0,0,0,2.3,0,0,0
77.7,56.46,0,0,0,0,10.03,0,0.97,0,0,0,0,0,0,0,0,0,0,0,0,0,25.51,0,0,0,0,0,0,0,0,2,0,0,3.03,0,0,0,0,0,0,0,0,2,0,0,0
73.6,56.25,0,0,0,0,10,0,0,0,0,0,0,0,0,0,0,0,0,0,0,0,25.42,0,0,0,0,0,0,0,0,1.81,0,0,4.53,0,0,0,0,0,0,0,0,1.99,0,0,0
40,0,33.3,0,0,0,0,0,0,0,0,0,0,0,0,0,0,0,0,66.7,0,0,0,0,0,0,0,0,0,0,0,0,0,0,0,0,0,0,0,0,0,0,0,0,0,0,0
62,68.7,1.57,7.16,0,1.17,1.1,0,0,0,0,0,0,0,0,0,0,0,0,0,20.3,0,0,0,0,0,0,0,0,0,0,0,0,0,0,0,0,0,0,0,0,0,0,0,0,0,0
60,71.28,1.55,4.94,0,1.15,1.08,0,0,0,0,0,0,0,0,0,0,0,0,0,20,0,0,0,0,0,0,0,0,0,0,0,0,0,0,0,0,0,0,0,0,0,0,0,0,0,0
58,71.02,3.06,10.46,0,1.27,0.46,0,0,0,0,0,0,0,0,0,0,0,0,0,13.73,0,0,0,0,0,0,0,0,0,0,0,0,0,0,0,0,0,0,0,0,0,0,0,0,0,0
61,65.38,1.61,3.67,0,1.47,1.94,0,0,0,0,0,0,0,0,0,0,0,0,0,25.93,0,0,0,0,0,0,0,0,0,0,0,0,0,0,0,0,0,0,0,0,0,0,0,0,0,0
60,62.35,1.53,7.69,7.08,1.27,1.21,0,0,0,0,0,0,0,0,0,0,0,0,0,18.87,0,0,0,0,0,0,0,0,0,0,0,0,0,0,0,0,0,0,0,0,0,0,0,0,0,0
76.5,84.48,14.23,0.18,0,0,0,0,0,1.11,0,0,0,0,0,0,0,0,0,0,0,0,0,0,0,0,0,0,0,0,0,0,0,0,0,0,0,0,0,0,0,0,0,0,0,0,0
92,95.15,0,0,0,0,0,0,4.85,0,0,0,0,0,0,0,0,0,0,0,0,0,0,0,0,0,0,0,0,0,0,0,0,0,0,0,0,0,0,0,0,0,0,0,0,0,0
88,70.4,0.71,5.43,0,0,0,0,0,0,0,0,0,0,0,0,0,0,0,0,0,0,23.46,0,0,0,0,0,0,0,0,0,0,0,0,0,0,0,0,0,0,0,0,0,0,0,0
72,52.1,0,5.6,0,4.6,15.9,0,0,0,0,0,0,0,0,0,0,0,0,19,0,0,0,0,0,0,0,0,0,0,0,0,0,0,0,0,0,2.8,0,0,0,0,0,0,0,0,0
74.5,50.2,0,6.9,0,0,18.1,0,0,0,0,0,0,0,0,0,0,0,0,22.5,0,0,0,0,0,0,0,0,0,0,0,0,0,0,0,0,0,2.3,0,0,0,0,0,0,0,0,0
76.7,47.5,0,6.9,0,10.1,11.8,0,0,0,0,0,0,0,0,0,0,0,0,21.3,0,0,0,0,0,0,0,0,0,0,0,0,0,0,0,0,0,2.4,0,0,0,0,0,0,0,0,0
87.4,48.6,0,6.6,0,8.8,12.8,0,0,0,0,0,0,0,0,0,0,0,0,20.7,0,0,0,0,0,0,0,0,0,0,0,0,0,0,0,0,0,2.5,0,0,0,0,0,0,0,0,0
79.4,46.85,0,6.81,0,10.01,11.61,0,0,0,0,0,0,0,0,0,0,0,0,21.02,0,0,0,0,0,0,0,0,0,0,0,0,0,0,0,0,0,3.7,0,0,0,0,0,0,0,0,0
68.7,44.56,0,6.49,0,16.08,6.49,0,0,0,0,0,0,0,0,0,0,0,0,24.08,0,0,0,0,0,0,0,0,0,0,0,0,0,0,0,0,0,2.3,0,0,0,0,0,0,0,0,0
49.1,71.7,12.3,1.6,0.3,1.6,0.8,0,7.3,0,0,0,0,0,0,0,0,0,0,0.2,0,0,0,0,0,0,0,0,0,0,0,0,0,0,0,0,0,4.2,0,0,0,0,0,0,0,0,0
48,72.1,12.3,1.5,0.3,1.2,1.3,0,7,0,0,0,0,0,0,0,0,0,0,0.2,0,0,0,0,0,0,0,0,0,0,0,0,0,0,0,0,0,4.1,0,0,0,0,0,0,0,0,0
49.5,72.5,11.8,1.3,0.3,1.2,1.8,0,6.9,0,0,0,0,0,0,0,0,0,0,0.2,0,0,0,0,0,0,0,0,0,0,0,0,0,0,0,0,0,4,0,0,0,0,0,0,0,0,0
52.6,70.7,11.6,1.3,0.3,1.1,4.2,0,6.7,0,0,0,0,0,0,0,0,0,0,0.2,0,0,0,0,0,0,0,0,0,0,0,0,0,0,0,0,0,3.9,0,0,0,0,0,0,0,0,0
56.5,69,11.3,1.2,0.4,1.2,6.3,0,6.6,0,0,0,0,0,0,0,0,0,0,0.2,0,0,0,0,0,0,0,0,0,0,0,0,0,0,0,0,0,3.8,0,0,0,0,0,0,0,0,0
52.9,70.5,12.8,1.6,0,1.2,1.3,0,8,0,0,0,0,0,0,0,0,0,0,0,0,0,0,0,0,0,0,0,0,0,0,0,0,0,0,0,0,4.6,0,0,0,0,0,0,0,0,0
46.5,72.9,12.4,1.6,0,0,1.3,0,7,0,0,0,0,0,0,0,0,0,0,0,0,0,0,0,0,0,0,0,0,0,0,0,0,0,0,0,0,4.8,0,0,0,0,0,0,0,0,0
49.7,73.5,12,1.3,0,0,3.5,0,7,0,0,0,0,0,0,0,0,0,0,0,0,0,0,0,0,0,0,0,0,0,0,0,0,0,0,0,0,2.7,0,0,0,0,0,0,0,0,0
75.4,63.2,9.8,1.1,0,0,15.2,1.3,5.6,0.8,0,0,0,0,0,0,0,0,0,0,0,0,0,0,0,0,0,0,0,0,0,0,0,0,0,0,0,3,0,0,0,0,0,0,0,0,0
87.8,59.4,10.3,1.4,0,0,9.3,7.1,5.8,3.8,0,0,0,0,0,0,0,0,0,0,0,0,0,0,0,0,0,0,0,0,0,0,0,0,0,0,0,2.9,0,0,0,0,0,0,0,0,0
36.6,53,20,17,2,4,2,0,0,0,0,0,0,0,0,0,0,0,0,0,2,0,0,0,0,0,0,0,0,0,0,0,0,0,0,0,0,0,0,0,0,0,0,0,0,0,0
36.4,53,22,15,0,4,4,0,0,0,0,0,0,0,0,0,0,0,0,2,0,0,0,0,0,0,0,0,0,0,0,0,0,0,0,0,0,0,0,0,0,0,0,0,0,0,0
36.9,55,22,12.9,3,3,4.1,0,0,0,0,0,0,0,0,0,0,0,0,0,0,0,0,0,0,0,0,0,0,0,0,0,0,0,0,0,0,0,0,0,0,0,0,0,0,0,0
38.4,55,24,10.9,2,4,4.1,0,0,0,0,0,0,0,0,0,0,0,0,0,0,0,0,0,0,0,0,0,0,0,0,0,0,0,0,0,0,0,0,0,0,0,0,0,0,0,0
45.5,53,22,15,0,0,10,0,0,0,0,0,0,0,0,0,0,0,0,0,0,0,0,0,0,0,0,0,0,0,0,0,0,0,0,0,0,0,0,0,0,0,0,0,0,0,0
40.3,53,22,15,2,0,8,0,0,0,0,0,0,0,0,0,0,0,0,0,0,0,0,0,0,0,0,0,0,0,0,0,0,0,0,0,0,0,0,0,0,0,0,0,0,0,0
43.3,51,26,12.9,2,0,8.1,0,0,0,0,0,0,0,0,0,0,0,0,0,0,0,0,0,0,0,0,0,0,0,0,0,0,0,0,0,0,0,0,0,0,0,0,0,0,0,0
46.3,51,26,12.9,0,0,10.1,0,0,0,0,0,0,0,0,0,0,0,0,0,0,0,0,0,0,0,0,0,0,0,0,0,0,0,0,0,0,0,0,0,0,0,0,0,0,0,0
39.7,53,20,17,2,0,4,0,0,0,0,0,0,0,0,0,0,0,0,0,4,0,0,0,0,0,0,0,0,0,0,0,0,0,0,0,0,0,0,0,0,0,0,0,0,0,0
42.9,53,20,15,2,2,6,0,0,0,0,0,0,0,0,0,0,0,0,0,2,0,0,0,0,0,0,0,0,0,0,0,0,0,0,0,0,0,0,0,0,0,0,0,0,0,0
37.9,53,22,15,4,0,6,0,0,0,0,0,0,0,0,0,0,0,0,0,0,0,0,0,0,0,0,0,0,0,0,0,0,0,0,0,0,0,0,0,0,0,0,0,0,0,0
43.5,53,22,15,0,0,8,0,0,0,0,0,0,0,0,0,0,0,0,0,2,0,0,0,0,0,0,0,0,0,0,0,0,0,0,0,0,0,0,0,0,0,0,0,0,0,0
39.9,53,22,15,2,0,4,0,0,0,0,0,0,0,0,0,0,0,0,0,4,0,0,0,0,0,0,0,0,0,0,0,0,0,0,0,0,0,0,0,0,0,0,0,0,0,0
41.2,57,20,13,2,0,8,0,0,0,0,0,0,0,0,0,0,0,0,0,0,0,0,0,0,0,0,0,0,0,0,0,0,0,0,0,0,0,0,0,0,0,0,0,0,0,0
37.5,53,20,17,2,4,4,0,0,0,0,0,0,0,0,0,0,0,0,0,0,0,0,0,0,0,0,0,0,0,0,0,0,0,0,0,0,0,0,0,0,0,0,0,0,0,0
68.3,64.99,0,0,0,0,5,0,0,5,0,0,0,0,0,0,0,0,0,15,0,0,10.01,0,0,0,0,0,0,0,0,0,0,0,0,0,0,0,0,0,0,0,0,0,0,0,0
105,0,0,11.84,0,0,0,21.61,3,0,0,0,0,0,0,0,0,0,0,0,0,0,0,0,0,0,0,0.12,0,0,0,0.36,1.74,0,0,0,0,0,0,0,0,61.33,0,0,0,0,0
95.6,9,0,11.83,0,0,0,24.59,0,0,0,0,0,0,0,0,0,0,0,0,0,0,0,0,0,0,0,0.12,0,0,0,0.36,1.74,0,0,0,0,0,0,0,0,52.36,0,0,0,0,0
96.5,6.01,0,11.84,0,0,0,24.61,0,0,0,0,0,0,0,0,0,0,0,0,0,0,0,0,0,0,0,0.12,0,0,0,0.36,1.74,0,0,0,0,0,0,0,0,55.32,0,0,0,0,0
92.9,3,0,11.84,0,0,0,21.61,0,0,0,0,0,0,0,0,0,0,0,0,0,0,0,0,0,0,0,0.12,0,0,0,0.36,1.74,0,0,0,0,0,0,0,0,61.33,0,0,0,0,0
101.8,6,0,6,0,0,0,24.58,0,0,0,0,0,0,0,0,0,0,0,0,0,0,0,0,0,0,0,0.12,0,0,0,0.35,1.7,0,0,0,0,0,0,0,0,61.25,0,0,0,0,0
101.4,2.97,0,8.75,0,0,0,24.37,0,0,0,0,0,0,0,0,0,0,0,0,0,0,0,0,0,0,0,0.12,0,0,0,0.36,1.72,0,0,0,0,0,0,0,0,61.71,0,0,0,0,0
92.8,6.01,8.01,11.84,0,0,0,24.61,0,0,0,0,0,0,0,0,0,0,0,0,0,0,0,0,0,0,0,0.12,0,0,0,0.36,1.74,0,0,0,0,0,0,0,0,47.31,0,0,0,0,0
96,3,4,11.83,0,0,0,24.59,0,0,0,0,0,0,0,0,0,0,0,0,0,0,0,0,0,0,0,0.12,0,0,0,0.36,1.74,0,0,0,0,0,0,0,0,54.36,0,0,0,0,0
88,46.27,4.78,1.11,0,0.93,0,0,4.95,0.44,0,0.47,0,0,0,0,0,0,8.7,0.76,0,0,18.93,0,8.46,0,0,0,0,0,0,0,0,0,2.6,0,0,1.6,0,0,0,0,0,0,0,0,0
31,51.43,0,12.24,33.91,0,0,0,0,0,0,0,0,0,0,0,0,0,0,0.72,0,0,0,0,0,0,0,0,0,0,0,0,0,0,1.11,0,0,0,0,0.59,0,0,0,0,0,0,0
54,48.42,30.3,2.14,0,0,3.32,0,2.34,3.85,0,0,0,0,0,0,0,0,0,6.25,0,0,0,0,0,0,0,0,0,0,0,0,0.43,0,0,0,0,2.95,0,0,0,0,0,0,0,0,0
57,56.54,23.9,1.36,0,6.18,2.26,0,2.23,4.41,0,0,0,0,0,0,0,0,0,0,0,0,0,0,0,0,0,0,0,0,0,0,0,0,0,0,0,2.81,0,0,0,0,0,0,0.31,0,0
56,56.37,23.83,1.35,0,6.16,2.25,0,2.23,4.4,0,0,0,0,0,0,0,0,0,0,0,0,0,0,0,0,0,0,0.61,0,0,0,0,0,0,0,0,2.8,0,0,0,0,0,0,0,0,0
