Repository: you0514w/youyou

File: Refract Index 587.6nm d.csv (part 16 of 31)
Refract Index 587.6nm d,SiO2,B2O3,Al2O3,MgO,CaO,BaO,Li2O,Na2O,K2O,Cs2O,ZnO,SrO,PbO,SnO,Ga2O3,As2O3,Y2O3,Sb2O3,La2O3,Nd2O3,Gd2O3,Bi2O3,TiO2,GeO2,ZrO2,SnO2,TeO2,P2O5,Nb2O5,Ta2O5,WO3,Yb2O3
1.79,5.92,55.36,0,0,0,0,0,0,1.45,0,1.51,0.66,0,0,0,0,6.54,0.02,18.9,0,0,0,0,0,7.39,0,0,0,1.96,0,0.29,0
1.78,9.45,37.68,0,0,0,0,7.18,0,0,0,23.25,0,0,0,0,0,0,0,9.83,0,6.09,0,0,0,1.84,0,0,0,0,2.83,1.85,0
1.78,9.44,37.48,0,0,0,0,7.17,0,0,0,23.38,0,0,0,0,0,0,0,10.79,0,5.18,0,0,0,1.84,0,0,0,0,2.82,1.9,0
1.78,12.89,35,0,0,0,0,7.11,0,0,0,22.87,0,0,0,0,0,0,0,9.7,0,6,0,0,0,1.83,0,0,0,0,2.77,1.83,0
1.79,11.35,35.57,0,0,0,0,7.19,0,0,0,23.28,0,0,0,0,0,0,0,9.89,0,6.13,0,0,0,1.85,0,0,0,0,2.83,1.91,0
1.79,11.31,35.63,0,0,0,0,7.16,0,0,0,23.35,0,0,0,0,0,0,0,10.82,0,5.17,0,0,0,1.84,0,0,0,0,2.82,1.9,0
1.79,12.81,34.88,0,0,0,0,6.98,0,0,0,22.83,0,0,0,0,0,0,0,9.66,0,5.96,0,0,0,1.84,0,0,0,0,3.2,1.84,0
1.79,12.76,34.97,0,0,0,0,6.97,0,0,0,22.78,0,0,0,0,0,0,0,10.57,0,5.05,0,0,0,1.83,0,0,0,0,3.23,1.84,0
1.78,16.25,32.43,0,0,0,0,6.85,0,0,0,22.38,0,0,0,0,0,0,0,10.37,0,4.96,0,0,0,1.8,0,0,0,0,3.16,1.8,0
1.79,12.64,34.6,0,0,0,0,6.92,0,0,0,22.63,0,0,0,0,0,0,0,10.45,0,5.01,0,0,0,1.82,0,0,0,0,2.74,3.19,0
1.79,12.84,34.94,0,0,0,0,7.89,0,0,0,20.91,0,0,0,0,0,0,0,10.56,0,5.04,0,0,0,1.84,0,0,0,0,2.77,3.21,0
1.74,0,0,0,0,4.14,22.06,12.85,10.31,1.23,0,0,0.9,0,0,0,0,0,0.04,0,0,0,0,16.15,0,0,0,0,22.75,0,0,9.57,0
1.8,26.5,53.38,0,0,0,0,0,0,0,0,0,0,0,0,11.33,0,0,0,0,0,8.79,0,0,0,0,0,0,0,0,0,0,0
1.83,29.92,43.04,0,0,0,0,0,0,0,0,0,0,0,0,9.59,0,0,0,0,0,13.23,0,0,0,0,0,0,4.22,0,0,0,0
1.8,30.24,43.5,0,0,0,0,0,0,0,0,0,0,0,0,9.69,0,0,0,0,0,0,0,0,0,0,0,0,4.27,0,0,0,12.3
1.81,26.12,52.6,0,0,0,0,0,0,0,0,0,0,0,0,8.37,0,0,0,0,0,8.66,0,0,0,4.25,0,0,0,0,0,0,0
1.84,29.6,42.6,0,0,0,0,0,0,0,0,0,0,0,0,9.49,0,2.57,0.04,3.64,0,6.54,0,0,0,0,0,0,4.18,0,1.34,0,0
1.85,1.01,6.06,0,0,0,1.52,21.21,12.12,2.02,0,0,0,0,0,0,0,0,0,0,0,0,4.04,6.06,0,0,0,0,23.23,19.19,0,3.54,0
1.85,17.28,31.96,0,0,0,0,3.9,0,0,0,4.1,0,0,0,0,0,0,0,18.18,0,13.89,0,0,0,8.19,0,0,0,0,2.5,0,0
1.85,16.78,31.47,0,0,0,0,2.7,0,0,0,5.99,0,0,0,0,0,0,0,17.38,0,12.09,0,0,0,11.19,0,0,0,0,2.4,0,0
1.84,18.02,33.94,0,0,0,0,2.9,0,0,0,6.41,0,0,0,0,0,0,0,22.02,0,14.11,0,0,0,0,0,0,0,0,2.6,0,0
1.83,20.7,31.9,0,0,0,0,3,0,0,0,6.5,0,0,0,0,0,0,0,21.8,0,4.9,0,0,0,8.6,0,0,0,0,2.6,0,0
1.84,17.78,30.87,0,0,0,0,4.3,0,0,0,7.79,0,0,0,0,0,0,0,17.08,0,12.09,0,0,0,7.79,0,0,0,0,2.3,0,0
1.86,16.82,31.43,0,0,0,0,2.7,0,0,0,5.01,0,0,0,0,0,0,0,18.92,0,11.21,0,0,0,11.71,0,0,0,0,2.2,0,0
1.84,20.12,31.04,0,0,0,0,3,0,0,0,6.31,0,0,0,0,0,0,0,21.22,0,4.7,0,0,0,11.11,0,0,0,0,2.5,0,0
1.49,0,0,20,10,17,5,4,0,0,0,0,17,0,0,0,0,1,0,0,0,0,0,0,0,0,0,0,26,0,0,0,0
1.5,0,0,21,4,14,12,4,0,0,0,0,17,0,0,0,0,1,0,0,0,0,0,0,0,0,0,0,27,0,0,0,0
1.5,0,0,21,8,18,6,2,0,0,0,0,17,0,0,0,0,1,0,0,0,0,0,0,0,0,0,0,27,0,0,0,0
1.49,0,0,21,8,19.5,4.5,2,0,0,0,0,17,0,0,0,0,1,0,0,0,0,0,0,0,0,0,0,27,0,0,0,0
1.49,0,0,21,12,14,6,2,0,0,0,0,17,0,0,0,0,1,0,0,0,0,0,0,0,0,0,0,27,0,0,0,0
1.5,0,0,21,7.3,9.1,11,8,0,0,0,0,15.6,0,0,0,0,1,0,0,0,0,0,0,0,0,0,0,27,0,0,0,0
1.49,0,0,21,4.9,6.2,7.4,22,0,0,0,0,10.5,0,0,0,0,1,0,0,0,0,0,0,0,0,0,0,27,0,0,0,0
1.51,0,0,21,6.3,7.9,9.4,8,0,0,0,0,13.4,0,0,0,0,1,0,0,0,0,0,0,0,0,0,0,33,0,0,0,0
1.51,0,0,19.1,6.6,8.3,9.9,12,0,0,0,0,14.1,0,0,0,0,1,0,0,0,0,0,0,0,0,0,0,29,0,0,0,0
1.51,0,0,15,8.3,10.5,12.5,8,0,0,0,0,17.7,0,0,0,0,1,0,0,0,0,0,0,0,0,0,0,27,0,0,0,0
1.84,5.3,14.7,0,0,0,0,1,0,0,0,5.3,0,0,0,5.8,0,0,0.1,35.8,0,6.6,0,0,0,5.4,0,0,0,1.9,16.6,1.5,0
1.82,3.5,17.6,0,0,0,0,0.4,0,0,0,10.6,0,0,0,6.1,0,0,0.1,31.8,0,7.1,0,0,0,4,0,0,0,0,14.3,4.5,0
1.86,2.9,15,0,0,0,0,0,0,0,0,15,0,0,0,3,0,0,0,31.8,0,11.5,0,0,0,3.9,0,0,0,0,14,2.9,0
1.85,3.4,14.5,0,0,0,0,0,0,0,0,15,0,0,0,3,0,0,0,31.8,0,9.5,0,0,0,3.9,0,0,0,0,14,4.9,0
1.85,2.9,15,0,0,0,0,0,0,0,0,14,0,0,0,3,0,0,0,29.8,0,6.5,0,0,4,3.9,0,0,0,0,14,6.9,0
1.86,3.37,14.36,0,0,0,0,0,0,0,0,13.86,0,0,0,2.97,0,0,0,29.5,0,9.41,0,0,3.96,3.86,0,0,0,0,13.86,4.85,0
1.88,2.5,12.4,0,0,0,0,0,0,0,0,13.7,0,0,0,1.8,0,0,0.1,29,0,9.7,0,0,0,3.5,0,0,0,0,12.7,14.6,0
1.88,2.5,12.4,0,0,0,0,0,0,0,0,13.7,0,0,0,1.8,0,0,0.1,29,0,7.7,0,0,0,3.5,0,0,0,0,12.7,16.6,0
1.83,0,15,0,0,0,0,0,0,0,0,0,0,0,0,0,0,0,0,0,0,0,0,55,0,0,0,0,30,0,0,0,0
1.82,0,18,0,0,0,0,0,0,0,0,0,0,0,0,0,0,0,0,0,0,0,0,55,0,0,0,0,27,0,0,0,0
1.83,0,15,0,0,0,0,3,0,0,0,0,0,0,0,0,0,0,0,0,0,0,0,55,0,0,0,0,27,0,0,0,0
1.84,0,12,0,0,0,0,6,0,0,0,0,0,0,0,0,0,0,0,0,0,0,0,55,0,0,0,0,27,0,0,0,0
1.84,0,12,0,0,0,0,3,0,0,0,3,0,0,0,0,0,0,0,0,0,0,0,55,0,0,0,0,27,0,0,0,0
1.85,0,6,0,0,0,0,6,0,0,0,6,0,0,0,0,0,0,0,0,0,0,0,55,0,0,0,0,27,0,0,0,0
1.88,0,10,0,0,0,0,0,0,0,0,0,0,0,0,0,0,0,0,0,0,0,0,60,0,0,0,0,30,0,0,0,0
1.87,0,15,0,0,0,0,0,0,0,0,0,0,0,0,0,0,0,0,0,0,0,0,60,0,0,0,0,25,0,0,0,0
1.87,0,14,0,0,0,0,1,0,0,0,0,0,0,0,0,0,0,0,0,0,0,0,60,0,0,0,0,25,0,0,0,0
1.88,0,12,0,0,0,0,3,0,0,0,0,0,0,0,0,0,0,0,0,0,0,0,60,0,0,0,0,25,0,0,0,0
1.88,0,10,0,0,0,0,5,0,0,0,0,0,0,0,0,0,0,0,0,0,0,0,60,0,0,0,0,25,0,0,0,0
1.87,0,10,0,0,0,0,0,0,0,0,5,0,0,0,0,0,0,0,0,0,0,0,60,0,0,0,0,25,0,0,0,0
1.87,0,10,0,0,0,0,0,0,0,0,0,0,0,0,5,0,0,0,0,0,0,0,60,0,0,0,0,25,0,0,0,0
1.89,0,10,0,0,0,0,2.5,0,0,0,2.5,0,0,0,0,0,0,0,0,0,0,0,60,0,0,0,0,25,0,0,0,0
1.89,0,5,0,0,0,0,5,0,0,0,5,0,0,0,0,0,0,0,0,0,0,0,60,0,0,0,0,25,0,0,0,0
1.9,0,10,0,0,0,0,0,0,0,0,0,0,0,0,0,0,0,0,0,0,0,0,65,0,0,0,0,25,0,0,0,0
1.54,4.97,54.69,9.96,0,4.93,4.97,5,9.88,4.99,0,0,0,0,0,0,0,0,0,0,0,0,0,0,0,0.61,0,0,0,0,0,0,0
1.53,0,57.01,9.63,0,0,4.61,6.57,9.51,7.92,0,0,0,0,0,0,0,0,0,0,0,0,0,0,0,0.32,0,0,4.43,0,0,0,0
1.52,4.71,56.2,13.89,0,0,4.99,5.12,9.76,4.71,0,0,0,0,0,0,0,0,0,0,0,0,0,0,0,0.62,0,0,0,0,0,0,0
1.54,5.05,56.63,9.07,0,0,4.45,5.08,8.56,7.25,0,2.8,0,0,0,0,0,0,0,0,0,0,0,0,0,1.11,0,0,0,0,0,0,0
1.89,17.3,20.73,0,0,0,0,14.5,0,0,0,3.55,0,0,0,0,0,0,0,16.31,0,3.98,0,3.62,0,9.38,0,0,0,4.62,1.96,4.05,0
1.91,18.06,24.89,0,0,0,0,7.57,0,0,0,3.7,0,0,0,0,0,0,0,21.41,0,0.21,0,3.77,0,9.79,0,0,0,8.22,2.05,0.33,0
1.91,20.14,21.06,0,0,0,0,2.53,0,0,0,11.15,0,0,0,0,0,0,0,16.62,0,3.76,0,3.79,0,9.82,0,0,0,4.84,2.05,4.24,0
1.9,18.97,23.89,0,0,0,0,7.95,0,0,0,5.84,0,0,0,0,0,0,0,20.8,0,4.37,0,3.96,0,2.57,0,0,0,5.06,2.15,4.44,0
1.89,19.13,24.07,0,0,0,0,8.01,0,0,0,5.88,0,0,0,0,0,0,0,21.46,0,4.4,0,4,0,1.3,0,0,0,5.1,2.17,4.48,0
1.89,17.97,24.76,0,0,0,0,7.53,0,0,0,3.69,0,0,0,0,0,0,0,16.94,0,6.62,0,3.75,0,9.74,0,0,0,4.8,0,4.2,0
1.89,17.98,24.79,0,0,0,0,7.53,0,0,0,3.69,0,0,0,0,0,0,0,16.95,0,6.21,0,3.76,0,9.74,0,0,0,4.8,0.34,4.21,0
1.9,18.1,24.97,0,0,0,0,7.58,0,0,0,3.71,0,0,0,0,0,0,0,17.06,0,2.5,0,3.78,0,9.81,0,0,0,4.83,3.42,4.24,0
1.9,18.17,25.04,0,0,0,0,7.61,0,0,0,3.73,0,0,0,0,0,0,0,17.13,0,0.42,0,3.8,0,9.85,0,0,0,4.85,5.15,4.25,0
1.9,20.44,22.59,0,0,0,0,7.52,0,0,0,3.68,0,0,0,0,0,0,0,17.14,0,4.13,0,3.75,0,10.94,0,0,0,5.35,2.2,2.26,0
1.9,20.38,22.51,0,0,0,0,7.5,0,0,0,3.67,0,0,0,0,0,0,0,19.39,0,2.06,0,3.74,0,10.91,0,0,0,5.06,2.2,2.58,0
1.9,20.36,22.5,0,0,0,0,7.49,0,0,0,3.67,0,0,0,0,0,0,0,20.28,0,1.23,0,3.73,0,10.89,0,0,0,4.77,2.19,2.89,0
1.89,17.7,24.41,0,0,0,0,7.42,0,0,0,3.63,0,0,0,0,0,0,0,15.78,0,4.08,0,3.7,2.82,9.59,0,0,0,4.72,2.01,4.14,0
1.88,17.37,23.95,0,0,0,0,7.28,0,0,0,3.56,0,0,0,0,0,0,0,14.59,0,4,0,3.63,5.54,9.41,0,0,0,4.64,1.97,4.06,0
1.9,20.29,22.43,0,0,0,0,7.47,0,0,0,3.66,0,0,0,0,0,0,0,20.23,0,1.23,0,4.1,0,10.87,0,0,0,4.64,2.19,2.89,0
1.9,25.24,18.16,0,0,0,0,7.47,0,0,0,3.66,0,0,0,0,0,0,0,17.03,0,4.1,0,3.72,0,10.86,0,0,0,5.32,2.19,2.25,0
1.9,7.61,34.38,0,0,0,0,7.65,0,0,0,3.75,0,0,0,0,0,0,0,17.45,0,4.21,0,3.82,0,11.14,0,0,0,5.45,2.24,2.3,0
1.9,2.55,39.03,0,0,0,0,7.71,0,0,0,3.77,0,0,0,0,0,0,0,17.58,0,4.24,0,3.84,0,11.21,0,0,0,5.49,2.26,2.32,0
1.9,18.86,29.41,0,0,0,0,0,0,0,0,3.87,0,0,0,0,0,0,0,17.78,0,4.34,0,3.94,0,10.22,0,0,0,5.03,2.14,4.41,0
1.89,18.83,28.22,0,0,0,0,0,1.27,0,0,3.86,0,0,0,0,0,0,0,17.76,0,4.34,0,3.94,0,10.21,0,0,0,5.03,2.13,4.41,0
1.89,18.78,25.9,0,0,0,0,0,3.79,0,0,3.85,0,0,0,0,0,0,0,17.71,0,4.32,0,3.93,0,10.18,0,0,0,5.01,2.13,4.4,0
1.89,19.03,26.24,0,0,0,0,0,0,2.53,0,3.9,0,0,0,0,0,0,0,17.94,0,4.38,0,3.98,0,10.31,0,0,0,5.08,2.16,4.45,0
1.85,30.4,19.9,0,0,0,0,2.7,0,0,0,6,0,0,0,0,0,0,0,17.2,0,13.5,0,0,0,7.9,0,0,0,0,2.4,0,0
1.85,23.88,29.86,0,0,0,0,0,0,0.9,0,0,0,0,0,0,0,0,0,19.38,0,14.89,0,0,0,8.49,0,0,0,0,2.6,0,0
1.85,23.5,29.8,0,0,0,0,0,0,1.9,0,0,0,0,0,0,0,0,0,19.2,0,14.8,0,0,0,8.3,0,0,0,0,2.5,0,0
1.85,22.95,29.25,0,0,0,0,0,0,3.69,0,0,0,0,0,0,0,0,0,18.86,0,14.47,0,0,0,8.28,0,0,0,0,2.5,0,0
1.85,23.78,29.66,0,0,0,0,0,1.4,0,0,0,0,0,0,0,0,0,0,19.28,0,14.79,0,0,0,8.49,0,0,0,0,2.6,0,0
1.84,23.3,29.5,0,0,0,0,0,2.8,0,0,0,0,0,0,0,0,0,0,19,0,14.6,0,0,0,8.3,0,0,0,0,2.5,0,0
1.84,23.08,28.96,0,0,0,0,0,4.1,0,0,0,0,0,0,0,0,0,0,18.78,0,14.39,0,0,0,8.19,0,0,0,0,2.5,0,0
1.83,22.58,28.67,0,0,0,0,0,5.49,0,0,0,0,0,0,0,0,0,0,18.48,0,14.19,0,0,0,8.09,0,0,0,0,2.5,0,0
1.85,23.98,30.06,0,0,0,0,0,0,0,0,0,0,0,0,0,0,0.4,0,19.48,0,14.89,0,0,0,8.59,0,0,0,0,2.6,0,0
1.86,23.8,30.1,0,0,0,0,0,0,0,0,0,0,0,0,0,0,0.8,0,19.4,0,14.9,0,0,0,8.4,0,0,0,0,2.6,0,0
1.84,20.42,31.73,0,0,0,0,2.7,0,0,0,6.01,0,0,0,0,0,0,0,15.02,0,14.41,0,0,0,6.61,0,0,0,0,3.1,0,0
1.84,17.6,39.1,0,0,0,0,0,0,0,0,0,0,0,0,0,0,0,0,18.4,0,14.1,0,0,0,8.3,0,0,0,0,2.5,0,0
1.85,18.3,35.6,0,0,0,0,0,0,0,0,0,0,0,0,0,0,0,0,19.7,0,15.2,0,0,0,8.6,0,0,0,0,2.6,0,0
1.85,19.78,29.26,0,0,0,0,2.9,0,0,0,6.29,0,0,0,0,0,0,0,23.48,0,4.7,0,0,0,11.09,0,0,0,0,2.5,0,0
1.85,19.62,29.04,0,0,0,0,2.8,0,0,0,6.21,0,0,0,0,0,0,0,24.32,0,4.6,0,0,0,10.91,0,0,0,0,2.5,0,0
1.86,19.86,28.14,0,0,0,0,2.89,0,0,0,6.29,0,0,0,0,0,0,0,24.55,0,4.69,0,0,0,11.08,0,0,0,0,2.5,0,0
1.84,16.08,30.07,0,0,0,0,2.7,0,0,0,3.8,0,0,0,0,0,0,0,16.78,0,12.89,0,0,7.79,7.59,0,0,0,0,2.3,0,0
1.84,14.71,27.73,0,0,0,0,2.7,0,0,0,3.5,0,0,0,0,0,0,0,15.42,0,11.81,0,0,15.12,6.91,0,0,0,0,2.1,0,0
1.86,20.42,26.33,0,0,0,0,2.9,0,0,0,6.41,0,0,0,0,0,0,0,25.23,0,4.8,0,0,0,11.31,0,0,0,0,2.6,0,0
1.85,22.7,27,0,0,0,0,3.9,0,0,0,4.1,0,0,0,0,0,0,0,18,0,13.8,0,0,0,8.1,0,0,0,0,2.4,0,0
1.85,25.1,24.8,0,0,0,0,2.7,0,0,0,6.1,0,0,0,0,0,0,0,17.3,0,13.6,0,0,0,8,0,0,0,0,2.4,0,0
1.85,17.1,32.2,0,0,0,0,2.8,0,0,0,6.1,0,0,0,0,0,0,0,17.4,0,13.7,0,0.2,0,8.1,0,0,0,0,2.4,0,0
1.85,17.1,32.1,0,0,0,0,2.8,0,0,0,6.1,0,0,0,0,0,0,0,17.2,0,13.7,0,0.6,0,8,0,0,0,0,2.4,0,0
1.85,17,32,0,0,0,0,2.8,0,0,0,6.1,0,0,0,0,0,0,0,17.1,0,13.6,0,1,0,8,0,0,0,0,2.4,0,0
1.85,17.12,32.13,0,0,0,0,2.8,0,0,0,6.11,0,0,0,0,0,0,0,16.92,0,13.71,0,2.1,0,6.71,0,0,0,0,2.4,0,0
1.85,17.4,32.7,0,0,0,0,2.8,0,0,0,4.1,0,0,0,0,0,0,0,18,0,13.9,0,0,0,8.2,0,0,0,0,2.5,0.4,0
1.85,17.42,32.64,0,0,0,0,2.8,0,0,0,4.1,0,0,0,0,0,0,0,17.72,0,13.91,0,0,0,8.21,0,0,0,0,2.5,0.7,0
1.85,17.3,32.6,0,0,0,0,2.8,0,0,0,4.1,0,0,0,0,0,0,0,17.2,0,13.9,0,0,0,8.2,0,0,0,0,2.5,1.4,0
1.85,17.42,32.74,0,0,0,0,2.8,0,0,0,4.1,0,0,0,0,0,0,0,18.02,0,13.91,0,0,0,8.21,0,0,0,0.3,2.5,0,0
1.85,17.42,32.74,0,0,0,0,2.8,0,0,0,4.1,0,0,0,0,0,0,0,17.72,0,13.91,0,0,0,8.21,0,0,0,0.6,2.5,0,0
1.86,17.4,32.6,0,0,0,0,2.8,0,0,0,4.1,0,0,0,0,0,0,0,17.2,0,13.9,0,0,0,8.2,0,0,0,1.3,2.5,0,0
1.86,17.3,32.6,0,0,0,0,2.8,0,0,0,4.1,0,0,0,0,0,0,0,16.7,0,13.9,0,0,0,8.2,0,0,0,1.9,2.5,0,0
1.85,17.2,32.3,0,0,0,2.2,2.8,0,0,0,4.1,0,0,0,0,0,0,0,17,0,13.8,0,0,0,8.1,0,0,0,0,2.5,0,0
1.85,21.1,32.9,0,0,0,0,0,0,0,0,0,0,0,0,0,0,0,0,19.7,0,15.1,0,0,0,8.6,0,0,0,0,2.6,0,0
1.85,23.98,30.26,0,0,0,0,0,0,0,0,0,0,0,0,0,0,0,0,19.58,0,14.99,0,0,0,8.59,0,0,0,0,2.6,0,0
1.85,26.8,27.6,0,0,0,0,0,0,0,0,0,0,0,0,0,0,0,0,19.5,0,15,0,0,0,8.5,0,0,0,0,2.6,0,0
1.85,19.8,29.7,0,0,0,0,2.8,0,0,0,6.1,0,0,0,0,0,0,0,17.4,0,13.7,0,0,0,8.1,0,0,0,0,2.4,0,0
1.85,22.48,27.17,0,0,0,0,2.8,0,0,0,6.09,0,0,0,0,0,0,0,17.38,0,13.59,0,0,0,8.09,0,0,0,0,2.4,0,0
1.85,27.83,22.32,0,0,0,0,2.7,0,0,0,6.01,0,0,0,0,0,0,0,17.22,0,13.51,0,0,0,8.01,0,0,0,0,2.4,0,0
1.88,13.04,23.57,0,0,0,0,2.97,0,0,0,27.24,0,0,0,0,0,0,0.05,15.43,0,4.53,0,0,0,6.6,0,0,0,1.95,4.62,0,0
1.87,13.14,23.32,0,0,0,0,2.94,0,0,0,28.2,0,0,0,0,0,0,0,15.35,0,4.48,0,0,0,6.65,0,0,0,1.32,4.6,0,0
1.87,13.13,22.88,0,0,0,0,2.99,0,0,0,28.17,0,0,0,0,0,0,0,15.4,0,4.52,0,0,0,6.65,0,0,0,0.67,5.59,0,0
1.88,7.95,27.25,0,0,0,0,2.91,0,0,0,28.29,0,0,0,0,0,0,0,15.11,0,4.43,0,0,0,6.46,0,0,0,3.27,2.46,1.87,0
1.91,11.27,18.34,0,0,0,0,3.16,0,0,0,30.98,0,0,0,0,0,0,0,16.44,0,4.82,0,0,0,7.03,0,0,0,1.72,6.24,0,0
1.92,8.56,19.63,0,0,0,0,3.23,0,0,0,29.83,0,0,0,0,0,0,0.11,17.72,0,3.11,0,0,0,9.14,0,0,0,1.21,7.46,0,0
1.88,12.57,27.8,0,0,0,0,5.79,0,0,0,13.54,0,0,0,0,0,0,0.05,17.63,0,3.91,0,0.99,0,8.94,0,0,0,1.42,6.34,1.02,0
1.88,13.19,22.99,0,0,0,0,0,0,0,0,31.24,0,0,0,0,0,0,0,15.47,0,4.13,0,0,0,6.68,0,0,0,0.68,5.62,0,0
1.87,14.02,24.21,0,0,0,0,2.82,0,0,0,27.08,0,0,0,0,0,0,0.1,15.91,0,0,0,0,0,7.3,0,0,0,1.59,5.15,1.82,0
1.88,11.22,24.2,0,0,0,0,2.05,0,0,0,28.8,0,0,0,0,0,0,0,15.42,0,4.52,0,0,0,6.59,0,0,0,0.58,6.62,0,0
1.9,17,25.8,0,0,0,0,0,0,0,0,10,0,0,0,0,0,2.3,0,19.3,0,4.2,0,10,0,7.3,0,0,0,1.8,0.8,1.5,0
1.9,16.8,25.5,0,0,0,0,0,0,0,0,10,0,0,0,0,0,2.3,0,19.1,0,4.2,0,10,0,7.2,0,0,0,1.8,0,3.1,0
1.9,16.6,23.8,0,0,0,0,0,0,0,0,14.3,0,0,0,0,0,2.3,0,18.8,0,4.1,0,9.8,0,7.1,0,0,0,1.7,0,1.5,0
1.9,19.3,21.9,0,0,0,0,0,0,0,0,12.6,0,0,0,0,0,2.2,0,18.6,0,4.1,0,11.1,0,7,0,0,0,1.7,0,1.5,0
1.9,20.8,21.8,0,0,0,0,0,0,0,0,9.7,0,0,0,0,0,2.2,0,18.6,0,4.1,0,12.6,0,7,0,0,0,1.7,0,1.5,0
1.91,20.8,21.8,0,0,0,0,0,0,0,0,9.7,0,0,0,0,0,1.5,0,19.3,0,4.1,0,12.6,0,7,0,0,0,1.7,0,1.5,0
1.91,20.9,21.9,0,0,0,0,0,0,0,0,9.7,0,0,0,0,0,2.2,0,18.6,0,4.1,0,12.7,0,6.3,0,0,0,2.1,0,1.5,0
1.91,20.8,21.9,0,0,0,0,0,0,0,0,9.7,0,0,0,0,0,2.2,0,18.6,0,4.1,0,12.6,0,6.2,0,0,0,1.7,0,2.2,0
1.9,20.5,21.5,0,0,0,0,0,0,0,0,11,0,0,0,0,0,2.2,0,16.8,0,4,0,13.9,0,6.9,0,0,0,1.7,0,1.5,0
1.91,20.5,21.4,0,0,0,0,0,0,0,0,11,0,0,0,0,0,2.2,0,18.3,0,2.6,0,13.9,0,6.9,0,0,0,1.7,0,1.5,0
1.85,39.73,1.36,0,0,1.37,6.17,13.69,5.47,2.74,0,0,0,0,0,0,0,0,0,0,0,0,0,10.96,0,4.11,0,0,0,13.71,0,0.69,0
1.85,40,1.39,0,0,1.38,4.14,13.78,6.21,2.75,0,0,0,0,0,0,0,0,0,0,0,0,0,11.04,0,4.14,0,0,0,13.79,0,1.38,0
1.85,40.27,1.38,0,0,1.4,2.78,13.89,6.94,2.78,0,0,0,0,0,0,0,0,0,0,0,0,0,11.11,0,4.17,0,0,0,13.89,0,1.39,0
1.85,40.55,1.4,0,0,1.4,1.4,13.98,7.69,2.8,0,0,0,0,0,0,0,0,0,0,0,0,0,11.19,0,4.2,0,0,0,13.99,0,1.4,0
1.84,40.01,1.37,0,0,1.38,1.38,6.91,7.58,7.59,0,0,0,0,0,0,0,0,0,0,0,0,0,12.41,0,4.13,0,0,0,14.48,0,2.76,0
1.81,40.01,1.38,0,0,1.37,1.38,1.37,7.59,13.11,0,0,0,0,0,0,0,0,0,0,0,0,0,12.41,0,4.13,0,0,0,14.49,0,2.76,0
1.85,39.72,1.38,0,0,1.36,1.37,6.17,7.53,7.54,0,0,0,0,0,0,0,0,0,0,0,0,0,13.7,0,4.11,0,0,0,14.38,0,2.74,0
1.85,40.01,1.37,0,0,1.38,1.38,7.58,7.58,6.89,0,0,0,0,0,0,0,0,0,0,0,0,0,13.8,0,2.76,0,0,0,14.49,0,2.76,0
1.84,40.28,1.39,0,0,1.4,1.39,6.95,7.64,7.63,0,0,0,0,0,0,0,0,0,0,0,0,0,11.1,0,4.17,0,0,0,14.58,0.69,2.78,0
1.85,39.98,1.38,0,0,1.38,1.38,6.2,7.58,7.58,0,0,0,0,0,0,0,0,0,0,0,0,0,12.41,0,4.14,0,0,0,14.48,0.73,2.76,0
1.65,42.69,9.7,0,0,5.77,26.85,0,0,0,0,5.03,0,0,0,0,0,0,0,0,0,0,0,0,9.37,0,0,0,0,0,0.59,0,0
1.6,59.24,0,0,0,0,12.85,0,10.51,0,0,0,0,0,0,0,0,0,0.04,0,0,0,1.19,0,16.17,0,0,0,0,0,0,0,0
1.62,63.18,0,0,0,0,13.71,0,11.22,0,0,0,0,0,0,0,0,0,0.05,0,0,0,3.21,0,8.63,0,0,0,0,0,0,0,0
1.61,61.15,0,0,0,0,13.27,0,10.85,0,0,0,0,0,0,0,0,0,0.04,0,0,0,2.17,0,12.52,0,0,0,0,0,0,0,0
1.85,41.42,0,0,0,0,0,16.02,15.45,0,0,0,0,0,0,0,0,0,0.03,0,0,0,0,8.39,0,0,0,0,0,18.69,0,0,0
1.85,33.82,6.95,0,0,0,0,16.2,15.62,0,0,0,0,0,0,0,0,0,0.03,0,0,0,0,8.48,0,0,0,0,0,18.9,0,0,0
1.85,39.46,0,0,0,0,0,24.42,10.3,0,0,0,0,0,0,0,0,0,0.03,0,0,0,0,7.99,0,0,0,0,0,17.8,0,0,0
1.85,38.25,0,0,0,0,0,29.58,7.13,0,0,0,0,0,0,0,0,0,0.03,0,0,0,0,7.75,0,0,0,0,0,17.26,0,0,0
1.84,39.31,3.91,0,0,0,0,15.21,14.65,0,0,0,0,0,0,0,0,1.21,0.03,0,0,0,0,7.95,0,0,0,0,0,17.73,0,0,0
1.85,39.12,0,0,0,0,0,15.13,14.58,0,0,5.55,0,0,0,0,0,0,0.03,0,0,0,0,7.93,0,0,0,0,0,17.66,0,0,0
1.85,39.6,0,0,0,0,0,15.31,14.76,0,0,0,4.41,0,0,0,0,0,0.03,0,0,0,0,8.02,0,0,0,0,0,17.87,0,0,0
1.85,40.47,0,0,0,0,0,15.64,15.08,0,0,0,0,0,0,0,0,0,0.03,0,0,0,0,8.19,0,3.03,0,0,0,17.56,0,0,0
1.85,39.52,0,0,0,0,0,15.3,14.75,0,0,0,0,0,0,0,0,0,0.03,0,0,0,0,8.01,0,5.93,0,0,0,16.46,0,0,0
1.84,39.49,3.93,0,0,0,0,15.28,14.71,0,0,0,0,0,0,0,0,0,0.03,0,0,0.76,0,7.99,0,0,0,0,0,17.81,0,0,0
1.53,0,0,0,0,0,0,0,0,0,0,35,0,0,0,0,0,0,0,0,0,0,0,0,0,0,0,0,65,0,0,0,0
1.58,0,0,0,0,0,0,0,0,0,0,60,0,0,0,0,0,0,0,0,0,0,0,0,0,0,0,0,40,0,0,0,0
1.67,0,0,0,0,0,0,0,0,0,0,45,0,0,0,0,0,0,0,0,0,0,10,0,0,0,0,0,45,0,0,0,0
1.7,0,0,0,0,0,0,0,0,0,0,35,0,0,0,0,0,0,0,0,0,0,15,0,0,0,0,0,50,0,0,0,0
1.71,0,0,0,0,0,0,0,0,0,0,20,0,0,0,0,0,0,0,0,0,0,20,0,0,0,0,0,60,0,0,0,0
1.77,0,0,0,0,0,0,0,0,0,0,5,0,0,0,0,0,0,0,0,0,0,30,0,0,0,0,0,65,0,0,0,0
1.65,0,0,0,0,0,0,0,0,0,0,20,0,0,0,0,0,0,0,0,0,0,15,0,0,0,0,0,65,0,0,0,0
1.62,0,0,0,0,0,0,0,0,0,0,30,0,0,0,0,0,0,0,0,0,0,10,0,0,0,0,0,60,0,0,0,0
1.73,0,0,0,0,0,0,0,0,0,0,10,0,0,0,0,0,0,0,0,0,0,25,0,0,0,0,0,65,0,0,0,0
1.87,0,42.14,0,0,0,0,3.49,0,0,0,0,0,0,0,0,0,0,0.07,26.39,0,8.68,0,0,0,10.22,0,0,0,0,9.01,0,0
1.85,16.29,28.78,0,0,0,0,7.8,0,0,0,10.31,0,0,0,0,0,0,0.05,17.88,0,4.24,0,0,0,7.44,0,0,0,0,7.21,0,0
1.86,16.31,26.82,0,0,0,0,7.81,0,0,0,12.23,0,0,0,0,0,0,0.05,17.9,0,4.25,0,0,0,7.45,0,0,0,0,7.18,0,0
1.83,0,51.89,0,0,0,0,0,0,0,0,17.95,0,0,0,0,0,1.76,0.05,15.53,0,4.84,0,0,0,7.98,0,0,0,0,0,0,0
1.87,17.14,29.1,0,0,0,0,6.02,0,0,0,7.63,0,0,0,0,0,0,0.06,20.02,0,4.1,0,0,0,8.09,0,0,0,0,7.84,0,0
1.86,23.06,29.15,0,0,0,0,8.09,0,0,0,0,0,0,0,0,0,0,0.06,18.99,0,3.64,0,0,0,8.11,0,0,0,0,8.9,0,0
1.86,8.06,35.01,0,0,0,0,3.24,0,0,0,15.86,0,0,0,0,0,0,0.06,19.81,0,4.1,0,0,0,7.07,0,0,0,0,6.79,0,0
1.89,19.46,24.68,0,0,0,0,9.17,0,0,0,0,0,0,0,0,0,0,0.06,22.72,0,6.45,0,0,0,7.41,0,0,0,0,10.05,0,0
1.85,35.36,8.24,0,0,0,0,7.49,0,0,0,21.48,0,0,0,0,0,0,0.05,14.89,0,5.86,0,0,0,1.82,0,0,0,0.16,4.65,0,0
1.85,16.24,28.7,0,0,0,0,7.77,0,0,0,10.27,0,0,0,0,0,0,0.05,17.83,0,4.23,0,0.39,0,7.41,0,0,0,0,7.11,0,0
1.74,48.57,0,0,0,3.45,4.34,0,12.2,4.02,0,0,0,0,0,0,0,0,0.03,0,0,0,0,24.56,0,0.58,0,0,0,2.25,0,0,0
2.01,8.21,16.35,0,0,0,4.95,4.44,0,0,0,9.32,0,0,0,0,0,0,0.07,1.75,0,0,25.89,0,29.02,0,0,0,0,0,0,0,0
2.02,13.66,29.48,2.01,0,0,5.35,0,0,0,0,10.09,0,0,0,0,0,0,0,0,0,0,32.16,0,3.92,3.33,0,0,0,0,0,0,0
2.1,7.87,33.97,0,0,0,1.54,0,0,0,0,8.72,0,0,0,0,0,0,0,0,0,0,41.12,0,6.78,0,0,0,0,0,0,0,0
1.95,13.58,23.45,0,0,14.56,0,0,0,0,0,10.03,0,0,0,0,0,0,0,0,0,0,22.77,0,15.61,0,0,0,0,0,0,0,0
2.1,6.79,14.65,0,0,18.19,1.33,0,0,0,0,12.54,0,0,0,0,0,0,0,0,0,0,32.85,0,13.65,0,0,0,0,0,0,0,0
1.91,20.94,15.82,0,0,0,2.05,7.9,0,0,0,5.8,0,0,0,0,0,0,0,0,0,0,20.42,0,27.07,0,0,0,0,0,0,0,0
2.22,0,22.69,0,0,3.69,0.85,0,0,0,0,5.47,2.12,0,0,0,0,0,0,0,0,0,61.41,0,0,0,0,3.77,0,0,0,0,0
2.18,5.06,16.96,0,0,2.74,0.64,9.09,0,0,0,4.1,1.57,0,0,0,0,0,0,0,0,0,57.03,0,0,0,0,2.81,0,0,0,0,0
2.21,0,17.86,0,0,2.91,0.66,9.58,0,0,0,4.31,1.66,0,0,0,0,0,0,0,0,0,60.07,0,0,0,0,2.95,0,0,0,0,0
2.27,5.57,18.67,0,0,3.04,0.69,0,0,0,0,4.51,1.74,0,0,0,0,0,0,0,0,0,62.7,0,0,0,0,3.08,0,0,0,0,0
2.27,0,23.6,0,0,0,0.88,0,0,0,0,5.68,2.18,0,0,0,0,0,0,0,0,0,63.76,0,0,0,0,3.9,0,0,0,0,0
2.25,9.56,20.55,0,0,3.35,0.77,0,0,0,0,4.94,1.9,0,0,0,0,0,0,0,0,0,55.53,0,0,0,0,3.4,0,0,0,0,0
2.3,0,22.74,0,0,3.69,0.83,0,0,0,0,5.47,2.09,0,0,0,0,0,0,0,0,0,61.41,0,0,0,0,3.77,0,0,0,0,0
2.26,0,22.94,0,0,3.7,0,0,0,0,0,5.49,2.13,0,0,0,0,0,0,0,0,0,61.96,0,0,0,0,3.78,0,0,0,0,0
2.26,0,23.2,0,0,3.8,0.86,0,0,0,0,5.59,0,0,0,0,0,0,0,0,0,0,62.71,0,0,0,0,3.84,0,0,0,0,0
2.26,0,24.06,0,0,3.9,0.89,0,0,0,0,0,2.21,0,0,0,0,0,0,0,0,0,64.97,0,0,0,0,3.97,0,0,0,0,0
2.02,5.14,20.53,0,0,0,0,0,0,0,0,0,0,0,0,0,0,0,0.07,22.42,0,0,0,5.12,14.08,10.23,0,0,0,17.93,4.48,0,0
2.04,4.93,19.78,0,0,0,0,0,0,0,0,0,0,0,0,0,0,0,0.07,21.6,0,0,0,4.94,13.57,9.85,0,0,0,20.94,4.32,0,0
2.03,5,20.07,0,0,0,0,0,0,0,0,0,0,0,0,0,0,0,0.07,21.93,0,0,0,5.01,13.77,10,0,0,0,17.54,6.61,0,0
2.03,4.9,19.68,0,0,0,0,0,0,0,0,0,0,0,0,0,0,0,0.07,21.49,0,0,0,4.91,13.5,9.8,0,0,0,17.19,4.29,4.17,0
1.99,4.73,26.88,0,0,0,0,0,0,0,0,0,0,0,0,0,0,0,0.06,20.63,0,0,0,4.71,12.95,9.41,0,0,0,16.5,4.13,0,0
1.99,4.34,29.59,0,0,0,0,0,0,0,0,0,0,0,0,0,0,0,0.06,18.96,0,0,0,4.33,11.9,8.65,0,0,0,18.38,3.79,0,0
2,4.54,25.85,0,0,0,0,0,0,0,0,0,0,0,0,0,0,0,0.06,19.84,0,0,0,4.53,12.45,9.04,0,0,0,15.87,3.97,3.85,0
2,4.86,19.36,5.6,0,0,0,0,0,0,0,0,0,0,0,0,0,0,0.06,21.18,0,0,0,4.83,13.29,9.65,0,0,0,16.94,4.23,0,0
1.99,4.75,26.96,0,0,0,0,0,0,0,0,0,0,0,0,0,0,0,0.06,17.84,0,2.56,0,4.72,12.99,9.43,0,0,0,16.55,4.14,0,0
1.99,4.76,27.03,0,0,0,0,0,0,0,0,0,0,0,0,0,0,0,0.06,15.02,0,5.15,0,4.74,13.03,9.46,0,0,0,16.6,4.15,0,0
1.82,0,15,0,0,0,0,0,0,0,0,0,0,0,0,0,0,0,0,0,0,0,15,0,70,0,0,0,0,0,0,0,0
1.78,0,31.5,0,0,0,0,5.02,0,0,0,0,0,0,0,5,0,0,0,0,0,0,13.5,0,44.98,0,0,0,0,0,0,0,0
1.81,0,30,0,0,0,0,0,0,0,10,0,0,0,0,0,0,0,0,0,0,0,15,0,45,0,0,0,0,0,0,0,0
1.89,7.17,23.96,0,0,3.9,0.89,12.86,0,14.09,0,5.76,2.21,0,0,0,0,0,0,0,0,0,25.2,0,0,0,0,3.96,0,0,0,0,0
1.94,6.79,22.76,0,0,3.71,0.85,12.25,0,13.38,0,5.48,2.1,0,0,0,0,0,0,0,0,0,30.12,0,0,0,0,2.56,0,0,0,0,0
1.94,6.65,22.29,0,0,3.61,0.83,11.98,0,14.04,0,5.35,2.07,0,0,0,0,0,0,0,0,0,29.5,0,0,0,0,3.68,0,0,0,0,0
1.94,0,24.67,0,0,4.01,0.91,13.23,0,14.48,0,5.93,2.28,0,0,0,0,0,0,0,0,0,30.41,0,0,0,0,4.08,0,0,0,0,0
1.94,7.32,24.52,0,0,4,0.91,0,0,18.59,0,5.89,2.26,0,0,0,0,0,0,0,0,0,32.45,0,0,0,0,4.06,0,0,0,0,0
1.93,6.53,21.89,0,0,3.55,0.81,11.75,0,15.6,0,5.26,2.03,0,0,0,0,0,0,0,0,0,28.96,0,0,0,0,3.62,0,0,0,0,0
1.97,7.16,23.95,0,0,3.89,0.88,12.88,0,10.05,0,5.53,0,0,0,0,0,0,0,0,0,0,31.7,0,0,0,0,3.96,0,0,0,0,0
1.94,6.71,22.5,0,0,3.67,0.83,12.1,0,13.21,0,5.4,2.08,0,0,0,0,0,0,0,0,0,29.78,0,0,0,0,3.72,0,0,0,0,0
1.96,6.79,25.44,0,0,3.71,0.85,12.25,0,9.53,0,5.48,2.1,0,0,0,0,0,0,0,0,0,30.09,0,0,0,0,3.76,0,0,0,0,0
1.81,0,38.89,0,0,0,0,0,0,0,0,28.76,0,0,0,0,0,0,0,7.45,0,3.9,3.48,0,12.06,5.46,0,0,0,0,0,0,0
1.81,0,38.92,0,0,0,0,0,0,0,0,28.8,0,0,0,0,0,0,0,6.31,0,4.94,3.48,0,12.08,5.47,0,0,0,0,0,0,0
1.88,0,38.38,0,0,0,0,0,0,0,0,16.65,0,0,0,0,0,0,0,7.88,0,5.01,9.09,0,15.23,4.23,0,0,0,0,3.53,0,0
1.91,0,32.1,0,0,0,0,0,0,0,0,17.05,0,0,0,0,0,0,0,8.07,0,5.13,9.31,0,20.39,4.33,0,0,0,0,3.62,0,0
1.89,0,35.71,0,0,0,0,0,0,0,0,15.8,0,0,0,0,0,0,0,7.81,0,4.96,8.63,0,19.73,4,0,0,0,0,3.36,0,0
1.76,7.08,62.08,0,0,0,0,0,0,0,0,1.69,0,0,0,0,0,1.88,0.02,14.72,0,8.63,0,0,0,3.9,0,0,0,0,0,0,0
1.76,6.06,62.2,0,0,1.23,0,0,0,0,0,0.59,0,0,0,0,0,2.31,0.02,13.81,0,9.21,0,0,0,4.57,0,0,0,0,0,0,0
1.76,4.58,64.37,0,0,0,0,0,0,0,0,1.52,0,0,0,0,0,2.44,0.02,14.71,0,8.34,0,0,0,4.02,0,0,0,0,0,0,0
1.74,28.24,21.61,0,0,0,23.23,0,0,0,0,10.77,0,0,0,0,0,0,0.04,7.63,0,0,0,4.92,0,3.56,0,0,0,0,0,0,0
1.74,27.05,23.32,0,0,0,25.04,0,0,0,0,8,0,0,0,0,0,0.59,0.08,7.36,0,0,0,5,0,3.48,0,0,0,0.08,0,0,0
1.74,27.26,20.74,0,0,4.12,21.63,0,0,0,0,10.11,0,0,0,0,0,1.72,0.12,7.04,0,0,0,3.53,0,3.54,0,0,0,0.19,0,0,0
1.72,28.26,24.52,1.67,0,0,33.02,0,0,0,0,0,0,0,0,0,0,0,0.04,6.72,0,0,0,3.92,0,1.85,0,0,0,0,0,0,0
1.72,26.84,22.45,1.26,0,0,16.24,0,0,0,0,0,21.54,0,0,0,0,0,0.09,6.49,0,0,0,3.37,0,1.72,0,0,0,0,0,0,0
1.72,27.1,21.11,0,0,8.93,13.62,0,0,0,0,0,18.47,0,0,0,0,0,0.07,5.95,0,0,0,3.17,0,1.54,0,0,0,0.04,0,0,0
1.7,42.54,13.16,1.17,0,11.44,15.47,3.07,0,0,0,0,0,0,0,0,0,0,0.02,4.92,0,0,0,3.6,0,4.61,0,0,0,0,0,0,0
1.7,44.98,13.95,1.17,0,0,16.84,0.7,1.39,0,0,0,6.59,0,0,0,0,0.42,0.03,5.18,0,0,0,3.42,0,5,0,0,0,0.33,0,0,0
1.7,46.24,13.59,0.34,0,0,16.65,0,2,0,0,0,6.81,0,0,0,0,0,0.05,5.3,0,0,0,3.41,0,5.22,0,0,0,0.39,0,0,0
1.72,39.17,11.92,1.41,0,7.97,23.79,1.61,0,0,0,0,0,0,0,0,0,0,0.03,3.56,0,0,0,7.64,0,2.9,0,0,0,0,0,0,0
2.11,0,27.35,0,0,4.42,1.01,7.96,0,2.14,0,6.57,2.53,0,0,0,0,0,0,0,0,0,43.5,0,0,0,0,4.52,0,0,0,0,0
2.13,0,27.76,0,0,4.49,1.03,8.09,0,2.15,0,6.67,2.57,0,0,0,0,0,0,0,0,0,44.21,0,0,0,0,3.03,0,0,0,0,0
2.12,3.92,26.27,0,0,4.25,0.96,7.65,0,2.05,0,6.32,2.44,0,0,0,0,0,0,0,0,0,41.8,0,0,0,0,4.34,0,0,0,0,0
2.1,7.55,25.26,0,0,4.09,0.94,7.36,0,1.97,0,6.08,2.35,0,0,0,0,0,0,0,0,0,40.22,0,0,0,0,4.18,0,0,0,0,0
2.09,10.47,23.38,0,0,3.82,0.86,12.59,0,0,0,5.63,2.17,0,0,0,0,0,0,0,0,0,37.22,0,0,0,0,3.86,0,0,0,0,0
1.97,5.78,19.39,0,0,3.15,0.72,10.42,20.03,0,0,4.67,1.8,0,0,0,0,0,0,0,0,0,30.84,0,0,0,0,3.2,0,0,0,0,0
2.06,6.91,23.14,0,0,3.74,0.86,12.45,0,4.5,0,5.58,2.15,0,0,0,0,0,0,0,0,0,36.85,0,0,0,0,3.82,0,0,0,0,0
1.98,6.21,20.82,0,0,3.38,0.77,11.19,0,14.15,0,5.01,1.93,0,0,0,0,0,0,0,0,0,33.1,0,0,0,0,3.44,0,0,0,0,0
1.94,5.86,19.62,0,0,3.17,0.72,10.52,0,19.08,0,4.71,1.81,0,0,0,0,0,0,0,0,0,31.26,0,0,0,0,3.25,0,0,0,0,0
1.98,7.12,23.86,0,0,3.88,0.88,12.8,0,8.02,0,5.74,2.2,0,0,0,0,0,0,0,0,0,31.56,0,0,0,0,3.94,0,0,0,0,0
2.07,0,0,0,0,0,5.97,0,0,0,0,0,0,0,0,0,0,0,0,0,0,0,0,0,10.2,0,0,77.38,6.45,0,0,0,0
2.07,0,0,0,0,0,7.02,0,0,0,0,0,0,0,0,0,0,0,0,0,0,0,0,0,7.35,0,0,78.05,7.58,0,0,0,0
2.04,0,0,0,0,0,5.29,0,0,0,0,0,0,0,0,0,0,0,0,0,0,0,0,0,19.73,0,0,69.27,5.71,0,0,0,0
2.03,0,0,0,0,0,14.18,0,0,0,0,0,0,0,0,0,0,0,0,0,0,0,0,0,14.34,0,0,66.72,4.76,0,0,0,0
2.08,0,0,0,0,0,11.42,0,0,0,0,0,0,0,0,0,0,0,0,0,0,0,0,0,0,0,0,82.02,6.56,0,0,0,0
1.91,0,45.14,0,0,0,0,3.37,0,0,0,20.06,0,0,0,0,0,0,0,7.76,0,0,8.05,4.76,0,5.09,0,0,0,0,4.26,1.51,0
1.78,3,45.01,0,0,0,0,5.99,0,0,0,24.99,0,0,0,0,0,0,0,7,0,3.8,3.7,2.01,0,4.5,0,0,0,0,0,0,0
1.86,5,38,0,0,0,0,4,4,0,0,17,0,0,0,0,0,0,0,8,0,4,3,0,2,3,0,2,0,7,3,0,0
1.84,0,44.93,0,0,3,0,4,4,0,0,12.97,0,0,0,0,0,0,0,10.88,0,3,3.85,2,2.38,0,0,0,0,3.99,3,2,0
1.69,15.56,44.3,0.32,3.41,15.61,3.4,0.77,0,0,0,5.85,0,0,0,0,0,0,0.02,8.63,0,0,0,0.13,0,2,0,0,0,0,0,0,0
1.69,15.52,44.42,0.84,0,18.09,2.41,1.54,0.3,0,0,4.07,1.16,0,0,0,0,0.94,0.03,7.99,0,0.31,0,0.4,0,1.98,0,0,0,0,0,0,0
1.72,16.51,37.01,1.94,0,13.09,4.53,0,0,0,0,12.11,0,0,0,0,0,0,0.02,8.99,0,0,0,0,0,5.24,0,0,0,0.56,0,0,0
1.72,17.07,38.44,3.5,0,0,5.39,0,0,0,0,10.36,7.97,0,0,0,0,0,0.03,9.99,0,0,0,0,0,7.25,0,0,0,0,0,0,0
1.72,16.04,39.69,2.24,0,0,2.28,0,0,0,0,10.36,11.99,0,0,0,0,0,0.04,10.16,0,0,0,1.32,0,5.88,0,0,0,0,0,0,0
1.69,19.72,37.1,2.23,8.13,0,0,0.61,0,0,0,10.06,8.78,0,0,0,0,0.87,0.03,6.4,0,0,0,0,0,6.07,0,0,0,0,0,0,0
1.68,43.13,17.04,0.48,2.16,0,21.65,0.98,0,0,0,6.59,0,0,0,0,0,0,0.02,4.29,0,0,0,0,0,2.89,0,0,0,0.77,0,0,0
2.23,0,0,0,0,0,5,0,0,0,0,0,0,0,0,0,0,0,0,0,0,0,10,0,0,0,0,60,0,0,0,25,0
2.22,0,0,0,0,0,0,0,0,0,0,5,0,0,0,0,0,0,0,0,0,0,10,0,0,0,0,60,0,0,0,25,0
2.04,0,0,0,0,0,30,0,0,0,0,0,0,0,0,0,0,0,0,0,0,0,10,0,0,0,0,60,0,0,0,0,0
1.9,5,36,0,0,0,0,9.46,0,0,0,5,0,0,0,0,0,0,0,15.38,0,0,0,21.54,0,4.62,0,0,0,3,0,0,0
1.91,4.49,31.74,0,0,0,0,6,0,0,0,15.8,0,0,0,0,0,0,0,14.49,0,0,0,20.23,0,4.35,0,0,0,2.9,0,0,0
1.91,4.39,30.3,0,0,3.88,0,6.76,0,0,0,14.39,0,0,0,0,0,0,0,12.95,0,0,0,20.13,0,4.32,0,0,0,2.88,0,0,0
1.9,3.17,32,0,0,5.67,0,5.67,0,0,0,14.18,0,0,0,0,0,0,0,11.35,0,0,0,19.86,1,4.26,0,0,0,2.84,0,0,0
2.08,0,35.14,0,0,0,0,0,0,0,0,6.39,0,0,0,0,0,0,0,5.69,0,3.53,33.43,0,10.88,4.94,0,0,0,0,0,0,0
2.06,0,35.32,0,0,0,0,0,0,0,0,7.08,0,0,0,0,0,0,0,6.31,0,3.91,29.83,0,12.07,5.48,0,0,0,0,0,0,0
2.08,0,35.11,0,0,0,0,0,0,0,0,6.39,0,0,0,0,0,0,0,5.69,0,3.52,33.46,0,10.89,4.94,0,0,0,0,0,0,0
2.12,0,32.96,0,0,0,0,0,0,0,0,5.99,0,0,0,0,0,0,0,5.34,0,3.31,37.54,0,10.22,4.64,0,0,0,0,0,0,0
1.62,53.08,7.95,3.15,0,17.94,14.85,0,0,0,0,0,0,0,0,0,0,0,0.05,0,0,0,0,2.98,0,0,0,0,0,0,0,0,0
1.62,53.13,8.82,2.3,0,18.12,14.13,0,0,0,0,0,0.89,0,0,0,0,0,0.13,0,0,0,0,2.41,0,0,0,0,0,0,0,0.07,0
1.62,53.02,7.44,2.94,0,16.6,13.22,0,0,0,0,2.69,0,0,0,0,0,0,0.03,0,0,0,0,3.39,0,0.67,0,0,0,0,0,0,0
1.66,43.74,9.28,2.35,0,15.73,13.54,0,1.95,0,0,4.78,2.71,0,0,0,0,0,0.08,0,0,0,0,1.77,0,3.8,0,0,0,0.27,0,0,0
1.66,40.27,9.61,1.64,0,17.27,13.6,3.14,0,0,0,4.79,3.66,0,0,0,0,0,0.03,0,0,0,0,2.47,0,3.52,0,0,0,0,0,0,0
1.66,43.47,8.45,2.5,0,16.13,13.47,1.35,0,0,0,4.98,3.71,0,0,0,0,0,0.03,0,0,0,0,1.69,0,4.22,0,0,0,0,0,0,0
1.62,51.5,8.62,0.22,0,8.07,13.62,0,7.84,2.02,0,1.4,0,0,0,0,0,0,0.05,0,0,0,0,6.66,0,0,0,0,0,0,0,0,0
1.62,49.15,7.11,0.86,0,12.83,10.4,2.39,4.16,3.44,0,3.33,0,0,0,0,0,0,0.05,0,0,0,0,6.28,0,0,0,0,0,0,0,0,0
1.62,51.54,7.83,1.12,0,6.17,13.82,0,7.3,2.7,0,2.84,0,0,0,0,0,0,0.05,0,0,0,0,6.63,0,0,0,0,0,0,0,0,0
1.65,44.49,15.35,0.97,0,5.56,28.05,0,0,0,0,2.72,0,0,0,0,0,0,0.03,0,0,0,0,2.83,0,0,0,0,0,0,0,0,0
1.84,2.44,43.04,0,0,0,0,1.47,0,0,0,21.66,0,0,0,0,0,0,0,13.53,0,6,0,0,0,6.2,0,0,0,0.61,5.05,0,0
1.85,0,45.19,0,0,0,0,0.51,0,0,0,20.55,0,0,0,0,0,0,0,13.89,0,6.35,0,0,0,6.85,0,0,0,0.58,6.08,0,0
1.84,2.43,42.71,0,0,0,0,1.46,0,0,0,21.5,0,0,0,0,0,0,0,13.42,0,5.23,0,0,0,7.1,0,0,0,1.1,5.05,0,0
1.84,2.45,43.13,0,0,0,0,1.48,0,0,0,21.7,0,0,0,0,0,0,0,13.55,0,4.87,0,0,0,6.21,0,0,0,0.61,6,0,0
1.84,2.41,42.39,0,0,0,0,1.45,0,0,0,21.33,0,0,0,0,0,0,0,13.32,0,4.39,0,0,0,8.22,0,0,0,1.25,5.24,0,0
1.85,2.42,42.67,0,0,0,0,1.46,0,0,0,21.46,0,0,0,0,0,0,0,13.4,0,4.82,0,0,0,7.09,0,0,0,1.64,5.04,0,0
1.85,0,43.99,0,0,0,0,1.02,0,0,0,20.59,0,0,0,0,0,0,0,14.03,0,5.55,0,0,0,8.04,0,0,0,0.57,6.21,0,0
1.85,0,44.13,0,0,0,0,0.76,0,0,0,21.86,0,0,0,0,0,0,0,14,0,5.5,0,0,0,6.79,0,0,0,0.77,6.19,0,0
1.85,2.43,42.77,0,0,0,0,1.47,0,0,0,21.53,0,0,0,0,0,0,0,12.1,0,4.83,0,0,0,7.11,0,0,0,1.81,5.95,0,0
1.85,2.52,41.8,0,0,0,0,0.76,0,0,0,21.79,0,0,0,0,0,0,0,13.95,0,5.48,0,0,0,6.76,0,0,0,0.77,6.17,0,0
1.79,44.83,0,0,0,0,6.2,0,15.35,2.53,0,0,0,0,0,0,0,0,0.03,0,0,0,0,27.78,0,0,0,0,0,3.28,0,0,0
1.76,47.95,0,0,0,0,7.11,0,17.6,0,0,0,0,0,0,0,0,0,0.03,0,0,0,0,24.38,0,0,0,0,0,2.93,0,0,0
1.76,48.26,0,0,0,0,4.98,0,17.23,0,0,0,0,0,0,0,0,0,0.03,0,0,0,0,26.74,0,0,0,0,0,2.76,0,0,0
1.73,50.48,0,0,0,0,4.34,0,17.91,0,0,0,0,0,0,0,0,0,0.03,0,0,0,0,25.01,0,0,0,0,0,2.23,0,0,0
1.72,51.66,0,0,0,0,4.33,0,17.85,0,0,0,0,0,0,0,0,0,0.03,0,0,0,0,23.91,0,0,0,0,0,2.22,0,0,0
1.81,9.39,33.73,0,0,0,0,4.49,0,0,0,31.45,0,0,0,0,0,0,0,13.05,0,0,0,1.82,0,3.08,0,0,0,2.99,0,0,0
1.81,9.1,32.1,0,0,0,0,7.01,0,0,0,28.6,0,0,0,0,0,0.26,0,9.54,0,4.3,0,1.75,0,3.02,0.08,0,0,2.63,0,1.61,0
1.82,8.88,32.79,0,0,0,0,4.24,0,0,0,29.07,0,0,0,0,0,0,0.02,10.73,0,0,0,8.33,0,3,0,0,0,1.03,0,1.91,0
1.8,7.46,32.17,0,0,0,0,3.75,0,0,0,37.85,0,0,0,0,0,0,0,9.8,0,1.54,0,0,0,2.27,0,0,0,2.65,0,2.51,0
1.78,13.45,36.28,0,0,0,0,9.47,0.65,0,0,21.1,0,0,0,0,0,0.45,0,7.44,0,2.23,0,2.78,0,2.87,0.07,0,0,1.9,0,1.31,0
1.8,14.09,29.16,0,0,0,0,6.8,0.92,0,0,24.54,0,0,0,0,0,0.5,0,9.87,0,1.87,0,0,0,8.24,0,0,0,2.55,0,1.46,0
1.79,12.94,35.09,0,0,0,0,7.44,0,0,0,19.79,0.54,0,0,0,0,0,0,9.17,0,2.76,0,2.78,0,4.51,0.07,0,0,2.51,0,2.4,0
1.81,8.46,35.83,0,0,0,0,2.32,0,0,0,31.64,0,0,0,0,0,0,0,14.18,0,0,0,1.59,0,2.81,0,0,0,2.17,0,1,0
1.78,10.41,38.95,0.41,0,0,0,8.73,0,0,0,21.78,0,0,0,0,0,0.92,0.04,9.6,0,0,0,1.04,0,3.39,0,0,0,2.12,0,2.61,0
1.8,9.36,34.76,0,0,0,0,2.26,0.91,0,0,32.49,0,0,0,0,0,0,0,10.36,0,2.02,0,1.83,0,2.19,0,0,0,2.75,0,1.07,0
1.53,0,7.85,17.1,0,0,0,11.68,0,0,0,0,0,0,0,0,0,0,0,0,0,0,0,0,0,0,0,0,63.37,0,0,0,0
1.52,0,6.04,17.96,0,3.97,0,0,0,6.97,0,0,0,0,0,0,0,0,0,0,0,0,0,0,0,0,0,0,65.06,0,0,0,0
1.52,0,7.96,17.03,0,3.95,0,0,0,6.01,0,0,0,0,0,0,0,0,0,0,0,0,0,0,0,0,0,0,65.05,0,0,0,0
1.68,35.81,9.28,2.44,0,10.75,0.56,0,13.89,7.31,0,7.41,0,0,0,0,0,0,0.06,0,0,0,0,0.11,0,4.19,0,0,0,8.09,0.1,0,0
2.1,7.66,9.58,0,0,0,11.49,0,0,0,0,0,0,0,0,0,0,0,0,12.77,0,0,0,46.76,0,6.38,0,0,0,5.36,0,0,0
2.1,7.52,9.39,0,0,0,11.28,0,0,0,0,0,0,0,0,0,0,0,0,12.53,0,0,0,47.13,0,7.52,0,0,0,3.38,0,1.25,0
2.16,7.32,4.88,0,0,0,11,0,0,0,0,0,0,0,0,0,0,0,0,12.22,0,0,0,53.34,0,6.11,0,0,0,5.13,0,0,0
2.04,10.45,13.48,0,0,0,12.39,0,0,0,0,1.02,0,0,0,0,0,0,0,13.08,0,0,0,38.18,0,6.66,0,0,0,4.74,0,0,0
1.91,0,0,0,0,0,14.24,8.77,0,3.71,1.55,1.07,0,0,0,0,0,0,0,0,0,0,2.25,5.47,3.34,0,0,0,27.07,27.26,0,5.27,0
1.81,9.14,33.48,0,0,0,0,7.38,0,0,0,27.28,0,0,0,0,0,0,0.08,10.25,0,0,0,0,0,7.05,0,0,0,1,4.34,0,0
1.81,9.21,33.73,0,0,0,0,7.44,0,0,0,27.5,0,0,0,0,0,0,0.08,10.33,0,0,0,0,0,5.66,0,0,0,1.67,4.38,0,0
1.81,7.3,34,1.17,0,0,0,7.5,0,0,0,27.72,0,0,0,0,0,0,0.08,10.42,0,0,0,0,0,5.71,0,0,0,1.69,4.41,0,0
1.59,44.77,17.53,4.87,0,0,2.65,17.31,0,0,0,0,11.78,0,0,0,0,0,0.07,1.02,0,0,0,0,0,0,0,0,0,0,0,0,0
1.59,38.75,23.66,4.9,0,0,2.67,17.2,0,0,0,0,11.8,0,0,0,0,0,0,1.02,0,0,0,0,0,0,0,0,0,0,0,0,0
1.6,37.85,20.62,4.87,0,0,2.66,21.42,0,0,0,0,11.56,0,0,0,0,0,0,1.02,0,0,0,0,0,0,0,0,0,0,0,0,0
1.6,42.42,20.83,4.97,0,0,0,17.43,0,0,0,0,11.95,0,0,0,0,0,0.07,2.33,0,0,0,0,0,0,0,0,0,0,0,0,0
1.59,41.86,20.64,4.86,0,3.02,2.65,17.25,0,0,0,0,8.7,0,0,0,0,0,0,1.02,0,0,0,0,0,0,0,0,0,0,0,0,0
1.59,41.77,20.55,4.94,0,0,2.64,17.26,0,0,0,1.61,10.22,0,0,0,0,0,0,1.01,0,0,0,0,0,0,0,0,0,0,0,0,0
1.59,41.42,20.67,4.91,0,0,2.95,17.22,0,0,0,0,11.81,0,0,0,0,0,0,1.02,0,0,0,0,0,0,0,0,0,0,0,0,0
1.59,54.76,18.25,4.18,0,0,22.35,0,0,0,0,0,0,0,0,0,0.43,0,0.03,0,0,0,0,0,0,0,0,0,0,0,0,0,0
1.58,46.49,20.97,1.87,0,3.39,0,14.88,0,0,0,1.25,10.48,0,0,0,0,0,0,0,0,0,0,0.16,0,0.51,0,0,0,0,0,0,0
1.79,11.07,35.06,0,0,0,0,5.62,0,0,0,25.69,0,0,0,0,0,0,0,10.14,0,4.59,0,0,0,1.84,0,0,0,0,2.76,3.23,0
1.79,11.12,35.17,0,0,0,0,7.06,0,0,0,23.02,0,0,0,0,0,0,0,10.19,0,4.65,0,0.92,0,1.85,0,0,0,0,2.78,3.24,0
1.8,11.02,34.87,0,0,0,0,7,0,0,0,22.78,0,0,0,0,0,0,0,10.09,0,4.6,0,1.84,0,1.84,0,0,0,0,2.75,3.21,0
1.8,10.92,34.57,0,0,0,0,6.93,0,0,0,22.56,0,0,0,0,0,0,0,10.01,0,4.55,0,2.73,0,1.82,0,0,0,0,2.73,3.18,0
1.81,10.82,34.27,0,0,0,0,6.87,0,0,0,22.34,0,0,0,0,0,0,0,9.91,0,4.5,0,3.61,0,1.81,0,0,0,0,2.71,3.16,0
1.8,11.09,35.04,0,0,0,0,7.02,0,0,0,22.86,0,0,0,0,0,0,0,10.15,0,4.61,0,0.93,0,1.84,0,0,0,0.46,2.77,3.23,0
1.79,16.07,31.19,0,0,0,0,6.82,0,0,0,22.23,0,0,0,0,0,0,0,9.83,0,4.47,0,0.9,0,1.79,0,0,0,0,3.58,3.12,0
1.8,15.85,30.86,0,0,0,0,6.72,0,0,0,21.86,0,0,0,0,0,0,0,9.71,0,4.42,0,0.88,0,1.76,0,0,0,0,3.54,4.4,0
1.8,15.73,30.52,0,0,0,0,6.65,0,0,0,21.71,0,0,0,0,0,0,0,9.63,0,4.38,0,0.88,0,1.75,0,0,0,0,3.51,5.24,0
1.8,15.57,30.33,0,0,0,0,6.6,0,0,0,21.52,0,0,0,0,0,0,0,9.52,0,4.33,0,0.87,0,1.74,0,0,0,0,3.47,6.05,0
1.88,0,28,0,0,0,0,0,0,0,0,24,0,0,0,0,0,0,0,0,0,0,1,0,0,0,0,47,0,0,0,0,0
1.95,15.11,20.03,0,0,0,7.15,0,0,0,0,4.97,0,0,0,0,0,0.79,0,16.76,0,2.16,0,21.73,0,6.93,0,0,0,2.93,1.44,0,0
1.95,15.13,20.08,0,0,0,7.17,0,0,0,0,4.97,0,0,0,0,0,0.8,0,17.51,0,2.17,0,21.56,0,6.95,0,0,0,3.66,0,0,0
1.95,15.22,20.18,0,0,0,5.74,0,0,0,0,4.98,0,0,0,0,0,0.8,0,18.33,0,2.18,0,21.9,0,6.99,0,0,0,3.68,0,0,0
1.95,15.33,20.32,0,0,0,5.79,0,0,0,0,5.04,0,0,0,0,0,0.8,0,18.47,0,2.93,0,20.58,0,7.03,0,0,0,3.71,0,0,0
1.95,15.43,20.47,0,0,0,5.84,0,0,0,0,5.07,0,0,0,0,0,0.81,0,18.61,0,3.68,0,19.27,0,7.08,0,0,0,3.74,0,0,0
1.95,15.54,20.61,0,0,0,4.54,0,0,0,0,5.11,0,0,0,0,0,1.48,0,18.72,0,3.71,0,19.4,0,7.13,0,0,0,3.76,0,0,0
1.95,15.43,20.48,0,0,0,4.36,0,0,0,0,5.07,0,0,0,0,0,0.81,0,18.6,0,3.68,0,20.75,0,7.09,0,0,0,3.73,0,0,0
1.96,15.1,20.03,0,0,0,5.71,0,0,0,0,4.96,0,0,0,0,0,0.8,0,17.48,0,2.16,0,23.18,0,6.93,0,0,0,3.65,0,0,0
1.96,15.54,20.63,0,0,0,2.91,0,0,0,0,5.11,0,0,0,0,0,0.82,0,18.74,0,4.45,0,20.9,0,7.14,0,0,0,3.76,0,0,0
1.96,15.67,20.79,0,0,0,1.43,0,0,0,0,5.14,0,0,0,0,0,1.57,0,18.89,0,4.48,0,21.05,0,7.19,0,0,0,3.79,0,0,0
1.59,59,0,8.7,5.47,21.83,0,0.4,0.4,0,0,0,0,0,0,0,0,0,0,0,0,0,0,4.2,0,0,0,0,0,0,0,0,0
1.59,60.01,0,6.7,5.67,22.63,0,0.39,0.4,0,0,0,0,0,0,0,0,0,0,0,0,0,0,4.2,0,0,0,0,0,0,0,0,0
1.59,60.01,0,7.7,5.47,21.83,0,0.39,0.4,0,0,0,0,0,0,0,0,0,0,0,0,0,0,4.2,0,0,0,0,0,0,0,0,0
1.58,60.01,0,8.7,5.26,21.03,0,0.4,0.4,0,0,0,0,0,0,0,0,0,0,0,0,0,0,4.2,0,0,0,0,0,0,0,0,0
1.59,59.62,0,7.65,0,27.13,0,0.82,0.61,0,0,0,0,0,0,0,0,0,0,0,0,0,0,4.17,0,0,0,0,0,0,0,0,0
1.59,60.01,0,7.7,1.46,25.83,0,0.4,0.4,0,0,0,0,0,0,0,0,0,0,0,0,0,0,4.2,0,0,0,0,0,0,0,0,0
1.59,60.01,0,7.7,4.26,22.03,0,0.4,0.4,0,0,0,0,0,0,0,0,0,0,0,0,0,0,5.2,0,0,0,0,0,0,0,0,0
1.59,60,0,7.7,5.27,21.03,0,0.4,0.4,0,0,0,0,0,0,0,0,0,0,0,0,0,0,5.2,0,0,0,0,0,0,0,0,0
1.59,59.99,0,7.7,12.27,14.03,0,0.41,0.4,0,0,0,0,0,0,0,0,0,0,0,0,0,0,5.2,0,0,0,0,0,0,0,0,0
1.59,60,0,7.7,5.63,22.47,0,0,0,0,0,0,0,0,0,0,0,0,0,0,0,0,0,4.2,0,0,0,0,0,0,0,0,0
1.95,1.09,0.94,0,0,0,3.32,0,21.24,0,0,0,0,0,0,0,0,0,0.05,0,0,0,0,21.42,0,0,0,0,23.19,28.75,0,0,0
1.96,0.98,0.85,0,0,0,2.97,0,19.05,0,0,0,0,0,0,0,0,0,0.04,0,0,0,0,33.99,0,0,0,0,20.79,21.33,0,0,0
1.97,1.04,0.89,0,0,0,3.16,0,20.25,0,0,0,0,0,0,0,0,0,0,0,0,0,0,20.42,0,0,0,0,22.09,32.15,0,0,0
1.94,1.12,0.97,0,0,0,3.39,0,21.71,0,0,0,0,0,0,0,0,0,0.05,0,0,0,2.89,21.89,0,0,0,0,23.68,24.3,0,0,0
1.95,1.08,0.93,0,0,0,3.29,0,21.09,0,0,0,0,0,0,0,0,0,0.04,0,0,0,5.61,21.27,0,0,0,0,23.04,23.65,0,0,0
1.9,31.04,0,0,0,0,8.02,0,13.67,0,0,0,0,0,0,0,0,0,0,0,0,0,0,42.07,0,0.54,0,0,0,4.66,0,0,0
1.89,35.51,0,0,0,0,9.17,0,15.63,0,0,0,0,0,0,0,0,0,0,0,0,0,0,27.58,0,0.62,0,0,0,11.49,0,0,0
1.93,0,0,0,0,0,0,0,10.46,6.89,0,20.72,0,0,0,0,0,1.72,0,1.99,0,0,0,0,6.2,0,0,52.02,0,0,0,0,0
1.94,0,0,0,0,0,0,0,10.52,6.92,0,20.83,0,0,0,0,0,0,0,3.2,0,0,0,0,6.23,0,0,52.3,0,0,0,0,0
1.97,0,3.51,1.2,0,0,3.98,10.22,9.85,3.24,0,9,0,0,0,0,0,1.62,0,0,0,0,0,0,7.01,0,0,48.99,0,1.38,0,0,0
1.96,0,3.66,1.25,0,0,9.15,10.67,10.29,3.38,0,0,0,0,0,0,0,1.69,0,0,0,0,0,0,7.32,0,0,51.15,0,1.44,0,0,0
2.01,0,0,0,0,0,0,8.86,6.41,2.81,0,9.76,0,0,0,0,0,1.17,0,2.03,0,0,0,0,7.59,0,0,61.37,0,0,0,0,0
2.01,0,0,0,0,0,0,0,10.14,0,0,27.81,0,0,0,0,0,1.67,0,0,0,0,0,0,6.01,0,0,54.37,0,0,0,0,0
1.98,0,0,0,0,0,8.52,0,10.54,0,0,20.06,0,0,0,0,0,1.45,0,0,0,0,0,0,6.24,0,0,53.19,0,0,0,0,0
1.95,0,8.35,3.53,0,0,0,0,9.38,0,0,24.3,0,0,0,0,0,1.54,0,0,0,0,0,0,5.56,0,0,47.34,0,0,0,0,0
1.8,11.57,29.49,0,0,0,0,7.26,0,0,0,31.24,0,0,0,0,0,0,0,11.13,0,0,0,0,0,3.25,0,0,0,2.04,2.2,1.82,0
1.81,12.62,27.66,0,0,0,0,7.31,0,0,0,31.5,0,0,0,0,0,0,0,11.48,0,0,0,0,0,3.27,0,0,0,1.64,2.22,2.3,0
1.81,12.57,27.23,0,0,0,0,8.06,0,0,0,31.1,0,0,0,0,0,0,0,11.76,0,0,0,0,0,3.26,0,0,0,1.63,1.95,2.44,0
1.9,29.4,1.9,0,0,6.29,2.3,26.6,0,0,0,0,0,0,0,0,0,0,0,0,0,0,0,13.26,2.53,4.3,0,0,0,13.42,0,0,0
1.9,31.66,2.6,0,0,3.23,2.36,27.28,0,0,0,0,0,0,0,0,0,0,0,0.83,0,0,0,13.6,0,4.41,0,0,0,13.25,0,0.78,0
1.58,59.35,8.91,2.89,0,0,16.63,5.18,2.36,0.99,0,3.61,0,0,0,0,0,0,0.08,0,0,0,0,0,0,0,0,0,0,0,0,0,0
1.56,55.91,12.24,0.97,0,11.71,4.71,4.39,6.36,2.79,0,0.81,0,0,0,0,0,0,0.07,0,0,0,0,0.04,0,0,0,0,0,0,0,0,0
1.58,58.24,12.02,2.84,0,0,14.88,5.09,2.33,0.97,0,3.55,0,0,0,0,0,0,0.08,0,0,0,0,0,0,0,0,0,0,0,0,0,0
1.58,56.73,9.52,1.44,0,3.94,12.25,4.93,5.94,2.35,0,0,2.84,0,0,0,0,0,0,0,0,0,0,0,0,0,0,0,0,0.06,0,0,0
1.58,53.37,10.01,2.26,5.19,6.22,9.82,4.67,4.84,1.78,0,1.71,0,0,0,0,0,0,0.07,0,0,0,0,0,0,0.06,0,0,0,0,0,0,0
1.95,15.1,20.04,0,0,0,7.15,0,0,0,0,4.96,0,0,0,0,0,0.79,0,17.48,0,2.16,0,21.73,0,6.93,0,0,0,3.66,0,0,0
1.96,15.54,20.63,0,0,0,2.91,0,0,0,0,5.11,0,0,0,0,0,0.84,0,18.73,0,4.45,0,20.89,0,7.14,0,0,0,3.76,0,0,0
1.96,15.67,20.79,0,0,0,1.43,0,0,0,0,5.14,0,0,0,0,0,1.57,0,18.88,0,4.48,0,21.06,0,7.19,0,0,0,3.79,0,0,0
1.59,0,0.7,3.35,0,11.31,1.91,1.31,5.67,4.14,0,41.36,0,0,0,0,0,0,0,0,0,0,0,0,0,0,0,0,30.25,0,0,0,0
1.59,0,2.77,2.84,0,11.17,1.89,1.29,8.71,2.05,0,39.07,0,0,0,0,0,0,0,0,0,0,0,0,0,0,0,0,30.21,0,0,0,0
1.59,0,3.45,2.83,0,11.14,1.88,1.29,9.46,2.04,0,37.78,0,0,0,0,0,0,0,0,0,0,0,0,0,0,0,0,30.13,0,0,0,0
1.59,0,3.45,2.82,0,11.12,1.88,1.93,8.67,2.34,0,37.71,0,0,0,0,0,0,0,0,0,0,0,0,0,0,0,0,30.08,0,0,0,0
1.59,0,3.46,2.83,0,11.16,1.88,1.29,8.7,2.04,0,38.45,0,0,0,0,0,0,0,0,0,0,0,0,0,0,0,0,30.19,0,0,0,0
1.59,0,3.44,2.82,0,11.11,1.88,1.28,9.36,2.09,0,38.3,0,0,0,0,0,0,0,0,0,0,0,0,0,0,0,0,29.72,0,0,0,0
1.59,0,4.11,2.81,0,11.07,1.87,1.28,10.25,1.46,0,37.54,0,0,0,0,0,0,0,0,0,0,0,0,0,0,0,0,29.61,0,0,0,0
1.59,0,3.85,2.81,0,11.09,1.87,1.28,9.89,1.71,0,37.84,0,0,0,0,0,0,0,0,0,0,0,0,0,0,0,0,29.66,0,0,0,0
1.59,0,4.11,2.81,0,11.05,1.55,1.28,9.98,1.55,0,38.06,0,0,0,0,0,0,0,0,0,0,0,0,0,0,0,0,29.61,0,0,0,0
1.59,0,3.84,2.81,0,11.08,1.68,1.28,9.74,1.75,0,38.17,0,0,0,0,0,0,0,0,0,0,0,0,0,0,0,0,29.65,0,0,0,0
2.02,0,5,0,0,0,0,0,0,0,0,2,0,0,0,0,0,0,0,25,0,0,0,0,0,0,0,38,0,0,0,30,0
1.97,0,18,0,0,0,0,0,0,0,0,0,0,0,0,0,0,0,0,25,0,0,0,0,0,0,0,25,0,0,0,32,0
2.01,0,6,0,0,0,0,0,0,0,0,0,0,0,0,0,0,0,0,25,0,0,0,0,0,0,0,39,0,0,0,30,0
1.95,0,23.5,0,0,0,0,0,0,0,0,0,0,0,0,0,0,0,0,26.5,0,0,0,0,0,0,0,23,0,0,0,27,0
2.03,0,0,0,0,0,0,0,0,0,0,0,0,0,0,0,0,0,0,20,0,0,0,0,0,0,0,40,0,0,0,40,0
2.03,0,6,0,0,0,0,0,0,0,0,0,0,0,0,0,0,0,0,24,0,0,0,2,0,0,0,38,0,0,0,30,0
1.96,0,20,0,0,0,1,0,0,0,0,0,0,0,0,0,0,0,0,15,0,0,0,0,0,0,0,44,0,0,0,20,0
1.97,0,23,0,0,0,0,0,0,0,0,0,0,0,0,0,0,0,0,24,0,0,0,0,0,3,0,17,0,0,0,33,0
1.6,51.28,19.53,2.85,0,0,25.1,0,0.41,0,0,0.76,0,0,0,0,0,0,0.03,0,0,0,0,0.04,0,0,0,0,0,0,0,0,0
1.6,52,19,2.5,0,0,23,0.45,0.5,0,0,2.5,0,0,0,0,0,0,0.05,0,0,0,0,0,0,0,0,0,0,0,0,0,0
1.61,50,20,2,0,0,25,0.45,0,0,0,2.5,0,0,0,0,0,0,0.05,0,0,0,0,0,0,0,0,0,0,0,0,0,0
1.61,55,18,1,1.2,0,20,0.45,0.2,0,0,3,0,0,0,0,0,0,0.05,0,0,0,0,1.1,0,0,0,0,0,0,0,0,0
1.62,47.03,19.85,2.73,0,0,29.47,0,0,0,0,0,0,0,0,0,0,0,0.03,0,0,0,0,0.89,0,0,0,0,0,0,0,0,0
1.62,46.08,23.45,0.6,0,0.63,28.14,0,0.28,0.2,0,0.44,0,0,0,0,0,0,0.06,0,0,0,0,0.12,0,0,0,0,0,0,0,0,0
1.87,0,30,0,0,0,0,0,0,0,0,37,0,0,0,0,0,0,0,13,0,0,0,0,0,3,0,12,0,0,5,0,0
1.86,0,33,0,0,0,0,0,0,0,0,33,0,0,0,0,0,0,0,11,0,0,0,0,0,3,0,13,0,0,5,0,2
1.87,0,36,0,0,0,0,0,0,0,0,30,0,0,0,0,0,0,0,12,0,0,0,0,0,3,0,10,0,3,6,0,0
1.86,0,33,0,0,0,0,0,0,0,0,32,0,0,0,0,0,3,0,13,0,4,0,0,0,3,0,8,0,0,4,0,0
1.89,0,29,0,0,0,0,0,0,0,0,29,0,0,0,0,0,3,0,13,0,4,0,0,0,3,0,11,0,0,4,4,0
1.86,0,32,0,0,0,0,0,0,0,0,33,0,0,0,0,0,2,0,9,0,4,0,0,0,3,0,7,0,0,5,5,0
1.92,0,26,0,0,0,0,0,0,0,0,28,0,0,0,0,0,2,0,12,0,3,0,0,0,3,0,19,0,0,5,2,0
1.9,0,25.5,0,0,0,0,0,0,0,0,33,0,0,0,0,0,0,0,10,0,0,0,0,0,6,0,16.5,0,1,4,2,2
1.86,0,24,0,0,0,0,0,0,0,0,30.5,0,0,0,0,0,0,0,10,0,3,0,0,0,3.5,0,20,0,0,4,5,0
1.88,0,30,0,0,0,0,0,0,0,0,27,0,0,0,0,0,1,0,7,0,2,0,0,0,3,0,27,0,0,0,3,0
