Repository: you0514w/youyou

File: liquidus temperature.csv (part 16 of 18)
Liquidus Temperature ( C ),SiO2,B2O3,Al2O3,MgO,CaO,BaO,Li2O,Na2O,K2O,ZnO,SrO,PbO,Fe2O3,As2O3,Y2O3,Sb2O3,La2O3,Gd2O3,Bi2O3,TiO2,ZrO2,CeO2,SnO2,P2O5,Nb2O5,Ta2O5
1429,72.25,0,11.22,16.32,0,0,0.21,0,0,0,0,0,0,0,0,0,0,0,0,0,0,0,0,0,0,0
1513,74.69,0,11.6,4.89,8.61,0,0.21,0,0,0,0,0,0,0,0,0,0,0,0,0,0,0,0,0,0,0
1289,71.97,0,11.47,5.67,0.72,0,10.15,0.02,0,0,0,0,0,0,0,0,0,0,0,0,0,0,0,0,0,0
1581,75.79,0,12.49,7.34,1.79,0,2.39,0.2,0,0,0,0,0,0,0,0,0,0,0,0,0,0,0,0,0,0
1229,60.75,0.44,11.47,15.27,12.07,0,0,0,0,0,0,0,0,0,0,0,0,0,0,0,0,0,0,0,0,0
1221,60.28,0.88,11.48,15.28,12.08,0,0,0,0,0,0,0,0,0,0,0,0,0,0,0,0,0,0,0,0,0
1215,59.8,1.33,11.49,15.29,12.09,0,0,0,0,0,0,0,0,0,0,0,0,0,0,0,0,0,0,0,0,0
1210,61.45,0,8.45,12.22,0,0,0,17.88,0,0,0,0,0,0,0,0,0,0,0,0,0,0,0,0,0,0
1225,68.41,0,5.93,12,0,0,0,13.66,0,0,0,0,0,0,0,0,0,0,0,0,0,0,0,0,0,0
1255,65.28,0,7.21,12.17,0,0,0,14.84,0,0,0,0,0,0,0,0,0,0,0,0,0.5,0,0,0,0,0
1245,65.12,0,7.2,12.14,0,0,0,15.29,0,0,0,0,0,0,0,0,0,0,0,0,0.25,0,0,0,0,0
1250,65.81,0,7.27,12.15,0,0,0,14.42,0,0,0,0,0,0,0,0,0,0,0,0,0.35,0,0,0,0,0
810,68.64,11.16,9.1,0.89,0.79,0,0,8.69,0.56,0,0,0,0.05,0,0,0,0,0,0,0,0.02,0,0.1,0,0,0
1070,68.54,7.24,10.32,2.99,0.62,0,0,9.87,0.26,0,0,0,0.05,0,0,0,0,0,0,0,0.02,0,0.09,0,0,0
1260,57.64,0,12.7,5.92,0,0,0,11.83,1.66,8.46,0,0,0,0,0,0,0,0,0,0,1.11,0,0.68,0,0,0
1340,53.74,0,14.43,6.03,0,0,0,11,1.92,8.79,0,0,0,0,0,0,0,0,0,2.13,1.47,0,0,0.49,0,0
1290,54.31,0,14.86,4.16,0,0,0,11,2.68,10.65,0,0,0,0,0,0,0,0,0,0,1.72,0,0.12,0.5,0,0
1280,55.04,0,14.21,5.93,0,0,0,10.93,1.84,8.65,0,0,0,0,0.54,0,0,0,0,1.58,1.28,0,0,0,0,0
1160,67.13,5.99,11.59,2.5,0,0,0,11.29,1.4,0,0,0,0,0,0,0,0,0,0,0,0,0,0.1,0,0,0
1160,68,5.2,12.3,0.8,0,0,0,12.5,1.1,0,0,0,0,0,0,0,0,0,0,0,0,0,0.1,0,0,0
1141,67.2,6,12.3,0.8,0,0,0,12.5,1.1,0,0,0,0,0,0,0,0,0,0,0,0,0,0.1,0,0,0
940,67.6,4.7,10.8,1.6,0,0,0,15.2,0,0,0,0,0,0,0,0,0,0,0,0,0,0,0.1,0,0,0
973,68.08,4.4,11.51,1.6,0,0,0,14.31,0,0,0,0,0,0,0,0,0,0,0,0,0,0,0.1,0,0,0
964,68.18,3.8,11.41,1.6,0,0,0,13.91,1,0,0,0,0,0,0,0,0,0,0,0,0,0,0.1,0,0,0
923,67.5,3.2,11.7,1.6,0,0,0,15.2,0.7,0,0,0,0,0,0,0,0,0,0,0,0,0,0.1,0,0,0
893,66.87,3.1,11.81,1.6,0,0,0,15.22,1.3,0,0,0,0,0,0,0,0,0,0,0,0,0,0.1,0,0,0
986,67.47,6.31,10.91,0.8,0,0,0,13.41,1,0,0,0,0,0,0,0,0,0,0,0,0,0,0.1,0,0,0
985,65.9,7.1,11.6,0.8,0,0,0,13.5,1,0,0,0,0,0,0,0,0,0,0,0,0,0,0.1,0,0,0
964,67.3,7.2,10.3,0.8,0,0,0,13.3,1,0,0,0,0,0,0,0,0,0,0,0,0,0,0.1,0,0,0
930,66.67,7.81,10.31,0.8,0,0,0,13.31,1,0,0,0,0,0,0,0,0,0,0,0,0,0,0.1,0,0,0
947,69.4,3.7,10.2,1.6,0,0,0,14.3,0.7,0,0,0,0,0,0,0,0,0,0,0,0,0,0.1,0,0,0
930,67.98,4.5,10.91,1.6,0,0,0,14.21,0.7,0,0,0,0,0,0,0,0,0,0,0,0,0,0.1,0,0,0
1230,70.84,1.97,13.11,3.32,5.13,3.86,0,0,0,0.49,1.19,0,0.01,0,0,0,0,0,0,0,0.01,0,0.07,0,0,0
1200,70.59,1.63,13.02,4.36,5.22,3.85,0,0,0,0,1.22,0,0.01,0,0,0,0,0,0,0,0.01,0,0.09,0,0,0
1240,70.34,2.1,13.34,3.88,5.18,3.88,0,0,0,0,1.2,0,0.01,0,0,0,0,0,0,0,0.01,0,0.06,0,0,0
1220,70.72,1.65,13.05,4.12,5.29,3.82,0,0,0,0,1.23,0,0.01,0,0,0,0,0,0,0,0.03,0,0.08,0,0,0
1220,69.89,1.58,13.28,5.24,5.16,3.66,0,0,0,0,1.08,0,0.01,0,0,0,0,0,0,0,0.01,0,0.09,0,0,0
1200,70.39,1.77,13.36,4.11,5.26,3.79,0,0,0,0,1.22,0,0.01,0,0,0,0,0,0,0,0.01,0,0.08,0,0,0
1220,70.45,1.66,13.3,4.23,5.52,3.52,0,0,0,0,1.22,0,0.01,0,0,0,0,0,0,0,0.02,0,0.07,0,0,0
1260,70.19,1.78,13.46,3.66,5.31,3.77,0,0,0,0.5,1.23,0,0.01,0,0,0,0,0,0,0,0.01,0,0.08,0,0,0
1260,70.19,1.79,13.46,3.15,5.31,3.77,0,0,0,1,1.23,0,0.01,0,0,0,0,0,0,0,0.01,0,0.08,0,0,0
970,65.98,0,4.72,8.41,2.86,0,0,15.72,1.31,0,0,0,0,0,0,0,0,0,0,0,1,0,0,0,0,0
970,65.85,0,4.72,8.58,2.53,0,0,15.83,1.31,0,0.18,0,0,0,0,0,0,0,0,0,1,0,0,0,0,0
1010,67.69,0,4.45,8.27,3.77,0,0,15.82,0,0,0,0,0,0,0,0,0,0,0,0,0,0,0,0,0,0
1030,67.86,0,3.93,9.95,3.1,0,0,15.16,0,0,0,0,0,0,0,0,0,0,0,0,0,0,0,0,0,0
980,67.19,0,3.44,11.8,2.12,0,0,15.45,0,0,0,0,0,0,0,0,0,0,0,0,0,0,0,0,0,0
1030,67.7,0,3.44,11.79,2.12,0,0,14.95,0,0,0,0,0,0,0,0,0,0,0,0,0,0,0,0,0,0
1030,66.5,0,4.04,11.84,2.13,0,0,15.49,0,0,0,0,0,0,0,0,0,0,0,0,0,0,0,0,0,0
1050,66.63,0,4.34,11.86,2.13,0,0,15.04,0,0,0,0,0,0,0,0,0,0,0,0,0,0,0,0,0,0
1030,67.6,0,3.46,13.33,1.06,0,0,14.55,0,0,0,0,0,0,0,0,0,0,0,0,0,0,0,0,0,0
1060,67.57,0,2.57,11.38,3.82,0,0,14.02,0.64,0,0,0,0,0,0,0,0,0,0,0,0,0,0,0,0,0
900,66.72,0,0.58,13.18,1.05,0,0,15.34,3.13,0,0,0,0,0,0,0,0,0,0,0,0,0,0,0,0,0
1180,67.17,5.26,12.52,4.53,6.17,0.03,0,0,0,0,4.2,0,0.02,0,0,0,0,0,0,0,0.01,0,0.09,0,0,0
1175,67.21,5.26,12.53,4.96,6.69,0.03,0,0,0,0,3.2,0,0.02,0,0,0,0,0,0,0,0.01,0,0.09,0,0,0
1135,68,6.65,11.7,2.09,6.96,0.04,0,0,0,0,4.45,0,0.01,0,0,0,0,0,0,0,0,0,0.1,0,0,0
1193,61.08,0,9.11,11.36,16.45,0,1.02,0.43,0.18,0,0,0,0.16,0,0,0,0,0,0,0.21,0,0,0,0,0,0
1207,62.1,0,11.51,17.58,5.7,0,1.36,0.11,0.13,0,0,0,0.18,0,0.89,0,0,0,0,0.41,0,0.03,0,0,0,0
1216,62.01,0,11.83,16.17,7.11,0,0.99,0.13,0.2,0,0,0,0.19,0,0.95,0,0,0,0,0.42,0,0,0,0,0,0
1211,61.87,0,11.8,16.92,6.53,0,0.99,0.13,0.2,0,0,0,0.19,0,0.95,0,0,0,0,0.42,0,0,0,0,0,0
1210,61.67,0,11.77,17.96,5.73,0,0.99,0.13,0.2,0,0,0,0.18,0,0.95,0,0,0,0,0.42,0,0,0,0,0,0
1217,61.41,0,11.72,19.43,4.59,0,0.98,0.13,0.2,0,0,0,0.18,0,0.94,0,0,0,0,0.42,0,0,0,0,0,0
1219,61.14,0,11.66,20.91,3.45,0,0.98,0.13,0.2,0,0,0,0.18,0,0.94,0,0,0,0,0.41,0,0,0,0,0,0
1224,61.09,0,11.65,21.67,3.12,0,0.62,0.14,0.2,0,0,0,0.16,0,0.94,0,0,0,0,0.41,0,0,0,0,0,0
1207,61.76,0,11.6,17.78,5.94,0,1.05,0.14,0.2,0,0,0,0.17,0,0.95,0,0,0,0,0.41,0,0,0,0,0,0
1206,61.75,0,11.6,18.71,4.94,0,1.05,0.14,0.2,0,0,0,0.17,0,1.03,0,0,0,0,0.41,0,0,0,0,0,0
1220,63.08,0,11.34,19.43,2.25,0,1.27,0.1,0.19,0,0.61,0,0.17,0,1.18,0,0,0,0,0.38,0,0,0,0,0,0
1213,62.35,0,10.84,18.12,5.46,0,1.36,0.15,0.13,0,0,0,0.17,0,0.91,0,0,0,0,0.36,0.15,0,0,0,0,0
1210,61.39,0,11.6,16.56,6.8,0,1.27,0.12,0.15,0,0.24,0,0.18,0,1.21,0,0,0,0,0.48,0,0,0,0,0,0
1200,60.93,0,12.64,15.91,6.63,0,1.37,0.1,0.14,0,0.52,0,0.18,0,1.14,0,0,0,0,0.44,0,0,0,0,0,0
1209,61.96,0,10.81,17.18,6.51,0,1.05,0.15,0.2,0,0.3,0,0.18,0,1.03,0,0,0,0,0.63,0,0,0,0,0,0
1212,61.25,0,11.62,17.35,6.75,0,0,0.31,0.24,0,0.37,0,0.18,0,0.98,0,0,0,0,0.95,0,0,0,0,0,0
1210,62.03,0,11.54,17.57,5.42,0,0.8,0.21,0.21,0,0.79,0,0.17,0,0.9,0,0,0,0,0.36,0,0,0,0,0,0
1227,62.87,0,10.92,17.53,5.46,0,1.36,0.1,0.13,0,0,0,0.18,0,0.91,0,0,0,0,0.54,0,0,0,0,0,0
1212,60.77,0,12.8,18.14,4.65,0,1.59,0.08,0.08,0,0.34,0,0.18,0,1.1,0,0,0,0,0.27,0,0,0,0,0,0
1216,62.57,0,11.68,18.34,4.36,0,1.26,0.12,0.14,0,0,0,0.18,0,0.86,0,0,0,0,0.49,0,0,0,0,0,0
1206,62.3,0,11.36,17.47,5.5,0,1.05,0.12,0.21,0,0.43,0,0.18,0,0.95,0,0,0,0,0.41,0,0.02,0,0,0,0
1205,61.1,0,11.45,18.74,5.9,0,1.04,0.15,0.15,0,0,0,0.17,0,0.88,0,0,0,0,0.38,0,0.04,0,0,0,0
1198,62.12,0,9.39,13.16,13.05,0,1.24,0.21,0.08,0,0.29,0,0.14,0,0,0,0,0,0,0.32,0,0,0,0,0,0
1200,61.58,0,9.4,13.79,12.85,0,1.04,0.21,0.08,0,0.59,0,0.14,0,0,0,0,0,0,0.32,0,0,0,0,0,0
1197,61.51,0,9.39,13.08,12.96,0,1.43,0.21,0.08,0,0.88,0,0.14,0,0,0,0,0,0,0.32,0,0,0,0,0,0
1196,60.93,0,9.6,12.52,14.54,0,1.71,0.25,0.05,0,0,0,0.14,0,0,0,0,0,0,0.26,0,0,0,0,0,0
1196,62.15,0,9.33,12.78,13.18,0,1.85,0.21,0.08,0,0,0,0.14,0,0,0,0,0,0,0.28,0,0,0,0,0,0
1198,61.57,0,9.16,12.64,14.28,0,1.64,0.21,0.08,0,0,0,0.14,0,0,0,0,0,0,0.28,0,0,0,0,0,0
1200,61.1,0,9.17,12.5,14.94,0,1.54,0.21,0.08,0,0,0,0.14,0,0,0,0,0,0,0.32,0,0,0,0,0,0
1155,69.75,8.16,10.7,1.28,9.58,0,0,0,0,0,0.46,0,0,0,0,0,0,0,0,0,0,0,0.07,0,0,0
1130,68.51,10.03,10.3,1.65,8.93,0,0,0,0,0,0.51,0,0,0,0,0,0,0,0,0,0,0,0.07,0,0,0
1197,61.23,0,9.29,11.13,17,0,0.18,0.33,0.32,0,0,0,0.16,0,0,0,0,0,0,0.36,0,0,0,0,0,0
1195,61.34,0,9.16,10.97,16.87,0,0.51,0.22,0.49,0,0,0,0.17,0,0,0,0,0,0,0.27,0,0,0,0,0,0
1190,59.34,0,8.37,12.1,17.5,0,0.8,0.19,0.61,0,0,0,0.33,0,0,0,0,0,0,0.76,0,0,0,0,0,0
1192,59.45,0,8.32,12.31,17.81,0,0.79,0.19,0.61,0,0,0,0.14,0,0,0,0,0,0,0.38,0,0,0,0,0,0
1194,59.44,0,9.97,10.51,18.12,0,0.82,0.23,0.33,0,0,0,0.19,0,0,0,0,0,0,0.39,0,0,0,0,0,0
1194,62.22,0,9.71,10.74,15.57,0,0.43,0.21,0.59,0,0,0,0.35,0,0,0,0,0,0,0.18,0,0,0,0,0,0
1195,60.76,0,8.61,10.51,17.38,0,0.8,0.49,0.38,0,0,0,0.15,0,0,0,0,0,0,0.92,0,0,0,0,0,0
975,71.91,0,0.66,6.19,6.94,0,0,9.13,5.1,0,0,0,0.07,0,0,0,0,0,0,0,0,0,0,0,0,0
1400,64.23,0,15.75,0,0,0,15.94,0.05,0,0,0,0,0,0,0,0,0,0,0,4.03,0,0,0,0,0,0
1450,73.28,0,11.24,0,0.02,0,11.24,0.09,0,0,0,0,0,0,0,0,0,0,0,4.13,0,0,0,0,0,0
1450,78.32,0,8.74,0,0.01,0,8.73,0.06,0,0,0,0,0,0,0,0,0,0,0,4.14,0,0,0,0,0,0
1450,61.01,0,17.5,5.93,0.05,0,11.49,0,0,0,0,0,0,0,0,0,0,0,0,4.02,0,0,0,0,0,0
1450,69.32,0,13.16,4.35,0.04,0,8.93,0.06,0,0,0,0,0,0,0,0,0,0,0,4.14,0,0,0,0,0,0
1450,74.28,0,10.74,3.53,0.03,0,7.23,0.06,0,0,0,0,0,0,0,0,0,0,0,4.13,0,0,0,0,0,0
1450,66.27,0,14.96,7.07,0.06,0,7.43,0.06,0.01,0,0,0,0,0,0,0,0,0,0,4.13,0,0,0,0.01,0,0
1450,71.22,0,12.44,5.85,0.07,0,6.22,0.05,0.01,0,0,0,0,0,0,0,0,0,0,4.13,0,0,0,0.01,0,0
1380,58.04,0,19.5,12.06,0.08,0,6.3,0,0,0,0,0,0,0,0,0,0,0,0,4.02,0,0,0,0,0,0
1450,63.15,0,16.74,10.68,0.09,0,5.41,0,0,0,0,0,0,0,0,0,0,0,0,3.93,0,0,0,0,0,0
1450,67.18,0,14.74,9.38,0.06,0,4.71,0,0,0,0,0,0,0,0,0,0,0,0,3.93,0,0,0,0,0,0
1390,56.74,0,19.9,14.98,0.13,0,3.98,0.05,0.01,0,0,0,0,0,0,0,0,0,0,4.2,0,0,0,0.01,0,0
1450,54.64,0,21.04,19.99,0.14,0,0,0,0,0,0,0,0,0,0,0,0,0,0,4.19,0,0,0,0,0,0
1075,61.95,10.64,8.45,1.79,10.94,3.28,0,0,0,0,2.88,0,0,0,0,0,0,0,0,0,0,0,0.07,0,0,0
1020,63.9,9,9,4.5,4.5,7,0,0,0,0,2,0,0,0,0,0,0,0,0,0,0,0,0.1,0,0,0
810,68.64,9.1,11.16,0.89,0.79,0,0,8.69,0.56,0,0,0,0.05,0,0,0,0,0,0,0,0.02,0,0.1,0,0,0
1010,68.75,7.36,10.1,1.01,0.64,0,0,9.41,0.56,0,2.01,0,0.05,0,0,0,0,0,0,0,0.02,0,0.09,0,0,0
980,70.93,7.52,8.67,2.32,0.04,0,0,8.79,0.01,0,1.57,0,0.05,0,0,0,0,0,0,0,0.02,0,0.08,0,0,0
1075,74.28,3.71,5.06,6.05,0.06,0,0,4.17,0.99,0,5.52,0,0.05,0,0,0,0,0,0,0,0.02,0,0.09,0,0,0
970,72.37,8.03,7.63,2.23,0.03,0,0,7.47,0.01,0,2.09,0,0.05,0,0,0,0,0,0,0,0.02,0,0.07,0,0,0
1077,68.7,1.5,5.3,7.04,3.25,0,0,3.13,9.94,0,1.04,0,0,0,0,0,0,0,0,0,0,0,0.1,0,0,0
1050,72.25,0.64,3.86,4.64,4.99,0,0,3.74,6.43,0,3.37,0,0,0,0,0,0,0,0,0,0,0,0.08,0,0,0
1000,70.8,0.8,5,6,2.3,2.1,0,4.19,6.21,0,1.6,0,0,0,0,0,0,0,0,1,0,0,0,0,0,0
1100,68.47,0.8,7.01,4.9,4.91,2.35,0,3.99,7.52,0,0.05,0,0,0,0,0,0,0,0,0,0,0,0,0,0,0
990,72.77,0.8,4.81,5.74,2.23,2,0,3.99,6.01,0,1.55,0,0,0,0,0,0,0,0,0,0,0,0.1,0,0,0
980,69.8,0.8,5,6,2.3,2.1,0,4.19,6.21,0,1.6,0,0,0,0,0,0,0,0,2,0,0,0,0,0,0
1140,66.44,6.64,12.07,5.64,5.32,1.74,0,0,0,0,2.05,0,0.01,0,0,0,0,0,0,0,0.01,0,0.08,0,0,0
1140,66.1,6.92,12.44,5.29,5.27,1.57,0,0,0,0,2.3,0,0.01,0,0,0,0,0,0,0,0.02,0,0.08,0,0,0
1140,66.23,6.61,12.12,6.2,5.28,2.07,0,0,0,0,1.4,0,0.01,0,0,0,0,0,0,0,0.03,0,0.05,0,0,0
1140,66.44,6.84,12.18,5.14,5.25,1.51,0,0,0,0,2.54,0,0.01,0,0,0,0,0,0,0,0.01,0,0.08,0,0,0
1140,66.65,6.56,12.21,5.26,5.29,1.58,0,0,0,0,2.35,0,0.01,0,0,0,0,0,0,0,0.01,0,0.08,0,0,0
1120,66.66,7.19,12.19,4.63,5.18,1.58,0,0,0,0,2.47,0,0.01,0,0,0,0,0,0,0,0.02,0,0.07,0,0,0
1155,66.77,5.92,11.78,6.51,5.32,1.33,0,0,0,0,2.28,0,0.01,0,0,0,0,0,0,0,0.01,0,0.07,0,0,0
1140,66.44,6.73,12.2,5.54,5.31,1.59,0,0,0,0,2.09,0,0.01,0,0,0,0,0,0,0,0.01,0,0.08,0,0,0
1140,66.64,6.52,12.17,5.78,5.27,2.07,0,0,0,0,1.44,0,0.01,0,0,0,0,0,0,0,0.02,0,0.08,0,0,0
1120,66.82,7.05,12.13,4.49,5.19,2.12,0,0,0,0,2.11,0,0.01,0,0,0,0,0,0,0,0.01,0,0.07,0,0,0
1140,66.6,6.56,12.07,5.92,5.24,2.06,0,0,0,0,1.45,0,0.01,0,0,0,0,0,0,0,0.01,0,0.08,0,0,0
1140,66.72,6.69,12.2,5.36,5.17,2.16,0,0,0,0,1.6,0,0.01,0,0,0,0,0,0,0,0.02,0,0.07,0,0,0
1125,66.69,6.88,12.39,4.88,4.9,2.34,0,0,0,0,1.82,0,0.01,0,0,0,0,0,0,0,0.01,0,0.08,0,0,0
1140,66.57,6.5,12.1,6,5.23,2.06,0,0,0,0,1.44,0,0.01,0,0,0,0,0,0,0,0.02,0,0.07,0,0,0
1120,66.01,6.7,12.02,5.32,5.28,1.36,0,0,0,0,3.22,0,0.01,0,0,0,0,0,0,0,0.01,0,0.07,0,0,0
1120,66.16,7.01,12.27,5.23,4.07,2.33,0,0,0,0,2.84,0,0.01,0,0,0,0,0,0,0,0.01,0,0.07,0,0,0
1125,66.19,6.68,12.18,5.56,5.33,1.61,0,0,0,0,2.35,0,0.01,0,0,0,0,0,0,0,0.01,0,0.08,0,0,0
1140,66.72,6.44,12.28,5.77,5.23,1.83,0,0,0,0,1.62,0,0.01,0,0,0,0,0,0,0,0.02,0,0.08,0,0,0
1140,65.99,6.79,11.75,5.76,5.32,2.44,0,0,0,0,1.85,0,0.01,0,0,0,0,0,0,0,0.01,0,0.08,0,0,0
1140,66.46,6.46,11.96,5.84,5.28,1.45,0,0,0,0,2.45,0,0.01,0,0,0,0,0,0,0,0.01,0,0.08,0,0,0
1020,71.04,0.95,9.48,4.46,1.03,0.02,0,10.23,1.44,0.18,1.16,0,0,0,0,0,0,0,0,0,0,0,0.01,0,0,0
1050,71.13,0.54,10.16,3.61,1.61,0.01,0,10.74,0.97,0,1.12,0,0.01,0,0,0,0,0,0,0,0,0,0.1,0,0,0
1110,70.64,1,9.42,3.72,2.08,0,0,6.36,4.48,0,2.2,0,0,0,0,0,0,0,0,0,0,0,0.1,0,0,0
1090,70.64,1,9.42,4.72,1.08,0,0,8.36,2.48,0,2.2,0,0,0,0,0,0,0,0,0,0,0,0.1,0,0,0
1105,70.64,1,9.42,3.72,2.58,0,0,6.36,4.48,0,1.7,0,0,0,0,0,0,0,0,0,0,0,0.1,0,0,0
1196,60.62,0,9.31,13.51,12.99,0,1.32,0.2,0.39,0,1.18,0,0.13,0,0,0,0,0,0.04,0.31,0,0,0,0,0,0
1195,60.84,0,9.32,11.41,16.52,0,0.72,0.2,0.26,0,0.3,0,0.15,0,0,0,0,0,0.01,0.27,0,0,0,0,0,0
1196,60.79,0,9.33,13.56,13.02,0,1.31,0.2,0.13,0,1.18,0,0.13,0,0,0,0,0,0.04,0.31,0,0,0,0,0,0
1195,61.12,0,9.31,13.52,12.99,0,1.23,0.2,0.26,0,0.89,0,0.16,0,0,0,0,0,0.01,0.31,0,0,0,0,0,0
1201,60.78,0,9.25,14.14,12.67,0,0.82,0.2,0.39,0,1.06,0,0.15,0,0,0,0,0,0,0.54,0,0,0,0,0,0
1295,51.82,0,23.97,0.13,8.11,0,0,15.81,0,0,0,0,0,0,0,0,0,0,0,0,0,0,0.16,0,0,0
1214,62.16,0,8.8,9.3,19.16,0,0,0.06,0.05,0,0,0,0.1,0,0,0,0,0,0,0.37,0,0,0,0,0,0
1213,62.1,0,8.95,10.01,18.36,0,0,0.06,0.05,0,0,0,0.1,0,0,0,0,0,0,0.37,0,0,0,0,0,0
1213,62,0,9.03,10.22,18.18,0,0,0.06,0.05,0,0,0,0.1,0,0,0,0,0,0,0.36,0,0,0,0,0,0
1213,62.01,0,9.08,10.54,17.8,0,0,0.06,0.05,0,0,0,0.1,0,0,0,0,0,0,0.36,0,0,0,0,0,0
1211,61.28,0,9.02,10.58,17.51,0,1.04,0.06,0.05,0,0,0,0.1,0,0,0,0,0,0,0.36,0,0,0,0,0,0
1211,61.28,0,9.04,10.74,17.25,0,1.1,0.07,0.06,0,0,0,0.1,0,0,0,0,0,0,0.36,0,0,0,0,0,0
1207,61.16,0,9.02,10.75,17.23,0,1.26,0.07,0.06,0,0,0,0.1,0,0,0,0,0,0,0.35,0,0,0,0,0,0
1204,61.8,0,9.1,10.31,16.84,0,1.37,0.08,0.06,0,0,0,0.1,0,0,0,0,0,0,0.34,0,0,0,0,0,0
1203,61.83,0,9.1,10.18,16.88,0,1.43,0.08,0.06,0,0,0,0.1,0,0,0,0,0,0,0.34,0,0,0,0,0,0
1204,61.78,0,9.1,10.16,16.93,0,1.45,0.08,0.06,0,0,0,0.1,0,0,0,0,0,0,0.34,0,0,0,0,0,0
900,71.41,4,4,3.4,3.4,0,0,0,11.99,0,1.7,0,0,0,0,0,0,0,0,0,0,0,0.1,0,0,0
950,71.36,3,3,4.21,4.2,0,0,0,12.03,0,2.1,0,0,0,0,0,0,0,0,0,0,0,0.1,0,0,0
870,71.4,3,2.5,4.4,4.4,0,0,0,12,0,2.2,0,0,0,0,0,0,0,0,0,0,0,0.1,0,0,0
1080,64.24,6.24,3.84,4.6,10.18,0,0,0,9.59,0,1.24,0,0,0,0,0,0,0,0,0,0,0,0.07,0,0,0
960,70.18,5.01,4.82,3.84,3.58,0,0,0,11.77,0,0.7,0,0,0,0,0,0,0,0,0,0,0,0.1,0,0,0
990,71.39,3.03,4.89,1.33,5.14,0,0,0,14.12,0,0,0,0,0,0,0,0,0,0,0,0,0,0.1,0,0,0
940,74.67,2.64,4.26,1.16,4.49,1.18,0,0,10.32,0,1.18,0,0,0,0,0,0,0,0,0,0,0,0.1,0,0,0
995,70.04,1.66,3.05,6.03,5.64,0,0,0,11.79,0,1.69,0,0,0,0,0,0,0,0,0,0,0,0.1,0,0,0
1055,70.38,2.45,3.19,6.06,5.31,0,0,0,10.79,0,1.72,0,0,0,0,0,0,0,0,0,0,0,0.1,0,0,0
1000,63.7,0.92,15.45,0,0,0,5.93,10.3,0,1.18,0,0,0,0,0,0,0,0,0,0,0,0,0.05,2.47,0,0
1005,63.7,1.42,15.34,0,0,0,5.91,9.92,0,1.19,0,0,0,0,0,0,0,0,0,0,0,0,0.05,2.47,0,0
1000,63.96,4.24,14.47,0,0,0,5.87,7.8,0,1.17,0,0,0,0,0,0,0,0,0,0,0,0,0.05,2.44,0,0
995,63.89,4.76,14.31,0,0,0,5.83,7.5,0,1.19,0,0,0,0,0,0,0,0,0,0,0,0,0.05,2.47,0,0
1165,63.72,0.92,16.43,0,0,0,9.82,6.59,0,0,0,0,0,0,0,0,0,0,0,0,0,0,0.05,2.47,0,0
1160,63.73,1.9,16.13,0,0,0,9.8,5.91,0,0,0,0,0,0,0,0,0,0,0,0,0,0,0.05,2.48,0,0
1090,63.84,2.36,15.98,0,0,0,9.77,5.54,0,0,0,0,0,0,0,0,0,0,0,0,0,0,0.05,2.46,0,0
1100,63.83,1.87,16.27,0,0,0,7.4,7.24,0,0.96,0,0,0,0,0,0,0,0,0,0,0,0,0.04,2.39,0,0
1085,63.69,0.97,16.68,0,0,0,7.4,8.75,0,0,0,0,0,0,0,0,0,0,0,0,0,0,0.05,2.46,0,0
1381,60.8,1.56,21.32,4.47,1.83,2.68,2.52,0.13,0,2.29,0,0,0.18,0,0,0,1.78,0,0,0.44,0,0,0,0,0,0
1252,62.04,0,10.1,17.84,5.97,0,2.15,0.05,0.07,0,0,0,0.09,0,1.3,0,0,0,0,0.39,0,0,0,0,0,0
1391,67.6,0,10.83,18.74,0.12,0,0.88,0.03,0.06,0,0,0,0.11,0,1.14,0,0,0,0,0.49,0,0,0,0,0,0
1188,64.13,0,10.95,14.42,6.37,0,2.12,0.05,0.07,0,0,0,0.15,0,1.3,0,0,0,0,0.44,0,0,0,0,0,0
1250,23.1,24.14,0,0,0,0,0,0,0,0,0,0,0,0,3.77,0,24.61,4.81,0,9.14,7.38,0,0,0,3.05,0
1200,21.35,27.44,0,0,0,0,0,0,0,0,0,0,0,0,2.84,0,28.93,0,0,11.68,0.17,0,0,0,7.59,0
1150,10.33,42.02,0,0,0,0,0,0,0,0,0,0,0,0,3.92,0,27.25,0,0,5.52,6.06,0,0,0,4.9,0
1190,8.24,46.69,0,0,0,0,0,0,0,1.25,0,0,0,0,9.5,0,16.85,0,0,0,11.29,0,0,0,6.18,0
1200,15.79,30.82,0,0,0,0,0,0,0,0,0,0,0,0,6.88,0,24.19,1.61,0,9,5.43,0,0,0,6.28,0
1160,11.89,49.11,0,0,0,0,0,0,0,4.86,0,0,0,0,4.14,0,22.62,0,0,0,4.86,0,0,0,2.52,0
1225,23.02,23.68,0,0,0,0,0,0,0,0,0,0,0,0,2.09,0,15.4,5.38,0,15.25,12.26,0,0,0,1.87,1.05
1230,14.79,37.67,0,0,0,0,0,0,0,0,0,0,0,0,3.08,0,29.4,3.79,0,2.82,6.34,0,0,0,2.11,0
1135,12.5,44.36,0,0,0,0,0,0,0,2.82,0,0,0,0,7.39,0,19.72,0,0,0,8.63,0,0,0,4.58,0
1120,16.36,37.05,0,0,0,0,0,0,0,6.58,0,0,0,0,7.54,0,13.79,0,0,0,16.68,0,0,0,2,0
1135,15.99,40.51,0,0,0,0,0,0,0,2.92,0,0,0,0,7.14,0,20.72,0,0,0,9.11,0,0,0,3.61,0
1125,13.79,45.54,0,0,0,0,0,0,0,1.41,0,0,0,0,8.22,0,20.69,0,0,0,7.96,0,0,0,2.39,0
1120,3.67,43.27,0,0,0,0,0,0,0,4.03,0,0,0,0,5.32,0,25.11,0,0,0,8.98,0,0,0,8.43,1.19
1230,70.36,2.13,13.3,3.86,5.14,3.88,0,0,0,0,1.25,0,0.01,0,0,0,0,0,0,0,0.01,0,0.06,0,0,0
1220,70.72,1.64,13.38,3.86,5.2,3.88,0,0,0,0,1.24,0,0.01,0,0,0,0,0,0,0,0.01,0,0.06,0,0,0
1180,70.83,1.59,13.08,4.09,6.57,2.81,0,0,0,0,0.93,0,0.01,0,0,0,0,0,0,0,0.02,0,0.07,0,0,0
1215,70.4,2.52,13.25,3.41,4.58,4.29,0,0,0,0,1.42,0,0.01,0,0,0,0,0,0,0,0.02,0,0.1,0,0,0
1230,72.95,1.17,12.14,4,4.87,3.57,0,0,0,0,1.18,0,0.01,0,0,0,0,0,0,0,0.02,0,0.09,0,0,0
1230,71.55,1.52,12.65,4.51,5.73,2.54,0,0,0,0,1.39,0,0.01,0,0,0,0,0,0,0,0.02,0,0.08,0,0,0
1220,71.08,1.1,12.09,5.96,4.98,3.17,0,0,0,0,1.51,0,0.01,0,0,0,0,0,0,0,0.01,0,0.09,0,0,0
1280,72.95,0.07,11.11,6.84,3.74,2.81,0,0,0,0,2.37,0,0.01,0,0,0,0,0,0,0,0.01,0,0.09,0,0,0
1230,72.06,0.53,12.23,5.94,4,3.37,0,0,0,0,1.76,0,0.01,0,0,0,0,0,0,0,0.01,0,0.09,0,0,0
1240,71.31,1.2,13.23,5.17,3.78,3.29,0,0,0,0,1.94,0,0.01,0,0,0,0,0,0,0,0,0,0.07,0,0,0
990,61.86,0,13.51,0,0,0,0,19.52,0,0,0,0,0,0,0,0,0,0,0,0,0,0,0.1,5.01,0,0
1000,60.1,0,15,3,0.1,0,0,15.7,0,0,0,0,0,0,0,0,0,0,0,0,0,0,0.1,6,0,0
1120,58.34,0,14.96,4,0.06,0,0,15.56,0,0,0,0,0,0,0,0,0,0,0,2,0,0,0.1,4.98,0,0
1140,55.08,0,15.02,0.36,3.63,0,0,14.56,0.36,0,0,0,0,0,0,0,0,0,0,3.63,0,0,0.07,7.29,0,0
1120,57.07,0,14.85,0.38,0.05,0,0,15.79,0.47,0,0,0,0,0,0,0,0,0,0,3.77,0,0,0.07,7.55,0,0
1140,62.72,0,12.26,0.38,0.05,0,0,12.72,0.47,0,0,0,0,0,0,0,0,0,0,3.78,0,0,0.08,7.54,0,0
1140,57.59,0,15.23,0.38,0.05,0,0,15.71,0.48,0,0,0,0,0,0,0,0,0,0,2.86,0,0,0.08,7.62,0,0
1050,64.6,3.9,12.7,2.4,0,0,0,13.8,0,0,0,0,0,0,0,0,0,0,0,2.5,0,0,0.1,0,0,0
980,11.05,29.48,0,0,0,0,0,0,0,31.95,0,0,0,0,2.63,0,11.76,0,0,10.97,2.16,0,0,0,0,0
920,10.96,33.66,0,0,0,0,0,0,0,30.79,0,0,0,0,3.28,0,11.08,0,0,7.51,2.72,0,0,0,0,0
980,11.1,33.93,0,0,0,0,0,0,0,30.8,0,0,0,0,0,0.04,13.48,0,0,7.91,2.74,0,0,0,0,0
940,10.89,31.89,0,0,0,0,0,0,0,32.42,0,0,0,0,5.15,0,9.69,0,0,7.78,2.18,0,0,0,0,0
990,12.88,29.98,0,0,0,0,0,0,0,32.19,0,0,0,0,4.65,0,11.4,0,0,6.57,2.33,0,0,0,0,0
970,13.65,29.65,0,0,0,0,0,0,0,31.83,0,0,0,0,4.36,0.01,11.1,0,0,6.89,2.51,0,0,0,0,0
1042,58.27,14.51,5.44,0.94,0,7.92,0,0,0,2.24,6.3,0,0,0,0,0,0,0,0,2.66,0.92,0,0,0.8,0,0
968,46.86,18.08,5.45,0,4.18,8.11,0,0,0,2.98,8.45,0,0,0,0,0,0,0,0,3.52,1.27,0,0,1.1,0,0
960,46.58,15.74,3.89,1.93,2.77,9.07,0,0,0,2.96,8.4,0,0,0,0,0,0,0,0,7.4,1.26,0,0,0,0,0
1240,18.74,27.16,0,0,0,0,0,0,0,2.48,0,0,0,0,6.95,0,25.15,0,0,6.26,8.09,0,0,0,5.17,0
1290,17.98,26.44,0,0,0,0,0,0,0,5.85,0,0,0,0,6.47,0,22.91,1.27,0,5.63,8.41,0,0,0,5.04,0
1240,18.74,27.16,0,0,0,0,0,0,0,2.48,0,0,0,0,6.13,0,25.97,0,0,6.26,8.09,0,0,0,5.17,0
1240,18.67,27.03,0,0,0,0,0,0,0,2.47,0,0,0,0,6.93,0,25.04,0,0,7.06,8.06,0,0,0,4.74,0
1250,18,28.38,0,0,0,0,0,0,0,2.49,0,0,0,0,6.03,0,25.5,0,0,6.29,8.12,0,0,0,5.19,0
1250,17.24,29.08,0,0,0,0,0,0,0,2.5,0,0,0,0,6.02,0,25.47,0,0,6.32,8.16,0,0,0,5.21,0
1270,18.81,25.6,0,0,0,0,0,0,0,2.49,0,0,0,0,7.34,0,26.52,0,0,6.29,7.76,0,0,0,5.19,0
1280,18.82,25.61,0,0,0,0,0,0,0,1.67,0,0,0,0,7.44,0,26.86,0,0,6.29,8.12,0,0,0,5.19,0
1290,18.74,25.3,0,0,0,0,0,0,0,2.48,0,0,0,0,7.36,0,26.6,0,0,6.26,8.09,0,0,0,5.17,0
1300,18.71,25.31,0,0,0,0,0,0,0,2.48,0,0,0,0,7.3,0,26.39,0,0,6.25,8.4,0,0,0,5.16,0
1270,18.63,25.99,0,0,0,0,0,0,0,2.47,0,0,0,0,7.22,0,26.12,0,0,6.23,8.04,0,0,0,5.3,0
1270,18,26.23,0,0,0,0,0,0,0,2.49,0,0,0,0,7.26,0,26.25,0,0,6.29,8.12,0,0,0,5.36,0
1290,18.82,25.66,0,0,0,0,0,0,0,2.49,0,0,0,0,7.3,0,26.38,0,0,5.46,8.12,0,0,0,5.77,0
1280,18.84,25.81,0,0,0,0,0,0,0,1.42,0,0,0,0,7.72,0,26.42,0,0,6.3,8.13,0,0,0,5.36,0
1280,18.67,25.04,0,0,0,0,0,0,0,3.29,0,0,0,0,8.06,0,25.33,0,0,6.24,8.06,0,0,0,5.31,0
1280,18.82,25.66,0,0,0,0,0,0,0,1.67,0,0,0,0,8.12,0,25.96,0,0,6.29,8.12,0,0,0,5.36,0
1240,18.74,27.33,0,0,0,0,0,0,0,2.48,0,0,0,0,6.92,0,25.01,0,0,6.26,8.09,0,0,0,5.17,0
1240,18.67,27.2,0,0,0,0,0,0,0,3.29,0,0,0,0,6.8,0,24.59,0,0,6.24,8.06,0,0,0,5.15,0
1240,18.73,27.62,0,0,0,0,0,0,0,2.48,0,0,0,0,6.83,0,24.67,0,0,6.42,8.08,0,0,0,5.17,0
1245,64,0,12,8,0,0,0,15.5,0,0,0,0,0,0,0,0,0,0,0,0,0.5,0,0,0,0,0
1200,71.96,0,10.63,3.38,9,4.89,0,0,0,0,0,0,0,0,0,0,0,0,0,0,0,0,0.14,0,0,0
1150,6.54,52.59,0,0,0,0,0,0,0,3.67,0,0,0,0,5.94,0,19.56,0,0,1.87,8.91,0,0,0,0.92,0
1200,19.6,40.08,0,0,0,0,0,0,0,3.45,0,0,0,0,4.28,0,22.17,0,0,0,8.31,0,0,0,2.11,0
1250,19.96,37.78,0,0,0,0,0,0,0,0,0,0,0,0,13.37,0,18.71,0,0,0,8.44,0,0,0,1.74,0
1130,6.77,54.6,0,0,0,0,0,0,0,0,0,0,0,0,7.58,0,19.81,0,0,0.18,9.11,0,0,0,1.95,0
1137,11.17,28.19,0,0,0,0,1.54,0,0,29.64,0,0,0,0,1.32,0,11.17,6.43,0,2.28,6.5,0,0,0,1.76,0
1140,15.48,27.18,0,0,0,0,1.24,0,0,30.51,0,0,0,0,1.17,0,10.77,6.01,0,1.61,4.52,0,0,0,1.51,0
1136,19.15,26.6,0,0,0,0,1.78,0,0,22.74,0,0,0,0,0.77,0,14.65,9.77,0,2.19,1.52,0,0,0,0.83,0
1136,18.21,27.84,2.53,0,0,0,0.63,2.36,0,23.39,0,0,0,0,3.76,0,8.02,4.28,0,1.98,5.05,0,0,0,1.83,0.12
1148,15.51,27.3,0,0,0,0,1.25,0,0,29.53,0,0,0,0,0.28,0,11.25,6.21,0,2.55,4.62,0,0,0,1.5,0
1135,15.48,27.62,0,0,0,0,1.25,0,0,30.13,0,0,0,0,1.18,0,11.32,5.49,0,1.55,4.53,0,0,0,1.17,0.28
1142,11.52,38.38,0,0,0,0,0.99,0,0,25.55,0,0,0,0,0.8,0,9.75,5.36,0,2.26,3.49,0,0,0,1.9,0
1140,15.03,30.96,0,0,0,0,1.21,0,0,28.83,0,0,0,0,1.96,0,8.91,6.72,0,1.07,4.74,0,0,0,0.57,0
1125,14.82,28.96,0,0,0,0,1.01,0,0,31.55,0,0,0,0,2.42,0,9.86,5.47,0,0.56,4.09,0,0,0,1.26,0
1135,16.05,27.46,0,0,0,0,2.31,0,0,28.82,0,0,0,0,0.82,0,11.62,6.28,0,0.77,4.35,0,0,0,1.52,0
1136,14.09,26.31,0,0,0,0,1.87,0,0,35.69,0,0,0,0,1.89,0,9.24,5.67,0,0.52,4.02,0,0,0,0.7,0
1138,14.95,30.65,0,0,0,0,2.4,0,0,28.37,0,0,0,0,1.33,0,10.95,5.36,0,1.36,4.13,0,0,0,0.5,0
1136,11.28,28.38,0,0,0,0,1.3,0,0,32.4,0,0,0,0,0.82,0,13.2,5.8,0,1.2,4.04,0,0,0,1.58,0
1135,17.71,28.72,0,0,0,0,1.98,0,0,27.86,0,0,0,0,1.27,0,9.46,5.24,0,1.81,5.29,0,0,0,0.66,0
1130,18.07,31.05,0,0,0,0,0.78,0,0,33.25,0,0,0,0,3.43,0,6.61,3.58,0,0.86,2.16,0,0,0,0.21,0
1128,28.57,21.08,0,0,0,0,2.69,0,0,23.2,0,0,0,0,1.81,0,12.55,8.27,0,0.18,1.05,0,0,0,0.6,0
1131,18.41,26.76,0,0,0,0,1.23,0,0,26.25,0,0,0,0,3.61,0,9.67,8.48,0,1.96,1.59,0,0,0,2.04,0
1128,14.53,34.31,0,0,0,0,0,0,0,28.08,0,0,0,0,3.2,0,9.94,4.33,0,1.97,2.44,0,0,0,1.2,0
1135,10.32,31.49,0,0,0,0,2.26,0,0,28.47,0,0,0,0,1.12,0,10.5,5.42,0,4.34,5.29,0,0,0,0.79,0
1136,21.71,26.05,0,0,0,0,1.19,0,0,24.98,0,0,0,0,1.33,0,9.92,9.18,0,2.39,2.52,0,0,0,0.73,0
1130,15.11,31.12,0,0,0,0,1.22,0,0,29,0,0,0,0,0,0,10.44,6.68,0,1.06,4.91,0,0,0,0.46,0
1140,23.31,23.58,0,0,0,0,1.31,0.93,0,29.62,0,0,0,0,0.75,0,9.63,4.59,0,0.85,3.88,0,0,0,1.55,0
1133,14.86,28.91,0,0,0,0,2.27,0,0,29.3,0,0,0,0,1.28,0,11.09,6.01,0,1.08,4.16,0,0,0,1.04,0
1135,15.81,28.41,0,0,0,0,1.21,0,0,27.92,0,0,0,0,1.46,0,13.28,6.23,0,0.73,4.35,0,0,0,0.6,0
1137,17.01,29.42,0,0,0,0,1.26,0,0,26.56,0,0,0,0,1.31,0,9.05,8.06,0,0.41,5.39,0,0,0,1.53,0
1130,15.33,28.61,0,0,0,0,1.06,0,0,29.79,0,0,0,0,1.33,0,10.65,5.15,0,1.91,4.53,0,0,0,1.49,0.15
1137,14.84,30.22,0,0,0,0,2.06,0,0,27.71,0,0,0,0,0.99,0,10.38,6.85,0,1.14,5.19,0,0,0,0.62,0
1135,14.98,31.3,0,0,0,0,0.99,0,0,28.01,0,0,0,0,1.85,0,9.63,5.4,0,2.08,5.1,0,0,0,0.66,0
1250,70,0,10,4,0,0,12,3,0,0,0,0,0,0,0,0,0,0,0,0,1,0,0,0,0,0
1300,70,0,8,12,0,0,8,1,0,0,0,0,0,0,0,0,0,0,0,0,1,0,0,0,0,0
1300,70,2,11,5,0,0,11,0,0,0,0,0,0,0,0,0,0,0,0,0,1,0,0,0,0,0
1145,70,0,10,4,0,0,10,4,1,0,0,0,0,0,0,0,0,0,0,0,1,0,0,0,0,0
1101,70,0,10,4,0,0,8,5,2,0,0,0,0,0,0,0,0,0,0,0,1,0,0,0,0,0
1234,70,0,10,6,0,0,10,2,1,0,0,0,0,0,0,0,0,0,0,0,1,0,0,0,0,0
1197,70,0,10,5,0,0,10,3,1,0,0,0,0,0,0,0,0,0,0,0,1,0,0,0,0,0
1123,68.96,0,9,6,0,0,9.5,4.5,1,0,0,0,0,0,0,0,0,0,0,0.04,1,0,0,0,0,0
1095,69.96,0,7.5,7,0.2,0,8,5.3,1,0,0,0,0,0,0,0,0,0,0,0.04,1,0,0,0,0,0
1130,6.56,52.13,0,0,0,0,0,0,0,5.35,0,0,0,0,7.71,0,18.07,0,0,0,8.39,0,0,0,1.79,0
1250,19.7,35.84,0,0,0,0,0,0,0,3.33,0,0,0,0,12.76,0,17.95,0,0,0,8.33,0,0,0,2.09,0
1250,19.87,38.23,0,0,0,0,0,0,0,0,0,0,0,0,12.93,0,18.72,0,0,0,8.52,0,0,0,1.73,0
1140,6.8,54.82,0,0,0,0,0,0,0,0,0,0,0,0,7.48,0,19.93,0,0,0,8.69,0,0,0,2.28,0
1280,20.82,26.84,0,0,0,0,0,0,0,0,0,0,0,0,0.24,0,24.91,2.84,0,10,8.79,0,0,0,4.8,0.76
1280,20.24,25.72,0,0,0,0,0,0,0,0,0,0,0,0,0.5,0,24.6,3.81,0,10.16,9.29,0,0,0,5.68,0
1250,18.44,27.16,0,0,0,0,0,0,0,0,0,0,0,0,0.49,0,24.32,4.65,0,12.86,7.91,0,0,0,4.17,0
1290,19.28,27.76,0,0,0,0,0,0,0,0,0,0,0,0,0.5,0,24.69,5.04,0,10.22,8.03,0,0,0,4.48,0
1290,19.35,27.84,0,0,0,0,0,0,0,0,0,0,0,0,0.5,0,24.64,4.98,0,10.2,8.02,0,0,0,4.47,0
1280,20.85,26.78,0,0,0,0,0,0,0,0,0,0,0,0,0.35,0,24.1,4.59,0,12.69,6.52,0,0,0,4.12,0
1250,18.31,27.17,0.15,0,0.31,0.5,0,0,0,0,0,0,0,0,0.49,0,24.14,4.36,0,12.77,7.72,0,0,0,4.08,0
1250,21.05,26.25,0,0,0.84,0,0,0,0,0,0,0,0,0,0,0,24.22,3.75,0,9.16,9.14,0,0,0,5.59,0
1270,21.25,25.79,0,0,0,0,0,0,0,0,0,0,0,0,0.49,0,25.68,2.45,0,10.01,9.15,0,0,0,5.18,0
1270,20.97,27.05,0,0,0,0.18,0,0,0,0,0,0,0,0,0.24,0,24.66,2.83,0,9.94,8.51,0,0,0,5,0.62
1260,18.44,27.15,0,0,0,0,0,0,0,0,0,0,0,0,0.49,0.03,24.3,4.65,0,12.86,7.91,0,0,0,4.17,0
1300,22.93,24.19,0,0,0,0,0,0,0,0,0,0,0,0,0,0,24.14,3.71,0,11.02,9.06,0,0,0,4.95,0
1280,20.52,25.46,0,0,0,0,0,0,0,0,0,0,0,0,0.5,0,24.86,3.84,0,9.84,8.96,0,0,0,6.02,0
942,68.15,7.98,4.9,4.96,0,0,0,13.2,0,0.69,0,0,0,0,0,0,0,0,0,0,0,0,0.12,0,0,0
933,68.38,7.97,4.71,4.95,0,0,0,13.18,0,0.69,0,0,0,0,0,0,0,0,0,0,0,0,0.12,0,0,0
927,68.44,7.71,4.9,4.95,0,0,0,13.19,0,0.69,0,0,0,0,0,0,0,0,0,0,0,0,0.12,0,0,0
924,68.57,7.99,4.91,4.5,0,0,0,13.22,0,0.69,0,0,0,0,0,0,0,0,0,0,0,0,0.12,0,0,0
909,68.03,9.72,3.66,4.93,0,0,0,12.83,0,0.69,0,0,0,0,0,0.02,0,0,0,0,0,0,0.12,0,0,0
882,69.91,7.92,3.64,4.92,0,0,0,12.79,0,0.68,0,0,0,0,0,0.02,0,0,0,0,0,0,0.12,0,0,0
939,71.77,6.12,3.63,4.9,0,0,0,12.76,0,0.68,0,0,0,0,0,0.02,0,0,0,0,0,0,0.12,0,0,0
974,66.53,9.81,4.92,4.97,0,0,0,12.94,0,0.69,0,0,0,0,0,0.02,0,0,0,0,0,0,0.12,0,0,0
893,68.42,7.99,4.9,4.96,0,0,0,12.9,0,0.69,0,0,0,0,0,0.02,0,0,0,0,0,0,0.12,0,0,0
872,70.31,6.17,4.89,4.94,0,0,0,12.86,0,0.69,0,0,0,0,0,0.02,0,0,0,0,0,0,0.12,0,0,0
909,66.91,8.05,6.18,5,0,0,0,13.01,0,0.7,0,0,0,0,0,0.02,0,0,0,0,0,0,0.13,0,0,0
975,68.93,7.96,4.89,4.94,0,0,0,13.16,0,0,0,0,0,0,0,0,0,0,0,0,0,0,0.12,0,0,0
949,68.47,7.98,5.27,4.96,0,0,0,13.2,0,0,0,0,0,0,0,0,0,0,0,0,0,0,0.12,0,0,0
975,67.39,8,4.91,4.97,0,0,0,13.23,0,1.38,0,0,0,0,0,0,0,0,0,0,0,0,0.12,0,0,0
957,68.06,7.97,4.34,4.95,0,0,0,13.18,0,1.38,0,0,0,0,0,0,0,0,0,0,0,0,0.12,0,0,0
929,69.08,4.28,8.7,4.72,0,0,0,13.09,0,0,0,0,0,0,0,0,0,0,0,0,0,0,0.13,0,0,0
1163,69.09,0.28,12.7,4.71,0,0,0,13.09,0,0,0,0,0,0,0,0,0,0,0,0,0,0,0.13,0,0,0
1160,65.08,4.28,12.7,4.73,0,0,0,13.08,0,0,0,0,0,0,0,0,0,0,0,0,0,0,0.13,0,0,0
1217,65.08,0.28,16.7,4.72,0,0,0,13.09,0,0,0,0,0,0,0,0,0,0,0,0,0,0,0.13,0,0,0
1102,61.08,8.28,12.7,4.72,0,0,0,13.09,0,0,0,0,0,0,0,0,0,0,0,0,0,0,0.13,0,0,0
1059,61.09,4.28,16.7,4.71,0,0,0,13.09,0,0,0,0,0,0,0,0,0,0,0,0,0,0,0.13,0,0,0
1002,67.54,3.3,12.67,2.44,0,0,0,13.96,0,0,0,0,0,0,0,0,0,0,0,0,0,0,0.09,0,0,0
949,61.08,12.28,8.7,4.72,0,0,0,13.09,0,0,0,0,0,0,0,0,0,0,0,0,0,0,0.13,0,0,0
1059,57.08,12.28,12.7,4.72,0,0,0,13.09,0,0,0,0,0,0,0,0,0,0,0,0,0,0,0.13,0,0,0
1044,57.1,8.27,16.7,4.72,0,0,0,13.08,0,0,0,0,0,0,0,0,0,0,0,0,0,0,0.13,0,0,0
1221,57.09,4.28,20.7,4.71,0,0,0,13.09,0,0,0,0,0,0,0,0,0,0,0,0,0,0,0.13,0,0,0
925,65.36,0.56,10.33,5.74,0.6,0,0,14.7,2.5,0,0,0,0,0,0,0,0,0,0,0,0,0,0.21,0,0,0
1045,68.6,0,10.32,5.53,0.07,0,0,15.32,0,0,0,0,0,0,0,0,0,0,0,0,0,0,0.16,0,0,0
970,66.44,0.47,11.45,4.83,0.09,0,0.02,15.17,1.38,0,0,0,0,0,0,0,0,0,0,0,0,0,0.15,0,0,0
1107,65.69,0,8.08,9.9,0.25,0,0,11.56,3.97,0,0,0,0,0,0,0,0,0,0,0,0.51,0,0.04,0,0,0
972,56.96,0,16.36,2.71,0,0,0,17.2,0,0,0,0,0,0,0,0,0,0,0,0,0,0,0.07,6.7,0,0
986,78.27,9.61,3.7,0,0.3,0,0,7.31,0.7,0,0,0,0.01,0,0,0,0,0,0,0,0,0,0.1,0,0,0
1305,69.9,0,11.4,9.34,0,0,0,0,0,0,9.27,0,0,0,0,0,0,0,0,0,0,0,0.09,0,0,0
1315,70.84,0,11.43,8.35,0,0,0,0,0,0,9.29,0,0,0,0,0,0,0,0,0,0,0,0.09,0,0,0
1281,70.92,0,10.42,9.29,0,0,0,0,0,0,9.28,0,0,0,0,0,0,0,0,0,0,0,0.09,0,0,0
1273,69.95,0,10.39,10.25,0,0,0,0,0,0,9.32,0,0,0,0,0,0,0,0,0,0,0,0.09,0,0,0
1311,68.87,0,11.43,10.3,0,0,0,0,0,0,9.31,0,0,0,0,0,0,0,0,0,0,0,0.09,0,0,0
1310,69.9,0.97,13.99,7.58,0,0,0,0,0,0,7.47,0,0,0,0,0,0,0,0,0,0,0,0.09,0,0,0
1292,69.03,1.95,14.02,7.42,0,0,0,0,0,0,7.49,0,0,0,0,0,0,0,0,0,0,0,0.09,0,0,0
1305,69.9,0.97,14.02,7.53,0.96,0,0,0.02,0,0,6.51,0,0,0,0,0,0,0,0,0,0,0,0.09,0,0,0
1305,69.94,0.98,14.03,7.47,0,0.98,0,0.03,0,0,6.48,0,0,0,0,0,0,0,0,0,0,0,0.09,0,0,0
1324,69.95,0.96,14,7.47,2.03,0,0,0,0,0,5.5,0,0,0,0,0,0,0,0,0,0,0,0.09,0,0,0
1322,69.99,0.98,14.01,7.42,0.97,1.02,0,0,0,0,5.52,0,0,0,0,0,0,0,0,0,0,0,0.09,0,0,0
1314,69.82,0.99,14,7.52,0,2.02,0,0.03,0.01,0,5.52,0,0,0,0,0,0,0,0,0,0,0,0.09,0,0,0
1298,68.88,2.04,13.97,7.54,0.96,0,0,0,0,0,6.52,0,0,0,0,0,0,0,0,0,0,0,0.09,0,0,0
1283,68.96,1.97,14,7.49,0,0.98,0,0.02,0,0,6.49,0,0,0,0,0,0,0,0,0,0,0,0.09,0,0,0
1310,68.84,2.02,14.01,7.49,2.03,0,0,0.02,0,0,5.5,0,0,0,0,0,0,0,0,0,0,0,0.09,0,0,0
1291,68.97,1.96,14.02,7.43,0.97,1.02,0,0.02,0,0,5.52,0,0,0,0,0,0,0,0,0,0,0,0.09,0,0,0
1281,68.86,1.98,14.01,7.53,0,1.98,0,0.02,0,0,5.53,0,0,0,0,0,0,0,0,0,0,0,0.09,0,0,0
803,0,86.94,0,0,0,0,0,13.06,0,0,0,0,0,0,0,0,0,0,0,0,0,0,0,0,0,0
817,0,81.3,0,0,0,0,0,18.7,0,0,0,0,0,0,0,0,0,0,0,0,0,0,0,0,0,0
815,0,77.01,0,0,0,0,0,22.99,0,0,0,0,0,0,0,0,0,0,0,0,0,0,0,0,0,0
767,0,73.08,0,0,0,0,0,26.92,0,0,0,0,0,0,0,0,0,0,0,0,0,0,0,0,0,0
747,0,66.36,0,0,0,0,0,33.64,0,0,0,0,0,0,0,0,0,0,0,0,0,0,0,0,0,0
829,0,61.59,0,0,0,0,0,38.41,0,0,0,0,0,0,0,0,0,0,0,0,0,0,0,0,0,0
972,71.72,0,2.64,0,0,0,23,0,2.64,0,0,0,0,0,0,0,0,0,0,0,0,0,0,0,0,0
972,71.72,0.66,1.98,0,0,0,23,0,2.64,0,0,0,0,0,0,0,0,0,0,0,0,0,0,0,0,0
968,71.72,1.32,1.32,0,0,0,23,0,2.64,0,0,0,0,0,0,0,0,0,0,0,0,0,0,0,0,0
963,71.72,1.98,0.66,0,0,0,23,0,2.64,0,0,0,0,0,0,0,0,0,0,0,0,0,0,0,0,0
962,71.72,2.64,0,0,0,0,23,0,2.64,0,0,0,0,0,0,0,0,0,0,0,0,0,0,0,0,0
1170,50,0,0,0,7.5,0,42.5,0,0,0,0,0,0,0,0,0,0,0,0,0,0,0,0,0,0,0
1150,50,0,0,0,10,0,40,0,0,0,0,0,0,0,0,0,0,0,0,0,0,0,0,0,0,0
1130,50,0,0,0,13.5,0,36.5,0,0,0,0,0,0,0,0,0,0,0,0,0,0,0,0,0,0,0
1080,50,0,0,0,17.5,0,32.5,0,0,0,0,0,0,0,0,0,0,0,0,0,0,0,0,0,0,0
1070,50,0,0,0,20,0,30,0,0,0,0,0,0,0,0,0,0,0,0,0,0,0,0,0,0,0
1050,50,0,0,0,22,0,28,0,0,0,0,0,0,0,0,0,0,0,0,0,0,0,0,0,0,0
1030,50,0,0,0,23.5,0,26.5,0,0,0,0,0,0,0,0,0,0,0,0,0,0,0,0,0,0,0
1050,50,0,0,0,25,0,25,0,0,0,0,0,0,0,0,0,0,0,0,0,0,0,0,0,0,0
1110,50,0,0,0,27.5,0,22.5,0,0,0,0,0,0,0,0,0,0,0,0,0,0,0,0,0,0,0
1170,50,0,0,0,30,0,20,0,0,0,0,0,0,0,0,0,0,0,0,0,0,0,0,0,0,0
1240,50,0,0,0,33.5,0,16.5,0,0,0,0,0,0,0,0,0,0,0,0,0,0,0,0,0,0,0
1320,50,0,0,0,37.5,0,12.5,0,0,0,0,0,0,0,0,0,0,0,0,0,0,0,0,0,0,0
1400,50,0,0,0,42.5,0,7.5,0,0,0,0,0,0,0,0,0,0,0,0,0,0,0,0,0,0,0
770,0,20.4,2.8,0,11.1,5.1,5.1,3.8,3.8,34.6,0,0,0,0,0,0,0,0,0,0,0,0,0,13.3,0,0
820,0,20.38,2.8,0,11.09,1.6,7.69,2.6,2.6,38.05,0,0,0,0,0,0,0,0,0,0,0,0,0,13.19,0,0
810,0,20.42,2.8,0,11.11,1.6,5.11,3.8,3.8,38.15,0,0,0,0,0,0,0,0,0,0,0,0,0,13.21,0,0
840,0,21.9,2.8,0,10.1,2.6,5.1,3.8,3.8,29.9,0,0,0,0,0,0,0,0,0,0,0,0,0,20,0,0
840,0,25.43,2.8,0,10.51,2.1,4.3,2,1.4,26.74,0,0,0,0,0,0.1,0,0,0,0,0,0,0,24.62,0,0
770,0,19.9,2.7,0,10.7,7.8,5,3.7,3.7,33.6,0,0,0,0,0,0,0,0,0,0,0,0,0,12.9,0,0
800,0,20.9,2.9,0,11.3,3.1,5.2,3.9,3.9,35.3,0,0,0,0,0,0,0,0,0,0,0,0,0,13.5,0,0
800,0,21.6,3,0,11.7,5.4,5.4,4.1,4.1,30.7,0,0,0,0,0,0,0,0,0,0,0,0,0,14,0,0
840,0,19,2.6,0,10.3,4.7,4.8,3.6,3.6,39.1,0,0,0,0,0,0,0,0,0,0,0,0,0,12.3,0,0
790,0,20.43,2.8,0,11.11,4.1,5.11,3.8,3.8,34.64,1,0,0,0,0,0,0,0,0,0,0,0,0,13.21,0,0
780,0,20.42,2.8,0,10.11,5.11,5.11,3.8,3.8,34.64,1,0,0,0,0,0,0,0,0,0,0,0,0,13.21,0,0
800,0,21.28,2.9,0,11.49,5.29,5.29,4,0,35.96,0,0,0,0,0,0,0,0,0,0,0,0,0,13.79,0,0
800,0,20.4,2.8,0,11.1,5.1,7,5.8,0,34.6,0,0,0,0,0,0,0,0,0,0,0,0,0,13.2,0,0
780,0,28.74,2.5,0,9.91,4.5,4.6,3.4,3.4,31.04,0,0,0,0,0,0,0,0,0,0,0,0,0,11.91,0,0
770,0,21.8,3,0,5.3,5.4,5.5,4.1,4.1,36.8,0,0,0,0,0,0,0,0,0,0,0,0,0,14,0,0
864,68.68,5.9,4.96,0,3.61,0,0,16,0,0.7,0,0,0,0,0,0.02,0,0,0,0,0,0,0.13,0,0,0
808,68.34,5.87,4.93,0,3.58,0,0,16.43,0,0.7,0,0,0,0,0,0.02,0,0,0,0,0,0,0.13,0,0,0
832,68.56,4.53,4.95,0,3.6,0,0,17.51,0,0.7,0,0,0,0,0,0.02,0,0,0,0,0,0,0.13,0,0,0
798,68.49,3.62,4.94,0,3.6,0,0,18.5,0,0.7,0,0,0,0,0,0.02,0,0,0,0,0,0,0.13,0,0,0
852,68.2,0,4.92,0,3.58,0,0,22.47,0,0.69,0,0,0,0,0,0.02,0,0,0,0,0,0,0.12,0,0,0
885,69.72,4.61,5.03,0,0,0,0,17.8,0,0.71,1.98,0,0,0,0,0.02,0,0,0,0,0,0,0.13,0,0,0
864,70.17,4.64,5.07,0,0,1.35,0,17.91,0,0.71,0,0,0,0,0,0.02,0,0,0,0,0,0,0.13,0,0,0
1020,73.22,0,5.94,0,2.76,0,0,4.35,13.58,0,0,0,0,0,0,0.02,0,0,0,0,0,0,0.13,0,0,0
998,71.98,0,5.84,0,5.08,0,0,6.41,10.54,0,0,0,0,0,0,0.02,0,0,0,0,0,0,0.13,0,0,0
925,72.68,0,5.9,0,2.74,0,0,6.47,12.06,0,0,0,0,0,0,0.02,0,0,0,0,0,0,0.13,0,0,0
930,72.13,0,5.86,0,2.72,0,0,8.57,10.57,0,0,0,0,0,0,0.02,0,0,0,0,0,0,0.13,0,0,0
1056,69.83,1.9,5.85,0,7.44,0,0,4.28,10.55,0,0,0,0,0,0,0.02,0,0,0,0,0,0,0.13,0,0,0
1022,71.19,1.94,5.96,0,2.77,0,0,4.36,13.63,0,0,0,0,0,0,0.02,0,0,0,0,0,0,0.13,0,0,0
993,69.31,1.89,5.81,0,7.39,0,0,6.37,9.08,0,0,0,0,0,0,0.02,0,0,0,0,0,0,0.13,0,0,0
991,70.66,1.93,5.92,0,2.75,0,0,6.49,12.1,0,0,0,0,0,0,0.02,0,0,0,0,0,0,0.13,0,0,0
971,64.82,0,7.01,3.01,3,0,0,20.01,2,0,0,0,0,0,0,0.02,0,0,0,0,0,0,0.13,0,0,0
850,68.51,3.85,4.95,0,3.6,0,0,18.24,0,0.7,0,0,0,0,0,0.02,0,0,0,0,0,0,0.13,0,0,0
833,68.39,2.49,4.94,0,3.59,0,0,19.74,0,0.7,0,0,0,0,0,0.02,0,0,0,0,0,0,0.13,0,0,0
836,68.81,3.8,4.94,0,3.6,0,0,18,0,0.7,0,0,0,0,0,0.02,0,0,0,0,0,0,0.13,0,0,0
835,68.7,2.53,4.94,0,3.59,0,0,19.39,0,0.7,0,0,0,0,0,0.02,0,0,0,0,0,0,0.13,0,0,0
1200,12.99,40.1,0,0,0,0,0,0,0,3.69,0,0,0,0,6.67,0.02,21.95,0,0,0,7.73,0,0,0,6.85,0
1195,17.79,35.2,0,0,0,0,0,0,0,1.87,0,0,0,0,7.09,0.02,23.49,0,0,1.2,8.21,0,0,0,5.13,0
1240,20.44,31.47,0,0,0,0,0,0,0,1.02,0,0,0,0,7.66,0.02,25.26,0,0,0,8.34,0,0,0,5.79,0
1250,20.87,31.15,0,0,0,0,0,0,0,1.02,0,0,0,0,7.64,0.02,24.36,0.85,0,0,8.32,0,0,0,5.77,0
1310,23.93,27.54,0,0,0,0,0,0,0,0.5,0,0,0,0,7.95,0.02,26.17,0,0,0,8.2,0,0,0,5.69,0
1250,21.23,30.4,0,0,0,0,0,0,0,0.52,0,0,0,0,7.79,0.02,25.75,0,0,0,8.38,0,0,0,5.91,0
1250,21.05,31.16,0,0,0,0,0,0,0,0.51,0,0,0,0,7.64,0.01,25.28,0,0,0,8.66,0,0,0,5.52,0.17
1320,19.12,28.32,0,0,0,0,0,0,0,5.48,0,0,0,0,9.23,0.01,23.28,0,0,0,8.99,0,0,0,5.57,0
1310,19.2,27.96,0,0,0,0,0,0,0,5.95,0,0,0,0,8.93,0.01,23.15,0,0,0.49,8.93,0,0,0,5.38,0
1190,10.91,14.27,0,0,0,0,0,0,0,3.29,0,0,0,0,8.82,0.02,42.19,0,0,1.38,11.42,0,0,0,7.7,0
1195,12,13.9,0,0,0,0,0,0,0,1.74,0,0,0,0,9.03,0.02,43.16,0,0,1.05,11.46,0,0,0,7.64,0
1215,12.38,13.6,0,0,0,0,0,0,0,1.73,0,0,0,0,9.06,0.02,43.27,0,0,0,11.67,0,0,0,8.27,0
1280,15.67,10.4,0,0,0,0,0,0,0,1.55,0,0,0,0,9.29,0.02,44.4,0,0,0,10.67,0,0,0,8,0
1270,13.53,11.87,0,0,0,0,0,0,0,0.86,0,0,0,0,9.19,0.02,44.05,0,0,0,12.15,0,0,0,8.33,0
1250,13.67,11.93,0,0,0,0,0,0,0,0.87,0,0,0,0,9.39,0.02,45.52,0,0,0,10,0,0,0,8.6,0
1260,13.61,11.88,0,0,0,0,0,0,0,0.87,0,0,0,0,9.34,0.02,41.68,3.32,0,0,10.99,0,0,0,8.29,0
1300,14.33,10.21,0,0,0,0,0,0,0,0.52,0,0,0,0,9.77,0.02,46.48,0,0,0,10.64,0,0,0,8.03,0
1250,12.62,12.45,0,0,0,0,0,0,0,0.87,0,0,0,0,9.38,0.02,43.35,1.67,0,0,11.23,0,0,0,8.41,0
1250,13.67,11.83,0,0,0,0,0,0,0,0.54,0,0,0,0,9.37,0.02,44.88,0,0,0,11.56,0,0,0,8.13,0
1250,13.87,11.85,0,0.7,0,0,0,0,0,0.54,0,0,0,0,9.38,0.01,44.95,0,0,0,11.58,0,0,0,7.12,0
1250,13.58,11.75,0,0.54,0,0,0,0,0,0.51,0,0,0,0,9.32,0.02,44.68,0,0,0,11.5,0,0,0,8.1,0
1320,12.35,10.51,0,0.47,0,0,0,0,0,4.91,0,0,0,0,11.17,0.01,40.69,0,0,0.69,11.84,0,0,0,7.36,0
1050,56.1,0,0,0,0,0,23.82,9.07,0,0,0,0,0,0,0,0,0,0,0,0,0.61,0,0,0,10.4,0
990,46.42,13.03,0,0,3.36,0.8,7.46,9.23,3.17,3.77,0,0,0,0,0,0,0,0,0,0,5.28,0,0,0,7.48,0
1010,46.58,13.07,0,0,0,0,7.49,9.26,3.18,7.61,0,0,0,0,0,0,0,0,0,0,5.3,0,0,0,7.51,0
1010,44.2,13.16,0,0,0,0,7.54,9.33,3.2,9.67,0,0,0,0,0,0,0,0,0,0,5.34,0,0,0,7.56,0
990,46.41,13.03,0,0,0,0,7.46,9.23,3.17,7.58,0,0,0,0,0,0,0,0,0,0,5.94,0,0,0,7.18,0
1000,46.27,12.98,0,0,0,0,7.43,9.2,3.16,8.55,0,0,0,0,0,0,0,0,0,0,5.26,0,0,0,7.15,0
960,43.97,12.34,0,0,3.18,0.76,17.29,3.81,3,3.57,0,0,0,0,0,0,0,0,0,0,5,0,0,0,7.08,0
950,43.84,12.3,0,0,0,0,16.86,8.72,2.99,2.62,0,0,0,0,0,0,0,0,0,0,5.61,0,0,0,7.06,0
940,43.7,12.26,0,0,0,0,16.8,6.69,4.98,3.55,0,0,0,0,0,0,0,0,0,0,4.98,0,0,0,7.04,0
945,37.71,17.87,0,0,0,0,16.95,8.76,3.01,3.58,0,0,0,0,0,0,0,0,0,0,5.02,0,0,0,7.1,0
960,45.47,12.76,0,0,2.2,0.53,10.69,8.36,3.79,3.69,0,0,0,0,0,0,0,0,0,0,5.18,0,0,0,7.33,0
1000,47.3,12.44,0,0,3.17,0,10.81,9.09,1.81,2.15,0,0,0,0,0,0,0,0,0,0,5.68,0,0,0,7.55,0
955,53.39,3.54,0,0,0,0,16.69,11.05,0,3.17,0,0,0,0,0,0,0,0,0,0,4.81,0,0,0,7.35,0
955,48.11,10.24,0,0,0.8,0.19,12.47,9.82,2.6,3.04,0,0,0,0,0,0,0,0,0,0,5.4,0,0,0,7.33,0
955,46.31,12.44,0,0,0,0,12.72,9.49,3.7,2.15,0,0,0,0,0,0,0,0,0,0,5.78,0,0,0,7.41,0
945,50.71,6.81,0,0,0.65,0,14.58,10.43,1.27,3.11,0,0,0,0,0,0.03,0,0,0,0,5.09,0,0,0,7.32,0
950,53.71,3.56,0,0,0,0,16.79,11.11,0,0.43,2.17,0,0,0,0,0,0,0,0,0,4.84,0,0,0,7.39,0
955,45.09,12.28,0.38,0,0,0,12.56,9.37,3.65,2.6,0,0,0,0,0,0,0,0,0,1.93,5.4,0,0,0,6.74,0
1200,17.82,35.22,0,0,0,0,0,0,0,1.03,0,0,0,0,7.2,0.02,23.81,0,0,1.53,8.23,0,0,0,5.14,0
1215,18.34,34.76,0,0,0,0,0,0,0,1.88,0,0,0,0,7.2,0.02,23.83,0,0,0,8.4,0,0,0,5.57,0
1270,20.79,31.01,0,0,0,0,0,0,0,1.02,0,0,0,0,7.52,0.02,24.76,0,0,0,9.13,0,0,0,5.75,0
1250,20.98,31.27,0,0,0,0,0,0,0,1.03,0,0,0,0,7.67,0.02,25.56,0,0,0,7.5,0,0,0,5.97,0
1250,20.93,31.06,0,0,0,0,0,0,0,0.51,0,0,0,0,7.66,0.02,25.43,0,0,0,8.34,0,0,0.26,5.79,0
1300,22.52,27.55,0,0,0,0,0,0,0,0.51,0,0,0,0,8.07,0.01,26.8,0,0,0,8.91,0,0,0,5.63,0
1151,73.79,8.86,6.74,0,10.09,0,0,0,0,0,0.49,0,0,0,0,0,0,0,0,0,0,0,0.03,0,0,0
1215,73.49,4.55,7.58,9.13,1.61,0,0,0,0.11,0,3.49,0,0,0,0,0,0,0,0,0,0,0,0.04,0,0,0
1187,73.88,7.07,6.75,0,12.27,0,0,0,0,0,0,0,0,0,0,0,0,0,0,0,0,0,0.03,0,0,0
1209,69.71,4.04,13.13,3.03,7.27,2.53,0,0,0.17,0,0,0,0.02,0,0,0,0,0,0,0,0,0,0.1,0,0,0
1247,69.09,4,13.51,2.6,7.91,2.6,0,0,0.17,0,0,0,0.02,0,0,0,0,0,0,0,0,0,0.1,0,0,0
1216,68.84,3,13.51,3.1,5.4,5.7,0,0,0.3,0,0,0,0.05,0,0,0,0,0,0,0,0,0,0.1,0,0,0
1275,70.27,1.2,13.72,3.2,6.51,4.81,0,0,0.17,0,0,0,0.02,0,0,0,0,0,0,0,0,0,0.1,0,0,0
1285,69.09,4,13.01,2.7,2.7,8.21,0,0,0.17,0,0,0,0.02,0,0,0,0,0,0,0,0,0,0.1,0,0,0
1212,68.73,3.6,13.59,2.8,6.89,4.1,0,0,0.17,0,0,0,0.02,0,0,0,0,0,0,0,0,0,0.1,0,0,0
1132,40.71,3.91,0,0,0,0,1.55,0,18.37,0,0,0,0,0,0,0.03,0,0,0,21.76,0,0,0,5.03,8.64,0
1126,45.69,3.59,0,0,0,0,1.41,0,16.83,0,0,0,0,0,0,0.03,0,0,0,19.92,0,0,0,4.61,7.92,0
1057,59.75,12.95,6.44,0,0,7.92,0,0,0,2.25,6.27,0,0,0,0,0,0,0,0,2.68,0.93,0,0,0.81,0,0
1082,59.18,12.99,6.46,0,0,7.89,0,0,0,2.26,6.29,0,0,0,0,0,0,0,0,2.69,1.43,0,0,0.81,0,0
1071,59.19,11.45,6.47,0,0,7.9,0,0,0,2.26,6.29,0,0,0,0,0,0,0,0,4.7,0.93,0,0,0.81,0,0
1012,58.24,14.43,5.45,0,0,7.94,0,0.98,0,2.25,6.31,0,0,0,0,0,0,0,0,2.67,0.93,0,0,0.8,0,0
1038,58.24,14.48,5.47,0,0,7.92,0,0,0,2.25,6.27,0,0,0,0,0,0,0,0,3.63,0.93,0,0,0.81,0,0
1240,73.5,0,1.7,15,0,0,0,6.2,3.6,0,0,0,0,0,0,0,0,0,0,0,0,0,0,0,0,0
1305,66.8,4.6,13,8,6.6,0,0,0,0,0,1,0,0,0,0,0,0,0,0,0,0,0,0,0,0,0
1130,65.74,0,5.99,0,5.29,13.99,0,0,0,0,8.99,0,0,0,0,0,0,0,0,0,0,0,0,0,0,0
1186,68.46,2.98,13.5,4.46,5.92,4.42,0,0,0.15,0,0,0,0.02,0,0,0,0,0,0,0,0,0,0.09,0,0,0
1205,69.06,1.49,12.55,4.97,6.66,5.01,0,0,0.15,0,0,0,0.02,0,0,0,0,0,0,0,0,0,0.09,0,0,0
1226,70,1.49,13.06,4.62,6.02,4.55,0,0,0.15,0,0,0,0.02,0,0,0,0,0,0,0,0,0,0.09,0,0,0
1222,71.01,1.48,12.54,4.43,5.89,4.39,0,0,0.15,0,0,0,0.02,0,0,0,0,0,0,0,0,0,0.09,0,0,0
1193,72.03,1.47,12.56,4.08,5.49,4.11,0,0,0.15,0,0,0,0.02,0,0,0,0,0,0,0,0,0,0.09,0,0,0
1218,73.09,1.47,11.55,4.05,5.46,4.13,0,0,0.14,0,0,0,0.02,0,0,0,0,0,0,0,0,0,0.09,0,0,0
1200,71.1,0.49,11.5,4.93,6.73,5.01,0,0,0.15,0,0,0,0,0,0,0,0,0,0,0,0,0,0.09,0,0,0
1207,73.04,0.49,11.5,4.39,5.95,4.4,0,0,0.14,0,0,0,0,0,0,0,0,0,0,0,0,0,0.09,0,0,0
1180,69.11,1.98,13.62,5.14,4.92,3.92,0,0,0.15,0,1.07,0,0,0,0,0,0,0,0,0,0,0,0.09,0,0,0
1207,68.38,2.38,13.56,5.31,5.05,4.01,0,0,0.15,0,1.07,0,0,0,0,0,0,0,0,0,0,0,0.09,0,0,0
1209,68.83,2.38,13.12,5.3,4.67,3.73,0,0,0.15,0,1.73,0,0,0,0,0,0,0,0,0,0,0,0.09,0,0,0
1187,68.46,2.78,13.34,5.14,4.92,3.92,0,0,0.15,0,1.2,0,0,0,0,0,0,0,0,0,0,0,0.09,0,0,0
1223,68.9,1.59,13.69,5.32,5.05,4.01,0,0,0.15,0,1.2,0,0,0,0,0,0,0,0,0,0,0,0.09,0,0,0
1206,69.18,1.59,13.31,5.31,5.05,4.05,0,0,0.15,0,1.27,0,0,0,0,0,0,0,0,0,0,0,0.09,0,0,0
1246,68.99,1.59,13.92,5.15,4.94,3.97,0,0,0.15,0,1.2,0,0,0,0,0,0,0,0,0,0,0,0.09,0,0,0
1195,69.45,1.57,13.53,5.63,4.9,3.49,0,0,0.15,0,1.19,0,0,0,0,0,0,0,0,0,0,0,0.09,0,0,0
