Repository: you0514w/youyou

File: Expansion Coeff.csv (part 17 of 83)
Expansion Coeff (Typical) ( 10-7/K ),SiO2,B2O3,Al2O3,MgO,CaO,BaO,Li2O,Na2O,K2O,Rb2O,Ag2O,Cs2O,Tl2O,MnO,FeO,CoO,NiO,CuO,ZnO,SrO,CdO,PbO,SnO,Cr2O3,Fe2O3,Ga2O3,As2O3,Y2O3,In2O3,Sb2O3,La2O3,Nd2O3,Gd2O3,TiO2,MnO2,GeO2,ZrO2,CeO2,SnO2,TeO2,P2O5,V2O5,Nb2O5,Ta2O5,MoO3,WO3
56,56.5,23.88,1.36,0,6.17,2.26,0,2.23,4.41,0,0,0,0,0,0,0,0,0,0,0,0,0,0,0,0,0,0,0,0,0,0,0,0.38,0,0,0,2.81,0,0,0,0,0,0,0,0,0
57,56.53,23.9,1.36,0,6.18,2.26,0,2.23,4.41,0,0,0,0.32,0,0,0,0,0,0,0,0,0,0,0,0,0,0,0,0,0,0,0,0,0,0,0,2.81,0,0,0,0,0,0,0,0,0
53,0,0,0,0,35,15,0,0,0,0,0,0,0,0,0,0,0,0,0,0,0,0,0,0,0,0,0,0,0,0,0,0,0,0,0,0,0,0,0,0,50,0,0,0,0,0
57,0,0,0,0,30,20,0,0,0,0,0,0,0,0,0,0,0,0,0,0,0,0,0,0,0,0,0,0,0,0,0,0,0,0,0,0,0,0,0,0,50,0,0,0,0,0
81.5,0,0,0,0,25,25,0,0,0,0,0,0,0,0,0,0,0,0,0,0,0,0,0,0,0,0,0,0,0,0,0,0,0,0,0,0,0,0,0,0,50,0,0,0,0,0
62,0,0,0,0,20,30,0,0,0,0,0,0,0,0,0,0,0,0,0,0,0,0,0,0,0,0,0,0,0,0,0,0,0,0,0,0,0,0,0,0,50,0,0,0,0,0
63,0,0,0,0,15,35,0,0,0,0,0,0,0,0,0,0,0,0,0,0,0,0,0,0,0,0,0,0,0,0,0,0,0,0,0,0,0,0,0,0,50,0,0,0,0,0
14,77.7,0,11.1,0,0,0,0,0,0,0,0,0,0,0,0,0,0,0,0,0,0,0,0,0,0,0,0,0,0,0,0,0,0,0,0,0,0,0,0,0,11.2,0,0,0,0,0
8,85.32,0,7.3,0,0,0,0,0,0,0,0,0,0,0,0,0,0,0,0,0,0,0,0,0,0,0,0,0,0,0,0,0,0,0,0,0,0,0,0,0,7.38,0,0,0,0,0
82,84.82,0,6.74,0,0,0,0,0,0,0,0,0,0,0,0,0,0,0,0,0,0,0,0,0,0,0,0,0,0,0,0,0,0,0,0,0,0,0,0,0,8.44,0,0,0,0,0
15,91.19,0,3.58,0,0,0,0,0,0,0,0,0,0,0,0,0,0,0,0,0,0,0,0,0,0,0,0,0,0,0,0,0,0,0,0,0,0,0,0,0,5.23,0,0,0,0,0
14,93.96,0,2.77,0,0,0,0,0,0,0,0,0,0,0,0,0,0,0,0,0,0,0,0,0,0,0,0,0,0,0,0,0,0,0,0,0,0,0,0,0,3.27,0,0,0,0,0
133.8,0,0,0,0,0,0,0,0,0,0,0,0,0,0,0,0,0,0,0,0,0,0,0,0,0,0,0,0,0,0,0,0,0,0,0,0,0,0,0,74,26,0,0,0,0,0
141.5,0,0,0,0,0,0,0,0,0,0,0,0,0,0,0,0,0,0,0,0,0,0,0,0,0,0,0,0,0,0,0,0,0,0,0,0,0,0,0,84,16,0,0,0,0,0
143.8,0,0,0,0,0,0,0,0,0,0,0,0,0,0,0,0,0,0,0,0,0,0,0,0,0,0,0,0,0,0,0,0,0,0,0,0,0,0,0,88,12,0,0,0,0,0
149.5,0,0,0,0,0,0,0,0,0,0,0,0,0,0,0,0,0,0,0,0,0,0,0,0,0,0,0,0,0,0,0,0,0,0,0,0,0,0,0,92,8,0,0,0,0,0
152,0,0,0,0,0,0,0,0,0,0,0,0,0,0,0,0,0,0,0,0,0,0,0,0,0,0,0,0,0,0,0,0,0,0,0,0,0,0,0,94,6,0,0,0,0,0
156.6,0,0,0,0,0,0,0,0,0,0,0,0,0,0,0,0,0,0,0,0,0,0,0,0,0,0,0,0,0,0,0,0,0,0,0,0,0,0,0,97,3,0,0,0,0,0
89.5,75.65,0,0,0,0,0,0,3.12,8.22,0,0,0,0,0,0,0,0,0,0,0,0,13.01,0,0,0,0,0,0,0,0,0,0,0,0,0,0,0,0,0,0,0,0,0,0,0,0
90.8,75.38,0,0.03,0,0,0,0,11.82,2.48,0,0,0,0,0,0,0,0,0,0,0,0,10.27,0,0,0.02,0,0,0,0,0,0,0,0,0,0,0,0,0,0,0,0,0,0,0,0,0
2.9,65.8,0,16.45,0,0,0,16.46,0,0,0,0,0,0,0,0,0,0,0,0,0,0,0,0,0,0,0,0,0,0,0,0,0,0,0,0,0,0,0,0,0,1.29,0,0,0,0,0
20.5,64.72,0,16.18,0,0,0,16.19,2.91,0,0,0,0,0,0,0,0,0,0,0,0,0,0,0,0,0,0,0,0,0,0,0,0,0,0,0,0,0,0,0,0,0,0,0,0,0,0
8.7,60.41,0,15.1,0,0,0,24.49,0,0,0,0,0,0,0,0,0,0,0,0,0,0,0,0,0,0,0,0,0,0,0,0,0,0,0,0,0,0,0,0,0,0,0,0,0,0,0
25.9,65.57,0,16.47,0,0,0,10.81,6.25,0,0,0,0,0,0,0,0,0,0,0,0,0,0,0,0,0,0,0,0,0,0,0,0,0,0,0,0,0,0,0,0,0.9,0,0,0,0,0
62.3,60,0,20,0,0,0,0,0,0,0,0,0,0,0,0,0,0,0,0,0,0,0,0,0,0,0,0,0,0,0,0,20,0,0,0,0,0,0,0,0,0,0,0,0,0,0
53.5,60,0,20,0,0,0,0,0,0,0,0,0,0,0,0,0,0,0,0,0,0,0,0,0,0,0,0,20,0,0,0,0,0,0,0,0,0,0,0,0,0,0,0,0,0,0
82,65,0,0,0,0,30,0,0,0,0,0,0,0,0,0,0,0,0,0,0,0,0,0,0,0,5,0,0,0,0,0,0,0,0,0,0,0,0,0,0,0,0,0,0,0,0
78,55,0,0,0,0,30,0,0,0,0,0,0,0,0,0,0,0,0,0,0,0,0,0,0,0,15,0,0,0,0,0,0,0,0,0,0,0,0,0,0,0,0,0,0,0,0
77.5,50,0,0,0,0,30,0,0,0,0,0,0,0,0,0,0,0,0,0,0,0,0,0,0,0,20,0,0,0,0,0,0,0,0,0,0,0,0,0,0,0,0,0,0,0,0
75,45,0,0,0,0,30,0,0,0,0,0,0,0,0,0,0,0,0,0,0,0,0,0,0,0,25,0,0,0,0,0,0,0,0,0,0,0,0,0,0,0,0,0,0,0,0
66,35,0,0,0,0,30,0,0,0,0,0,0,0,0,0,0,0,0,0,0,0,0,0,0,0,35,0,0,0,0,0,0,0,0,0,0,0,0,0,0,0,0,0,0,0,0
65,30,0,0,0,0,30,0,0,0,0,0,0,0,0,0,0,0,0,0,0,0,0,0,0,0,40,0,0,0,0,0,0,0,0,0,0,0,0,0,0,0,0,0,0,0,0
69,65,0,0,0,0,0,0,0,0,0,0,0,0,0,0,0,0,0,0,30,0,0,0,0,0,5,0,0,0,0,0,0,0,0,0,0,0,0,0,0,0,0,0,0,0,0
70,60,0,0,0,0,0,0,0,0,0,0,0,0,0,0,0,0,0,0,30,0,0,0,0,0,10,0,0,0,0,0,0,0,0,0,0,0,0,0,0,0,0,0,0,0,0
68,55,0,0,0,0,0,0,0,0,0,0,0,0,0,0,0,0,0,0,30,0,0,0,0,0,15,0,0,0,0,0,0,0,0,0,0,0,0,0,0,0,0,0,0,0,0
66,50,0,0,0,0,0,0,0,0,0,0,0,0,0,0,0,0,0,0,30,0,0,0,0,0,20,0,0,0,0,0,0,0,0,0,0,0,0,0,0,0,0,0,0,0,0
62,45,0,0,0,0,0,0,0,0,0,0,0,0,0,0,0,0,0,0,30,0,0,0,0,0,25,0,0,0,0,0,0,0,0,0,0,0,0,0,0,0,0,0,0,0,0
61,40,0,0,0,0,0,0,0,0,0,0,0,0,0,0,0,0,0,0,30,0,0,0,0,0,30,0,0,0,0,0,0,0,0,0,0,0,0,0,0,0,0,0,0,0,0
60,35,0,0,0,0,0,0,0,0,0,0,0,0,0,0,0,0,0,0,30,0,0,0,0,0,35,0,0,0,0,0,0,0,0,0,0,0,0,0,0,0,0,0,0,0,0
59,30,0,0,0,0,0,0,0,0,0,0,0,0,0,0,0,0,0,0,30,0,0,0,0,0,40,0,0,0,0,0,0,0,0,0,0,0,0,0,0,0,0,0,0,0,0
56,55,0,0,0,30,0,0,0,0,0,0,0,0,0,0,0,0,0,0,0,0,0,0,0,0,15,0,0,0,0,0,0,0,0,0,0,0,0,0,0,0,0,0,0,0,0
56,50,0,0,0,30,0,0,0,0,0,0,0,0,0,0,0,0,0,0,0,0,0,0,0,0,20,0,0,0,0,0,0,0,0,0,0,0,0,0,0,0,0,0,0,0,0
55,45,0,0,0,30,0,0,0,0,0,0,0,0,0,0,0,0,0,0,0,0,0,0,0,0,25,0,0,0,0,0,0,0,0,0,0,0,0,0,0,0,0,0,0,0,0
85,0,0,35,0,65,0,0,0,0,0,0,0,0,0,0,0,0,0,0,0,0,0,0,0,0,0,0,0,0,0,0,0,0,0,0,0,0,0,0,0,0,0,0,0,0,0
81,0,0,37,0,63,0,0,0,0,0,0,0,0,0,0,0,0,0,0,0,0,0,0,0,0,0,0,0,0,0,0,0,0,0,0,0,0,0,0,0,0,0,0,0,0,0
67,0,50,35,0,0,0,0,0,0,0,0,0,0,0,0,0,0,0,0,0,0,0,0,0,0,0,0,15,0,0,0,0,0,0,0,0,0,0,0,0,0,0,0,0,0,0
67,0,50,25,0,0,0,0,0,0,0,0,0,0,0,0,0,0,0,0,0,0,0,0,0,0,0,0,25,0,0,0,0,0,0,0,0,0,0,0,0,0,0,0,0,0,0
61,0,55,35,0,0,0,0,0,0,0,0,0,0,0,0,0,0,0,0,0,0,0,0,0,0,0,0,10,0,0,0,0,0,0,0,0,0,0,0,0,0,0,0,0,0,0
66,0,55,30,0,0,0,0,0,0,0,0,0,0,0,0,0,0,0,0,0,0,0,0,0,0,0,0,15,0,0,0,0,0,0,0,0,0,0,0,0,0,0,0,0,0,0
71,0,55,25,0,0,0,0,0,0,0,0,0,0,0,0,0,0,0,0,0,0,0,0,0,0,0,0,20,0,0,0,0,0,0,0,0,0,0,0,0,0,0,0,0,0,0
75,0,55,20,0,0,0,0,0,0,0,0,0,0,0,0,0,0,0,0,0,0,0,0,0,0,0,0,25,0,0,0,0,0,0,0,0,0,0,0,0,0,0,0,0,0,0
67,0,60,25,0,0,0,0,0,0,0,0,0,0,0,0,0,0,0,0,0,0,0,0,0,0,0,0,15,0,0,0,0,0,0,0,0,0,0,0,0,0,0,0,0,0,0
64,0,65,25,0,0,0,0,0,0,0,0,0,0,0,0,0,0,0,0,0,0,0,0,0,0,0,0,10,0,0,0,0,0,0,0,0,0,0,0,0,0,0,0,0,0,0
68,0,65,20,0,0,0,0,0,0,0,0,0,0,0,0,0,0,0,0,0,0,0,0,0,0,0,0,15,0,0,0,0,0,0,0,0,0,0,0,0,0,0,0,0,0,0
20.7,0,30.73,38.46,0,30.81,0,0,0,0,0,0,0,0,0,0,0,0,0,0,0,0,0,0,0,0,0,0,0,0,0,0,0,0,0,0,0,0,0,0,0,0,0,0,0,0,0
148.5,0,0,27.3,0,0,0,0,36.7,0,0,0,0,0,0,0,0,0,0,0,0,0,0,0,0,0,0,0,0,0,0,0,0,0,0,0,0,0,0,0,0,36,0,0,0,0,0
151.5,0,0,24.18,0,0,0,0,37.46,0,0,0,0,0,0,0,0,0,0,0,0,0,0,0,0,0,0,0,0,0,0,0,0,0,0,0,0,0,0,0,0,38.36,0,0,0,0,0
160,0,0,12.42,0,0,0,0,44.89,0,0,0,0,0,0,0,0,0,0,0,0,0,0,0,0,0,0,0,0,0,0,0,0,0,0,0,0,0,0,0,0,42.69,0,0,0,0,0
67,64.27,0,0,0,29.69,0,0,0,0,0,0,0,0,0,0,0,0,0,0,0,0,0,0,0,0,6.04,0,0,0,0,0,0,0,0,0,0,0,0,0,0,0,0,0,0,0,0
73,59.65,0,0,0,34.33,0,0,0,0,0,0,0,0,0,0,0,0,0,0,0,0,0,0,0,0,6.02,0,0,0,0,0,0,0,0,0,0,0,0,0,0,0,0,0,0,0,0
83.3,50.5,0,0,0,43.52,0,0,0,0,0,0,0,0,0,0,0,0,0,0,0,0,0,0,0,0,5.98,0,0,0,0,0,0,0,0,0,0,0,0,0,0,0,0,0,0,0,0
94,43.7,0,0,0,50.35,0,0,0,0,0,0,0,0,0,0,0,0,0,0,0,0,0,0,0,0,5.95,0,0,0,0,0,0,0,0,0,0,0,0,0,0,0,0,0,0,0,0
96,35.86,0,0,0,58.22,0,0,0,0,0,0,0,0,0,0,0,0,0,0,0,0,0,0,0,0,5.92,0,0,0,0,0,0,0,0,0,0,0,0,0,0,0,0,0,0,0,0
112,44.61,0,0,0,55.08,0,0,0,0,0,0,0,0,0,0,0,0,0,0,0,0,0,0,0,0,0.31,0,0,0,0,0,0,0,0,0,0,0,0,0,0,0,0,0,0,0,0
100,46.3,0,0,0,51.76,0,0,0,0,0,0,0,0,0,0,0,0,0,0,0,0,0,0,0,0,1.94,0,0,0,0,0,0,0,0,0,0,0,0,0,0,0,0,0,0,0,0
98,48.12,0,0,0,48.19,0,0,0,0,0,0,0,0,0,0,0,0,0,0,0,0,0,0,0,0,3.69,0,0,0,0,0,0,0,0,0,0,0,0,0,0,0,0,0,0,0,0
72,53.59,0,0,0,37.45,0,0,0,0,0,0,0,0,0,0,0,0,0,0,0,0,0,0,0,0,8.96,0,0,0,0,0,0,0,0,0,0,0,0,0,0,0,0,0,0,0,0
77,32.54,0,0,0,51.6,0,0,0,0,0,0,0,0,0,0,0,0,0,0,0,0,0,0,0,0,15.86,0,0,0,0,0,0,0,0,0,0,0,0,0,0,0,0,0,0,0,0
80,44.36,0,0,0,46.28,0,0,0,0,0,0,0,0,0,0,0,0,0,0,0,0,0,0,0,0,9.36,0,0,0,0,0,0,0,0,0,0,0,0,0,0,0,0,0,0,0,0
85,55.3,0,0,0,41.36,0,0,0,0,0,0,0,0,0,0,0,0,0,0,0,0,0,0,0,0,3.34,0,0,0,0,0,0,0,0,0,0,0,0,0,0,0,0,0,0,0,0
86,58.43,0,0,0,39.95,0,0,0,0,0,0,0,0,0,0,0,0,0,0,0,0,0,0,0,0,1.62,0,0,0,0,0,0,0,0,0,0,0,0,0,0,0,0,0,0,0,0
63,60,30,0,0,0,0,10,0,0,0,0,0,0,0,0,0,0,0,0,0,0,0,0,0,0,0,0,0,0,0,0,0,0,0,0,0,0,0,0,0,0,0,0,0,0,0
77.5,60,10,0,0,0,0,30,0,0,0,0,0,0,0,0,0,0,0,0,0,0,0,0,0,0,0,0,0,0,0,0,0,0,0,0,0,0,0,0,0,0,0,0,0,0,0
81,0,0,0,0,0,0,0,0,0,0,0,0,0,0,0,0,0,0,0,0,0,0,0,0,0,0,0,0,0,0,0,0,0,0,0,0,0,0,0,0,25,75,0,0,0,0
77.5,0,0,0,0,0,0,0,0,0,0,0,0,0,0,0,0,0,0,0,0,0,0,0,0,0,0,0,0,0,0,0,0,0,0,0,0,0,0,0,0,35,65,0,0,0,0
89.8,57.5,0,0,0,0,0,0,20,0,0,0,0,0,0,0,0,0,0,0,0,0,0,0,0,0,0,0,0,0,0,0,0,0,0,0,0,12.5,0,0,0,10,0,0,0,0,0
96.8,55,0,0,0,0,0,0,20,0,0,0,0,0,0,0,0,0,0,0,0,0,0,0,0,0,0,0,0,0,0,0,0,0,0,0,0,15,0,0,0,10,0,0,0,0,0
84.1,52.5,0,0,0,0,0,0,20,0,0,0,0,0,0,0,0,0,0,0,0,0,0,0,0,0,0,0,0,0,0,0,0,0,0,0,0,17.5,0,0,0,10,0,0,0,0,0
79,50,0,0,0,0,0,0,20,0,0,0,0,0,0,0,0,0,0,0,0,0,0,0,0,0,0,0,0,0,0,0,0,0,0,0,0,20,0,0,0,10,0,0,0,0,0
79,47.5,0,0,0,0,0,0,20,0,0,0,0,0,0,0,0,0,0,0,0,0,0,0,0,0,0,0,0,0,0,0,0,0,0,0,0,17.5,0,0,0,15,0,0,0,0,0
84.9,45,0,0,0,0,0,0,20,0,0,0,0,0,0,0,0,0,0,0,0,0,0,0,0,0,0,0,0,0,0,0,0,0,0,0,0,20,0,0,0,15,0,0,0,0,0
76.4,42.5,0,0,0,0,0,0,19.6,0,0,0,0,0,0,0,0,0,0,0,0,0,0,0,0,0,0,0,0,0,0,0,0,0,0,0,0,24.8,0,0,0,13.1,0,0,0,0,0
73.4,40,0,0,0,0,0,0,20,0,0,0,0,0,0,0,0,0,0,0,0,0,0,0,0,0,0,0,0,0,0,0,0,0,0,0,0,25,0,0,0,15,0,0,0,0,0
138.4,47.5,0,0,0,0,0,0,30,0,0,0,0,0,0,0,0,0,0,0,0,0,0,0,0,0,0,0,0,0,0,0,0,0,0,0,0,12.5,0,0,0,10,0,0,0,0,0
139.3,45,0,0,0,0,0,0,30,0,0,0,0,0,0,0,0,0,0,0,0,0,0,0,0,0,0,0,0,0,0,0,0,0,0,0,0,15,0,0,0,10,0,0,0,0,0
118.6,42.5,0,0,0,0,0,0,30,0,0,0,0,0,0,0,0,0,0,0,0,0,0,0,0,0,0,0,0,0,0,0,0,0,0,0,0,17.5,0,0,0,10,0,0,0,0,0
136.8,42.5,0,0,0,0,0,0,30,0,0,0,0,0,0,0,0,0,0,0,0,0,0,0,0,0,0,0,0,0,0,0,0,0,0,0,0,12.5,0,0,0,15,0,0,0,0,0
118.9,40,0,0,0,0,0,0,30,0,0,0,0,0,0,0,0,0,0,0,0,0,0,0,0,0,0,0,0,0,0,0,0,0,0,0,0,15,0,0,0,15,0,0,0,0,0
134.7,37.5,0,0,0,0,0,0,30,0,0,0,0,0,0,0,0,0,0,0,0,0,0,0,0,0,0,0,0,0,0,0,0,0,0,0,0,17.5,0,0,0,15,0,0,0,0,0
115.3,35,0,0,0,0,0,0,30,0,0,0,0,0,0,0,0,0,0,0,0,0,0,0,0,0,0,0,0,0,0,0,0,0,0,0,0,20,0,0,0,15,0,0,0,0,0
125,32.5,0,0,0,0,0,0,30,0,0,0,0,0,0,0,0,0,0,0,0,0,0,0,0,0,0,0,0,0,0,0,0,0,0,0,0,17.5,0,0,0,20,0,0,0,0,0
131.7,30,0,0,0,0,0,0,30,0,0,0,0,0,0,0,0,0,0,0,0,0,0,0,0,0,0,0,0,0,0,0,0,0,0,0,0,20,0,0,0,20,0,0,0,0,0
105,27.7,0,0,0,0,0,0,28.6,0,0,0,0,0,0,0,0,0,0,0,0,0,0,0,0,0,0,0,0,0,0,0,0,0,0,0,0,25.5,0,0,0,18.2,0,0,0,0,0
51.3,69.01,21.71,0.98,0,0,0,0,8.3,0,0,0,0,0,0,0,0,0,0,0,0,0,0,0,0,0,0,0,0,0,0,0,0,0,0,0,0,0,0,0,0,0,0,0,0,0,0
45.5,60.29,23.68,2.03,3.06,1.97,0.42,0,5.55,0,0,0,0,0,0,0,0,0,0,0,0,0,0,0,0,0,0,0,0,0,0,0,0,0,0,0,0,3,0,0,0,0,0,0,0,0,0
53,57.92,0,20.04,15.03,0,0,0,0,0,0,0,0,0,0,0,0,0,0,0,0,0,0,0,0,0,0,0,0,0,0,0,0,0,7.01,0,0,0,0,0,0,0,0,0,0,0,0
32,54.88,0,25.39,11.72,0,0,0,0,0,0,0,0,0,0,0,0,0,0,0,0,0,0,0,0,0,0,0,0,0,0,0,0,0,8.01,0,0,0,0,0,0,0,0,0,0,0,0
24,50.5,0,27.86,13,0,0,0,0,0,0,0,0,0,0,0,0,0,0,0,0,0,0,0,0,0,0,0,0,0,0,0,0,0,8.64,0,0,0,0,0,0,0,0,0,0,0,0
116,0,18.5,0,0,0,0,0,0,0,0,0,0,0,0,0,0,0,0,23.7,0,0,57.8,0,0,0,0,0,0,0,0,0,0,0,0,0,0,0,0,0,0,0,0,0,0,0,0
32.5,81.8,8.8,1.8,1.5,1.1,0,0,5,0,0,0,0,0,0,0,0,0,0,0,0,0,0,0,0,0,0,0,0,0,0,0,0,0,0,0,0,0,0,0,0,0,0,0,0,0,0
93.5,73,0,0,0,9.1,0.8,0,8.2,6.1,0,0,0,0,0,0,0,0,0,2.7,0,0,0,0,0,0,0,0,0,0,0.1,0,0,0,0,0,0,0,0,0,0,0,0,0,0,0,0
87,74,0,1.5,0,12,0,0,12,0.5,0,0,0,0,0,0,0,0,0,0,0,0,0,0,0,0,0,0,0,0,0,0,0,0,0,0,0,0,0,0,0,0,0,0,0,0,0
82.5,74,0,1.5,4,8,0,0,12,0.5,0,0,0,0,0,0,0,0,0,0,0,0,0,0,0,0,0,0,0,0,0,0,0,0,0,0,0,0,0,0,0,0,0,0,0,0,0
76,74,0,1.5,8,4,0,0,12,0.5,0,0,0,0,0,0,0,0,0,0,0,0,0,0,0,0,0,0,0,0,0,0,0,0,0,0,0,0,0,0,0,0,0,0,0,0,0
83,0,0,0,0,0,0,0,0,0,0,0,30,0,0,0,0,0,0,0,0,0,0,0,0,0,70,0,0,0,0,0,0,0,0,0,0,0,0,0,0,0,0,0,0,0,0
96,0,0,0,0,0,0,0,0,0,0,0,30,0,0,0,0,0,0,0,0,0,0,0,0,0,60,0,0,0,0,0,0,0,0,0,0,0,0,0,0,0,0,10,0,0,0
94,0,0,0,0,0,0,0,0,0,0,0,40,0,0,0,0,0,0,0,0,0,0,0,0,0,60,0,0,0,0,0,0,0,0,0,0,0,0,0,0,0,0,0,0,0,0
114,0,0,0,0,0,0,0,0,0,0,0,40,0,0,0,0,0,0,0,0,0,0,0,0,0,50,0,0,0,0,0,0,0,0,0,0,0,0,0,0,0,0,10,0,0,0
144,0,0,0,0,0,0,0,0,0,0,0,40,0,0,0,0,0,0,0,0,0,0,0,0,0,40,0,0,0,0,0,0,0,0,0,0,0,0,0,0,0,0,20,0,0,0
139,0,0,0,0,0,0,0,0,0,0,0,40,0,0,0,0,0,0,0,0,0,0,0,0,0,30,0,0,0,0,0,0,0,0,0,0,0,0,0,0,0,0,30,0,0,0
149,0,0,0,0,0,0,0,0,0,0,0,50,0,0,0,0,0,0,0,0,0,0,0,0,0,40,0,0,0,0,0,0,0,0,0,0,0,0,0,0,0,0,10,0,0,0
38,66.7,0,33.3,0,0,0,0,0,0,0,0,0,0,0,0,0,0,0,0,0,0,0,0,0,0,0,0,0,0,0,0,0,0,0,0,0,0,0,0,0,0,0,0,0,0,0
41,81.4,12.8,0,0,0,0,0,5.8,0,0,0,0,0,0,0,0,0,0,0,0,0,0,0,0,0,0,0,0,0,0,0,0,0,0,0,0,0,0,0,0,0,0,0,0,0,0
39.5,81,13.2,0,0,0,0,0,5.8,0,0,0,0,0,0,0,0,0,0,0,0,0,0,0,0,0,0,0,0,0,0,0,0,0,0,0,0,0,0,0,0,0,0,0,0,0,0
24,80,0,10,10,0,0,0,0,0,0,0,0,0,0,0,0,0,0,0,0,0,0,0,0,0,0,0,0,0,0,0,0,0,0,0,0,0,0,0,0,0,0,0,0,0,0
18,90,0,5,5,0,0,0,0,0,0,0,0,0,0,0,0,0,0,0,0,0,0,0,0,0,0,0,0,0,0,0,0,0,0,0,0,0,0,0,0,0,0,0,0,0,0
120,50,0,0,0,0,0,0,25,0,0,0,0,0,0,0,0,0,0,0,0,0,0,0,0,0,0,0,0,0,0,0,0,0,25,0,0,0,0,0,0,0,0,0,0,0,0
82,10,0,36,0,54,0,0,0,0,0,0,0,0,0,0,0,0,0,0,0,0,0,0,0,0,0,0,0,0,0,0,0,0,0,0,0,0,0,0,0,0,0,0,0,0,0
78,20,0,32,0,48,0,0,0,0,0,0,0,0,0,0,0,0,0,0,0,0,0,0,0,0,0,0,0,0,0,0,0,0,0,0,0,0,0,0,0,0,0,0,0,0,0
75,30,0,28,0,42,0,0,0,0,0,0,0,0,0,0,0,0,0,0,0,0,0,0,0,0,0,0,0,0,0,0,0,0,0,0,0,0,0,0,0,0,0,0,0,0,0
63,50,0,20,0,30,0,0,0,0,0,0,0,0,0,0,0,0,0,0,0,0,0,0,0,0,0,0,0,0,0,0,0,0,0,0,0,0,0,0,0,0,0,0,0,0,0
58,60,0,16,0,24,0,0,0,0,0,0,0,0,0,0,0,0,0,0,0,0,0,0,0,0,0,0,0,0,0,0,0,0,0,0,0,0,0,0,0,0,0,0,0,0,0
48,70,0,12,0,18,0,0,0,0,0,0,0,0,0,0,0,0,0,0,0,0,0,0,0,0,0,0,0,0,0,0,0,0,0,0,0,0,0,0,0,0,0,0,0,0,0
76,51.05,0,27.14,0,0,0,0,17.05,0,0,0,0,0,0,0,0,0,0,0,0,0,0,0,0,0,0,0,0,0,0,0,0,0,4.76,0,0,0,0,0,0,0,0,0,0,0,0
77,49.86,0,26.51,0,0,0,0,16.65,0,0,0,0,0,0,0,0,0,0,0,0,0,0,0,0,0,0,0,0,0,0,0,0,0,6.98,0,0,0,0,0,0,0,0,0,0,0,0
77,48.73,0,25.91,0,0,0,0,16.27,0,0,0,0,0,0,0,0,0,0,0,0,0,0,0,0,0,0,0,0,0,0,0,0,0,9.09,0,0,0,0,0,0,0,0,0,0,0,0
80,46.61,0,24.78,0,0,0,0,15.57,0,0,0,0,0,0,0,0,0,0,0,0,0,0,0,0,0,0,0,0,0,0,0,0,0,13.04,0,0,0,0,0,0,0,0,0,0,0,0
85,45.62,0,24.26,0,0,0,0,15.23,0,0,0,0,0,0,0,0,0,0,0,0,0,0,0,0,0,0,0,0,0,0,0,0,0,14.89,0,0,0,0,0,0,0,0,0,0,0,0
45,60,40,0,0,0,0,0,0,0,0,0,0,0,0,0,0,0,0,0,0,0,0,0,0,0,0,0,0,0,0,0,0,0,0,0,0,0,0,0,0,0,0,0,0,0,0
60,55.5,0,7.74,9.25,22.52,0,0,2.85,0,0,0,0,0,0,0,0,0,0,0,0,0,0,0,0.33,1.81,0,0,0,0,0,0,0,0,0,0,0,0,0,0,0,0,0,0,0,0,0
115,63.16,0,5.26,0,0,0,31.58,0,0,0,0,0,0,0,0,0,0,0,0,0,0,0,0,0,0,0,0,0,0,0,0,0,0,0,0,0,0,0,0,0,0,0,0,0,0,0
64.8,0,60,0,0,0,0,0,0,0,0,0,0,0,0,0,0,0,0,0,0,0,40,0,0,0,0,0,0,0,0,0,0,0,0,0,0,0,0,0,0,0,0,0,0,0,0
96.8,0,40,0,0,0,0,0,0,0,0,0,0,0,0,0,0,0,0,0,0,0,60,0,0,0,0,0,0,0,0,0,0,0,0,0,0,0,0,0,0,0,0,0,0,0,0
83,0,35,0,0,0,0,0,0,0,0,0,0,0,0,0,0,0,0,0,0,0,65,0,0,0,0,0,0,0,0,0,0,0,0,0,0,0,0,0,0,0,0,0,0,0,0
75,0,0,40,0,60,0,0,0,0,0,0,0,0,0,0,0,0,0,0,0,0,0,0,0,0,0,0,0,0,0,0,0,0,0,0,0,0,0,0,0,0,0,0,0,0,0
76,0,0,39,0,61,0,0,0,0,0,0,0,0,0,0,0,0,0,0,0,0,0,0,0,0,0,0,0,0,0,0,0,0,0,0,0,0,0,0,0,0,0,0,0,0,0
82,0,0,33,0,67,0,0,0,0,0,0,0,0,0,0,0,0,0,0,0,0,0,0,0,0,0,0,0,0,0,0,0,0,0,0,0,0,0,0,0,0,0,0,0,0,0
100,60,0,0,0,30,0,0,10,0,0,0,0,0,0,0,0,0,0,0,0,0,0,0,0,0,0,0,0,0,0,0,0,0,0,0,0,0,0,0,0,0,0,0,0,0,0
150,60,0,0,0,8,0,0,32,0,0,0,0,0,0,0,0,0,0,0,0,0,0,0,0,0,0,0,0,0,0,0,0,0,0,0,0,0,0,0,0,0,0,0,0,0,0
75,60,0,10,0,22.5,0,0,7.5,0,0,0,0,0,0,0,0,0,0,0,0,0,0,0,0,0,0,0,0,0,0,0,0,0,0,0,0,0,0,0,0,0,0,0,0,0,0
95,60,0,10,0,15,0,0,15,0,0,0,0,0,0,0,0,0,0,0,0,0,0,0,0,0,0,0,0,0,0,0,0,0,0,0,0,0,0,0,0,0,0,0,0,0,0
120,60,0,10,0,6,0,0,24,0,0,0,0,0,0,0,0,0,0,0,0,0,0,0,0,0,0,0,0,0,0,0,0,0,0,0,0,0,0,0,0,0,0,0,0,0,0
70,60,0,15,0,18.75,0,0,6.25,0,0,0,0,0,0,0,0,0,0,0,0,0,0,0,0,0,0,0,0,0,0,0,0,0,0,0,0,0,0,0,0,0,0,0,0,0,0
80,60,0,15,0,12.5,0,0,12.5,0,0,0,0,0,0,0,0,0,0,0,0,0,0,0,0,0,0,0,0,0,0,0,0,0,0,0,0,0,0,0,0,0,0,0,0,0,0
100,60,0,15,0,5,0,0,20,0,0,0,0,0,0,0,0,0,0,0,0,0,0,0,0,0,0,0,0,0,0,0,0,0,0,0,0,0,0,0,0,0,0,0,0,0,0
110,60,0,15,0,0,0,0,25,0,0,0,0,0,0,0,0,0,0,0,0,0,0,0,0,0,0,0,0,0,0,0,0,0,0,0,0,0,0,0,0,0,0,0,0,0,0
50,60,0,20,0,15,0,0,5,0,0,0,0,0,0,0,0,0,0,0,0,0,0,0,0,0,0,0,0,0,0,0,0,0,0,0,0,0,0,0,0,0,0,0,0,0,0
70,60,0,20,0,10,0,0,10,0,0,0,0,0,0,0,0,0,0,0,0,0,0,0,0,0,0,0,0,0,0,0,0,0,0,0,0,0,0,0,0,0,0,0,0,0,0
80,60,0,20,0,4,0,0,16,0,0,0,0,0,0,0,0,0,0,0,0,0,0,0,0,0,0,0,0,0,0,0,0,0,0,0,0,0,0,0,0,0,0,0,0,0,0
70,60,0,21,0,9.5,0,0,9.5,0,0,0,0,0,0,0,0,0,0,0,0,0,0,0,0,0,0,0,0,0,0,0,0,0,0,0,0,0,0,0,0,0,0,0,0,0,0
80,60,0,21,0,3.8,0,0,15.2,0,0,0,0,0,0,0,0,0,0,0,0,0,0,0,0,0,0,0,0,0,0,0,0,0,0,0,0,0,0,0,0,0,0,0,0,0,0
45,60,0,22.5,0,17.5,0,0,0,0,0,0,0,0,0,0,0,0,0,0,0,0,0,0,0,0,0,0,0,0,0,0,0,0,0,0,0,0,0,0,0,0,0,0,0,0,0
50,60,0,22.5,0,13.1,0,0,4.4,0,0,0,0,0,0,0,0,0,0,0,0,0,0,0,0,0,0,0,0,0,0,0,0,0,0,0,0,0,0,0,0,0,0,0,0,0,0
60,60,0,22.5,0,8.75,0,0,8.75,0,0,0,0,0,0,0,0,0,0,0,0,0,0,0,0,0,0,0,0,0,0,0,0,0,0,0,0,0,0,0,0,0,0,0,0,0,0
75,60,0,22.5,0,3.5,0,0,14,0,0,0,0,0,0,0,0,0,0,0,0,0,0,0,0,0,0,0,0,0,0,0,0,0,0,0,0,0,0,0,0,0,0,0,0,0,0
80,60,0,22.5,0,0,0,0,17.5,0,0,0,0,0,0,0,0,0,0,0,0,0,0,0,0,0,0,0,0,0,0,0,0,0,0,0,0,0,0,0,0,0,0,0,0,0,0
53,75.33,9.1,3.36,0,0.92,0.88,0,6.16,1.71,0,0,0,0,0,0,0,0,0,0,0,0,0,0,0,0.28,0,0,0,0,0,0,0,0,2.26,0,0,0,0,0,0,0,0,0,0,0,0
52,76.98,9.47,4.27,0,0.91,0.87,0,6.62,0.88,0,0,0,0,0,0,0,0,0,0,0,0,0,0,0,0,0,0,0,0,0,0,0,0,0,0,0,0,0,0,0,0,0,0,0,0,0
100,70.67,4.69,0,0,0,0,11.34,4.74,4.56,0,0,0,0,0,0,0,0,0,0,0,0,3.97,0,0,0,0,0.03,0,0,0,0,0,0,0,0,0,0,0,0,0,0,0,0,0,0,0
117,70.86,0,1.54,0,0,0,10.96,9.86,4.41,0,0,0,0,0,0,0,0,0,0,0,0,2.37,0,0,0,0,0,0,0,0,0,0,0,0,0,0,0,0,0,0,0,0,0,0,0,0
112,72.05,4.77,0,0,0,0,0,15.98,4.66,0,0,0,0,0,0,0,0,0,0,0,0,2.5,0,0,0,0,0,0,0,0.04,0,0,0,0,0,0,0,0,0,0,0,0,0,0,0,0
103,68.83,4.73,3.23,0,0,0,5.72,10.32,4.62,0,0,0,0,0,0,0,0,0,0,0,0,2.48,0,0,0,0,0.07,0,0,0,0,0,0,0,0,0,0,0,0,0,0,0,0,0,0,0
96,73.26,4.84,1.66,0,0,0,0,11.98,5.65,0,0,0,0,0,0,0,0,0,0,0,0,2.54,0,0,0,0,0.07,0,0,0,0,0,0,0,0,0,0,0,0,0,0,0,0,0,0,0
104,75.05,2.31,0.63,0,0,0,0,20,0,0,0,0,0,0,0,0,0,0,0,0,0,2.01,0,0,0,0,0,0,0,0,0,0,0,0,0,0,0,0,0,0,0,0,0,0,0,0
103,75.73,0,0.72,0,0,0,10.68,9.61,0.91,0,0,0,0,0,0,0,0,0,0,0,0,2.31,0,0,0,0,0,0,0,0.04,0,0,0,0,0,0,0,0,0,0,0,0,0,0,0,0
106,62.56,9.26,3.66,0,0,0,5.9,10.62,4.75,0,0,0,0,0,0,0,0,0,0,0,0,3.25,0,0,0,0,0,0,0,0,0,0,0,0,0,0,0,0,0,0,0,0,0,0,0,0
98,66,4.37,0,0,0,0,14.69,4.42,9.56,0,0,0,0,0,0,0,0,0,0,0,0,0.92,0,0,0,0,0,0,0,0.04,0,0,0,0,0,0,0,0,0,0,0,0,0,0,0,0
103,58.99,0,2.99,0,0,0,23.89,0,12.5,0,0,0,0,0,0,0,0,0,0,0,0,1.61,0,0,0,0,0,0,0,0.02,0,0,0,0,0,0,0,0,0,0,0,0,0,0,0,0
103,59.58,0,1.45,0,0,0,23.14,4.48,10.22,0,0,0,0,0,0,0,0,0,0,0,0,1.11,0,0,0,0,0,0,0,0.02,0,0,0,0,0,0,0,0,0,0,0,0,0,0,0,0
105,76.48,2.59,6.72,0,0,0,0,4.77,5.05,0,0,0,0,0,0,0,0,0,0,0,0,4.39,0,0,0,0,0,0,0,0,0,0,0,0,0,0,0,0,0,0,0,0,0,0,0,0
97,70.9,4.7,1.6,3.25,1.75,0,0,8.44,8.13,0,0,0,0,0,0,0,0,0,0,0,0,1.23,0,0,0,0,0,0,0,0,0,0,0,0,0,0,0,0,0,0,0,0,0,0,0,0
97,68.25,7.02,1.6,2.43,2.32,0,0,10.83,6.29,0,0,0,0,0,0,0,0,0,0,0,0,1.23,0,0,0,0,0.03,0,0,0,0,0,0,0,0,0,0,0,0,0,0,0,0,0,0,0
97,73.44,4.86,1.66,0,0,0,0,9.94,7.04,0,0,0,0,0,0,0,0,0,0.82,0,0,2.24,0,0,0,0,0,0,0,0,0,0,0,0,0,0,0,0,0,0,0,0,0,0,0,0
97,65.7,4.35,0,2.26,0,0,14.62,1.47,9.52,0,0,0,0,0,0,0,0,0,1.12,0,0,0.92,0,0,0,0,0,0,0,0.04,0,0,0,0,0,0,0,0,0,0,0,0,0,0,0,0
101,71.1,0,1.55,0,5.18,0,11,4.59,3.75,0,0,0,0,0,0,0,0,0,0,0,0,2.83,0,0,0,0,0,0,0,0,0,0,0,0,0,0,0,0,0,0,0,0,0,0,0,0
103,73.67,2.27,0.62,1.57,0,0,0,19.63,0,0,0,0,0,0,0,0,0,0,0.77,0,0,1.41,0,0,0,0,0.06,0,0,0,0,0,0,0,0,0,0,0,0,0,0,0,0,0,0,0
103,73.38,4.97,6.44,0,3.09,0,0,4.57,4.85,0,0,0,0,0,0,0,0,0,0,0,0,2.66,0,0,0,0,0,0,0,0.04,0,0,0,0,0,0,0,0,0,0,0,0,0,0,0,0
90.6,0,0,7,5,0,5,10,0,0,0,0,0,0,0,0,0,0,0,5,0,0,0,0,0,0,0,0,0,0,0,1,2,0,0,0,0,0,0,0,0,65,0,0,0,0,0
89.2,0,0,7,15,0,0,10,0,0,0,0,0,0,0,0,0,0,0,0,0,0,0,0,0,0,0,0,0,0,0,1,2,0,0,0,0,0,0,0,0,65,0,0,0,0,0
89.1,0,0,7,10,0,0,10,0,0,0,0,0,0,0,0,0,0,0,5,0,0,0,0,0,0,0,0,0,0,0,1,2,0,0,0,0,0,0,0,0,65,0,0,0,0,0
89.3,0,0,7,5,0,0,10,0,0,0,0,0,0,0,0,0,0,0,10,0,0,0,0,0,0,0,0,0,0,0,1,2,0,0,0,0,0,0,0,0,65,0,0,0,0,0
86.7,0,0,7,0,0,0,10,0,0,0,0,0,0,0,0,0,0,0,15,0,0,0,0,0,0,0,0,0,0,0,1,2,0,0,0,0,0,0,0,0,65,0,0,0,0,0
90.8,0,0,7,5,5,0,10,0,0,0,0,0,0,0,0,0,0,0,5,0,0,0,0,0,0,0,0,0,0,0,1,2,0,0,0,0,0,0,0,0,65,0,0,0,0,0
88.6,0,2,7,0,0,0,10,0,0,0,0,0,0,0,0,0,0,0,15,0,0,0,0,0,0,0,0,0,0,0,1,2,0,0,0,0,0,0,0,0,63,0,0,0,0,0
87.3,0,4,7,0,0,0,10,0,0,0,0,0,0,0,0,0,0,0,15,0,0,0,0,0,0,0,0,0,0,0,1,2,0,0,0,0,0,0,0,0,61,0,0,0,0,0
88.2,0,2,7,0,0,0,12,0,0,0,0,0,0,0,0,0,0,0,15,0,0,0,0,0,0,0,0,0,0,0,1,2,0,0,0,0,0,0,0,0,61,0,0,0,0,0
88.1,0,5,6,0,0,0,10,0,0,0,0,0,0,0,0,0,0,0,15,0,0,0,0,0,0,0,0,0,0,0,1,2,0,0,0,0,0,0,0,0,61,0,0,0,0,0
87.8,0,0,8,5,0,0,10,0,0,0,0,0,0,0,0,0,0,0,10,0,0,0,0,0,0,0,0,0,0,0,0,2,0,0,0,0,0,0,0,0,65,0,0,0,0,0
89,0,0,7,5,0,0,10,0,0,0,0,0,0,0,0,0,0,0,10,0,0,0,0,0,0,0,0,1,0,0,0,2,0,0,0,0,0,0,0,0,65,0,0,0,0,0
90.2,0,0,6,5,0,0,10,0,0,0,0,0,0,0,0,0,0,0,10,0,0,0,0,0,0,0,0,1,0,0,1,2,0,0,0,0,0,0,0,0,65,0,0,0,0,0
101,0,0,7,0,0,0,12,0,0,0,0,0,0,0,0,0,0,0,15,0,0,0,0,0,0,0,0,0,0,0,1,2,0,0,0,0,0,0,0,0,63,0,0,0,0,0
91.3,0,2.91,7.77,0,0,0,9.71,0,0,0,0,0,0,0,0,0,0,0,14.56,0,0,0,0,0,0,0,0,0,0,0,0.97,1.94,0,0,0,0,0,0,0,0,62.14,0,0,0,0,0
94,0,0,6,5,0,0,10,0,0,0,0,0,0,0,0,0,0,0,10,0,0,0,0,0,0,0,0,0,0,0,2,2,0,0,0,0,0,0,0,0,65,0,0,0,0,0
94,0,0,7,5,0,0,7,3,0,0,0,0,0,0,0,0,0,0,10,0,0,0,0,0,0,0,0,0,0,0,1,2,0,0,0,0,0,0,0,0,65,0,0,0,0,0
89.3,0,0,7,10,0,0,10,0,0,0,0,0,0,0,0,0,0,0,5,0,0,0,0,0,0,0,0,0,0,0,0,3,0,0,0,0,0,0,0,0,65,0,0,0,0,0
88.9,0,0,7,10,0,0,10,0,0,0,0,0,0,0,0,0,0,0,5,0,0,0,0,0,0,0,0,0,0,0,2,1,0,0,0,0,0,0,0,0,65,0,0,0,0,0
91.5,0,0,6,5,0,0,10,0,0,0,0,0,0,0,0,0,0,0,10,0,0,0,0,0,0,0,0,0,0,0,0,2,0,0,0,0,0,0,0,0,65,0,2,0,0,0
92,0,0,6,5,0,0,10,0,0,0,0,0,0,0,0,0,0,0,10,0,0,0,0,0,0,0,0,0,0,0,0,2,2,0,0,0,0,0,0,0,65,0,0,0,0,0
90.8,0,0,7,5,0,0,10,0,0,0,0,0,0,0,0,0,0,0,5,5,0,0,0,0,0,0,0,0,0,0,1,2,0,0,0,0,0,0,0,0,65,0,0,0,0,0
93.8,0,0,7,5,0,0,8,0,2,0,0,0,0,0,0,0,0,0,10,0,0,0,0,0,0,0,0,0,0,0,1,2,0,0,0,0,0,0,0,0,65,0,0,0,0,0
106.2,0,0,9.11,0,0,0,48.86,7.6,0,0,0,0,0,0,0,0,0,0,0,0,0,0,0,0,0,0,0.05,0,0,0,0.09,0.4,0,0,0,0,0,0,0,0,33.89,0,0,0,0,0
106,0,0,9.35,0,0,0,50.16,0,5.14,0,0,0,0,0,0,0,0,0,0,0,0,0,0,0,0,0,0.05,0,0,0,0.09,0.41,0,0,0,0,0,0,0,0,34.8,0,0,0,0,0
93,0,0,8.93,17.19,0,0,40.14,0,0,0,0,0,0,0,0,0,0,0,0,0,0,0,0,0,0,0,0.05,0,0,0,0.08,0.39,0,0,0,0,0,0,0,0,33.22,0,0,0,0,0
81.2,0,0,9.11,23.37,0,0,33.08,0,0,0,0,0,0,0,0,0,0,0,0,0,0,0,0,0,0,0,0.05,0,0,0,0.09,0.4,0,0,0,0,0,0,0,0,33.9,0,0,0,0,0
76.9,0,0,9.3,29.82,0,0,25.73,0,0,0,0,0,0,0,0,0,0,0,0,0,0,0,0,0,0,0,0.05,0,0,0,0.09,0.41,0,0,0,0,0,0,0,0,34.6,0,0,0,0,0
90.5,0,0,9.38,0,12.98,0,42.18,0,0,0,0,0,0,0,0,0,0,0,0,0,0,0,0,0,0,0,0.05,0,0,0,0.09,0.41,0,0,0,0,0,0,0,0,34.91,0,0,0,0,0
94.2,0,0,10.22,0,0,5.17,45.97,0,0,0,0,0,0,0,0,0,0,0,0,0,0,0,0,0,0,0,0.05,0,0,0,0.1,0.45,0,0,0,0,0,0,0,0,38.04,0,0,0,0,0
63.3,0,0,10.95,0,0,0,30.29,0,0,0,0,0,0,0,0,0,0,0,17.39,0,0,0,0,0,0,0,0.06,0,0,0,0.1,0.48,0,0,0,0,0,0,0,0,40.73,0,0,0,0,0
91.7,0,0,8.64,0,0,0,46.85,0,0,0,0,0,0,0,0,0,0,0,11.78,0,0,0,0,0,0,0,0.05,0,0,0,0.09,0.41,0,0,0,0,0,0,0,0,32.18,0,0,0,0,0
93.1,0,0,11.02,0,0,0,26.3,12.68,8.34,0,0,0,0,0,0,0,0,0,0,0,0,0,0,0,0,0,0.06,0,0,0,0.1,0.48,0,0,0,0,0,0,0,0,41.02,0,0,0,0,0
94.1,13.38,0,7.77,0,0,0,55.14,0,0,0,0,0,0,0,0,0,0,0,0,0,0,0,0,0,0,0,0.04,0,0,0,0.07,0.34,0,0,0,0,0,0,0,0,23.26,0,0,0,0,0
97.2,3.55,0,8.25,0,0,0,58.5,0,0,0,0,0,0,0,0,0,0,0,0,0,0,0,0,0,0,0,0.04,0,0,0,0.08,0.36,0,0,0,0,0,0,0,0,29.22,0,0,0,0,0
101.4,3.57,0,6.2,0,0,0,58.87,0,0,0,0,0,0,0,0,0,0,0,0,0,0,0,0,0,0,0,0.04,0,0,0,0.08,0.36,0,0,0,0,0,0,0,0,30.88,0,0,0,0,0
92.8,6.69,7.69,7.77,0,0,0,55.1,0,0,0,0,0,0,0,0,0,0,0,0,0,0,0,0,0,0,0,0.04,0,0,0,0.07,0.34,0,0,0,0,0,0,0,0,22.3,0,0,0,0,0
96,3.47,4,8.08,0,0,0,57.31,0,0,0,0,0,0,0,0,0,0,0,0,0,0,0,0,0,0,0,0.04,0,0,0,0.08,0.35,0,0,0,0,0,0,0,0,26.67,0,0,0,0,0
65,61.23,0,5.77,0,11.81,3.84,0,0,0,0,0,0,0,0,0,0,0,0,0.9,15.62,0,0,0,0,0,0,0,0,0,0,0.83,0,0,0,0,0,0,0,0,0,0,0,0,0,0,0
68,68.81,2.53,4.16,0.88,6.3,3.55,0,0,0,0,0,0,0,0,0,0,0,0,0,13.77,0,0,0,0,0,0,0,0,0,0,0,0,0,0,0,0,0,0,0,0,0,0,0,0,0,0
80,42.9,13.58,0,0,6.13,0,0,0,0,0,0,0,0,0,0,0,0,0,0,0,0,12.12,0,0,0,0,0,0,0,0,0,0,0,25.27,0,0,0,0,0,0,0,0,0,0,0,0
81.7,46.95,14.86,0,0,6.7,0,0,0,0,0,0,0,0,0,0,0,0,0,0,0,0,18.54,0,0,0,0,0,0,0,0,0,0,0,12.95,0,0,0,0,0,0,0,0,0,0,0,0
100,5.03,19.58,0,0,0,1.97,0,0,0,0,0,0,0,0,0,0,0,0,22.16,0,0,50.65,0,0,0,0,0,0,0,0,0,0,0,0,0,0,0.61,0,0,0,0,0,0,0,0,0
128,2.5,21.61,0.74,0,0,1.96,0,0,0,0,0,0,0.71,0,0,0,0,0,13.86,0,0,35.05,0,0,0,0,0,0,0,0,0,0,0,0,0,0,0,0,0,23.57,0,0,0,0,0,0
69,51.34,7.76,10,0,15.88,0,0,10.02,0,0,0,0,0,0,0,0,0,0,0,0,0,0,0,0,0,0,0,0,0,0.11,0,0,0,3.8,0,0,1.09,0,0,0,0,0,0,0,0,0
86.5,74.63,0,1.22,1.54,8.89,0,0,13.06,0.66,0,0,0,0,0,0,0,0,0,0,0,0,0,0,0,0,0,0,0,0,0,0,0,0,0,0,0,0,0,0,0,0,0,0,0,0,0
96,5.55,26.39,0,0,0,0,0,0,0,0,0,0,0,0,0,0,0,0,0,0,6.5,59.87,0,0,0,0,1.69,0,0,0,0,0,0,0,0,0,0,0,0,0,0,0,0,0,0,0
96,11.03,21.42,0,0,0,0,0,0,0,0,0,0,0,0,0,0,0,0,0,0,6.45,59.43,0,0,0,0,1.67,0,0,0,0,0,0,0,0,0,0,0,0,0,0,0,0,0,0,0
96,16.42,16.54,0,0,0,0,0,0,0,0,0,0,0,0,0,0,0,0,0,0,6.4,58.98,0,0,0,0,1.66,0,0,0,0,0,0,0,0,0,0,0,0,0,0,0,0,0,0,0
96,21.74,11.73,0,0,0,0,0,0,0,0,0,0,0,0,0,0,0,0,0,0,6.35,58.53,0,0,0,0,1.65,0,0,0,0,0,0,0,0,0,0,0,0,0,0,0,0,0,0,0
97,11,21.36,0,0,0,0,0,0,0,0,0,0,0,0,0,0,0,0,0,0,6.43,57.04,0,0,0,0,4.17,0,0,0,0,0,0,0,0,0,0,0,0,0,0,0,0,0,0,0
102,10.89,21.16,0,0,0,0,0,0,0,0,0,0,0,0,0,0,0,0,0,0,6.37,49.16,0,0,0,0,12.42,0,0,0,0,0,0,0,0,0,0,0,0,0,0,0,0,0,0,0
100,11.34,22.02,0,0,0,0,0,0,0,0,0,0,0,0,0,0,0,0,0,0,0,64.92,0,0,0,0,1.72,0,0,0,0,0,0,0,0,0,0,0,0,0,0,0,0,0,0,0
96,10.97,21.31,0,0,0,0,0,0,0,0,0,0,0,0,0,0,0,0,0,0,7.7,58.36,0,0,0,0,1.66,0,0,0,0,0,0,0,0,0,0,0,0,0,0,0,0,0,0,0
94,10.73,20.85,0,0,0,0,0,0,0,0,0,0,0,0,0,0,0,0,0,0,12.56,54.23,0,0,0,0,1.63,0,0,0,0,0,0,0,0,0,0,0,0,0,0,0,0,0,0,0
92,10.45,20.31,0,0,0,0,0,0,0,0,0,0,0,0,0,0,0,0,0,0,18.36,49.29,0,0,0,0,1.59,0,0,0,0,0,0,0,0,0,0,0,0,0,0,0,0,0,0,0
92,9.88,19.19,0,0,0,0,0,0,0,0,0,0,0,0,0,0,0,0,16.41,0,5.78,47.24,0,0,0,0,1.5,0,0,0,0,0,0,0,0,0,0,0,0,0,0,0,0,0,0,0
92,10.56,20.52,7.78,0,0,0,0,0,0,0,0,0,0,0,0,0,0,0,0,0,6.18,53.36,0,0,0,0,1.6,0,0,0,0,0,0,0,0,0,0,0,0,0,0,0,0,0,0,0
52,76.72,11.35,0.97,0,0.82,0,0,6.37,0.2,0,0,0,0,0,0,0,0,0,1.21,0,0,2.36,0,0,0,0,0,0,0,0,0,0,0,0,0,0,0,0,0,0,0,0,0,0,0,0
56,72.56,12.13,1.27,3.38,1.62,0,0,6.71,0,0,0,0,0,0,0,0,0,0,0,0,0,2.33,0,0,0,0,0,0,0,0,0,0,0,0,0,0,0,0,0,0,0,0,0,0,0,0
57,71.97,12.42,1.96,0,1.66,0,0.66,6.01,0.49,0,0,0,0,0,0,0,0,0,2.45,0,0,2.38,0,0,0,0,0,0,0,0,0,0,0,0,0,0,0,0,0,0,0,0,0,0,0,0
53.7,70.11,12.29,1.29,5.71,0,0,0,6.37,0,0,0,0,0,0,0,0,0,0,0,0,0,2.36,0,0,0,0,0,0,0,0,0,0,0,0,0,0,1.87,0,0,0,0,0,0,0,0,0
72,0,0,0,0,0,0,0,0,0,0,0,0,0,0,0,0,0,0,0,0,0,0,0,0,0,0,0,0,0,26.72,0,0,0,0,0,0,0,0,0,0,41.16,32.12,0,0,0,0
75,0,0,0,0,0,0,0,0,0,0,0,0,0,0,0,0,0,0,0,0,0,0,0,0,0,0,0,0,0,18.99,0,0,0,0,0,0,0,0,0,0,45.5,35.51,0,0,0,0
74,0,0,0,0,0,0,0,0,0,0,0,0,0,0,0,0,0,0,0,0,0,0,0,0,0,0,0,0,0,19.27,0,0,0,0,0,0,0,0,0,0,39.56,41.17,0,0,0,0
70,0,0,0,0,0,0,0,0,0,0,0,0,0,0,0,0,0,0,0,0,0,0,0,0,0,0,0,0,0,19.55,0,0,0,0,0,0,0,0,0,0,33.45,47,0,0,0,0
72,0,0,0,0,0,0,0,0,0,0,0,0,0,0,0,0,0,0,0,0,0,4.07,0,0,0,0,0,0,0,12.48,0,0,0,0,0,0,0,0,0,0,38.44,45.01,0,0,0,0
105,0,0,0,0,0,0,0,0,0,0,0,0,0,0,0,0,0,0,0,0,0,24.43,0,0,0,0,0,0,0,0,0,0,0,0,0,0,0,0,0,0,25.61,49.96,0,0,0,0
73,0,0,0,0,0,0,0,0,0,0,0,0,0,0,0,0,0,0,0,0,0,8.19,0,0,0,0,0,0,0,9.39,0,0,0,0,0,0,0,0,0,0,32.18,50.24,0,0,0,0
75,0,0,0,0,0,0,0,0,0,0,0,0,0,0,0,0,0,0,0,0,0,0,0,0,0,0,0,0,0,15.97,0,0,0,0,0,0,0,0,0,0,32.81,51.22,0,0,0,0
78,0,0,0,0,0,0,0,0,0,0,0,0,0,0,0,0,0,0,0,0,0,8.13,0,0,0,0,0,0,0,8.07,0,0,0,0,0,0,0,0,0,0,31.94,51.86,0,0,0,0
74,0,0,0,0,0,0,0,0,0,0,0,0,0,0,0,0,0,0,0,0,0,0,0,0,0,0,0,0,0,12.51,0,0,0,0,0,0,0,0,0,0,33.38,54.11,0,0,0,0
80,0,0,0,0,0,0,0,0,0,0,0,0,0,0,0,0,0,0,0,0,0,3.93,0,0,0,0,0,0,0,6.01,0,0,0,0,0,0,0,0,0,0,37.05,53.01,0,0,0,0
75,0,0,0,0,0,0,0,0,0,0,0,0,0,0,0,0,0,0,0,0,0,4.06,0,0,0,0,0,0,0,9.31,0,0,0,0,0,0,0,0,0,0,31.89,54.74,0,0,0,0
82,0,0,0,0,0,0,0,0,0,0,0,0,0,0,0,0,0,0,0,0,0,6.4,0,0,0,0,0,0,0,6.13,0,0,0,0,0,0,0,0,0,0,31.47,56,0,0,0,0
77,0,0,0,0,0,0,0,0,0,0,0,0,0,0,0,0,0,0,0,0,0,0,0,0,0,0,0,0,0,10.54,0,0,0,0,0,0,0,0,0,0,31.83,57.63,0,0,0,0
89,0,0,0,0,0,0,0,0,0,0,0,0,0,0,0,0,0,0,0,0,0,9.32,0,0,0,0,0,0,0,0,0,0,0,0,0,0,0,0,0,0,30.57,60.11,0,0,0,0
43,68.21,6.54,8.93,0,0,0,0,0,0,0,0,0,0,0,0,0,0,0,0,0,0,16.32,0,0,0,0,0,0,0,0,0,0,0,0,0,0,0,0,0,0,0,0,0,0,0,0
53,59.66,7.35,10.04,0,0,0,0,0,0,0,0,0,0,0,0,0,0,0,0,0,0,22.95,0,0,0,0,0,0,0,0,0,0,0,0,0,0,0,0,0,0,0,0,0,0,0,0
33,64,18.41,4.19,0,0,0,0,0,0,0,0,0,0,0,0,0,0,0,0,0,0,13.4,0,0,0,0,0,0,0,0,0,0,0,0,0,0,0,0,0,0,0,0,0,0,0,0
50,58.07,7.16,14.67,0,0,0,0,0,0,0,0,0,0,0,0,0,0,0,0,0,0,20.1,0,0,0,0,0,0,0,0,0,0,0,0,0,0,0,0,0,0,0,0,0,0,0,0
40,76.73,6.02,4.11,0,0,0,0,0,0,0,0,0,0,0,0,0,0,0,0,0,0,13.14,0,0,0,0,0,0,0,0,0,0,0,0,0,0,0,0,0,0,0,0,0,0,0,0
41,67.46,12.94,2.65,0,0,0,0,0,0,0,0,0,0,0,0,0,0,0,0,0,0,16.95,0,0,0,0,0,0,0,0,0,0,0,0,0,0,0,0,0,0,0,0,0,0,0,0
46,63.85,6.12,4.18,10.57,0,0,0,0,0,0,0,0,0,0,0,0,0,0,0,0,0,15.28,0,0,0,0,0,0,0,0,0,0,0,0,0,0,0,0,0,0,0,0,0,0,0,0
54,52.21,5.62,3.84,7.78,8.38,0,0,3.8,0,0,0,0,0,0,0,0,0,0,4.81,0,0,12.29,0,0,0,0,0,0,0,0,0,0,0,0,0,0,1.27,0,0,0,0,0,0,0,0,0
59,59.26,6.39,8.72,0,0,0,0,4.31,1.89,0,0,0,0,0,0,0,0,0,5.47,0,0,13.96,0,0,0,0,0,0,0,0,0,0,0,0,0,0,0,0,0,0,0,0,0,0,0,0
48,65.48,6.28,4.28,4.34,3.11,0,0,0,0,0,0,0,0,0,0,0,0,0,0,0.84,0,15.67,0,0,0,0,0,0,0,0,0,0,0,0,0,0,0,0,0,0,0,0,0,0,0,0
43,63.09,6.19,4.22,10.68,0,0,0,0,0,0,0,0,0,0,0,0,0,0,0,0,0,15.82,0,0,0,0,0,0,0,0,0,0,0,0,0,0,0,0,0,0,0,0,0,0,0,0
151,58,0,0,0,0,0,0,15,10,0,0,0,0,0,0,0,0,0,0,0,0,17,0,0,0,0,0,0,0,0,0,0,0,0,0,0,0,0,0,0,0,0,0,0,0,0
156,51,7,0,0,0,0,0,15,10,0,0,0,0,0,0,0,0,0,0,0,0,17,0,0,0,0,0,0,0,0,0,0,0,0,0,0,0,0,0,0,0,0,0,0,0,0
155,52,7,0,0,0,0,0,15,11,0,0,0,0,0,0,0,0,0,0,0,0,15,0,0,0,0,0,0,0,0,0,0,0,0,0,0,0,0,0,0,0,0,0,0,0,0
153,58,0,0,0,0,0,0,14.4,9.6,0,0,0,0,0,0,0,0,0,0,0,0,18,0,0,0,0,0,0,0,0,0,0,0,0,0,0,0,0,0,0,0,0,0,0,0,0
62,22.92,21.98,7.5,0,9.55,0,0,0,0,0,0,0,0,0,0,0,0,0,32.9,2.21,0,0,0,0,0,0,0,0,0,0,0,0,0,0,0,0,0,0,0,0,0,2.94,0,0,0,0
77,0,0,0,0,0,17.21,0,0,0,0,0,0,0,0,0,0,0,0,0,0,0,0,0,0,0,0,0,0,0,0,0,0,0,0,0,0,0,0,0,0,31,29.03,0,0,0,22.76
75,0,0,0,0,0,12,0,0,0,0,0,0,0,0,0,0,0,0,0,0,0,0,0,0,0,0,0,0,0,0,0,0,0,0,0,0,0,0,0,0,25.92,30.34,0,0,0,31.74
84,0,0,0,0,0,22.22,0,0,0,0,0,0,0,0,0,0,0,0,0,0,0,0,0,0,0,0,0,0,0,0,0,0,0,0,0,0,0,0,0,0,36,23.41,0,0,0,18.37
73,0,0,0,0,0,0,0,0,0,0,0,0,0,0,0,0,0,0,0,0,0,0,0,0,0,0,0,0,0,6.37,0,0,0,0,0,0,0,0,0,0,32.73,40.87,0,0,0,20.03
75,0,0,0,0,0,0,0,0,0,0,0,0,0,0,0,0,0,0,0,0,0,0,0,0,0,0,0,0,0,6.47,0,0,0,0,0,0,0,0,0,0,33.24,34.24,0,0,0,26.05
74.5,0,0,0,0,0,0,0,0,0,0,0,0,0,0,0,0,0,0,0,0,0,0,0,0,0,0,0,0,0,6.55,0,0,0,0,0,0,0,0,0,0,33.62,29.38,0,0,0,30.45
75,0,0,0,0,0,0,0,0,0,0,0,0,0,0,0,0,0,0,0,0,0,0,0,0,0,0,0,0,0,6.67,0,0,0,0,0,0,0,0,0,0,34.24,21.37,0,0,0,37.72
77,0,0,0,0,0,0,0,0,0,0,0,0,0,0,0,0,0,0,0,0,0,0,0,0,0,0,0,0,0,17.58,0,0,0,0,0,0,0,0,0,0,28.91,22.55,0,0,0,30.96
76,0,0,0,0,0,11.54,0,0,0,0,0,0,0,0,0,0,0,0,0,0,0,0,0,0,0,0,0,0,0,12.14,0,0,0,0,0,0,0,0,0,0,37.4,38.92,0,0,0,0
90,0,0,0,0,0,38.3,0,0,0,0,0,0,0,0,0,0,0,0,0,0,0,0,0,0,0,0,0,0,0,5.76,0,0,0,0,0,0,0,0,0,0,23.65,32.29,0,0,0,0
72,0,0,0,0,0,11.52,0,0,0,0,0,0,0,0,0,0,0,0,0,0,0,0,0,0,0,0,0,0,0,6.06,0,0,0,0,0,0,0,0,0,0,31.11,43.7,0,0,0,7.61
75,0,0,0,0,0,11.96,0,0,0,0,0,0,0,0,0,0,0,0,0,0,0,0,0,0,0,0,0,0,0,3.14,0,0,0,0,0,0,0,0,0,0,25.86,35.31,0,0,0,23.73
75,0,0,0,0,0,6.07,0,0,0,0,0,0,0,0,0,0,0,0,0,0,0,0,0,0,0,0,0,0,0,6.38,0,0,0,0,0,0,0,0,0,0,32.78,30.7,0,0,0,24.07
72,0,0,0,0,0,0,0,0,0,0,0,0,0,0,0,0,0,0,0,0,0,0,0,0,0,0,0,0,0,6.11,0,0,0,11.14,0,0,0,0,0,0,31.38,24.48,0,0,0,26.89
81,0,0,0,0,0,8.52,0,0,0,0,0,0,0,0,0,0,0,0,0,0,0,5.12,0,0,0,0,0,0,0,5.61,0,0,0,10.22,0,0,0,0,0,0,34.56,35.97,0,0,0,0
78,0,0,0,0,0,11.06,0,0,0,0,0,0,0,0,0,0,0,0,0,0,0,0,0,0,0,0,0,0,0,5.82,0,0,0,10.61,0,0,0,0,0,0,29.89,27.99,0,0,0,14.63
68,0,0,0,0,0,9.98,0,0,0,0,0,0,0,0,0,0,0,0,18.79,0,0,0,0,0,0,0,0,0,0,5.25,0,0,0,0,0,0,0,0,0,0,32.33,33.65,0,0,0,0
73,0,0,0,0,0,0,0,0,0,0,0,0,0,0,0,0,0,0,0,0,0,4.02,0,0,0,0,0,0,0,3.07,0,0,0,0,0,0,0,0,0,0,37.94,39.49,0,0,0,15.48
74,0,0,0,0,0,0,0,0,0,0,0,0,0,0,0,0,0,0,0,0,0,4.09,0,0,0,0,0,0,0,9.38,0,0,0,0,0,0,0,0,0,0,38.55,40.12,0,0,0,7.86
82,0,0,0,0,0,13.45,0,0,0,0,0,0,0,0,0,0,0,0,0,0,0,7.7,0,0,0,0,0,0,0,5.9,0,0,0,2.15,0,0,0,0,0,0,33.92,36.88,0,0,0,0
73,0,0,0,0,0,0,0,0,0,0,0,0,0,0,0,0,0,0,0,0,0,5.12,0,0,0,0,0,0,0,4.58,0,0,0,0,0,0,0,0,0,0,33.62,26.23,0,0,0,30.45
70,0,0,0,0,0,0,0,0,0,0,0,0,0,0,0,0,0,0,0,0,0,0,0,0,0,0,0,0,0,5.78,0,0,0,2.35,0,0,0,0,0,0,33.05,28.88,0,0,0,29.94
40,74,0,4,0,0,10,0,0,0,0,0,0,0,0,0,0,0,0,10,2,0,0,0,0,0,0,0,0,0,0,0,0,0,0,0,0,0,0,0,0,0,0,0,0,0,0
100,47,0,10,0,0,40,0,0,0,0,0,0,0,0,0,0,0,0,3,0,0,0,0,0,0,0,0,0,0,0,0,0,0,0,0,0,0,0,0,0,0,0,0,0,0,0
157,44.71,10.11,4.39,0,5.7,2.5,8.56,20.64,3.39,0,0,0,0,0,0,0,0,0,0,0,0,0,0,0,0,0,0,0,0,0,0,0,0,0,0,0,0,0,0,0,0,0,0,0,0,0
36,55.18,1.31,15.81,21.12,0,1.31,0,0,0,0,0,0,0,0,0,0,0,0,5.27,0,0,0,0,0,0,0,0,0,0,0,0,0,0,0,0,0,0,0,0,0,0,0,0,0,0,0
28.3,54.3,1.28,15.56,20.79,0,1.29,0,0,0,0,0,0,0,0,0,0,0,0,5.18,0,0,0,0,0,0,0,0,0,0,0,0,0,0,1.6,0,0,0,0,0,0,0,0,0,0,0,0
37,12.31,25.97,0,0,0,0,0,0,0,0,0,0,0,0,0,0,0,0,55.64,0,0,4.05,0,0,0,0,0,0,0,0.14,0,0,0,0,1.41,0,0,0.48,0,0,0,0,0,0,0,0
37,11.66,24.87,0,0,0,0,0,0,0,0,0,0,0,0,0,0,0,0,56.94,0,0,4.25,0,0,0,0,0,0,0,0.14,0,0,0,0,1.9,0,0,0.24,0,0,0,0,0,0,0,0
38,10.96,27.2,0,0,0,0,0,0,0,0,0,0,0,0,0,0,0,0,56.36,0,0,3.87,0,0,0,0,0,0,0,0.42,0,0,0,0,0.95,0,0,0.24,0,0,0,0,0,0,0,0
34,11.04,25.04,0,0,0,0,0,0,0,0,0,0,0,0,0,0,0,0,56.19,0,0,4.09,0,0,0,0,0,0,0,0.14,0,0,0,0,1.91,0,1.35,0.24,0,0,0,0,0,0,0,0
8,78.48,0,4.68,3.39,0,0,10.94,0,0,0,0,0,0,0,0,0,0,0,2.51,0,0,0,0,0,0,0,0,0,0,0,0,0,0,0,0,0,0,0,0,0,0,0,0,0,0,0
6,76.58,0,9.79,0,0,0,11.28,0,0,0,0,0,0,0,0,0,0,0,2.35,0,0,0,0,0,0,0,0,0,0,0,0,0,0,0,0,0,0,0,0,0,0,0,0,0,0,0
61.1,61.91,1,8.99,0.38,3.74,5.97,0,0,0,0,0,0,0,0,0,0,0,0,0,14.99,0,0,0,0,0,0,0,0,0,0,0,0,0,0,0,0,3.02,0,0,0,0,0,0,0,0,0
50,56.37,0,13.28,12.6,0,0,0,0,0,0,0,0,0,0,0,0,0,0,12.48,1.96,0,0,0,0,0,0,0.34,0,0,0,0,0,0,2.97,0,0,0,0,0,0,0,0,0,0,0,0
40,59.86,0,6.41,16.22,3.49,2.13,0,0,0,0,0,0,0,0,0,0,0,0,8.03,0,0,0,0,0,0,0,0.1,0,0,0,0,0,0,3.03,0,0,0,0,0,0,0,0,0.73,0,0,0
60,50.5,7.46,11.9,11.71,0,0,0,0,0,0,0,0,0,0,0,0,0,0,12.42,0,0,0,0,0,0,0,0.1,0,0,0,0,0,0,5.91,0,0,0,0,0,0,0,0,0,0,0,0
70,0,0,0,0,0,0,0,0,0,0,0,0,0,0,0,0,0,0,0,0,0,0,0,0,0,0,0,0,0,0,0,0,0,0,0,0,0,0,0,0,31.86,44.75,0,0,0,23.39
82,0,0,0,0,0,5.19,0,0,0,0,0,0,0,0,0,0,0,0,0,0,0,0,0,0,0,0,0,0,0,4.37,0,0,0,13.96,0,0,0,0,0,0,29.18,47.3,0,0,0,0
78,0,0,0,0,0,0,0,0,0,0,0,0,0,0,0,0,0,0,0,0,0,4.06,0,0,0,0,0,0,0,6.21,0,0,0,0,0,0,0,0,0,0,31.9,39.84,0,0,6.29,11.7
65,69.65,0,2.73,1.73,9.94,4.54,0,0,0,0,0,0,0,0,0,0,0,0,0,10.77,0,0,0,0,0,0,0.07,0,0,0,0,0,0,0,0,0,0.57,0,0,0,0,0,0,0,0,0
112,13.41,18.51,3.16,0,0,0,0,0,3.42,0,0,0,0,0,0,0,0,0,0,0,3.75,57.75,0,0,0,0,0,0,0,0,0,0,0,0,0,0,0,0,0,0,0,0,0,0,0,0
104,24.42,16.86,2.88,0,0,0,0,0,3.11,0,0,0,0,0,0,0,0,0,0,0,3.42,49.31,0,0,0,0,0,0,0,0,0,0,0,0,0,0,0,0,0,0,0,0,0,0,0,0
98,33.63,15.48,2.64,0,0,0,0,0,2.86,0,0,0,0,0,0,0,0,0,0,0,3.14,42.25,0,0,0,0,0,0,0,0,0,0,0,0,0,0,0,0,0,0,0,0,0,0,0,0
89,48.16,13.3,2.27,0,0,0,0,0,2.45,0,0,0,0,0,0,0,0,0,0,0,2.7,31.12,0,0,0,0,0,0,0,0,0,0,0,0,0,0,0,0,0,0,0,0,0,0,0,0
81,53.99,12.43,2.12,0,0,0,0,0,2.29,0,0,0,0,0,0,0,0,0,0,0,2.52,26.65,0,0,0,0,0,0,0,0,0,0,0,0,0,0,0,0,0,0,0,0,0,0,0,0
105,42.81,0,2.8,0,0,0,0,0,3.03,0,0,0,0,0,0,0,0,0,0,0,3.33,48.03,0,0,0,0,0,0,0,0,0,0,0,0,0,0,0,0,0,0,0,0,0,0,0,0
88,21.91,15.13,2.58,0,0,0,0,0,2.79,0,0,0,0,0,0,0,0,0,16.17,0,3.07,38.35,0,0,0,0,0,0,0,0,0,0,0,0,0,0,0,0,0,0,0,0,0,0,0,0
89,23.86,16.48,7.03,0,0,0,0,0,3.04,0,0,0,0,0,0,0,0,0,0,0,3.34,46.25,0,0,0,0,0,0,0,0,0,0,0,0,0,0,0,0,0,0,0,0,0,0,0,0
104,24.87,17.17,2.93,0,0,0,0,0,0,0,0,0,0,0,0,0,0,0,0,0,3.48,51.55,0,0,0,0,0,0,0,0,0,0,0,0,0,0,0,0,0,0,0,0,0,0,0,0
111,22.78,15.73,2.68,0,0,0,0,0,14.53,0,0,0,0,0,0,0,0,0,0,0,3.19,41.09,0,0,0,0,0,0,0,0,0,0,0,0,0,0,0,0,0,0,0,0,0,0,0,0
117,21.86,15.1,2.57,0,0,0,0,0,20.92,0,0,0,0,0,0,0,0,0,0,0,3.06,36.49,0,0,0,0,0,0,0,0,0,0,0,0,0,0,0,0,0,0,0,0,0,0,0,0
109,22.5,15.53,2.65,0,0,0,0,10.9,2.87,0,0,0,0,0,0,0,0,0,0,0,3.15,42.4,0,0,0,0,0,0,0,0,0,0,0,0,0,0,0,0,0,0,0,0,0,0,0,0
110,24.78,17.11,2.92,0,0,0,0,0,3.16,0,0,0,0,0,0,0,0,0,0,0,0,52.03,0,0,0,0,0,0,0,0,0,0,0,0,0,0,0,0,0,0,0,0,0,0,0,0
101,24.19,16.7,2.85,0,0,0,0,0,3.08,0,0,0,0,0,0,0,0,0,0,0,5.65,47.53,0,0,0,0,0,0,0,0,0,0,0,0,0,0,0,0,0,0,0,0,0,0,0,0
92,23.62,16.31,2.78,0,0,0,0,0,3.01,0,0,0,0,0,0,0,0,0,0,0,11.04,43.24,0,0,0,0,0,0,0,0,0,0,0,0,0,0,0,0,0,0,0,0,0,0,0,0
85,22.56,15.58,2.66,0,0,0,0,0,2.87,0,0,0,0,0,0,0,0,0,0,0,21.11,35.22,0,0,0,0,0,0,0,0,0,0,0,0,0,0,0,0,0,0,0,0,0,0,0,0
103.9,49.97,0,0,0,0,0,0,0,0,0,0,0,0,12.49,0,0,0,0,0,37.54,0,0,0,0,0,0,0,0,0,0,0,0,0,0,0,0,0,0,0,0,0,0,0,0,0,0
129.3,49.98,0,0,0,25.01,25.01,0,0,0,0,0,0,0,0,0,0,0,0,0,0,0,0,0,0,0,0,0,0,0,0,0,0,0,0,0,0,0,0,0,0,0,0,0,0,0,0
141.1,50.01,0,0,0,0,24.99,0,0,0,0,0,0,0,25,0,0,0,0,0,0,0,0,0,0,0,0,0,0,0,0,0,0,0,0,0,0,0,0,0,0,0,0,0,0,0,0
97.7,47.01,0,0,0,0,23.56,0,0,0,0,0,0,0,0,23.54,0,0,0,0,0,0,0,0,0,0,0,0,0,0,0,0,0,0,0,0,0,5.89,0,0,0,0,0,0,0,0,0
115.2,47.04,0,0,0,0,23.56,0,0,0,0,0,0,0,23.53,0,0,0,0,0,0,0,0,0,0,0,0,0,0,0,0,0,0,0,0,0,0,5.87,0,0,0,0,0,0,0,0,0
96,47.02,0,0,23.56,0,23.56,0,0,0,0,0,0,0,0,0,0,0,0,0,0,0,0,0,0,0,0,0,0,0,0,0,0,0,0,0,0,5.86,0,0,0,0,0,0,0,0,0
94.1,47.04,0,5.86,0,0,23.57,0,0,0,0,0,0,0,0,0,0,0,0,0,23.53,0,0,0,0,0,0,0,0,0,0,0,0,0,0,0,0,0,0,0,0,0,0,0,0,0,0
97.9,46.99,0,0,0,0,23.55,0,0,0,0,0,0,0,0,0,0,0,0,0,23.54,0,0,0,0,0,0,0,0,0,0,0,0,0,0,0,0,5.92,0,0,0,0,0,0,0,0,0
89,49.97,0,0,22.26,22.23,0,0,0,0,0,0,0,0,5.54,0,0,0,0,0,0,0,0,0,0,0,0,0,0,0,0,0,0,0,0,0,0,0,0,0,0,0,0,0,0,0,0
84,59.95,0,0,0,20.02,20.03,0,0,0,0,0,0,0,0,0,0,0,0,0,0,0,0,0,0,0,0,0,0,0,0,0,0,0,0,0,0,0,0,0,0,0,0,0,0,0,0
111.6,49.99,0,0,0,33.32,0,0,0,0,0,0,0,0,0,0,0,0,0,0,16.69,0,0,0,0,0,0,0,0,0,0,0,0,0,0,0,0,0,0,0,0,0,0,0,0,0,0
45,63.92,8.74,7.56,1.84,12.89,4.01,0,0,0,0,0,0,0,0,0,0,0,0,0,0,0,0,0,0,0,0,0,0,0,0,0,0,0,0,0,0,1.04,0,0,0,0,0,0,0,0,0
46,65.08,7.36,7.47,1.67,13.46,4.09,0,0,0,0,0,0,0,0,0,0,0,0,0,0,0,0,0,0,0,0,0,0,0,0,0,0,0,0,0,0,0.87,0,0,0,0,0,0,0,0,0
43,65.36,7.45,6.7,2.93,13.82,2.78,0,0,0,0,0,0,0,0,0,0,0,0,0,0,0,0,0,0,0,0,0,0,0,0,0,0,0,0,0,0,0.96,0,0,0,0,0,0,0,0,0
68,74.17,0,0,0,0,0,0,8.12,1.52,0,0,0,0,0,0,0,0,0,0,0,0,0,0,0,0,0,0,0,0,0,0.44,0,0,0,0,0,15.75,0,0,0,0,0,0,0,0,0
69,74.99,0,0,0,0,0,2.28,8.81,2.17,0,0,0,0,0,0,0,0,0,0,0,0,0,0,0,0,0,0,0,0,0,0.63,0,0,1.71,0,0,9.41,0,0,0,0,0,0,0,0,0
115,62.29,3,3.68,2.96,0,0,17.58,0,7.92,0,0,0,0,0,0,0,0,0,0.73,1.84,0,0,0,0,0,0,0,0,0,0,0,0,0,0,0,0,0,0,0,0,0,0,0,0,0,0
70,63.01,0,4.2,1.77,11.46,2.33,0,0,0,0,0,0,0,0,0,0,0,0,0,17.23,0,0,0,0,0,0,0,0,0,0,0,0,0,0,0,0,0,0,0,0,0,0,0,0,0,0
65,66.86,0,5.01,0,15.63,11.91,0,0,0,0,0,0,0,0,0,0,0,0,0,0,0,0,0,0,0,0,0,0,0,0,0,0,0,0,0,0,0.59,0,0,0,0,0,0,0,0,0
56,67.97,0,6.21,5.24,10.04,8.26,0,0,0,0,0,0,0,0,0,0,0,0,0,0,0,0,0,0,0,0,0,0,0,0,0,0,0,0,0,0,2.28,0,0,0,0,0,0,0,0,0
50.4,52.82,25.73,7.84,0,0,0,5.56,2.28,1.5,0,0,0,0,0,0,0,0,0,2.28,0,1.99,0,0,0,0,0,0,0,0,0,0,0,0,0,0,0,0,0,0,0,0,0,0,0,0,0
55.4,52.93,25.87,7.92,0,0,0,4.62,2.12,1.88,0,0,0,0,0,0,0,0,0,1.29,1.33,2.04,0,0,0,0,0,0,0,0,0,0,0,0,0,0,0,0,0,0,0,0,0,0,0,0,0
65.3,50.48,23.34,4.01,0,0,0,7.28,2.79,2.03,0,0,0,0,0,0,0,0,0,4.01,4.07,1.99,0,0,0,0,0,0,0,0,0,0,0,0,0,0,0,0,0,0,0,0,0,0,0,0,0
145,43.52,0.47,15.63,12.09,0,0,0,24.44,0,0,0,0,0,0,0,0,0,0,0,0,0,0,0,0,0,0,0,0,0,0,0,0,0,3.05,0,0,0.8,0,0,0,0,0,0,0,0,0
155,51.79,0.47,13.28,6.06,0,0,0,24.51,0,0,0,0,0,0,0,0,0,0,0,0,0,0,0,0,0,0,0,0,0,0.04,0,0,0,3.05,0,0,0.8,0,0,0,0,0,0,0,0,0
150,44.94,6.84,16.61,6.24,0,0,0,21.4,0,0,0,0,0,0,0,0,0,0,0,0,0,0,0,0,0,0,0,0,0,0,0,0,0,3.15,0,0,0.82,0,0,0,0,0,0,0,0,0
135,44.97,1.47,16.62,7.09,0,0,0,24.71,0,0,0,0,0,0,0,0,0,0,0,0,0,0,0,0,0,0,0.07,0,0,0,0,0,0,3.14,0,0,1.93,0,0,0,0,0,0,0,0,0
160,44.43,0.48,14.51,6.16,0,0,0,27.67,0,0,0,0,0,0,0,0,0,0,0,0,0,0,0,0,0,0,0,0,0,0,0,0,0,4.79,0,0,1.96,0,0,0,0,0,0,0,0,0
144.5,44.68,3.39,16.52,6.2,0,0,0,25.1,0,0,0,0,0,0,0,0,0,0,0,0,0,0,0,0,0,0,0.17,0,0,0,0,0,0,3.13,0,0,0.81,0,0,0,0,0,0,0,0,0
43,57.36,0,6.21,0,0,12.51,0,0,0,0,0,0,0,0,0,0,0,0,20.82,0,0,0,0,0,0,0,0,0,0,0,0,0,0,0,0,0,3.1,0,0,0,0,0,0,0,0,0
74,52.1,0,5.6,0,0,20.5,0,0,0,0,0,0,0,0,0,0,0,0,19,0,0,0,0,0,0,0,0,0,0,0,0,0,0,0,0,0,2.8,0,0,0,0,0,0,0,0,0
77,52.1,0,5.6,0,0,15.9,0,0,0,0,0,0,0,0,0,0,0,0,19,0,0,4.6,0,0,0,0,0,0,0,0,0,0,0,0,0,0,2.8,0,0,0,0,0,0,0,0,0
84.2,50.2,0,5.7,0,0,19.3,0,0,0,0,0,0,0,0,0,0,0,0,23.7,0,0,0,0,0,0,0,0,0,0,0,0,0,0,0,0,0,1.1,0,0,0,0,0,0,0,0,0
80.5,49.8,0,6.3,0,7.3,13.9,0,0,0,0,0,0,0,0,0,0,0,0,20.1,0,0,0,0,0,0,0,0,0,0,0,0,0,0,0,0,0,2.6,0,0,0,0,0,0,0,0,0
72.5,46.2,0,6.7,0,9.9,11.5,0,0,0,0,0,0,0,0,0,0,0,0,20.7,0,0,0,0,0,0,0,0,0,0,0,0,0,0,0,0,0,5,0,0,0,0,0,0,0,0,0
76.7,46.95,0,6.81,0,10.01,11.61,0,0,0,0,0,0,0,0,0,0,0,0,21.12,0,0,0,0,0,0,0,0,0,0,0,0,0,0,0,0,0,2.4,0,0,0,1.1,0,0,0,0,0
80.2,46.4,0,6.7,0,9.9,11.5,0,0,0,0,0,0,0,0,0,0,0,0,20.8,0,0,0,0,0,0,0,0,0,0,0,0,0,0,0,0,0,2.4,0,0,0,2.3,0,0,0,0,0
79.9,46.3,0,6.7,0,9.9,11.5,0,0,0,0,0,0,0,0,0,0,0,0,20.7,0,0,0,0,0,0,0,0,0,0,0,0,0,0,0,0,0,3.8,0,0,0,1.1,0,0,0,0,0
76.4,47.6,0,4.6,0,10.2,11.8,0,0,0,0,0,0,0,0,0,0,0,0,21.4,0,0,0,0,0,0,0,0,0,0,0,0,0,0,0,0,0,4.4,0,0,0,0,0,0,0,0,0
71,45.1,0,6.7,0,14.1,9.8,0,0,0,0,0,0,0,0,0,0,0,0,22.8,0,0,0,0,0,0,0,0,0,0,0,0,0,0,0,0,0,1.5,0,0,0,0,0,0,0,0,0
76.7,44.26,0,3.2,0,16.78,6.99,0,0,0,0,0,0,0,0,0,0,0,0,26.87,0,0,0,0,0,0,0,0,0,0,0,0,0,0,0,0,0,1.9,0,0,0,0,0,0,0,0,0
