Repository: you0514w/youyou

File: Refract Index 587.6nm d.csv (part 17 of 31)
Refract Index 587.6nm d,SiO2,B2O3,Al2O3,MgO,CaO,BaO,Li2O,Na2O,K2O,Cs2O,ZnO,SrO,PbO,SnO,Ga2O3,As2O3,Y2O3,Sb2O3,La2O3,Nd2O3,Gd2O3,Bi2O3,TiO2,GeO2,ZrO2,SnO2,TeO2,P2O5,Nb2O5,Ta2O5,WO3,Yb2O3
1.81,9.93,34.3,0,0,0,0,3.99,0,0,0,29.33,0,0,0,0,0,0,0,9.16,0,3.29,0,0,0,4.84,0,0,0,2.24,1.89,1.03,0
1.97,0,15.25,0,0,0,0,0,0,0,0,0,0,0,0,0,0,0,0,26.07,0,0,0,0,0,0,0,26.61,0,0,0,32.07,0
1.92,0,52.25,1.79,0,0,14.23,0,0,0,0,6.71,0,0,0,0,0,0,0.03,0,0,0,24.99,0,0,0,0,0,0,0,0,0,0
1.9,0,66.19,1.81,0,0,1.2,0,0,0,0,2.27,0,0,0,0,0,0,0.06,0,0,0,28.47,0,0,0,0,0,0,0,0,0,0
2.16,0,28.06,2.74,0,0,5.46,0,0,0,0,10.29,0,0,0,0,0,0,1.91,0,0,0,51.54,0,0,0,0,0,0,0,0,0,0
2,10.59,45.7,2.08,0,0,2.77,0,0,0,0,2.61,0,0,0,0,0,0,0.73,0,0,0,35.52,0,0,0,0,0,0,0,0,0,0
1.99,0,47.98,8.73,0,0,2.9,0,0,0,0,2.75,0,0,0,0,0,0,0.38,0,0,0,37.26,0,0,0,0,0,0,0,0,0,0
2.01,0,46.42,4.22,0,0,4.21,0,0,0,0,7.94,0,0,0,0,0,0,0.22,4.63,0,0,32.36,0,0,0,0,0,0,0,0,0,0
2.04,0,43.55,3.97,0,0,3.96,0,0,0,0,7.46,0,0,0,0,0,0,0.07,4.34,0,0,29.05,7.6,0,0,0,0,0,0,0,0,0
2.03,0,38.29,2.19,0,0,21.73,0,0,0,0,2.74,0,0,0,0,0,0,0.38,2.73,0,0,31.94,0,0,0,0,0,0,0,0,0,0
1.99,0,50.99,2.06,0,0,10.9,0,0,0,0,2.58,0,0,0,0,0,0,0.36,1.28,0,0,31.83,0,0,0,0,0,0,0,0,0,0
1.69,10.08,40.04,0,2,12.97,0,10.82,0,0,0,15.39,0,0,0,0,0,0,0,6.08,0,0,0,0,0,2.62,0,0,0,0,0,0,0
1.69,16.92,35.06,0,0,14.51,0,10.89,0,0,0,13.49,0,0,0,0,0,0,0,6.49,0,0,0,0,0,2.64,0,0,0,0,0,0,0
1.68,10.52,40.83,0,0,14.79,0,11.9,0,0,0,13.1,0,0,0,0,0,0,0,5.33,0,0,0,0,0,3.53,0,0,0,0,0,0,0
1.69,10.94,38.88,0,0,14.3,0,10.74,0,0,0,15.57,0,0,0,0,0,0,0.08,5.29,0,0,0,0,0,4.2,0,0,0,0,0,0,0
1.68,11.09,40.89,0,0,14.55,0,11.29,0,0,0,13.3,0,0,0,0,0,0,0,4.93,0,0,0,0,0,3.95,0,0,0,0,0,0,0
1.69,10.93,38.9,0,0,13.17,0,10.99,0,0,0,15.63,0,0,0,0,0,0,0,6.05,0,0,0,0,0,4.33,0,0,0,0,0,0,0
1.88,21.37,21.22,4.48,0,0,0,3.53,0,0,0,4.75,0,0,0,0,0,0,0,25.92,0,4.85,0,0,0,7.42,0,0,0,0.53,5.93,0,0
1.89,21.13,23.48,0.68,0,0,0,0,0,0,0,10.69,0,0,0,0,0,0,0,29.9,0,0,0,0,0,7.34,0,0,0,0.52,6.26,0,0
1.9,20.02,17.99,0.65,0,0,0,0,0,0,0,22.27,0,0,0,0,0,0,0,21.14,0,4.55,0,0,0,6.95,0,0,0,0.5,5.93,0,0
1.89,20.91,23.23,0,0,0,0,0,0,0,0,10.57,0,0,0,0,0,0,0,24.29,0,4.75,0,0,0,10.06,0,0,0,0.78,5.41,0,0
1.88,19.62,27.29,0,0,0,0,0,0,0,0,6.92,0,0,0,0,0,4.67,0,22.36,0,4.85,0,0,0,7.43,0,0,0,0.53,6.33,0,0
1.88,19.1,26.56,0,0,0,0,1.15,0,0,0,9.47,0,0,0,0,0,2.88,0,22.07,0,4.54,0,0,0,7.23,0,0,0,0.84,6.16,0,0
1.88,21.47,21.32,3.29,0,0,0,0,0,0,0,9.77,0,0,0,0,0,0,0,20.61,0,8.77,0.38,0,0,7.46,0,0,0,0,5.56,1.37,0
1.88,24.75,23.68,0,0,0,0,0,0,0,0,7.05,0,0,0,0,0,0,0,26.08,0,4.94,0,0,0,6.11,0,0,0,0.54,6.85,0,0
1.88,17.97,33.13,0,0,0,0,0,0,0,0,0,0,0,0,0,0,4.05,0,23.36,0,5.55,0,0,0,8.02,0,0,0,0.41,6.58,0,0.93
1.88,19.77,24.71,0,0,0,0.35,0,0,0,0,6.97,0,0,0,0,0,3.14,0,23.24,0,4.89,0,0,2.54,7.48,0,0,0,0.53,6.38,0,0
1.81,43.29,0,0,0,0,7.54,0,18.09,0,0,0,0,0,0,0,0,0,0,0,0,0,0,24.64,0,0,0,0,0,6.44,0,0,0
1.8,32.75,0,0,0,0,12.32,0,23.11,0,0,0,0,0,0,0,0,0,0,0,0,0,0,27.54,0,0,0,0,0,4.28,0,0,0
1.8,46.91,0,0,0,0,3.67,0,16,0,0,0,2.31,0,0,0,0,0,0,0,0,0,0,24.83,0,0,0,0,0,6.28,0,0,0
1.91,19.79,23.2,0,0,0,0,0,0,0,0,9.89,0,0,0,0,0,1.52,0,19.77,0,4.18,0,11.42,0,6.01,0,0,0,3.46,0,0.76,0
1.91,19.82,22.48,0,0,0,0,0,0,0,0,9.91,0,0,0,0,0,2.29,0,19.81,0,4.38,0,11.44,0,5.64,0,0,0,3.47,0,0.76,0
1.91,18.39,24.14,0,0,0,0,0,0,0,0,9.97,0,0,0,0,0,1.53,0,19.93,0,4.22,0,11.5,0,6.83,0,0,0,3.49,0,0,0
1.91,18.53,24.71,0,0,0,0,0,0,0,0,8.5,0,0,0,0,0,1.55,0,19.7,0,4.64,0,11.59,0,6.88,0,0,0,3.9,0,0,0
1.91,18.49,24.37,0,0,0,0,0,0,0,0,9.24,0,0,0,0,0,1.54,0,19.65,0,4.62,0,11.34,0,6.86,0,0,0,3.89,0,0,0
1.91,17.14,25.68,0,0,0,0,0,0,0,0,8.56,0,0,0,0,0,1.56,0,19.85,0,4.67,0,11.68,0,6.93,0,0,0,3.93,0,0,0
1.91,15.69,26.69,0,0,0,0,0,0,0,0,8.63,0,0,0,0,0,1.57,0,20.01,0,4.71,0,11.76,0,6.98,0,0,0,3.96,0,0,0
1.91,17.15,25.73,0,0,0,0,0,0,0,0,8.58,0,0,0,0,0,1.71,0,19.88,0,4.68,0,11.39,0,6.94,0,0,0,3.94,0,0,0
1.91,14.91,27.06,0,0,0.79,0,0,0,0,0,8.64,0,0,0,0,0,1.57,0,19.61,0,4.71,0,11.77,0,6.98,0,0,0,3.96,0,0,0
1.91,14.91,27.06,0,0,0,0.79,0,0,0,0,8.63,0,0,0,0,0,1.57,0,19.61,0,4.71,0,11.78,0,6.98,0,0,0,3.96,0,0,0
1.49,71.94,13.83,0.36,0,0,0,0,1.06,12.81,0,0,0,0,0,0,0,0,0,0,0,0,0,0,0,0,0,0,0,0,0,0,0
1.49,69.99,14.7,0.33,0,0,0,2.08,0,12.9,0,0,0,0,0,0,0,0,0,0,0,0,0,0,0,0,0,0,0,0,0,0,0
1.87,30.72,2.65,0,0,0,1.2,33.98,3.97,0,0,0,0,0,0,0,0,0,0.02,0,0,0,0,4.14,0,5.53,0,0,0,17.79,0,0,0
1.97,0,19,0,0,0,0,2,0,0,0,17,0,0,0,0,0,0.5,0,0.5,0,3,3,1,3,0,0,46,0,3,2,0,0
1.95,0,25,0,0,0,0,0,0,0,0,12,0,0,0,0,0,4,0,1,0,1,3,0,0,0,0,51,0,3,0,0,0
1.96,0,25,0,0,0,0,0,0,0,0,12,0,0,0,0,0,1,0,4,0,1,3,0,0,0,0,51,0,3,0,0,0
1.92,0,27,0,0,0,0,0,0,0,0,15,0,0,0,0,0,2,0,2,0,1,1,0,0,0,0,49,0,2,0,1,0
2.01,0,3,0,0,0,0,19.4,0,0,0,9.7,0,0,0,0,0,0,0,0,0,0,4.85,0,0,0,0,63.05,0,0,0,0,0
1.94,0,6,0,0,0,0,15,0,0,0,24,0,0,0,0,0,0,0,0,0,0,0,0,0,0,0,50,0,3,0,2,0
2,0,7,0,0,0,0,15,0,0,0,15,0,0,0,0,0,0,0,0,0,0,3,0,0,0,0,57,0,3,0,0,0
2.02,0,1.5,0,0,0,0,15,0,0,0,18,0,0,0,0,0,0,0,0,0,0,2.5,0,0,0,0,60,0,3,0,0,0
2.01,0,3,0,0,0,0,15,0,0,0,18,0,0,0,0,0,0,0,0,0,0,3,0,0,0,0,58,0,3,0,0,0
2,0,4.5,0,0,0,0,15,0,0,0,18,0,0,0,0,0,0,0,0,0,0,3.5,0,0,0,0,56,0,3,0,0,0
1.85,9.1,42.7,0,0,0,0,2.8,0,0,0,4.2,0,0,0,0,0,0,0,14.5,0,13.1,0,0,0,7.6,0,0,0,0,6,0,0
1.85,8.5,43.3,0,0,0,0,2.8,0,0,0,4.2,0,0,0,0,0,0,0,14.5,0,13.1,0,0,0,7.6,0,0,0,0,6,0,0
1.85,8.5,43.3,0,0,0,0,2.8,0,0,0,4.2,0,0,0,0,0,0,0,13.5,0,14.1,0,0,0,7.6,0,0,0,0,6,0,0
1.85,8.5,43.3,0,0,0,0,2.8,0,0,0,4.2,0,0,0,0,0,0,0,12.5,0,15.1,0,0,0,7.6,0,0,0,0,6,0,0
1.85,8.5,43.3,0,0,0,0,2.9,0,0,0,4.2,0,0,0,0,0,0,0,11.5,0,16,0,0,0,7.6,0,0,0,0,6,0,0
1.85,9.1,43.1,0,0,0,0,2.9,0,0,0,4.2,0,0,0,0,0,0,0,15.7,0,12.3,0,0,0,6.3,0,0,0,0,6.4,0,0
1.85,9.1,43.1,0,0,0,0,2.9,0,0,0,4.2,0,0,0,0,0,0,0,16.7,0,11.3,0,0,0,6.3,0,0,0,0,6.4,0,0
1.85,9.1,43,0,0,0,0,2.9,0,0,0,4.2,0,0,0,0,0,0,0,17.8,0,10.3,0,0,0,6.3,0,0,0,0,6.4,0,0
1.85,9.1,43,0,0,0,0,2.9,0,0,0,4.2,0,0,0,0,0,0,0,18.8,0,9.4,0,0,0,6.2,0,0,0,0,6.4,0,0
1.84,8.7,41.1,0,0,0,0,2.7,0,0,0,10.1,0,0,0,0,0,0,0,14,0,11.3,0,0,0,6,0,0,0,0,6.1,0,0
1.84,8.59,40.46,0,0,0,0,2.7,0,0,0,11.89,0,0,0,0,0,0,0,13.79,0,10.69,0,0,0,5.89,0,0,0,0,5.99,0,0
1.84,8,40.6,0,0,0,0,2.7,0,0,0,11.8,0,0,0,0,0,0,0,13.6,0,10.6,0,0,0,7.1,0,0,0,0,5.6,0,0
1.85,8.51,43.04,0,0,0,0,2.8,0,0,0,4.2,0,0,0,0,0,0,0,15.52,0,11.41,0,0,0,8.21,0,0,0,0,6.31,0,0
1.85,8.41,43.04,0,0,0,0,2.8,0,0,0,4.2,0,0,0,0,0,0,0,16.52,0,10.51,0,0,0,8.21,0,0,0,0,6.31,0,0
1.85,8.42,42.98,0,0,0,0,2.81,0,0,0,4.11,0,0,0,0,0,0,0,18.53,0,8.62,0,0,0,8.22,0,0,0,0,6.31,0,0
1.84,8.9,41.8,0,0,0,5.4,2.8,0,0,0,4.1,0,0,0,0,0,0,0,13.7,0,11,0,0,0,6.1,0,0,0,0,6.2,0,0
1.83,8.6,40.8,0,0,0,0,2.7,0,0,0,4,0,0,0,0,0,0,0,13.4,0,10.7,0,0,7.8,5.9,0,0,0,0,6.1,0,0
1.85,15.88,31.27,0,0,0,0,2.7,0,0,0,11.69,0,0,0,0,0,0,0,15.28,0,13.19,0,0,0,7.69,0,0,0,0,2.3,0,0
1.85,15.9,31.2,0,0,0,0,2.7,0,0,0,11.7,0,0,0,0,0,0,0,16.2,0,12.3,0,0,0,7.7,0,0,0,0,2.3,0,0
1.85,15.8,31.2,0,0,0,0,2.7,0,0,0,11.7,0,0,0,0,0,0,0,17.2,0,11.4,0,0,0,7.7,0,0,0,0,2.3,0,0
1.85,15.8,31.2,0,0,0,0,2.7,0,0,0,11.7,0,0,0,0,0,0,0,18.1,0,10.5,0,0,0,7.7,0,0,0,0,2.3,0,0
1.85,13.29,33.66,0,0,0,0,2.7,0,0,0,11.79,0,0,0,0,0,0,0,15.28,0,13.19,0,0,0,7.79,0,0,0,0,2.3,0,0
1.85,19.3,30.2,0,0,0,0,2.8,0,0,0,6.1,0,0,0,0,0,0,0,17.4,0,13.7,0,0,0,8.1,0,0,0,0,2.4,0,0
1.85,21.98,27.67,0,0,0,0,2.8,0,0,0,6.09,0,0,0,0,0,0,0,17.38,0,13.69,0,0,0,7.99,0,0,0,0,2.4,0,0
1.84,16.7,33,0,0,0,0,0,0,0,0,13.4,0,0,0,0,0,0,0,16.9,0,13.9,0,0,0,2.7,0,0,0,0,3.4,0,0
1.84,16.7,33,0,0,0,0,0,0,0,0,13.4,0,0,0,0,0,0,0,17.9,0,12.9,0,0,0,2.7,0,0,0,0,3.4,0,0
1.85,16.7,32.9,0,0,0,0,0,0,0,0,13.4,0,0,0,0,0,0,0,18.9,0,12,0,0,0,2.7,0,0,0,0,3.4,0,0
1.85,16.92,30.84,0,0,0,0,0,0,0,0,13.51,1.6,0,0,0,0,0,0,17.02,0,14.01,0,0,0,2.7,0,0,0,0,3.4,0,0
1.85,17.9,30.3,0,2.1,0,0,0,0,0,0,13.2,0,0,0,0,0,0,0,16.7,0,13.7,0,0,0,2.7,0,0,0,0,3.4,0,0
1.85,18.22,30.74,0,0,0,0.5,0,0,0,0,13.51,0,0,0,0,0,0,0,17.02,0,13.91,0,0,0,2.7,0,0,0,0,3.4,0,0
1.85,19.42,30.44,0,0,0,0,0,0,0,0,13.31,0,0,0,0,0,0,0,16.32,0,13.81,0,0,0,2.7,0,0,0,0.6,3.4,0,0
1.85,19.5,30.5,0,0,0,0,0,0,0,0,13.4,0,0,0,0,0,0,0,16.3,0,13.8,0,0,0,2.7,0,0,0,0,3.8,0,0
1.85,19.4,30.4,0,0,0,0,0,0,0,0,13.3,0,0,0,0,0,0,0,16.3,0,13.8,0,0,0,2.7,0,0,0,0,3.4,0.7,0
1.85,19.38,30.26,0,0,0,0,0,0,0,0,13.29,0,0,0,0,0,0,0,21.78,0,9.19,0,0,0,2.7,0,0,0,0,3.4,0,0
1.84,19.62,30.64,0,0,0,0,0,0,0,0,13.41,0,0,0,0,0,0,0,11.71,0,18.52,0,0,0,2.7,0,0,0,0,3.4,0,0
1.85,19.18,30.06,0,0,0,0,0,0,0,0,13.19,0,0,0,0,0,0,0,16.18,0,13.59,0,1.7,0,2.7,0,0,0,0,3.4,0,0
1.84,19.6,30.6,0,0,0,0,0,0,0,0,13.4,0,0,0,0,0,1.3,0,12.8,0,16.2,0,0,0,2.7,0,0,0,0,3.4,0,0
1.85,16.7,32.9,0,0,0,0,0,0,0,0,13.3,0,0,0,0,0,0,0,19.9,0,11.1,0,0,0,2.7,0,0,0,0,3.4,0,0
1.84,11.21,38.15,0,0,0,0,0,0,0,0,13.51,0,0,0,0,0,0,0,17.02,0,14.01,0,0,0,2.7,0,0,0,0,3.4,0,0
1.84,14.03,35.56,0,0,0,0,0,0,0,0,13.43,0,0,0,0,0,0,0,16.93,0,13.93,0,0,0,2.71,0,0,0,0,3.41,0,0
1.85,19.5,30.5,0,0,0,0,0,0,0,0,13.3,0,0,0,0,0,0,0,16.8,0,13.8,0,0,0,2.7,0,0,0,0,3.4,0,0
1.85,22.18,27.96,0,0,0,0,0,0,0,0,13.29,0,0,0,0,0,0,0,16.68,0,13.79,0,0,0,2.7,0,0,0,0,3.4,0,0
1.85,18.22,30.64,0.8,0,0,0,0,0,0,0,13.41,0,0,0,0,0,0,0,16.92,0,13.91,0,0,0,2.7,0,0,0,0,3.4,0,0
1.85,16.9,30.8,1.7,0,0,0,0,0,0,0,13.5,0,0,0,0,0,0,0,17,0,14,0,0,0,2.7,0,0,0,0,3.4,0,0
1.58,57.43,9.92,2.71,0,0,11.25,13.87,2.23,0,0,2.54,0,0,0,0,0,0,0.05,0,0,0,0,0,0,0,0,0,0,0,0,0,0
1.59,51.77,11.92,1.7,0,0,10.82,15.04,3.35,0,0,3.4,2,0,0,0,0,0,0,0,0,0,0,0,0,0,0,0,0,0,0,0,0
1.61,47.63,14.03,2.05,0,8.71,5.46,14.01,4.5,0,0,0,0,0,0,0,0,0,0,1.61,0,0.58,0,0,0,1.42,0,0,0,0,0,0,0
1.58,42.74,21.36,2.98,0,0,5.29,15.83,0,2.15,0,9.13,0,0,0,0,0,0,0,0.52,0,0,0,0,0,0,0,0,0,0,0,0,0
1.58,67.01,3.92,1.41,0,0,13.6,9.63,0,1.15,0,2.83,0,0,0,0,0,0,0,0,0,0,0,0.45,0,0,0,0,0,0,0,0,0
1.6,55.24,10.6,1.81,0,2.63,13.47,12.34,1.19,0,0,0.91,0,0,0,0,0,0,0,0.91,0,0,0,0,0,0.9,0,0,0,0,0,0,0
1.6,61.09,2.98,1.02,0,0,6.32,18.54,1.12,0,0,6.38,0,0,0,0,0,0,0,2.55,0,0,0,0,0,0,0,0,0,0,0,0,0
1.58,57.93,11.46,2.13,0,0,10.88,9.71,2.34,1.54,0,3.56,0,0,0,0,0,0,0,0.45,0,0,0,0,0,0,0,0,0,0,0,0,0
1.62,0,6.5,3.49,12.5,12.63,23.95,12.47,0,0,0,0,0,0,0,0,0,0,0,0,0,1,0,0,0,0,0,0,27.46,0,0,0,0
1.88,7.53,29.26,0,0,0,0,0,0,0,0,27.09,0,0,0,0,0,0,0,14.3,0,4.51,0,4.51,0,3.01,0,0,0,0,2.26,7.53,0
1.94,19.95,13.58,0,0,0,4.29,4.29,0,0,0,8.71,0,0,0,0,0,0,0.06,1.09,0,0,21.73,0,26.3,0,0,0,0,0,0,0,0
1.94,18.8,13.52,0,0,0,4.57,4.35,0,0,0,8.88,0,0,0,0,0,0,0.06,1,0,0,22.17,0,26.65,0,0,0,0,0,0,0,0
2.01,7.06,15.99,0,0,0,4.99,5.01,0,0,0,9.98,0,0,0,0,0,0,0.08,3,0,0,24.98,0,28.91,0,0,0,0,0,0,0,0
1.76,10,40,0,0,10,10,10,0,0,0,10,0,0,0,0,0,0,0,0,0,0,10,0,0,0,0,0,0,0,0,0,0
1.77,10,25,0,0,10,10,10,0,0,0,10,0,0,0,0,0,0,0,0,0,0,10,0,15,0,0,0,0,0,0,0,0
1.88,0,4.08,0,0,0,0.98,20.02,10.86,2.06,0,2.02,0,0,0,0,0,0,0,0,0,0,5.01,5.05,0,0,0,0,22.96,18.96,0,8,0
1.88,0,3.99,0,0,0,0,14.97,14.93,3.93,0,2.08,0,0,0,0,0,0,0,0,0,0,5.99,5.02,0,0,0,0,22.07,19.04,0,7.98,0
1.85,0,3.16,0,0,0,1.05,23.59,3.32,6.39,0,0,0,0,0,0,0,0,0,0,0,0,4.51,4.23,4.35,0,0,0,24.62,19.33,0,5.45,0
1.85,0,3.4,0,0,0,1.16,24.7,3.58,6.74,0,0,0,0,0,0,0,0,0,0,0,0,4.75,4.44,0,0,0,0,25.9,19.6,0,5.73,0
1.85,0,3.46,0,0,0,1.08,24.18,3.4,6.71,0,0,0,0,0,0,0,0,0,0,0,0,5.43,4.33,0,0,0,0,26.4,19.36,0,5.65,0
1.85,0,3.38,0,0,0,1.15,25.12,3.56,6.88,0,0,0,0,0,0,0,0,0,0,0,0,4.83,4.61,0,0,0,0,25.41,19.22,0,5.84,0
1.85,0,3.37,0,0,0,1.15,25.55,3.55,7.01,0,0,0,0,0,0,0,0,0,0,0,0,4.91,4.59,0,0,0,0,24.93,18.99,0,5.95,0
1.85,0,3.44,0,0,0,1.07,24.03,3.38,6.51,0,0,0,0,0,0,0,0,0,0,0,0,5.65,5.24,0,0,0,0,26.78,18.35,0,5.55,0
1.85,0,3.4,0,0,0,1.06,24.25,3.34,6.59,0,0,0,0,0,0,0,0,0,0,0,0,5.18,5.37,0,0,0,0,26.81,18.44,0,5.56,0
1.82,0,9.78,0,0,0,0.74,21.37,4.35,5.57,0,0,0,0,0,0,0,0,0,0,0,0,4.59,5.33,0,0,0,0,26.15,16.31,0,5.81,0
1.91,15.03,27.28,0,0,0,0,0,0,0,0,8.7,0,0,0,0,0,1.58,0,19.77,0,4.74,0,11.87,0,7.04,0,0,0,3.99,0,0,0
1.59,59.99,0,7.7,4.57,16.58,0,0,0,0,0,0,6.96,0,0,0,0,0,0,0,0,0,0,4.2,0,0,0,0,0,0,0,0,0
1.6,59.99,0,7.7,0,16.58,0,0,0,0,0,0,11.53,0,0,0,0,0,0,0,0,0,0,4.2,0,0,0,0,0,0,0,0,0
1.59,59.99,0,7.7,4.58,16.57,6.96,0,0,0,0,0,0,0,0,0,0,0,0,0,0,0,0,4.2,0,0,0,0,0,0,0,0,0
1.59,59.99,0,7.7,4.44,16.1,0,0.81,0,0,0,0,6.76,0,0,0,0,0,0,0,0,0,0,4.2,0,0,0,0,0,0,0,0,0
1.59,60,0,7.7,4.44,16.1,0,0,0.8,0,0,0,6.76,0,0,0,0,0,0,0,0,0,0,4.2,0,0,0,0,0,0,0,0,0
1.59,59.99,0,7.7,4.55,16.45,0,0,0,0.2,0,0,6.91,0,0,0,0,0,0,0,0,0,0,4.2,0,0,0,0,0,0,0,0,0
1.58,61,0,6.7,4.89,17.75,0,0,0,0,0,0,7.46,0,0,0,0,0,0,0,0,0,0,2.2,0,0,0,0,0,0,0,0,0
1.59,59.98,0,7.7,4.58,16.58,0,0,0,0,0,0,6.96,0,0,0,0,0,0,0,0,0,0,4.1,0,0.1,0,0,0,0,0,0,0
1.69,19.15,32.28,0,0,8.96,5.48,10.09,0,0,0,7.41,5.47,0,0,0,0,3.88,0.03,4.99,0,0,0,0,0,1.85,0,0,0,0,0.41,0,0
1.69,15.69,36.73,0,0,0,2.98,12.5,0,0,0,14.45,7.12,0,0,0,0,2.27,0,4.81,0,1.91,0,0,0,1.14,0,0,0,0,0.4,0,0
1.69,41.85,12.51,0,2.03,0,4.37,6.23,6.84,3.16,0,7.41,0,0,0,0,0,0,0.03,0,0,0,0,12.66,0,0,0,0,0,2.91,0,0,0
1.81,10.21,35.09,0,0,0,0,4.11,0,0,0,25.64,0,0,0,0,0,0,0.04,13.94,0,0,0,0,0,3.98,0,0,0,3.23,1.11,2.65,0
1.8,9.69,32.38,0,0,0,0,8.29,0,0,0,27.4,0,0,0,0,0,0,0,8.78,0,3.59,0,0,0,4.02,0,0,0,0,5.05,0.8,0
1.81,8.7,35.31,0,0,0,0,5.17,0,0,0,27.59,0,0,0,0,0,0,0,8.39,0,3.18,0,0,0,5.59,0,0,0,2.9,1.99,1.18,0
1.86,15.32,23.69,0,0,0,0,3.22,0,0,0,28.71,0,0,0,0,0,0,0.05,11.81,0,4.55,0,0,0,6.69,0,0,0,1.29,4.67,0,0
2.01,58.64,10.69,0,0,0,1.92,0,0,0,0,10.69,0,0,0,0,0,0,0,5.11,0,0,0,3.68,0,0,0,0,0,7.37,0,1.9,0
1.97,49.06,10.59,0,0,0,0,0,0,0,0,0,0,0,0,0,0,0,0,18.1,0,0,0,0,0,0,0,0,0,0,0,22.25,0
1.55,0,5,15,0,0,0,0,0,15,0,0,0,0,0,0,0,0,0,0,0,0,0,0,0,0,0,0,59.9,5,0,0,0.1
1.55,0,5,14.9,0,0,0,0,0,14.9,0,0,0,0,0,0,0,0,0,0,0,0,0,0,0,0,0,0,59.7,5,0,0,0.5
1.55,0,4.99,14.87,0,0,0,0,0,14.87,0,0,0,0,0,0,0,0,0,0,0,0,0,0,0,0,0,0,59.28,4.99,0,0,1
1.55,0,4.9,14.7,0,0,0,0,0,14.7,0,0,0,0,0,0,0,0,0,0,0,0,0,0,0,0,0,0,58.8,4.9,0,0,2
1.56,0,4.8,14.28,0,0,0,0,0,14.29,0,0,0,0,0,0,0,0,0,0,0,0,0,0,0,0,0,0,57.03,4.8,0,0,4.8
1.56,0,4.5,13.6,0,0,0,0,0,13.6,0,0,0,0,0,0,0,0,0,0,0,0,0,0,0,0,0,0,54.7,4.5,0,0,9.1
1.53,0,2,14.87,0,0,0,0,0,14.87,0,0,0,0,0,0,0,0,0,0,0,0,0,0,0,0,0,0,62.27,4.99,0,0,1
1.52,0,8.98,6.89,0,0,0,0,0,14.87,0,0,0,0,0,0,0,0,0,0,0,0,0,0,0,0,0,0,63.27,4.99,0,0,1
1.57,0,4.99,14.87,0,0,0,2.99,0,14.87,0,0,0,0,0,0,0,0,0,0,0,0,0,0,0,0,0,0,56.29,4.99,0,0,1
1.57,0,4.99,14.87,0,6.99,0,0,0,7.88,0,0,0,0,0,0,0,0,0,0,0,0,0,0,0,0,0,0,59.28,4.99,0,0,1
1.53,68.08,11.35,3.76,0,0.13,0,0,3.09,8.89,0,0,0,0,0,0,0,0,0,1,0,0,0,0,0,3.7,0,0,0,0,0,0,0
1.53,67.7,11.35,3.76,0,0,0,0,3.09,9.27,0,0,0,0,0,0,0,0,0,1.13,0,0,0,0,0,3.7,0,0,0,0,0,0,0
1.53,66.5,11.35,3.76,0,0,0,0,3.09,10.57,0,0,0,0,0,0,0,0,0,1.03,0,0,0,0,0,3.7,0,0,0,0,0,0,0
1.53,66.5,11.35,3.76,0,0,0,0,0,13.66,0,0,0,0,0,0,0,0,0,1.03,0,0,0,0,0,3.7,0,0,0,0,0,0,0
1.52,66.49,11.36,3.76,0,0,0,0,3.09,10.57,1.03,0,0,0,0,0,0,0,0,0,0,0,0,0,0,3.7,0,0,0,0,0,0,0
1.53,66.42,11.34,3.76,0,0,0,0,3.09,10.56,0,0,0,0,0,0,0,0,0,2.93,0,0,0,0,0,1.9,0,0,0,0,0,0,0
1.53,66.5,11.35,3.76,0,0,0,0,3.09,10.57,0.52,0,0,0,0,0,0,0,0,0.51,0,0,0,0,0,3.7,0,0,0,0,0,0,0
1.53,65.99,11.35,3.76,0,0,0,1.07,3,10,1.01,0,0,0,0,0,0,0,0,0.12,0,0,0,0,0,3.7,0,0,0,0,0,0,0
1.53,66.43,11.34,3.76,0,0,0,0,3.08,10.56,0.93,0,0,0,0,0,0,0,0,2,0,0,0,0,0,1.9,0,0,0,0,0,0,0
1.53,66.42,11.34,3.76,0,0,0,0,3.09,10.56,1.43,0,0,0,0,0,0,0,0,2,0,0,0,0,0,1.4,0,0,0,0,0,0,0
1.5,77.16,13.9,0.5,0,0,0,0.5,0.52,2.96,2.5,0,0,0,0,0,0,0,0,0.95,0,0,0,0,0,1.01,0,0,0,0,0,0,0
1.5,77.18,14.41,0,0,0,0,0,0.52,3.43,2.5,0,0,0,0,0,0,0,0,0.95,0,0,0,0,0,1.01,0,0,0,0,0,0,0
1.5,77.19,14.4,0.95,0,0,0,0,0,3.33,2.2,0,0,0,0,0,0,0,0,0.92,0,0,0,0,0,1.01,0,0,0,0,0,0,0
1.49,77.19,14.4,0.95,0,0,0,0,0,3.33,2.6,0,0,0,0,0,0,0,0,0.52,0,0,0,0,0,1.01,0,0,0,0,0,0,0
1.5,75.64,14.4,2,0,0,0,0,0,3.33,2,0,0,0,0,0,0,0,0,0.9,0,0,0,0,0,1.73,0,0,0,0,0,0,0
1.5,77.18,14.41,0.95,0,0,0,0,0,3.33,2.7,0,0,0,0,0,0,0,0,1.43,0,0,0,0,0,0,0,0,0,0,0,0,0
1.58,64.19,0,14.5,0,0,0,10.61,0,0,0.5,3.21,0,0,0,0,0,0,0,3.4,0,0,0,0,0,3.14,0,0,0,0,0.45,0,0
1.6,63.19,0,14.5,0,0,0,8.76,0,0.7,0.35,3.51,0,0,0,0,0,0,0,4.4,0,0,0,0,0,4.14,0,0,0,0,0.45,0,0
1.59,63.13,0,14.49,0,0,0,7.6,2,0,1,3,0,0,0,0,0,0,0,4.2,0,0,0,0,0,4.03,0,0,0,0,0.55,0,0
1.6,63.15,0,14.5,0,0,0,9.61,0,0,1,3.05,0,0,0,0,0,0,0,5.1,0,0,0,0,0,3.04,0,0,0,0,0.55,0,0
2.07,0,0,0,0,0,6,0,0,0,0,0,0,0,0,0,0,0,0,0,0,0,0,0,7,0,0,81,6,0,0,0,0
2.03,0,0,0,0,0,14.5,0,0,0,0,0,0,0,0,0,0,0,0,0,0,0,0,0,10,0,0,71,4.5,0,0,0,0
1.92,0,0,0,0,0,0,4.5,9.5,0,0,13,0,0,0,0,0,0,0,0,0,0,0,0,0,0,0,57,13,3,0,0,0
1.94,0,0,0,0,0,0,4.5,9.5,0,0,13,0,0,0,0,0,0,0,0,0,0,5,0,0,0,0,55,13,0,0,0,0
2.03,0,0,0,0,0,0,2,11.5,0,0,9,0,0,0,0,0,0,0,0,0,0,10,0,0,0,0,60.5,7,0,0,0,0
2.01,0,0,0,0,0,0,2,11.5,0,0,12,0,0,0,0,0,0,0,0,0,0,10,0,0,0,0,57.5,7,0,0,0,0
2,0,0,0,0,0,0,2,11.5,0,0,15,0,0,0,0,0,0,0,0,0,0,10,0,0,0,0,54.5,7,0,0,0,0
2.09,0,0,0,0,0,0,0,6,0,0,9,0,0,0,0,0,0,0,0,0,0,16,0,0,0,0,53.5,10.5,5,0,0,0
2.09,0,0,0,0,0,0,0,6,0,0,6,0,0,0,0,0,0,0,0,0,0,12,0,0,0,0,62.5,8.5,5,0,0,0
2.11,0,0,0,0,0,2.5,0,6,0,0,1.5,0,0,0,0,0,0,0,0,0,0,10,0,0,0,0,62.5,7.5,10,0,0,0
1.58,58.7,4.43,2.75,0,5.75,3.66,0,6.22,9.75,0,0,0,0,0,0,0,0,0.05,0,0,0,0,8.69,0,0,0,0,0,0,0,0,0
1.61,63.36,0,0,0,5.41,7.8,0,4.54,8.04,0,0,0,0,0,0,0,0,0.02,0,0,0,0,10.83,0,0,0,0,0,0,0,0,0
1.6,64.61,2.04,0.83,0,6.76,6.18,0,3.85,6.04,0,0,0,0,0,0,0,0,0.02,0,0,0,0,9.67,0,0,0,0,0,0,0,0,0
1.57,66.8,1.19,2.04,0,4.69,4.15,0,5.14,7.71,0,0,0,0,0,0,0,0,0.05,0,0,0,0,8.23,0,0,0,0,0,0,0,0,0
1.59,55.72,8.68,2.44,0,5.2,4.87,0,5.85,8.68,0,0,0,0,0,0,0,0,0.02,0,0,0,0,8.54,0,0,0,0,0,0,0,0,0
1.59,63.06,0,2.44,0,5.97,6.27,0,5.97,7.71,0,0,0,0,0,0,0,0,0.02,0,0,0,0,8.56,0,0,0,0,0,0,0,0,0
1.6,58.21,5.53,1.5,0,4.67,7.35,0,5.63,8.72,0,0,0,0,0,0,0,0,0.02,0,0,0,0,8.37,0,0,0,0,0,0,0,0,0
1.61,60.85,2.39,0.85,0,5.81,7.84,0,4.56,6.99,0,0,0,0,0,0,0,0,0.02,0,0,0,0,10.69,0,0,0,0,0,0,0,0,0
1.62,0,7.52,0,10.92,14.11,29.62,0.78,0,0,0,2.86,0,0,0,0,0,0,0.02,0.71,0,0,0,0,0,0,0,0,32.96,0,0,0.5,0
1.6,0,10.82,2.84,8.63,12.79,29.1,0,0,0,0,1.15,0,0,0,0,0,0,0.04,0,0,0,0,0,0,0,0,0,34.63,0,0,0,0
1.61,0,7.84,0,6.02,14.06,29.67,0.41,0,0,0,0.75,0.59,0,0,0,0,0,0.04,0.37,0,0,0,0,0,0,0,0,39.99,0,0,0.26,0
1.6,0,8.75,0.57,7.26,15.04,28.11,0.78,0,0,0,1.15,0,0,0,0,0,0,0.04,0.18,0,0,0,0,0,0,0,0,38.12,0,0,0,0
1.61,0,8.76,1.63,13.21,11.87,31.85,3.71,0,0,0,1.91,0,0,0,0,0,0,0.04,0.68,0,0,0,0,0,0,0,0,26.34,0,0,0,0
1.95,4.13,30.34,0,0,0,1.62,0,0,0,0,15.27,0,0,0,0,0,0,0.13,15.64,0,0,0,23.34,0,6.05,0,0,0,1.87,0,1.61,0
1.9,10.34,28.56,0,0,0,1.62,0,0,0,0,21.37,0,0,0,0,0,0,0,14.87,0,0,0,14,0,4.03,0,0,0,4.67,0,0.54,0
1.89,11.02,28.52,0,0,0,0,0,0,0,0,21.69,0,0,0,0,0,0,0,11.51,0,0,0,17.96,0,7.16,0,0,0,1.66,0,0.48,0
1.95,4.04,26.2,0,0,0,0,0,0,0,0,26.88,0,0,0,0,0,0,0.13,15.66,0,0,0,21.31,0,2.96,0,0,0,2.29,0,0.53,0
1.92,9.75,28.6,0,0,0,0,0,0,0,0,21.59,0,0,0,0,0,0,0,12.59,0,0,0,19.07,0,2.85,0,0,0,3.53,0,2.02,0
1.88,5.97,32.67,0,0,0,2.5,0,0,0,0,25,0,0,0,0,0,0,0.12,14.69,0,0,0,13.48,0,2.91,0,0,0,2.25,0,0.41,0
1.91,9.84,28.84,0,0,0,0,0,0,0,0,20.32,0,0,0,0,0,0,0.12,13.77,0,0,0,17.74,0,5.75,0,0,0,3.11,0,0.51,0
1.89,12.93,35.07,0,0,0,1.74,0,0,0,0,19.09,0,0,0,0,0,0,0,12.61,0,0,0,13.9,0,2.7,0,0,0,1.67,0,0.29,0
1.89,7.77,30.18,0,0,4.15,0,0,0,0,0,18.64,0,0,0,0,0,0,0.12,12.9,0,0,0,13.14,0,9.47,0,0,0,2.63,0,1,0
1.92,7.99,27.61,0,0,2.14,3.13,0,0,0,0,19.18,0,0,0,0,0,0,0,12.9,0,0,0,18.04,0,3.9,0,0,0,4.07,0,1.04,0
1.58,0,0,2.13,0,3.88,5.32,7.27,0,0,0,38.05,0,0,0,0,0,0,0,0.83,0,0,0,0,0.1,0,0,0,42.42,0,0,0,0
1.58,0,0,2.15,0,3.9,5.35,7.33,0,0,0,37.65,0,0,0,0,0,0,0,1.18,0,0,0,0,0.1,0,0,0,42.34,0,0,0,0
1.59,0,0,2.65,0,3.85,5.63,7.22,0,0,0,39.12,0,0,0,0,0,0,0,0.83,0,0,0,0,0.1,0,0,0,40.6,0,0,0,0
1.59,0,0,2.63,0,3.83,5.6,7.18,0,0,0,40.22,0,0,0,0,0,0,0,0.82,0,0,0,0,0.1,0,0,0,39.62,0,0,0,0
1.59,0,0,2.67,0,3.88,6.04,5.47,0,0,0,40.8,0,0,0,0,0,0,0,0.84,0,0,0,0,0.1,0,0,0,40.2,0,0,0,0
1.58,0,0,5.26,0,3.83,6.3,5.38,0,0,0,39.54,0,0,0,0,0,0,0,0,0,0,0,0,0.1,0,0,0,39.59,0,0,0,0
1.6,8.4,0,0,0,3.6,3.29,5.07,0,0,0,37.21,0,0,0,0,0,0,0,0,0,0,0,5.06,0.1,0,0,0,37.27,0,0,0,0
1.61,0,7.34,0,0,3.64,3.33,5.13,0,0,0,37.65,0,0,0,0,0,0,0,0,0,0,0,5.11,0.1,0,0,0,37.7,0,0,0,0
1.57,6.69,7.21,0,0,3.58,3.28,5.04,0,0,0,37.02,0,0,0,0,0,0,0,0,0,0,0,0,0.1,0,0,0,37.08,0,0,0,0
1.6,0,0,0,0,3.88,3.55,5.46,0,0,0,40.07,0,0,0,0,0,0,0,0,0,0,0,0,5.2,0,0,0,40.2,1.64,0,0,0
1.86,16.33,26.81,0,0,0,0,7.81,0,0,0,12.25,0,0,0,0,0,0,0.01,17.9,0,4.25,0,0,0,7.45,0,0,0,0,7.19,0,0
1.86,16.31,26.82,0,0,0,0,7.81,0,0,0,12.23,0,0,0,0,0,0,0.04,17.91,0,4.25,0,0,0,7.45,0,0,0,0,7.18,0,0
1.85,18.19,25.09,0,0,0,0,2.09,0,0,0,19.74,0,0,0,0,0,0,0.01,11.06,0,12.01,0,0,0,4.81,0,0,0,0,4.31,2.69,0
1.85,18.17,25.08,0,0,0,0,2.09,0,0,0,19.74,0,0,0,0,0,0,0.04,11.06,0,12.01,0,0,0,4.81,0,0,0,0,4.31,2.69,0
1.85,13.3,25.61,0,0,0,0,2.86,0,0,0,27.35,0,0,0,0,0,0,0.04,15.42,0,4.72,0,0,0,6.6,0,0,0,0,4.1,0,0
1.92,1.1,0.95,0,0,0,3.27,0,21.08,0,0,0,0,0,0,0,0,0,0,0,0,0,0,29.4,0,0,0,0,23.05,21.15,0,0,0
1.91,1.17,1.01,0,0,0,3.49,0,22.5,0,0,0,0,0,0,0,0,0,0,0,0,0,0.91,22.73,0,0,0,0,24.59,23.6,0,0,0
1.96,0,3.55,0,0,0,1.61,0,10.55,6.01,0,0,0,0,0,0,0,0,0,0,0,0,0,27.42,0,0,0,0,23.41,27.45,0,0,0
1.94,0,6.34,0,0,0,13.45,0,5.94,3.13,0,3.62,0,0,0,0,0,0,0,0,0,0,0,22.13,0,0,0,0,20.77,24.62,0,0,0
1.96,0,3.41,0,0,0,1.55,0,10.52,5.98,0,0,0,0,0,0,0,0,0,0,0,0,0.7,27.27,0,0,0,0,23.26,27.31,0,0,0
1.96,0,3.3,0,0,0,1.5,0,10.18,5.79,0,0,0,0,0,0,0,0,0,0,0,0,0,30.32,0,0,0,0,22.5,26.41,0,0,0
1.98,0,7.07,0,0,0,14.11,0,6.41,0,0,4.29,0,0,0,0,0,0,0,0,0,0,3.28,23.88,0,0,0,0,14.89,26.07,0,0,0
1.95,0,6.24,0,0,0,13,0,5.8,3.02,0,3.5,0,0,0,0,0,0,0,0,0,0,0,21.38,0,0,0,0,20.06,23.9,0,3.1,0
1.98,0,3.26,0,0,0,1.48,0,9.83,5.72,0,0,0,0,0,0,0,0,0,0,0,0,0,31.6,0,0,0,0,22.18,25.93,0,0,0
1.97,0,3.47,0,0,0,1.57,0,10.22,5.93,0,0,0,0,0,0,0,0,0,0,0,0,1.72,27.01,0,0,0,0,23.07,27.01,0,0,0
1.84,6.68,43.83,0.26,0,0,0,4.48,0,0,0,9.86,0,0,0,0,0,4.15,0,14.78,0,0,0,0,0,8.69,0,0,0,4.03,1.51,1.73,0
1.84,2.36,32.64,4.18,0,0,0,14.26,0,0,0,10.47,0,0,0,0,0,6.29,0,17.87,0,0,0,0,0,5.76,0,0,0,2.67,2.89,0.61,0
1.84,12.54,41.11,0.74,0,0,0,2.52,0,0,0,3.7,0,0,0,0,0,3.34,0,20.57,0,0,0,0,0,7.34,0,0,0,3.12,3.07,1.95,0
1.85,4.99,41.97,0.74,0,0,0,5.02,0,0,0,11.05,0,0,0,0,0,3.98,0,18.86,0,0,0,0,0,4.87,0,0,0,2.82,4.41,1.29,0
1.84,4.63,38.93,0.68,0,0,0,4.65,0,0,0,22.21,0,0,0,0,0,4.93,0,16.22,0,0,0,0,0,0,0,0,0,5.23,2.52,0,0
1.85,4.76,40.08,0.7,0,0,0,4.79,0,0,0,10.55,0,0,0,0,0,3.8,0,18,0,0,0,0,0,11.61,0,0,0,0,3.24,2.47,0
1.85,6.65,43.65,0.26,0,0,0,4.46,0,0,0,9.82,0,0,0,0,0,4.13,0,13.91,0,0,0,0,0,9.19,0,0,0,4.26,1.66,2.01,0
1.83,4.63,38.93,0.68,0,0,0,4.65,0,0,0,22.21,0,0,0,0,0,4.93,0,16.64,0,0,0,0,0,0,0,0,0,4.97,2.36,0,0
1.84,4.84,40.73,0.71,0,0,0,4.87,0,0,0,18.76,0,0,0,0,0,6.12,0,19.86,0,0,0,0,0,0,0,0,0,0,4.11,0,0
1.84,2.51,34.61,4.43,0,0,0,5.04,2.43,1.6,0,11.1,0,0,0,0,0,6.67,0,18.95,0,0,0,0,0,6.11,0,0,0,2.83,3.07,0.65,0
1.71,7.05,57.06,0,0,10.39,1.73,0,0,0,0,7.16,0,0,0,0,0,0,0,13.49,0,0,0,0,0,3.01,0.11,0,0,0,0,0,0
1.88,18.72,27.34,0,0,0,0,0,0,0,0,9.56,0,0,0,0,0,3.06,0,22.3,0,4.53,0,0,0,7.02,0.23,0,0,0.98,6.26,0,0
1.8,4.92,58.26,0,0,0,0,0,0,0,0,0,0,0,0,0,0,1.31,0,16.75,0,8.55,0,0,0,7.79,0.2,0,0,2.22,0,0,0
1.77,4.28,57.12,0,0,0,0,0,0,0,0,7.88,0,0,0,0,0,6.25,0,16.34,0,0.71,0,0,0,6.77,0.17,0,0,0.48,0,0,0
1.74,5.26,46.98,0,0,0,0,0,0,0,0,32.41,0,0,0,0,0,0,0,11.82,0,0,0,0,0,2.99,0.14,0,0,0.4,0,0,0
1.73,6.32,66.49,0,0,0,2.48,0,0,0,0,0,0,0,0,0,0,7.3,0,16.54,0,0.7,0,0,0,0,0.17,0,0,0,0,0,0
1.7,6.61,57.77,0,0,13.29,0,0,0,0,0,7.33,1.92,0,0,0,0,0,0,11.74,0,0,0,0,0,1.21,0.13,0,0,0,0,0,0
2.02,0,2.99,0.2,0,0,0,14.97,0,0,0,14.97,0,0,0,0,0,0,0,0,0,0,2,0,0,0,0,61.88,0,2.99,0,0,0
2,0,5.99,0.2,0,0,0,14.97,0,0,0,14.97,0,0,0,0,0,0,0,0,0,0,2,0,0,0,0,58.88,0,2.99,0,0,0
1.97,0,5.99,0.2,0,0,0,14.97,0,0,0,16.97,0,0,0,0,0,0,0,0,0,0,0,0,0,0,0,58.88,0,2.99,0,0,0
1.97,0,5.99,0.2,0,2,0,14.97,0,0,0,14.97,0,0,0,0,0,0,0,0,0,0,0,0,0,0,0,58.88,0,2.99,0,0,0
1.99,0,5.99,0.2,0,0,0,14.97,0,0,0,16.97,0,0,0,0,0,0,0,0,0,0,2,0,0,0,0,56.88,0,2.99,0,0,0
1.97,0,5.99,0.2,0,0,0,14.97,0,0,0,19.96,0,0,0,0,0,0,0,0,0,0,2,0,0,0,0,53.89,0,2.99,0,0,0
1.97,0,5.99,0.2,0,0,0,14.97,0,0,0,21.96,0,0,0,0,0,0,0,0,0,0,2,0,0,0,0,51.89,0,2.99,0,0,0
1.96,0,5.99,0.2,0,0,0,14.97,0,0,0,23.95,0,0,0,0,0,0,0,0,0,0,2,0,0,0,0,49.9,0,2.99,0,0,0
1.93,0,5.99,0.2,0,0,0,14.97,0,0,0,25.95,0,0,0,0,0,0,0,0,0,0,0,0,0,0,0,49.9,0,2.99,0,0,0
1.95,0,5.99,0.2,0,0,0,14.97,0,0,0,23.95,0,0,0,0,0,0,0,0,0,0,0,0,0,0,0,49.9,0,4.99,0,0,0
1.9,0,18,0,0,0,0,0,0,0,0,30,0,0,0,0,0,0,0,0,0,0,0,0,0,0,0,50,2,0,0,0,0
1.9,0,18,2,0,0,0,0,0,0,0,30,0,0,0,0,0,0,0,0,0,0,0,0,0,0,0,50,0,0,0,0,0
1.91,0,18,0,0,0,0,0,0,0,0,30,0,0,0,0,0,2,0,0,0,0,0,0,0,0,0,50,0,0,0,0,0
1.9,0,20,0,0,0,0,2,0,0,0,30,0,0,0,0,0,0,0,0,0,0,0,0,0,0,0,48,0,0,0,0,0
1.9,0,20,0,2,0,0,0,0,0,0,30,0,0,0,0,0,0,0,0,0,0,0,0,0,0,0,48,0,0,0,0,0
1.9,0,20,0,0,0,0,0,0,0,0,30,0,0,0,0,0,0,0,0,0,0,0,0,0,2,0,48,0,0,0,0,0
1.89,0,22,0,0,0,0,0,0,0,0,30,0,0,0,0,0,0,0,0,0,0,0,0,0,0,0,48,0,0,0,0,0
1.89,0,20,0,0,0,0,0,0,0,0,30,0,0,0,0,0,0,0,0,0,0,0,0,0,0,0,48,2,0,0,0,0
1.88,0,20,2,0,0,0,0,0,0,0,30,0,0,0,0,0,0,0,0,0,0,0,0,0,0,0,48,0,0,0,0,0
1.9,0,20,0,0,0,0,0,0,0,0,30,0,0,0,0,0,2,0,0,0,0,0,0,0,0,0,48,0,0,0,0,0
1.88,1.29,3.56,0,0,0,3.23,0,10.75,6.25,0,0,0,0,0,0,0,0,0,0,0,0,0,17.66,0,0,0,0,25.88,31.38,0,0,0
1.91,0,4.27,0,0,0,2.52,0,13.44,6.79,0,0,0,0,0,0,0,0,0,0,0,0,0,17.87,0,0,0,0,27.14,27.97,0,0,0
1.9,1.24,1.07,0,0,0,3.8,0,17.13,3.18,0,0,0,0,0,0,0,0,0,0,0,0,0,17.6,0,0,0,0,27.61,28.37,0,0,0
1.86,1.33,2.41,0,0,2.85,4.43,0,15.36,3.22,0,0,0,0,0,0,0,0,0,0,0,0.47,0.16,9.1,0,0,0,0,27.41,31.19,0,2.07,0
1.92,0.61,2.65,0,0,0,3.11,0,15.02,5.73,0,0,0,0,0,0,0,0,0.03,0,0,0,0,18.5,0,0.6,0,0,25.98,27.26,0,0.51,0
1.92,1.16,1.2,0,0,9.61,0,0,15.75,4.3,0,0,0,0,0,0,0,0,0.05,0,0,0,0,17.46,0,0,0,0,23.69,26.78,0,0,0
1.99,4.87,1,0,0,11.67,0,0,16.38,0,0,0,0,0,0,0,0,0,0,0,0,0,0,12.71,0,0,0,0,26.18,25.45,0,1.74,0
1.95,0,4.92,0,0,0,2.74,0,10.54,6.11,0,0,0,0,0,0,0,0,0,0,0,0,0,18.51,0,0,0,0,25.1,32.08,0,0,0
1.88,0,2.16,0,0,0,4.21,0,18.65,3.19,0,0,0,0,0,0,0,0,0,0,0,0,0,15.78,0,0,0,0,27.39,28.62,0,0,0
1.82,4.62,9.47,0,0,0,0,0,22.45,0,0,0,0,0,0,0,0,0,0,0,0,0,0,15.91,0,0,0,0,22.64,22.51,0,2.4,0
1.88,0,30,0,0,0,0,0,0,0,0,20,0,0,0,0,0,0,0,0,0,0,0,0,0,0,0,50,0,0,0,0,0
1.93,0,30,0,0,0,0,0,0,0,0,10,0,0,0,0,0,0,0,0,0,0,0,0,0,0,0,60,0,0,0,0,0
1.91,0,30,0,0,0,0,0,0,0,0,15,0,0,0,0,0,0,0,0,0,0,0,0,0,0,0,55,0,0,0,0,0
1.86,0,30,0,0,0,0,0,0,0,0,25,0,0,0,0,0,0,0,0,0,0,0,0,0,0,0,45,0,0,0,0,0
1.9,0,6.23,0,0,2.58,8.96,0,13.99,6.91,0,0,0,0,0,0,0,0,0,0,0,0,0,15.38,0,0,0,0,19.86,26.09,0,0,0
1.88,0,3.06,0,0,0,10.66,0,19.49,5.28,0,0,0,0,0,0,0,0,0,0,0,0,0,16.91,0,0,0,0,20.53,24.07,0,0,0
1.91,0.73,3.69,0,0,0,6.4,0,15.41,5.85,0,0,0.71,0,0,0,0,0,0,0,0,0,0,17.09,0,0,0,0,23.01,27.11,0,0,0
1.93,0,2.96,0,0,0,1.35,0,13.76,5.99,0,0,0,0,0,0,0,0,0,0,0,0,0,28.06,0,0,0,0,23.74,21.06,0,3.08,0
1.93,0,2.97,0,0,0,1.71,0,13.58,6.01,0,0,0,0,0,0,0,0,0,0,0,0,0,27.83,0,0,0,0,23.53,20.92,0,3.45,0
1.92,0,4.86,0,0,0,1.59,0,14.19,6.18,0,0,0,0,0,0,0,0,0,0,0,0,0,27.1,0,0,0,0,22.79,20.31,0,2.98,0
1.94,0,0,0,0,0,1.59,0,13.61,5.92,0,0,0,0,0,0,0,0,0,0,0,0,0,27.93,0,0,0,0,23.48,21.36,0,6.11,0
1.97,0,0,0,0,0,1.76,0,12.63,5.59,0,0,0,0,0,0,0,0,0,0,0,0,0,30.63,0,0,0,0,22.06,21.74,0,5.59,0
1.96,0,0,0,0,0,2.26,0,13.3,5.83,0,0,0,0,0,0,0,0,0,0,0,0,0,27.35,0,0,0,0,23.13,22.14,0,5.99,0
1.94,0,0,0,0,0,2.18,0,12.83,5.63,0,0,0,0,0,0,0,0,0,0,0,0,0,31.43,0,0,0,0,22.31,19.84,0,5.78,0
1.96,0,0,0,0,0,2.19,0,13.17,5.88,0,0,0,0,0,0,0,0,0,0,0,0,0,27.01,0,0,0,0,22.91,22.93,0,5.91,0
1.94,0,0,0,0,0,2.26,0,13.51,5.97,0,0,0,0,0,0,0,0,0,0,0,0,0.56,27.64,0,0,0,0,23.28,20.74,0,6.04,0
1.96,0,0,0,0,0,1.5,0,9.98,5.8,0,0,0,0,0,0,0,0,0,0,0,0,0,30.59,0,0,0,0,25.81,22.98,0,3.34,0
1.93,0,0,0,0,0,2.15,4.59,13.07,5.68,0,0,0,0,0,0,0,0,0,0,0,0,0,26.48,0,0,0,0,22.34,19.89,0,5.8,0
1.92,0,0,0,0,0,2.09,4.46,21.09,0,0,0,0,0,0,0,0,0,0,0,0,0,0,25.71,0,0,0,0,21.7,19.31,0,5.64,0
1.93,0,0,0,0,0,2.22,4.55,13.18,5.78,0,0,0,0,0,0,0,0,0,0,0,0,0,26.93,0,0,0,0,22.72,20.22,0,4.4,0
1.92,0,0,0,0,0,2.28,2.34,13.31,5.79,0,0,0,0,0,0,0,0,0,0,0,0,0,27.15,0,0,0,0,22.86,20.36,0,5.91,0
1.95,0,2.02,0,0,0,1.83,5.64,13.61,2.98,0,0,0,0,0,0,0,0,0,0,0,0,0,23.06,0,0,0,0,21.89,19.88,0,9.09,0
1.87,0,5.13,0,0,2.55,15.38,0,16.15,6.07,0,0,0,0,0,0,0,0,0,0,0,0,0,13.42,0,0,0,0,17.63,23.67,0,0,0
1.91,0,0,0,0,0,17.57,0,16.15,6.54,0,0,0,0,0,0,0,0,0,0,0,0,0,13.49,0,0,0,0,18.44,27.81,0,0,0
1.84,0,5.35,0,0,0,15.91,0,15.12,8.05,0,1.52,0,0,0,0,0,0,0,0,0,0,0,15.7,0,0,0,0,18.55,19.8,0,0,0
1.88,0,2.63,0,3.5,0,14.35,0,15.93,6.14,0,0,0,0,0,0,0,0,0,0,0,0,0,12.36,0,0,0,0,23.86,21.23,0,0,0
1.92,0,0,0,3.7,1.33,21.88,0,13.23,8.71,0,0,0,0,0,0,0,0,0,0,0,0,0,8.4,0,0,0,0,18.91,23.84,0,0,0
1.71,7.05,57.04,0,0,10.39,1.73,0,0,0,0,7.16,0,0,0,0,0,0,0,13.48,0,0,0,0,0,3.01,0.14,0,0,0,0,0,0
1.71,7.04,56.93,0,0,10.36,1.72,0,0,0,0,7.14,0,0,0,0,0,0,0,13.46,0,0,0,0,0,3,0.35,0,0,0,0,0,0
1.6,0,12.72,3.16,0,48.81,0,8.08,0,0,0,0,0,0,0,0,0,0,0,0,0,0,0,0,0,0,0,0,27.23,0,0,0,0
1.59,0,14.26,4.06,0,44.24,0,8.3,0,0,0,0,0,0,0,0,0,0,0,0,0,0,0,0,0,0,0,0,29.14,0,0,0,0
1.57,0,12.7,4.77,0,37.83,0,8.88,0,0,0,0,0,0,0,0,0,0,0,0,0,0,0,0,0,0,0,0,35.82,0,0,0,0
1.56,0,13.33,6.37,0,31.43,0,8.69,0.3,0,0,0,0,0,0,0,0,0,0,0,0,0,0,0,0,0,0,0,39.88,0,0,0,0
1.57,0,12.87,5.83,0,34.08,0,8.57,0,0,0,0,0,0,0,0,0,0,0,0,0,0,0,0,0,0,0,0,38.65,0,0,0,0
1.6,0,14.16,3.76,0,38.25,6.85,6.11,0,0,0,0,0,0,0,0,0,0,0,0,0,0,0,0,0,0,0,0,30.87,0,0,0,0
1.59,0,13.34,3.8,0,36.81,0,5.47,0,0,0,11.62,0,0,0,0,0,0,0,0,0,0,0,0,0,0,0,0,28.96,0,0,0,0
1.59,0,14.52,3.53,0,38.05,0,7.74,0,0.27,0,0,7.52,0,0,0,0,0,0,0,0,0,0,0,0,0,0,0,28.37,0,0,0,0
1.58,0,18.39,3.1,24.98,25.64,0,7.22,0,0,0,0,0,0,0,0,0,0,0,0,0,0,0,0,0,0,0,0,20.67,0,0,0,0
1.59,0,12.54,2.83,28.8,24.53,0,6.68,0,0,0,0,0,0,0,0,0,0,0.03,0,0,0,0,0,0,0,0,0,24.59,0,0,0,0
2,0,5.53,0,0,0,0,0,16.2,1.47,0,0,0,0,0,0,0,0,0,0,0,0,19.34,5.34,0,0,0,0,22.84,18.97,0,10.31,0
2,0,5.43,0,0,0,0,0,15.9,1.45,0,0,0,0,0,0,0,0,0,0,0,0,18.99,5.25,0,0,0,0,22.41,16.82,0,13.75,0
2,0,5.33,0,0,0,0,0,15.63,1.42,0,0,0,0,0,0,0,0,0,0,0,0,18.65,5.16,0,0,0,0,22.02,14.74,0,17.05,0
2.02,0,5.51,0,0,0,0,0,16.2,1.49,0,0,0,0,0,0,0,0,0,0,0,0,23.94,5.34,0,0,0,0,22.84,14.36,0,10.32,0
2.01,0,5.53,0,0,0,0,0,16.21,1.47,0,0,0,0,0,0,0,0,0,0,0,0,28.54,5.35,0,0,0,0,22.83,9.76,0,10.31,0
1.99,0,1.86,0,0,0,0,0,16.22,1.46,0,0,0,0,0,0,0,0,0,0,0,0,19.33,5.35,0,0,0,0,26.5,18.97,0,10.31,0
2,0,5.54,0,0,0,0,0,16.27,1.48,0,0,0,0,0,0,0,0,0,0,0,0,21.75,0.74,0,0,0,0,22.95,17.21,0,14.06,0
2,0,5.59,0,0,0,0,0,16.34,1.49,0,0,0,0,0,0,0,0,0,0,0,0,22.19,0,0,0,0,0,23.01,17.27,0,14.11,0
2,0,1.88,0,0,0,0,0,16.48,1.49,0,0,0,0,0,0,0,0,0,0,0,0,22.41,0,0,0,0,0,26.06,19.31,0,12.37,0
2,0,2,0,0,0,1,6,10.5,2,0,0,0,0,0,0,0,0,0,0,0,0,20,7,0,0,0,0,25.5,18,0,8,0
1.85,0,6,0,0,0,1,20.5,12,2,0,1,0,0,0,0,0,0,0,0,0,0,4,5.5,0,0,0,0,24,19,0,5,0
1.83,0,6,0,0,0,2,20,13,2,0,2,0,0,0,0,0,0,0,0,0,0,3,5,0,0,0,0,24,18,0,5,0
1.81,0,3.4,0,0,0,7.9,19.2,11.2,2,0,2.9,0,0,0,0,0,0,0,0,0,0,0,5.9,0,0,0,0,23.7,16.2,0,7.6,0
1.77,4.95,51.28,0,0,0,0,3.04,0,0,0,15.44,0,0,0,0,0,0,0,10.63,0,8.63,0,0,0,5.38,0,0,0,0,0.65,0,0
1.77,11.48,39.87,0,0,0,0,5.54,0,0,0,20.12,0,0,0,0,0,0,0,9.52,0,7.39,0,0,0,4.02,0,0,0,0,1.81,0.25,0
1.82,5.06,43.04,0,0,0,0,2.53,0,0,0,17.72,0,0,0,0,0,0,0,13.5,0,6.33,0,0,0,5.06,0,0,0,0,3.38,3.38,0
1.83,6.4,37.6,0,0,0,0,4.8,0,0,0,22.4,0,0,0,0,0,0,0,13.6,0,0,0,4.8,0,4.8,0,0,0,4,0,1.6,0
1.6,0,6.5,3.5,14.5,14.51,16,12.99,0,0,0,2,0,0,0,0,0,0,0,0,0,0,0,0,0,0,0,0,30,0,0,0,0
1.61,0,6.5,3.5,10.49,10.51,24,12.49,0,0,0,2.5,0,0,0,0,0,0,0,0,0,0,0,0,0,0,0,0,30.01,0,0,0,0
1.6,0,6.5,3.5,15.01,14.99,15,13.01,0,0,0,2,0,0,0,0,0,0,0,0,0,0,0,0,0,0,0,0,29.99,0,0,0,0
1.59,63.14,0,14.48,0,0,0,7.6,2,0,1,3,0,0,0,0,0,0,0,4.2,0,0,0,0,0,4.03,0,0,0,0,0.55,0,0
1.89,7.78,30.19,0,0,4.17,0,0,0,0,0,18.66,0,0,0,0,0,0,0,12.91,0,0,0,13.16,0,9.48,0,0,0,2.64,0,1.01,0
1.58,0,0,5.26,0,3.81,6.29,5.39,0,0,0,39.49,0,0,0,0,0,0,0.11,0,0,0,0,0,0.1,0,0,0,39.55,0,0,0,0
1.84,10.09,33.1,0,0,0,0,6.6,0,0,0,15.09,0,0,0,0,0,3.36,0,16.71,0,3.35,0,0,0,0,0,0,0,0,3.33,8.37,0
1.84,10.04,33.38,0,0,0,0,6.56,0,0,0,15.01,0,0,0,0,0,3.34,0,18.33,0,1.66,0,0,0,0,0,0,0,0,3.35,8.33,0
1.85,10.04,31.54,0,0,0,0,6.73,0,0,0,15.01,0,0,0,0,0,4.45,0,16.99,0,3.58,0,0,0,0,0,0,0,0,3.32,8.34,0
1.85,13.11,28.84,0,0,0,0,6.72,0,0,0,14.61,0,0,0,0,0,4.51,0,17.11,0,3.62,0,0,0,0,0,0,0,0,3.29,8.19,0
1.85,13.11,28.84,0,0,0,0,6.72,0,0,0,14.8,0,0,0,0,0,4.51,0,17.11,0,3.62,0,0,0,0,0,0,0,0,3.43,7.86,0
1.85,13.04,28.93,0,0,0,0,6.69,0,0,0,14.73,0,0,0,0,0,4.49,0,17.59,0,3.6,0,0,0,0,0,0,0,0,2.78,8.15,0
1.85,12.71,27.54,0,0,0,0,4.51,0,0,0,21.71,0,0,0,0,0,4.05,0,15.54,0,3.14,0,0,0,0,0,0,0,0,3.69,7.11,0
1.85,12.93,28.24,0,0,0,0,5.61,0,0,0,18.34,0,0,0,0,0,4.25,0,16.41,0,3.4,0,0,0,0,0,0,0,0,3.72,7.1,0
1.85,12.53,26.92,0,0,0,0,3.46,0,0,0,25.21,0,0,0,0,0,3.86,0,14.9,0,2.97,0,0,0,0,0,0,0,0,3.91,6.24,0
1.85,12.99,28.58,0,0,0,0,5.12,0,0,0,18.44,0,0,0,0,0,4.34,0,16.64,0,3.42,0,0,0,0,0,0,0,0.81,3.78,5.88,0
1.88,7.63,29,0,0,0,0,0,0,0,0,26.72,0,0,0,0,0,0,0,16.03,0,3.82,0,1.53,0,3.82,0,0,0,0,3.82,7.63,0
1.88,10.53,26.31,0,0,0,0,0,0,0,0,27.82,0,0,0,0,0,0,0,15.04,0,4.51,0,2.26,0,4.51,0,0,0,0,4.51,4.51,0
1.88,11.94,24.63,0,0,0,0,0,0,0,0,29.84,0,0,0,0,0,0,0,14.93,0,4.48,0,2.99,0,4.48,0,0,0,0,5.22,1.49,0
1.88,1.56,33.13,0,0,0,0,0,0,0,0,29.63,0,0,0,0,0,0,0,14.62,0,4.29,0,0.78,0,4.29,0,0,0,0,3.9,7.8,0
1.88,1.56,33.1,0,0,0,0,0,0,0,0,29.88,0,0,0,0,0,0,0,14.74,0,4.3,0,0,0,4.3,0,0,0,0,4.3,7.82,0
1.88,3.08,31.18,0,0,0,0,0,0,0,0,31.57,0,0,0,0,0,0,0,13.86,0,4.46,0,1.54,0,4.46,0,0,0,0,4.46,5.39,0
1.85,12.86,30.43,0,0,0,0,2.07,0,0,0,18.8,0,0,0,0,0,2.87,0,16.51,0,4.09,0,0,0,1.63,0,0,0,0,3.67,7.07,0
1.85,12.65,30.14,0,0,0,0,2.55,0,0,0,18.49,0,0,0,0,0,2.69,0,15.49,0,4.19,0,0,0,3.2,0,0,0,0,3.65,6.95,0
1.85,12.79,30.1,0,0,0,0,2.47,0,0,0,18.5,0,0,0,0,0,6.08,0,16.31,0,0,0,0,0,3.11,0,0,0,0,3.64,7,0
1.85,13.94,28.97,0,0,0,0,2.5,0,0,0,19.83,0,0,0,0,0,1.85,0,15.32,0,4.12,0,0,0,3.76,0,0,0,0,3.65,6.06,0
1.85,12.67,30.21,0,0,0,0,2.49,0,0,0,18.51,0,0,0,0,0,4.49,0,17.9,0,0,0,0,0,3.14,0,0,0,0,3.64,6.95,0
1.85,18.46,26.15,0,0,0,0,1.98,0,0,0,18,0,0,0,0,0,1.97,0,15.8,0,3.92,0,0,0,4.57,0,0,0,0,3.15,6,0
1.85,17.17,27.7,0,0,0,0,2,0,0,0,16.53,0,0,0,0,0,1.98,0,15.97,0,3.96,0,0,0,5.45,0,0,0,0,3.18,6.06,0
1.85,17.16,27.44,0,0,0,0,2.03,0,0,0,16.58,0,0,0,0,0,2.01,0,16.06,0,4.77,0,0,0,4.68,0,0,0,0,3.19,6.08,0
1.85,17.02,26.35,0,0,0,0,2.01,0,0,0,18.1,0,0,0,0,0,2.79,0,15.97,0,3.94,0,0,0,4.63,0,0,0,0,3.16,6.03,0
1.85,16.88,27.24,0,0,0,0,2,0,0,0,18.15,0,0,0,0,0,1.65,0,16.3,0,3.95,0,0,0,4.61,0,0,0,0,3.17,6.05,0
1.66,0,11.16,0,0,0,25.42,22.52,0,0,0,7.84,0,0,0,0,0,0,0,0,0,1.86,0,0,0,0,0,0,27.05,4.15,0,0,0
1.63,0,0,0,0,0,12.23,0,19.46,0,0,14.07,16.94,0,0,0,0,0,0,0,0,2.18,0,0,0,0,0,0,31.59,3.53,0,0,0
1.63,0,0,0,0,0,19.72,25.86,0,0,0,19.66,0,0,0,0,0,0,0,0,0,0,0,0,0,0,0,0,31.33,1.83,1.6,0,0
1.65,0,0,0,0,0,14.09,21.55,0,0,0,16.23,0,0,0,0,0,0,0,0,0,0.73,0,0,8.79,0,0,0,31.73,2.12,0,4.76,0
1.64,0,0,0,0,19.71,11.53,5.55,13.37,0,0,13.31,0,0,0,0,0,0,0,0,0,1.86,0,0,0,0,0,0,30.6,4.07,0,0,0
2.13,0,0,0,0,0,0,0,5,0,0,0,0,0,0,0,0,0,0,0,0,0,0,0,0,0,0,71,0,1.5,0,22.5,0
2.13,0,0,0,0,0,0,0,5,0,0,0,0,0,0,0,0,0,0,0,0,0,0,0,0,0,0,65,0,2,0,28,0
1.89,0,0,0,0,0,0,0,0,0,0,55,0,0,0,0,0,0,0,0,0,0,20,0,0,0,0,0,25,0,0,0,0
1.69,0,4.76,1.82,0,0,0,9.92,29.45,0,0,4.76,0,0,0,0,0,0,0,0,0,0,0,5.77,0,0,0,0,27.43,10.22,0,5.87,0
1.85,13.39,32.8,0,0,0,0,5.32,0,0,0,10.18,0,0,0,0,0,0,0,17.19,0,5.95,0,0,0,7.14,0,0,0,1.09,6,0.94,0
1.59,46.24,18.93,1.23,0,7.23,0.08,14.42,0.2,0,0,2.46,8.68,0,0,0,0,0,0.02,0,0,0,0,0,0,0.51,0,0,0,0,0,0,0
1.59,46.25,18.93,1.23,0,7.24,0.08,14.42,0.2,0,0,2.46,8.68,0,0,0,0,0,0,0,0,0,0,0,0,0.51,0,0,0,0,0,0,0
1.58,47.23,21.31,1.9,0,2.3,0,12.95,0.83,0,0,1.59,11.21,0,0,0,0,0,0,0,0,0,0,0.16,0,0.52,0,0,0,0,0,0,0
1.58,47.23,21.31,1.9,0,2.3,0,12.94,0.83,0,0,1.59,11.2,0,0,0,0,0,0.02,0,0,0,0,0.16,0,0.52,0,0,0,0,0,0,0
1.59,52.04,14.38,0.31,0,3.35,0,15.7,0,0,0,1.38,12.68,0,0,0,0,0,0,0,0,0,0,0.16,0,0,0,0,0,0,0,0,0
1.59,52.04,14.37,0.31,0,3.35,0,15.69,0,0,0,1.38,12.68,0,0,0,0,0,0.02,0,0,0,0,0.16,0,0,0,0,0,0,0,0,0
1.6,45.91,14.5,2.64,0,7.2,3.07,13.51,2.17,0,0,4.13,5.84,0,0,0,0,0,0,1.03,0,0,0,0,0,0,0,0,0,0,0,0,0
1.6,45.9,14.5,2.64,0,7.19,3.07,13.5,2.17,0,0,4.14,5.84,0,0,0,0,0,0.02,1.03,0,0,0,0,0,0,0,0,0,0,0,0,0
1.59,46.1,21.07,2.24,0,5.82,3.4,17.45,0,0,0,0,2.52,0,0,0,0,0,0,1.4,0,0,0,0,0,0,0,0,0,0,0,0,0
1.59,46.08,21.07,2.24,0,5.82,3.4,17.45,0,0,0,0,2.52,0,0,0,0,0,0.02,1.4,0,0,0,0,0,0,0,0,0,0,0,0,0
1.85,14.03,35.86,0,0,0,0,2.6,0,0,0,10.36,0,0,0,0,0,0,0.05,17.77,0,3.02,0,0,0,7.6,0,0,0,1.17,6.53,1.01,0
1.85,13.9,35,0,0,0,0,3.87,0,0,0,10.26,0,0,0,0,0,0,0.05,17.74,0,2.99,0,0,0,7.54,0,0,0,1.17,6.48,1,0
1.85,14.02,35.83,0,0,0,0,2.6,0,0,0,10.35,0,0,0,0,0,0,0.05,17.51,0,3.01,0,0,0,7.59,0,0,0,1.17,6.53,1.34,0
1.85,13.89,34.99,0,0,0,0,3.87,0,0,0,10.25,0,0,0,0,0,0,0.05,17.61,0,2.99,0,0,0,7.54,0,0,0,1.17,6.48,1.16,0
1.85,13.86,34.33,0,0,0,0,4.64,0,0,0,10.24,0,0,0,0,0,0,0.05,17.78,0,2.98,0,0,0,7.51,0,0,0,1.16,6.45,1,0
1.87,13.27,32.9,0,0,0,0,4.94,0,0,0,9.79,0,0,0,0,0,0,0.05,17.05,0,2.85,0,3.7,0,7.19,0,0,0,1.11,6.19,0.96,0
1.88,12.8,31.72,0,0,0,0,4.76,0,0,0,9.45,0,0,0,0,0,0,0.05,16.44,0,2.75,0,7.14,0,6.94,0,0,0,1.07,5.96,0.92,0
1.85,14.13,35.05,0,0,0,0,5.26,0,0,0,10.43,0,0,0,0,0,0,0.05,18.18,0,3.04,0,0,0,5.1,0,0,0,1.18,6.56,1.02,0
1.84,14.52,35.94,0,0,0,0,5.39,0,0,0,10.72,0,0,0,0,0,0,0.05,18.63,0,3.12,0,0,0,2.62,0,0,0,1.21,6.76,1.04,0
1.85,14.92,36.95,0,0,0,0,5.54,0,0,0,2.86,0,0,0,0,0,0,0.05,19.14,0,3.2,0,0,0,8.08,0,0,0,1.25,6.94,1.07,0
1.86,8.9,36.68,0,0,0,0,5.28,0,0,0,10.49,0,0,0,0,0,0,0.06,17.09,0,5.15,0,0,0,6.42,0,0,0,0,5.4,4.53,0
1.85,7.98,34.24,0,0,0,0,1.24,0,0,0,24.23,0,0,0,0,0,0,0.05,15.16,0,4.08,0,0,0,4.8,0,0,0,0,4.71,3.51,0
1.84,8.92,38.24,0,0,0,0,5.6,0,0,0,11.15,0,0,0,0,0,0,0.06,16.94,0,4.55,0,0,0,5.36,0,0,0,0,5.26,3.92,0
1.86,7.68,33.74,0,0,0,0,1.25,0,0,0,24.09,0,0,0,0,0,0,0.05,15.26,0,4.24,0,0,0,5.1,0,0,0,0,4.67,3.92,0
1.86,8.62,36.63,0,0,0,0,5.36,0,0,0,10.59,0,0,0,0,0,0,0.06,17,0,5.17,0,0,0,6.71,0,0,0,0,5.05,4.81,0
1.81,10.34,33.76,0,0,0,0,2.32,0,0,0,31.99,0,0,0,0,0,0,0,13.86,0,0,0,1.15,0,3.09,0,0,0,2.69,0,0.8,0
1.81,6.92,35.46,0,0,0,0,5.96,0,0,0,30.47,0,0,0,0,0,0,0,12.38,0,0,0,0,0,3.09,0,0,0,1.16,2.66,1.9,0
1.81,6.44,32.68,0,0,0,0,8.1,0,0,0,29.29,0,0,0,0,0,0,0,9.36,0,3.44,0,0,0,4.12,0,0,0,0.91,2.16,3.5,0
1.85,15.51,31.25,0,0,0,0,5.2,0,0,0,10.31,0,0,0,0,0,0,0,18.69,0,3.21,0,0,0,7.69,0,0,0,1.05,6.22,0.87,0
1.86,14.74,25.88,0,0,0,0,5.28,0,0,0,10.3,0,0,0,0,0,0,0,18.33,0,3.92,0,0,6.94,7.44,0,0,0,0.59,6.58,0,0
1.85,17.46,23.65,0,0,0,0,12.83,0,0,0,5.06,0,0,0,0,0,0,0,14.36,0,8.33,0,7.11,4.48,2.54,0,0,0,1.07,3.11,0,0
1.81,42.05,0,0,0,0,0,28.19,5.44,0,0,4.97,0,0,0,0,0,0,0.06,0,0,0,0,3.16,0,1.71,0,0,0,14.42,0,0,0
1.82,41.87,6.34,0,0,0,0,24.67,5.71,0,0,0,0,0,0,0,0,0,0.03,0.81,0,0,0,0,0,2.87,0,0,0,16.94,0,0.76,0
1.85,44.13,0,0,0,0,0,26.29,0,2.08,0,2.41,0,0,0,0,0,0,0.08,0,0,0,0,0,0,4.78,0,0,0,19.21,0.17,0.85,0
1.85,42.42,5.63,0,0,0,0,19.69,4.75,0,0,0,0,0,0,0,0,0.87,0,0,0,0,0,2.46,0,5.57,0,0,0,17.34,0,1.27,0
1.85,30.88,9.06,0,0,0,0,31.06,7.48,0,0,0,0,0,0,0,0,0,0.06,0,0,0,0,0,0,2.26,0,0,0,19.2,0,0,0
1.85,45.36,0,0,0,0,1.08,30.4,2.27,0,0,0,0,0,0,0,0,0,0.08,0,0,0,0.53,5.17,0,2.68,0,0,0,12.43,0,0,0
1.88,37.18,0,0.38,0,0,0,29.27,6.27,0,0,0,0,0,0,0,0,0,0,0,0,0,0,4.38,0,0.79,0,0,0,20.47,0,1.26,0
1.89,34.65,0,0,0,1.77,0,26.21,5.44,1.05,0,2.44,0,0,0,0,0,0,0.03,0,0,0,0,4.96,0,2.41,0,0,0,20.89,0,0,0.15
1.85,37.65,0,0,0,0,0,24.61,9.12,0,0,0,0.91,0,0,0,0,0,0.06,0,0,0,0,4.72,0,4.59,0,0,0,16.31,0,2.03,0
1.86,41.03,2.59,0,0,0,0,18.09,7.35,0,0,4.66,0,0,0,0,0,0,0.07,0,0,0,0,7.6,0,0.77,0,0,0,17.84,0,0,0
2.14,0,33.42,0,0,0,0,0,0,0,0,0,0,0,0,0,0,0,0.09,2.38,0,2.14,41.61,0,17.3,1.89,0,0,0,0,1.17,0,0
2.02,0,53.9,0,0,0,0,0,0,0,0,6.79,0,0,0,0,0,0,0.04,0,0,1.83,35.54,0,0,0.9,0,0,0,0,1,0,0
2.06,0,35.23,0,0,0,0,0,0,0,0,6.58,0,0,0,0,0,0,0.08,6.16,0,1.48,27.76,0,10.66,5.07,0,0,0,0,2.17,4.81,0
2,0,63.86,0,0,0,0,0,0,0,0,0,0,0,0,0,0,0,0.07,0,0,0,36.07,0,0,0,0,0,0,0,0,0,0
2.04,0,60.29,0,0,0,0,0,0,0,0,0,0,0,0,0,0,0,0.08,0,0,0,39.63,0,0,0,0,0,0,0,0,0,0
2,0,41.57,0,0,0,0,0,0,0,0,7.36,0,0,0,0,0,0,0.01,4.9,0,1.65,24.41,0,12.4,5.67,0,0,0,0,2.03,0,0
2.01,0,60.59,0,0,0,0,0,0,0,0,0,0,0,0,0,0,0,0.15,0,0,0,36.31,2.95,0,0,0,0,0,0,0,0,0
2.01,0,39.85,0,0,0,0,0,0,0,0,7.43,0,0,0,0,0,0,0.04,6.4,0,1.96,24.66,0,9.57,5.58,0,0,0,0,2.08,2.43,0
1.5,78.38,4.8,1.25,1.2,7.8,0,0,6.57,0,0,0,0,0,0,0,0,0,0,0,0,0,0,0,0,0,0,0,0,0,0,0,0
1.5,79.54,4.84,1.99,1.52,4.81,0,0,6.32,0.98,0,0,0,0,0,0,0,0,0,0,0,0,0,0,0,0,0,0,0,0,0,0,0
1.5,80.34,3.94,1.32,1.36,6.08,0,0,5.99,0.97,0,0,0,0,0,0,0,0,0,0,0,0,0,0,0,0,0,0,0,0,0,0,0
1.5,76.52,4.82,2.57,1.97,7.62,0,0,6.5,0,0,0,0,0,0,0,0,0,0,0,0,0,0,0,0,0,0,0,0,0,0,0,0
2.09,0,25.4,0,0,0,0,0,0,0,0,5.1,0,0,0,0,0,0,0,0,0,0,33.7,8.1,0,0,0,17.6,10.1,0,0,0,0
2.09,0,26.1,0,0,0,0,0,0,0,0,5.2,0,0,0,0,0,0,0,0,0,0,37.1,3.1,0,0,0,18.2,10.3,0,0,0,0
2.09,0,26.5,0,0,0,0,0,0,0,0,5.3,0,0,0,0,0,0,0,0,0,0,37.6,0,0,0,0,18.5,10.5,1.6,0,0,0
2.1,0,27.4,0,0,0,0,0,0,0,0,5.3,0,0,0,0,0,0,0,0,0,0,37.6,0,0,0,0,18.5,9,2.2,0,0,0
2.1,0,27.4,0,0,0,0,0,0,0,0,5.3,0,0,0,0,0,0,0,0,0,0,37.6,0,0,0,0,18.5,9,1.1,1.1,0,0
