Repository: you0514w/youyou

File: liquidus temperature.csv (part 17 of 18)
Liquidus Temperature ( C ),SiO2,B2O3,Al2O3,MgO,CaO,BaO,Li2O,Na2O,K2O,ZnO,SrO,PbO,Fe2O3,As2O3,Y2O3,Sb2O3,La2O3,Gd2O3,Bi2O3,TiO2,ZrO2,CeO2,SnO2,P2O5,Nb2O5,Ta2O5
1202,69.4,1.59,13.49,5.48,4.43,3.97,0,0,0.15,0,1.4,0,0,0,0,0,0,0,0,0,0,0,0.09,0,0,0
1234,70.02,1.49,12.55,5.32,4.07,4.11,0,0,0.15,0,2.2,0,0,0,0,0,0,0,0,0,0,0,0.09,0,0,0
1180,70.06,1.48,13.04,5.12,4.91,3.95,0,0,0.15,0,1.2,0,0,0,0,0,0,0,0,0,0,0,0.09,0,0,0
1200,69.04,1.49,13.49,5.32,5.05,4.1,0,0,0.15,0,1.27,0,0,0,0,0,0,0,0,0,0,0,0.09,0,0,0
1214,70.05,1.19,13.28,5.65,4.31,4.28,0,0,0.15,0,1,0,0,0,0,0,0,0,0,0,0,0,0.09,0,0,0
1231,70.07,1.47,13.54,4.92,5,2.85,0,0,0.15,0,1.91,0,0,0,0,0,0,0,0,0,0,0,0.09,0,0,0
1237,69.97,1.49,13.54,3.78,5.07,3.8,0,0,0.15,1.11,1,0,0,0,0,0,0,0,0,0,0,0,0.09,0,0,0
1218,70.14,1.48,12.52,4.63,6.27,4.72,0,0,0.15,0,0,0,0,0,0,0,0,0,0,0,0,0,0.09,0,0,0
1195,72.03,1.47,12.01,4.24,5.73,4.28,0,0,0.15,0,0,0,0,0,0,0,0,0,0,0,0,0,0.09,0,0,0
1242,69.09,1.49,13.53,4.64,6.31,4.7,0,0,0.15,0,0,0,0,0,0,0,0,0,0,0,0,0,0.09,0,0,0
1252,67.54,1.5,14.52,4.85,6.48,4.87,0,0,0.15,0,0,0,0,0,0,0,0,0,0,0,0,0,0.09,0,0,0
1246,67.04,1.5,14.04,5.19,6.85,5.14,0,0,0.15,0,0,0,0,0,0,0,0,0,0,0,0,0,0.09,0,0,0
1185,71.02,1.47,11.56,4.75,6.23,4.73,0,0,0.15,0,0,0,0,0,0,0,0,0,0,0,0,0,0.09,0,0,0
1257,66.12,1.51,14.02,5.38,7.25,5.48,0,0,0.15,0,0,0,0,0,0,0,0,0,0,0,0,0,0.09,0,0,0
1188,68.49,2.78,13.55,5.14,4.8,3.87,0,0,0.15,0,1.13,0,0,0,0,0,0,0,0,0,0,0,0.09,0,0,0
1238,68.95,0.5,12.53,5.32,7.14,5.32,0,0,0.15,0,0,0,0,0,0,0,0,0,0,0,0,0,0.09,0,0,0
1258,69.03,0.5,13.54,4.99,6.68,5.02,0,0,0.15,0,0,0,0,0,0,0,0,0,0,0,0,0,0.09,0,0,0
1217,72.04,0.49,12.51,4.42,5.87,4.43,0,0,0.15,0,0,0,0,0,0,0,0,0,0,0,0,0,0.09,0,0,0
1245,70.99,0.49,13.52,4.45,5.9,4.41,0,0,0.15,0,0,0,0,0,0,0,0,0,0,0,0,0,0.09,0,0,0
1187,68.97,1.98,13.41,5.31,4.67,3.69,0,0,0.15,0,1.73,0,0,0,0,0,0,0,0,0,0,0,0.09,0,0,0
1182,68.61,2.38,13.34,5.31,5.04,4.01,0,0,0.15,0,1.07,0,0,0,0,0,0,0,0,0,0,0,0.09,0,0,0
1205,69.72,1.58,13.31,5.13,4.91,3.91,0,0,0.15,0,1.2,0,0,0,0,0,0,0,0,0,0,0,0.09,0,0,0
1199,69.4,1.58,12.71,5.47,5.16,4.18,0,0,0.15,0,1.26,0,0,0,0,0,0,0,0,0,0,0,0.09,0,0,0
1204,69.39,1.58,13.47,5.3,4.79,3.83,0,0,0.15,0,1.4,0,0,0,0,0,0,0,0,0,0,0,0.09,0,0,0
1184,69.43,1.58,13.48,5.66,4.44,3.97,0,0,0.15,0,1.2,0,0,0,0,0,0,0,0,0,0,0,0.09,0,0,0
1234,69.45,1.58,13.5,5.29,4.78,3.5,0,0,0.15,0,1.66,0,0,0,0,0,0,0,0,0,0,0,0.09,0,0,0
1241,70.04,1.52,13.51,4.03,4.16,5.48,0,0,0.15,0,1.02,0,0,0,0,0,0,0,0,0,0,0,0.09,0,0,0
1253,70.05,1.47,13.51,4.9,4.98,2.85,0,0,0.14,1.09,0.92,0,0,0,0,0,0,0,0,0,0,0,0.09,0,0,0
1249,70.14,1.47,13.58,4.59,4.64,2.37,0,0,0.15,0,2.97,0,0,0,0,0,0,0,0,0,0,0,0.09,0,0,0
1200,15.02,29.31,0,0,0,0,0,0,0,1.01,0,0,0,0,6.54,0,23.01,1.53,0.81,8.56,8.24,0,0,0,5.97,0
1160,12.1,49.95,0,0,0,0,0,0,0,4.95,0,0,0,0,4.22,0,23,0,0.74,0,2.47,0,0,0,2.57,0
1230,14.33,36.51,0,0,0,0,0,0,0,0,0,0,0,0,2.99,0,28.49,3.67,0,1.37,10.59,0,0,0,2.05,0
1210,30.68,32.26,0,0,0,0,0,0,0,0,0,0,0,0,3.44,0,20.37,4.11,0,3.52,4.36,0,0,0,1.26,0
1115,8.93,48.43,0,0,0,0,0,0,0,2.63,0,0,0,0,9.98,0,13.66,0,0,0,13.31,0,0,0,3.06,0
1135,14.42,41.79,0,0,0,0,0,0,0,0,0,0,0,0,8.53,0,20.58,0,0,0,9.67,0,0,0,5.01,0
1194,60.86,0.04,9.28,10.66,17.64,0,0.41,0.5,0.18,0,0,0,0.16,0,0,0,0,0,0,0.27,0,0,0,0,0,0
1195,61.72,0,9.98,10.71,15.52,0,0.85,0.48,0.23,0,0,0,0.16,0,0,0,0,0,0,0.35,0,0,0,0,0,0
1193,61.09,0,9.1,11.37,16.45,0,1.02,0.43,0.18,0,0,0,0.16,0,0,0,0,0,0,0.2,0,0,0,0,0,0
1515,85.6,0,9.93,0,0,4.42,0,0,0,0,0,0,0,0,0,0,0,0,0,0,0,0,0.05,0,0,0
1509,69.94,0,12.7,0,17.32,0,0,0,0,0,0,0,0,0,0,0,0,0,0,0,0,0,0.04,0,0,0
1403,73.7,0,9.32,0,16.94,0,0,0,0,0,0,0,0,0,0,0,0,0,0,0,0,0,0.04,0,0,0
1377,71.33,0,9.02,11.41,8.2,0,0,0,0,0,0,0,0,0,0,0,0,0,0,0,0,0,0.04,0,0,0
1354,75.25,0,9.52,12.03,0,3.16,0,0,0,0,0,0,0,0,0,0,0,0,0,0,0,0,0.04,0,0,0
1305,73.42,0,8.05,13.31,0,0,0,0,0,0,5.18,0,0,0,0,0,0,0,0,0,0,0,0.04,0,0,0
1386,68.58,0,11.38,14.4,0,0,0,0,0,0,5.6,0,0,0,0,0,0,0,0,0,0,0,0.04,0,0,0
1330,73.97,0,9.36,7.89,5.67,0,0,0,0,0,3.07,0,0,0,0,0,0,0,0,0,0,0,0.04,0,0,0
1363,75.95,0,9.61,8.1,0,0,0,0,0,0,6.3,0,0,0,0,0,0,0,0,0,0,0,0.04,0,0,0
1408,70.57,0,8.93,15.05,5.41,0,0,0,0,0,0,0,0,0,0,0,0,0,0,0,0,0,0.04,0,0,0
1384,73.08,0,9.24,15.59,0,2.05,0,0,0,0,0,0,0,0,0,0,0,0,0,0,0,0,0.04,0,0,0
1341,75.08,0,9.5,11.21,0,1.68,0,0,0,0,2.49,0,0,0,0,0,0,0,0,0,0,0,0.04,0,0,0
1334,73.83,0,9.34,3.94,11.32,0,0,0,0,0,1.53,0,0,0,0,0,0,0,0,0,0,0,0.04,0,0,0
1344,76.19,0,9.64,4.06,5.84,1.07,0,0,0,0,3.16,0,0,0,0,0,0,0,0,0,0,0,0.04,0,0,0
1364,74.87,0,9.47,11.97,0,2.1,0,0,0,0,1.55,0,0,0,0,0,0,0,0,0,0,0,0.04,0,0,0
1323,76.11,0,9.62,8.11,2.92,3.2,0,0,0,0,0,0,0,0,0,0,0,0,0,0,0,0,0.04,0,0,0
1278,76.06,0,9.62,5.68,5.83,2.77,0,0,0,0,0,0,0,0,0,0,0,0,0,0,0,0,0.04,0,0,0
1290,76.46,0,8.9,8.04,2.89,2.11,0,0,0,0,1.56,0,0,0,0,0,0,0,0,0,0,0,0.04,0,0,0
1373,74.97,0,10.26,8.11,2.91,2.13,0,0,0,0,1.58,0,0,0,0,0,0,0,0,0,0,0,0.04,0,0,0
1274,76.81,0,8.94,5.65,5.8,2.76,0,0,0,0,0,0,0,0,0,0,0,0,0,0,0,0,0.04,0,0,0
1371,75.31,0,10.31,5.7,5.86,2.78,0,0,0,0,0,0,0,0,0,0,0,0,0,0,0,0,0.04,0,0,0
1517,64.9,0,20,0,0,0,0,0,0,0,15,0,0,0,0,0,0,0,0,0,0,0,0.1,0,0,0
1497,69.9,0,15,0,0,0,0,0,0,0,15,0,0,0,0,0,0,0,0,0,0,0,0.1,0,0,0
1404,69.9,0,15,0,7.5,0,0,0,0,0,7.5,0,0,0,0,0,0,0,0,0,0,0,0.1,0,0,0
1293,69.9,0,13,8.5,0,8.5,0,0,0,0,0,0,0,0,0,0,0,0,0,0,0,0,0.1,0,0,0
1438,69.9,0,13,0,0,8.5,0,0,0,0,8.5,0,0,0,0,0,0,0,0,0,0,0,0.1,0,0,0
1498,63.9,0,18,0,9,0,0,0,0,0,9,0,0,0,0,0,0,0,0,0,0,0,0.1,0,0,0
1374,63.9,0,16,10,0,0,0,0,0,0,10,0,0,0,0,0,0,0,0,0,0,0,0.1,0,0,0
1463,71.8,0,14.2,0,0,0,0,0,0,0,13.9,0,0,0,0,0,0,0,0,0,0,0,0.1,0,0,0
1474,63.9,0,16,0,10,0,0,0,0,0,10,0,0,0,0,0,0,0,0,0,0,0,0.1,0,0,0
1399,69.9,0,15,0,10,0,0,0,0,0,5,0,0,0,0,0,0,0,0,0,0,0,0.1,0,0,0
1469,69.9,0,15,0,5,0,0,0,0,0,10,0,0,0,0,0,0,0,0,0,0,0,0.1,0,0,0
1371,69.9,0,15,5,0,10,0,0,0,0,0,0,0,0,0,0,0,0,0,0,0,0,0.1,0,0,0
1300,69.9,0,15,2.5,5,5,0,0,0,0,2.5,0,0,0,0,0,0,0,0,0,0,0,0.1,0,0,0
1378,69.9,0,15,0,10,2.5,0,0,0,0,2.5,0,0,0,0,0,0,0,0,0,0,0,0.1,0,0,0
1359,69.9,0,15,1,6,4,0,0,0,0,4,0,0,0,0,0,0,0,0,0,0,0,0.1,0,0,0
1433,69.9,0,15,2.5,0,0,0,0,0,0,12.5,0,0,0,0,0,0,0,0,0,0,0,0.1,0,0,0
1433,69.9,0,15,2.5,0,7.5,0,0,0,0,5,0,0,0,0,0,0,0,0,0,0,0,0.1,0,0,0
1345,69.9,0,15,5,0,7.5,0,0,0,0,2.5,0,0,0,0,0,0,0,0,0,0,0,0.1,0,0,0
1384,69.9,0,15,2.5,2.5,7.5,0,0,0,0,2.5,0,0,0,0,0,0,0,0,0,0,0,0.1,0,0,0
1319,69.9,0,15,3.5,4,7.5,0,0,0,0,0,0,0,0,0,0,0,0,0,0,0,0,0.1,0,0,0
1306,69.9,0,15,3.5,3.5,6.5,0,0,0,0,1.5,0,0,0,0,0,0,0,0,0,0,0,0.1,0,0,0
1292,69.9,0,14,5.3,2.7,5.3,0,0,0,0,2.7,0,0,0,0,0,0,0,0,0,0,0,0.1,0,0,0
1306,70.04,0,14.03,3.71,5.31,6.91,0,0,0,0,0,0,0,0,0,0,0,0,0,0,0,0,0,0,0,0
900,66.11,0.27,7.38,7.55,0,0,0,16.69,2,0,0,0,0,0,0,0,0,0,0,0,0,0,0,0,0,0
860,67.74,0.27,8.11,4.89,0,0,0,16.83,2.16,0,0,0,0,0,0,0,0,0,0,0,0,0,0,0,0,0
880,66.69,0.27,7.74,6.11,0,0,0,17.31,1.88,0,0,0,0,0,0,0,0,0,0,0,0,0,0,0,0,0
900,67.17,0.72,7.36,6.26,0,0,0,16.28,2.21,0,0,0,0,0,0,0,0,0,0,0,0,0,0,0,0,0
880,67.43,0.46,7.96,5.35,0,0,0,16.78,2.02,0,0,0,0,0,0,0,0,0,0,0,0,0,0,0,0,0
860,66.75,0.18,7.57,5.18,0,0,0,18.37,1.95,0,0,0,0,0,0,0,0,0,0,0,0,0,0,0,0,0
890,66.85,0.36,8.08,5.82,0,0,0,16.87,2.02,0,0,0,0,0,0,0,0,0,0,0,0,0,0,0,0,0
910,67.15,0.72,7.34,6.7,0,0,0,16.22,1.87,0,0,0,0,0,0,0,0,0,0,0,0,0,0,0,0,0
890,68.16,0.82,7.37,5.48,0,0,0,16.29,1.88,0,0,0,0,0,0,0,0,0,0,0,0,0,0,0,0,0
880,66.67,0.18,7.44,5.26,0,0,0,18.37,2.08,0,0,0,0,0,0,0,0,0,0,0,0,0,0,0,0,0
1198,61.8,0,9.41,12.75,11.92,0,1.04,0.2,0.43,0,1.82,0,0.16,0,0,0,0,0,0,0.47,0,0,0,0,0,0
1196,61.56,0,9.27,12.34,12.42,0,0.83,0.2,0.4,0,2.31,0,0.16,0,0,0,0,0,0,0.51,0,0,0,0,0,0
1195,61.45,0,9.34,15.34,9.16,0,0.83,0.2,0.33,0,2.69,0,0.12,0,0,0,0,0,0,0.54,0,0,0,0,0,0
1193,61.08,0,9.33,15.71,9.09,0,1.03,0.15,0.36,0,2.98,0,0.12,0,0,0,0,0,0,0.15,0,0,0,0,0,0
1193,61.59,0,9.79,13,11.35,0,0.42,0.2,0.33,0,1.99,0,0.16,0,0,0,0,0,0,1.17,0,0,0,0,0,0
1195,61.81,0,8.76,13.14,12.08,0,1.03,0.2,0.39,0,2.08,0,0.12,0,0,0,0,0,0,0.39,0,0,0,0,0,0
1206,62.17,0,9.27,12.51,9.78,0,1.05,0.2,0.4,0,4.26,0,0.12,0,0,0,0,0,0,0.24,0,0,0,0,0,0
1208,62.15,0,9.36,11.05,10.21,0,1.06,0.21,0.41,0,4.91,0,0.16,0,0,0,0,0,0,0.48,0,0,0,0,0,0
1196,61.18,0,9.39,13.33,12.23,0,0.93,0.2,0.43,0,1.85,0,0.15,0,0,0,0,0,0,0.31,0,0,0,0,0,0
1020,67.05,2.91,12.16,2.88,0.06,0,0,13.34,0.85,0.64,0,0,0.01,0,0,0,0,0,0,0,0.01,0,0.09,0,0,0
955,66.38,3.56,12.71,1.79,0.04,0,0,14.19,0.01,1.19,0,0,0.01,0,0,0,0,0,0,0,0.03,0,0.09,0,0,0
1000,67.32,3.76,12.65,2.37,0.04,0,0,13.76,0.01,0,0,0,0.01,0,0,0,0,0,0,0,0.01,0,0.07,0,0,0
1135,9.95,24.91,0,0,0,0,1.15,0,0,31.2,0,0,0,0,3.42,0,13.6,5.83,0,0.41,7.81,0,0,0,1.33,0.39
1140,12.51,29.93,0,0,0,0,1.86,0,0,33.69,0,0,0,0,6.55,0,8.54,4.33,0,0.89,1.02,0,0,0,0.68,0
1134,12.7,36.36,0,0,0,0,1.33,0,0,28.27,0,0,0,0,2.58,0,7.82,4.77,0,1.91,3.19,0,0,0,1.07,0
1130,21.27,27.72,0,0,0,0,1.13,0,0,23.71,0,0,0,0,5.24,0,10.81,4.89,0,1,2.27,0,0,0,1.96,0
1131,13.12,32.64,0,0,0,0,1.71,0,0,27.82,0,0,0,0,0.84,0,10.85,6.25,0,0.87,4.36,0,0,0,1.16,0.38
1132,17.61,22.04,0,0,0,0,1.82,0,0,38.03,0,0,0,0,1.18,0,8.98,5.24,0,0.99,2.99,0,0,0,1.12,0
1140,13.25,27.32,0,0,0,0,2.37,0,0,32.2,0,0,0,0,1.34,0,10.52,5.26,0,1.22,4.37,0,0,0,2.15,0
1142,9.16,30.14,0,0,0,0,0.65,0,0,23.4,0,0,0,0,0.58,0,18.5,14.32,0,0.37,2.36,0,0,0,0.52,0
1140,6.35,18.49,0,0,0,0,1.58,0,0,34.2,0,0,0,0,3.5,0,8.24,17.14,0,0.97,5.16,0,0,0,4.37,0
1145,22.12,22.34,0,0,0,0,1.34,0,0,28.72,0,0,0,0,1.32,0,7.45,5.52,0,1.75,4.2,0,0,0,5.24,0
1135,12.3,40.2,0,0,0,0,0.58,0,0,27.22,0,0,0,0,1.24,0,10.21,3.35,0,1.05,3.2,0,0,0,0.65,0
1130,13.1,43.2,0,0,0,0,1.47,0,0,24.96,0,0,0,0,0.74,0,8.35,3.52,0,0.85,3.25,0,0,0,0.56,0
1141,15.36,27.54,0,0,0,0,2.5,0,0,29.43,0,0,0,0,1.36,0,11.4,4.25,0,1.25,4.36,0,0,0,2.55,0
1135,14.32,32.5,0,0,0,0,1.47,0,0,30.85,0,0,0,0,1.35,0,10.24,4.15,0,1.22,3.23,0,0,0,0.67,0
1142,14.25,30.4,0,0,0,0,1.37,0,0,26.56,0,0,0,0,1.47,0,12.24,5.15,0,1.3,6.2,0,0,0,1.06,0
1140,11.36,24.15,0,0,0,0,1.36,0,0,29.16,0,0,0,0,7.25,0.25,6.35,12.33,0,1.38,4.25,0,0,0,2.16,0
1135,12.4,31.25,0,0,0,0,1.8,0,0,26.29,0,0,0,0,1.37,0,10.45,7.25,0,3.25,5.2,0,0,0,0.74,0
1135,16.22,34.2,0,0,0,0,0.85,0.14,0,26.16,0,0,0,0,1.2,0,9.35,6.8,0,1.22,3.26,0.15,0,0,0.45,0
1130,14.2,35.14,0,0,0,0,2,0,0,25.94,0,0,0,0,0.68,0,11.2,4.65,0,0.36,4.26,0,0,0,1.57,0
1135,12.38,34.15,0,0,0,0,1.45,0,0,25.17,0,0,0,0,1.74,0,12.2,6.24,0,2.55,3.25,0,0,0,0.87,0
1133,13.27,28.36,0,0,0,0,2.1,0,0,31.27,0,0,0,0,1.48,0,10.35,5.32,0,1.3,5.17,0,0,0,1.38,0
1135,14.33,27.26,1.2,0,0,0,1.54,0,0,25.71,0,0,0,0,2.13,0,12.5,6.15,0,1.42,5.16,0,0,0,2.6,0
1130,16.21,35.15,0,0,0,0,1.8,0,0,25.61,0,0,0,0,0.45,0,10.26,4.58,0,0.6,4.72,0,0,0,0.62,0
1135,13.5,27.16,0,0,0,0,2.4,0,0,29.3,0,0,0,0,0.76,0,12.2,5.85,0,2.2,5.38,0,0,0,1.25,0
1130,12.67,31.52,0,0,0,0,1.52,0,0,29.65,0,0,0,0,1.74,0,10.35,5.62,0,1.38,4.52,0,0,0,1.03,0
1193,61.85,0,9.29,10.29,15.52,0,0.31,0.61,0.14,0,0,0,0.16,0,0,0,0,0,0,1.83,0,0,0,0,0,0
968,17.19,6.75,0,0,0,0,0,11.37,0,23.08,0,0,0,0,0,0,0,5.18,0,27.51,8,0,0,0,0.92,0
1039,1.67,11.56,0,0,0,0,0,9.74,0,30.89,0,0,0,0,0,0,0,6.94,0,33.99,4.08,0,0,0,1.13,0
968,1.71,14.73,0,0,0,0,0,8.27,0,63.01,0,0,0,0,0,0,0,8.49,0,2.57,0.83,0,0,0,0.39,0
954,8.9,28.48,0,0,0,0,0,15.99,0,30.45,0,0,0,0,0,0,0,8.21,0,3.35,4.51,0,0,0,0.11,0
1139,0.16,6.75,0,0,0,0,31.45,0,0,23.1,0,0,0,0,8.33,0,0,0,0,11.77,11.37,0,0,0,7.07,0
981,0.88,33.77,0,0,0,0,2.94,0,0,53.88,0,0,0,0,7.77,0,0,0,0,0,0.43,0,0,0,0.33,0
972,15.28,10.55,0,0,0,0,3.07,0,0,56.39,0,0,0,0,10.16,0,0,0,0,1.84,2.23,0,0,0,0.48,0
968,13.16,22.72,0,0,0,0,26.47,0,0,24.29,0,0,0,0,10.5,0,0,0,0,0.99,1.28,0,0,0,0.59,0
1081,22.18,38.3,0,0,0,0,2.97,0,0,21.84,0,0,0,0,0,0,5.73,0,0,0,8.65,0,0,0,0.33,0
969,5.01,11.53,0,0,0,0,33.56,0,0,30.81,0,0,0,0,0,0,15.39,0,0,2.51,0.81,0,0,0,0.38,0
959,1.55,13.41,0,0,0,0,15.63,0,0,57.36,0,0,0,0,0,0,8.6,0,0,2.34,0.76,0,0,0,0.35,0
968,14,24.17,0,0,0,0,22.53,0,0,25.84,0,0,0,0,0,0,7.23,0,0,1.69,4.1,0,0,0,0.44,0
967,17.75,6.96,0,0,0,0,0,0,0,29.67,0,0,0,0,0,0,5.95,0,0,28.41,10.31,0,0,0,0.95,0
969,16.23,12.61,0,0,0,0,0,0,0,59.91,0,0,0,0,0,0,8.08,0,0,1.83,0.79,0,0,0,0.55,0
968,1.88,32.45,0,0,0,0,0,0,0,43.01,0,0,0,0,0,0,9.71,0,0,5.66,0.92,0,0,0,6.37,0
1150,0.18,7.65,0,0,0,5.49,0,0,0,65.44,0,0,0,0,0,0,6.54,0,0,1.33,12.97,0,0,0,0.4,0
963,0.92,35.45,0,0,0,0.6,0,0,0,56.58,0,0,0,0,0,0,5.65,0,0,0,0.45,0,0,0,0.35,0
983,16.18,11.17,0,0,0,0.63,0,0,0,59.73,0,0,0,0,0,0,7.46,0,0,1.95,2.37,0,0,0,0.51,0
961,17.44,30.1,0,0,0,6.83,0,0,0,32.18,0,0,0,0,0,0,9.65,0,0,1.31,1.7,0,0,0,0.79,0
1127,22.66,39.11,0.89,0,0,0,0,0,0,22.31,0,0,0,0,0,0,5.85,0,0,0,8.84,0,0,0,0.34,0
987,6.57,15.11,12.9,0,0,0,0,0,0,40.39,0,0,0,0,0,0,20.18,0,0,3.29,1.07,0,0,0,0.49,0
989,1.75,15.08,5.15,0,0,0,0,0,0,64.48,0,0,0,0,0,0,9.67,0,0,2.63,0.85,0,0,0,0.39,0
1200,68.67,0.78,8.69,0,0,0,17.47,1.47,0,0,0,0,0,0,0,0,0,0,0,0,1.77,0,0,1.15,0,0
1220,69.4,0,9.09,0,0,0,17.66,1.49,0,0,0,0,0,0,0,0,0,0,0,0,1.49,0,0,0.87,0,0
1250,69.8,0,9.13,1.97,0,0,13.74,1.48,0,2.03,0,0,0,0,0,0,0,0,0,0,0.99,0,0,0.86,0,0
1225,70.03,0,9.18,1.97,0,0,13.71,1.48,0,2.03,0,0,0,0,0,0,0,0,0,0,0.74,0,0,0.86,0,0
1255,70.13,0,9.2,1.96,0,0,13.87,1.47,0,2.02,0,0,0,0,0,0,0,0,0,0,0.49,0,0,0.86,0,0
1270,69.37,0,9.05,1.52,0,0,14.73,1.48,0,1.5,0,0,0,0,0,0,0,0,0,0,1.49,0,0,0.86,0,0
1250,69.39,0,9.08,1.06,0,0,15.69,1.47,0,0.97,0,0,0,0,0,0,0,0,0,0,1.48,0,0,0.86,0,0
1245,69.5,0,9.1,0.45,0,0,16.64,1.47,0,0.52,0,0,0,0,0,0,0,0,0,0,1.47,0,0,0.85,0,0
1196,60.97,0,9.34,11.29,17.09,0,0.31,0.21,0.38,0,0,0,0.16,0,0,0,0,0,0,0.25,0,0,0,0,0,0
1194,59.98,0,8.87,12.12,17.97,0,0.02,0.29,0.33,0,0,0,0.17,0,0,0,0,0,0,0.25,0,0,0,0,0,0
1193,59.96,0,9.39,11.73,17.51,0,0.31,0.25,0.41,0,0,0,0.16,0,0,0,0,0,0,0.28,0,0,0,0,0,0
1201,62.12,0,9.64,9.81,16.75,0,0.62,0.21,0.4,0,0,0,0.16,0,0,0,0,0,0,0.29,0,0,0,0,0,0
1195,61.69,0,10,10.72,15.53,0,0.83,0.28,0.43,0,0,0,0.16,0,0,0,0,0,0,0.36,0,0,0,0,0,0
1197,61.21,0,9.29,11.13,17,0,0.18,0.35,0.32,0,0,0,0.16,0,0,0,0,0,0,0.36,0,0,0,0,0,0
1195,61.43,0,9.18,10.84,16.89,0,0.51,0.22,0.49,0,0,0,0.17,0,0,0,0,0,0,0.27,0,0,0,0,0,0
1140,69.44,5.79,12.6,1.01,1.5,0,6.88,2.7,0,0,0,0,0,0,0,0,0,0,0,0,0,0,0.05,0.03,0,0
1160,67.41,5.79,13.56,1.97,1.5,0,6.98,2.71,0,0,0,0,0,0,0,0,0,0,0,0,0,0,0.05,0.03,0,0
1160,65.32,5.81,14.61,2.95,1.5,0,7.04,2.69,0,0,0,0,0,0,0,0,0,0,0,0,0,0,0.05,0.03,0,0
1125,73.44,6.74,9.95,0.98,0.05,0,6.29,2.47,0,0,0,0,0,0,0,0,0,0,0,0,0,0,0.05,0.03,0,0
1115,71.4,6.73,10.93,1.96,0.05,0,6.44,2.41,0,0,0,0,0,0,0,0,0,0,0,0,0,0,0.05,0.03,0,0
1100,68.52,6.78,12.41,3.4,0.06,0,6.31,2.44,0,0,0,0,0,0,0,0,0,0,0,0,0,0,0.05,0.03,0,0
1100,66.98,6.52,13.55,1.97,1.5,0,7.02,2.38,0,0,0,0,0,0,0,0,0,0,0,0,0,0,0.05,0.03,0,0
1100,66.06,6.51,13.52,2.92,1.5,0,7.01,2.4,0,0,0,0,0,0,0,0,0,0,0,0,0,0,0.05,0.03,0,0
1230,66.2,6.45,14.47,1.96,1.49,0,6.93,2.42,0,0,0,0,0,0,0,0,0,0,0,0,0,0,0.05,0.03,0,0
1290,65.09,6.37,15.53,1.97,1.5,0,7.07,2.39,0,0,0,0,0,0,0,0,0,0,0,0,0,0,0.05,0.03,0,0
1275,65.25,6.35,15.65,1.9,1.46,0,6.88,2.42,0,0,0,0,0,0,0,0,0,0,0,0,0,0,0.05,0.04,0,0
1060,71.02,10.15,9.67,0.51,1.51,0,7.01,0.1,0,0,0,0,0,0,0,0,0,0,0,0,0,0,0.03,0,0,0
1115,64.18,5.38,15.24,2.1,0.96,0,8.09,3.95,0,0,0,0,0,0,0,0,0,0,0,0,0,0,0.06,0.04,0,0
1135,64.25,5.45,15.22,2.06,1.4,0,8.03,3.48,0,0,0,0,0,0,0,0,0,0,0,0,0,0,0.08,0.03,0,0
1050,71.36,8.59,9.6,0.53,2.44,0,6.08,0.86,0,0,0.51,0,0,0,0,0,0,0,0,0,0,0,0.03,0,0,0
1070,71.33,8.57,9.59,1.52,1.48,0,6.1,0.87,0,0,0.51,0,0,0,0,0,0,0,0,0,0,0,0.03,0,0,0
1105,73.26,5.79,10.55,0.52,1.48,0,6.1,1.75,0,0,0.52,0,0,0,0,0,0,0,0,0,0,0,0.03,0,0,0
1060,63.18,6.74,15.18,1.04,1.51,0,6.95,4.33,0,0,1.04,0,0,0,0,0,0,0,0,0,0,0,0.03,0,0,0
1105,64.02,5.79,15.14,1.03,1.5,0,7.97,3.49,0,0,1.03,0,0,0,0,0,0,0,0,0,0,0,0.03,0,0,0
1080,62.35,7.59,15.06,1.03,1.48,0,7.98,3.46,0,0,1.02,0,0,0,0,0,0,0,0,0,0,0,0.03,0,0,0
1270,65.89,6.13,15.09,1.97,1.5,0,6.92,2.42,0,0,0,0,0,0,0,0,0,0,0,0,0,0,0.05,0.03,0,0
1070,76.27,0,6.4,5.4,0.2,0,1.7,9.8,0.03,0,0,0,0,0,0,0,0,0,0,0,0,0,0.2,0,0,0
1095,76.28,0,6.4,5.4,0.2,0,5.6,5.9,0.02,0,0,0,0,0,0,0,0,0,0,0,0,0,0.2,0,0,0
1045,74.26,0,6.3,5.3,0.2,0,9.71,4,0.03,0,0,0,0,0,0,0,0,0,0,0,0,0,0.2,0,0,0
1095,76.17,0,4.4,5.3,0.2,0,9.7,4,0.03,0,0,0,0,0,0,0,0,0,0,0,0,0,0.2,0,0,0
1080,76.26,0,6.4,5.3,0.2,0,5.6,4,2.04,0,0,0,0,0,0,0,0,0,0,0,0,0,0.2,0,0,0
1020,76.32,0,6.3,3.3,0.2,0,9.6,4,0.08,0,0,0,0,0,0,0,0,0,0,0,0,0,0.2,0,0,0
1095,76.26,0,6.4,5.4,2,0,5.7,4,0.04,0,0,0,0,0,0,0,0,0,0,0,0,0,0.2,0,0,0
1135,74.78,0,6.5,4.8,0.2,0,11.5,2,0.02,0,0,0,0,0,0,0,0,0,0,0,0,0,0.2,0,0,0
1105,76.46,0,6.4,5.2,0.2,0,7.71,1.9,1.93,0,0,0,0,0,0,0,0,0,0,0,0,0,0.2,0,0,0
1210,76.05,0,6.4,7.41,0.1,0,7.81,2,0.03,0,0,0,0,0,0,0,0,0,0,0,0,0,0.2,0,0,0
1130,76.36,0,6.4,5.2,2.1,0,7.71,2,0.03,0,0,0,0,0,0,0,0,0,0,0,0,0,0.2,0,0,0
1170,78.17,0,6.3,5.3,0.2,0,5.8,2,2.03,0,0,0,0,0,0,0,0,0,0,0,0,0,0.2,0,0,0
1225,78.27,0,6.4,5.3,2.1,0,5.7,2,0.03,0,0,0,0,0,0,0,0,0,0,0,0,0,0.2,0,0,0
1185,76.2,0,8.39,5.39,1.2,0,5.59,2,1.03,0,0,0,0,0,0,0,0,0,0,0,0,0,0.2,0,0,0
1095,76.67,0,6.2,5.1,0.2,0,8.7,1,1.93,0,0,0,0,0,0,0,0,0,0,0,0,0,0.2,0,0,0
1090,76.69,0,6.1,5.1,0.2,0,8.7,2,1.01,0,0,0,0,0,0,0,0,0,0,0,0,0,0.2,0,0,0
1050,76.78,0,6.21,5.21,0.1,0,3.61,5.91,1.98,0,0,0,0,0,0,0,0,0,0,0,0,0,0.2,0,0,0
1160,76.8,0,6.21,5.1,0.2,0,9.5,1,0.99,0,0,0,0,0,0,0,0,0,0,0,0,0,0.2,0,0,0
1110,62.66,5.11,13.9,1.75,0,0,0,13.75,0,0,0,0,0.75,0,0,0,0,0,0,2,0,0,0.08,0,0,0
1090,60.91,0,15.18,1.02,0.05,0,0,15.18,0,0,0,0,1.01,0,0,0,0,0,0,1.51,0,0,0.08,5.06,0,0
1065,64.99,4.35,13.35,1.71,0.04,0,0,13.45,0.3,0,0,0,0.62,0,0,0,0,0,0,1.15,0.01,0,0.03,0,0,0
1240,71.28,1.98,12.93,2.99,0,0,7.96,1.42,0,1.34,0,0,0,0,0,0,0,0,0,0,0,0,0.1,0,0,0
1290,71.63,2,13.07,3,0,0,5,3.4,0,1.8,0,0,0,0,0,0,0,0,0,0,0,0,0.1,0,0,0
1232,63.57,0,10.85,10.11,12.42,0,0.94,0.18,0.07,0,0,0,0.11,0,1.26,0,0,0,0,0.49,0,0,0,0,0,0
1235,63.92,0,10.34,15.94,5.24,0,1.52,0.04,0.07,0,1.49,0,0.1,0,0.91,0,0,0,0,0.43,0,0,0,0,0,0
1140,69.5,5.79,12.61,1.01,1.5,0,6.81,2.7,0,0,0,0,0,0,0,0,0,0,0,0,0,0,0.05,0.03,0,0
1120,66.36,5.79,14.11,2.48,1.5,0,7.01,2.67,0,0,0,0,0,0,0,0,0,0,0,0,0,0,0.05,0.03,0,0
1110,72.39,6.78,10.41,1.46,0.05,0,6.39,2.44,0,0,0,0,0,0,0,0,0,0,0,0,0,0,0.05,0.03,0,0
1110,70.43,6.74,11.43,2.44,0.05,0,6.38,2.45,0,0,0,0,0,0,0,0,0,0,0,0,0,0,0.05,0.03,0,0
1110,67.52,6.51,13.54,1.48,1.49,0,7.01,2.37,0,0,0,0,0,0,0,0,0,0,0,0,0,0,0.05,0.03,0,0
1175,66.71,6.27,14.15,1.98,1.52,0,6.87,2.42,0,0,0,0,0,0,0,0,0,0,0,0,0,0,0.05,0.03,0,0
1145,63.39,3.85,15.47,1.12,0.03,0,9.24,5.02,0,0,0,0,0,0,0,0,0,0,0,0,0,0,0.05,1.83,0,0
1135,63.76,5.33,15.19,2.01,0.04,0,8.54,4.75,0,0,0,0,0,0,0,0,0,0,0,0,0,0,0.07,0.31,0,0
1100,63.23,6.66,15.11,1.03,1.5,0,7.93,3.48,0,0,1.03,0,0,0,0,0,0,0,0,0,0,0,0.03,0,0,0
1070,63.32,6.77,15.14,1.02,1.48,0,5.93,5.28,0,0,1.03,0,0,0,0,0,0,0,0,0,0,0,0.03,0,0,0
1150,64.98,4.81,15.12,1.02,1.49,0,8.03,3.5,0,0,1.02,0,0,0,0,0,0,0,0,0,0,0,0.03,0,0,0
1204,62,0,9,11.99,13.9,0,1.01,0,0,0,0,0,0.1,0,2,0,0,0,0,0,0,0,0,0,0,0
1060,45.78,0,0,0,2.9,6.73,0,15.44,0,0,0,0,0,0,0,0.02,0,0,0,29.13,0,0,0,0,0,0
1010,53.11,0,0,0,1.32,3.44,0,15.33,1.86,0,0,0,0,0,0,0.02,0,0,0,24.92,0,0,0,0,0,0
1000,49.82,0,0,0,1.91,5.21,0,16.72,0.45,0,0,0,0,0,0,0.02,0,0,0,25.87,0,0,0,0,0,0
1060,49.43,0,0,0,2.76,3.82,0,14.95,1.46,0,0,0,0,0,0,0.02,0,0,0,27.56,0,0,0,0,0,0
960,44.4,0,0,0,0.98,5.41,0,21.78,0.47,0,0,0,0,0,0,0.02,0,0,0,26.94,0,0,0,0,0,0
970,45.47,0,0,0,0.74,5.36,0,20.68,0.77,0,0,0,0,0,0,0.02,0,0,0,26.96,0,0,0,0,0,0
1000,48.88,0,0,0,0,5.25,0,18.78,0.46,0,0,0,0,0,0,0.02,0,0,0,26.61,0,0,0,0,0,0
990,48.65,0,0,0,1.18,5.23,0,18.1,0.46,0,0,0,0,0,0,0.02,0,0,0,26.36,0,0,0,0,0,0
1020,42.44,0,0,0,2.38,6.81,0,18.57,0,0,0,0,0,0,0,0.02,0,0,0,29.78,0,0,0,0,0,0
1040,44.04,0,0,0,2.36,6.83,0,17.12,0,0,0,0,0,0,0,0.02,0,0,0,29.63,0,0,0,0,0,0
980,43.61,0,0,0,1.59,3.67,0,20.45,1.67,0,0,0,0,0,0,0.02,0,0,0,28.99,0,0,0,0,0,0
980,46.96,0,0,0,2.15,3.88,0,17.39,1.48,0,0,0,0,0,0,0.02,0,0,0,28.12,0,0,0,0,0,0
1040,48.12,0,0,0,1.77,3.84,0,16.66,1.46,0,0,0,0,0,0,0.02,0,0,0,28.13,0,0,0,0,0,0
1040,47.09,0,0,0,1.77,4.72,0,17.83,0,0,0,0,0,0,0,0.02,0,0,0,28.57,0,0,0,0,0,0
1040,46.32,0,0,0,1.79,5.03,0,18.18,0,0,0,0,0,0,0,0.02,0,0,0,28.66,0,0,0,0,0,0
980,46.64,0,0,0,0.5,2.37,0,21.98,1.95,0,0,0,0,0,0,0.02,0,0,0,26.54,0,0,0,0,0,0
980,49.14,0,0,0,1.7,2.31,0,18.42,2.51,0,0,0,0,0,0,0.02,0,0,0,25.9,0,0,0,0,0,0
1000,53.03,0,0,0,0.59,3.43,0,15.85,1.86,0,0,0,0,0,0,0.02,0,0,0,25.22,0,0,0,0,0,0
1000,52.2,0,0,0,0,4.48,0,15.41,3.68,0,0,0,0,0,0,0.02,0,0,0,24.21,0,0,0,0,0,0
980,48.65,0,0,0,1.22,3.37,0,18.26,3.78,0,0,0,0,0,0,0.02,0,0,0,24.7,0,0,0,0,0,0
1270,10.21,15.03,0,0,0,0,0,0,0,0,0,0,0,0,0.38,0,23.56,4.94,0,31.51,8.81,0,0,0,5.56,0
1270,11.3,14.92,0,0,0,0,0,0,0,1.46,0,0,0,0,0,0,21.95,5.48,0,30.68,10.32,0,0,0,1.7,2.19
1260,7.49,18.08,0,0,0,0,0,0,0,0,0,0,0,0,0,0,22.49,4.87,0,31.42,9.08,0,0,0,5.48,1.09
1260,14.89,12.62,0,0,0,0,0,0,0,2.49,0,0,0,0,0.36,0,21.88,3.1,0,33.5,6.84,0,0,0,4.32,0
1260,14.8,12.54,0,0,0,0,0,0,0,2.47,0,0,0,0,0,0,21.39,3.01,0,33.3,8.2,0,0,0,4.29,0
1230,13.02,12.88,0,0,0,0,0,0,0,2.4,0,0,0,0,0.35,0,20.13,2.92,0,35.82,7.63,0,0,0,4.85,0
1270,13.3,13.15,0,0,0,0,0,0,0,2.45,0,0,0,0,0.36,0,20.54,2.98,0,32.37,7.79,0,0,0,7.06,0
1260,15.29,12.94,0,0,0,0,0,0,0,0,0,0,0,0,0.37,0,22.46,3.11,0,34.38,7.02,0,0,0,4.43,0
1250,13.2,13.05,0,0,0,0,2.79,0,0,2.44,0,0,0,0,0.35,0,20.42,2.96,0,32.13,7.74,0,0,0,4.92,0
1270,13.22,13.08,0,0,0,0,0,0,2.79,2.44,0,0,0,0,0.35,0,20.28,2.97,0,32.19,7.75,0,0,0,4.93,0
1210,13.3,15.26,0,0,0,0,0,0,0,2.45,0,0,0,0,0.36,0,20.55,2.98,0,32.36,7.8,0,0,0,4.94,0
1240,12.84,12.7,0,5.42,0,0,0,0,0,2.37,0,0,0,0,0.34,0,19.85,2.88,0,31.28,7.53,0,0,0,4.79,0
1230,13.74,11.65,0,0,0,0,0,0,0,2.29,0,0,0,0,0.33,0,19.22,2.79,0,38.12,7.21,0,0,0,4.65,0
1123,66.09,6.41,12.79,4.19,7.59,2.51,0,0,0,0,0.33,0,0,0,0,0,0,0,0,0,0,0,0.09,0,0,0
1218,69.86,0.69,12.56,5.47,6.26,4.67,0,0,0,0,0.4,0,0,0,0,0,0,0,0,0,0,0,0.09,0,0,0
960,59.85,0.91,9.03,6.57,4.05,0,0,19.04,0.47,0,0,0,0.08,0,0,0,0,0,0,0,0,0,0,0,0,0
960,60.64,0,9.01,6.56,4.04,0,0.21,18.99,0.47,0,0,0,0.08,0,0,0,0,0,0,0,0,0,0,0,0,0
1205,61.63,0,10.2,14.67,9.87,0,1.56,0.23,0.24,0,0.6,0,0.17,0,0.5,0,0,0,0,0.33,0,0,0,0,0,0
1206,61.88,0,10.52,16.17,8.5,0,0.94,0.21,0.23,0,0.18,0,0.17,0,0.86,0,0,0,0,0.34,0,0,0,0,0,0
1199,62.21,0,10.22,15.59,8.18,0,1.26,0.21,0.34,0,0.67,0,0.17,0,0.86,0,0,0,0,0.29,0,0,0,0,0,0
1200,61.47,0,10.19,14.5,10.75,0,1.45,0.23,0.25,0,0,0,0.17,0,0.66,0,0,0,0,0.33,0,0,0,0,0,0
1208,61.29,0,10.22,14.88,11.15,0,1.33,0.21,0.27,0,0,0,0.17,0,0.14,0,0,0,0,0.34,0,0,0,0,0,0
1200,61.45,0,11.94,15.75,7.58,0,1.16,0.19,0.15,0,0,0,0.17,0,0.96,0,0,0,0,0.65,0,0,0,0,0,0
1220,61.24,0,9.92,18.78,6.75,0,1.04,0.23,0.3,0,0,0,0.17,0,0.93,0,0,0,0,0.64,0,0,0,0,0,0
1206,61.7,0,10.4,16.8,7.61,0,1.28,0.21,0.28,0,0.18,0,0.17,0,1.03,0,0,0,0,0.34,0,0,0,0,0,0
1212,61.86,0,10.49,16.86,7.74,0,0.86,0.23,0.24,0,0.18,0,0.17,0,1.03,0,0,0,0,0.34,0,0,0,0,0,0
1204,61.34,0,10.24,15.1,11.08,0,0.77,0.21,0.21,0,0,0,0.17,0,0.55,0,0,0,0,0.33,0,0,0,0,0,0
1202,62.03,0,10.28,14.64,10.07,0,0.94,0.32,0.39,0,0,0,0.17,0,0.83,0,0,0,0,0.33,0,0,0,0,0,0
1206,61.82,0,10.36,14.5,11.09,0,0.42,0.21,0.26,0,0,0,0.17,0,0.84,0,0,0,0,0.33,0,0,0,0,0,0
1205,62.04,0,10.11,14.85,10.12,0,1.55,0.21,0.28,0,0,0,0.17,0,0.14,0,0.19,0,0,0.34,0,0,0,0,0,0
1203,62.88,0,9.84,14.89,9.38,0,1.55,0.21,0.28,0,0,0,0.17,0,0.25,0,0.23,0,0,0.32,0,0,0,0,0,0
1213,62.12,0,10.83,16.38,6.56,0,1.59,0.3,0.33,0,0,0,0.17,0,1.4,0,0,0,0,0.32,0,0,0,0,0,0
1210,61.44,0,10.19,14.27,11.14,0,1.55,0.22,0.25,0,0,0,0.17,0,0.44,0,0,0,0,0.33,0,0,0,0,0,0
1206,61.84,0,10.45,15.08,9.16,0,1.57,0.22,0.25,0,0,0,0.17,0,0.92,0,0,0,0,0.34,0,0,0,0,0,0
1204,61.39,0,11.92,14.84,8.97,0,0.96,0.18,0.21,0,0,0,0.17,0,1.02,0,0,0,0,0.34,0,0,0,0,0,0
1201,61.63,0,11.96,14.89,8.19,0,0.96,0.19,0.21,0,0.43,0,0.18,0,1.02,0,0,0,0,0.34,0,0,0,0,0,0
1199,61.69,0,11.98,14.9,8.2,0,0.96,0.19,0.21,0,0.31,0,0.18,0,0.94,0,0.1,0,0,0.34,0,0,0,0,0,0
1197,61.72,0,11.98,14.6,8.66,0,0.96,0.19,0.21,0,0,0,0.18,0,1.16,0,0,0,0,0.34,0,0,0,0,0,0
1212,60.56,0,11.7,15.8,9.24,0,1.13,0.22,0.13,0,0,0,0.17,0,0.5,0,0,0,0,0.55,0,0,0,0,0,0
1202,61.59,0,12.15,14.25,9.11,0,0.96,0.19,0.21,0,0,0,0.18,0,1.02,0,0,0,0,0.34,0,0,0,0,0,0
1210,60.92,0,12.42,14.45,9.14,0,1.29,0.13,0.15,0,0,0,0.17,0,0,0,0.33,0.05,0,0.95,0,0,0,0,0,0
1201,62,0,12.07,14.79,7.65,0,1.09,0.19,0.18,0,0.68,0,0.18,0,0.45,0,0.39,0,0,0.33,0,0,0,0,0,0
1199,61.72,0,12.02,14.73,8.31,0,1.09,0.18,0.14,0,0,0,0.18,0,0.56,0,0.31,0,0,0.76,0,0,0,0,0,0
1220,60.8,0,13.8,14.55,7.19,0,1.17,0.13,0.19,0,0.31,0,0.18,0,1.1,0,0.08,0,0,0.5,0,0,0,0,0,0
1199,62.41,0,12.05,14.68,7.8,0,0.64,0.27,0.27,0,0,0,0.18,0,1.14,0,0.08,0,0,0.48,0,0,0,0,0,0
1204,62.15,0,12.13,14.15,8.33,0,1.16,0.24,0.12,0,0,0,0.18,0,1.05,0,0.08,0,0,0.41,0,0,0,0,0,0
1205,60.97,0,12.71,14.56,7.97,0,1.15,0.12,0.2,0,0.86,0,0.18,0,0.68,0,0,0,0,0.6,0,0,0,0,0,0
1204,61.37,0,11.93,14.77,9.15,0,0.85,0.14,0.21,0,0.43,0,0.17,0,0,0,0.39,0,0,0.59,0,0,0,0,0,0
1200,61.16,0,11.89,15.2,8.78,0,1.05,0.11,0.2,0,0.42,0,0.17,0,0.56,0,0,0,0,0.39,0,0.07,0,0,0,0
1198,62.29,0,12.09,14.56,7.36,0,1.08,0.15,0.2,0,0.43,0,0.18,0,1.29,0,0,0,0,0.37,0,0,0,0,0,0
1216,60.74,0,13.21,16.55,6.06,0,1.31,0.11,0.16,0,0,0,0.18,0,0.99,0,0.1,0,0,0.59,0,0,0,0,0,0
1060,65,0,6,0,5.5,14.5,0,0,0,0,9,0,0,0,0,0,0,0,0,0,0,0,0,0,0,0
1045,61.5,5,5,0,5.5,14,0,0,0,0,9,0,0,0,0,0,0,0,0,0,0,0,0,0,0,0
1050,62,5,5,0,5.5,13.5,0,0,0,0,9,0,0,0,0,0,0,0,0,0,0,0,0,0,0,0
1140,67.3,0,6,0,4.7,13,0,0,0,0,9,0,0,0,0,0,0,0,0,0,0,0,0,0,0,0
1140,66.9,0,6,0,4.8,13.3,0,0,0,0,9,0,0,0,0,0,0,0,0,0,0,0,0,0,0,0
1235,72,0,6,0,3,10,0,0,0,0,9,0,0,0,0,0,0,0,0,0,0,0,0,0,0,0
1170,69,0,6,0,4.1,11.9,0,0,0,0,9,0,0,0,0,0,0,0,0,0,0,0,0,0,0,0
1170,65,0,10,0,2,8,0,0,0,0,15,0,0,0,0,0,0,0,0,0,0,0,0,0,0,0
1130,66,0,6,3,5,11,0,0,0,0,9,0,0,0,0,0,0,0,0,0,0,0,0,0,0,0
1130,63,3,6,0,5,14,0,0,0,0,9,0,0,0,0,0,0,0,0,0,0,0,0,0,0,0
1220,70.8,0,6,0,3.4,10.8,0,0,0,0,9,0,0,0,0,0,0,0,0,0,0,0,0,0,0,0
1220,70.2,0,6,0,3.7,11.1,0,0,0,0,9,0,0,0,0,0,0,0,0,0,0,0,0,0,0,0
1220,69.6,0,6,0,3.9,11.5,0,0,0,0,9,0,0,0,0,0,0,0,0,0,0,0,0,0,0,0
1070,62,0,5,1.7,5,14.6,0,0,0,0,11.7,0,0,0,0,0,0,0,0,0,0,0,0,0,0,0
1070,71.4,0,6,0,3.2,10.4,0,0,0,0,9,0,0,0,0,0,0,0,0,0,0,0,0,0,0,0
1070,71.53,0,5.99,0,3.2,10.29,0,0,0,0,8.99,0,0,0,0,0,0,0,0,0,0,0,0,0,0,0
1300,68,0,10,12,2,0,0,8,0,0,0,0,0,0,0,0,0,0,0,0,0,0,0,0,0,0
1220,68,0,10,9,7,0,0,6,0,0,0,0,0,0,0,0,0,0,0,0,0,0,0,0,0,0
1209,66,0,12,5,9,0,0,8,0,0,0,0,0,0,0,0,0,0,0,0,0,0,0,0,0,0
1211,68,0,8,9,7,0,0,6,0,0,0,0,0,0,0,0,0,0,0,2,0,0,0,0,0,0
1204,68,0,7,9,7,0,0,6,0,0,0,0,0,0,0,0,0,0,0,2,1,0,0,0,0,0
1204,68,0,7,7,9,0,0,6,0,0,0,0,0,0,0,0,0,0,0,2,1,0,0,0,0,0
1210,68,0,8.1,9,4.9,0,0,8,0,0,0,0,0,0,0,0,0,0,0,1,1,0,0,0,0,0
1185,68.4,0,10.6,3.5,9.3,0,0,7.2,0,0,0,0,0,0,0,0,0,0,0,0,1,0,0,0,0,0
1163,68.7,0,9.4,3.5,10.9,0,0,6.5,0,0,0,0,0,0,0,0,0,0,0,0,1,0,0,0,0,0
1190,70,0,8.5,5,10,0,0,5.5,0,0,0,0,0,0,0,0,0,0,0,0,1,0,0,0,0,0
1190,68,0,6,9,7,0,0,6,0,0,0,0,0,0,0,0,0,0,0,4,0,0,0,0,0,0
1226,64.17,0,14.41,0,9.71,0,0,10.71,0,0,0,0,0,0,0,0,0,0,0,0,1,0,0,0,0,0
1080,47.7,0,0,0,0,0,20.32,5.36,1.11,0,0,0,0,0,0,0,0,0,0,6.41,0,0,0,0,19.1,0
1240,49,0,0,0,0,0,19.9,5.03,1.03,0,0,0,0,0,0,0,0,0,0,0,6.01,0,0,0,19.03,0
1240,47,0,0,0,0,0,22.01,4.99,1.03,0,0,0,0,0,0,0,0,0,0,0,5.97,0,0,0,19,0
1250,48.92,0,0,0,0,0,18.1,4.94,1.08,0,0,0,0,0,0,0,0,0,0,0,5.96,0,0,0,21,0
1100,51.8,0,2.06,0,0,1.37,15.34,8.16,1.01,0,0,0,0,0,0,0,0,0,0,0,3.02,0,0,0,17.24,0
1150,51.93,0,0,0,0,1.38,15.21,8.14,0.96,0,0,0,0,0,0,0,0,2.03,0,0,3.03,0,0,0,17.32,0
1200,51.58,5.96,0,0,0,1.51,12.06,7,0.98,1.02,1.96,0,0,0,1.47,0,2.97,0,0,0,2.99,0,0,0.58,9.92,0
1090,50.35,0,0,0,5.98,0,22.71,2.89,0.08,2.02,0,0,0,0,0,0,2.95,0,0,0,4.94,0,0,1.16,6.92,0
1190,50.97,0,0,0,0,0,17.99,5.06,1.04,0,0,0,0,0,0,0,0,0,0,0,5.95,0,0,0,18.99,0
1250,48.96,0,0,0,0,0,18.14,4.94,0.97,0,0,0,0,0,0,0,0,0,0,0,5.97,0,0,0,21.02,0
1150,49.97,1.94,1.04,0.96,0,0,18.09,4.98,2.05,0,0,0,0,0,0,0,2.99,0,0,0,2.98,0,0,0,15,0
1160,40.95,11.99,0,0,0.95,0,21.11,1,1.04,6.98,0,0,0,0,0.98,0,4.99,1,0,0,3.03,0,0,0,5.98,0
940,77.82,9.69,4.43,0,0.34,0,0,6.16,1.48,0,0,0,0,0,0,0,0,0,0,0,0,0,0.08,0,0,0
932,77.95,9.68,4.37,0,0.34,0,0,6.16,1.42,0,0,0,0,0,0,0,0,0,0,0,0,0,0.08,0,0,0
1050,65,0,5,0,0,5,0,5,20,0,0,0,0,0,0,0,0,0,0,0,0,0,0,0,0,0
1000,63,0,7,0,0,5,0,5,20,0,0,0,0,0,0,0,0,0,0,0,0,0,0,0,0,0
1100,65,0,5,0,0,5,0,5,19,0,0,0,0,0,0,0,0,0,0,0,1,0,0,0,0,0
930,65,0,5,0,0,5,0,15,10,0,0,0,0,0,0,0,0,0,0,0,0,0,0,0,0,0
1100,65,0,5,0,2.5,2.5,0,5,19,0,0,0,0,0,0,0,0,0,0,0,1,0,0,0,0,0
980,65,0,5,0,5,0,0,5,20,0,0,0,0,0,0,0,0,0,0,0,0,0,0,0,0,0
980,65,0,5,0,4.5,0,0,5,20,0,0,0,0,0,0,0,0,0,0,0,0.5,0,0,0,0,0
980,70,0,5,0,0,0,0,5,20,0,0,0,0,0,0,0,0,0,0,0,0,0,0,0,0,0
930,60,0,4,5,2,4,0,10,10,0,5,0,0,0,0,0,0,0,0,0,0,0,0,0,0,0
1010,60,0,2,5,0,6,0,10,10,0,5,0,0,0,0,0,0,0,0,0,2,0,0,0,0,0
1000,60,0,4,5,0,3,0,11,11,0,5,0,0,0,0,0,0,0,0,0,1,0,0,0,0,0
1000,60,0,6,5,1,1,0,12,12,0,2,0,0,0,0,0,0,0,0,0,1,0,0,0,0,0
1030,60,0,2,5,2,2,0,10,10,0,9,0,0,0,0,0,0,0,0,0,0,0,0,0,0,0
925,60,0,2,5,0,10,0,9,9,0,5,0,0,0,0,0,0,0,0,0,0,0,0,0,0,0
940,60,0,4,5,0,6,0,10,10,0,5,0,0,0,0,0,0,0,0,0,0,0,0,0,0,0
950,60,0,4,7,0,2,0,11,11,0,5,0,0,0,0,0,0,0,0,0,0,0,0,0,0,0
1362,69.9,0,15,4,8,0,0,0,0,0,0,0,0,0,0,0,0,0,0,0,0,0,0.1,3,0,0
1461,69.9,0,15,3,6,0,0,0,0,0,0,0,0,0,0,0,0,0,0,0,0,0,0.1,6,0,0
1328,66.9,0,15,0,0,7.5,0,0,0,0,7.5,0,0,0,0,0,0,0,0,0,0,0,0.1,3,0,0
1271,66.9,0,15,5,5,0,0,0,0,0,5,0,0,0,0,0,0,0,0,0,0,0,0.1,3,0,0
1353,63.9,0,15,5,5,0,0,0,0,0,5,0,0,0,0,0,0,0,0,0,0,0,0.1,6,0,0
1289,67.9,0,15,0,10,5,0,0,0,0,0,0,0,0,0,0,0,0,0,0,0,0,0.1,2,0,0
1362,69.9,0,15,0,14,0,0,0,0,0,0,0,0,0,0,0,0,0,0,0,0,0,0.1,1,0,0
1311,65.9,0,15,0,15,0,0,0,0,0,0,0,0,0,0,0,0,0,0,0,0,0,0.1,4,0,0
1314,66.9,0,15,0,15,0,0,0,0,0,0,0,0,0,0,0,0,0,0,0,0,0,0.1,3,0,0
1233,66.9,0,15,0,10,5,0,0,0,0,0,0,0,0,0,0,0,0,0,0,0,0,0.1,3,0,0
1195,65.9,0,16,0,10,4,0,0.07,0,0,0,0,0,0,0,0,0,0,0,0,0,0,0.1,3.93,0,0
1239,66.9,0,15,2,10,3,0,0,0,0,0,0,0,0,0,0,0,0,0,0,0,0,0.1,3,0,0
1285,66.9,0,15,0,12,3,0,0,0,0,0,0,0,0,0,0,0,0,0,0,0,0,0.1,3,0,0
1287,64.9,0,16,0,11,5,0,0,0,0,0,0,0,0,0,0,0,0,0,0,0,0,0.1,3,0,0
1343,68.9,0,14,0,14,0,0,0,0,0,0,0,0,0,0,0,0,0,0,0,0,0,0.1,3,0,0
1280,66.97,0,15.02,4.95,8.01,2,0,0,0.05,0,0,0,0,0,0,0,0,0,0,0,0,0,0,3,0,0
1254,66.97,0,15.02,3,10.01,2,0,0,0,0,0,0,0,0,0,0,0,0,0,0,0,0,0,3,0,0
1202,66.97,0,15.02,3,8.01,4,0,0,0,0,0,0,0,0,0,0,0,0,0,0,0,0,0,3,0,0
1238,66.97,0,15.02,1,10.01,4,0,0,0,0,0,0,0,0,0,0,0,0,0,0,0,0,0,3,0,0
1025,51.88,4.5,0,0,0,0,15.13,8.04,0.98,0,0,0,0,0,0,0,0,0,0,0,2.99,0,0,0,16.48,0
1020,51.66,3.01,1.49,0,0,0,11.15,9.06,4.04,0,0,0,0,0,0,0.07,0,0,0,0,3.01,0,0,0,16.51,0
1050,52.13,9.46,0,0,0,0,8.63,7.09,3.14,0,0,0,0,0,0,0,0,0,0,0,3.02,0,0,0,16.53,0
1020,55.44,0.95,0,0,0,0,11.06,8.98,4.01,0,0,0,0,0,0,0.06,0,0,0,0,2.99,0,0,0,16.51,0
1150,53.83,2.47,0,0,0,0,9.9,7.54,3.24,4.45,0,0,0,0,0,0.07,1.99,0,0,0,2.48,0,0,0,14.03,0
1060,57.04,0.96,0,0,0,0,7.65,5.99,5.46,4.45,0,0,0,0,0,0,0,0,0,0,2.47,0,0,0,15.98,0
1150,58.92,1.06,0,0,0,0,7.44,5.83,3.74,2.51,0,0,0,0,0,0,0,0,0,3.48,2.03,0,0,0,14.99,0
1040,56.79,1.06,0,0,0,0,8.03,5.8,4.6,3.06,0,0,0,0,0,0.06,0,0,0,4.04,2.02,0,0,0,14.54,0
1050,57.92,0.96,0,0,0,0,9.55,7.21,4.75,0,0,0,0,0,0,0.07,0,0,0,0,3.01,0,0,0,16.53,0
1050,50.07,6.51,0,0,0,0,14.87,8.06,0.98,0,0,0,0,0,0,0,0,0,0,0,3,0,0,0,16.51,0
1050,60,0,0,0,1.99,0,12.94,0.96,6,0,0,0,0,0,0,0.05,0,0,0,9.03,3.02,0,0,0,6.01,0
1100,51.06,0.45,0,0,0,0,9.49,7.12,4.8,2.97,0,0,0,0,0,0.07,0,0,0,0,2.98,0,0,0,21.06,0
1100,47.66,2.01,0,10.04,0,0,8.07,6.03,4.05,12.05,0,0,0,0,0,0.05,0,0,0,0,2.02,0,0,0,8.02,0
1175,49.76,1.06,0,6.28,5.25,4.16,2.19,2.11,1.04,8.32,4.18,0,0,0,0,0.06,0,0,0,7.26,2.06,0,0,0,6.27,0
1175,46.97,1.04,0,6,8.05,4,1.89,1.95,1.03,9.02,2.02,0,0,0,0,0,0,0,0,9.99,2.03,0,0,0,6.01,0
1125,45.28,0.99,0,5.96,7.96,3.97,2.87,3.05,1,8.96,1.99,0,0,0,0,0,3,0,0,7.95,2.02,0,0,0,5,0
1100,47.03,0.96,0,0,8.03,2.01,1.95,2.02,0.97,9.01,9.98,0,0,0,0,0,0,0,0,10.02,2.03,0,0,0,5.99,0
1065,56.77,0.57,0,0,0,0,9.93,7.02,4.51,0,0,0,0,0,0,0,0,0,0,0,2.49,0,0,0,18.71,0
1175,57.36,0.55,0,0,0,0,10.25,7.1,4.67,0,0,0,0,0,0,0,0,0,0,0,3.03,0,0,0,17.04,0
1100,56.28,0,0,0,0,0,10.59,6.86,4.62,0,0,0,0,0,0,0,0,0,0,0,2.97,0,0,0,18.68,0
1120,64.68,0.98,0.13,0,1.21,0,0,16.99,0.58,0,0,0,0,0,0,0,0,0,0,5.78,9.65,0,0,0,0,0
1107,66.04,0.1,0.13,0,0.6,0,0,16.96,0,0,0,0,0,0,0,0,0,0,0,6.54,9.63,0,0,0,0,0
1088,65.97,0.97,0.13,0,0.6,0,0,16.94,0,0,0,0,0,0,0,0,0,0,0,5.77,9.62,0,0,0,0,0
1076,65.89,1.94,0.13,0,0.6,0,0,16.92,0,0,0,0,0,0,0,0,0,0,0,4.91,9.61,0,0,0,0,0
1020,65.8,2.91,0.13,0,0.6,0,0,16.9,0,0,0,0,0,0,0,0,0,0,0,4.06,9.6,0,0,0,0,0
953,65.71,3.88,0.13,0,0.6,0,0,16.88,0,0,0,0,0,0,0,0,0,0,0,3.21,9.59,0,0,0,0,0
906,65.55,5.8,0.13,0,0.6,0,0,16.84,0,0,0,0,0,0,0,0,0,0,0,1.52,9.56,0,0,0,0,0
916,65.32,7.53,0.13,0,0.6,0,0,16.8,0,0,0,0,0,0,0,0,0,0,0,0.08,9.54,0,0,0,0,0
1217,61.05,2.74,13.72,11.04,11.34,0,0,0,0,0,0,0,0,0,0,0,0,0,0,0,0,0.11,0,0,0,0
1150,10.28,42.54,0,3.48,0,0,0,0,0,6.04,0,0,0,0,6.84,0.01,19.17,0,0,0,7.41,0,0,0,4.23,0
1140,10.69,43.65,0,0,0,0,0.96,0,0,6.14,0,0,0,0,7.01,0.01,19.61,0,0,0,7.64,0,0,0,4.29,0
1400,68,0,10,14,0,0,0,8,0,0,0,0,0,0,0,0,0,0,0,0,0,0,0,0,0,0
1127,60,0,10,8,8,0,8,4,2,0,0,0,0,0,0,0,0,0,0,0,0,0,0,0,0,0
1032,67.87,6.11,11.61,0.8,0,0,0,12.41,1.1,0,0,0,0,0,0,0,0,0,0,0,0,0,0.1,0,0,0
963,68.63,3.6,10.79,1.6,0,0,0,15.28,0,0,0,0,0,0,0,0,0,0,0,0,0,0,0.1,0,0,0
974,68.58,3.7,11.41,1.6,0,0,0,13.91,0.7,0,0,0,0,0,0,0,0,0,0,0,0,0,0.1,0,0,0
908,67.4,3.5,11.7,1.6,0,0,0,14.4,1.3,0,0,0,0,0,0,0,0,0,0,0,0,0,0.1,0,0,0
956,67.1,4.6,11.5,1.6,0,0,0,14.4,0.7,0,0,0,0,0,0,0,0,0,0,0,0,0,0.1,0,0,0
949,69.08,4.4,10.21,1.6,0,0,0,14.01,0.6,0,0,0,0,0,0,0,0,0,0,0,0,0,0.1,0,0,0
1203,60.92,0,11.85,14.24,9.73,0,1.08,0.2,0.15,0,0,0,0.18,0,0.9,0,0,0,0,0.71,0,0.04,0,0,0,0
1202,62.11,0,10.41,14.97,8.74,0,1.49,0.21,0.28,0,0.42,0,0.17,0,0.86,0,0,0,0,0.34,0,0,0,0,0,0
1212,61.83,0,10.49,16.85,7.74,0,0.86,0.23,0.28,0,0.18,0,0.17,0,1.03,0,0,0,0,0.34,0,0,0,0,0,0
1205,61.64,0,10.19,14.66,9.88,0,1.56,0.23,0.24,0,0.59,0,0.17,0,0.5,0,0,0,0,0.34,0,0,0,0,0,0
970,66,2,15.1,2,0,0,0,14.9,0,0,0,0,0,0,0,0,0,0,0,0,0,0,0,0,0,0
1025,64,2,15.1,2,0,0,0,13.9,3,0,0,0,0,0,0,0,0,0,0,0,0,0,0,0,0,0
1010,64,2,15.1,2,0,0,0,12.9,4,0,0,0,0,0,0,0,0,0,0,0,0,0,0,0,0,0
1040,64,2,15.1,3,0,0,0,11.9,4,0,0,0,0,0,0,0,0,0,0,0,0,0,0,0,0,0
1005,63.97,2,15.02,2,1.2,0,0,13.01,2.8,0,0,0,0,0,0,0,0,0,0,0,0,0,0,0,0,0
980,63.4,4.2,15.2,0,1.2,0,0,13.2,2.8,0,0,0,0,0,0,0,0,0,0,0,0,0,0,0,0,0
990,63.4,4.2,15.2,0.5,1.2,0,0,12.2,3.3,0,0,0,0,0,0,0,0,0,0,0,0,0,0,0,0,0
985,64.2,4.1,14.1,1.7,0,0,0,11.5,4.4,0,0,0,0,0,0,0,0,0,0,0,0,0,0,0,0,0
960,64.97,4.1,14.42,1.7,0,0,0,10.41,4.4,0,0,0,0,0,0,0,0,0,0,0,0,0,0,0,0,0
970,65.8,5.1,14.2,0,0,0,0,10.5,4.4,0,0,0,0,0,0,0,0,0,0,0,0,0,0,0,0,0
1010,63.1,2.3,14.1,2.5,0.2,0,0,13.4,4.4,0,0,0,0,0,0,0,0,0,0,0,0,0,0,0,0,0
970,64,2.5,14.2,0.4,0,0,0,14.8,4.1,0,0,0,0,0,0,0,0,0,0,0,0,0,0,0,0,0
995,63.3,2.1,14.2,2,0,0,0,13.9,4.5,0,0,0,0,0,0,0,0,0,0,0,0,0,0,0,0,0
985,63.4,2.6,14.5,1.3,0,0,0,14.1,4.1,0,0,0,0,0,0,0,0,0,0,0,0,0,0,0,0,0
1170,71.5,3,10,2,10.5,0,0,0,0,0,2.9,0,0,0,0,0,0,0,0,0,0,0,0.1,0,0,0
1120,70,4.8,10,1.2,12,0,0,0,0,0,1.9,0,0,0,0,0,0,0,0,0,0,0,0.1,0,0,0
1160,68.5,2.8,12.8,0.3,11.5,0,0,0,0,0,4,0,0,0,0,0,0,0,0,0,0,0,0.1,0,0,0
1155,68,2.5,12.5,5,9,0,0,0,0,0,2.9,0,0,0,0,0,0,0,0,0,0,0,0.1,0,0,0
1140,70.5,3.2,11.5,1,9.9,0,0,0,0,0,3.8,0,0,0,0,0,0,0,0,0,0,0,0.1,0,0,0
1180,69.34,3.37,11.39,0,12.98,0,0,0,0,0,2.82,0,0,0,0,0,0,0,0,0,0,0,0.1,0,0,0
1190,73,2.95,10.5,0.1,10.5,0,0,0,0,0,2.85,0,0,0,0,0,0,0,0,0,0,0,0.1,0,0,0
1185,74,1.5,10.9,0.5,10,0,0,0,0,0,2.9,0,0,0,0,0,0,0,0,0,0,0,0.2,0,0,0
1190,66.1,3,13.8,1,13,0,0,0,0,0,3,0,0,0,0,0,0,0,0,0,0,0,0.1,0,0,0
1130,64.6,6,11.2,1.8,7.8,0,0,0,0,0,8.5,0,0,0,0,0,0,0,0,0,0,0,0.1,0,0,0
1210,65.2,4.3,12.8,7,5.6,0,0,0,0,0,4.9,0,0,0,0,0,0,0,0,0,0,0,0.2,0,0,0
1135,74,4.4,8.5,1,8.2,0,0,0,0,0,3.8,0,0,0,0,0,0,0,0,0,0,0,0.1,0,0,0
1120,69.2,4.2,11.1,2,10.5,0,0,0,0,0,2.9,0,0,0,0,0,0,0,0,0,0,0,0.1,0,0,0
1080,70.5,3,10.4,0,10,0,0,0,0,0,6,0,0,0,0,0,0,0,0,0,0,0,0.1,0,0,0
1140,76.6,1.5,10.5,0.2,7.6,0,0,0,0,0,3.5,0,0,0,0,0,0,0,0,0,0,0,0.1,0,0,0
1145,71,2.5,11.9,1.5,10.1,0,0,0,0,0,2.9,0,0,0,0,0,0,0,0,0,0,0,0.1,0,0,0
1120,69.32,1.5,13.79,3.8,10.99,0,0,0,0,0,0.5,0,0,0,0,0,0,0,0,0,0,0,0.1,0,0,0
1180,64.9,0.8,16.5,1.7,13.8,0,0,0,0,0,1.9,0,0,0,0,0,0,0,0,0,0,0,0.4,0,0,0
1140,66.21,6.63,12.12,6.2,5.28,2.07,0,0,0,0,1.4,0,0.01,0,0,0,0,0,0,0,0.03,0,0.05,0,0,0
1130,66.57,6.52,12.23,5.35,5.28,1.59,0,0,0,0,2.35,0,0.01,0,0,0,0,0,0,0,0.02,0,0.08,0,0,0
1140,66.71,6.33,12.03,5.37,5.27,1.62,0,0,0,0,2.57,0,0.01,0,0,0,0,0,0,0,0.01,0,0.08,0,0,0
1130,66.59,6.85,12.17,5.3,5.27,1.47,0,0,0,0,2.24,0,0.01,0,0,0,0,0,0,0,0.02,0,0.08,0,0,0
1110,66.71,6.54,12.06,5.39,5.29,1.59,0,0,0,0,2.33,0,0.01,0,0,0,0,0,0,0,0.01,0,0.07,0,0,0
1120,66,6.7,12.03,5.32,5.28,1.36,0,0,0,0,3.22,0,0.01,0,0,0,0,0,0,0,0.01,0,0.07,0,0,0
1120,66.24,6.53,12.14,5.47,5.29,1.65,0,0,0,0,2.58,0,0.01,0,0,0,0,0,0,0,0.01,0,0.08,0,0,0
1125,66.18,6.68,12.19,5.56,5.33,1.61,0,0,0,0,2.35,0,0.01,0,0,0,0,0,0,0,0.01,0,0.08,0,0,0
1135,66.38,6.72,12.09,5.76,5.31,1.89,0,0,0,0,1.75,0,0.01,0,0,0,0,0,0,0,0.01,0,0.08,0,0,0
1140,66.45,6.46,11.97,5.84,5.28,1.45,0,0,0,0,2.45,0,0.01,0,0,0,0,0,0,0,0.01,0,0.08,0,0,0
985,52.93,8.99,18.78,0,0,0,0,18.68,0.5,0,0,0,0,0,0,0,0,0,0,0,0.02,0,0.1,0,0,0
1030,56.93,4.99,18.78,0,0,0,2,16.68,0.5,0,0,0,0,0,0,0,0,0,0,0,0.02,0,0.1,0,0,0
1010,56.93,4.99,18.78,0,0,0,7.99,10.69,0.5,0,0,0,0,0,0,0,0,0,0,0,0.02,0,0.1,0,0,0
760,56.94,16.98,12.99,0,0,0,0,12.99,0,0,0,0,0,0,0,0,0,0,0,0,0,0,0.1,0,0,0
940,57.9,10,15,0,2,0,0,6,9,0,0,0,0,0,0,0,0,0,0,0,0,0,0.1,0,0,0
910,54.34,10.67,15.52,0,3.88,0,0,15.52,0,0,0,0,0,0,0,0,0,0,0,0,0,0,0.07,0,0,0
1020,56.38,6.92,17.31,0,0,0,0,19.29,0,0,0,0,0,0,0,0,0,0,0,0,0,0,0.1,0,0,0
740,52.94,16.98,14.49,0,1,0,0,14.49,0,0,0,0,0,0,0,0,0,0,0,0,0,0,0.1,0,0,0
1070,51.77,6.36,16.35,0,9.08,0,0,16.35,0,0,0,0,0,0,0,0,0,0,0,0,0,0,0.09,0,0,0
1070,62.91,0,13.38,0,0,0,0,15.74,0,7.82,0,0,0,0,0,0,0,0,0,0,0,0,0.15,0,0,0
1250,62.58,0,13.29,0.12,8.05,0,0,15.8,0,0,0,0,0,0,0,0,0,0,0,0,0,0,0.16,0,0,0
1218,61.37,0,11.37,17.37,7.07,0,1.45,0.08,0.11,0,0,0,0.15,0,0.49,0,0,0,0,0.5,0,0.04,0,0,0,0
1212,61.64,0,11.42,17.45,6.66,0,1.35,0.11,0.13,0,0,0,0.18,0,0.63,0,0,0,0,0.4,0,0.03,0,0,0,0
1217,61.4,0,11.71,19.45,4.59,0,0.98,0.13,0.2,0,0,0,0.18,0,0.94,0,0,0,0,0.42,0,0,0,0,0,0
1211,61.64,0,11.57,17.28,6.71,0,1.05,0.14,0.2,0,0,0,0.17,0,0.83,0,0,0,0,0.41,0,0,0,0,0,0
1235,63.84,0,11.03,17.98,4.23,0,1.15,0.15,0.2,0,0,0,0.17,0,0.8,0,0.05,0,0,0.4,0,0,0,0,0,0
1008,77.72,0,3.95,5.5,0.03,0.01,0.98,9.76,0,0.97,0.99,0,0,0,0,0,0,0,0,0,0,0,0.09,0,0,0
965,68.78,7.22,9.14,3.04,0.92,0,0,10.18,0.63,0,0,0,0,0,0,0,0,0,0,0,0,0,0.09,0,0,0
935,72.57,7.6,7.68,1.23,0.03,0,0,7.76,0.01,0.96,2.09,0,0,0,0,0,0,0,0,0,0,0,0.07,0,0,0
975,69.04,7.19,9.02,3.05,0.04,0,0,9.06,0.59,0,1.92,0,0,0,0,0,0,0,0,0,0,0,0.09,0,0,0
1005,76.09,0,4.5,6.51,0.03,0,0,10.02,0,1.76,0.99,0,0,0,0,0,0,0,0,0,0,0,0.1,0,0,0
855,75.2,0,3.98,6.79,0.03,0.01,0,12.87,0,0,1.02,0,0,0,0,0,0,0,0,0,0,0,0.1,0,0,0
950,75.7,1.75,5.79,5.44,0.03,0,0,10.67,0,0.01,0.53,0,0,0,0,0,0,0,0,0,0,0,0.08,0,0,0
960,75.28,0,6.94,1.93,0.03,0,0,12.78,0,0,2.97,0,0,0,0,0,0,0,0,0,0,0,0.07,0,0,0
880,77.34,0,4.98,6.37,0.03,0,0,11.19,0,0.01,0,0,0,0,0,0,0,0,0,0,0,0,0.08,0,0,0
920,72.33,7.34,7.37,1.99,0.02,0,0,8.97,0,0,1.9,0,0,0,0,0,0,0,0,0,0,0,0.08,0,0,0
890,75.69,1.72,5.01,3.88,0.03,0,0,10.56,0,0,3.04,0,0,0,0,0,0,0,0,0,0,0,0.07,0,0,0
960,70.98,7.58,8.64,2.28,0.04,0,0,8.09,0.76,0,1.56,0,0,0,0,0,0,0,0,0,0,0,0.07,0,0,0
965,74.42,3.86,6.45,4.35,0.03,0.01,0,9.77,0,0,1.04,0,0,0,0,0,0,0,0,0,0,0,0.07,0,0,0
1035,71.93,1.93,8.56,5.01,0.03,0,0,12.43,0,0,0,0,0,0,0,0,0,0,0,0,0,0,0.11,0,0,0
920,72.13,7.64,7.71,2.24,0.03,0,2.06,6,0.01,0,2.1,0,0,0,0,0,0,0,0,0,0,0,0.08,0,0,0
935,77.22,0,4.14,6.19,0.03,0.45,0,10.81,0,1.07,0,0,0,0,0,0,0,0,0,0,0,0,0.09,0,0,0
1075,75.91,0,4.44,7.23,0.03,0,0,9.27,1.54,1.48,0,0,0,0,0,0,0,0,0,0,0,0,0.1,0,0,0
945,76.43,0,5.17,6.11,0.03,0,0,11.65,0,0,0.51,0,0,0,0,0,0,0,0,0,0,0,0.1,0,0,0
1035,72.95,2.58,7.8,5.03,0.03,0,0,11.51,0,0,0,0,0,0,0,0,0,0,0,0,0,0,0.1,0,0,0
1015,77.47,0,3.94,6.64,0.03,0,0,9.86,0,0.97,1,0,0,0,0,0,0,0,0,0,0,0,0.09,0,0,0
975,67.98,7.19,10.69,2.32,0.04,0,0,10.89,0.01,0,0.81,0,0,0,0,0,0,0,0,0,0,0,0.07,0,0,0
945,74.6,7.76,6.83,1.95,0.04,0,0,6.77,0.01,0,1.95,0,0,0,0,0,0,0,0,0,0,0,0.09,0,0,0
950,70.16,7.32,9.15,1.95,0.02,0,0,10.12,0,0,1.21,0,0,0,0,0,0,0,0,0,0,0,0.07,0,0,0
955,77.53,0,4.68,5.94,0.03,0,0,10.76,0,0.97,0,0,0,0,0,0,0,0,0,0,0,0,0.09,0,0,0
990,76.28,0,4.37,6.94,0.05,0,0,8.32,1.75,1.18,1.02,0,0,0,0,0,0,0,0,0,0,0,0.09,0,0,0
1005,73.18,0,6.95,6.01,0.04,0,0,10.79,0,0,2.96,0,0,0,0,0,0,0,0,0,0,0,0.07,0,0,0
875,70.48,0,8.97,0.05,1.97,0,0,15.5,2.93,0,0,0,0,0,0,0,0,0,0,0,0,0,0.1,0,0,0
850,69.62,0,8.94,0.06,2.46,0,0,15.91,2.91,0,0,0,0,0,0,0,0,0,0,0,0,0,0.1,0,0,0
860,66.55,0,9.73,1.99,2.67,0,0,16.09,2.87,0,0,0,0,0,0,0,0,0,0,0,0,0,0.1,0,0,0
780,67.47,0,7.89,5.4,0.04,0,0,16.25,2.84,0,0,0,0,0,0,0,0,0,0,0,0,0,0.11,0,0,0
1070,66.87,0,8.96,1.99,1.96,0,0,16.31,2.9,0,0,0,0,0,0,0,0,0,0,0,0,0,0.1,0.91,0,0
