Repository: you0514w/youyou

File: Expansion Coeff.csv (part 18 of 83)
Expansion Coeff (Typical) ( 10-7/K ),SiO2,B2O3,Al2O3,MgO,CaO,BaO,Li2O,Na2O,K2O,Rb2O,Ag2O,Cs2O,Tl2O,MnO,FeO,CoO,NiO,CuO,ZnO,SrO,CdO,PbO,SnO,Cr2O3,Fe2O3,Ga2O3,As2O3,Y2O3,In2O3,Sb2O3,La2O3,Nd2O3,Gd2O3,TiO2,MnO2,GeO2,ZrO2,CeO2,SnO2,TeO2,P2O5,V2O5,Nb2O5,Ta2O5,MoO3,WO3
83,46,0,5.5,0,6.7,12.6,0,0,0,0,0,0,0,0,0,0,0,0,16,10.8,0,0,0,0,0,0,0,0,0,0,0,0,0,0,0,0,2.4,0,0,0,0,0,0,0,0,0
79,47.5,0,6.9,0,0,16.8,0,0,0,0,0,0,0,0,0,0,0,0,16.3,10.1,0,0,0,0,0,0,0,0,0,0,0,0,0,0,0,0,2.4,0,0,0,0,0,0,0,0,0
77,48.2,0,6,0,5,11.8,0,0,0,0,0,0,0,0,0,0,0,0,16.4,10.2,0,0,0,0,0,0,0,0,0,0,0,0,0,0,0,0,2.4,0,0,0,0,0,0,0,0,0
42,74.39,0,5.59,0,0,0,0,0,0,0,0,0,0,0,0,0,0,0,0,0,0,20.02,0,0,0,0,0,0,0,0,0,0,0,0,0,0,0,0,0,0,0,0,0,0,0,0
42,75.48,0,4.63,0,0,0,0,0,0,0,0,0,0,0,0,0,0,0,0,0,0,19.89,0,0,0,0,0,0,0,0,0,0,0,0,0,0,0,0,0,0,0,0,0,0,0,0
43,73.65,0,5.66,0,0,0,0,0,0,0,0,0,0,0,0,0,0,0,0,0,0,20.69,0,0,0,0,0,0,0,0,0,0,0,0,0,0,0,0,0,0,0,0,0,0,0,0
42,75.14,0,3.77,0,0,0,0,0,0,0,0,0,0,0,0,0,0,0,0,0,0,21.09,0,0,0,0,0,0,0,0,0,0,0,0,0,0,0,0,0,0,0,0,0,0,0,0
41,76.94,0,2.77,0,0,0,0,0,0,0,0,0,0,0,0,0,0,0,0,0,0,20.29,0,0,0,0,0,0,0,0,0,0,0,0,0,0,0,0,0,0,0,0,0,0,0,0
87,12.3,10.62,0,0,0,0,0,0,0,0,0,0,0,0,0,0,0,0,18.16,0,0,49.68,0,0,0,0,0,0,0,0,0,0,0,9.24,0,0,0,0,0,0,0,0,0,0,0,0
84,0.22,19.83,0,0,0,0,0,0,0,0,0,0,0,0,0,0,0,0,33.94,0,0,41.7,0,0,0,0,0,0,0,0,0,0,0,4.31,0,0,0,0,0,0,0,0,0,0,0,0
78,10.62,18.32,0,0,0,0,0,0,0,0,0,0,0,0,0,0,0,0,31.35,0,0,35.73,0,0,0,0,0,0,0,0,0,0,0,3.98,0,0,0,0,0,0,0,0,0,0,0,0
73,20.09,17.33,0,0,0,0,0,0,0,0,0,0,0,0,0,0,0,0,29.66,0,0,32.17,0,0,0,0,0,0,0,0,0,0,0,0.75,0,0,0,0,0,0,0,0,0,0,0,0
69,19.24,16.61,0,0,0,0,0,0,0,0,0,0,0,0,0,0,0,0,28.42,0,0,28.5,0,0,0,0,0,0,0,0,0,0,0,7.23,0,0,0,0,0,0,0,0,0,0,0,0
68,18.39,15.87,0,0,0,0,0,0,0,0,0,0,0,0,0,0,0,0,27.15,0,0,24.76,0,0,0,0,0,0,0,0,0,0,0,13.83,0,0,0,0,0,0,0,0,0,0,0,0
75,19.84,8.56,0,0,0,0,0,0,0,0,0,0,0,0,0,0,0,0,36.62,0,0,26.71,0,0,0,0,0,0,0,0,0,0,0,0,0,0,0,0,0,0,0,0,0,0,8.27,0
88,12.83,11.07,0,0,0,0,0,0,0,0,0,0,0,0,0,0,0,0,18.94,0,0,51.81,0,0,0,0,0,0,0,0,0,0,0,0,0,0,0,0,0,0,0,0,0,0,5.35,0
75,11.75,30.41,0,0,0,0,0,0,0,0,0,0,0,0,0,0,0,0,8.67,0,0,44.27,0,0,0,0,0,0,0,0,0,0,0,0,0,0,0,0,0,0,0,0,0,0,4.9,0
75,10.81,18.65,0,0,0,0,0,0,0,0,0,0,0,0,0,0,0,0,31.92,0,0,36.37,0,0,0,0,0,0,0,0,0,0,0,0,0,0,0,0,0,0,0,0,0,0,2.25,0
69,20.18,17.41,0,0,0,0,0,0,0,0,0,0,0,0,0,0,0,0,29.8,0,0,32.54,0,0,0,0,0,0,0,0,0,0,0,0,0,0,0,0,0,0,0,0,0,0,0.07,0
68,19.6,16.91,0,0,0,0,0,0,0,0,0,0,0,0,0,0,0,0,28.94,0,0,26.38,0,0,0,0,0,0,0,0,0,0,0,0,0,0,0,0,0,0,0,0,0,0,8.17,0
124,0,22.25,0,0,0,0,0,0,0,0,0,0,0,0,0,0,0,0,9.51,0,12.05,41.64,0,0,0,0,0,0,0,0,0,0,0,0,0,0,0,0,0,14.55,0,0,0,0,0,0
129,0,58.76,0,0,0,0,0,0,0,0,0,0,0,0,0,0,0,0,6.28,0,7.96,4.58,0,0,0,0,0,0,0,0,0,0,0,0,0,0,0,0,0,22.42,0,0,0,0,0,0
135,0,20.03,0,0,0,0,0,0,0,0,0,0,0,0,0,0,0,0,8.56,0,10.85,12.5,0,0,0,0,0,0,0,0,0,0,0,0,0,0,0,0,0,48.06,0,0,0,0,0,0
92,0,49.03,0,0,0,0,0,0,0,0,0,0,0,0,0,0,0,0,6.99,0,8.85,10.19,0,0,0,0,0,0,0,0,0,0,0,0,0,0,0,0,0,24.94,0,0,0,0,0,0
131,0,68.82,0,0,0,0,0,0,0,0,0,0,0,0,0,0,0,0,5.88,0,0,4.29,0,0,0,0,0,0,0,0,0,0,0,0,0,0,0,0,0,21.01,0,0,0,0,0,0
133,0,20.47,0,0,0,9.29,0,0,0,0,0,0,0,0,0,0,0,0,8.75,0,11.09,19.16,0,0,0,0,0,0,0,0,0,0,0,0,0,0,0,0,0,31.24,0,0,0,0,0,0
124,0,21.3,0,0,0,0,0,0,0,0,0,0,0,0,0,0,0,0,9.11,0,11.54,23.26,0,0,0,0,0,0,0,0,2.27,0,0,0,0,0,0,0,0,32.52,0,0,0,0,0,0
115,0,19.91,0,0,0,0,0,0,0,0,0,0,0,0,0,0,0,0,8.51,0,10.79,21.74,0,0,0,0,0,0,0,0,0,0,0,8.66,0,0,0,0,0,30.39,0,0,0,0,0,0
125,0,21.43,0,0,0,0,0,0,0,0,0,0,0,0,0,0,0,0,9.16,0,11.61,23.4,0,0,0,0,0,0,0,0,0,0,0,0,0,0,0,0,0,32.71,0,0,0,1.69,0,0
128,0,21.11,0,0,0,0,0,0,0,0,0,0,0,0,0,0,0,0,9.02,0,11.44,23.05,0,0,0,0,0,0,0,0,0,0,0,0,0,0,0,0,0,32.22,0,0,0,0,0,3.16
122,0,21.13,0,0,0,0,0,0,0,0,0,0,0,0,0,0,0,0,9.04,0,11.45,19.78,0,0,0,0,0,0,0,0,0,0,0,0,0,0,0,0,0,32.26,0,0,0,0,0,6.34
130,0,20.71,0,0,0,0,0,0,0,0,0,0,0,0,0,0,0,0,8.85,0,11.22,22.61,0,0,0,0,0,0,0,0,0,0,0,0,0,0,0,0,0,31.61,0,0,0,0,5,0
86,0,50.04,0,0,0,0,0,0,0,0,0,0,0,0,0,0,0,0,7.13,0,9.03,15.61,0,0,0,0,0,0,0,0,0,0,0,0,0,0,0,0,0,18.19,0,0,0,0,0,0
82,0,51.1,0,0,0,0,0,0,0,0,0,0,0,0,0,0,0,0,7.28,0,9.23,21.25,0,0,0,0,0,0,0,0,0,0,0,0,0,0,0,0,0,11.14,0,0,0,0,0,0
113,6.87,20.26,1.51,0,0,0,0,0,0,0,0,0,0,0,0,0,0,0,7.15,0,11.22,45.78,0,0,0,0,0,0,0,0,0,0,0,0,0,0,0,0,0,7.21,0,0,0,0,0,0
118,6.77,19.95,1.48,0,0,0,0,0,0,0,0,0,0,0,0,0,0,0,7.04,0,5.16,38.3,0,0,0,0,0,0,0,0,0,0,0,0,0,0,0,0,0,21.3,0,0,0,0,0,0
25,58,4.54,21.75,15.71,0,0,0,0,0,0,0,0,0,0,0,0,0,0,0,0,0,0,0,0,0,0,0,0,0,0,0,0,0,0,0,0,0,0,0,0,0,0,0,0,0,0
18,59.16,4.25,14.53,22.06,0,0,0,0,0,0,0,0,0,0,0,0,0,0,0,0,0,0,0,0,0,0,0,0,0,0,0,0,0,0,0,0,0,0,0,0,0,0,0,0,0,0
15,51.39,4.43,21.19,22.99,0,0,0,0,0,0,0,0,0,0,0,0,0,0,0,0,0,0,0,0,0,0,0,0,0,0,0,0,0,0,0,0,0,0,0,0,0,0,0,0,0,0
26,54.17,4.17,14.25,27.41,0,0,0,0,0,0,0,0,0,0,0,0,0,0,0,0,0,0,0,0,0,0,0,0,0,0,0,0,0,0,0,0,0,0,0,0,0,0,0,0,0,0
35,48.68,12.28,19.52,19.52,0,0,0,0,0,0,0,0,0,0,0,0,0,0,0,0,0,0,0,0,0,0,0,0,0,0,0,0,0,0,0,0,0,0,0,0,0,0,0,0,0,0
47,71.64,20.3,0,0,1.71,0,0,3.62,2.73,0,0,0,0,0,0,0,0,0,0,0,0,0,0,0,0,0,0,0,0,0,0,0,0,0,0,0,0,0,0,0,0,0,0,0,0,0
114,0,0,3.56,0,0,0,0,0,0,0,0,0,0,0,0,0,0,0,0,0,0,24.4,0,0,0,0,0,0,0,0,0,0,0,0,0,0,0,0,0,34.11,0,37.93,0,0,0,0
103,0,0,3.76,0,0,0,0,0,0,0,0,0,0,0,0,0,0,0,0,0,0,37.82,0,0,0,0,0,0,0,0,0,0,0,0,0,0,0,0,0,12.01,0,46.41,0,0,0,0
117,0,0,3.67,0,0,0,0,0,0,0,0,0,0,0,0,0,0,0,0,0,0,36.09,0,0,0,0,0,0,0,0,0,0,0,0,0,0,0,0,0,29.34,0,30.9,0,0,0,0
115,0,0,3.61,0,0,0,0,0,0,0,0,0,0,0,0,0,0,0,0,0,0,31.37,0,0,0,0,0,0,0,0,0,0,0,0,0,0,0,0,0,34.63,0,30.39,0,0,0,0
109,0,0,7.21,0,0,0,0,0,0,0,0,0,0,0,0,0,0,0,0,0,0,31.31,0,0,0,0,0,0,0,0,0,0,0,0,0,0,0,0,0,23.05,0,38.43,0,0,0,0
102,0,0,10.45,0,0,0,0,0,0,0,0,0,0,0,0,0,0,0,0,0,0,22.3,0,0,0,0,0,0,0,0,0,0,0,0,0,0,0,0,0,22.28,0,44.97,0,0,0,0
69.7,64,13.1,6.69,4.11,0,0,0,11.42,0.68,0,0,0,0,0,0,0,0,0,0,0,0,0,0,0,0,0,0,0,0,0,0,0,0,0,0,0,0,0,0,0,0,0,0,0,0,0
66.2,66.5,12.61,6.36,3.31,0,0,0,10.88,0.34,0,0,0,0,0,0,0,0,0,0,0,0,0,0,0,0,0,0,0,0,0,0,0,0,0,0,0,0,0,0,0,0,0,0,0,0,0
74.3,66.07,10.75,5.1,0,0,0,0,14.49,0.14,0,0,0,0,0,0,0,0,0,0,3.45,0,0,0,0,0,0,0,0,0,0,0,0,0,0,0,0,0,0,0,0,0,0,0,0,0,0
59,66.2,17.33,5.11,0,0,0.85,0,9.47,1.04,0,0,0,0,0,0,0,0,0,0,0,0,0,0,0,0,0,0,0,0,0,0,0,0,0,0,0,0,0,0,0,0,0,0,0,0,0
69,19.38,8.36,0,0,0,0,0,0,0,0,0,0,0,0,0,0,7.79,0,35.77,0,0,28.7,0,0,0,0,0,0,0,0,0,0,0,0,0,0,0,0,0,0,0,0,0,0,0,0
88,12.22,10.55,0,0,0,0,0,0,0,0,0,0,0,0,0,0,9.83,0,18.04,0,0,49.36,0,0,0,0,0,0,0,0,0,0,0,0,0,0,0,0,0,0,0,0,0,0,0,0
78,10.59,18.27,0,0,0,0,0,0,0,0,0,0,0,0,0,0,4.25,0,31.26,0,0,35.63,0,0,0,0,0,0,0,0,0,0,0,0,0,0,0,0,0,0,0,0,0,0,0,0
72,20.08,17.33,0,0,0,0,0,0,0,0,0,0,0,0,0,0,0.8,0,29.64,0,0,32.15,0,0,0,0,0,0,0,0,0,0,0,0,0,0,0,0,0,0,0,0,0,0,0,0
62.5,70.12,0,15.89,0,0,0,8.67,3.14,1.37,0,0,0,0,0,0,0,0,0,0,0,0,0,0,0,0,0,0,0,0,0,0,0,0,0.81,0,0,0,0,0,0,0,0,0,0,0,0
92,39.59,8.54,1.46,0,0,0,0,0,0,0,0,0,2.44,0,0,0,0,0,0,0,0,47.97,0,0,0,0,0,0,0,0,0,0,0,0,0,0,0,0,0,0,0,0,0,0,0,0
87.6,25.81,29.38,14.11,0,9.75,6.35,5.01,3.63,5.96,0,0,0,0,0,0,0,0,0,0,0,0,0,0,0,0,0,0,0,0,0,0,0,0,0,0,0,0,0,0,0,0,0,0,0,0,0
87.2,27.08,20.41,14.71,0,12.16,8.99,16.65,0,0,0,0,0,0,0,0,0,0,0,0,0,0,0,0,0,0,0,0,0,0,0,0,0,0,0,0,0,0,0,0,0,0,0,0,0,0,0
85.5,25.54,23.75,12.96,1.9,11.82,8.16,15.87,0,0,0,0,0,0,0,0,0,0,0,0,0,0,0,0,0,0,0,0,0,0,0,0,0,0,0,0,0,0,0,0,0,0,0,0,0,0,0
114,2.34,50.66,2.76,0,0,0,0,0,0,0,0,0,0,0,0,0,0,0,0,0,0,44.24,0,0,0,0,0,0,0,0,0,0,0,0,0,0,0,0,0,0,0,0,0,0,0,0
103,4.65,40.22,1.37,0,0,0,0,0,0,0,0,0,0,0,0,0,0,0,8.6,0,0,45.16,0,0,0,0,0,0,0,0,0,0,0,0,0,0,0,0,0,0,0,0,0,0,0,0
103,7.14,34.91,0,0,0,0,0,0,0,0,0,0,0,0,0,0,0,0,10.54,0,0,47.41,0,0,0,0,0,0,0,0,0,0,0,0,0,0,0,0,0,0,0,0,0,0,0,0
101,7.16,35.04,1.41,0,0,0,0,0,0,0,0,0,0,0,0,0,0,0,8.81,0,0,47.58,0,0,0,0,0,0,0,0,0,0,0,0,0,0,0,0,0,0,0,0,0,0,0,0
97,7.26,31.34,0,0,0,0,0,0,0,0,0,0,0,0,0,0,0,0,12.51,0,0,48.89,0,0,0,0,0,0,0,0,0,0,0,0,0,0,0,0,0,0,0,0,0,0,0,0
56,41.38,14.07,15.52,1.87,2.68,0,0,0.6,0,0,0,0,0,0,0,0,0,0,18.51,0,0,0,0,0,0,0,0,0,0,0,0.23,0,0,0,0,0,4.89,0,0.25,0,0,0,0,0,0,0
41.7,78.23,18,0,0,1.11,0,0,0,2.66,0,0,0,0,0,0,0,0,0,0,0,0,0,0,0,0,0,0,0,0,0,0,0,0,0,0,0,0,0,0,0,0,0,0,0,0,0
88,39.88,10.12,1.38,0,0,0,0,0,0,0,0,0,0,0,0,0,0,0,0,0,0,48.62,0,0,0,0,0,0,0,0,0,0,0,0,0,0,0,0,0,0,0,0,0,0,0,0
85,39.58,0,2.59,0,0,0,0,1.06,0,0,0,0,0,0,0,0,0,0,0,0,0,41.45,0,0,0,0,0,0,0,0,0,0,0,14.88,0,0,0,0,0.44,0,0,0,0,0,0,0
87,38.43,0,2.51,0,4.57,0,0,0,0,0,0,0,0,0,0,0,0,0,0,0,0,39.08,0,0,0,0,0,0,0,0,0,0,0,14.45,0,0,0.51,0,0,0,0.45,0,0,0,0,0
85,40.56,3.97,2.17,0,0,0,1.84,2.68,0,0,0,0,0,0,0,0,0,0,0,0,0,27.79,0,0,0,0,0,0,0,0,0,0,0,15.24,0,0,5.39,0,0.36,0,0,0,0,0,0,0
109.2,14.3,20.13,0,49.6,0,7.15,0,0,0,0,0,0,0,0,0,0,0,0,7.97,0,0,0,0,0,0,0,0,0,0,0,0,0,0,0,0,0,0,0,0,0,0,0,0,0,0.85,0
116.2,11.84,19.88,0,51.48,0,7.29,0,0,0,0,0,0,0,0,0,0,0,0,7.86,0,0,0,0,0,0,0,0,0,0,0,0,0,0,0,0,0,0,0,0,0,0,0,0,0,1.65,0
115.8,12.49,20.65,0,51.19,0,8.56,0,0,0,0,0,0,0,0,0,0,0,0,5.38,0,0,0,0,0,0,0,0,0,0,0,0,0,0,0,0,0,0,0,0,0,0,0,0,0,1.73,0
117.8,13.07,20.01,0,50.54,0,7.22,0,0,0,0,0,0,0,0,0,0,0,0,7.91,0,0,0,0,0,0,0,0,0,0,0,0,0,0,0,0,0,0,0,0,0,0,0,0,0,1.25,0
101,0,40,10,0,30,20,0,0,0,0,0,0,0,0,0,0,0,0,0,0,0,0,0,0,0,0,0,0,0,0,0,0,0,0,0,0,0,0,0,0,0,0,0,0,0,0
94,0,40,10,0,40,10,0,0,0,0,0,0,0,0,0,0,0,0,0,0,0,0,0,0,0,0,0,0,0,0,0,0,0,0,0,0,0,0,0,0,0,0,0,0,0,0
127.2,0,40,10,0,0,50,0,0,0,0,0,0,0,0,0,0,0,0,0,0,0,0,0,0,0,0,0,0,0,0,0,0,0,0,0,0,0,0,0,0,0,0,0,0,0,0
94.7,0,40,20,0,0,40,0,0,0,0,0,0,0,0,0,0,0,0,0,0,0,0,0,0,0,0,0,0,0,0,0,0,0,0,0,0,0,0,0,0,0,0,0,0,0,0
106.5,0,40,10,0,0,0,0,0,0,0,0,0,0,0,0,0,0,0,0,50,0,0,0,0,0,0,0,0,0,0,0,0,0,0,0,0,0,0,0,0,0,0,0,0,0,0
98,0,40,15,0,0,0,0,0,0,0,0,0,0,0,0,0,0,0,0,45,0,0,0,0,0,0,0,0,0,0,0,0,0,0,0,0,0,0,0,0,0,0,0,0,0,0
88,0,50,10,0,0,0,0,0,0,0,0,0,0,0,0,0,0,0,0,40,0,0,0,0,0,0,0,0,0,0,0,0,0,0,0,0,0,0,0,0,0,0,0,0,0,0
89.7,0,30,20,0,50,0,0,0,0,0,0,0,0,0,0,0,0,0,0,0,0,0,0,0,0,0,0,0,0,0,0,0,0,0,0,0,0,0,0,0,0,0,0,0,0,0
152,0,0,1.47,0,0,14.7,6.95,8.75,5.02,0,0,0,0,0,0,0,0,0,25.84,0,0,0,0,0,0,0,0,0,0,3.49,0,0,0,0,0,0,0,0,0,0,33.78,0,0,0,0,0
151,0,0,0,0,14.99,0,6.94,8.02,4.95,0,0,0,0,0,0,0,0,0,27.03,0,0,0,0,0,0,0,0,0,0,5.02,0,0,0,0,0,0,0,0,0,0,33.05,0,0,0,0,0
160,0,0,0,0,0,14.9,6.85,7.88,4.95,0,0,0,0,0,0,0,0,0,22.34,0,0,0,8.34,0,0,0,0,0,0,0,0,0,0,0,0,0,0,0,0,0,34.74,0,0,0,0,0
163,0,0,0.43,0,18.81,6.24,6.97,7.97,5.01,0,0,0,0,0,0,0,0,0,11.21,0,0,8.37,0,0,0,0,0,0,0,0,0,0,0,0,0,0,0,0,0,0,34.99,0,0,0,0,0
143,0,0,0.2,0,15.01,0,7.11,8.07,4.97,0,0,0,0,0,0,0,0,0,23.95,0,0,0,0,0,0,0,0,0,0,5.73,0,0,0,0,0,0,0,0,0,0,34.96,0,0,0,0,0
146,0,0,0.64,0,7.45,7.46,6.98,7.99,5.02,0,0,0,0,0,0,0,0,0,24.73,0,0,0,1.13,0,0,0,0,0,0,3.65,0,0,0,0,0,0,0,0,0,0,34.95,0,0,0,0,0
152,0,0,0.3,0,15.04,0,6.96,8.05,4.96,0,0,0,0,0,0,0,0,0,23.92,0,0,0,1.69,0,0,0,0,0,0,4.17,0,0,0,0,0,0,0,0,0,0,34.91,0,0,0,0,0
143,0,0,0.42,0,11.25,3.76,7.16,7.94,5,0,0,0,0,0,0,0,0,0,24.45,0,0,0,1.1,0,0,0,0,0,0,4.03,0,0,0,0,0,0,0,0,0,0,34.89,0,0,0,0,0
59,0,0,7.47,0,0,0,0,0,0,0,0,0,0,0,0,0,0,0,49.99,0,0,0,0,0,0,0,0,0,0,0,0,0,0,0,0,0,0,0,0,0,42.54,0,0,0,0,0
71,0,0,10.5,0,0,0,1.12,1.07,0.94,0,0,0,0,0,0,0,0,0,38.95,0,0,0,0,0,0,0,0,0,0,0,0,0,0,0,0,0,0,0,0,0,47.42,0,0,0,0,0
70,0,0,10.99,0,0,0,1.13,1.09,0.95,0,0,0,0,0,0,0,0,0,35.89,0,0,0,0,0,0,0,0,0,0,0,0,0,0,0,0,0,0,0,0,0,49.95,0,0,0,0,0
55,0,0,9.99,0,0,0,0,0,0,0,0,0,0,0,0,0,0,0,42.38,0,0,0,2.82,0,0,0,0,0,0,0,0,0,0,0,0,0,0,0,0,0,44.81,0,0,0,0,0
57,0,0,13.12,0,0,0,0,0,0,0,0,0,0,0,0,0,0,0,36.83,0,0,0,0,0,0,0,0,0,0,0,0,0,0,0,0,0,0,0,0,0,50.05,0,0,0,0,0
35,50.01,0,25,0,0,0,0,0,0,0,0,0,0,0,0,0,0,0,0,24.99,0,0,0,0,0,0,0,0,0,0,0,0,0,0,0,0,0,0,0,0,0,0,0,0,0,0
45,49.98,0,20.01,0,0,0,0,0,0,0,0,0,0,0,0,0,0,0,0,30.01,0,0,0,0,0,0,0,0,0,0,0,0,0,0,0,0,0,0,0,0,0,0,0,0,0,0
56.4,49.93,0,16.71,0,0,0,0,0,0,0,0,0,0,0,0,0,0,0,0,33.36,0,0,0,0,0,0,0,0,0,0,0,0,0,0,0,0,0,0,0,0,0,0,0,0,0,0
73.1,49.92,0,10.01,0,0,0,0,0,0,0,0,0,0,0,0,0,0,0,0,40.07,0,0,0,0,0,0,0,0,0,0,0,0,0,0,0,0,0,0,0,0,0,0,0,0,0,0
78.4,49.93,0,8.34,0,0,0,0,0,0,0,0,0,0,0,0,0,0,0,0,41.73,0,0,0,0,0,0,0,0,0,0,0,0,0,0,0,0,0,0,0,0,0,0,0,0,0,0
35,50.48,0,24.79,0,0,6.04,0,0,0,0,0,0,0,0,0,0,0,0,0,18.69,0,0,0,0,0,0,0,0,0,0,0,0,0,0,0,0,0,0,0,0,0,0,0,0,0,0
37.8,49.97,0,25.03,0,8.3,0,0,0,0,0,0,0,0,0,0,0,0,0,0,16.7,0,0,0,0,0,0,0,0,0,0,0,0,0,0,0,0,0,0,0,0,0,0,0,0,0,0
37.9,49.97,0,25.01,0,12.51,0,0,0,0,0,0,0,0,0,0,0,0,0,0,12.51,0,0,0,0,0,0,0,0,0,0,0,0,0,0,0,0,0,0,0,0,0,0,0,0,0,0
19.7,52.92,0,23.55,11.73,0,0,0,0,0,0,0,0,0,0,0,0,0,0,0,11.8,0,0,0,0,0,0,0,0,0,0,0,0,0,0,0,0,0,0,0,0,0,0,0,0,0,0
83.8,0,74.52,0,0,0,0,0,24.84,0,0,0,0,0,0,0,0,0,0.64,0,0,0,0,0,0,0,0,0,0,0,0,0,0,0,0,0,0,0,0,0,0,0,0,0,0,0,0
41,56.82,8.58,0.05,24.61,0,0,0.69,0,8.69,0,0,0,0,0,0,0,0,0,0,0,0,0,0,0,0,0,0,0,0,0,0,0,0,0,0,0,0.01,0,0,0,0.55,0,0,0,0,0
39,56.85,8.63,0.05,24.55,0,0,0.69,0,8.67,0,0,0,0,0,0,0,0,0,0,0,0,0,0,0,0,0,0,0,0,0,0,0,0,0,0,0,0.01,0,0,0,0.55,0,0,0,0,0
37,56.92,8.66,0.05,24.48,0,0,0.69,0,8.64,0,0,0,0,0,0,0,0,0,0,0,0,0,0,0,0,0,0,0,0,0,0,0,0,0,0,0,0.02,0,0,0,0.54,0,0,0,0,0
40,62.19,13.09,11.45,0,11.33,0,1.1,0,0.35,0,0,0,0,0,0,0,0,0,0,0,0,0,0,0,0,0,0,0,0,0,0,0,0,0,0,0,0.03,0,0,0,0.46,0,0,0,0,0
43,58.13,9.81,15.24,0,15.14,0,0.79,0,0.25,0,0,0,0,0,0,0,0,0,0,0,0,0,0,0,0,0,0,0,0,0,0,0,0,0,0,0,0.02,0,0,0,0.62,0,0,0,0,0
44,56.85,8.6,0.05,24.57,0,0,0.69,0,8.68,0,0,0,0,0,0,0,0,0,0,0,0,0,0,0,0,0,0,0,0,0,0,0,0,0,0,0,0.01,0,0,0,0.55,0,0,0,0,0
65,65.12,15.4,0.1,12.85,0,0,1.36,0,4.85,0,0,0,0,0,0,0,0,0,0,0,0,0,0,0,0,0,0,0,0,0,0,0,0,0,0,0,0.03,0,0,0,0.29,0,0,0,0,0
60,64.43,14.81,0.09,13.86,0,0,1.29,0,5.18,0,0,0,0,0,0,0,0,0,0,0,0,0,0,0,0,0,0,0,0,0,0,0,0,0,0,0,0.03,0,0,0,0.31,0,0,0,0,0
56,63.37,13.95,0.09,15.34,0,0,1.21,0,5.67,0,0,0,0,0,0,0,0,0,0,0,0,0,0,0,0,0,0,0,0,0,0,0,0,0,0,0,0.03,0,0,0,0.34,0,0,0,0,0
55,60.76,11.81,0.08,19.04,0,0,1,0,6.87,0,0,0,0,0,0,0,0,0,0,0,0,0,0,0,0,0,0,0,0,0,0,0,0,0,0,0,0.02,0,0,0,0.42,0,0,0,0,0
50,55.26,7.3,0.04,26.82,0,0,0.57,0,9.41,0,0,0,0,0,0,0,0,0,0,0,0,0,0,0,0,0,0,0,0,0,0,0,0,0,0,0,0.01,0,0,0,0.59,0,0,0,0,0
35,56.49,8.3,0.05,25.09,0,0,0.65,0,8.85,0,0,0,0,0,0,0,0,0,0,0,0,0,0,0,0,0,0,0,0,0,0,0,0,0,0,0,0.01,0,0,0,0.56,0,0,0,0,0
57,45.45,0,17.6,9.68,0,0,0,0,0,0,0,0,0,0,0,0,0,0,18.21,1.28,0,4.19,0.58,0,0,0,0,0,0,0.08,0,0,0,2.93,0,0,0,0,0,0,0,0,0,0,0,0
92,0,0,9.85,0,0,0,52.89,0,0,0,0,0,0,0,0,0,0,0,0,0,0,0,0,0,0,0,0.05,0,0,0,0.09,0.43,0,0,0,0,0,0,0,0,36.69,0,0,0,0,0
83.6,0,0,10.51,19.23,0,0,30.5,0,0,0,0,0,0,0,0,0,0,0,0,0,0,0,0,0,0,0,0.05,0,0,0,0.09,0.46,0,0,0,0,0,0,0,0,39.16,0,0,0,0,0
109.2,0,0,8.42,0,0,0,59.75,0,0,0,0,0,0,0,0,0,0,0,0,0,0,0,0,0,0,0,0.04,0,0,0,0.08,0.37,0,0,0,0,0,0,0,0,31.34,0,0,0,0,0
72.1,0,0,9.49,36.56,0,0,18.06,0,0,0,0,0,0,0,0,0,0,0,0,0,0,0,0,0,0,0,0.05,0,0,0,0.09,0.42,0,0,0,0,0,0,0,0,35.33,0,0,0,0,0
94.6,0,0,7.57,15.65,0,0,48.09,0,0,0,0,0,0,0,0,0,0,0,0,0,0,0,0,0,0,0,0.04,0,0,0,0.08,0.36,0,0,0,0,0,0,0,0,28.21,0,0,0,0,0
112.6,0,0,8.65,5.54,0,0,53.13,0,0,0,0,0,0,0,0,0,0,0,0,0,0,0,0,0,0,0,0.04,0,0,0,0.08,0.39,0,0,0,0,0,0,0,0,32.17,0,0,0,0,0
68.2,61.7,0,0,2.1,2.08,4.99,0,0,0,0,0,0,0,0,0,0,0,0,4.03,0,0,24.99,0,0,0,0,0,0,0,0.11,0,0,0,0,0,0,0,0,0,0,0,0,0,0,0,0
73.8,57.91,0,0,0,3.95,9.03,0,0,0,0,0,0,0,0,0,0,0,0,3.94,0,0,25.06,0,0,0,0,0,0,0,0.11,0,0,0,0,0,0,0,0,0,0,0,0,0,0,0,0
65.4,59.91,0,3.09,1.95,6.16,5.15,0,0,0,0,0,0,0,0,0,0,0,0,4.12,0,0,19.62,0,0,0,0,0,0,0,0,0,0,0,0,0,0,0,0,0,0,0,0,0,0,0,0
88.1,67.89,0,0,0,0,1.36,0,0,5.87,1.12,0,0,0,0,0,0,0,0,0,0,0,23.76,0,0,0,0,0,0,0,0,0,0,0,0,0,0,0,0,0,0,0,0,0,0,0,0
64.2,61.86,0,0,3.94,0,4.98,0,0,0,0,0,0,0,0,0,0,0,0,4.05,0,0,25.03,0,0,0,0,0,0,0,0.14,0,0,0,0,0,0,0,0,0,0,0,0,0,0,0,0
77,57.85,0,0,0,10.06,9,0,0,0,0,0,0,0,0,0,0,0,0,3.96,0,0,19,0,0,0,0,0,0,0,0.13,0,0,0,0,0,0,0,0,0,0,0,0,0,0,0,0
70.4,65.8,0,0,0,0,5.02,0,0,0,0,0,0,0,0,0,0,0,0,4.06,0,0,24.98,0,0,0,0,0,0,0,0.14,0,0,0,0,0,0,0,0,0,0,0,0,0,0,0,0
42,0,76.7,9.3,0,14,0,0,0,0,0,0,0,0,0,0,0,0,0,0,0,0,0,0,0,0,0,0,0,0,0,0,0,0,0,0,0,0,0,0,0,0,0,0,0,0,0
53.6,0,60,20,0,20,0,0,0,0,0,0,0,0,0,0,0,0,0,0,0,0,0,0,0,0,0,0,0,0,0,0,0,0,0,0,0,0,0,0,0,0,0,0,0,0,0
90.1,0,0,7,10,0,0,15,0,0,0,0,0,0,0,0,0,0,0,0,0,0,0,0,0,0,0,0,0,0,0,0,3,0,0,0,0,0,0,0,0,65,0,0,0,0,0
84.9,0,0,9,13,0,0,10,0,0,0,0,0,0,0,0,0,0,0,0,0,0,0,0,0,0,0,0,0,0,0,0,3,0,0,0,0,0,0,0,0,65,0,0,0,0,0
94.2,0,0,8.08,0,0,0,11.11,0,0,0,0,0,0,0,0,0,0,0,15.15,0,0,0,0,0,0,0,0,0,0,0,1.01,2.02,0,0,0,0,0,0,0,0,62.63,0,0,0,0,0
92.4,0,2.44,5.85,0,0,0,9.76,0,0,0,0,0,0,0,0,0,0,0,14.63,0,0,0,0,0,0,0,0,0,0,0,0.98,1.95,0,0,0,0,0,0,0,0,64.39,0,0,0,0,0
91.6,0,0,6.15,0,0,0,10.26,0,0,0,0,0,0,0,0,0,0,0,15.38,0,0,0,0,0,0,0,0,0,0,0,1.03,2.05,0,0,0,0,0,0,0,0,65.13,0,0,0,0,0
92.5,0,0,5.98,0,0,0,11.65,0,0,0,0,0,0,0,0,0,0,0,14.94,0,0,0,0,0,0,0,0,1.99,0,0,1,1.99,0,0,0,0,0,0,0,0,62.45,0,0,0,0,0
118,0,0,5.72,0,0,10.12,0,0,14.97,0,0,0,0,0,0,0,0,0,0,0,0,0,0,0,0,0,0,4.4,0,0.22,0,11.27,0,0,0,0,0,0,0,0,52.82,0,0.48,0,0,0
8.1,68.04,0,15.65,3.04,0,0,6.36,0,0,0,0,0,0,0,0,0,0,0,0.83,0,0,0,0,0,0,0,0,0,0,0,0,0,0,2.13,0,0,1.37,0,0,0,2.58,0,0,0,0,0
25,51.99,39.26,0,0,0,0,0,0,0,0,0,0,0,0,0,0,0,0,0,0,0,8.75,0,0,0,0,0,0,0,0,0,0,0,0,0,0,0,0,0,0,0,0,0,0,0,0
47.6,51.87,0.8,14.1,29.38,2.2,0,0,0.48,0.22,0,0,0,0,0,0,0,0,0,0,0,0,0.95,0,0,0,0,0,0,0,0,0,0,0,0,0,0,0,0,0,0,0,0,0,0,0,0
35,85.28,13.06,0.44,0,0.05,0,0.8,0.1,0.27,0,0,0,0,0,0,0,0,0,0,0,0,0,0,0,0,0,0,0,0,0,0,0,0,0,0,0,0,0,0,0,0,0,0,0,0,0
92,67.94,7.83,0,0,0,1.4,0,16.93,0,0,0,0,0,0,0,0,0,0,2.65,0,0,0,0,0,0,0,0.11,0,0,0,0,3.14,0,0,0,0,0,0,0,0,0,0,0,0,0,0
86.1,67.93,7.84,0,0,0,0,0,16.12,0,0,0,0,0,0,0,0,0,0,2.65,0,0,0,0,0,0,0,0,0,0,0,0,5.23,0,0,0,0,0,0.23,0,0,0,0,0,0,0,0
57.7,59.69,2.6,10.64,16.44,5.98,0,0,1.55,0,0,0,0,0,0,0,0,0,0,0,0,0,3.1,0,0,0,0,0,0,0,0,0,0,0,0,0,0,0,0,0,0,0,0,0,0,0,0
77,54.16,0,5.82,0,0.83,16.53,0,0,0,0,0,0,0,0,0,0,0,0,19.75,0,0,0,0,0,0,0,0,0,0,0,0,0,0,0,0,0,2.91,0,0,0,0,0,0,0,0,0
131,0,18.4,0,0,0,0,0,0,0,0,0,0,0,0,0,0,0,0,7.87,0,39.91,5.74,0,0,0,0,0,0,0,0,0,0,0,0,0,0,0,0,0,28.08,0,0,0,0,0,0
86.1,67.92,7.85,0,0,0,0,0,16.13,0,0,0,0,0,0,0,0,0,0,2.64,0,0,0,0,0,0,0,0,0,0,0,0,5.23,0,0,0,0,0,0.23,0,0,0,0,0,0,0,0
63,8.73,22.62,2.06,0,0,0,0,0,0,0,0,0,0,0,0,0,0,6.94,36.13,0,0,23.52,0,0,0,0,0,0,0,0,0,0,0,0,0,0,0,0,0,0,0,0,0,0,0,0
61,8.56,22.16,2.01,0,0,0,0,0,0,0,0,0,0,0,0,0,0,6.8,38.59,0,0,21.88,0,0,0,0,0,0,0,0,0,0,0,0,0,0,0,0,0,0,0,0,0,0,0,0
59,8.48,26.2,2,0,0,0,0,0,0,0,0,0,0,0,0,0,0,6.74,35.07,0,0,21.51,0,0,0,0,0,0,0,0,0,0,0,0,0,0,0,0,0,0,0,0,0,0,0,0
66,8.68,22.48,2.04,0,0,0,0,0,0,0,0,0,0,0,0,0,0,9.66,32.53,0,0,24.61,0,0,0,0,0,0,0,0,0,0,0,0,0,0,0,0,0,0,0,0,0,0,0,0
66,7.46,20.96,2.09,0,0,0,0,0,0,0,0,0,0,0,0,0,0,7.05,38.06,0,0,24.38,0,0,0,0,0,0,0,0,0,0,0,0,0,0,0,0,0,0,0,0,0,0,0,0
33.2,81.16,16.66,0.62,0.14,0.04,0,0,0.09,1.27,0,0,0,0,0,0,0,0,0,0,0,0,0,0,0,0,0,0,0,0,0,0,0,0,0.02,0,0,0,0,0,0,0,0,0,0,0,0
33.3,82.8,15.43,0.6,0.15,0.03,0,0,0.05,0.93,0,0,0,0,0,0,0,0,0,0,0,0,0,0,0,0,0,0,0,0,0,0,0,0,0.01,0,0,0,0,0,0,0,0,0,0,0,0
33.3,79.48,17.71,0.86,0.29,0.06,0,0,0.12,1.46,0,0,0,0,0,0,0,0,0,0,0,0,0,0,0,0,0,0,0,0,0,0,0,0,0.02,0,0,0,0,0,0,0,0,0,0,0,0
32.8,85.87,13.72,0.18,0.12,0.02,0,0,0.04,0.04,0,0,0,0,0,0,0,0,0,0,0,0,0,0,0,0,0,0,0,0,0,0,0,0,0.01,0,0,0,0,0,0,0,0,0,0,0,0
43.9,51.71,0,10.69,10.4,0,2.23,0,0,0,0,0,0,0,0,0,0,0,0,24.97,0,0,0,0,0,0,0,0,0,0,0,0,0,0,0,0,0,0,0,0,0,0,0,0,0,0,0
19,51.76,0,8.04,0,0,0,0,0,0,0,0,0,0,0,0,0,0,0,40.2,0,0,0,0,0,0,0,0,0,0,0,0,0,0,0,0,0,0,0,0,0,0,0,0,0,0,0
85,27.45,0,4.3,0,0,0.71,0,0,24.5,0,0,0,0,0,0,0,0,0,0,0,0,35.45,0,0,0,0,0,0,0,0,0,0,0,6.87,0,0,0,0,0.72,0,0,0,0,0,0,0
68.4,57.21,20.76,3.67,0,0.95,0,8.52,3.82,1.56,0,0,0,0,0,0,0,0,0,1.14,0,0,0,0,0,0,0,0,0,0,0,0,0,0,0,0,0,2.37,0,0,0,0,0,0,0,0,0
68,56.11,20.87,4.91,0,0.95,0,8.57,3.84,1.57,0,0,0,0,0,0,0,0,0,1.14,0,0,0,0,0,0,0,0,0,0,0,0,0,0,0,0,0,2.04,0,0,0,0,0,0,0,0,0
71.1,55.9,20.87,4.63,0,0.96,0,8.62,3.87,1.58,0,0,0,0,0,0,0,0,0,1.15,0,0,0,0,0,0,0,0,0,0,0,0.37,0,0,0,0,0,2.05,0,0,0,0,0,0,0,0,0
71,54.5,20.71,4.63,0,0.96,0,9.68,3.86,1.58,0,0,0,0,0,0,0,0,0,1.15,0,0,0,0,0,0,0,0,0,0,0,0.37,0,0,0,0,0,2.56,0,0,0,0,0,0,0,0,0
77.1,53.75,20.49,4.61,0,0.95,0,10.72,3.85,1.57,0,0,0,0,0,0,0,0,0,1.14,0,0,0,0,0,0,0,0,0,0,0,0.37,0,0,0,0,0,2.55,0,0,0,0,0,0,0,0,0
71,53.54,21.9,4.56,0,0.96,0,9.54,3.79,1.59,0,0,0,0,0,0,0,0,0,1.16,0,0,0,0,0,0,0,0,0,0,0,0.38,0,0,0,0,0,2.58,0,0,0,0,0,0,0,0,0
69.8,52.04,23.37,4.57,0,0.96,0,9.55,3.8,1.59,0,0,0,0,0,0,0,0,0,1.16,0,0,0,0,0,0,0,0,0,0,0,0.38,0,0,0,0,0,2.58,0,0,0,0,0,0,0,0,0
70.1,53.03,21.89,4.59,0,0.97,0,9.59,3.81,1.6,0,0,0,0,0,0,0,0,0,1.16,0,0,0,0,0,0,0,0,0,0,0,0.25,0,0,0,0,0,3.11,0,0,0,0,0,0,0,0,0
69.2,53.1,21.91,5.21,0,0.97,0,9.38,3.82,1.6,0,0,0,0,0,0,0,0,0,1.16,0,0,0,0,0,0,0,0,0,0,0,0.25,0,0,0,0,0,2.6,0,0,0,0,0,0,0,0,0
75.1,52.24,21.99,5.27,0,0.98,0,9.47,3.86,1.62,0,0,0,0,0,0,0,0,0,1.17,0,0,0,0,0,0,0,0,0,0,0,0.25,0,0,0,0,0,3.15,0,0,0,0,0,0,0,0,0
72.5,52.52,21.89,5.83,0,0.97,0,9.37,3.82,1.6,0,0,0,0,0,0,0,0,0,1.16,0,0,0,0,0,0,0,0,0,0,0,0.25,0,0,0,0,0,2.59,0,0,0,0,0,0,0,0,0
71.6,52.76,21.89,5.21,0,0.97,0,9.37,3.81,1.6,0,0,0,0,0,0,0,0,0,1.55,0,0,0,0,0,0,0,0,0,0,0,0.25,0,0,0,0,0,2.59,0,0,0,0,0,0,0,0,0
74.9,52.18,21.98,5.23,0,0.97,0,9.41,3.83,1.61,0,0,0,0,0,0,0,0,0,1.94,0,0,0,0,0,0,0,0,0,0,0,0.25,0,0,0,0,0,2.6,0,0,0,0,0,0,0,0,0
66.3,63.23,17.37,3.16,0,1.18,0,7.28,3.03,1.34,0,0,0,0,0,0,0,0,0,0.81,0,0,0,0,0,0,0,0,0,0,0,0.71,0,0,0,0,0,1.89,0,0,0,0,0,0,0,0,0
74.4,53.16,20.94,5.21,0,1.05,0,6.16,6.48,1.65,0,0,0,0,0,0,0,0,0,1.47,0,0,0,0,0,0,0,0,0,0,0,0.59,0,0,0,0,0,3.29,0,0,0,0,0,0,0,0,0
71.2,52.95,20.93,5.2,0,0.98,0,9.09,3.79,1.64,0,0,0,0,0,0,0,0,0,1.58,0,0,0,0,0,0,0,0,0,0,0,0.59,0,0,0,0,0,3.25,0,0,0,0,0,0,0,0,0
65.2,68.46,14.97,2.69,0,0.95,0,6.22,2.61,1.13,0,0,0,0,0,0,0,0,0,0.76,0,0,0,0,0,0,0,0,0,0,0,0.6,0,0,0,0,0,1.61,0,0,0,0,0,0,0,0,0
61.7,58.44,15.05,7.8,0,1.02,0,6.2,2.63,1.09,0,0,0,0,0,0,0,0,0,2.24,0,0,0,0,0,0,0,0,0,0,0,0.61,0,0,0,0,0,4.92,0,0,0,0,0,0,0,0,0
90,36.44,14.51,0.66,0,0,0,11.27,2.71,14.3,0,0,0,0,0,0,0,0,0,0,0,0,19.91,0,0,0,0,0,0,0,0.2,0,0,0,0,0,0,0,0,0,0,0,0,0,0,0,0
114.4,36.34,21.71,0.66,0,0,0,11.24,2.71,7.58,0,0,0,0,0,0,0,0,0,0,0,0,19.56,0,0,0,0,0,0,0,0.2,0,0,0,0,0,0,0,0,0,0,0,0,0,0,0,0
127.2,36.68,18.26,0.67,0,0,0,11.35,2.74,10.35,0,0,0,0,0,0,0,0,0,0,0,0,19.75,0,0,0,0,0,0,0,0.2,0,0,0,0,0,0,0,0,0,0,0,0,0,0,0,0
101.8,42.84,15.48,0.59,0,0,0,9.01,2.41,2.01,0,0,0,0,0,0,0,0,0,0,0,0,27.49,0,0,0,0,0,0,0,0.17,0,0,0,0,0,0,0,0,0,0,0,0,0,0,0,0
111,32.88,23.41,0.77,0,0,0,13.22,3.19,2.62,0,0,0,0,0,0,0,0,0,0,0,0,23.67,0,0,0,0,0,0,0,0.24,0,0,0,0,0,0,0,0,0,0,0,0,0,0,0,0
106.4,27.33,31.22,0.76,0,0,0,12.93,3.12,2.56,0,0,0,0,0,0,0,0,0,0,0,0,21.85,0,0,0,0,0,0,0,0.23,0,0,0,0,0,0,0,0,0,0,0,0,0,0,0,0
128.8,39.14,15.59,0.71,0,0,0,12.11,8.76,2.4,0,0,0,0,0,0,0,0,0,0,0,0,21.07,0,0,0,0,0,0,0,0.22,0,0,0,0,0,0,0,0,0,0,0,0,0,0,0,0
141.4,38.03,15.15,0.69,0,0,0,11.77,11.34,2.33,0,0,0,0,0,0,0,0,0,0,0,0,20.48,0,0,0,0,0,0,0,0.21,0,0,0,0,0,0,0,0,0,0,0,0,0,0,0,0
122.1,39.94,15.91,0.72,0,0,0,12.36,2.98,6.37,0,0,0,0,0,0,0,0,0,0,0,0,21.5,0,0,0,0,0,0,0,0.22,0,0,0,0,0,0,0,0,0,0,0,0,0,0,0,0
96.5,44.43,17.69,0.81,0,0,0,6.87,3.31,2.72,0,0,0,0,0,0,0,0,0,0,0,0,23.92,0,0,0,0,0,0,0,0.25,0,0,0,0,0,0,0,0,0,0,0,0,0,0,0,0
109,35.81,14.26,0.65,0,0,0,24.93,2.67,2.2,0,0,0,0,0,0,0,0,0,0,0,0,19.28,0,0,0,0,0,0,0,0.2,0,0,0,0,0,0,0,0,0,0,0,0,0,0,0,0
134.7,55.61,0,11.6,22.51,0,0,2.46,0,0,0,0,0,0,0,0,0,0,0,0,0,0,0,0,0,0,0,0,0,0,0,0,0,0,7.82,0,0,0,0,0,0,0,0,0,0,0,0
140,61.19,0,12.55,15.79,0,0,4.76,0,0,0,0,0,0,0,0,0,0,0,0,0,0,0,0,0,0,0,0.15,0,0,0,0,0,0,5.56,0,0,0,0,0,0,0,0,0,0,0,0
145,59.48,0,12.36,20.54,0,0,3.66,0,0,0,0,0,0,0,0,0,0,0,0,0,0,0,0,0,0,0,0,0,0,0,0,0,0,3.96,0,0,0,0,0,0,0,0,0,0,0,0
62,21.43,22.2,0.84,0,7.65,0,0,0,0,0,0,0,0,0,0,0,0,0,36.92,0,0,5.77,0,0,0,0,0,0,0,0,0,0,0,0,0,0,0,0,0,0,0,5.19,0,0,0,0
59,33.33,16.44,0,0,0,1.24,0,0,0,0,0,0,0,0,0,0,0,0,30.47,2.76,0,13.67,0,0,0,0,0,0,0,0,0,0,0,0,0,0,0,0,0,0,0,2.09,0,0,0,0
63,40.98,12.3,3.15,0,0,0,0,0,0,0,0,0,0,0,0,0,0,0,18.42,0,0,23.98,0,0,0,0,0,0,0,0,0,0,0,0,0,0,0,0,0,0,0,1.17,0,0,0,0
65,44.77,12.88,0,0,0,0,0,0,0,0,0,0,0,0,0,0,0,0,12.39,0,0,28.12,0,0,0,0,0,0,0,0,0,0,0,0,0,0,0,0,0,0,0,1.84,0,0,0,0
69,19.05,9.86,1.12,0,12.24,7.46,0,0,0,0,0,0,0,0,0,0,0,0,19.69,0,0,17.95,0,0,0,0,0,0,0,0,0,0,0,0,0,0,0,0,0,10.75,0,1.88,0,0,0,0
84,48.84,5.03,3.98,0,7.07,25.04,0,0,0,0,0,0,0,0,0,0,0,0,4.98,2.04,0,0,0,0,0,0,0,3.02,0,0,0,0,0,0,0,0,0,0,0,0,0,0,0,0,0,0
82,41.28,4.61,3.69,0.91,14.59,22.96,0,0,0,0,0,0,0,0,0,0,0,0,0,1.86,0,0,0,0,0,0,0,2.76,0,0,1.82,0,0,0,0,0,5.52,0,0,0,0,0,0,0,0,0
84,48.68,5.04,3.96,0.21,7.05,25.04,0,0,0,0,0,0,0,0,0,0,0,0,7.99,2.03,0,0,0,0,0,0,0,0,0,0,0,0,0,0,0,0,0,0,0,0,0,0,0,0,0,0
127,48.58,9.78,0,0,0,1.9,0,10.99,8.26,0,0,0,0,0,0,0,0,0,0,0,0,18.53,0,0,0,0,0,0,0,0,0,0,0,0,0,0,1.96,0,0,0,0,0,0,0,0,0
138,47.98,9.35,0,0,0,1.81,0,15,6.91,0,0,0,0,0,0,0,0,0,2.28,0,0,16.67,0,0,0,0,0,0,0,0,0,0,0,0,0,0,0,0,0,0,0,0,0,0,0,0
90,41.76,9.48,0,0,0,0,0,0,0,0,0,0,0,0,0,0,0,0,4.86,0,0,41.43,0,0,0,0,0,0,0,0,0,0,0,0,0,0,0,0,0,2.47,0,0,0,0,0,0
110,42.25,8.2,0,0,0,0,0,4.09,0,0,0,0,0,0,0,0,0,0,0,3.06,0,35.25,0,0,0,0,0,0,0,0,0,0,0,0,0,0,0,0,0,7.15,0,0,0,0,0,0
47.5,79.07,9.04,4.01,0,1.12,0,0,6.09,0.67,0,0,0,0,0,0,0,0,0,0,0,0,0,0,0,0,0,0,0,0,0,0,0,0,0,0,0,0,0,0,0,0,0,0,0,0,0
47,78.38,10.19,4.04,0,0.78,0,0,6.14,0.47,0,0,0,0,0,0,0,0,0,0,0,0,0,0,0,0,0,0,0,0,0,0,0,0,0,0,0,0,0,0,0,0,0,0,0,0,0
52,78.39,9.04,4.01,0,0.78,0,0,7.11,0.67,0,0,0,0,0,0,0,0,0,0,0,0,0,0,0,0,0,0,0,0,0,0,0,0,0,0,0,0,0,0,0,0,0,0,0,0,0
90,63.98,0,2.83,0,0,0,0,5.42,4.07,0,0,0,0,0,0,0,0,0,2.95,0,0,18.95,0,0,1.8,0,0,0,0,0,0,0,0,0,0,0,0,0,0,0,0,0,0,0,0,0
105,63.99,0,4.04,0,0,0,0,6.65,4.37,0,0,0,0,0,0,0,0,0,3.37,0,0,15.58,0,0,2,0,0,0,0,0,0,0,0,0,0,0,0,0,0,0,0,0,0,0,0,0
100,62.68,0,4.5,0,0,0,0,7.4,4.87,0,0,0,0,0,0,0,0,0,2.82,0,0,15.43,0,0,2.3,0,0,0,0,0,0,0,0,0,0,0,0,0,0,0,0,0,0,0,0,0
98,60.23,0,2.88,0,0,0,0,7.88,4.67,0,0,0,0,0,0,0,0,0,2.4,0,0,19.5,0,0,2.44,0,0,0,0,0,0,0,0,0,0,0,0,0,0,0,0,0,0,0,0,0
34,64.07,0,14.84,11.26,0,0,0,1.91,0,0,0,0,0,0,0,0,0,0,7.92,0,0,0,0,0,0,0,0,0,0,0,0,0,0,0,0,0,0,0,0,0,0,0,0,0,0,0
33,69.29,1.69,11.12,6.5,0,0,0,2.54,0,0,0,0,0,0,0,0,0,0,8.86,0,0,0,0,0,0,0,0,0,0,0,0,0,0,0,0,0,0,0,0,0,0,0,0,0,0,0
35,65.22,0,15.11,9.8,0,0.87,0,1.94,0,0,0,0,0,0,0,0,0,0,6.42,0.64,0,0,0,0,0,0,0,0,0,0,0,0,0,0,0,0,0,0,0,0,0,0,0,0,0,0
110,51.61,0,0,0,0,0,0,7.34,0,0,0,0,0,0,0,0,0,0,3.52,0,0,33.64,0,0,0.37,0,0,0,0,0,0,0,0,0,0,0,0,0,0,3.52,0,0,0,0,0,0
92,0,47.34,0,0,0,0,0,0,0,0,0,0,0,0,0,0,0,0,6.74,0,8.55,9.84,0,0,3.44,0,0,0,0,0,0,0,0,0,0,0,0,0,0,24.09,0,0,0,0,0,0
27,51.99,4.11,11.11,31.65,0,0.46,0,0,0,0,0,0,0,0,0,0,0,0,0,0.68,0,0,0,0,0,0,0,0,0,0,0,0,0,0,0,0,0,0,0,0,0,0,0,0,0,0
40,54.8,7.9,10.79,24.58,1.93,0,0,0,0,0,0,0,0,0,0,0,0,0,0,0,0,0,0,0,0,0,0,0,0,0,0,0,0,0,0,0,0,0,0,0,0,0,0,0,0,0
41.5,55.1,3.99,8.13,29.06,3.72,0,0,0,0,0,0,0,0,0,0,0,0,0,0,0,0,0,0,0,0,0,0,0,0,0,0,0,0,0,0,0,0,0,0,0,0,0,0,0,0,0
66,0,38.02,0,0,0,0,0,0,0,0,0,0,21.9,0,0,0,0,0,36.1,3.98,0,0,0,0,0,0,0,0,0,0,0,0,0,0,0,0,0,0,0,0,0,0,0,0,0,0
67,0,17.58,0,0,0,0,0,0,0,0,0,0,0,0,0,0,0,0,36.3,2.62,0,0,0,0,0,0,0,0,0,0,0,0,0,0,0,0,0,0,0,0,0,43.5,0,0,0,0
83,0,0,0,0,0,0,0,0,0,0,0,0,0,0,0,0,0,0,0,0,0,0,0,0,0,0,0,0,0,2.32,0,0,0,0,0,0,0,0,0,0,4.19,93.49,0,0,0,0
82,0,0,0,0,0,0,0,0,0,0,0,0,0,0,0,0,0,0,0,0,0,0,0,0,0,0,0,0,0,16.84,0,0,0,0,0,0,0,0,0,0,25.74,57.42,0,0,0,0
82,0,0,0,0,0,0,0,0,0,0,0,0,0,0,0,0,0,0,0,0,0,0,0,0,0,0,0,0,0,16.82,0,0,0,0,0,0,0,0,0,0,29.11,54.07,0,0,0,0
82,0,0,0,0,0,0,0,0,0,0,0,0,0,0,0,0,0,0,0,0,0,0,0,0,0,0,0,0,0,24.5,0,0,0,0,0,0,0,0,0,0,26.41,49.09,0,0,0,0
78,0,0,0,0,0,0,0,0,0,0,0,0,0,0,0,0,0,0,0,0,0,0,0,0,0,0,0,0,0,21,0,0,0,0,0,0,0,0,0,0,30.81,48.19,0,0,0,0
83,0,0,0,0,0,0,0,0,0,0,0,0,0,0,0,0,0,0,0,0,0,0,0,0,0,0,0,0,0,11.6,0,0,0,0,0,0,0,0,0,0,41.79,46.61,0,0,0,0
85,0,0,0,0,0,0,0,0,0,0,0,0,0,0,0,0,0,0,0,0,0,0,0,0,0,0,0,0,0,20.31,0,0,0,0,0,0,0,0,0,0,39.05,40.64,0,0,0,0
89,0,0,0,0,0,0,0,0,0,0,0,0,0,0,0,0,0,0,0,0,0,3.78,0,0,0,0,0,0,0,16.11,0,0,0,0,0,0,0,0,0,0,33.1,47.01,0,0,0,0
97,0,0,0,0,0,0,0,0,0,0,0,0,0,0,0,0,0,0,0,0,0,10.67,0,0,0,0,0,0,0,14.95,0,0,0,0,0,0,0,0,0,0,30.72,43.66,0,0,0,0
107,0,0,0,0,0,0,0,0,0,0,0,0,0,0,0,0,0,0,0,0,0,16.89,0,0,0,0,0,0,0,9.39,0,0,0,0,0,0,0,0,0,0,36.09,37.63,0,0,0,0
91,0,0,0,0,0,0,0,0,0,0,0,0,0,0,0,0,0,0,0,0,0,0,0,0,0,0,0,0,0,15.96,0,0,0,0,0,0,0,0,0,5.24,32.77,46.03,0,0,0,0
104,0,0,0,0,0,0,0,0,0,0,0,0,0,0,0,0,0,0,0,0,0,0,0,0,0,0,0,0,0,14.34,0,0,0,0,0,0,0,0,0,14.31,29.47,41.88,0,0,0,0
108,0,0,0,0,0,11.42,0,0,0,0,0,0,0,0,0,0,0,0,0,0,0,9.42,0,0,0,0,0,0,0,13.28,0,0,0,0,0,0,0,0,0,0,27.29,38.59,0,0,0,0
111,0,0,0,0,0,11,0,0,0,0,0,0,0,0,0,0,0,0,0,0,0,0,0,0,0,0,0,0,0,12.8,0,0,0,0,0,0,0,0,0,12.71,26.3,37.19,0,0,0,0
115,0,0,0,0,0,6.84,0,0,0,0,0,0,0,0,0,0,0,0,0,0,0,6.19,0,0,0,0,0,0,0,13.14,0,0,0,0,0,0,0,0,0,8.64,27,38.19,0,0,0,0
119,0,0,0,0,0,4.53,0,0,0,0,0,0,0,0,0,0,0,0,0,0,0,4.66,0,0,0,0,0,0,0,13.06,0,0,0,0,0,0,0,0,0,12.96,26.83,37.96,0,0,0,0
112,0,0,0,0,0,0,0,0,0,0,0,0,7,0,0,0,0,0,0,0,0,0,0,0,0,0,0,0,0,13.64,0,0,0,0,0,0,0,0,0,0,24.58,54.78,0,0,0,0
125,0,0,0,0,0,0,0,0,0,0,0,0,5.02,0,0,0,0,0,0,0,0,0,0,0,0,0,0,0,0,12.23,0,0,0,0,0,0,0,0,0,13.4,30.14,39.21,0,0,0,0
107,62,0,0,0,0,0,1.64,7.9,1.04,0,0,0,0,0,0,0,0,0,2.4,0,0,19.33,0,0,0,0,0,0,0,0.17,0,0,0,0,0,0,0,0,0,5.52,0,0,0,0,0,0
78,0,0,0,0,0,0,0,0,0,0,0,0,0,0,0,0,0,0,6.57,0,0,31.49,0,0,0,0,0,0,0,0,0,0,0,0,0,0,0,0,0,21.97,0,38.66,1.31,0,0,0
70,54.67,5.01,3.97,2.96,5.08,18.3,0,0,0,0,0,0,0,0,0,0,0,0,0,0,0,0,0,0,0,0,0,3.01,0,0,2,0,0,0,0,0,5,0,0,0,0,0,0,0,0,0
65,61.44,1.05,5.96,0.4,3.76,5.97,0,0,0,0,0,0,0,0,0,0,0,0,0,14.96,0,0,0,0,0,0,0,2.44,0,0,0,0,0,0,0,0,4.02,0,0,0,0,0,0,0,0,0
37,64.7,10.9,11.4,2.7,5.7,2.3,0,0,0,0,0,0,0,0,0,0,0,0,0,1.9,0,0,0,0,0,0,0.4,0,0,0,0,0,0,0,0,0,0,0,0,0,0,0,0,0,0,0
39,63.9,10,11.5,2.2,5.3,2.3,0,0,0,0,0,0,0,0,0,0,0,0,1.7,2.6,0,0,0,0,0,0,0.4,0,0,0.1,0,0,0,0,0,0,0,0,0,0,0,0,0,0,0,0
37,66.4,9.4,10,3.1,5.3,2.4,0,0,0,0,0,0,0,0,0,0,0,0,0,2.4,0,0.5,0,0,0,0,0.5,0,0,0,0,0,0,0,0,0,0,0,0,0,0,0,0,0,0,0
38,64.6,11,11.8,2.2,5.3,1.6,0,0,0,0,0,0,0,0,0,0,0,0,0,2.4,0,0,0,0,0,0,0.7,0,0,0,0.4,0,0,0,0,0,0,0,0,0,0,0,0,0,0,0
36,65.8,10.7,9.9,3.9,4,2.4,0,0,0,0,0,0,0,0,0,0,0,0,0,2.3,0,0,0,0,0,0,0.5,0,0,0,0,0,0,0,0,0,0.5,0,0,0,0,0,0,0,0,0
110.5,53.29,0,0,0,0,0,4.95,4.95,0,0,0,0,0,0,0,0,0,0,0,0,0,35.7,0,0,0,0,0,0,0,0.12,0,0,0,0,0,0,0,0,0,0,0,0.99,0,0,0,0
108.9,53.29,0,0,0,0,0,4.95,4.95,0,0,0,0,0,0,0,0,0,0.99,0,0,0,35.7,0,0,0,0,0,0,0,0.12,0,0,0,0,0,0,0,0,0,0,0,0,0,0,0,0
88,21.9,9.44,0,0,0,0,0,0,0,0,0,0,0,0,0,0,0,8.27,16.16,0,0,44.23,0,0,0,0,0,0,0,0,0,0,0,0,0,0,0,0,0,0,0,0,0,0,0,0
70,0,17.48,0,0,0,0,0,0,0,0,0,0,0,0,0,0,0,7.65,44.87,0,0,30,0,0,0,0,0,0,0,0,0,0,0,0,0,0,0,0,0,0,0,0,0,0,0,0
82,11.3,29.25,0,0,0,0,0,0,0,0,0,0,0,0,0,0,0,8.53,8.34,0,0,42.58,0,0,0,0,0,0,0,0,0,0,0,0,0,0,0,0,0,0,0,0,0,0,0,0
86,0,19.86,0,0,0,0,0,0,0,0,0,0,0,0,0,0,0,4.34,33.98,0,0,41.82,0,0,0,0,0,0,0,0,0,0,0,0,0,0,0,0,0,0,0,0,0,0,0,0
85,0.22,19.83,0,0,0,0,0,0,0,0,0,0,0,0,0,0,0,4.33,33.93,0,0,41.69,0,0,0,0,0,0,0,0,0,0,0,0,0,0,0,0,0,0,0,0,0,0,0,0
70,19.99,17.25,0,0,0,0,0,0,0,0,0,0,0,0,0,0,0,1.5,29.51,0,0,31.75,0,0,0,0,0,0,0,0,0,0,0,0,0,0,0,0,0,0,0,0,0,0,0,0
67,19.24,16.6,0,0,0,0,0,0,0,0,0,0,0,0,0,0,0,7.26,28.41,0,0,28.49,0,0,0,0,0,0,0,0,0,0,0,0,0,0,0,0,0,0,0,0,0,0,0,0
69,0,18.18,0,0,0,0,0,0,0,0,0,0,0,0,0,0,0,0,46.66,0,0,31.2,0,0,3.96,0,0,0,0,0,0,0,0,0,0,0,0,0,0,0,0,0,0,0,0,0
81,11.8,30.56,0,0,0,0,0,0,0,0,0,0,0,0,0,0,0,0,8.71,0,0,44.49,0,0,4.44,0,0,0,0,0,0,0,0,0,0,0,0,0,0,0,0,0,0,0,0,0
70,20.18,17.41,0,0,0,0,0,0,0,0,0,0,0,0,0,0,0,0,29.8,0,0,32.54,0,0,0.07,0,0,0,0,0,0,0,0,0,0,0,0,0,0,0,0,0,0,0,0,0
71,20.14,17.38,0,0,0,0,0,0,0,0,0,0,0,0,0,0,0,0,29.74,0,0,31.99,0,0,0.75,0,0,0,0,0,0,0,0,0,0,0,0,0,0,0,0,0,0,0,0,0
88,10.65,9.19,0,0,0,0,21.42,0,0,0,0,0,0,0,0,0,0,0,15.72,0,0,43.02,0,0,0,0,0,0,0,0,0,0,0,0,0,0,0,0,0,0,0,0,0,0,0,0
84,0.21,18.49,0,0,0,0,10.77,0,0,0,0,0,0,0,0,0,0,0,31.65,0,0,38.88,0,0,0,0,0,0,0,0,0,0,0,0,0,0,0,0,0,0,0,0,0,0,0,0
79,9.95,17.17,0,0,0,0,10,0,0,0,0,0,0,0,0,0,0,0,29.39,0,0,33.49,0,0,0,0,0,0,0,0,0,0,0,0,0,0,0,0,0,0,0,0,0,0,0,0
73,20.11,17.36,0,0,0,0,0.4,0,0,0,0,0,0,0,0,0,0,0,29.7,0,0,32.43,0,0,0,0,0,0,0,0,0,0,0,0,0,0,0,0,0,0,0,0,0,0,0,0
69,19.5,16.83,0,0,0,0,3.91,0,0,0,0,0,0,0,0,0,0,0,28.79,0,0,30.97,0,0,0,0,0,0,0,0,0,0,0,0,0,0,0,0,0,0,0,0,0,0,0,0
49.2,61.37,2.21,6.02,15.24,10.96,1,0,0,0,0,0,0,0,0,0,0,0,0,1.13,2.07,0,0,0,0,0,0,0,0,0,0,0,0,0,0,0,0,0,0,0,0,0,0,0,0,0,0
50,64,4,6,6,14,1,0,0,0,0,0,0,0,0,0,0,0,0,0,5,0,0,0,0,0,0,0,0,0,0,0,0,0,0,0,0,0,0,0,0,0,0,0,0,0,0
47.4,56,4,14,10,6,2,0,0,0,0,0,0,0,0,0,0,0,0,0,8,0,0,0,0,0,0,0,0,0,0,0,0,0,0,0,0,0,0,0,0,0,0,0,0,0,0
52,62,0.5,10,8,7.5,8,0,0,0,0,0,0,0,0,0,0,0,0,2,2,0,0,0,0,0,0,0,0,0,0,0,0,0,0,0,0,0,0,0,0,0,0,0,0,0,0
51.8,60,2,9,13,8,4,0,0,0,0,0,0,0,0,0,0,0,0,0,4,0,0,0,0,0,0,0,0,0,0,0,0,0,0,0,0,0,0,0,0,0,0,0,0,0,0
46.6,62,3,12,8,10,3,0,0,0,0,0,0,0,0,0,0,0,0,0,2,0,0,0,0,0,0,0,0,0,0,0,0,0,0,0,0,0,0,0,0,0,0,0,0,0,0
112,53.29,0,0,0,0,0,4.95,4.95,0,0,0,0,0,0,0,0,0,0,0,0,0,35.7,0,0.99,0,0,0,0,0,0.12,0,0,0,0,0,0,0,0,0,0,0,0,0,0,0,0
107.4,53.29,0,0,0,0,0,4.95,4.95,0,0,0,0,0,0,0,0,0,0,0,0,0,35.7,0,0,0.99,0,0,0,0,0.12,0,0,0,0,0,0,0,0,0,0,0,0,0,0,0,0
92.3,22.71,10.88,7.42,0,0,0,0,0,0,0,0,0,0,0,0,0,0,0,0,0,0,57.76,0,0,0,0,0,0,0,0,0,0,0,0,0,0,1.23,0,0,0,0,0,0,0,0,0
86.7,30.4,10.08,6.88,0,0,0,0,0,0,0,0,0,0,0,0,0,0,0,0,0,0,50.37,0,0,0,0,0,0,0,0,0,0,0,0,0,0,2.27,0,0,0,0,0,0,0,0,0
117,0,8.28,0,11.44,14.4,29.34,0,0,0,0,0,0,0,0,0,0,0,0,2.83,0,0,0,0,0,0,0,0,0,0,0,0.7,0,0,0,0,0,0,0,0,0,32.51,0,0,0,0,0.5
101,12.81,21.26,0.97,10.03,3.87,15.51,2.65,0,0,0,0,0,0,0,0,0,0,0,0,13.33,0,0,0,0,0,0,0,0,0,0,0,0,0,0,0,0,0,0,0,0,18.91,0,0,0.66,0,0
63,67.24,5.01,6.05,4.51,9.72,1.94,0,0,0,0,0,0,0,0,0,0,0,0,0,0,0,5.53,0,0,0,0,0,0,0,0,0,0,0,0,0,0,0,0,0,0,0,0,0,0,0,0
137,0,34.32,0,0,0,0,0,0,0,0,0,0,6.59,0,0,0,0,0,0,0,0,29.16,0,0,4.12,0,0,0,0,0,0,0,0,0,0,0,0,0,0,25.81,0,0,0,0,0,0
70,23.85,17.15,3.51,0,0,0,0,0,0,0,0,0,0,0,0,0,0,0,22,0,0,31.03,0,0,0,0,0,0,0,0,0,0,0,1.49,0,0,0.97,0,0,0,0,0,0,0,0,0
60,10.36,20.86,4.07,0,0,0,0,0,0,0,0,0,0,0,0,0,0,0,45.91,0,0,18.13,0,0,0,0,0,0,0,0,0,0,0,0.26,0,0,0.41,0,0,0,0,0,0,0,0,0
63,10.24,11.24,8.77,0,0,0,0,0,0,0,0,0,0,0,0,0,0,0,45.35,0,0,22.55,0,0,0,0,0,0,0,0,0,0,0,1.4,0,0,0.45,0,0,0,0,0,0,0,0,0
103.4,71.1,0.37,2.22,0,8.29,0,0,6.04,9.6,0,0,0,0,0,0,0,0,0,2.38,0,0,0,0,0,0,0,0,0,0,0,0,0,0,0,0,0,0,0,0,0,0,0,0,0,0,0
7.5,52.19,21.97,5.23,0,0.97,0,9.41,3.83,1.61,0,0,0,0,0,0,0,0,0,1.94,0,0,0,0,0,0,0,0,0,0,0,0.25,0,0,0,0,0,2.6,0,0,0,0,0,0,0,0,0
100,0,37.34,0,0,0,0,0,0,0,0,0,0,0,0,0,0.87,0,0,8,0,10.12,23.3,0,0,0,0,0,0,0,0,0,0,0,0,0,0,0,0,0,20.37,0,0,0,0,0,0
100,0,37.03,0,0,0,0,0,0,0,0,0,0,0,0,0,1.72,0,0,7.92,0,10.04,23.1,0,0,0,0,0,0,0,0,0,0,0,0,0,0,0,0,0,20.19,0,0,0,0,0,0
100,0,36.42,0,0,0,0,0,0,0,0,0,0,0,0,0,3.38,0,0,7.78,0,9.86,22.71,0,0,0,0,0,0,0,0,0,0,0,0,0,0,0,0,0,19.85,0,0,0,0,0,0
161,0,0,1.5,0,7.5,7.5,7,8,5,0,0,0,0,0,0,0,0,0,20,0,0,8.5,0,0,0,0,0,0,0,0,0,0,0,0,0,0,0,0,0,0,35,0,0,0,0,0
152,0,0,1.5,0,0,14.71,7.01,8.71,5.01,0,0,0,0,0,0,0,0,0,25.83,0,0,0,0,0,0,0,0,0,0,3.5,0,0,0,0,0,0,0,0,0,0,33.73,0,0,0,0,0
151,0,0,0,0,15,0,7,8,5,0,0,0,0,0,0,0,0,0,27,0,0,0,0,0,0,0,0,0,0,5,0,0,0,0,0,0,0,0,0,0,33,0,0,0,0,0
163,0,0,0.4,0,18.78,6.29,6.99,7.99,5,0,0,0,0,0,0,0,0,0,11.19,0,0,8.39,0,0,0,0,0,0,0,0,0,0,0,0,0,0,0,0,0,0,34.97,0,0,0,0,0
159,0,0,1.2,0,5,15,7,8,5,0,0,0,0,0,0,0,0,0,17.3,0,0,6.5,0,0,0,0,0,0,0,0,0,0,0,0,0,0,0,0,0,0,35,0,0,0,0,0
144,0,0,2.8,0,7.5,7.5,7,8,5,0,0,0,0,0,0,0,0,0,20.1,0,0,8.1,0,0,0,0,0,0,0,0,0,0,0,0,0,0,0,0,0,0,34,0,0,0,0,0
147,0,0,0.6,0,7.55,6.84,7.04,8.05,5.03,0,0,0,0,0,0,0,0,0,24.85,0,0,0,0,0,0,0,0,0,0,4.83,0,0,0,0,0,0,0,0,0,0,35.21,0,0,0,0,0
147,0,0,0.71,0,3.83,10.29,7.06,8.07,5.05,0,0,0,0,0,0,0,0,0,25.33,0,0,0,0,0,0,0,0,0,0,4.34,0,0,0,0,0,0,0,0,0,0,35.32,0,0,0,0,0
149,0,0,1.8,0,7.5,6.8,7,8,5,0,0,0,0,0,0,0,0,0,20.1,0,0,8.1,0,0,0,0,0,0,0,0,0,0,0,0,0,0,0,0.7,0,0,35,0,0,0,0,0
152,0,0,0.3,0,15.23,0,7.11,8.12,5.08,0,0,0,0,0,0,0,0,0,24.37,0,0,0,4.26,0,0,0,0,0,0,0,0,0,0,0,0,0,0,0,0,0,35.53,0,0,0,0,0
143,0,0,0.4,0,11.2,3.8,7,8,5,0,0,0,0,0,0,0,0,0,24.5,0,0,0,1,0,0,0,0,0,0,4.1,0,0,0,0,0,0,0,0,0,0,35,0,0,0,0,0
148,0,0,2,0,11.3,3.7,7,8,5,0,0,0,0,0,0,0,0,0,19.6,0,0,7.4,1,0,0,0,0,0,0,0,0,0,0,0,0,0,0,0,0,0,35,0,0,0,0,0
155,0,0,0.5,0,7.5,7.5,7,8,5,0,0,0,0,0,0,0,0,0,21.5,0,0,6.5,0,0,0,0,0,0,0,1.5,0,0,0,0,0,0,0,0,0,0,35,0,0,0,0,0
32,62.9,31.81,0.64,0,0,2.55,0,2.1,0,0,0,0,0,0,0,0,0,0,0,0,0,0,0,0,0,0,0,0,0,0,0,0,0,0,0,0,0,0,0,0,0,0,0,0,0,0
50,48.88,33.15,2.06,0,7.48,5.47,0,0,2.96,0,0,0,0,0,0,0,0,0,0,0,0,0,0,0,0,0,0,0,0,0,0,0,0,0,0,0,0,0,0,0,0,0,0,0,0,0
28,68.43,20.12,2.45,0,2.28,0,6.72,0,0,0,0,0,0,0,0,0,0,0,0,0,0,0,0,0,0,0,0,0,0,0,0,0,0,0,0,0,0,0,0,0,0,0,0,0,0,0
34,79.91,11.46,1.71,0,4,0,0,1.2,1.72,0,0,0,0,0,0,0,0,0,0,0,0,0,0,0,0,0,0,0,0,0,0,0,0,0,0,0,0,0,0,0,0,0,0,0,0,0
30,84.33,4.46,1.22,0,3.3,0,4,2.69,0,0,0,0,0,0,0,0,0,0,0,0,0,0,0,0,0,0,0,0,0,0,0,0,0,0,0,0,0,0,0,0,0,0,0,0,0,0
86.6,0,39.98,19.99,0,0,40.03,0,0,0,0,0,0,0,0,0,0,0,0,0,0,0,0,0,0,0,0,0,0,0,0,0,0,0,0,0,0,0,0,0,0,0,0,0,0,0,0
85.9,16.69,33.32,16.69,0,0,33.3,0,0,0,0,0,0,0,0,0,0,0,0,0,0,0,0,0,0,0,0,0,0,0,0,0,0,0,0,0,0,0,0,0,0,0,0,0,0,0,0
74.2,11.1,22.21,22.23,22.23,0,22.23,0,0,0,0,0,0,0,0,0,0,0,0,0,0,0,0,0,0,0,0,0,0,0,0,0,0,0,0,0,0,0,0,0,0,0,0,0,0,0,0
78.3,0,39.94,20.02,20.04,0,20,0,0,0,0,0,0,0,0,0,0,0,0,0,0,0,0,0,0,0,0,0,0,0,0,0,0,0,0,0,0,0,0,0,0,0,0,0,0,0,0
101.6,16.66,16.72,16.66,33.31,0,16.65,0,0,0,0,0,0,0,0,0,0,0,0,0,0,0,0,0,0,0,0,0,0,0,0,0,0,0,0,0,0,0,0,0,0,0,0,0,0,0,0
87.7,0,25.02,25.04,0,0,24.97,0,0,0,0,0,0,0,24.97,0,0,0,0,0,0,0,0,0,0,0,0,0,0,0,0,0,0,0,0,0,0,0,0,0,0,0,0,0,0,0,0
62.2,0,33.38,33.32,0,0,0,0,0,0,0,0,0,0,0,0,0,0,0,16.65,16.65,0,0,0,0,0,0,0,0,0,0,0,0,0,0,0,0,0,0,0,0,0,0,0,0,0,0
73.9,0,33.38,33.32,0,0,16.69,0,0,16.61,0,0,0,0,0,0,0,0,0,0,0,0,0,0,0,0,0,0,0,0,0,0,0,0,0,0,0,0,0,0,0,0,0,0,0,0,0
91.4,0,33.35,33.36,0,0,0,0,16.63,0,0,0,0,0,0,0,0,0,0,16.66,0,0,0,0,0,0,0,0,0,0,0,0,0,0,0,0,0,0,0,0,0,0,0,0,0,0,0
71.2,16.57,16.65,33.38,0,33.4,0,0,0,0,0,0,0,0,0,0,0,0,0,0,0,0,0,0,0,0,0,0,0,0,0,0,0,0,0,0,0,0,0,0,0,0,0,0,0,0,0
82,16.58,16.65,33.41,0,16.64,16.72,0,0,0,0,0,0,0,0,0,0,0,0,0,0,0,0,0,0,0,0,0,0,0,0,0,0,0,0,0,0,0,0,0,0,0,0,0,0,0,0
80.5,18.14,9.03,36.33,0,18.12,18.38,0,0,0,0,0,0,0,0,0,0,0,0,0,0,0,0,0,0,0,0,0,0,0,0,0,0,0,0,0,0,0,0,0,0,0,0,0,0,0,0
64,30.76,7.7,30.78,0,30.76,0,0,0,0,0,0,0,0,0,0,0,0,0,0,0,0,0,0,0,0,0,0,0,0,0,0,0,0,0,0,0,0,0,0,0,0,0,0,0,0,0
69.4,19.98,10,40,0,30.02,0,0,0,0,0,0,0,0,0,0,0,0,0,0,0,0,0,0,0,0,0,0,0,0,0,0,0,0,0,0,0,0,0,0,0,0,0,0,0,0,0
51.7,0,20.04,40.04,0,19.93,0,0,0,0,0,0,0,0,0,0,0,0,0,0,19.99,0,0,0,0,0,0,0,0,0,0,0,0,0,0,0,0,0,0,0,0,0,0,0,0,0,0
83.2,0,19.99,39.99,0,19.99,20.03,0,0,0,0,0,0,0,0,0,0,0,0,0,0,0,0,0,0,0,0,0,0,0,0,0,0,0,0,0,0,0,0,0,0,0,0,0,0,0,0
85.8,0,19.99,40.02,0,0,39.99,0,0,0,0,0,0,0,0,0,0,0,0,0,0,0,0,0,0,0,0,0,0,0,0,0,0,0,0,0,0,0,0,0,0,0,0,0,0,0,0
54.6,17.2,17.17,34.38,0,10.41,10.43,0,0,0,0,0,0,0,0,0,0,0,0,0,10.41,0,0,0,0,0,0,0,0,0,0,0,0,0,0,0,0,0,0,0,0,0,0,0,0,0,0
67.7,18.21,9.12,36.36,0,0,0,0,0,0,0,0,0,0,0,0,0,0,0,0,36.31,0,0,0,0,0,0,0,0,0,0,0,0,0,0,0,0,0,0,0,0,0,0,0,0,0,0
69.6,18.16,9.03,36.43,0,0,36.38,0,0,0,0,0,0,0,0,0,0,0,0,0,0,0,0,0,0,0,0,0,0,0,0,0,0,0,0,0,0,0,0,0,0,0,0,0,0,0,0
94.5,0,19.96,39.97,0,10,0,0,30.07,0,0,0,0,0,0,0,0,0,0,0,0,0,0,0,0,0,0,0,0,0,0,0,0,0,0,0,0,0,0,0,0,0,0,0,0,0,0
74.7,0,20.03,40.03,0,19.97,0,0,19.97,0,0,0,0,0,0,0,0,0,0,0,0,0,0,0,0,0,0,0,0,0,0,0,0,0,0,0,0,0,0,0,0,0,0,0,0,0,0
51.4,16.65,16.7,33.33,0,0,0,0,0,0,0,0,0,0,0,0,0,0,0,0,33.32,0,0,0,0,0,0,0,0,0,0,0,0,0,0,0,0,0,0,0,0,0,0,0,0,0,0
89.4,0,16.65,33.34,0,0,0,0,0,0,0,0,0,0,0,0,0,0,0,0,50.01,0,0,0,0,0,0,0,0,0,0,0,0,0,0,0,0,0,0,0,0,0,0,0,0,0,0
60,38.36,1.89,9.69,8.17,22.32,0,0,0,0,0,0,0,0,0,0,0,0,0,11.33,0,0,0,0,0,0,0,0,0,0,0,0,0,0,8.24,0,0,0,0,0,0,0,0,0,0,0,0
43,74.65,11.73,2.15,0,0,0,2.1,7.29,0,0,0,0,0,0,0,0,0,0,0.77,0.72,0,0,0,0,0,0,0,0,0,0.04,0,0,0,0,0,0,0,0.55,0,0,0,0,0,0,0,0
44,73.4,13.93,2.31,0,0,0,0,7.93,0.81,0,0,0,0,0,0,0,0,0,0.94,0,0,0,0,0,0,0,0,0,0,0.02,0,0,0,0,0,0,0,0.66,0,0,0,0,0,0,0,0
59,0,0,7.5,0,0,0,0,0,0,0,0,0,0,0,0,0,0,0,50,0,0,0,0,0,0,0,0,0,0,0,0,0,0,0,0,0,0,0,0,0,42.5,0,0,0,0,0
58,0,0,10,0,0,0,0,0,0,0,0,0,0,0,0,0,0,0,45,0,0,0,0,0,0,0,0,0,0,0,0,0,0,0,0,0,0,0,0,0,45,0,0,0,0,0
57,0,0,11,0,0,0,0,0,0,0,0,0,0,0,0,0,0,0,41.5,0,0,0,0,0,0,0,0,0,0,0.2,0,0,0,0,0,0,0,0,0,0,47.3,0,0,0,0,0
61,0,0,10,0,0,0,0,0,0,0,0,0,0,0,0,0,0,0,35,0,0,0,5,0,0,0,0,0,0,0,0,0,0,0,0,0,0,0,0,0,50,0,0,0,0,0
58,0,0,11,0,0,0,0,0,0,0,0,0,0,0,0,0,0,0,39,0,0,0,0,0,0,0,0,0,0,0,0,0,0,0,0,0,0,0,0,0,50,0,0,0,0,0
70,0,0,10,0,0,0,1,1,1,0,0,0,0,0,0,0,0,0,42,0,0,0,0,0,0,0,0,0,0,0,0,0,0,0,0,0,0,0,0,0,45,0,0,0,0,0
71,0,0,10.5,0,0,0,1,1,1,0,0,0,0,0,0,0,0,0,39,0,0,0,0,0,0,0,0,0,0,0,0,0,0,0,0,0,0,0,0,0,47.5,0,0,0,0,0
60,0,0,10,0,0,0,0,0,0,0,0,0,0,0,0,0,0,0,40,0,0,0,0,0,0,0,0,0,0,0,0,0,0,0,0,0,0,0,0,0,50,0,0,0,0,0
70,0,0,11,0,0,0,1,1,1,0,0,0,0,0,0,0,0,0,36,0,0,0,0,0,0,0,0,0,0,0,0,0,0,0,0,0,0,0,0,0,50,0,0,0,0,0
69,0,0,10,0,0,5,0.5,0.5,0.5,0,0,0,0,0,0,0,0,0,38.5,0,0,0,0,0,0,0,0,0,0,0,0,0,0,0,0,0,0,0,0,0,45,0,0,0,0,0
77,0,0,10.5,0,0,10,0.5,0.5,0.5,0,0,0,0,0,0,0,0,0,30.5,0,0,0,0,0,0,0,0,0,0,0,0,0,0,0,0,0,0,0,0,0,47.5,0,0,0,0,0
55,0,0,10,0,0,0,0,0,0,0,0,0,0,0,0,0,0,0,42.5,0,0,0,2.5,0,0,0,0,0,0,0,0,0,0,0,0,0,0,0,0,0,45,0,0,0,0,0
