Repository: you0514w/youyou

File: Refract Index 587.6nm d.csv (part 18 of 31)
Refract Index 587.6nm d,SiO2,B2O3,Al2O3,MgO,CaO,BaO,Li2O,Na2O,K2O,Cs2O,ZnO,SrO,PbO,SnO,Ga2O3,As2O3,Y2O3,Sb2O3,La2O3,Nd2O3,Gd2O3,Bi2O3,TiO2,GeO2,ZrO2,SnO2,TeO2,P2O5,Nb2O5,Ta2O5,WO3,Yb2O3
2.11,0,27.9,0,0,0,0,0,0,0,0,5.4,0,0,0,0,0,0,0,0,0,0,40.2,0,0,0,0,15.2,9.1,1.1,1.1,0,0
2.12,0,28.4,0,0,0,0,0,0,0,0,5.5,0,0,0,0,0,0,0,0,0,0,42.7,0,0,0,0,11.9,9.3,1.1,1.1,0,0
2.12,0,28.2,0,0,0,0,0,0,0,0,3.7,0,0,0,0,0,0,0,0,0,0,43.9,0,0,0,0,12,9.4,1.4,1.4,0,0
2.13,0,28.5,0,0,0,0,0,0,0,0,1.9,0,0,0,0,0,0,0,0,0,0,45.2,0,0,0,0,12.1,9.5,1.4,1.4,0,0
2.12,0,30.9,0,0,0,0,0,0,0,0,5.1,0,0,0,0,0,0,0,0,0,0,33.5,8.1,0,0,0,17.8,4.6,0,0,0,0
1.95,0,2.03,0,0,0,0,0,12.92,4,0,0,0,0,0,0,0,0,0.03,0,0,0,0,20.42,0,0,0,0,25.54,29.03,0,6.03,0
1.96,0,1.95,0,0,0,0,0,13.16,4.01,0,0,0,0,0,0,0,0,0.03,0,0,0,0,22.9,0,0,0,0,25.99,24.79,0,7.17,0
1.95,0,1.91,0,0,0,0,0,12.89,5.5,0,0,0,0,0,0,0,0,0.03,0,0,0,0,24.65,0,0,0,0,25.75,27.23,0,2.04,0
1.94,0,1.92,0,0,0,0,0,10.05,8.97,0,0,0,0,0,0,0,0,0.03,0,0,0,0,24.53,0,0,0,0,25.5,27.02,0,1.98,0
1.95,0,1.12,0,0,0,0,0,9.8,8.27,0,0,0,0,0,0,0,0,0.11,0,0,0,0,20.69,0,0,0,0,27.56,30.44,0,2.01,0
1.95,0,1.92,0,0,0,0,0,12.96,3.94,0,0,0,0,0,0,0,0,0.03,0,0,0,0,24.56,0,0,0,0,27.54,27.07,0,1.98,0
1.97,0,2.02,0,0,0,0,0,13.57,4.97,0,0,0,0,0,0,0,0,0.03,0,0,0,0,20.66,0,0,0,0,23.59,29.11,0,6.05,0
1.94,0.48,1.85,0,0,0,0,0,10.88,6.24,0,0,0,0,0,0,0,0,0.02,0,0,0,0,27.65,0,0,0,0,26.98,25.84,0,0.06,0
1.94,0.48,1.85,0,0,0,0,0,9.94,8.37,0,0,0,0,0,0,0,0,0.02,0,0,0,0,27.79,0,0,0,0,25.53,25.96,0,0.06,0
1.93,0,1.95,0,0,0,0,0,13.16,4.33,0,0,0,0,0,0,0,0,0.03,0,0,0,0,21.17,0,0,0,0,28.3,24.54,0,6.52,0
2.13,15,25,0,0,0,0,0,0,0,0,5,0,0,0,0,0,0,0,0,0,0,40,0,0,0,0,15,0,0,0,0,0
2.13,15,22.5,0,0,0,0,0,0,0,0,5,0,0,0,0,0,0,0,0,0,0,37,3,0,0,0,15,2.5,0,0,0,0
2.11,0,31.7,0,0,0,0,0,0,0,0,5.2,0,0,0,0,0,0,0,0,0,0,37,3.1,0,0,0,18.2,4.8,0,0,0,0
2.11,0,30.4,0,0,0,0,0,0,0,0,5,0,0,0,0,0,0,0,0,0,0,31.7,8,0,0,0,20.3,4.6,0,0,0,0
2.12,0,30.33,0,0,0,0,0,0,0,0,4.9,0,0,0,0,0,0,0,0,0,0,31.34,11.31,0,0,0,17.52,4.6,0,0,0,0
2.1,4.9,25.03,0,0,0,0,0,0,0,0,4.9,0,0,0,0,0,0,0,0,0,0,35.24,3,5.11,0,0,17.32,4.5,0,0,0,0
2.13,0,31.37,0,0,0,0,0,0,0,0,1.7,0,0,0,0,0,0,0,0,0,0,35.86,8.29,0,0,0,18.08,4.7,0,0,0,0
2.14,0,32.2,0,0,0,0,0,0,0,0,0,0,0,0,0,0,0,0,0,0,0,37.7,4.9,0,0,0,18.5,4.9,1.8,0,0,0
2.13,0,28.47,0,0,0,0,0,0,0,0,1.9,0,0,0,0,0,0,0,0,0,0,45.25,0,0,0,0,12.09,9.49,1.4,1.4,0,0
1.81,4.72,7.04,0,0,0,0,4.31,15.18,11.77,0,0,0,0,0,0,0,0,0.04,0,0,0,0,12.59,0,0,0,0,23.16,21.19,0,0,0
1.92,1.16,1,0,0,0,3.47,0,22.34,0,0,0,0,0,0,0,0,0,0.05,0,0,0,0,22.59,0,0,0,0,24.34,25.05,0,0,0
1.6,0,10.89,2.86,7.81,12.9,29.67,0,0,0,0,1.15,0,0,0,0,0,0,0.04,0,0,0,0,0,0,0,0,0,34.68,0,0,0,0
1.57,0,1.45,1.99,0,0,3.3,6.1,7.19,7.2,0,38.58,0,0,0,0,0,0,0.03,0.06,0,0,0,0,0,0,0,0,34.1,0,0,0,0
1.8,0,4.39,0,0,0,8.82,10.95,12.31,1.74,0,0,0,0,0,0,0,0,0.04,0,0,0,1.4,33.43,0,0,0,0,19.13,3.98,0,3.81,0
1.78,0,6.56,0.3,0,0,2.88,13.75,19.4,3.72,0,0,0,0,0,0,0,0,0.05,0,0,0,8.82,0,0,0,0,0,27.88,11.45,0,5.19,0
1.86,0,4.85,0,0,0,25.35,0,1.36,8.07,0,0,0,0,0,0,0,0,0.06,0,0,0,1.45,0,0,0,0,0,35.6,20.34,0,2.92,0
1.9,1.43,17.34,0,0,0,23.62,0,0,7.32,0,0,0,0,0,0,0,0,0.06,0,0,0,0.74,0,0,0,0,0,14.46,32.43,0,2.6,0
1.81,0,3.09,3.07,0,0,10.39,5.89,5.2,5.19,0,5.16,0,0,0,0,0,0,0.03,0,0,0,0,41.33,0,0,0,0,20.65,0,0,0,0
1.83,0,3.22,3.17,0,0,3.22,5.4,5.35,5.33,0,5.29,0,0,0,0,0,0,0.03,0,0,0,0,53.2,0,0,0,0,15.79,0,0,0,0
1.53,63.33,0,16.97,1.72,1.17,0.5,8.8,0,0,0,0.55,0,0,0,0,0.24,0,0,0,0,0,0,1.82,0,1.24,0,0,3.66,0,0,0,0
1.53,63.54,0,16.53,1.71,1.29,0.45,9.09,0,0,0,0.42,0,0,0,0,0.24,0,0,0,0,0,0,1.98,0,1.12,0,0,3.63,0,0,0,0
1.53,63.6,0,15.87,1.88,1.35,0.4,8.99,0,0,0,0.42,0,0,0,0,0.24,0,0,0,0,0,0,2.07,0,1.06,0,0,4.12,0,0,0,0
1.53,62.72,0,16.41,1.89,1.23,0.45,9.26,0,0,0,0.42,0,0,0,0,0.35,0,0,0,0,0,0,2.16,0,1.12,0,0,3.99,0,0,0,0
1.53,63.66,0,16.22,1.71,1.23,0.4,9,0,0,0,0.42,0,0,0,0,0.35,0,0,0,0,0,0,2.16,0,1.06,0,0,3.79,0,0,0,0
1.64,12.36,32.01,0,0,0,0,0,3.6,0,0,52.03,0,0,0,0,0,0,0,0,0,0,0,0,0,0,0,0,0,0,0,0,0
1.66,8.63,31.93,0,0,3.96,0,0,3.59,0,0,51.89,0,0,0,0,0,0,0,0,0,0,0,0,0,0,0,0,0,0,0,0,0
1.64,12.25,31.72,0,0,0,0,0,7.13,0,0,46.14,0,0,0,0,0,0,0,0,0,0,0,2.76,0,0,0,0,0,0,0,0,0
1.65,9.92,34.25,0,0,0,0,0,3.61,0,0,50.35,0,0,0,0,0,0,0,0,0,0,0,1.87,0,0,0,0,0,0,0,0,0
1.67,9.98,30.15,0,0,2.67,0,0,1.21,0,0,55.27,0.72,0,0,0,0,0,0,0,0,0,0,0,0,0,0,0,0,0,0,0,0
1.67,8.68,28.89,0,0,5.31,0,0,1.8,0.4,0,54.92,0,0,0,0,0,0,0,0,0,0,0,0,0,0,0,0,0,0,0,0,0
1.69,7.42,35.22,0,0,0,0,2.49,0,0,0,50.22,0,0,0,0,0,0,0,0,0,0,0,4.65,0,0,0,0,0,0,0,0,0
1.65,14.83,29.86,0,0,0,0,0,2.4,0,0,51.98,0,0,0,0,0,0,0,0,0,0,0,0.93,0,0,0,0,0,0,0,0,0
1.66,11.22,32.29,0,0,0,0,0,1.21,0,0,53.87,0,0,0,0,0,0,0,0,0,0,0,1.41,0,0,0,0,0,0,0,0,0
1.68,9.99,32.33,0,0,0,0,0,1.82,0,0,51.16,0,0,0,0,0,0,0,0,0,0,0,4.7,0,0,0,0,0,0,0,0,0
1.58,52.59,9.08,1.86,0,6.76,4.53,16.91,1.02,0,0,2.33,4.88,0,0,0,0,0,0.04,0,0,0,0,0,0,0,0,0,0,0,0,0,0
1.58,52.59,9.08,1.86,0,6.77,4.53,16.92,1.02,0,0,2.33,4.88,0,0,0,0,0,0.02,0,0,0,0,0,0,0,0,0,0,0,0,0,0
1.58,52.6,9.08,1.86,0,6.76,4.54,16.93,1.02,0,0,2.33,4.88,0,0,0,0,0,0,0,0,0,0,0,0,0,0,0,0,0,0,0,0
1.6,53.58,9.26,0.7,3.55,0,13.07,11.98,1.16,0,0,4.4,2.07,0,0,0,0,0,0.01,0.22,0,0,0,0,0,0,0,0,0,0,0,0,0
1.6,53.61,9.25,0.7,3.55,0,13.07,11.98,1.15,0,0,4.4,2.07,0,0,0,0,0,0,0.22,0,0,0,0,0,0,0,0,0,0,0,0,0
1.55,54.45,15.39,1.66,5.6,2.01,1.1,18.88,0.91,0,0,0,0,0,0,0,0,0,0,0,0,0,0,0,0,0,0,0,0,0,0,0,0
1.56,60,9.1,1.1,3,7.9,8.4,5,5,0.5,0,0,0,0,0,0,0,0,0,0,0,0,0,0,0,0,0,0,0,0,0,0,0
1.52,60,1.7,7,3,0,1.6,16,9.7,0,0,0,0,0,0,0,0,0,0,0,0,0,0,0,0,1,0,0,0,0,0,0,0
1.52,60,1.7,7,3,0,1.6,12,9.7,4,0,0,0,0,0,0,0,0,0,0,0,0,0,0,0,1,0,0,0,0,0,0,0
1.54,60,1.7,7,3,0,1.6,12,9.7,0,0,0,4,0,0,0,0,0,0,0,0,0,0,0,0,1,0,0,0,0,0,0,0
1.53,60,1.7,7,3,0,1.6,12,13.7,0,0,0,0,0,0,0,0,0,0,0,0,0,0,0,0,1,0,0,0,0,0,0,0
1.53,60,1.7,7,7,0,1.6,12,9.7,0,0,0,0,0,0,0,0,0,0,0,0,0,0,0,0,1,0,0,0,0,0,0,0
1.52,68,5.7,4,3,0,1.6,10,6.7,0,0,0,0,0,0,0,0,0,0,0,0,0,0,0,0,1,0,0,0,0,0,0,0
1.55,60,0,3,7,0,7.3,12,9.7,0,0,0,0,0,0,0,0,0,0,0,0,0,0,0,0,1,0,0,0,0,0,0,0
1.53,60,5.7,3,8,0,1.6,12,9.7,0,0,0,0,0,0,0,0,0,0,0,0,0,0,0,0,0,0,0,0,0,0,0,0
1.55,61.7,0,6.1,5.1,9.1,4.4,0,5,6.5,0,0,0.1,0,0,0,0,0,0,0,0,0,0,0,0,2,0,0,0,0,0,0,0
2.01,0,39.82,0,0,0,0,0,0,0,0,7.43,0,0,0,0,0,0,0.07,6.4,0,1.96,24.66,0,9.57,5.58,0,0,0,0,2.08,2.43,0
1.99,0,50.11,0,0,0,0,0,0,0,0,7.38,0,0,0,0,0,0,0.07,6.48,0,1.98,22.33,0,3.89,5.66,0,0,0,0,2.1,0,0
2.04,0,52.23,0,0,0,0,0,0,0,0,8.13,0,0,0,0,0,0,0.04,0,0,1.83,35.34,0,0,1.43,0,0,0,0,1,0,0
1.96,0,50.1,0,0,0,0,0,0,0,0,7.38,0,0,0,0,0,0,0.03,6.48,0,1.98,22.37,0,3.89,5.66,0,0,0,0,2.11,0,0
2.02,0,43.6,0,0,0,0,0,0,0,0,12.07,0,0,0,0,0,0,0.01,4.02,0,3.19,29.1,0,0,5.49,0,0,0,0,2.52,0,0
2.02,0,46.02,0,0,0,7.52,0,0,0,0,0,0,0,0,0,0,0,0.04,4.25,0,3.37,30.57,0,0,5.62,0,0,0,0,2.61,0,0
2.04,0,47.3,0,0,0,2.16,0,0,0,0,5.43,0,0,0,0,0,0,0.02,4.27,0,3.47,31.43,0,0,5.92,0,0,0,0,0,0,0
2.01,0,55.11,0,0,0,0,0,0,0,0,7.86,0,0,0,0,0,0,0.04,1.31,0,1.77,32.94,0,0,0,0,0,0,0,0.97,0,0
2.11,1.95,28.01,0,0,0,1.04,10.41,0,0,0,6.76,2.59,0,0,0,0,0,0,0,0,0,44.61,0,0,0,0,4.63,0,0,0,0,0
2.12,3.92,27.47,0,0,0,1.02,10.17,0,0,0,6.6,2.53,0,0,0,0,0,0,0,0,0,43.74,0,0,0,0,4.55,0,0,0,0,0
2.12,0,28.59,0,0,0,1.05,10.57,0,0,0,6.89,2.66,0,0,0,0,0,0,0,0,0,45.51,0,0,0,0,4.73,0,0,0,0,0
2.12,0,34.1,0,0,11.78,0,0,0,0,0,6.53,0,0,0,0,0,0,0,0,0,0,43.12,0,0,0,0,4.47,0,0,0,0,0
2.11,2,33.42,0,0,11.52,0,0,0,0,0,6.4,0,0,0,0,0,0,0,0,0,0,42.27,0,0,0,0,4.39,0,0,0,0,0
2.11,3.9,32.77,0,0,11.31,0,0,0,0,0,6.25,0,0,0,0,0,0,0,0,0,0,41.47,0,0,0,0,4.3,0,0,0,0,0
2.11,5.83,26.9,0,0,0,0.99,9.95,0,0,0,6.47,2.5,0,0,0,0,0,0,0,0,0,42.91,0,0,0,0,4.45,0,0,0,0,0
2.11,0,33.92,0,0,11.71,0,0,0,0,0,6.47,0,0,0,0,0,0,0,0,0,0,43.45,0,0,0,0,4.45,0,0,0,0,0
2.12,0,33.56,0,0,11.6,0,0,0,0,0,6.41,0,0,0,0,0,0,0,0,0,0,44.01,0,0,0,0,4.42,0,0,0,0,0
2.13,0,33.79,0,0,11.66,0,0,0,0,0,6.45,0,0,0,0,0,0,0,0,0,0,42.76,0,0,0,0,4.43,0,0.91,0,0,0
1.93,0,12,2,2,0,0,0,0,0,0,28,0,0,0,0,0,2,0,0,0,0,0,0,0,2,0,50,0,0,0,2,0
1.94,0,12,2,2,0,0,0,0,0,0,28,0,0,0,0,0,2,0,0,0,0,2,0,0,2,0,50,0,0,0,0,0
1.92,0,14,2,2,0,0,0,0,0,0,26,0,0,0,0,0,2,0,0,0,0,0,0,0,2,0,50,0,0,0,2,0
1.93,0,14,2,2,0,0,0,0,0,0,26,0,0,0,0,0,2,0,0,0,0,2,0,0,2,0,50,0,0,0,0,0
1.91,0,14,2,2,0,0,0,0,0,0,28,0,0,0,0,0,2,0,0,0,0,0,0,0,2,0,48,0,0,0,2,0
1.93,0,14,2,2,0,0,0,0,0,0,28,0,0,0,0,0,2,0,0,0,0,2,0,0,2,0,48,0,0,0,0,0
1.87,17.99,32.84,0,0,0,0,0,0,0,0,4.03,0,0,0,0,0,0.27,0,18.51,0,10.06,0,4.46,0,7.77,0,0,0,1.68,2.39,0,0
1.87,17.99,32.84,0,0,0,0,0,0,0,0,4.02,0,0,0,0,0,0.27,0,21.82,0,6.76,0,4.46,0,7.78,0,0,0,1.67,2.39,0,0
1.87,17.98,32.83,0,0,0,0,0,0,0,0,4.03,0,0,0,0,0,0.28,0,12.71,0,15.87,0,4.45,0,7.78,0,0,0,1.67,2.4,0,0
1.87,17.99,32.84,0,0,0,0,0,0,0,0,4.02,0,0,0,0,0,0,0,18.68,0,10.17,0,4.46,0,7.77,0,0,0,1.67,2.4,0,0
1.87,18,32.82,0,0,0,0,0,0,0,0,4.02,0,0,0,0,0,2.76,0,16.89,0,9.19,0,4.46,0,7.78,0,0,0,1.68,2.4,0,0
1.86,17.98,32.84,0,0,0,0,0,0,0,0,4.03,0,0,0,0,0,10.22,0,12.07,0,6.57,0,4.45,0,7.77,0,0,0,1.67,2.4,0,0
1.87,18.28,31.72,0,0,0,0,0,0,0,0,4.1,0,0,0,0,0,0,0,18.99,0,10.34,0,4.53,0,7.9,0,0,0,1.7,2.44,0,0
1.88,17.99,31.17,0,0,0,0,0,0,0,0,4.03,0,0,0,0,0,0,0,19.75,0,10.75,0,4.46,0,7.78,0,0,0,1.67,2.4,0,0
1.89,17.98,27.88,0,0,0,0,0,0,0,0,4.03,0,0,0,0,0,3.23,0,19.82,0,10.77,0,4.45,0,7.77,0,0,0,1.68,2.39,0,0
1.88,17.98,29.92,0,0,0,0,0,0,0,0,4.03,0,0,0,0,0,3.04,0,18.6,0,10.12,0,4.46,0,7.78,0,0,0,1.67,2.4,0,0
1.91,3.67,33.19,0,0,0,0,0,0,0,0,31.19,0,0,0,0,0,0,0,11.26,0,0,0,3.66,0,3.67,0,0,0,9.69,3.67,0,0
1.91,3.57,31.18,0,0,0,0,0,0,0,0,30.4,0,0,0,0,0,0,0,12.13,0,0,0,3.57,0,3.58,0,0,0,6.91,3.58,5.08,0
1.92,3.67,31.91,0,0,0,0,0,0,0,0,31.12,0,0,0,0,0,0,0,12.41,0,0,0,2.09,0,3.66,0,0,0,9.43,3.66,2.05,0
1.92,3.64,31.67,0,0,0,0,0,0,0,0,30.87,0,0,0,0,0,0,0,12.31,0,0,0,3.64,0,3.63,0,0,0,10.13,2.07,2.04,0
1.91,3.65,31.93,0,0,0,0,0,0,0,0,31.12,0,0,0,0,0,0,0,13.99,0,0,0,2.08,0,3.66,0,0,0,7.86,3.66,2.05,0
1.91,3.66,31.92,0,0,0,0,0,0,0,0,31.11,0,0,0,0,0,0,0,12.41,0,1.58,0,2.09,0,3.67,0,0,0,7.85,3.66,2.05,0
1.91,3.66,31.91,0,0,0,0,0,0,0,0,31.12,0,0,0,0,0,1.58,0,12.42,0,0,0,2.09,0,3.66,0,0,0,7.85,3.66,2.05,0
1.91,3.62,31.67,0,0,0,0,0,0,0,0,32.44,0,0,0,0,0,0,0,12.31,0,0,0,2.07,0,3.64,0,0,0,8.58,3.63,2.04,0
1.91,3.62,31.68,0,0,0,0,0,0,0,0,32.45,0,0,0,0,0,0,0,12.32,0,0,0,2.06,0,4.42,0,0,0,8.57,3.63,1.25,0
1.91,3.66,31.79,0,0,0,0,0,0,0,0,33.34,0,0,0,0,0,0,0,12.36,0,0,0,1.3,0,3.64,0,0,0,10.18,2.47,1.26,0
1.54,23.3,47,3.6,0.4,1.4,0.2,2.6,0,8.4,0,13.1,0,0,0,0,0,0,0,0,0,0,0,0,0,0,0,0,0,0,0,0,0
1.54,23.81,37.02,11.71,3.73,2.93,1.92,7.37,0,5.35,0,6.16,0,0,0,0,0,0,0,0,0,0,0,0,0,0,0,0,0,0,0,0,0
1.55,20,43.2,12.3,0.9,0.8,0.3,2.8,0,9,0,9,0.3,0,0,0,0,0,0,0.2,0,0,0,0.5,0,0.7,0,0,0,0,0,0,0
1.54,23.68,54.44,2.1,1,0.9,0.9,5.69,0,6.19,0,4.2,0,0,0,0,0,0,0,0,0,0,0,0.9,0,0,0,0,0,0,0,0,0
1.53,21.02,46.05,5.31,1.4,1.5,0.7,2.9,2.4,9.21,0,8.01,0,0,0,0,0,0,0,0,0,0,0,0,0,1.5,0,0,0,0,0,0,0
1.54,22.4,38.9,8.2,1.2,1.8,1.3,2.5,1,11.5,0,10.3,0.7,0,0,0,0,0,0,0,0,0,0,0,0,0.2,0,0,0,0,0,0,0
1.55,21.5,45.2,8.3,1,4,1.8,2.5,0,7.5,0,8,0.2,0,0,0,0,0,0,0,0,0,0,0,0,0,0,0,0,0,0,0,0
1.54,23.6,46.2,10.5,1.3,1.7,1.5,3.2,2.8,6.2,0,2.3,0.5,0,0,0,0,0,0,0,0,0,0,0.2,0,0,0,0,0,0,0,0,0
1.55,23.3,42.8,6.2,2,2,1.2,3.5,2.5,7.7,0,8.2,0.4,0,0,0,0,0,0,0.2,0,0,0,0,0,0,0,0,0,0,0,0,0
1.89,0,16.2,0,0,0,0,0,0,0,0,46.8,0,0,0,0,0,0,0,0,0,0,20,0,0,0,0,0,17,0,0,0,0
1.85,0,16.9,0,0,0,0,0,0,0,0,48.6,0,0,0,0,0,0,0,0,0,0,16.8,0,0,0,0,0,17.7,0,0,0,0
1.89,0,17.3,0,0,0,0,0,0,0,0,43.3,0,0,0,0,0,0,0,0,0,0,21.3,0,0,0,0,0,18.1,0,0,0,0
1.87,0,21.9,0,0,0,0,0,0,0,0,43.6,0,0,0,0,0,0,0,0,0,0,18.6,0,0,0,0,0,15.9,0,0,0,0
1.93,0,25.8,0,0,0,0,0,0,0,0,46.8,0,0,0,0,0,0,0,0,0,0,20,0,0,0,0,0,7.4,0,0,0,0
1.93,0,20.2,0,0,0,0,0,0,0,0,44.4,0,0,0,0,0,0,0,0,0,0,19,5,0,0,0,0,11.4,0,0,0,0
1.88,0,30.6,0,0,0,0,0,0,0,0,37.2,0,0,0,0,0,0,0,0,0,0,20,0,0,0,0,0,12.2,0,0,0,0
1.86,0,35.4,0,0,0,0,0,0,0,0,32.4,0,0,0,0,0,0,0,0,0,0,20,0,0,0,0,0,12.2,0,0,0,0
1.89,0,40.2,0,0,0,0,0,0,0,0,32.4,0,0,0,0,0,0,0,0,0,0,20,0,0,0,0,0,7.4,0,0,0,0
1.87,0,45,0,0,0,0,0,0,0,0,27.6,0,0,0,0,0,0,0,0,0,0,20,0,0,0,0,0,7.4,0,0,0,0
1.61,60.92,0,0.12,0,4.49,13.08,0,9.48,0.55,0,7.47,0,0,0,0,0,0,0,3.89,0,0,0,0,0,0,0,0,0,0,0,0,0
1.61,61.54,0,0,0,0,8.11,0,9.31,2.62,0,12.15,0,0,0,0,0,0,0.06,3.54,0,0,0,0,0,2.67,0,0,0,0,0,0,0
1.61,60.51,0,0,0,0,10.62,0,9.15,2.58,0,11.94,0,0,0,0,0,0,0.06,0.99,0,0,0,0,0,2.63,0,0,0,1.52,0,0,0
1.61,60.88,0,0,0,0,10.68,0,9.21,2.59,0,12.02,0,0,0,0,0,0,0.06,1,0,0,0,0,0,2.64,0,0,0,0,0.92,0,0
1.6,58.27,0,0.11,0,4.29,14.52,0,9.06,0.52,0,7.14,4.82,0,0,0,0,0,0.03,1.24,0,0,0,0,0,0,0,0,0,0,0,0,0
1.61,59.29,0,0.11,0,4.37,12.1,0,9.22,0.53,0,7.26,4.9,0,0,0,0,0,0.03,1.26,0,0,0,0,0,0,0,0,0,0,0.93,0,0
1.62,55.98,0,0.11,0,4.33,11.97,0,9.13,0.53,0,7.19,4.86,0,0,0,0,0,0.03,1.25,0,0,0,0,0,4.62,0,0,0,0,0,0,0
1.63,54.04,0,0.11,0,4.39,12.15,0,9.26,0.53,0,7.29,4.92,0,0,0,0,0,0.03,1.26,0,0,0,0,0,6.02,0,0,0,0,0,0,0
1.63,53.82,0,0.12,0,4.48,12.41,0,9.46,0.55,0,7.45,5.03,0,0,0,0,0,0.03,1.29,0,0,0,0,0,4.79,0,0,0,0,0.57,0,0
1.64,54.18,0,0,0,4.4,11.63,0,9.29,0.54,0,7.32,4.94,0,0,0,0,0,0.03,1.27,0,0,0,0,0,6.04,0,0,0,0.36,0,0,0
1.8,11.65,31.79,0,0,0,0,9.61,0,0,0,24.65,0,0,0,0,0,0,0.02,12.85,0,0,0,0,0,3.44,0,0,0,3.02,1.04,1.93,0
1.84,0,2.38,0,0,0,0,16.61,16.55,0,0,0,0,0,0,0,0,0,0.15,0,0,0,9.34,0,0,0,0,0,33.2,21.77,0,0,0
1.83,0,2.31,0,0,0,0,19.1,16.05,0,0,0,0,0,0,0,0,0,0.15,0,0,0,9.06,0,0,0,0,0,32.2,21.13,0,0,0
1.83,0,2.31,0,0,0,0,16.11,19.04,0,0,0,0,0,0,0,0,0,0.15,0,0,0,9.06,0,0,0,0,0,32.2,21.13,0,0,0
1.84,0,2.31,0,3,0,0,16.11,16.05,0,0,0,0,0,0,0,0,0,0.15,0,0,0,9.06,0,0,0,0,0,32.2,21.12,0,0,0
1.83,0,5.3,0,0,0,0,16.11,16.05,0,0,0,0,0,0,0,0,0,0.15,0,0,0,9.06,0,0,0,0,0,32.2,21.13,0,0,0
1.86,0,2.31,0,0,0,0,16.11,16.05,0,0,0,0,0,0,0,0,0,0.15,0,0,0,9.06,0,0,0,0,0,32.2,24.12,0,0,0
1.86,0,2.31,0,0,0,0,16.11,16.05,0,0,0,0,0,0,0,0,0,0.15,0,0,0,12.05,0,0,0,0,0,32.2,21.13,0,0,0
1.82,0,2.31,0,0,0,0,16.11,16.05,0,0,0,0,0,0,0,0,0,0.15,0,0,0,9.06,0,0,0,0,0,35.2,21.12,0,0,0
1.83,0,2.31,0,0,0,0,16.11,16.05,3,0,0,0,0,0,0,0,0,0.15,0,0,0,9.06,0,0,0,0,0,32.2,21.12,0,0,0
1.84,0,2.31,0,0,0,3,16.11,16.05,0,0,0,0,0,0,0,0,0,0.15,0,0,0,9.06,0,0,0,0,0,32.2,21.12,0,0,0
1.83,1,1.5,0,0,5.49,11.98,0,19.97,0,0,0,0,0,0,0,0,0,0.15,0,0,1,0.5,0,0,0,0,0,28.45,26.96,0,3,0
1.82,1,6.99,0,0,0,11.98,0,19.97,0,0,0,0,0,0,0,0,0,0.15,0,0,1,0.5,0,0,0,0,0,28.45,26.96,0,3,0
1.82,1,6.49,0,0,5.49,6.99,0,19.97,0,0,0,0,0,0,0,0,0,0.15,0,0,1,0.5,0,0,0,0,0,28.45,26.96,0,3,0
1.81,1,11.48,0,0,5.49,2,0,19.97,0,0,0,0,0,0,0,0,0,0.15,0,0,1,0.5,0,0,0,0,0,28.45,26.96,0,3,0
1.84,1,1.5,0,0,5.49,11.98,0,24.96,0,0,0,0,0,0,0,0,0,0.15,0,0,1,0.5,0,0,0,0,0,23.46,26.96,0,3,0
1.85,1,1.5,0,4.99,5.49,11.98,0,19.97,0,0,0,0,0,0,0,0,0,0.15,0,0,1,0.5,0,0,0,0,0,23.46,26.96,0,3,0
1.84,1,1.5,0,0,5.49,11.98,0,19.97,0,0,0,0,0,0,0,0,0,0.15,0,0,1,0.5,0,0,0,0,0,28.46,29.95,0,0,0
1.89,0,8.49,0,0,0,1.5,0,26.45,0,0,0,0,0,0,0,0,0,0.15,0,0,0,3,8.99,0,0,0,0,22.97,28.45,0,0,0
1.88,0,8.49,0,0,0,1.5,0,26.45,0,0,0,0,0,0,0,0,0,0.15,0,0,0,3,11.98,0,0,0,0,22.97,25.46,0,0,0
2.1,9.28,25.03,0,0,0,0.92,9.68,0,0,0,6.03,2.3,0,0,0,0,0,0,0,0,0,39.86,0,0,0,0,6.9,0,0,0,0,0
1.77,21.11,22.44,0,0,0,0,11.88,0,0,0,22.18,0,0,0,0,0,8.98,0.02,10.16,0,0,0,0,0,2.31,0,0,0,0,0.92,0,0
1.89,18.38,25.34,0,0,0,0,7.7,0,0,0,3.77,0,0,0,0,0,0,0,12.62,0,10.79,0,3.84,0,9.96,0,0,0,5.19,2.08,0.33,0
1.85,26.29,41.97,0,0,0,0,11.93,0,0,0,4.61,0,0,0,0,0,0,0,5.1,0,3.5,0,0,0,6.08,0,0,0,0,0.52,0,0
1.85,25.9,41.93,0,0,0,0,8.38,0,0,0,6.83,0,0,0,0,0,0,0,4.95,0,3.09,0,0,0,8.42,0,0,0,0,0.5,0,0
1.84,27.88,45.33,0,0,0,0,9.02,0,0,0,7.32,0,0,0,0,0,0,0,6.28,0,3.62,0,0,0,0,0,0,0,0,0.55,0,0
1.83,30.24,40.23,0,0,0,0,8.81,0,0,0,7.01,0,0,0,0,0,0,0,5.87,0,1.19,0,0,0,6.13,0,0,0,0,0.52,0,0
1.84,26.11,39.13,0,0,0,0,12.7,0,0,0,8.45,0,0,0,0,0,0,0,4.63,0,2.94,0,0,0,5.58,0,0,0,0,0.46,0,0
1.86,26.1,42.11,0,0,0,0,8.43,0,0,0,5.74,0,0,0,0,0,0,0,5.42,0,2.88,0,0,0,8.86,0,0,0,0,0.46,0,0
1.84,28.63,54.91,0,0,0,0,0,0,0,0,0,0,0,0,0,0,0,0,5.52,0,3.8,0,0,0,6.59,0,0,0,0,0.55,0,0
1.85,30.64,51.45,0,0,0,0,0,0,0,0,0,0,0,0,0,0,0,0,6.08,0,4.22,0,0,0,7.02,0,0,0,0,0.59,0,0
1.85,29.62,50.7,0,0,0,0,2,0,0,0,0,0,0,0,0,0,0,0,6.01,0,4.14,0,0,0,6.94,0,0,0,0,0.59,0,0
1.85,27.63,42.18,0,0,0,0,9.14,0,0,0,4.87,0,0,0,0,0,0,0,5.5,0,3.8,0,0,0,6.35,0,0,0,0,0.53,0,0
1.83,0,3.59,0,0,4.2,10.27,13.29,9.49,1.56,0,0,0,0,0,0,0,0,0,0,0,0,0.59,4.42,0,0,0,0,15.55,2.88,0,34.16,0
1.89,0,40,0,0,0,0,0,0,0,0,22,0,0,0,0,0,0,0,15,0,0,0,10,0,0,0,0,0,5,0,8,0
1.94,0,40,0,0,0,0,0,0,0,0,12,0,0,0,0,0,0,0,20,0,0,0,10,0,0,0,0,0,10,0,8,0
1.83,0,43,0,0,0,0,4,0,0,0,24,0,0,0,0,0,0,0,15,0,0,0,10,0,0,0,0,0,0,0,4,0
1.84,0,44.8,0,0,0,0,0,0,0,0,25,0,0,0,0,0,0,0,15.62,0,0,0,7.29,0,0,0,0,0,3.12,0,4.17,0
1.82,0,43,0,0,0,0,4,0,0,0,24,0,0,0,0,0,0,0,10,0,0,0,15,0,0,0,0,0,0,0,4,0
1.84,0,43,0,0,0,0,0,0,0,0,28,0,0,0,0,0,0,0,15,0,0,0,10,0,0,0,0,0,0,0,4,0
1.85,0,43,0,0,0,0,0,0,0,0,24,0,0,0,0,0,0,0,15,0,0,0,10,0,0,0,0,0,0,0,8,0
1.83,0,43,0,0,0,0,4,0,0,0,24,0,0,0,0,0,0,0,15,0,0,0,7,0,0,0,0,0,0,3,4,0
1.82,0,43,0,0,0,4,0,0,0,0,24,0,0,0,0,0,0,0,18,0,0,0,7,0,0,0,0,0,0,0,4,0
1.89,0,43,0,0,0,0,3,0,0,0,11,0,0,0,0,0,0,0,17,0,0,3,0,0,0,0,15,0,8,0,0,0
1.89,0,43,0,0,0,0,3,0,0,0,15,0,0,0,0,0,0,0,16,0,0,5,0,0,0,0,12,0,6,0,0,0
1.9,0,44,0,0,0,0,0,0,0,0,14,0,0,0,0,0,0,0,16,0,0,5,0,0,0,0,15,0,6,0,0,0
1.9,0,43,0,0,0,0,0,0,0,0,18,0,0,0,0,0,0,0,16,0,0,5,0,0,3,0,9,0,6,0,0,0
1.89,0,44.34,0,0,0,3.09,0,0,0,0,15.46,0,0,0,0,0,0,0,16.49,0,0,5.15,0,0,0,0,9.28,0,6.19,0,0,0
1.9,0,43,0,0,0,0,0,0,0,0,14,0,0,0,0,0,0,0.1,17,0,0,4,0,0,1.4,0,14,0,6.5,0,0,0
2.05,0,35,0,0,0,0,0,0,0,0,10,0,0,0,0,0,0,0,15,0,0,10,0,0,0,0,20,0,10,0,0,0
1.9,0,45,0,0,0,0,0,0,0,0,15,0,0,0,0,0,0,0,15,0,0,0,0,0,0,0,10,0,15,0,0,0
1.76,9.74,43.91,0,0,0,0,9.76,0,0,0,7.8,0,0,0,0,0,0,0,11.73,0,10.73,0,0,0,5.84,0,0,0,0,0.49,0,0
1.77,12.98,41.07,0,0,0,0,8.65,0,0,0,8.65,0,0,0,0,0,0,0,10.81,0,10.81,0,0,0,6.48,0,0,0,0,0.55,0,0
1.77,12.92,40.9,0,0,0,0,8.62,0,0,0,8.62,0,0,0,0,0,0,0,11.85,0,10.09,0,0,0,6.46,0,0,0,0,0.54,0,0
1.77,12.02,39.07,0,0,0,0,8.01,0,0,0,11.02,0,0,0,0,0,0,0,11.54,0,12.53,0,0,0,5,0,0,0,0,0.81,0,0
1.77,14.31,36.81,0,0,0,0,7.14,0,0,0,12.27,0,0,0,0,0,0,0,12.27,0,12.27,0,0,0,4.1,0,0,0,0,0.83,0,0
1.77,13.74,35.37,0,0,0,0,4.92,0,0,0,19.64,0,0,0,0,0,0,0,11.79,0,11.79,0,0,0,1.96,0,0,0,0,0.79,0,0
1.78,14.23,36.63,0,0,0,0,6.1,0,0,0,12.2,0,0,0,0,0,0,0,12.98,0,12.98,0,0,0,4.07,0,0,0,0,0.81,0,0
1.77,19.05,32.8,0,0,0,0,9.52,0,0,0,10.58,0,0,0,0,0,0,0,11.11,0,11.11,0,0,0,5.3,0,0,0,0,0.53,0,0
1.77,16.63,33.93,0,0,0,0,8.32,0,0,0,14.56,0,0,0,0,0,0,0,10.93,0,10.93,0,0,0,4.17,0,0,0,0,0.53,0,0
1.66,18.41,32.89,0.22,0,14.29,0,12.77,0,0,0,13.13,0,0,0,0,0,0,0,4.64,0,0,0,0,0,3.65,0,0,0,0,0,0,0
1.69,7.47,42.2,0,0,14.56,0,10.93,0,0,0,16.05,0,0,0,0,0,0,0,6.14,0,0,0,0,0,2.65,0,0,0,0,0,0,0
1.66,12.14,39.71,0,0,14.1,0.25,10.28,0,0,0,14.91,0,0,0,0,0,0,0,3.89,0,0,0,0,0.73,3.99,0,0,0,0,0,0,0
1.68,9.86,41.22,0,0,16.07,0,11.36,0.64,0.42,0,12.62,0,0,0,0,0,0,0,4,0,0,0,0,0,3.33,0,0,0,0,0.14,0.34,0
1.97,0,61,0,0,0,0,0,0,0,0,0,0,0,0,0,0,0,0,2.84,0,2.83,30.3,0,0,3.03,0,0,0,0,0,0,0
1.98,0,61,0,0,0,0,0,0,0,0,0,0,0,0,0,0,0,0,2.84,0,1.89,31.27,0,0,3,0,0,0,0,0,0,0
2.02,0,60.62,0,0,0,0,0,0,0,0,0,0,0,0,0,0,0,0,0.51,0,0.47,38.02,0,0,0.38,0,0,0,0,0,0,0
2.02,0,60.6,0,0,0,0,0,0,0,0,0,0,0,0,0,0,0,0,0.3,0,0.3,38.5,0,0,0.3,0,0,0,0,0,0,0
1.93,0,68.5,0,0,0,0,0,0,0,0,0,0,0,0,0,0,0,0,0.3,0,0.35,30.5,0,0,0.35,0,0,0,0,0,0,0
1.87,0,73.5,0,0,0,0,0,0,0,0,0,0,0,0,0,0,0,0,0.3,0,0.35,25.5,0,0,0.35,0,0,0,0,0,0,0
1.85,0,74.5,0,0,0,0,0,0,0,0,0,0,0,0,0,0,0,0,0.3,0,0.35,24.5,0,0,0.35,0,0,0,0,0,0,0
1.9,0,69,0,0,0,0,0,0,0,0,0,0,0,0,0,0,0,0,5.6,0,0.1,25,0,0,0.3,0,0,0,0,0,0,0
1.9,0,69,0,0,0,0,0,0,0,0,0,0,0,0,0,0,0,0,0.1,0,5.6,25,0,0,0.3,0,0,0,0,0,0,0
1.88,18.03,31.16,0,0,0,0,0,0,0,0,4.03,0,0,0,0,0,0,0,19.73,0,10.74,0,4.46,0,7.78,0,0,0,1.67,2.4,0,0
1.98,0,60.98,0,0,0,0,0,0,0,0,0,0,0,0,0,0,0,0,2.84,0,1.89,31.26,0,0,3.03,0,0,0,0,0,0,0
1.52,0,0,10,0,0,0,0,0,0,0,30,0,0,0,0,0,0,0,0,0,0,0,0,0,0,0,0,60,0,0,0,0
1.52,0,0,9.9,0,0,0,0,0,0,0,29.7,0,0,0,0,0,0,0,0,0,0,0,0,0,0,0,0,59.4,0,0,0,1
1.52,0,0,9.7,0,0,0,0,0,0,0,29.1,0,0,0,0,0,0,0,0,0,0,0,0,0,0,0,0,58.2,0,0,0,3
1.52,0,0,9.5,0,0,0,0,0,0,0,28.5,0,0,0,0,0,0,0,0,0,0,0,0,0,0,0,0,57,0,0,0,5
1.53,0,0,9.3,0,0,0,0,0,0,0,27.9,0,0,0,0,0,0,0,0,0,0,0,0,0,0,0,0,55.8,0,0,0,7
1.54,0,0,9.1,0,0,0,0,0,0,0,27.3,0,0,0,0,0,0,0,0,0,0,0,0,0,0,0,0,54.6,0,0,0,9
1.52,3,0,10,0,0,0,0,0,0,0,30,0,0,0,0,0,0,0,0,0,0,0,0,0,0,0,0,57,0,0,0,0
1.52,2.97,0,9.9,0,0,0,0,0,0,0,29.7,0,0,0,0,0,0,0,0,0,0,0,0,0,0,0,0,56.43,0,0,0,1
1.51,7,0,10,0,0,0,0,0,0,0,30,0,0,0,0,0,0,0,0,0,0,0,0,0,0,0,0,53,0,0,0,0
1.51,6.93,0,9.9,0,0,0,0,0,0,0,29.7,0,0,0,0,0,0,0,0,0,0,0,0,0,0,0,0,52.47,0,0,0,1
1.51,11,0,10,0,0,0,0,0,0,0,30,0,0,0,0,0,0,0,0,0,0,0,0,0,0,0,0,49,0,0,0,0
1.51,10.89,0,9.9,0,0,0,0,0,0,0,29.7,0,0,0,0,0,0,0,0,0,0,0,0,0,0,0,0,48.51,0,0,0,1
1.51,15,0,10,0,0,0,0,0,0,0,30,0,0,0,0,0,0,0,0,0,0,0,0,0,0,0,0,45,0,0,0,0
1.51,14.85,0,9.9,0,0,0,0,0,0,0,29.7,0,0,0,0,0,0,0,0,0,0,0,0,0,0,0,0,44.55,0,0,0,1
1.87,0,60,0,0,0,0,0,0,0,0,20,0,0,0,0,0,0,0,0,0,0,20,0,0,0,0,0,0,0,0,0,0
1.88,0,50,0,0,0,0,0,0,0,0,30,0,0,0,0,0,0,0,0,0,0,20,0,0,0,0,0,0,0,0,0,0
1.95,0,40,0,0,0,0,0,0,0,0,40,0,0,0,0,0,0,0,0,0,0,20,0,0,0,0,0,0,0,0,0,0
2.01,0,30,0,0,0,0,0,0,0,0,50,0,0,0,0,0,0,0,0,0,0,20,0,0,0,0,0,0,0,0,0,0
1.93,0,60,0,0,0,0,0,0,0,0,10,0,0,0,0,0,0,0,0,0,0,30,0,0,0,0,0,0,0,0,0,0
1.96,0,50,0,0,0,0,0,0,0,0,20,0,0,0,0,0,0,0,0,0,0,30,0,0,0,0,0,0,0,0,0,0
2.03,0,40,0,0,0,0,0,0,0,0,30,0,0,0,0,0,0,0,0,0,0,30,0,0,0,0,0,0,0,0,0,0
2.04,0,30,0,0,0,0,0,0,0,0,40,0,0,0,0,0,0,0,0,0,0,30,0,0,0,0,0,0,0,0,0,0
2.05,0,50,0,0,0,0,0,0,0,0,10,0,0,0,0,0,0,0,0,0,0,40,0,0,0,0,0,0,0,0,0,0
2.1,0,40,0,0,0,0,0,0,0,0,20,0,0,0,0,0,0,0,0,0,0,40,0,0,0,0,0,0,0,0,0,0
2.1,0,30,0,0,0,0,0,0,0,0,30,0,0,0,0,0,0,0,0,0,0,40,0,0,0,0,0,0,0,0,0,0
2.13,0,40,0,0,0,0,0,0,0,0,10,0,0,0,0,0,0,0,0,0,0,50,0,0,0,0,0,0,0,0,0,0
2.24,0,30,0,0,0,0,0,0,0,0,20,0,0,0,0,0,0,0,0,0,0,50,0,0,0,0,0,0,0,0,0,0
2.25,0,20,0,0,0,0,0,0,0,0,30,0,0,0,0,0,0,0,0,0,0,50,0,0,0,0,0,0,0,0,0,0
1.83,0,0,0,0,0,0,0,0,0,0,70,0,0,0,0,0,0,0,0,0,0,10,0,0,0,0,0,20,0,0,0,0
1.88,0,0,0,0,0,0,0,0,0,0,65,0,0,0,0,0,0,0,0,0,0,15,0,0,0,0,0,20,0,0,0,0
1.97,0,0,0,0,0,0,0,0,0,0,45,0,0,0,0,0,0,0,0,0,0,30,0,0,0,0,0,25,0,0,0,0
2.1,0,0,0,0,0,0,20,0,0,0,0,0,0,0,0,0,0,0,0,0,0,0,0,0,0,0,80,0,0,0,0,0
2.19,0,0,0,0,0,0,15,0,0,0,0,0,0,0,0,0,0,0,0,0,0,0,5,0,0,0,80,0,0,0,0,0
2.21,0,0,0,0,0,0,10,0,0,0,0,0,0,0,0,0,0,0,0,0,0,0,10,0,0,0,80,0,0,0,0,0
2.21,0,0,0,0,0,0,5,0,0,0,0,0,0,0,0,0,0,0,0,0,0,0,15,0,0,0,80,0,0,0,0,0
2.37,0,0,0,0,0,0,0,0,0,0,0,0,0,0,0,0,0,0,18.27,0,0,0,81.73,0,0,0,0,0,0,0,0,0
2.33,0,0,2.96,0,0,0,0,0,0,0,0,0,0,0,0,0,0,0,15.32,0,0,0,81.72,0,0,0,0,0,0,0,0,0
2.32,0,0,3.29,0,0,0,0,0,0,0,0,0,0,0,0,0,0,0,18.66,0,0,0,78.05,0,0,0,0,0,0,0,0,0
2.32,0,0,6.21,0,0,0,0,0,0,0,0,0,0,0,0,0,0,0,19.21,0,0,0,74.58,0,0,0,0,0,0,0,0,0
2.37,0,0,0,0,0,0,0,0,0,0,0,0,0,0,0,0,0,0,14.81,0,0,0,79.45,0,5.74,0,0,0,0,0,0,0
2.37,0,0,0,0,0,0,0,0,0,0,0,0,0,0,0,0,0,0,11.48,0,0,0,77.26,0,11.26,0,0,0,0,0,0,0
2.29,0,0,0,0,0,0,0,0,0,0,0,0,0,0,0,0,0,0,18.13,0,0,0,75.96,0,5.91,0,0,0,0,0,0,0
2.31,0,0,0,0,0,0,0,0,0,0,0,0,0,0,0,0,0,0,18.2,0,0,0,70.1,0,11.7,0,0,0,0,0,0,0
1.83,2.58,1.94,0,0,11.94,9.03,0,37.25,0,0,0,0,0,0,0,0,0,0.02,0,0,0.31,0.1,0,0,0,0,0,23.33,11.99,0,1.51,0
1.83,1.95,2.52,0,0,11.44,9.13,0,37.66,0,0,0,0,0,0,0,0,0,0.06,0,0,0.32,0.13,0,0,0,0,0,23.43,11.85,0,1.51,0
1.88,0,5.34,0,0,0,4.51,0,45.47,0,0,0,0,0,0,0,0,0,0.05,0,0,0,0,15.98,0,0,0,0,17.24,11.41,0,0,0
1.89,0,5.04,0,0,8.94,0.98,0,42.9,0,0,0,0,0,0,0,0,0,0.05,0,0,0,0,15.07,0,0,0,0,16.26,10.76,0,0,0
1.87,0,5.33,0,0,0,1.04,0,45.35,0,0,0,0,0,0,0,0,0,0.05,0,0,0,0,15.93,0,0,0,0,20.93,11.37,0,0,0
1.84,1.85,2.39,0,0,10.87,8.67,0,44.69,0,0,0,0,0,0,0,0,0,0.06,0,0,0.31,0.12,0,0,0,0,0,18.34,11.26,0,1.44,0
1.85,1.76,2.28,0,13.12,10.37,8.27,0,34.13,0,0,0,0,0,0,0,0,0,0.05,0,0,0.29,0.11,0,0,0,0,0,17.51,10.74,0,1.37,0
1.84,1.95,2.52,0,0,11.46,9.15,0,37.74,0,0,0,0,0,0,0,0,0,0.06,0,0,0.32,0.13,0,0,0,0,0,23.48,13.19,0,0,0
1.85,1.61,2.09,0,0,9.48,7.57,16.17,38.99,0,0,0,0,0,0,0,0,0,0.05,0,0,0.27,0.1,0,0,0,0,0,12.6,9.82,0,1.25,0
1.86,1.87,2.42,0,0,10.99,8.77,0,45.18,0,0,0,0,0,0,0,0,0,0.06,0,0,0.31,0.6,0,0,0,0,0,16.97,11.38,0,1.45,0
1.84,0,2.86,0,0,0,0,46.59,22.37,0,0,0,0,0,0,0,0,0,0.04,0,0,0,1.68,0,0,0,0,0,19.6,6.86,0,0,0
1.82,1.99,12,0,0,0,9.34,0,38.52,0,0,0,0,0,0,0,0,0,0.06,0,0,0.33,0.13,0,0,0,0,0,23.96,12.12,0,1.55,0
1.82,1.86,10.42,0,0,10.94,5.1,0,36,0,0,0,0,0,0,0,0,0,0.06,0,0,0.31,0.12,0,0,0,0,0,22.4,11.34,0,1.45,0
1.89,0,12.88,0,0,0,1.03,0,45.08,0,0,0,0,0,0,0,0,0,0.05,0,0,0,0.68,11.89,0,0,0,0,17.09,11.3,0,0,0
1.85,0,12.86,0,0,0,4.46,0,45.04,0,0,0,0,0,0,0,0,0,0.05,0,0,0,0,9.23,0,0,0,0,17.07,11.29,0,0,0
1.86,0,12.14,0,0,8.86,0.97,0,42.51,0,0,0,0,0,0,0,0,0,0.05,0,0,0,0,8.71,0,0,0,0,16.11,10.65,0,0,0
1.84,0,12.24,0,0,0,0.98,0,50.94,0,0,0,0,0,0,0,0,0,0.05,0,0,0,0,8.79,0,0,0,0,16.25,10.75,0,0,0
1.82,1.89,11.39,0,0,0,8.86,0,45.66,0,0,0,0,0,0,0,0,0,0.06,0,0,0.31,0.12,0,0,0,0,0,18.74,11.5,0,1.47,0
1.83,1.77,9.92,0,0,10.41,4.85,0,42.85,0,0,0,0,0,0,0,0,0,0.05,0,0,0.29,0.11,0,0,0,0,0,17.58,10.79,0,1.38,0
1.8,0,12.78,0,0,0,5.8,0,53.18,0,0,0,0,0,0,0,0,0,0.05,0,0,0,0,0,0,0,0,0,16.97,11.22,0,0,0
1.81,0,11.8,0,0,12.07,0.95,0,49.1,0,0,0,0,0,0,0,0,0,0.05,0,0,0,0,0,0,0,0,0,15.67,10.36,0,0,0
1.93,0,5.4,0,0,0,0,0,17.7,3.2,0,0,0,0,0,0,0,0,0,0,0,0,16,6.3,0,0,0,0,26.3,15,0,10.1,0
1.91,0,5.11,0,0,0,0,0,22.42,3,0,0,0,0,0,0,0,0,0,0,0,0,15.12,5.91,0,0,0,0,24.82,14.11,0,9.51,0
1.92,0,5.3,0,0,0,0,0,18.7,3.2,0,0,0,0,0,0,0,0,0,0,0,0,15.8,6.2,0,0,0,0,26,14.8,0,10,0
1.92,0,6.59,0,0,0,0,0,17.48,3.2,0,0,0,0,0,0,0,0,0,0,0,0,15.78,6.19,0,0,0,0,25.98,14.79,0,9.99,0
1.93,0,5.4,0,0,0,0,0,16.9,3.3,0,0,0,0,0,0,0,0,0,0,0,0,16.1,6.4,0,0,0,0,26.6,15.1,0,10.2,0
1.93,0,5.5,0,0,0,0,0,16.4,3.3,0,0,0,0,0,0,0,0,0,0,0,0,16.2,6.4,0,0,0,0,26.7,15.2,0,10.3,0
1.92,2.9,5.21,0,0,0,0,0,17.22,3.1,0,0,0,0,0,0,0,0,0,0,0,0,15.52,6.11,0,0,0,0,25.52,14.61,0,9.81,0
1.92,0,5.21,0,0,0,2.9,0,17.22,3.1,0,0,0,0,0,0,0,0,0,0,0,0,15.52,6.11,0,0,0,0,25.52,14.61,0,9.81,0
1.93,0,5.21,0,0,0,0,0,17.22,3.1,0,2.9,0,0,0,0,0,0,0,0,0,0,15.52,6.11,0,0,0,0,25.52,14.61,0,9.81,0
1.85,1.4,1.21,0,0,0,14.02,0,20.62,0,0,0,0,0,0,0,0,0,0,0,0,0.99,0.54,0,0,0,0,0,29.61,31.61,0,0,0
1.95,0,0,0,0,0,1.43,0,10.55,5.74,0,0,0,0,0,0,0,0,0,0,0,0,0,31.11,0,0,0,0,24.61,23.1,0,3.46,0
1.92,1.12,1,0,0,0,3.52,0,22.56,0,0,0,0,0,0,0,0,0,0,0,0,0,0,22.76,0,0,0,0,23.75,25.29,0,0,0
1.95,0,0,0,0,0,0,0,12.99,2.8,0,0,2.33,0,0,0,0,0,0,0,0,0,0,31.92,0,0,0,0,25.89,20.59,0,3.48,0
1.95,0,0,0,0,0,0,0,15.23,0.44,0,0,2.43,0,0,0,0,0,0,0,0,0,0,33.28,0,0,0,0,25.89,19.11,0,3.62,0
1.9,8.43,23.51,0,0,0,0,0,0,0,0,30.86,0,0,0,0,0,0,0,11.93,0,4.91,0,8.43,0,0.7,0,0,0,0,0,11.23,0
1.9,8.09,22.57,0,0,0,0,0,0,0,0,33.63,0,0,0,0,0,0,0,11.45,0,4.71,0,8.09,0,0.68,0,0,0,0,0,10.78,0
1.9,6.96,19.4,0,0,0,0,0,0,0,0,42.91,0,0,0,0,0,0,0,9.85,0,4.06,0,6.96,0,0.58,0,0,0,0,0,9.28,0
1.9,5.9,20.93,0,0,0,0,0,0,0,0,41.12,0,0,0,0,0,0,0,10.28,0,4.23,0,7.26,0,0.61,0,0,0,0,0,9.67,0
1.91,4.28,25.27,0,0,0,0,0,0,0,0,31.32,0,0,0,0,0,0,0,12.1,0,4.98,0,8.53,0,0.71,0,0,0,0,0,12.81,0
1.9,6.38,26.91,0,0,0,0,0,0,0,0,28.44,0,0,0,0,0,0,0,12.7,0,5.06,0,15.53,0,0.78,0,0,0,0,0,4.2,0
1.9,7.78,25.98,0,0,0,0,0,0,0,0,28.23,0,0,0,0,0,0,0,12.61,0,5.03,0,15.42,0,0.78,0,0,0,0,0,4.17,0
1.9,9.02,23.32,0,0,0,0,0,0,0,0,30.45,0,0,0,0,0,0,0,12.35,0,4.92,0,12.27,0,0.77,0,0,0,0,0,6.9,0
1.9,9.04,23.41,0,0,0,0,0,0,0,0,30.58,0,0,0,0,0,0,0,12.4,0,5.32,0,12.33,0,0,0,0,0,0,0,6.92,0
1.9,8.89,21.61,0,0,0,0,0,0,0,0,32.82,0,0,0,0,0,0,0,12.18,0,4.85,0,9.32,0,0.76,0,0,0,0,0,9.57,0
1.91,1.44,27.79,0,0,0,0,0,0,0,0,31.77,0,0,0,0,0,0,0,11.55,0,5.06,0,8.66,0,0.73,0,0,0,0,0,13,0
1.91,1.42,26.71,0,0,0,0,0,0,0,0,34.15,0,0,0,0,0,0,0,11.39,0,4.27,0,8.54,0,0.71,0,0,0,0,0,12.81,0
1.91,0,27.94,0,0,0,0,0,0,0,0,34.42,0,0,0,0,0,0,0,11.14,0,4.3,0,8.59,0,0.71,0,0,0,0,0,12.9,0
1.91,0,27.44,0,0,0,0,0,0,0,0,35.41,0,0,0,0,0,0,0,12.22,0,2.85,0,8.55,0,0.71,0,0,0,0,0,12.82,0
1.9,0,27.43,0,0,0,0,0,0,0,0,36.12,0,0,0,0,0,0,0,10.79,0,4.28,0,8.55,0,0,0,0,0,0,0,12.83,0
1.91,1.41,26.5,0,0,0,0,0,0,0,0,35.69,0,0,0,0,0,0,0,10.6,0,4.24,0,9.89,0,0.36,0,0,0,0,0,11.31,0
1.9,0,27.2,0,0,0,0,0,0,0,0,37.11,0,0,0,0,0,0,0,9.89,0,4.24,0,9.9,0,0.35,0,0,0,0,0,11.31,0
1.9,0,26.67,0,0,0,0,0,0,0,0,38.25,0,0,0,0,0,0,0,9.47,0,4.21,0,9.82,0,0.35,0,0,0,0,0,11.23,0
1.9,0,26.16,0,0,0,0,0,0,0,0,39.37,0,0,0,0,0,0,0,9.75,0,3.48,0,9.75,0,0.34,0,0,0,0,0,11.15,0
1.9,1.43,26.67,0,0,0,0,0,0,0,0,35.95,0,0,0,0,0,0,0,10.68,0,4.27,0,8.54,0,0.36,0,0,0,0.71,0,11.39,0
1.54,51.32,14.48,6.4,2.95,0,1.16,19.86,1.92,1.89,0,0,0,0,0,0,0,0,0.02,0,0,0,0,0,0,0,0,0,0,0,0,0,0
1.52,55.99,18.79,6.11,6.18,0,0,6.26,4.02,2.65,0,0,0,0,0,0,0,0,0,0,0,0,0,0,0,0,0,0,0,0,0,0,0
1.53,46.2,25.7,3.63,1.53,0,0,10.34,9.96,2.62,0,0,0,0,0,0,0,0,0.02,0,0,0,0,0,0,0,0,0,0,0,0,0,0
1.53,46.22,25.71,3.63,1.53,0,0,10.33,9.96,2.62,0,0,0,0,0,0,0,0,0,0,0,0,0,0,0,0,0,0,0,0,0,0,0
1.48,66.49,20.7,8.99,0,0.58,0,1.1,2.12,0,0,0,0,0,0,0,0,0,0.02,0,0,0,0,0,0,0,0,0,0,0,0,0,0
1.53,65.11,0,1.82,0,0,0,27.39,0,2.28,0,0,0,0,0,0,0,0,0,0,0,0,0,0,0,0,0,0,1.27,0,0,2.13,0
1.56,65.31,0,1.68,0,0,0,27.3,0,1.82,0,0,0,0,0,0,0,0,0,0,0,0,0,0,0,0,0,0,1.67,2.22,0,0,0
1.56,64.32,0,1.49,0,0,0,26.89,0,1.81,0,0,0,0,0,0,0,3.77,0,0,0,0,0,0,0,0,0,0,1.72,0,0,0,0
1.56,64.07,0,0.61,0,0,0,27.51,0,0.66,0,0,0,0,0,0,0,4.96,0,0,0,0,0,0,0,0,0,0,2.19,0,0,0,0
1.54,65.89,0,1.7,0,0,0,27.54,0,1.84,0,0,0,0,0,0,0,0,0,0,0,0,0,0,0,0,0,0,1.68,0,1.35,0,0
1.54,65.58,0,1.69,0,0,0,27.41,0,1.83,0,0,0,0,0,0,0,0,0,1.82,0,0,0,0,0,0,0,0,1.67,0,0,0,0
1.55,65.05,0,0.62,0,0,0,27.94,0,0.67,0,0,0,0,0,0,0,0,0,3.49,0,0,0,0,0,0,0,0,2.23,0,0,0,0
1.97,0,6,0,0,0,0,15,0,0,0,24,0,0,0,0,0,0,0,0,0,0,2,0,0,0,0,48,0,5,0,0,0
1.95,0,18,0,2,0,0,0,0,0,0,24,0,0,0,0,0,2,0,0,0,0,0,0,0,0,0,50,0,4,0,0,0
1.93,0,27,0,0,0,0,0,0,0,0,15,0,0,0,0,0,1,0,1,0,0,3,0,0,0,0,51,0,1,1,0,0
2.01,0,3,0,0,0,0,0,6,0,0,6,0,0,0,0,0,0,0,0,0,0,9,0,0,0,0,53.5,14.5,8,0,0,0
2.07,0,0,0,0,0,0,4,2,0,0,5.6,0,0,0,0,0,0,0,0,0,0,11.2,0,0,0,0,50.1,14,13.1,0,0,0
1.83,0,0,0,0,0,0,0,25.36,4.67,0,0,0,0,0,0,0,0,0,0,0,0,0,5.9,0,0,0,0,20.37,11.29,1.42,30.99,0
1.94,0,3.25,0,0,0,1.48,0,14.58,0,0,0,0,0,0,0,0,0,0,0,0,1.45,0,29.77,0,0,0,0,25.14,22.38,0,1.95,0
1.92,0,3.09,0,0,0,1.4,0,13.92,5.34,0,0,0,0,0,0,0,0,0,0.63,0,0,0,28.42,0,0,0,0,23.99,21.35,0,1.86,0
1.89,0,2.84,0,0,0,1.29,0,22.87,2.92,0,0,0,0,0,0,0,0,0,0,0,0.52,0,26.14,0,0,0,0,22.07,19.64,0,1.71,0
1.87,0,2.69,0,0,0,1.22,0,27.26,2.75,0,0,0,0,0,0,0,0,0,0,0,0.49,0,24.65,0,0,0,0,20.81,18.52,0,1.61,0
1.93,0,3.05,0,0,0,1.38,0,13.67,5.24,0,0,0,0,0,0,0,0,0.01,0,0,0,0,31.28,0,0,0,0,23.57,19.98,0,1.82,0
1.89,0,1.1,0,0,0,1.34,0,13.32,11.32,0,0,0,0,0,0,0,0,0.01,0,0,0.54,0,27.2,0,0,0,0,22.96,20.43,0,1.78,0
1.89,0,3.5,0,0,0,1.59,0,8.32,11.77,0,0,0,0,0,0,0,0,0.01,0,0,0.64,0,20.65,0,0,0,0,27.21,24.2,0,2.11,0
1.86,0,0,0,0,0,3.91,0,14.81,11.05,0,0,0,0,0,0,0,0,0.01,0,0,0.6,0,19.39,0,0,0,0,25.53,22.72,0,1.98,0
1.85,18.82,29.21,0,0,0,0,5.12,0,0,0,10.14,0,0,0,0,0,0,0.05,17.73,0,2.95,0,0,0,7.44,0,0,0,1.15,6.4,0.99,0
1.85,23.75,24.65,0,0,0,0,5.08,0,0,0,10.07,0,0,0,0,0,0,0.05,17.61,0,2.93,0,0,0,7.39,0,0,0,1.14,6.35,0.98,0
1.84,13.38,33.17,2.92,0,0,0,4.98,0,0,0,9.87,0,0,0,0,0,0,0.05,17.19,0,2.87,0,0,0,7.25,0,0,0,1.12,6.24,0.96,0
1.83,13,32.21,5.68,0,0,0,4.84,0,0,0,9.6,0,0,0,0,0,0,0.05,16.7,0,2.79,0,0,0,7.05,0,0,0,1.09,6.06,0.93,0
2.04,0,0,0,0,0,0,0,6,0,0,6,0,0,0,0,0,0,0,0,0,0,12,0,0,0,0,53.5,14.5,8,0,0,0
2.06,0,6,0,0,0,0,0,6,0,0,6,0,0,0,0,0,0,0,0,0,0,12,0,0,0,0,53.5,8.5,8,0,0,0
2.03,0,0,0,0,0,0,0,6,0,0,6,0,0,0,0,0,0,0,0,0,0,9,0,0,0,0,56.5,14.5,8,0,0,0
2.02,0,0,0,0,0,0,0,6,0,0,9,0,0,0,0,0,0,0,0,0,0,9,0,0,0,0,53.5,14.5,8,0,0,0
2.03,0,6,0,0,0,0,0,6,0,0,6,0,0,0,0,0,0,0,0,0,0,12,0,0,0,0,50.5,11.5,8,0,0,0
2.02,0,6,0,0,0,0,0,6,0,0,6,0,0,0,0,0,0,0,0,0,0,9,0,0,0,0,53.5,11.5,8,0,0,0
2.1,0,0,0,0,0,0,0,6,0,0,6,0,0,0,0,0,0,0,0,0,0,12,0,0,0,0,59.5,8.5,8,0,0,0
2.11,0,2,0,0,0,0,0,6,0,0,6,0,0,0,0,0,0,0,0,0,0,12,0,0,0,0,59.5,6.5,8,0,0,0
2.11,0,4,0,0,0,0,0,6,0,0,6,0,0,0,0,0,0,0,0,0,0,12,0,0,0,0,59.5,4.5,8,0,0,0
1.85,1.4,1.21,0,0,0,14.03,0,20.62,0,0,0,0,0,0,0,0,0,0.01,0,0,0.99,0.54,0,0,0,0,0,29.6,31.6,0,0,0
1.59,0,7,2.5,5.99,1.51,20,17.01,0,0,0,0,7,0,0,0,0,0,0,0,0,1,0,0,0,0,0,0,37.99,0,0,0,0
1.6,0,5,2.5,8.99,0,21,17.01,0,0,0,0,8.5,0,0,0,0,0,0,0,0,1,0,0,0,0,0,0,36,0,0,0,0
1.61,0,12.49,2.5,6,2,20,17,0,0,0,0,9,0,0,0,0,0,0,0,0,1,0,0,0,0,0,0,30.01,0,0,0,0
1.59,0,0,1.72,5.81,3.13,23.43,16.84,0,0,0,0,4.52,0,0,0,0,1.04,0,0,0,0.65,0,0,0,0,0,0,42.86,0,0,0,0
1.6,0,4.99,2.5,5.49,1.5,21.5,19.01,0,0,0,0,8,0,0,0,0,0,0,0,0,1,0,0,0,0,0,0,36.01,0,0,0,0
1.59,0,4.86,0,0,7.03,23.52,18.86,0,0,0,0,4.35,0,0,0,0,0,0,0,0,0.31,0,0,0,1.37,0,0,39.7,0,0,0,0
1.6,0,4.01,2.5,7,2,21,17,0,0,0,0,9.5,0,0,0,0,0,0,0,0,1,0,0,0,0,0,0,35.99,0,0,0,0
1.58,0,4.97,2.26,7.15,2.06,26.32,13.51,0,3.67,0,0,0,0,0,0,0,0,0,0,0,0,0.25,0,0,0,0,0,39.81,0,0,0,0
1.6,0,3,2,7,2.01,18.49,15.01,0,0,0,0,13.5,0,0,0,0,0,0,0,0,1,0,0,0,0,0,0,37.99,0,0,0,0
1.6,0,5,1.99,7.01,2.01,27,15.99,0,0,0,0,3,0,0,0,0,0,0,0,0,1,0,0,0,0,0,0,37,0,0,0,0
1.83,3.19,41.58,0.65,0,0,5.02,0.77,0,0,0,20.32,0,0,0,0,0,0,0,10.7,0,0,0,6.98,0,6.63,0,0,0,4.16,0,0,0
1.83,2.41,39.06,0.69,0,0,5.33,0.84,0,0,0,23.97,0,0,0,0,0,0,0,11.78,0,0,0,4.87,0,7.06,0,0,0,3.99,0,0,0
1.83,3.59,38.79,0.54,0,0,5.16,0.78,0,0,0,23.78,0,0,0,0,0,0,0,10.99,0,0,0,4.99,0,7.1,0,0,0,4.28,0,0,0
1.82,3.46,47.55,0,0,0,5.44,0,0,0,0,12.8,0,0,0,0,0,0,0,13.54,0,0,0,5.98,0,7.17,0,0,0,4.06,0,0,0
1.82,3.32,43.19,0,0,0,5.22,0,0,0,0,18.2,0,0,0,0,0,0,0,12.05,0,0,0,5.77,0,8.37,0,0,0,3.88,0,0,0
1.83,3.01,40.74,0,0,0,5.18,0.8,0,0,0,23.71,0,0,0,0,0,0,0.01,10.16,0,0,0,5.44,0,6.85,0,0,0,4.1,0,0,0
1.84,2.94,38.89,0,0,0,5.06,0.8,0,0,0,23.19,0,0,0,0,0,0,0.01,9.93,0,0,0,5.32,0,10.76,0,0,0,3.1,0,0,0
1.83,3,39.74,0,0,0,5.18,0.81,0,0,0,23.71,0,0,0,0,0,0,0.01,10.16,0,0,0,5.44,0,7.85,0,0,0,4.1,0,0,0
1.96,0,0,0,0,0,1.43,0,10.59,5.74,0,0,0,0,0,0,0,0,0.01,0,0,0,0,31.09,0,0,0,0,24.6,23.08,0,3.46,0
1.53,80.22,0,0,0,0,0,0,7.19,5.97,0,0,0,6.51,0,0,0.11,0,0,0,0,0,0,0,0,0,0,0,0,0,0,0,0
1.84,15.48,18.89,0,0,6.87,12.78,0,0,0,0,25.77,0,0,0,0,0,0,0,1.37,0,0,0,10.53,0,2.09,0,0,0,6.22,0,0,0
1.59,41.8,20.56,4.86,0,0,2.65,17.28,0,0,0,1.61,10.23,0,0,0,0,0,0,1.01,0,0,0,0,0,0,0,0,0,0,0,0,0
1.67,3.05,42.65,0,0,0,6.73,3.55,0,6.75,0,30.43,0,0,0,0,0,1.92,0,3.05,0,0,0,0,0,0,0,0,0,0,1.4,0,0.47
1.67,2.83,43.55,0.93,0,0,10.75,9.13,0,4.9,0,20.58,0,0,0,0,0,2.09,0,3.3,0,0,0,0,0,0,0,0,0,1.77,0,0,0.17
1.66,2.22,43.89,0,0,0,8.26,5.42,11.52,0,0,19.06,0,0,0,0,0,2.11,0,4.15,0,0,0,0,0,0,0,0,0,0,0,3.2,0.17
1.69,2.73,38.33,0,0,4.82,6.14,20.57,0,0,0,15.8,0,0,0,0,0,2.14,0,2.94,0,0,0,0,0,6.52,0,0,0,0,0,0,0.01
1.68,2.38,45.39,0,0,0,6.71,3.82,11.99,0,0,19.75,0,0,0,0,0,3.71,0,3.42,0,0,0,0,0,0,0,0,0,2.65,0,0,0.18
1.66,2.83,44.43,0,0,0,10.98,9.19,0,4.92,0,21.03,0,0,0,0,0,1.8,0,3.14,0,1.51,0,0,0,0,0,0,0,0,0,0,0.17
1.88,15.63,34.44,0,0,0,1.09,0,0,0,0,0,0,0,0,0,0,1.65,0.03,19.86,0,8.92,0,0,0,9.36,0,0,0,0.7,8.08,0,0.24
1.85,12.28,29.45,0,0,0,0,1.38,0,0,0,25.74,0,0,0,0,0,0.33,0.01,13.59,0,3.74,0,0,0,4.55,0,0,0,0,6.38,2.55,0
1.85,12.33,35.49,0,0,0,0,5.17,0,0,0,10.24,0,0,0,0,0,0,0.03,16.59,0,4.17,0,0,0,7.52,0,0,0,0.87,6.66,0.93,0
1.88,19.51,27.02,0,0,0,0.47,6.04,0,0,0,0,0,0,0,0,0,0,0.04,20.21,0,8.86,0,0,0,8.78,0,0,0,0,8.29,0.78,0
1.88,16.41,30.42,0,0,0,0,0,0,0,0,6.73,0,0,0,0,0,0,0.02,23.8,0,5.04,0,0,0,8.59,0,0,0,0,8.76,0,0.23
1.85,21.54,31.14,0,0,1.44,4.75,2.71,0,0,0,0,0,0,0,0,0,0.72,0.05,19.32,0,2.23,0,0,0,6.57,0,0,0,0.61,7.18,1.74,0
1.87,21.49,28.85,0,0,0,0,3,0,0,0,0,0,0,0,0,0,0,0.06,21.74,0,7.72,0,0,0,8.88,0,0,0,0.54,7.72,0,0
1.88,15.26,35.21,0,0,0,0,0,0,0,0,2.68,0,0,0,0,0,0,0.03,20.63,0,7.27,0,0,0,9.88,0,0,0,0,9.04,0,0
1.79,66.84,5.1,0.96,0,9.88,0,0,3.11,2.65,3.5,0,0,0,0,0,0,0,0,2.14,0,0,0,0,0,5.82,0,0,0,0,0,0,0
1.57,66.85,7.09,0.96,0,9.89,0,0,3.1,2.65,3.5,0,0,0,0,0,0,0,0,2.14,0,0,0,0,0,3.82,0,0,0,0,0,0,0
1.55,67.66,7.1,2.1,0,9.88,0,0,3.11,2.65,3.5,0,0,0,0,0,0,0,0,2,0,0,0,0,0,1,1,0,0,0,0,0,0
1.55,68.66,6.09,2.1,2.01,7.88,0,0,1.81,3.65,3.5,0,0,0,0,0,0,0,0,2,0,0,0,0,0,1,1.3,0,0,0,0,0,0
1.85,40.47,0,0,0,0,0,15.64,15.08,0,0,0,0,0,0,0,0,0,0.03,0,0,0,0,8.2,0,3.03,0,0,0,17.55,0,0,0
2.01,0,10.4,0,0,0,0,5.2,0,0,0,18.1,0,0,0,0,0,0,0,0,0,0,17.3,6.9,0,0,0,0,20,13.9,0,8.2,0
2,0,10.3,0,0,0,0,4.8,0,0,0,19.7,0,0,0,0,0,0,0,0,0,0,14.2,7.4,0,0,0,0,19.7,15,0,8.9,0
1.99,0,11.2,0,0,0,0,3.7,0,0,0,21.6,0,0,0,0,0,0,0,0,0,0,15.6,0,0,0,0,0,21.7,16.5,0,9.7,0
1.96,0,11.5,0,0,0,0,4.7,0,0,0,24.3,0,0,0,0,0,0,0,0,0,0,13.9,0,0,0,0,0,22.1,14.8,0,8.7,0
1.95,0,10.2,0,0,0,0,4.3,0,0,0,31.1,0,0,0,0,0,0,0,0,0,0,12.9,0,0,0,0,0,19.7,13.7,0,8.1,0
2.05,0,8.9,0,0,0,0,5,0,0,0,20.4,0,0,0,0,0,0,0,0,0,0,20.9,7.7,0,0,0,0,15.9,12,0,9.2,0
1.97,0,13,0,0,0,0,5.5,0,0,0,22.7,0,0,0,0,0,0,0,0,0,0,16.4,0,0,0,0,0,25.1,17.3,0,0,0
1.99,0,0,0,0,0,0,5.5,0,0,0,22.7,0,0,0,0,0,0,0,0,0,0,16.4,0,0,0,0,0,27.7,17.4,0,10.3,0
2.01,0,0,0,0,0,0,5.7,0,0,0,23.3,0,0,0,0,0,0,0,0,0,0,16.8,0,0,0,0,0,25.8,17.9,0,10.5,0
1.99,0,2.8,0,0,0,0,5.1,0,0,0,26.7,0,0,0,0,0,0,0.2,0,0,0,15.3,0,0,0,0,0,24.3,16.2,0,9.4,0
2,0,11.34,0,0,0,0,11.44,0,0,0,4.68,0,0,0,0,0,0,0,0,0,0,15.62,8.66,0,0,0,0,21.79,16.62,0,9.85,0
2.02,0,10.6,0,0,0,0,10.3,0,0,0,8,0,0,0,0,0,0,0,0,0,0,14.7,7.7,0,0,0,0,20.5,19,0,9.2,0
1.98,0,10.6,0,0,0,0,4.5,0,0,0,18.5,0,0,0,0,0,0,0,0,0,0,13.3,0,0,0,0,0,20.4,14.2,0,18.5,0
1.99,0,10.4,0,0,0,0,8.3,0,0,0,9.6,0,0,0,0,0,0,0,0,0,0,14.5,7.6,0,0,0,5.2,20.1,15.3,0,9,0
1.69,16.16,36.75,0.87,0,25.18,1.73,5.91,0,0,0,3.14,0,0,0,0,0,2.93,0.03,5.96,0,1.34,0,0,0,0,0,0,0,0,0,0,0
1.69,15.73,35.79,0.84,0,29.88,1.68,5.75,0,0,0,1.06,0,0,0,0,0,1.9,0.15,5.8,0,1.42,0,0,0,0,0,0,0,0,0,0,0
1.7,22.88,29.62,0.08,0,24.51,1.68,8.34,0,0,0,3.06,0,0,0,0,0,1.9,0.15,7.54,0,0.24,0,0,0,0,0,0,0,0,0,0,0
1.69,19.16,36.38,0.27,0,16.42,1.2,8.32,0,0,0,5.66,0,0,0,0,0,4.08,0.32,8.06,0,0.13,0,0,0,0,0,0,0,0,0,0,0
1.69,20.67,33.14,0.44,0,18.98,2.02,10.39,0,0,0,3.27,0,0,0,0,0,3.34,0,6.53,0,1.22,0,0,0,0,0,0,0,0,0,0,0
1.69,19.49,33.9,0.26,0,24.75,1.41,7.26,0,0,0,2.66,0,0,0,0,0,2.88,0.15,6.52,0,0.72,0,0,0,0,0,0,0,0,0,0,0
1.69,21.16,33.9,0.45,0,19.43,2.07,6.08,2.2,0,0,3.35,0,0,0,0,0,3.42,0,6.69,0,1.25,0,0,0,0,0,0,0,0,0,0,0
1.69,21.32,34.17,0.45,0,19.58,2.09,6.12,0,1.46,0,3.37,0,0,0,0,0,3.44,0,6.74,0,1.26,0,0,0,0,0,0,0,0,0,0,0
1.69,16.18,36.82,0.87,0,24.44,1.73,5.92,0,0,0,1.09,3.41,0,0,0,0,1.96,0.15,5.97,0,1.46,0,0,0,0,0,0,0,0,0,0,0
1.69,16.8,36.56,0.43,0,25.83,1.72,5.88,0,0,0,1.08,0,0,0,0,0,1.94,0.15,6.74,0,0.73,0,0,0,2.14,0,0,0,0,0,0,0
1.97,0,10.9,0,0,0,0,0,6.4,0,0,21,0,0,0,0,0,0,0,0,0,0,15.1,0,0,0,0,0,21.1,16,0,9.5,0
1.99,0,11.3,0,0,0,0,0,0,3.3,0,24.3,0,0,0,0,0,0,0,0,0,0,22.3,0,0,0,0,0,19.3,10.8,0,8.7,0
1.89,0,13,0,0,0,0,5.5,0,0,0,22.6,0,0,0,0,0,0,0,0,0,0,6.4,0,0,0,0,0,25,17.3,0,10.2,0
2.08,0,10,0,0,0,0,4.3,0,0,0,10.7,0,0,0,0,0,0,0,0,0,0,22,10.6,0,0,0,0,19.3,15.2,0,7.9,0
1.98,0,12.7,0,0,0,0,0,0,0,0,27.2,0,0,0,0,0,0,0,0,0,0,22.2,0,0,0,0,0,21.7,6.4,0,9.8,0
2.02,0,11.7,0,0,0,0,5,0,0,0,11.5,0,0,0,0,0,0,0,0,0,0,14.7,0,0,0,0,0,22.5,25.4,0,9.2,0
1.95,0,11.3,0,0,0,0,4.8,0,0,0,19.6,0,0,0,0,0,0,0,0,0,0,14.2,0,4.5,0,0,0,21.7,15,0,8.9,0
1.95,0,10.9,0,7.7,0,0,4.6,0,0,0,19,0,0,0,0,0,0,0,0,0,0,13.7,0,0,0,0,0,21,14.5,0,8.6,0
2.02,0,5.36,0,0,0,1.82,9.34,0,0,0,0,0,0,0,0,0,0,0,0,0,0.52,17.81,0,44.56,0,0,0,6.56,14.03,0,0,0
2.01,0,9,0,0,0,9.54,0,0,6.65,0,0,0,0,0,0,0,0.47,0.02,0,0,0,13.46,7.84,0,0,0,0,17.68,17.31,0,18.03,0
2.02,0,9.01,0,0,0,9.56,0,0,6.66,0,0,0,0,0,0,0,0,0.02,0,0,0.29,13.48,7.85,0,0,0,0,17.71,17.34,0,18.08,0
2.02,0,2.77,0,0,0,1.57,9.67,0,1.02,0,0,0,0,0,0,0,0,0,0,0,0.11,19.08,0,43.18,0,0,0,8.13,14.47,0,0,0
2.02,0,2.77,0,0,0,1.56,9.62,0,1.02,0,0,0,0,0,0,0,0,0,0,0,0.27,19.06,0,43.13,0,0,0,8.12,14.45,0,0,0
2.02,0,2.77,0,0,0,1.56,9.62,0,1.02,0,0,0,0,0,0,0,0,0.01,0,0,0,19.06,0,43.15,0,0,0,8.12,14.45,0,0,0.24
2.11,0,8.99,0,0,0,9.51,0,0,6.64,0,0,0,0,0,0,0,0,0.01,0,0,0,13.4,7.83,0,0,0,0,17.61,17.24,0,17.98,0.79
2.01,0,9.23,0,0,0,9.78,0,0,6.82,0,0,0,0,0,0,0,0.24,0.01,0.16,0,0.15,13.79,5.36,0,0,0,0,18.11,17.73,0,18.48,0.14
2.01,0,9.2,0,0,0,10.39,0,0,6.8,0,0,0,0,0,0,0,0.47,0.01,0,0,0.29,13.66,5.34,0,0,0,0,17.95,17.57,0,18.32,0
1.86,0,0,51,0,0,0,0,0,0,0,0,0,0,0,0,0,0,0,24,0,0,0,0,0,25,0,0,0,0,0,0,0
1.86,0,0,51,0,0,0,0,0,0,0,0,0,0,0,0,0,5,0,24,0,0,0,0,0,20,0,0,0,0,0,0,0
1.91,0,0,46,0,0,0,0,0,0,0,0,0,0,0,0,0,0,0,24,0,0,0,0,0,25,0,0,0,5,0,0,0
1.89,0,0,50,0,0,0,0,0,0,0,0,0,0,0,0,0,0,0,20,0,0,0,0,0,25,0,0,0,5,0,0,0
1.88,0,0,51,0,0,0,0,0,0,0,0,0,0,0,0,0,0,0,24,0,0,0,0,0,20,0,0,0,5,0,0,0
1.85,0,0,51,0,0,0,0,0,0,0,0,0,0,0,0,0,0,0,24,0,0,0,0,0,20,0,0,0,0,0,0,5
1.82,0,0,54,0,0,0,0,0,0,0,0,0,0,0,0,0,10,0,20,0,0,0,0,0,16,0,0,0,0,0,0,0
1.85,10,0,50,0,0,0,0,0,0,0,0,0,0,0,0,0,0,0,30,0,0,0,0,0,0,0,0,0,0,10,0,0
1.77,10,0,50,0,0,0,0,0,0,0,0,0,0,0,0,0,30,0,0,0,0,0,0,0,0,0,0,0,10,0,0,0
1.77,10,0,50,0,0,0,0,0,0,0,0,0,0,0,0,0,30,0,0,0,0,0,0,0,0,0,0,0,0,10,0,0
1.99,4.87,1,0,0,11.67,0,0,16.4,0,0,0,0,0,0,0,0,0,0,0,0,0,0,12.72,0,0,0,0,26.19,25.41,0,1.74,0
