Repository: you0514w/youyou

File: liquidus temperature.csv (part 18 of 18)
Liquidus Temperature ( C ),SiO2,B2O3,Al2O3,MgO,CaO,BaO,Li2O,Na2O,K2O,ZnO,SrO,PbO,Fe2O3,As2O3,Y2O3,Sb2O3,La2O3,Gd2O3,Bi2O3,TiO2,ZrO2,CeO2,SnO2,P2O5,Nb2O5,Ta2O5
860,67.3,0,9.03,0.01,0.02,0,0,16.34,2.92,4.04,0,0,0,0,0,0,0,0,0,0,0,0,0.1,0.24,0,0
860,66.56,0,8.96,0.01,0.02,0,0,16.53,2.95,3.93,0,0,0,0,0,0,0,0,0,0,0,0,0.1,0.94,0,0
780,67.05,0,8.94,4.2,0.05,0,0,16.41,3.01,0,0,0,0,0,0,0,0,0,0,0,0,0,0.1,0.24,0,0
1105,65.65,0,8,5.58,0.06,0,0,16.69,2.96,0,0,0,0,0,0,0,0,0,0,0,0,0,0.11,0.95,0,0
915,65.61,0,8.59,5.53,0.05,0,0,16.72,2.41,0,0,0,0,0,0,0,0,0,0,0,0,0,0.11,0.98,0,0
790,66.55,0,8.65,5.55,0.05,0,0,16.67,2.39,0.01,0,0,0,0,0,0,0,0,0,0,0,0,0.11,0.02,0,0
1227,50.01,0,25,0,0,0,3.12,21.87,0,0,0,0,0,0,0,0,0,0,0,0,0,0,0,0,0,0
1117,50,0,25,0,0,0,6.25,18.75,0,0,0,0,0,0,0,0,0,0,0,0,0,0,0,0,0,0
1082,50,0,25,0,0,0,12.5,12.5,0,0,0,0,0,0,0,0,0,0,0,0,0,0,0,0,0,0
1085,50.01,0,25,0,0,0,15.62,9.37,0,0,0,0,0,0,0,0,0,0,0,0,0,0,0,0,0,0
970,61.5,0.5,18,3,0,0,0,14.5,2,0,0,0,0,0,0,0,0,0,0,0,0,0,0.5,0,0,0
944,66,2.5,14,3,0,0,0,13.4,0.6,0,0,0,0,0,0,0,0,0,0,0,0,0,0.5,0,0,0
1044,49.3,0,24.3,1,0,0,0,15.2,0,0,0,0,0,0,0,0,0,0,0,0,0,0,0.5,9.7,0,0
1044,72.01,0,1.81,4.01,8.63,0,0,13.04,0.5,0,0,0,0,0,0,0,0,0,0,0,0,0,0,0,0,0
970,66.44,0.47,11.46,4.83,0,0,0.02,15.18,1.38,0,0,0,0,0,0,0,0,0,0,0,0,0,0.22,0,0,0
1093,65.3,0,15.4,2.64,0,0,0.02,16.42,0,0,0,0,0,0,0,0,0,0,0,0,0,0,0.22,0,0,0
1112,63.52,0,15.38,2.65,0,0,0,17.87,0,0,0,0,0,0,0,0,0,0,0,0,0.49,0,0.09,0,0,0
1112,64.09,0,14.87,2.64,0,0,0,17.82,0,0,0,0,0,0,0,0,0,0,0,0,0.49,0,0.09,0,0,0
1140,15.59,32.57,0,0,0,17.13,0,0,0,0,0,0,0,0,5.13,0.02,13.21,0,0,12,4.35,0,0,0,0,0
1145,11.49,28.25,3.76,0,0,18.22,0,0,0,0,6.17,0,0,0,5.49,0.02,11.43,0,0,12.06,3.11,0,0,0,0,0
1074,18.11,24.86,0,0,0,19.29,0,5.97,0,0,0,0,0,0,7.63,0.02,9.09,0,0,11.67,2.36,0,0,0,1,0
1095,17.44,24.81,0,0,0,21.16,7.15,0,0,0,0,0,0,0,7.35,0.02,8.57,0,0,11.23,2.27,0,0,0,0,0
1117,12.44,36.73,0,0,0,10.85,0,0,0,0,0,0,0,0,6.47,0.02,14.04,0,0,12.99,6.46,0,0,0,0,0
1335,57.33,1,12.46,27.92,0.16,0,1,0.05,0.01,0,0,0,0.06,0,0,0,0,0,0,0.01,0,0,0,0,0,0
1314,54.94,1,14.98,20.48,7.49,0,1,0.05,0.01,0,0,0,0.04,0,0,0,0,0,0,0.01,0,0,0,0,0,0
1345,54.94,1,14.98,22.97,4.99,0,1,0.05,0.01,0,0,0,0.05,0,0,0,0,0,0,0.01,0,0,0,0,0,0
1375,54.88,0.5,14.96,28.89,0.16,0,0.5,0.05,0,0,0,0,0.05,0,0,0,0,0,0,0.01,0,0,0,0,0,0
1445,54.82,0,14.95,29.9,0.18,0,0,0.08,0,0,0,0,0.06,0,0,0,0,0,0,0.01,0,0,0,0,0,0
1350,54.86,2.49,14.96,24.93,0.15,0,2.49,0.05,0.01,0,0,0,0.05,0,0,0,0,0,0,0.01,0,0,0,0,0,0
1381,54.93,0,14.98,24.97,0,0,0,0.08,0,0,4.99,0,0.05,0,0,0,0,0,0,0,0,0,0,0,0,0
1129,62.98,4.16,11.43,10.61,7.05,3,0,0,0,0,0.64,0,0,0,0,0,0,0,0,0,0,0,0.13,0,0,0
1120,63.08,4.16,11.44,10.62,7.06,2.58,0,0,0,0,0.64,0,0,0,0.29,0,0,0,0,0,0,0,0.13,0,0,0
1119,62.8,4.15,11.4,10.58,7.03,2.57,0,0,0.7,0,0.64,0,0,0,0,0,0,0,0,0,0,0,0.13,0,0,0
1141,61.91,4.09,11.23,12.04,8.07,2.53,0,0,0,0,0,0,0,0,0,0,0,0,0,0,0,0,0.13,0,0,0
1167,62.04,4.1,10.62,12.06,8.09,2.96,0,0,0,0,0,0,0,0,0,0,0,0,0,0,0,0,0.13,0,0,0
1155,63.7,3.1,11.36,10.55,8.17,2.99,0,0,0,0,0,0,0,0,0,0,0,0,0,0,0,0,0.13,0,0,0
1279,61.86,1.36,9.61,15.99,9.7,0,0,0,0,0,0,0,0,0,1.4,0,0,0,0,0,0,0,0.08,0,0,0
1265,61.81,1.38,11.6,14.99,8.71,0,0,0,0,0,0,0,0,0,1.42,0,0,0,0,0,0,0,0.09,0,0,0
1230,63.16,0,9.61,16.99,8.74,0,0,0,0,0,0,0,0,0,1.42,0,0,0,0,0,0,0,0.08,0,0,0
1207,63.19,0,9.62,13.97,11.74,0,0,0,0,0,0,0,0,0,1.4,0,0,0,0,0,0,0,0.08,0,0,0
1190,63.24,0,11.63,14.94,8.68,0,0,0,0,0,0,0,0,0,1.42,0,0,0,0,0,0,0,0.09,0,0,0
1163,63.24,0,11.58,14.17,9.5,0,0,0,0,0,0,0,0,0,1.42,0,0,0,0,0,0,0,0.09,0,0,0
1227,64.12,0,9.6,14.89,9.91,0,0,0,0,0,0,0,0,0,1.4,0,0,0,0,0,0,0,0.08,0,0,0
1284,64.26,0,9.59,18.5,6.15,0,0,0,0,0,0,0,0,0,1.42,0,0,0,0,0,0,0,0.08,0,0,0
1194,62.16,0,10.61,19.34,6.39,0,0,0,0,0,0,0,0,0,1.42,0,0,0,0,0,0,0,0.08,0,0,0
1198,63.16,0,11.58,14.07,8.21,0,0,0,0,0,0,0,0,0,2.89,0,0,0,0,0,0,0,0.09,0,0,0
1160,62.15,0,11.62,15.03,8.19,0,0,0,0,0,0,0,0,0,2.92,0,0,0,0,0,0,0,0.09,0,0,0
1195,62.22,0,11.6,15,8.67,0,0,0,0,0,0,0,0,0,2.42,0,0,0,0,0,0,0,0.09,0,0,0
1178,62.19,0,11.59,14.97,9.26,0,0,0,0,0,0,0,0,0,1.9,0,0,0,0,0,0,0,0.09,0,0,0
1225,72.94,0.3,11.34,3.06,7.21,4.47,0,0,0,0,0.53,0,0,0,0,0,0,0,0,0,0.06,0,0.09,0,0,0
970,66.41,0.47,11.46,4.83,0,0,0.04,15.19,1.38,0,0,0,0,0,0,0,0,0,0,0,0,0,0.22,0,0,0
1050,66.26,0,3.32,14.13,1.05,0,0,14.55,0.69,0,0,0,0,0,0,0,0,0,0,0,0,0,0,0,0,0
929,64.08,0.47,11.89,6.27,0,0,0,15.69,1.38,0,0,0,0,0,0,0,0,0,0,0,0,0,0.22,0,0,0
1009,66.75,0.46,11.42,4.81,0,0,0,15.66,0.69,0,0,0,0,0,0,0,0,0,0,0,0,0,0.21,0,0,0
1139,64.34,0.93,12.01,6.39,0,0,0,16.12,0,0,0,0,0,0,0,0,0,0,0,0,0,0,0.21,0,0,0
929,65.58,2.07,12.44,3.24,0,0,0,16.45,0,0,0,0,0,0,0,0,0,0,0,0,0,0,0.22,0,0,0
900,63.29,4.16,12.52,2.29,0,0,0,17.52,0,0,0,0,0,0,0,0,0,0,0,0,0,0,0.22,0,0,0
990,71.2,0,1.05,5.89,9.1,0,0,12.45,0.31,0,0,0,0,0,0,0,0,0,0,0,0,0,0,0,0,0
1172,65.12,0,10.43,8.32,0,0,0,15.53,0.6,0,0,0,0,0,0,0,0,0,0,0,0,0,0,0,0,0
1051,66.35,0,3.31,14.09,1.05,0,0,14.51,0.69,0,0,0,0,0,0,0,0,0,0,0,0,0,0,0,0,0
972,57.19,0,16.29,2.69,0,0,0,17.12,0,0,0,0,0,0,0,0,0,0,0,0,0,0,0.05,6.66,0,0
1093,65.38,0,15.39,2.64,0,0,0,16.41,0,0,0,0,0,0,0,0,0,0,0,0,0,0,0.18,0,0,0
1285,67.75,3.98,7.85,11.77,7.58,0,0,0,0,0,1.07,0,0,0,0,0,0,0,0,0,0,0,0,0,0,0
1285,67.99,4.19,8.04,12.32,5.42,0,0,0,0,0,2.04,0,0,0,0,0,0,0,0,0,0,0,0,0,0,0
1285,67.67,3.98,7.3,11.45,8.23,0,0,0,0,0,1.37,0,0,0,0,0,0,0,0,0,0,0,0,0,0,0
1305,68.65,4.18,7.04,12.28,5.4,0,0,0,0,0,2.45,0,0,0,0,0,0,0,0,0,0,0,0,0,0,0
1305,67.69,4.16,7.86,13.45,5.17,0,0,0,0,0,1.67,0,0,0,0,0,0,0,0,0,0,0,0,0,0,0
1295,69.53,3.1,7.55,13.45,4.29,0,0,0,0,0,2.08,0,0,0,0,0,0,0,0,0,0,0,0,0,0,0
1325,67.4,4.65,8.06,11.42,6.55,0,0,0,0,0,1.92,0,0,0,0,0,0,0,0,0,0,0,0,0,0,0
1295,68.41,3.7,7.33,13.83,5.13,0,0,0,0,0,1.6,0,0,0,0,0,0,0,0,0,0,0,0,0,0,0
1265,67.34,3.96,6.8,12.47,7.65,0,0,0,0,0,1.78,0,0,0,0,0,0,0,0,0,0,0,0,0,0,0
1275,68.79,2.91,7.46,14.61,4.16,0,0,0,0,0,2.07,0,0,0,0,0,0,0,0,0,0,0,0,0,0,0
1295,69.37,3.43,7.03,13.53,4.81,0,0,0,0,0,1.83,0,0,0,0,0,0,0,0,0,0,0,0,0,0,0
1255,68.74,3.29,8.26,13.21,4.53,0,0,0,0,0,1.97,0,0,0,0,0,0,0,0,0,0,0,0,0,0,0
1310,65.94,9.69,12.09,5.49,1,0,0,0,0,0,5.79,0,0,0,0,0,0,0,0,0,0,0,0,0,0,0
1315,64.2,10.7,12.8,6.5,1,3.4,0,0,0,0,1.4,0,0,0,0,0,0,0,0,0,0,0,0,0,0,0
1305,65.1,9.8,13,4.2,1.5,0,0,0,0,0,6.4,0,0,0,0,0,0,0,0,0,0,0,0,0,0,0
1320,64.8,11.3,13,2.1,1.8,0,0,0,0,0,7,0,0,0,0,0,0,0,0,0,0,0,0,0,0,0
1285,65.6,9.7,12.5,4.4,2,0,0,0,0,0,5.8,0,0,0,0,0,0,0,0,0,0,0,0,0,0,0
1320,65.3,11.2,12.5,2.9,1.1,0,0,0,0,0,7,0,0,0,0,0,0,0,0,0,0,0,0,0,0,0
1300,65.8,9.9,12.5,4.7,2,0,0,0,0,0,5.1,0,0,0,0,0,0,0,0,0,0,0,0,0,0,0
1200,52.92,0,17.06,6.9,0,0,0,16.84,3.69,0,0,0,0,0,0,0,0,0,0,0,0,0,0.14,2.45,0,0
970,66.56,0.37,11.45,4.82,0.12,0,0,15.17,1.38,0,0,0,0,0,0,0,0,0,0,0,0,0,0.13,0,0,0
1085,28.43,33.75,17.8,0,0,0,3.57,0,0,0,0,0,0,0,6.62,0,9.83,0,0,0,0,0,0,0,0,0
1000,16.92,46.73,16.95,0,0,0,0,0,0,6.24,0,0,0,0,6.3,0,6.86,0,0,0,0,0,0,0,0,0
1087,20.02,46.9,14.83,0,0,0.6,0,0,0,0,0,0,0,0,5.07,0,8.79,3.79,0,0,0,0,0,0,0,0
1113,17.09,47.21,17.13,0,0,0,3.44,0,0,0,0,0,0,0,8.19,0,6.94,0,0,0,0,0,0,0,0,0
1026,17.54,48.42,17.57,0,0,0,3.53,0,0,0,0,0,0,0,0,0,12.94,0,0,0,0,0,0,0,0,0
1000,18.03,48.86,18.06,0,0,0,0,0,0,0,0,0,0,0,3.98,0,11.07,0,0,0,0,0,0,0,0,0
1075,23.45,45.15,1.69,0,13.48,0,5.19,0,0,0,1.66,0,0,0,2.55,0.03,6.8,0,0,0,0,0,0,0,0,0
1068,22.75,44.53,2.8,0,13.58,0,5.22,0,0,0,1.67,0,0,0,2.57,0.03,6.85,0,0,0,0,0,0,0,0,0
1000,18.26,48.84,11.84,0,0,0,3.67,0,0,0,0,0,0,0,5.1,0,12.29,0,0,0,0,0,0,0,0,0
1060,21.06,49.58,12.41,0,0,0,0,0,0,0,0,0,0,0,0,0,16.95,0,0,0,0,0,0,0,0,0
1057,19.86,48.41,11.48,0,0,0,0,0,0,0,0,0,0,0,6.32,0,13.93,0,0,0,0,0,0,0,0,0
1013,18.04,47.22,12.58,0,2.08,0,0,0,0,0,0.34,0,0,0,5.78,0,13.96,0,0,0,0,0,0,0,0,0
1077,11.01,57.02,2.03,0,14.75,0,0,0,0,0,0,0,0,0,2.75,0,12.44,0,0,0,0,0,0,0,0,0
1112,36.92,25.65,17.61,0,0,0,3.54,0,0,0,0,0,0,0,6.55,0,9.73,0,0,0,0,0,0,0,0,0
1067,29.24,36.56,1.69,0,10.98,0,10.99,0,0,0,1.58,0,0,0,2.91,0,6.05,0,0,0,0,0,0,0,0,0
1026,9.84,59.47,0,0,0,0,9.16,0,0,0,0,0,0,0,10.67,0,10.86,0,0,0,0,0,0,0,0,0
1315,66.8,4.6,13,5,6.6,0,0,0,0,3,1,0,0,0,0,0,0,0,0,0,0,0,0,0,0,0
1325,66.8,4.6,13,8,4.6,0,0,0,0,2,1,0,0,0,0,0,0,0,0,0,0,0,0,0,0,0
1310,66,4.5,12.5,5,6,0,0,0,0,4,2,0,0,0,0,0,0,0,0,0,0,0,0,0,0,0
1305,66,7,12,3,5,2,0,0,0,3.5,1.5,0,0,0,0,0,0,0,0,0,0,0,0,0,0,0
1300,66.8,4.6,13,7.3,6.6,0,0,0,0,0.7,1,0,0,0,0,0,0,0,0,0,0,0,0,0,0,0
1310,65,4.5,12,4,5,1.1,0,0,0,7,1.4,0,0,0,0,0,0,0,0,0,0,0,0,0,0,0
1290,65.1,6,12.6,4,1.5,3.7,0,0,0,5.6,1.5,0,0,0,0,0,0,0,0,0,0,0,0,0,0,0
1170,59,0,5,1,1.5,19,0,0,0,0,14.5,0,0,0,0,0,0,0,0,0,0,0,0,0,0,0
1150,60,0,3.6,1.7,4,19,0,0,0,0,11.7,0,0,0,0,0,0,0,0,0,0,0,0,0,0,0
1150,58.5,1,5,1,1,19,0,0,0,0,14.5,0,0,0,0,0,0,0,0,0,0,0,0,0,0,0
1150,60,0,4,1.7,2,19,0,0,0,0,13.3,0,0,0,0,0,0,0,0,0,0,0,0,0,0,0
1170,58.5,0,5,1.7,4.5,18.6,0,0,0,0,11.7,0,0,0,0,0,0,0,0,0,0,0,0,0,0,0
1150,58.7,0,5,1.7,4,19,0,0,0,0,11.6,0,0,0,0,0,0,0,0,0,0,0,0,0,0,0
1150,60,0,3.3,1.7,5,18.6,0,0,0,0,11.4,0,0,0,0,0,0,0,0,0,0,0,0,0,0,0
1150,58.5,1.5,4,1,1.5,19,0,0,0,0,14.5,0,0,0,0,0,0,0,0,0,0,0,0,0,0,0
1160,60,0,5,1,2,25,0,0,0,0,7,0,0,0,0,0,0,0,0,0,0,0,0,0,0,0
1110,58.4,0,4.9,1.7,5,19,0,0,0,0,11,0,0,0,0,0,0,0,0,0,0,0,0,0,0,0
1060,60,0,5,1.7,5,18.6,0,0,0,0,9.7,0,0,0,0,0,0,0,0,0,0,0,0,0,0,0
1148,60,0,4.3,1,4,20,0,0,0,0,10.7,0,0,0,0,0,0,0,0,0,0,0,0,0,0,0
1158,60,0,4.3,1,4,22,0,0,0,0,8.7,0,0,0,0,0,0,0,0,0,0,0,0,0,0,0
1158,60,0,4.3,1,4,23,0,0,0,0,7.7,0,0,0,0,0,0,0,0,0,0,0,0,0,0,0
1105,58.3,0,4.9,1.8,5,20,0,0,0,0,10,0,0,0,0,0,0,0,0,0,0,0,0,0,0,0
1105,58.4,0,4.9,1.7,5,20.5,0,0,0,0,9.5,0,0,0,0,0,0,0,0,0,0,0,0,0,0,0
1105,58.4,0,4.9,1.7,6,20.5,0,0,0,0,8.5,0,0,0,0,0,0,0,0,0,0,0,0,0,0,0
1105,58.3,0,4.9,0,6,20,0,0,0,0,10.8,0,0,0,0,0,0,0,0,0,0,0,0,0,0,0
1098,58.3,0,4.9,1,5.8,20,0,0,0,0,10,0,0,0,0,0,0,0,0,0,0,0,0,0,0,0
1095,58.7,0,4.9,0.8,5.6,20,0,0,0,0,10,0,0,0,0,0,0,0,0,0,0,0,0,0,0,0
1198,47.3,0,0,0,26.5,0,0,23.5,0,0,0,0,0,0,0,0,0,0,0,0,0,0,0,2.7,0,0
1233,46.5,0,2.4,0,26.8,0,0,21,0,0,0,0,0,0,0,0,0,0,0,0,0,0,0,3.3,0,0
1140,46,0,0,0,26.5,0,0,23.1,0,0,2,0,0,0,0,0,0,0,0,0,0,0,0,2.4,0,0
1151,43.7,0,2.3,0,26.2,0,0,23.3,0,0,2.2,0,0,0,0,0,0,0,0,0,0,0,0,2.3,0,0
1198,62.18,0,10.44,15.16,8.42,0,1.49,0.21,0.28,0,0.36,0,0.17,0,0.87,0,0.08,0,0,0.34,0,0,0,0,0,0
1201,62.19,0,10.36,15.04,8.91,0,1.48,0.21,0.28,0,0.36,0,0.17,0,0.58,0,0.08,0,0,0.34,0,0,0,0,0,0
1205,61.98,0,10.41,15.11,9.07,0,1.49,0.21,0.28,0,0,0,0.17,0,0.86,0,0.08,0,0,0.34,0,0,0,0,0,0
1216,61.53,0,10.05,18.65,6.43,0,1.45,0.19,0.18,0,0,0,0.17,0,0.94,0,0.08,0,0,0.33,0,0,0,0,0,0
1223,61.81,0,10.09,19.33,5.66,0,1.04,0.22,0.28,0,0,0,0.17,0,0.99,0,0.08,0,0,0.33,0,0,0,0,0,0
1197,61.84,0,9.94,14.68,10.22,0,1.48,0.23,0.25,0,0,0,0.17,0,0.67,0,0.19,0,0,0.33,0,0,0,0,0,0
1210,60.89,0,10.34,16.92,8.96,0,1.34,0.23,0.24,0,0,0,0.17,0,0.44,0,0.13,0,0,0.34,0,0,0,0,0,0
1198,62.17,0,10.39,14.93,8.49,0,2.09,0.21,0.27,0,0,0,0.17,0,0.86,0,0.08,0,0,0.34,0,0,0,0,0,0
1207,62.03,0,10.36,17.46,7.62,0,0.42,0.23,0.34,0,0,0,0.17,0,0.97,0,0.06,0,0,0.34,0,0,0,0,0,0
1199,63.5,0,9.46,14.32,9.75,0,1.64,0.23,0.27,0,0,0,0.17,0,0.3,0,0.06,0,0,0.3,0,0,0,0,0,0
1197,61.22,0,9.1,16.38,10,0,1.56,0.23,0.25,0,0,0,0.17,0,0.66,0,0.1,0,0,0.33,0,0,0,0,0,0
1214,61.14,0,13.34,15.99,5.17,0,1.61,0.26,0.23,0,0.37,0,0.18,0,1,0,0.1,0,0,0.61,0,0,0,0,0,0
1196,61.92,0,12.25,14.05,8.26,0,1.18,0.13,0.2,0,0,0,0.18,0,1.05,0,0.12,0,0,0.66,0,0,0,0,0,0
1201,61.02,0,9.42,14.74,11.37,0,1.45,0.21,0.28,0,0,0,0.17,0,0.52,0,0.02,0,0,0.3,0.5,0,0,0,0,0
1205,62.33,0,10.62,16.59,6.24,0,1.59,0.28,0.32,0,0,0,0.17,0,1.41,0,0.12,0,0,0.33,0,0,0,0,0,0
1200,61.32,0,10.18,14.96,10.42,0,1.56,0.22,0.25,0,0,0,0.17,0,0.44,0,0.15,0,0,0.33,0,0,0,0,0,0
1203,61.49,0,10.27,15.31,9.22,0,1.56,0.23,0.24,0,0.6,0,0.17,0,0.5,0,0.08,0,0,0.33,0,0,0,0,0,0
1197,61.99,0,10.43,15.14,8.86,0,1.57,0.22,0.25,0,0,0,0.17,0,0.92,0,0.1,0,0,0.35,0,0,0,0,0,0
1220,61.91,0,10.61,15.8,10.47,0,0,0.34,0.25,0,0,0,0.17,0,0,0,0,0,0,0.45,0,0,0,0,0,0
1215,61.15,0,10.61,15.79,11.24,0,0,0.34,0.25,0,0,0,0.17,0,0,0,0,0,0,0.45,0,0,0,0,0,0
1217,60.31,0,10.57,16.72,11.2,0,0,0.34,0.25,0,0,0,0.17,0,0,0,0,0,0,0.44,0,0,0,0,0,0
1211,60.13,0,11.36,16.81,10.49,0,0,0.34,0.25,0,0,0,0.17,0,0,0,0,0,0,0.45,0,0,0,0,0,0
1219,60.54,0,10.56,17.3,10.41,0,0,0.33,0.25,0,0,0,0.17,0,0,0,0,0,0,0.44,0,0,0,0,0,0
1207,60.59,0,10.62,15.18,12.4,0,0,0.34,0.25,0,0,0,0.17,0,0,0,0,0,0,0.45,0,0,0,0,0,0
1230,58.88,0,11.97,17.13,9.29,0,1.13,0.4,0.22,0,0.3,0,0.18,0,0,0,0,0,0,0.5,0,0,0,0,0,0
1220,60.06,0,11.73,17.28,8.02,0,1.13,0.4,0.22,0,0.44,0,0.18,0,0,0,0,0,0,0.54,0,0,0,0,0,0
1217,59.98,0,11.23,16.8,8.89,0,1.13,0.4,0.22,0,0.59,0,0.18,0,0,0,0,0,0,0.58,0,0,0,0,0,0
1210,60.39,0,11.08,16.46,10.12,0,0.61,0.4,0.22,0,0,0,0.18,0,0,0,0,0,0,0.54,0,0,0,0,0,0
1217,61.18,0,10.75,15.89,10.76,0,0,0.4,0.22,0,0.12,0,0.18,0,0,0,0,0,0,0.5,0,0,0,0,0,0
1213,61.28,0,10.76,15.92,10.44,0,0,0.4,0.22,0,0.3,0,0.18,0,0,0,0,0,0,0.5,0,0,0,0,0,0
1210,61.54,0,10.81,15.98,9.6,0,0,0.4,0.22,0,0.77,0,0.18,0,0,0,0,0,0,0.5,0,0,0,0,0,0
1211,61.2,0,10.75,13.9,11.92,0,0.93,0.4,0.22,0,0,0,0.18,0,0,0,0,0,0,0.5,0,0,0,0,0,0
1219,60.86,0,10.69,15.81,10.43,0,0.92,0.39,0.22,0,0,0,0.18,0,0,0,0,0,0,0.5,0,0,0,0,0,0
1220,60.51,0,10.63,17.83,8.85,0,0.91,0.39,0.22,0,0,0,0.17,0,0,0,0,0,0,0.49,0,0,0,0,0,0
1216,59.85,0,11.78,16.06,11.05,0,0,0.4,0.22,0,0,0,0.18,0,0,0,0,0,0,0.46,0,0,0,0,0,0
1213,60.31,0,11.39,16.02,11.02,0,0,0.4,0.22,0,0,0,0.18,0,0,0,0,0,0,0.46,0,0,0,0,0,0
1225,61.63,0,10.28,15.9,10.94,0,0,0.39,0.22,0,0,0,0.18,0,0,0,0,0,0,0.46,0,0,0,0,0,0
940,71.4,4,5.01,2.99,3.01,0,0,0,11.99,0,1.5,0,0,0,0,0,0,0,0,0,0,0,0.1,0,0,0
1080,66.82,0.4,2.35,13.89,2.4,0,0,0,12.59,0,1.45,0,0,0,0,0,0,0,0,0,0,0,0.1,0,0,0
960,70.08,5,4.8,3.82,3.57,0,0,0,11.75,0,0.88,0,0,0,0,0,0,0,0,0,0,0,0.1,0,0,0
1000,63.92,1,0,12.01,1,7.01,0,0,7.98,0,6.98,0,0,0,0,0,0,0,0,0,0,0,0.1,0,0,0
985,71.13,1.88,3.32,4.95,5.39,0,0,0,11.91,0,1.32,0,0,0,0,0,0,0,0,0,0,0,0.1,0,0,0
1095,71.49,1.45,2.72,7.05,6.21,0,0,0,8.97,0,2.01,0,0,0,0,0,0,0,0,0,0,0,0.1,0,0,0
1080,65.17,5.69,10.46,6.04,6.24,0,0,0,3.75,0,2.58,0,0,0,0,0,0,0,0,0,0,0,0.07,0,0,0
1065,66.16,5.53,10.16,5.87,6.06,0,0,0,3.64,0,2.51,0,0,0,0,0,0,0,0,0,0,0,0.07,0,0,0
810,68.69,9.12,10.07,1.02,0.93,0,0,9.44,0.56,0,0,0,0.05,0,0,0,0,0,0,0,0.02,0,0.1,0,0,0
920,68.66,7.25,10.09,2.02,0.92,0,0,10.24,0.65,0,0,0,0.05,0,0,0,0,0,0,0,0.02,0,0.1,0,0,0
1030,70.36,0,3.97,0,0,0,21.68,1.48,0,0,0,0,0,0,0,0,0,0,0,0,1.75,0,0,0.76,0,0
1050,70.13,0.16,4.28,0,0,0,21.44,1.48,0,0,0,0,0,0,0,0,0,0,0,0,1.75,0,0,0.76,0,0
980,62.31,14.38,8.92,1.37,1.52,9.14,0,0,0.59,0,1.67,0,0,0,0,0,0,0,0,0,0,0,0.1,0,0,0
1130,63.2,2.5,8.8,8.5,8.5,8.4,0,0,0,0,0,0,0,0,0,0,0,0,0,0,0,0,0.1,0,0,0
1080,59.9,7.5,8.4,8.05,8.05,8,0,0,0,0,0,0,0,0,0,0,0,0,0,0,0,0,0.1,0,0,0
1145,63.94,7.99,8.99,2,8.99,0,0,0,0,0,7.99,0,0,0,0,0,0,0,0,0,0,0,0.1,0,0,0
1203,62.17,0,9.73,14.74,10.38,0,1.53,0.21,0.28,0,0,0,0.17,0,0.24,0,0.23,0,0,0.32,0,0,0,0,0,0
1137,14.2,37.14,0,0,0,0,1.36,0,0,25,0,0,0,0,0,0,9.25,2.36,0,4.25,3.64,0,0,0,1.57,1.23
1131,11.57,36.2,0,0,0,0,2.06,0,0,28.9,0,0,0,0,1.55,0,9.58,4.25,0,1.2,4.1,0,0,0,0.59,0
1137,15.24,34.1,0,0,0,0,2.2,0,0,23.9,0,0,0,0,2.51,0,12.05,5.66,0,1.24,2.74,0,0,0,0.36,0
1140,13.29,25.91,0,0,0,0,1.85,0,0,28.38,0,0,0,0,1.24,0,10.26,8.32,0,2.66,5.61,0,0,0,2.48,0
1190,13.6,42.63,0,0,0,0,0,0,0,2.96,0,0,0,0,7.5,0,19.97,0,0,0,9.07,0,0,0,4.27,0
1180,14.04,38.83,0,0,0,0,0,0,0,5.08,0,0,0,0,6.6,0,20.98,0,0,0,11.68,0,0,0,2.79,0
1220,14.66,35.52,0,0,0,0,0,0,0,0,0,0,0,0,8.04,0,24.2,2.21,0,2.12,9.01,0,0,0,4.24,0
1190,14.47,44.43,0,0,0,0,0,0,0,2.07,0,0,0,0,6.46,0,20.49,0,0,1.83,7.58,0,0,0,2.67,0
1215,18.98,29.81,0,0,0,0,0,0,0,0,0,0,0,0,7.16,0,20.4,4.41,0,8.49,6,0,0,0,4.75,0
1220,17.99,28.81,0,0,0,0,0,0,0,0,0,0,0,0,7.58,0,21.82,3.16,0.25,8.49,6.99,0,0,0,4.91,0
1210,18.44,29.65,0,0,0,0,0,0,0,0,0,0,0,0,6.64,0,21.18,3.82,0,5.32,10.13,0,0,0,4.82,0
1135,15.95,40.39,0,0,0,0,0,0,0,2.92,0,0,0,0,7.12,0,20.67,0,0,0,9.35,0,0,0,3.6,0
1150,12.7,46.12,0,0,0,0,0,0,0,3.53,0,0,0,0,7.14,0,18.87,0,0,0,7.41,0,0,0,4.23,0
825,66,26.5,0,0,0,0,7.5,0,0,0,0,0,0,0,0,0,0,0,0,0,0,0,0,0,0,0
785,63,27.5,1,0,0,0,8.5,0,0,0,0,0,0,0,0,0,0,0,0,0,0,0,0,0,0,0
770,63.5,26.5,2,0,0,0,8,0,0,0,0,0,0,0,0,0,0,0,0,0,0,0,0,0,0,0
720,60.9,27.6,3,0,0,0,8.5,0,0,0,0,0,0,0,0,0,0,0,0,0,0,0,0,0,0,0
700,60.6,27.8,4,0,0,0,7.6,0,0,0,0,0,0,0,0,0,0,0,0,0,0,0,0,0,0,0
660,60.4,26.7,5.4,0,0,0,7.5,0,0,0,0,0,0,0,0,0,0,0,0,0,0,0,0,0,0,0
765,66.5,25.6,0,0,0,0,0,7.9,0,0,0,0,0,0,0,0,0,0,0,0,0,0,0,0,0,0
725,66,25.5,1,0,0,0,0,7.5,0,0,0,0,0,0,0,0,0,0,0,0,0,0,0,0,0,0
685,63,28,2,0,0,0,0,7,0,0,0,0,0,0,0,0,0,0,0,0,0,0,0,0,0,0
670,63.2,27,2.8,0,0,0,0,7,0,0,0,0,0,0,0,0,0,0,0,0,0,0,0,0,0,0
650,60.6,26.6,4.6,0,0,0,0,8.2,0,0,0,0,0,0,0,0,0,0,0,0,0,0,0,0,0,0
620,59.9,26.8,5.4,0,0,0,0,7.9,0,0,0,0,0,0,0,0,0,0,0,0,0,0,0,0,0,0
1206,62.43,0,7.24,4.95,24.38,0,0,0.54,0.34,0,0,0,0.12,0,0,0,0,0,0,0,0,0,0,0,0,0
1100,67.12,5.01,14.06,0.03,0.01,0,7.91,1.98,0,0,0,0,0,0,0,0,0,0,0,0,0,0,0,3.88,0,0
1105,68.7,0,0,0,5.17,0,0,22.85,0,0,0,0,0,0,0,0,0,0,0,0,0,0,0,3.28,0,0
1195,68.14,0,0,0,5.11,0,0,22.67,0,0,0,0,0,0,0,0,0,0,0,0,0,0,0,4.08,0,0
1005,67.86,0,0,0,5.09,0,0,22.58,1.21,0,0,0,0,0,0,0,0,0,0,0,0,0,0,3.26,0,0
1015,67.05,0,0,0,5,0,0,22.32,2.44,0,0,0,0,0,0,0,0,0,0,0,0,0,0,3.19,0,0
990,66.27,0,0,0,4.92,0,0,22.04,3.61,0,0,0,0,0,0,0,0,0,0,0,0,0,0,3.16,0,0
1070,66.78,0,0,2.79,5.01,0,0,22.22,0,0,0,0,0,0,0,0,0,0,0,0,0,0,0,3.2,0,0
1090,64.94,0,0,5.51,4.84,0,0,21.62,0,0,0,0,0,0,0,0,0,0,0,0,0,0,0,3.09,0,0
1040,63.54,0,0,5.27,4.79,0,0,21.1,2.26,0,0,0,0,0,0,0,0,0,0,0,0,0,0,3.04,0,0
1405,66.2,0,13.74,4.61,0,1,0,0,0,8.63,0,0,0,0,0,0,0,0,0,4.11,1.71,0,0,0,0,0
1455,58.19,0,17.09,5.83,0,1.21,0,0,0,10.65,0,0,0,0,0,0,0,0,0,4.92,2.11,0,0,0,0,0
1440,60.84,0,16.27,5.32,0,1.1,0,0,0,9.64,0,0,0,0,0,0,0,0,0,4.82,2.01,0,0,0,0,0
1480,53.56,0,21.11,0,5.73,1.21,0,3.82,0,10.15,0,0,0,0.1,0,0,0,0,0,0,4.32,0,0,0,0,0
1470,50.76,4.71,19.96,5.42,0,1.1,0,3.61,0,9.73,0,0,0,0.1,0,0,0,0,0,0,4.61,0,0,0,0,0
970,74.46,3.74,6.44,4.39,0.03,0,0,9.8,0,0.01,1.05,0,0,0,0,0,0,0,0,0,0,0,0.08,0,0,0
990,74.55,1.88,7.13,3.43,0.03,0,0,10.1,0,0,2.8,0,0,0,0,0,0,0,0,0,0,0,0.08,0,0,0
840,77.01,0,4.68,6.59,0.03,0,0,8.71,2.9,0,0,0,0,0,0,0,0,0,0,0,0,0,0.08,0,0,0
985,76.31,0,4.36,6.88,0.03,0.01,0,10.13,0,1.19,1,0,0,0,0,0,0,0,0,0,0,0,0.09,0,0,0
930,72.58,9.76,6.83,1.96,0.04,0,0,6.78,0.01,0,1.95,0,0,0,0,0,0,0,0,0,0,0,0.09,0,0,0
1000,68.23,7.37,10.85,2.42,0.04,0,0,10.48,0.01,0,0.53,0,0,0,0,0,0,0,0,0,0,0,0.07,0,0,0
1095,77.02,0,3.45,6.56,0.03,0,0,5.95,2.03,2.91,1.95,0,0,0,0,0,0,0,0,0,0,0,0.1,0,0,0
920,73.47,5.61,6.71,2.47,0.87,0.05,0,6.52,0.97,0,3.25,0,0,0,0,0,0,0,0,0,0,0,0.08,0,0,0
975,74.17,3.78,6.06,2.77,1.73,0.07,0,5,1.93,0,4.41,0,0,0,0,0,0,0,0,0,0,0,0.08,0,0,0
975,68.66,7.29,10.07,1.93,0.02,0,0,11.02,0,0,0.93,0,0,0,0,0,0,0,0,0,0,0,0.08,0,0,0
950,77.21,0,3.95,4.86,0.03,0,0,10.85,0,0,3.01,0,0,0,0,0,0,0,0,0,0,0,0.09,0,0,0
1030,74.98,1.78,5.43,3.08,2.6,0.09,0,3.52,2.9,0,5.54,0,0,0,0,0,0,0,0,0,0,0,0.08,0,0,0
980,78.22,0,3.98,6.82,0.03,0,0,10.87,0,0,0,0,0,0,0,0,0,0,0,0,0,0,0.08,0,0,0
1050,68.96,4.69,11.68,2.49,0.04,0,0,12.03,0.01,0,0,0,0,0,0,0,0,0,0,0,0,0,0.1,0,0,0
1010,69.71,7.45,9.71,2.36,0.04,0,0,9.55,0.05,0,1.06,0,0,0,0,0,0,0,0,0,0,0,0.07,0,0,0
930,72.38,7.61,7.71,1.41,1.21,0,0,8.13,0,0,1.47,0,0,0,0,0,0,0,0,0,0,0,0.08,0,0,0
1005,72.25,7.61,7.66,2.23,0.03,0,0,8.06,0.01,0.97,1.1,0,0,0,0,0,0,0,0,0,0,0,0.08,0,0,0
970,73.1,5.62,7.5,2.61,0.02,0,0,8.73,0,0,2.34,0,0,0,0,0,0,0,0,0,0,0,0.08,0,0,0
930,75.28,0,4.96,5.85,0.03,0,0,10.84,0,0,2.97,0,0,0,0,0,0,0,0,0,0,0,0.07,0,0,0
970,77.27,0,6.93,1.95,0.03,0,0,10.79,0,0,2.96,0,0,0,0,0,0,0,0,0,0,0,0.07,0,0,0
970,69.49,6.49,9.76,2.31,0.02,0,0,10.8,0,0,1.06,0,0,0,0,0,0,0,0,0,0,0,0.07,0,0,0
945,76.38,0,5.21,5.67,0.07,0,0,11.55,0.01,0,1.01,0,0,0,0,0,0,0,0,0,0,0,0.1,0,0,0
980,70.97,7.53,8.68,2.32,0.04,0,0,8.8,0.01,0,1.57,0,0,0,0,0,0,0,0,0,0,0,0.08,0,0,0
970,75.98,0,4.91,6.25,0.03,0,0,11.24,0.01,1.48,0,0,0,0,0,0,0,0,0,0,0,0,0.1,0,0,0
1245,0,10,0,0,0,0,0,0,0,0,0,0,36,0,0,0,0,0,0,0,0,0,0,54,0,0
1191,75.32,0,0,2.93,10.33,0,0,11.39,0,0,0,0,0.03,0,0,0,0,0,0,0,0,0,0,0,0,0
1114,74.39,0,0.43,2.89,10.34,0,0,11.92,0,0,0,0,0.03,0,0,0,0,0,0,0,0,0,0,0,0,0
1045,72.19,0,1.52,2.98,10.4,0,0,12.88,0,0,0,0,0.03,0,0,0,0,0,0,0,0,0,0,0,0,0
1028,70.49,0,2.11,2.87,10.3,0,0,14.2,0,0,0,0,0.03,0,0,0,0,0,0,0,0,0,0,0,0,0
1036,69,0,2.84,2.78,10.19,0,0,15.16,0,0,0,0,0.03,0,0,0,0,0,0,0,0,0,0,0,0,0
1039,66.76,0,3.55,2.93,10.32,0,0,16.41,0,0,0,0,0.03,0,0,0,0,0,0,0,0,0,0,0,0,0
1022,74.87,0,1.49,0,10.33,0,0,13.28,0,0,0,0,0.03,0,0,0,0,0,0,0,0,0,0,0,0,0
1022,73,0,1.48,1.88,10.29,0,0,13.31,0,0,0,0,0.04,0,0,0,0,0,0,0,0,0,0,0,0,0
1030,70.77,0,1.52,3.83,10.4,0,0,13.45,0,0,0,0,0.03,0,0,0,0,0,0,0,0,0,0,0,0,0
1049,69.64,0,1.51,4.82,10.23,0,0,13.76,0,0,0,0,0.04,0,0,0,0,0,0,0,0,0,0,0,0,0
1023,75.58,0,1.45,2.89,7.24,0,0,12.81,0,0,0,0,0.03,0,0,0,0,0,0,0,0,0,0,0,0,0
1000,73.14,0,1.54,2.88,9.31,0,0,13.1,0,0,0,0,0.03,0,0,0,0,0,0,0,0,0,0,0,0,0
1036,71.01,0,1.51,2.96,11.43,0,0,13.06,0,0,0,0,0.03,0,0,0,0,0,0,0,0,0,0,0,0,0
1091,69,0,1.52,2.87,13.34,0,0,13.24,0,0,0,0,0.03,0,0,0,0,0,0,0,0,0,0,0,0,0
1045,72.08,0,1.26,1,12.13,0,0,13.5,0,0,0,0,0.03,0,0,0,0,0,0,0,0,0,0,0,0,0
976,72.75,0,1.18,4.76,8.2,0,0,13.07,0,0,0,0,0.04,0,0,0,0,0,0,0,0,0,0,0,0,0
1003,73.04,0,1.17,6.66,6.19,0,0,12.91,0,0,0,0,0.03,0,0,0,0,0,0,0,0,0,0,0,0,0
1021,72.6,0,1.22,8.89,4.12,0,0,13.13,0,0,0,0,0.04,0,0,0,0,0,0,0,0,0,0,0,0,0
980,76.33,16.82,0,0.6,0.65,0,3.65,1.37,0.58,0,0,0,0,0,0,0,0,0,0,0,0,0,0,0,0,0
975,76.69,17.17,0,0.61,0.66,0,1.85,2.37,0.65,0,0,0,0,0,0,0,0,0,0,0,0,0,0,0,0,0
954,76.89,17.23,0,0.61,0.66,0,1.85,1.39,1.37,0,0,0,0,0,0,0,0,0,0,0,0,0,0,0,0,0
1172,64.93,0,10.48,8.37,0,0,0,15.61,0.61,0,0,0,0,0,0,0,0,0,0,0,0,0,0,0,0,0
970,66.35,0.37,11.52,4.86,0.12,0,0,15.27,1.38,0,0,0,0,0,0,0,0,0,0,0,0,0,0.13,0,0,0
1224,67.81,0,10.16,7.84,0,0,0,14.06,0.13,0,0,0,0,0,0,0,0,0,0,0,0,0,0,0,0,0
1400,55.2,0,11.6,15,7.7,0,0,0,0,0,0,0,0,0,10.4,0,0,0,0,0,0,0,0.1,0,0,0
1338,47.2,0,11.6,30,7.7,0,0,0,0,0,0,0,0,0,3.4,0,0,0,0,0,0,0,0.1,0,0,0
1000,18.03,48.86,18.05,0,0,0,0,0,0,0,0,0,0,0,3.98,0.01,11.07,0,0,0,0,0,0,0,0,0
1000,19.22,45.57,17.3,0,0,0,3.51,0,0,0,0,0,0,0,3.86,0,10.54,0,0,0,0,0,0,0,0,0
1000,20.64,47.29,11.61,0,1.61,0,0,0,0,0,0.33,0,0,0,5.99,0,12.53,0,0,0,0,0,0,0,0,0
1079,19.4,48.17,12.25,0,0,0,0,0,0,0,0,0,0,0,4.48,0,15.7,0,0,0,0,0,0,0,0,0
1053,18.95,46.49,11.76,0,0,2.35,0,0,0,0,0,0,0,0,6.1,0,14.35,0,0,0,0,0,0,0,0,0
1085,17.67,45.57,13.47,0,0,0,0,0,0,0,0,0,0,0,7.08,0,16.21,0,0,0,0,0,0,0,0,0
1085,41.13,19.45,13.86,0,0,0,3.94,0,0,0,0,0,0,0,6.26,0,15.36,0,0,0,0,0,0,0,0,0
1031,10.31,32.33,0,0,0,0,0,0,0,42.5,0,0,0,0,5.4,0,7.95,0,0,0,1.51,0,0,0,0,0
900,3.1,43.89,0,0,0,0,0,0,0,44.41,0,0,0,0,3.42,0,5.18,0,0,0,0,0,0,0,0,0
900,3.13,40.48,0,0,0,0,0,0,0,47.33,0,0,0,0,4.16,0,4.9,0,0,0,0,0,0,0,0,0
981,10.43,35.72,0,0,0,0,0,0,0,39.8,0,0,0,0,4.81,0,9.24,0,0,0,0,0,0,0,0,0
900,3.12,37.76,0,0,0,0,0,0,0,51.92,0,0,0,0,0,0,7.2,0,0,0,0,0,0,0,0,0
1120,48.67,0,0,0,0,0,15.25,15.46,0.65,0,0,0,0,0,0,0,0,0,0,3.37,6.03,0,0,0.45,10.12,0
1150,49.7,0,0,0,0,0,15.28,15.49,0.65,0,0,0,0,0,0,0,0,0,0,0,6.16,0,0,0.46,12.26,0
1130,50.96,0,0,0,0,0,15.01,15.2,0.64,0,0,0,0,0,0,0,0,0,0,0,6.05,0,0,0.46,11.68,0
1130,50.14,0,0,0,0,0,14.76,14.96,0.63,0,0,0,0,0,0,0,0,0,0,3.23,5.95,0,0,0.45,9.88,0
1200,57.77,0,0,0,0,0,18.33,8.27,0.55,0,0,0,0,0,0,0,0,0,0,0,2.16,0,0,0,12.92,0
1200,61.14,0,0,0,0,0,13.89,7.96,0.54,0,0,0,0,0,0,0,0,0,0,0,4.03,0,0,0,12.44,0
1200,56.73,4.66,0,0,0,0,14.53,8.33,0.56,0,0,0,0,0,0,0,0,0,0,0,2.18,0,0,0,13.01,0
1200,57.77,3.89,0,0,0,0,15.87,6.83,0.55,0,0,0,0,0,0,0,0,0,0,0,2.17,0,0,0,12.92,0
1200,56.94,5.26,0,0,0,0,14.23,8.16,0.55,0,0,0,0,0,0,0,0,0,0,0,2.13,0,0,0,12.73,0
1200,56.24,3.79,0,0,0,0,10.54,11.57,0.54,0,0,0,0,0,0,0,0,0,0,1.23,2.11,0,0,0,13.98,0
1200,54.54,2.05,0,0,0,6,0,20.08,0.52,0,0,0,0,0,0,0,0,0,0,3.25,0,0,0,0,13.56,0
1200,57.39,0,0,0,0,6.15,0,22.01,0.53,0,0,0,0,0,0,0,0,0,0,0,0,0,0,0,13.92,0
1090,49.65,0,0,0,0,0,14.63,14.82,0.62,0,0,0,0,0,0,0,0,0,0,5.99,5.9,0,0,0,8.39,0
1200,49.43,0,0,0,0,0,14.56,15.2,0.62,0,0,0,0,0,0,0,0,0,0,5.97,5.87,0,0,0,8.35,0
1100,46.24,0,0,0,0,0,15.68,16.13,0.88,0,0,0,0,0,0,0,0,0,0,6.09,6,0,0,0.45,8.53,0
1100,46.24,0,0,0,0,0,16.04,15.95,0.7,0,0,0,0,0,0,0,0,0,0,6.09,6,0,0,0.45,8.53,0
1100,46.24,0,0,0,0,0,15.69,15.95,1.06,0,0,0,0,0,0,0,0,0,0,6.09,5.99,0,0,0.45,8.53,0
1090,47.86,0,0,0,0,0,15.22,15.42,0.65,0,0,0,0,0,0,0,0,0,0,6.03,5.93,0,0,0.45,8.44,0
1250,65,0,14,4,0,0,8,6,2,0,0,0,0,0,0,0,0,0,0,0,1,0,0,0,0,0
1075,75.69,0,4.99,3.23,2.9,3.33,0,1.91,3.01,0,3.36,0,0,0,0,0,0,0,0,0,1.46,0,0.12,0,0,0
1075,75.76,0,4.98,3.23,2.88,3.31,0,0.94,3.99,0,3.34,0,0,0,0,0,0,0,0,0,1.45,0,0.12,0,0,0
1040,75.76,0,4.97,2.99,2.66,3.05,0,0.9,5.01,0,3.09,0,0,0,0,0,0,0,0,0,1.45,0,0.12,0,0,0
1025,75.5,1.35,4.94,2.97,3.08,3.1,0,0.95,4.89,0,3.1,0,0,0,0,0,0,0,0,0,0,0,0.12,0,0,0
1025,76.86,0,4.95,2.97,3.05,3.1,0,0.94,4.93,0,3.08,0,0,0,0,0,0,0,0,0,0,0,0.12,0,0,0
1035,75.23,0,4.96,3.35,3.44,3.49,0,0.96,4.98,0,3.47,0,0,0,0,0,0,0,0,0,0,0,0.12,0,0,0
1020,75.73,2.67,4.62,3.02,3.04,2,0,0.95,4.76,0,3.09,0,0,0,0,0,0,0,0,0,0,0,0.12,0,0,0
1040,75.44,2.6,4.72,3.03,3.06,1.99,0,0.97,3.9,0,4.17,0,0,0,0,0,0,0,0,0,0,0,0.12,0,0,0
1005,76.58,2.46,3.93,3.01,3.03,1.99,0,0.96,4.84,0,3.08,0,0,0,0,0,0,0,0,0,0,0,0.12,0,0,0
1010,74.23,2.96,4.9,3.18,2.74,2.28,0,0.06,5.87,0,3.66,0,0,0,0,0,0,0,0,0,0,0,0.12,0,0,0
1025,75.16,2.94,4.51,2.67,4,1.53,0,0.04,5.95,0,3.08,0,0,0,0,0,0,0,0,0,0,0,0.12,0,0,0
1140,39.37,0,0,0,0,0,17.48,8.02,3.61,0,0,0,0,0,0,0,0,0,0,6.21,6.1,0,0,0.76,18.45,0
1130,43.91,0,0,0,0,0,13.34,14.45,0.57,0,0,0,0,0,0,0,0,0,0,4.69,3.83,0,0,0,19.21,0
1200,41.43,0,0,0,0,0,0,22.85,0,0,0,0,0,0,0,0,0,0,0,8.57,7.15,0,0,0.72,19.28,0
1170,54.15,0,0,0,0,7.31,16.91,4.38,0.52,0,0,0,0,0,0,0.05,0,0,0,1.19,2.03,0,0,0,13.46,0
1200,0,0,0,0,0,0,0,5.97,5.74,0,0,0,0,0,0,0,0,0,0,38.13,0,0,0,24.67,25.49,0
1200,0,0,0,0,0,0,0,0,8.06,0,0,0,0,0,0,0,0,0,0,41.23,0,0,0,25.93,24.78,0
1134,55.82,21.16,10.58,9.3,2.88,0,0,0.1,0,0,0,0,0,0,0,0,0,0,0,0.16,0,0,0,0,0,0
1064,72.51,0,5.89,0,5.11,0,0,4.3,12.04,0,0,0,0,0,0,0.02,0,0,0,0,0,0,0.13,0,0,0
1134,60.08,1.34,8.12,3.87,25.53,0,0,0.59,0.25,0,0,0,0.13,0,0,0,0,0,0,0.09,0,0,0,0,0,0
1104,58.92,2.77,7.74,3.23,27.03,0,0,0.04,0.06,0,0,0,0.09,0,0,0,0,0,0,0.12,0,0,0,0,0,0
1115,59.05,2.51,8.38,3.41,25.58,0.02,0,0.35,0.34,0,0,0,0.09,0,0,0,0,0,0,0.27,0,0,0,0,0,0
1115,62.88,1.08,8.04,2.02,24.55,0,0,0.42,0.56,0,0,0,0.11,0,0,0,0,0,0,0.34,0,0,0,0,0,0
1095,58.68,3.78,8.12,2.96,25.17,0,0,0.08,0.81,0,0,0,0.12,0,0,0,0,0,0,0.28,0,0,0,0,0,0
1690,50,0,30,10,0,0,10,0,0,0,0,0,0,0,0,0,0,0,0,0,0,0,0,0,0,0
1600,47.6,4.8,28.6,9.5,0,0,9.5,0,0,0,0,0,0,0,0,0,0,0,0,0,0,0,0,0,0,0
1660,47.6,0,28.6,9.5,0,0,9.5,0,0,0,0,0,0,0,0,0,0,0,0,0,0,0,0,4.8,0,0
1670,53.6,0,32.1,0,0,0,10.7,0,0,0,0,0,0,0,3.6,0,0,0,0,0,0,0,0,0,0,0
1550,50.8,0,30.5,0,0,0,10.2,0,0,0,0,0,0,0,3.4,0,0,0,0,0,0,0,0,5.1,0,0
1600,50.8,5.1,30.5,0,0,0,10.2,0,0,0,0,0,0,0,3.4,0,0,0,0,0,0,0,0,0,0,0
1630,52.6,0,31.6,0,0,0,10.5,0,0,0,0,0,0,0,5.3,0,0,0,0,0,0,0,0,0,0,0
1630,53.6,0,32.1,0,0,0,10.7,0,0,0,0,0,0,0,1.8,0,1.8,0,0,0,0,0,0,0,0,0
1400,56.56,0,28.33,0,0,0,11.31,0,0,0,0,0,0,0,3.8,0,0,0,0,0,0,0,0,0,0,0
1200,59.97,0,24.02,0,0,0,12.01,0,0,0,0,0,0,0,4,0,0,0,0,0,0,0,0,0,0,0
1650,53.6,0,32.1,0,0,0,9.6,1.1,0,0,0,0,0,0,3.6,0,0,0,0,0,0,0,0,0,0,0
2250,0,0,0,0,0,0,0,0,0,0,0,0,0,0,0,0,0,0,0,30,70,0,0,0,0,0
2380,0,0,0,0,0,0,0,0,0,0,0,0,0,0,0,0,0,0,0,20,80,0,0,0,0,0
2600,0,0,0,0,0,0,0,0,0,0,0,0,0,0,0,0,0,0,0,10,90,0,0,0,0,0
2580,40,0,0,0,0,0,0,0,0,0,0,0,0,0,0,0,0,0,0,0,60,0,0,0,0,0
2560,50,0,0,0,0,0,0,0,0,0,0,0,0,0,0,0,0,0,0,0,50,0,0,0,0,0
2450,60,0,0,0,0,0,0,0,0,0,0,0,0,0,0,0,0,0,0,0,40,0,0,0,0,0
2370,70,0,0,0,0,0,0,0,0,0,0,0,0,0,0,0,0,0,0,0,30,0,0,0,0,0
2250,40,0,0,0,0,0,0,0,0,0,0,0,0,0,0,0,0,0,0,10,50,0,0,0,0,0
2250,30,0,0,0,0,0,0,0,0,0,0,0,0,0,0,0,0,0,0,10,60,0,0,0,0,0
2250,20,0,0,0,0,0,0,0,0,0,0,0,0,0,0,0,0,0,0,20,60,0,0,0,0,0
2400,20,0,0,0,0,0,0,0,0,0,0,0,0,0,0,0,0,0,0,10,70,0,0,0,0,0
2340,10,0,0,0,0,0,0,0,0,0,0,0,0,0,0,0,0,0,0,20,70,0,0,0,0,0
2500,10,0,0,0,0,0,0,0,0,0,0,0,0,0,0,0,0,0,0,10,80,0,0,0,0,0
2360,81.7,0,0,0,0,0,0,0,0,0,0,0,0,0,0,0,0,0,0,0,18.3,0,0,0,0,0
2560,67.2,0,0,0,0,0,0,0,0,0,0,0,0,0,0,0,0,0,0,0,32.8,0,0,0,0,0
2600,61,0,0,0,0,0,0,0,0,0,0,0,0,0,0,0,0,0,0,0,39,0,0,0,0,0
