Repository: you0514w/youyou

File: Expansion Coeff.csv (part 19 of 83)
Expansion Coeff (Typical) ( 10-7/K ),SiO2,B2O3,Al2O3,MgO,CaO,BaO,Li2O,Na2O,K2O,Rb2O,Ag2O,Cs2O,Tl2O,MnO,FeO,CoO,NiO,CuO,ZnO,SrO,CdO,PbO,SnO,Cr2O3,Fe2O3,Ga2O3,As2O3,Y2O3,In2O3,Sb2O3,La2O3,Nd2O3,Gd2O3,TiO2,MnO2,GeO2,ZrO2,CeO2,SnO2,TeO2,P2O5,V2O5,Nb2O5,Ta2O5,MoO3,WO3
57,0,0,13.1,0,0,0,0,0,0,0,0,0,0,0,0,0,0,0,36.9,0,0,0,0,0,0,0,0,0,0,0,0,0,0,0,0,0,0,0,0,0,50,0,0,0,0,0
60,0,0,11,0,0,0,0,0,0,0,0,0,0,0,0,0,0,0,41.5,0,0,0,0,0,0,0,0,0,0,0.4,0,0,0,0,0,0,0,0,0,0,47.1,0,0,0,0,0
76,0,0,9.5,0,0,10,0,0,0,0,0,0,0,0,0,0,0,0,33,0,0,0,0,0,0,0,0,0,0,0,0,0,0,0,0,0,0,0,0,0,47.5,0,0,0,0,0
115,20.65,11.44,5.73,0,0,0,0,0,0,0,0,0,9.55,0,0,0,0,0,2.16,1.7,0,46.33,0,0,0,0,0,0,0,0,0,0,0,0,0,0,2.44,0,0,0,0,0,0,0,0,0
100,0,37.53,0,0,0,0,0,0,0,0,0,0,0,0,0,0,0,0,8.02,0,10.16,23.41,0,0.42,0,0,0,0,0,0,0,0,0,0,0,0,0,0,0,20.46,0,0,0,0,0,0
100,0,36.42,0,0,0,0,0,0,0,0,0,0,0,0,0,0,0,0,7.78,0,9.88,22.72,0,3.34,0,0,0,0,0,0,0,0,0,0,0,0,0,0,0,19.86,0,0,0,0,0,0
48,49,8,15,15,0,0,0,0,0,0,0,0,0,0,0,0,0,0,13,0,0,0,0,0,0,0,0,0,0,0,0,0,0,0,0,0,0,0,0,0,0,0,0,0,0,0
36,49,9,18,18,0,0,0,0,0,0,0,0,0,0,0,0,0,0,6,0,0,0,0,0,0,0,0,0,0,0,0,0,0,0,0,0,0,0,0,0,0,0,0,0,0,0
35,53,3,19,19,0,0,0,0,0,0,0,0,0,0,0,0,0,0,6,0,0,0,0,0,0,0,0,0,0,0,0,0,0,0,0,0,0,0,0,0,0,0,0,0,0,0
38.2,49,10,18,18,0,0,0,0,0,0,0,0,0,0,0,0,0,0,5,0,0,0,0,0,0,0,0,0,0,0,0,0,0,0,0,0,0,0,0,0,0,0,0,0,0,0
47,67.84,6.16,7.71,3.55,2.55,6.99,0,0,0,0,0,0,0,0,0,0,0,0,1.75,3.45,0,0,0,0,0,0,0,0,0,0,0,0,0,0,0,0,0,0,0,0,0,0,0,0,0,0
43,63.47,9.66,11,3.71,0,9.27,0,0,0,0,0,0,0,0,0,0,0,0,0,2.89,0,0,0,0,0,0,0,0,0,0,0,0,0,0,0,0,0,0,0,0,0,0,0,0,0,0
46,67.24,6,8.19,6.91,3.72,7.27,0,0,0,0,0,0,0,0,0,0,0,0,0,0.67,0,0,0,0,0,0,0,0,0,0,0,0,0,0,0,0,0,0,0,0,0,0,0,0,0,0
45,63.19,11.76,9.49,0,3.98,7.28,0,0,0,0,0,0,0,0,0,0,0,0,0,4.3,0,0,0,0,0,0,0,0,0,0,0,0,0,0,0,0,0,0,0,0,0,0,0,0,0,0
49,67.07,1.9,7.77,4.91,9.42,0,0,0,0,0,0,0,0,0,0,0,0,0,0,8.93,0,0,0,0,0,0,0,0,0,0,0,0,0,0,0,0,0,0,0,0,0,0,0,0,0,0
52,67.29,1.9,7.79,0,14.18,0,0,0,0,0,0,0,0,0,0,0,0,0,2.44,6.4,0,0,0,0,0,0,0,0,0,0,0,0,0,0,0,0,0,0,0,0,0,0,0,0,0,0
41,63.73,2.84,7.12,3.27,14.12,0,0,0,0,0,0,0,0,0,0,0,0,0,0,8.92,0,0,0,0,0,0,0,0,0,0,0,0,0,0,0,0,0,0,0,0,0,0,0,0,0,0
47,70.31,5.05,8.28,0,8.79,6.89,0,0,0,0,0,0,0,0,0,0,0,0,0,0.68,0,0,0,0,0,0,0,0,0,0,0,0,0,0,0,0,0,0,0,0,0,0,0,0,0,0
48,66,9,6,4,4,7,0,0,0,0,0,0,0,0,0,0,0,0,0,2,0,0,0,0,0,0,0,0,0,0,0,0,0,2,0,0,0,0,0,0,0,0,0,0,0,0
50,58,15,8,4,4,7,0,0,0,0,0,0,0,0,0,0,0,0,0,2,0,0,0,0,0,0,0,0,0,0,0,0,0,0,0,0,2,0,0,0,0,0,0,0,0,0
40,59,15,11,6,3,4,0,0,0,0,0,0,0,0,0,0,0,0,0,0,0,0,0,0,0,0,0,0,0,0,0,0,0,1,0,0,1,0,0,0,0,0,0,0,0,0
47,61,12,8,6,7,2,0,0,0,0,0,0,0,0,0,0,0,0,1,3,0,0,0,0,0,0,0,0,0,0,0,0,0,0,0,0,0,0,0,0,0,0,0,0,0,0
47,61,11,9,6,9,2,0,0,0,0,0,0,0,0,0,0,0,0,0,1,0,0,0,0,0,0,0,0,0,0,0,0,0,1,0,0,0,0,0,0,0,0,0,0,0,0
43,63,12,8,5,6,2,0,0,0,0,0,0,0,0,0,0,0,0,0,2,0,0,0,0,0,0,0,0,0,0,0,0,0,1,0,0,1,0,0,0,0,0,0,0,0,0
40,61,11,10,6,6,0,0,0,0,0,0,0,0,0,0,0,0,0,1,2,0,0,0,0,0,0,0,0,0,0,0,0,0,2,0,0,1,0,0,0,0,0,0,0,0,0
45,61,13,8,2,9,2,0,0,0,0,0,0,0,0,0,0,0,0,0,2,0,0,0,0,0,0,0,0,0,0,0,0,0,2,0,0,1,0,0,0,0,0,0,0,0,0
57,62,11,8,3,4,9,0,0,0,0,0,0,0,0,0,0,0,0,0,2,0,0,0,0,0,0,0,0,0,0,0,0,0,1,0,0,0,0,0,0,0,0,0,0,0,0
47,62,11,8,2,8,5,0,0,0,0,0,0,0,0,0,0,0,0,0,2,0,0,0,0,0,0,0,0,0,0,0,0,0,2,0,0,0,0,0,0,0,0,0,0,0,0
51,62,11,7,3,5,8,0,0,0,0,0,0,0,0,0,0,0,0,0,2,0,0,0,0,0,0,0,0,0,0,0,0,0,1,0,0,1,0,0,0,0,0,0,0,0,0
90.5,39.89,11.47,0,0,0,0,24.06,3.86,0,0,0,0,0,0,0,0,0,0,0,0,0,0,0,0,0,0,0,0,0,0,2.45,0,0,0,0,0,12.97,0,5.3,0,0,0,0,0,0,0
84,59.4,0,0,0,0,0,4.98,10.39,2.63,0,0,0,0,0,0,0,0,0,0,0,0,21.99,0,0,0.61,0,0,0,0,0,0,0,0,0,0,0,0,0,0,0,0,0,0,0,0,0
66.8,0,52.87,0,0,46.21,0,0,0,0,0,0,0,0,0,0,0,0,0,0,0.92,0,0,0,0,0,0,0,0,0,0,0,0,0,0,0,0,0,0,0,0,0,0,0,0,0,0
38.7,0,49.97,0,0,0,50.03,0,0,0,0,0,0,0,0,0,0,0,0,0,0,0,0,0,0,0,0,0,0,0,0,0,0,0,0,0,0,0,0,0,0,0,0,0,0,0,0
65.7,0,33.3,0,33.35,0,0,0,0,0,0,0,0,0,0,0,0,0,0,33.35,0,0,0,0,0,0,0,0,0,0,0,0,0,0,0,0,0,0,0,0,0,0,0,0,0,0,0
51,24.99,50,0,0,0,0,0,0,0,0,0,0,0,0,0,0,0,0,25.01,0,0,0,0,0,0,0,0,0,0,0,0,0,0,0,0,0,0,0,0,0,0,0,0,0,0,0
116.9,55.78,0,1.93,0,0,0,4.95,8.74,2.61,0,0,0,0,0,0,0,0,0,3.03,0,0,22.96,0,0,0,0,0,0,0,0,0,0,0,0,0,0,0,0,0,0,0,0,0,0,0,0
20.6,59.04,1.77,15.43,18.37,0,0,0,0,0,0,0,0,0,0,0,1.15,0,0,1.89,0,0,0,0,1.09,1.04,0,0,0,0,0,0,0,0,0,0,0,0,0,0,0,0.22,0,0,0,0,0
87,0,77,0,0,0,23,0,0,0,0,0,0,0,0,0,0,0,0,0,0,0,0,0,0,0,0,0,0,0,0,0,0,0,0,0,0,0,0,0,0,0,0,0,0,0,0
77.8,3.2,74.5,0,0,0,17.4,0,0,0,0,0,0,0,0,0,0,0,0,0,0,0,4.9,0,0,0,0,0,0,0,0,0,0,0,0,0,0,0,0,0,0,0,0,0,0,0,0
74.4,6.1,72.3,0,0,0,12.2,0,0,0,0,0,0,0,0,0,0,0,0,0,0,0,9.4,0,0,0,0,0,0,0,0,0,0,0,0,0,0,0,0,0,0,0,0,0,0,0,0
72.9,3.2,79.4,0,0,0,12.6,0,0,0,0,0,0,0,0,0,0,0,0,0,0,0,4.8,0,0,0,0,0,0,0,0,0,0,0,0,0,0,0,0,0,0,0,0,0,0,0,0
69.9,6.1,77,0,0,0,7.5,0,0,0,0,0,0,0,0,0,0,0,0,0,0,0,9.4,0,0,0,0,0,0,0,0,0,0,0,0,0,0,0,0,0,0,0,0,0,0,0,0
76.6,0,77,5,0,0,18,0,0,0,0,0,0,0,0,0,0,0,0,0,0,0,0,0,0,0,0,0,0,0,0,0,0,0,0,0,0,0,0,0,0,0,0,0,0,0,0
84.9,0,77,0,0,5,18,0,0,0,0,0,0,0,0,0,0,0,0,0,0,0,0,0,0,0,0,0,0,0,0,0,0,0,0,0,0,0,0,0,0,0,0,0,0,0,0
72.4,3.2,74.5,4.8,0,0,12.6,0,0,0,0,0,0,0,0,0,0,0,0,0,0,0,4.9,0,0,0,0,0,0,0,0,0,0,0,0,0,0,0,0,0,0,0,0,0,0,0,0
76.8,3.2,74.5,0,0,4.8,12.6,0,0,0,0,0,0,0,0,0,0,0,0,0,0,0,4.9,0,0,0,0,0,0,0,0,0,0,0,0,0,0,0,0,0,0,0,0,0,0,0,0
69.3,0,86.4,0,0,0,13.6,0,0,0,0,0,0,0,0,0,0,0,0,0,0,0,0,0,0,0,0,0,0,0,0,0,0,0,0,0,0,0,0,0,0,0,0,0,0,0,0
87.2,0,83.2,0,0,0,5.8,0,0,11,0,0,0,0,0,0,0,0,0,0,0,0,0,0,0,0,0,0,0,0,0,0,0,0,0,0,0,0,0,0,0,0,0,0,0,0,0
75.5,0,82.4,0,0,0,17.6,0,0,0,0,0,0,0,0,0,0,0,0,0,0,0,0,0,0,0,0,0,0,0,0,0,0,0,0,0,0,0,0,0,0,0,0,0,0,0,0
91.9,0,77.8,0,0,0,11.1,0,0,11.1,0,0,0,0,0,0,0,0,0,0,0,0,0,0,0,0,0,0,0,0,0,0,0,0,0,0,0,0,0,0,0,0,0,0,0,0,0
76.9,0,77.3,0,0,0,22.7,0,0,0,0,0,0,0,0,0,0,0,0,0,0,0,0,0,0,0,0,0,0,0,0,0,0,0,0,0,0,0,0,0,0,0,0,0,0,0,0
93.5,0,72.8,0,0,0,15.6,0,11.6,0,0,0,0,0,0,0,0,0,0,0,0,0,0,0,0,0,0,0,0,0,0,0,0,0,0,0,0,0,0,0,0,0,0,0,0,0,0
78.1,3.2,72.6,0,0,0,17.4,1.9,0,0,0,0,0,0,0,0,0,0,0,0,0,0,4.9,0,0,0,0,0,0,0,0,0,0,0,0,0,0,0,0,0,0,0,0,0,0,0,0
79,3.2,74.6,0,0,0,15.5,1.9,0,0,0,0,0,0,0,0,0,0,0,0,0,0,4.8,0,0,0,0,0,0,0,0,0,0,0,0,0,0,0,0,0,0,0,0,0,0,0,0
85.6,3.2,70.6,0,0,0,17.4,3.9,0,0,0,0,0,0,0,0,0,0,0,0,0,0,4.9,0,0,0,0,0,0,0,0,0,0,0,0,0,0,0,0,0,0,0,0,0,0,0,0
84.6,3.2,74.6,0,0,0,15.5,0,1.9,0,0,0,0,0,0,0,0,0,0,0,0,0,4.8,0,0,0,0,0,0,0,0,0,0,0,0,0,0,0,0,0,0,0,0,0,0,0,0
81.2,3.2,74.6,0,0,0,13.5,0,3.9,0,0,0,0,0,0,0,0,0,0,0,0,0,4.8,0,0,0,0,0,0,0,0,0,0,0,0,0,0,0,0,0,0,0,0,0,0,0,0
87.9,3.2,70.7,0,0,0,17.4,0,3.9,0,0,0,0,0,0,0,0,0,0,0,0,0,4.8,0,0,0,0,0,0,0,0,0,0,0,0,0,0,0,0,0,0,0,0,0,0,0,0
72.1,3.2,74.6,4.8,0,0,10.7,0,1.9,0,0,0,0,0,0,0,0,0,0,0,0,0,4.8,0,0,0,0,0,0,0,0,0,0,0,0,0,0,0,0,0,0,0,0,0,0,0,0
76.9,3.2,70.7,4.8,0,0,12.6,0,3.9,0,0,0,0,0,0,0,0,0,0,0,0,0,4.8,0,0,0,0,0,0,0,0,0,0,0,0,0,0,0,0,0,0,0,0,0,0,0,0
81.2,3.2,70.7,4.8,0,0,12.6,0,0,3.9,0,0,0,0,0,0,0,0,0,0,0,0,4.8,0,0,0,0,0,0,0,0,0,0,0,0,0,0,0,0,0,0,0,0,0,0,0,0
83.3,3.2,68.8,4.8,0,0,12.6,0,5.8,0,0,0,0,0,0,0,0,0,0,0,0,0,4.8,0,0,0,0,0,0,0,0,0,0,0,0,0,0,0,0,0,0,0,0,0,0,0,0
85.7,3.2,68.8,4.8,0,0,12.6,0,0,5.8,0,0,0,0,0,0,0,0,0,0,0,0,4.8,0,0,0,0,0,0,0,0,0,0,0,0,0,0,0,0,0,0,0,0,0,0,0,0
68.6,6.1,72.3,4.7,0,0,7.5,0,0,0,0,0,0,0,0,0,0,0,0,0,0,0,9.4,0,0,0,0,0,0,0,0,0,0,0,0,0,0,0,0,0,0,0,0,0,0,0,0
72.2,6.1,75.1,0,0,0,7.5,0,1.9,0,0,0,0,0,0,0,0,0,0,0,0,0,9.4,0,0,0,0,0,0,0,0,0,0,0,0,0,0,0,0,0,0,0,0,0,0,0,0
73.4,6.1,73.2,0,0,0,7.5,0,3.8,0,0,0,0,0,0,0,0,0,0,0,0,0,9.4,0,0,0,0,0,0,0,0,0,0,0,0,0,0,0,0,0,0,0,0,0,0,0,0
75.9,6.1,71.3,1.9,0,0,7.5,0,3.8,0,0,0,0,0,0,0,0,0,0,0,0,0,9.4,0,0,0,0,0,0,0,0,0,0,0,0,0,0,0,0,0,0,0,0,0,0,0,0
73.4,6.1,75.1,0,0,0,7.5,0,0,1.9,0,0,0,0,0,0,0,0,0,0,0,0,9.4,0,0,0,0,0,0,0,0,0,0,0,0,0,0,0,0,0,0,0,0,0,0,0,0
77.2,6.1,73.2,0,0,0,7.5,0,0,3.8,0,0,0,0,0,0,0,0,0,0,0,0,9.4,0,0,0,0,0,0,0,0,0,0,0,0,0,0,0,0,0,0,0,0,0,0,0,0
77.2,6.1,71.3,1.9,0,0,7.5,0,0,3.8,0,0,0,0,0,0,0,0,0,0,0,0,9.4,0,0,0,0,0,0,0,0,0,0,0,0,0,0,0,0,0,0,0,0,0,0,0,0
76.8,6.09,71.33,1.9,0,0,7.49,0,1.9,1.9,0,0,0,0,0,0,0,0,0,0,0,0,9.39,0,0,0,0,0,0,0,0,0,0,0,0,0,0,0,0,0,0,0,0,0,0,0,0
86,63.5,0,0,4.9,8.3,0,0,23.3,0,0,0,0,0,0,0,0,0,0,0,0,0,0,0,0,0,0,0,0,0,0,0,0,0,0,0,0,0,0,0,0,0,0,0,0,0,0
89.5,48.3,0,16.9,0,0,0,16.5,16.7,0,0,0,0,0,0,0,0,0,0,0,0,0,0,0,0,0,0,0,0,0,0,0,0,0,0,0,0,1.6,0,0,0,0,0,0,0,0,0
73.8,55.3,14.1,2.1,0,0,0,0,12,8.6,0,0,0,0,0,0,0,0,0,4.6,0,0,0,0,0,0,0,0,0,0,0,0,0,0,3.3,0,0,0,0,0,0,0,0,0,0,0,0
93.5,62.3,0,1,4.3,4.3,0,0,27.3,0,0,0,0,0,0,0,0,0,0,0,0,0,0,0,0,0,0,0,0,0,0,0,0,0,0.8,0,0,0,0,0,0,0,0,0,0,0,0
85.3,64.9,0.9,1.4,0,8.4,0,0,24.4,0,0,0,0,0,0,0,0,0,0,0,0,0,0,0,0,0,0,0,0,0,0,0,0,0,0,0,0,0,0,0,0,0,0,0,0,0,0
30.7,0,50.04,0,0,24.93,0,0,0,0,0,0,0,0,0,0,0,0,0,0,25.03,0,0,0,0,0,0,0,0,0,0,0,0,0,0,0,0,0,0,0,0,0,0,0,0,0,0
57.9,7.28,25.14,0.83,0,0,0,0,0,0,0,0,0,0,0,0,0,0,0,44.32,0,0,19.41,0,1.26,0,0,0,0,0,0,0,0,0,0,0,0,0,0,1.76,0,0,0,0,0,0,0
59.9,14.1,23.87,0.97,0,0,0,0,0,0,0,0,0,0,0,0,0,0,0,35.57,0,0,22.88,0,1.16,0,0,0,0,0,0,0,0,0,0,0,0,0,0,1.45,0,0,0,0,0,0,0
46,63.59,16.46,7.49,0,0,12.46,0,0,0,0,0,0,0,0,0,0,0,0,0,0,0,0,0,0,0,0,0,0,0,0,0,0,0,0,0,0,0,0,0,0,0,0,0,0,0,0
36.5,65.48,12.29,10.29,2.4,4.8,2.34,0,0,0,0,0,0,0,0,0,0,0,0,0,2.4,0,0,0,0,0,0,0,0,0,0,0,0,0,0,0,0,0,0,0,0,0,0,0,0,0,0
44,62.66,4.46,10.66,9.54,9.22,3.46,0,0,0,0,0,0,0,0,0,0,0,0,0,0,0,0,0,0,0,0,0,0,0,0,0,0,0,0,0,0,0,0,0,0,0,0,0,0,0,0
50.7,67.47,1.97,10.29,0,14.38,5.89,0,0,0,0,0,0,0,0,0,0,0,0,0,0,0,0,0,0,0,0,0,0,0,0,0,0,0,0,0,0,0,0,0,0,0,0,0,0,0,0
48.5,64.83,5.69,9.89,0,13.77,5.62,0,0,0,0,0,0,0,0,0,0,0,0,0,0.2,0,0,0,0,0,0,0,0,0,0,0,0,0,0,0,0,0,0,0,0,0,0,0,0,0,0
49.9,64.85,5.65,9.93,0,11.79,7.63,0,0,0,0,0,0,0,0,0,0,0,0,0,0.15,0,0,0,0,0,0,0,0,0,0,0,0,0,0,0,0,0,0,0,0,0,0,0,0,0,0
47.7,66.92,3.66,9.88,0,13.75,5.66,0,0,0,0,0,0,0,0,0,0,0,0,0,0.13,0,0,0,0,0,0,0,0,0,0,0,0,0,0,0,0,0,0,0,0,0,0,0,0,0,0
51.4,65.25,5.59,8.79,0,12.66,7.57,0,0,0,0,0,0,0,0,0,0,0,0,0,0.14,0,0,0,0,0,0,0,0,0,0,0,0,0,0,0,0,0,0,0,0,0,0,0,0,0,0
50.7,67.46,1.98,10.29,0,14.38,5.89,0,0,0,0,0,0,0,0,0,0,0,0,0,0,0,0,0,0,0,0,0,0,0,0,0,0,0,0,0,0,0,0,0,0,0,0,0,0,0,0
49.4,64.36,5.61,9.81,0,10.7,7.54,0,0,0,0,0,0,0,0,0,0,0,0,0,1.98,0,0,0,0,0,0,0,0,0,0,0,0,0,0,0,0,0,0,0,0,0,0,0,0,0,0
44,62.65,4.47,10.66,9.54,9.22,3.46,0,0,0,0,0,0,0,0,0,0,0,0,0,0,0,0,0,0,0,0,0,0,0,0,0,0,0,0,0,0,0,0,0,0,0,0,0,0,0,0
48.9,66.12,3.8,10.1,0,14.02,5.76,0,0,0,0,0,0,0,0,0,0,0,0,0,0.2,0,0,0,0,0,0,0,0,0,0,0,0,0,0,0,0,0,0,0,0,0,0,0,0,0,0
48.2,65.91,4.65,9.88,0,13.76,5.67,0,0,0,0,0,0,0,0,0,0,0,0,0,0.13,0,0,0,0,0,0,0,0,0,0,0,0,0,0,0,0,0,0,0,0,0,0,0,0,0,0
52.4,72.96,0,7.03,0,0,0,0,0,0,0,0,0,0,0,0,0,0,0,0,20.01,0,0,0,0,0,0,0,0,0,0,0,0,0,0,0,0,0,0,0,0,0,0,0,0,0,0
50.7,73.01,0,9,0,0,0,0,0,0,0,0,0,0,0,0,0,0,0,0,17.99,0,0,0,0,0,0,0,0,0,0,0,0,0,0,0,0,0,0,0,0,0,0,0,0,0,0
48.7,72.01,0,9.97,0,0,0,0,0,0,0,0,0,0,0,0,0,0,0,0,18.02,0,0,0,0,0,0,0,0,0,0,0,0,0,0,0,0,0,0,0,0,0,0,0,0,0,0
60.4,71.01,0,5.98,0,0,0,0,0,0,0,0,0,0,0,0,0,0,0,0,23.01,0,0,0,0,0,0,0,0,0,0,0,0,0,0,0,0,0,0,0,0,0,0,0,0,0,0
55.6,71.02,0,7.97,0,0,0,0,0,0,0,0,0,0,0,0,0,0,0,0,21.01,0,0,0,0,0,0,0,0,0,0,0,0,0,0,0,0,0,0,0,0,0,0,0,0,0,0
57.1,69.99,0,8.02,0,0,0,0,0,0,0,0,0,0,0,0,0,0,0,0,21.99,0,0,0,0,0,0,0,0,0,0,0,0,0,0,0,0,0,0,0,0,0,0,0,0,0,0
62,67.83,0,7.82,0,0,0,0,0,0,0,0,0,0,0,0,0,0,0,0,24.35,0,0,0,0,0,0,0,0,0,0,0,0,0,0,0,0,0,0,0,0,0,0,0,0,0,0
59.3,66.98,0,8.52,0,0,0,0,0,0,0,0,0,0,0,0,0,0,0,0,24.5,0,0,0,0,0,0,0,0,0,0,0,0,0,0,0,0,0,0,0,0,0,0,0,0,0,0
64.5,65.01,0,7.97,0,0,0,0,0,0,0,0,0,0,0,0,0,0,0,0,27.02,0,0,0,0,0,0,0,0,0,0,0,0,0,0,0,0,0,0,0,0,0,0,0,0,0,0
56.4,67.52,0,8.49,0,8.96,0,0,0,0,0,0,0,0,0,0,0,0,0,0,15.03,0,0,0,0,0,0,0,0,0,0,0,0,0,0,0,0,0,0,0,0,0,0,0,0,0,0
57.5,69.97,0,8.01,0,0,4.01,0,0,0,0,0,0,0,0,0,0,0,0,0,18.01,0,0,0,0,0,0,0,0,0,0,0,0,0,0,0,0,0,0,0,0,0,0,0,0,0,0
40,0,99.64,0.18,0,0.18,0,0,0,0,0,0,0,0,0,0,0,0,0,0,0,0,0,0,0,0,0,0,0,0,0,0,0,0,0,0,0,0,0,0,0,0,0,0,0,0,0
68,47.5,0,6.9,0,0,11.8,0,0,0,0,0,0,0,0,0,0,0,0,21.3,10.1,0,0,0,0,0,0,0,0,0,0,0,0,0,0,0,0,2.4,0,0,0,0,0,0,0,0,0
153,0,0,0.5,0,10,5,7,8,5,0,0,0,0,0,0,0,0,0,13.5,0,0,0,1,0,0,0,0,0,0,15,0,0,0,0,0,0,0,0,0,0,35,0,0,0,0,0
149,0,0,0.5,0,10,5,7,8,5,0,0,0,0,0,0,0,0,0,11,0,0,0,1,0,0,0,0,0,0,17.5,0,0,0,0,0,0,0,0,0,0,35,0,0,0,0,0
152,0,0,0.5,0,10,3.5,7,8,5,0,0,0,0,0,0,0,0,0,10,0,0,0,1,0,0,0,0,0,0,20,0,0,0,0,0,0,0,0,0,0,35,0,0,0,0,0
162,0,0,0.5,0,3.5,0,7,8,5,0,0,0,0,0,0,0,0,0,10,0,0,0,1,0,0,0,0,0,0,30,0,0,0,0,0,0,0,0,0,0,35,0,0,0,0,0
160,0,0,0.5,0,0,0,7,8,5,0,0,0,0,0,0,0,0,0,18.5,0,0,0,1,0,0,0,0,0,0,25,0,0,0,0,0,0,0,0,0,0,35,0,0,0,0,0
160,0,0,0.5,0,0,0,7,8,5,0,0,0,0,0,0,0,0,0,8.5,0,0,0,1,0,0,0,0,0,0,35,0,0,0,0,0,0,0,0,0,0,35,0,0,0,0,0
164,0,0,0.5,0,0,0,7,8,5,0,0,0,0,0,0,0,0,0,0,0,0,0,1,0,0,0,0,0,0,43.5,0,0,0,0,0,0,0,0,0,0,35,0,0,0,0,0
160,0,0,0.5,0,7.5,7.5,7,8,5,0,0,0,0,0,0,0,0,0,0,0,0,0,1,0,0,0,0,0,0,28.5,0,0,0,0,0,0,0,0,0,0,35,0,0,0,0,0
66.7,0,67.03,0,0,0,0,0,0,0,0,0,0,0,0,0,0,0,0,0,0,0,0,0,0,12.52,0,0,0,0,0,20.45,0,0,0,0,0,0,0,0,0,0,0,0,0,0,0
67,0,68.48,0,0,0,0,0,0,0,0,0,0,0,0,0,0,0,0,0,0,0,0,0,0,8.53,0,0,0,0,0,22.99,0,0,0,0,0,0,0,0,0,0,0,0,0,0,0
63.3,0,68.52,0,0,0,0,0,0,0,0,0,0,0,0,0,0,0,0,0,0,0,0,0,0,18.67,0,0,0,0,0,12.81,0,0,0,0,0,0,0,0,0,0,0,0,0,0,0
73.3,0,53.67,0,0,0,0,0,0,0,0,0,0,0,0,0,0,0,0,0,0,0,0,0,0,23.4,0,0,0,0,0,22.93,0,0,0,0,0,0,0,0,0,0,0,0,0,0,0
71.6,0,62.12,0,0,0,0,0,0,0,0,0,0,0,0,0,0,0,0,0,0,0,0,0,0,13.54,0,0,0,0,0,24.34,0,0,0,0,0,0,0,0,0,0,0,0,0,0,0
74.4,0,56.36,0,0,0,0,0,0,0,0,0,0,0,0,0,0,0,0,0,0,0,0,0,0,14.74,0,0,0,0,0,28.9,0,0,0,0,0,0,0,0,0,0,0,0,0,0,0
78,0,75,0,0,0,0,0,19.6,0,0,0,5.4,0,0,0,0,0,0,0,0,0,0,0,0,0,0,0,0,0,0,0,0,0,0,0,0,0,0,0,0,0,0,0,0,0,0
57.9,51.11,11.1,6.94,0,0,0,4.94,2.25,0,0,0,0,0,0,0,0,0,0,0,0,0,16.4,0,0,0,0,0.18,0,0,0,1.62,0,0,4.56,0,0,0.9,0,0,0,0,0,0,0,0,0
57.7,53.2,10.4,6.53,0,0,0,6.38,3.1,0,0,0,0,0,0,0,0,0,0,0,0,0,14,0,0,0,0,0.17,0,0,0,1.52,0,0,3.86,0,0,0.84,0,0,0,0,0,0,0,0,0
67.1,35.8,14.24,0,0,49.96,0,0,0,0,0,0,0,0,0,0,0,0,0,0,0,0,0,0,0,0,0,0,0,0,0,0,0,0,0,0,0,0,0,0,0,0,0,0,0,0,0
63.6,33.37,16.68,0,0,49.95,0,0,0,0,0,0,0,0,0,0,0,0,0,0,0,0,0,0,0,0,0,0,0,0,0,0,0,0,0,0,0,0,0,0,0,0,0,0,0,0,0
66.4,30.93,19.14,0,0,49.93,0,0,0,0,0,0,0,0,0,0,0,0,0,0,0,0,0,0,0,0,0,0,0,0,0,0,0,0,0,0,0,0,0,0,0,0,0,0,0,0,0
75,27.61,15.32,0,0,57.07,0,0,0,0,0,0,0,0,0,0,0,0,0,0,0,0,0,0,0,0,0,0,0,0,0,0,0,0,0,0,0,0,0,0,0,0,0,0,0,0,0
42.6,38.21,9.3,0,0,52.49,0,0,0,0,0,0,0,0,0,0,0,0,0,0,0,0,0,0,0,0,0,0,0,0,0,0,0,0,0,0,0,0,0,0,0,0,0,0,0,0,0
65.7,31.65,15.36,0,0,52.99,0,0,0,0,0,0,0,0,0,0,0,0,0,0,0,0,0,0,0,0,0,0,0,0,0,0,0,0,0,0,0,0,0,0,0,0,0,0,0,0,0
102.9,28.21,9.24,0,0,62.55,0,0,0,0,0,0,0,0,0,0,0,0,0,0,0,0,0,0,0,0,0,0,0,0,0,0,0,0,0,0,0,0,0,0,0,0,0,0,0,0,0
99.3,21.43,11.77,0,0,66.8,0,0,0,0,0,0,0,0,0,0,0,0,0,0,0,0,0,0,0,0,0,0,0,0,0,0,0,0,0,0,0,0,0,0,0,0,0,0,0,0,0
66.9,39.95,17.24,0,0,42.81,0,0,0,0,0,0,0,0,0,0,0,0,0,0,0,0,0,0,0,0,0,0,0,0,0,0,0,0,0,0,0,0,0,0,0,0,0,0,0,0,0
80.7,29.75,17.12,0,0,53.13,0,0,0,0,0,0,0,0,0,0,0,0,0,0,0,0,0,0,0,0,0,0,0,0,0,0,0,0,0,0,0,0,0,0,0,0,0,0,0,0,0
69.6,25.22,26.13,0,0,48.65,0,0,0,0,0,0,0,0,0,0,0,0,0,0,0,0,0,0,0,0,0,0,0,0,0,0,0,0,0,0,0,0,0,0,0,0,0,0,0,0,0
99.3,20.11,26.03,0,0,53.86,0,0,0,0,0,0,0,0,0,0,0,0,0,0,0,0,0,0,0,0,0,0,0,0,0,0,0,0,0,0,0,0,0,0,0,0,0,0,0,0,0
66,27.96,31.56,0,0,40.48,0,0,0,0,0,0,0,0,0,0,0,0,0,0,0,0,0,0,0,0,0,0,0,0,0,0,0,0,0,0,0,0,0,0,0,0,0,0,0,0,0
70,28.26,31.91,0,0,39.83,0,0,0,0,0,0,0,0,0,0,0,0,0,0,0,0,0,0,0,0,0,0,0,0,0,0,0,0,0,0,0,0,0,0,0,0,0,0,0,0,0
74.2,44.64,12.84,0,0,42.52,0,0,0,0,0,0,0,0,0,0,0,0,0,0,0,0,0,0,0,0,0,0,0,0,0,0,0,0,0,0,0,0,0,0,0,0,0,0,0,0,0
74.8,35.2,21.7,0,0,43.1,0,0,0,0,0,0,0,0,0,0,0,0,0,0,0,0,0,0,0,0,0,0,0,0,0,0,0,0,0,0,0,0,0,0,0,0,0,0,0,0,0
78.4,37.58,19.46,0,0,42.96,0,0,0,0,0,0,0,0,0,0,0,0,0,0,0,0,0,0,0,0,0,0,0,0,0,0,0,0,0,0,0,0,0,0,0,0,0,0,0,0,0
74.9,43.17,8.47,0,0,48.36,0,0,0,0,0,0,0,0,0,0,0,0,0,0,0,0,0,0,0,0,0,0,0,0,0,0,0,0,0,0,0,0,0,0,0,0,0,0,0,0,0
72.3,46.92,12.86,0,0,40.22,0,0,0,0,0,0,0,0,0,0,0,0,0,0,0,0,0,0,0,0,0,0,0,0,0,0,0,0,0,0,0,0,0,0,0,0,0,0,0,0,0
75.6,41.13,12.81,0,0,46.06,0,0,0,0,0,0,0,0,0,0,0,0,0,0,0,0,0,0,0,0,0,0,0,0,0,0,0,0,0,0,0,0,0,0,0,0,0,0,0,0,0
66.9,0,0,10,15.4,0,0,8,0,0,0,0,0,0,0,0,0,0,0,0,0,0,0,0,0,0,0,0.1,0,0,0,0,1.5,0,0,0,0,0,0,0,0,65,0,0,0,0,0
77.7,0,0,10,15.4,0,0,3,0,5,0,0,0,0,0,0,0,0,0,0,0,0,0,0,0,0,0,0.1,0,0,0,0,1.5,0,0,0,0,0,0,0,0,65,0,0,0,0,0
61.5,0,0,15,15.4,0,0,3,0,0,0,0,0,0,0,0,0,0,0,0,0,0,0,0,0,0,0,0.1,0,0,0,0,1.5,0,0,0,0,0,0,0,0,65,0,0,0,0,0
68.1,0,11.33,9.11,5.27,0,0,0,0,1.91,0,0,0,0,0,0,0,0,0,0,0,0,0,0,0,0,0,0,0,0,0,0,4.42,0,0,0,0,0,0,0,0,67.96,0,0,0,0,0
68.3,0,11.1,9.1,4.2,0,0,0,0,3,0,0,0,0,0,0,0,0,0,0,0,0,0,0,0,0,0,0.1,0,0,0,0,4.5,0,0,0,0,0,0,0,0,68,0,0,0,0,0
67.6,0,0,15,15.4,0,0,0,0,3,0,0,0,0,0,0,0,0,0,0,0,0,0,0,0,0,0,0.1,0,0,0,0,1.5,0,0,0,0,0,0,0,0,65,0,0,0,0,0
72.7,0,0,15,10,0,5.4,0,0,3,0,0,0,0,0,0,0,0,0,0,0,0,0,0,0,0,0,0.1,0,0,0,0,1.5,0,0,0,0,0,0,0,0,65,0,0,0,0,0
64.1,0,0,18.4,10,0,0,0,0,3,0,0,0,0,0,0,0,0,0,0,0,0,0,0,0,0,0,0.1,0,0,0,0,1.5,0,0,0,0,0,0,0,0,67,0,0,0,0,0
59.3,0,0,18.4,5,0,0,0,0,3,0,0,0,0,0,0,0,0,0,0,0,0,0,0,0,0,0,0.1,0,0,0,0,6.5,0,0,0,0,0,0,0,0,67,0,0,0,0,0
52.8,0,0,15.35,25.62,0,0,0,0,0,0,0,0,0,0,0,0,0,0,0,0,0,0,0,0,0,0,0.1,0,0,0,0,1.5,0,0,0,0,0,0,0,0,57.43,0,0,0,0,0
88,0,0,18,0,0,0,0,15.4,0,0,0,0,0,0,0,0,0,0,0,0,0,0,0,0,0,0,0.1,0,0,0,0,1.5,0,0,0,0,0,0,0,0,65,0,0,0,0,0
66.1,0,0,15,11.9,0,0,0,0,3,0,0,0,0,0,0,0,0,0,0,0,0,0,0,0,0,0,0.1,0,0,0,0,5,0,0,0,0,0,0,0,0,65,0,0,0,0,0
65.7,0,0,15.06,20.08,0,0,0,3.01,0,0,0,0,0,0,0,0,0,0,0,0,0,0,0,0,0,0,0.1,0,0,0,0,1.51,0,0,0,0,0,0,0,0,60.24,0,0,0,0,0
60.4,0,0,15,10.4,0,0,0,0,1,0,0,0,0,0,0,0,0,0,0,0,0,0,0,0,0,0,0.1,0,0,0,0,1.5,0,0,0,0,0,0,0,0,72,0,0,0,0,0
71.8,0,0,15,0,18.4,0,0,0,0,0,0,0,0,0,0,0,0,0,0,0,0,5,0,0,0,0,0.1,0,0,0,0,1.5,0,0,0,0,0,0,0,0,60,0,0,0,0,0
56.6,0,9.97,15.45,15.65,0,0,0,0,0,0,0,0,0,0,0,0,0,0,0,0,0,0,0,0,0,0,0.1,0,0,0,0,1.2,0,0,0,0,0,0,0,0,57.43,0,0.2,0,0,0
61.6,0,9.99,18.78,0,0,0,0,0,0,0,0,3,0,0,0,0,0,0,0,0,0,0,0,0,0,0,0.1,0,0,0,0,1.2,0,0,0,0,0,0,0,0,66.93,0,0,0,0,0
61.9,0,4.99,15.45,15.65,0,0,0,0,0,0,0,0,0,0,0,0,0,0,0,0,0,0,0,0,0,0,0.1,0,0,0,0,1.2,0,0,0,0,0,0,0,0,62.41,0,0.2,0,0,0
63.2,0,10,10.5,20.7,0,0,0,0,0,0,0,0,0,0,0,0,0,0,0,0,0,0,0,0,0,0,0.1,0,0,0,0,1,0,0,0,0,0,0,0,0,57.5,0,0.2,0,0,0
59.2,0,5,15.5,20.7,0,0,0,0,0,0,0,0,0,0,0,0,0,0,0,0,0,0,0,0,0,0,0.1,0,0,0,0,1,0,0,0,0,0,0,0,0,57.5,0,0.2,0,0,0
63.6,0,11.1,9.1,10.2,0,0,0,0,0,0,0,0,0,0,0,0,0,0,0,0,0,0,0,0,0,0,0.1,0,0,0,0,1.5,0,0,0,0,0,0,0,0,68,0,0,0,0,0
64.1,0,0,15,0,0,0,0,0,3,0,0,0,0,0,0,0,0,0,15.7,0,0,0,0,0,0,0,0.1,0,0,0,0,1.2,0,0,0,0,0,0,0,0,65,0,0,0,0,0
59.8,0,6.01,14.11,10.21,0,0,0,0,0,0,0,0,0,0,0,0,0,0,0,0,0,0,0,0,0,0,0.1,0,0,0,0,1.5,0,0,0,0,0,0,0,0,68.07,0,0,0,0,0
65.6,0,16.1,4.1,10.2,0,0,0,0,0,0,0,0,0,0,0,0,0,0,0,0,0,0,0,0,0,0,0.1,0,0,0,0,1.5,0,0,0,0,0,0,0,0,68,0,0,0,0,0
61.8,0,11.1,14.1,10.2,0,0,0,0,0,0,0,0,0,0,0,0,0,0,0,0,0,0,0,0,0,0,0.1,0,0,0,0,1.5,0,0,0,0,0,0,0,0,63,0,0,0,0,0
68.2,0,16.12,9.11,10.21,0,0,0,0,0,0,0,0,0,0,0,0,0,0,0,0,0,0,0,0,0,0,0,0,0,0,0,1.5,0,0,0,0,0,0,0,0,63.06,0,0,0,0,0
65.2,0,0,4.1,10.2,0,0,0,0,0,0,0,0,0,0,0,0,0,0,16.1,0,0,0,0,0,0,0,0.1,0,0,0,0,1.5,0,0,0,0,0,0,0,0,68,0,0,0,0,0
69.7,0,0,15,12,0,0,0,0,0,0,0,3,0,0,0,0,0,0,0,0,0,0,0,0,0,0,0.1,0,0,0,0,1.5,0,0,0,0,0,0,0,0,68.4,0,0,0,0,0
56.4,0,15.07,15.07,10.75,0,0,0,0,0,0,0,0,0,0,0,0,0,0,0,0,0,0,0,0,0,0,0.1,0,0,0,0,1.04,0,0,0,0,0,0,0,0,57.77,0,0.2,0,0,0
55.7,0,9.99,15.49,5.7,0,0,0,0,0,0,0,0,0,0,0,0,0,0,9.99,0,0,0,0,0,0,0,0.1,0,0,0,0,1.06,0,0,0,0,0,0,0,0,57.47,0,0.2,0,0,0
75.1,0,11.1,9.1,0,0,10.2,0,0,0,0,0,0,0,0,0,0,0,0,0,0,0,0,0,0,0,0,0.1,0,0,0,0,1.5,0,0,0,0,0,0,0,0,68,0,0,0,0,0
82.7,0,0,13,12,0,0,0,0,5,0,0,0,0,0,0,0,0,0,0,0,0,0,0,0,0,0,0.1,0,0,0,0,1.5,0,0,0,0,0,0,0,0,68.4,0,0,0,0,0
61.9,0,11.1,9.1,0,0,0,0,0,0,0,0,0,0,0,0,0,0,0,10.2,0,0,0,0,0,0,0,0.1,0,0,0,0,1.5,0,0,0,0,0,0,0,0,68,0,0,0,0,0
62.1,0,9.99,15.48,0,0,0,0,2.7,0,0,0,0,0,0,0,0,0,0,9.99,0,0,0,0,0,0,0,0.1,0,0,0,0,1.1,0,0,0,0,0,0,0,0,60.44,0,0.2,0,0,0
70.7,0,0,11.5,15.4,0,0,0,0,3,0,0,0,0,0,0,0,0,0,0,0,0,0,0,0,0,0,0.1,0,0,0,0,1.5,0,0,0,0,0,0,0,0,68.5,0,0,0,0,0
59.2,0,20.68,15.49,0,0,0,0,0,0,0,0,0,0,0,0,0,0,0,5,0,0,0,0,0,0,0,0.1,0,0,0,0,1.08,0,0,0,0,0,0,0,0,57.45,0,0.2,0,0,0
60.2,0,0,10.49,0,0,0,0,0,0,0,0,0,0,0,0,0,0,0,30.67,0,0,0,0,0,0,0,0.1,0,0,0,0,1.1,0,0,0,0,0,0,0,0,57.44,0,0.2,0,0,0
74,0,0,13.5,12,0,0,0,0,3,0,0,2,0,0,0,0,0,0,0,0,0,0,0,0,0,0,0.1,0,0,0,0,0.9,0,0,0,0,0,0,0,0,68.5,0,0,0,0,0
56.9,0,0.1,10.5,25.7,0,0,0,0,0,0,0,0,0,0,0,0,0,0,10,0,0,0,0,0,0,0,0.2,0,0,0,0,1,0,0,0,0,0,0,0,0,52.5,0,0,0,0,0
67.5,0,15.5,0,25.7,0,0,0,0,0,0,0,0,0,0,0,0,0,0,0,0,0,0,0,0,0,0,0.1,0,0,0,0,1,0,0,0,0,0,0,0,0,57.5,0,0.2,0,0,0
53.9,0,24.98,15.49,0.7,0,0,0,0,0,0,0,0,0,0,0,0,0,0,0,0,0,0,0,0,0,0,0.1,0,0,0,0,1.07,0,0,0,0,0,0,0,0,57.46,0,0.2,0,0,0
61.1,0,0,10.5,30.7,0,0,0,0,0,0,0,0,0,0,0,0,0,0,0,0,0,0,0,0,0,0,0.1,0,0,0,0,1,0,0,0,0,0,0,0,0,57.5,0,0.2,0,0,0
54.5,0,5,15.5,10.7,0,0,0,0,0,0,0,0,0,0,0,0,0,0,10,0,0,0,0,0,0,0,0.1,0,0,0,0,1,0,0,0,0,0,0,0,0,57.5,0,0.2,0,0,0
56.5,0,5,15.5,0,0,0,0,0,0,0,0,0,0,0,0,0,0,0,20.7,0,0,0,0,0,0,0,0.1,0,0,0,0,1,0,0,0,0,0,0,0,0,57.5,0,0.2,0,0,0
66.1,0,20,15.5,0.7,0,0,0,0,5,0,0,0,0,0,0,0,0,0,0,0,0,0,0,0,0,0,0.1,0,0,0,0,1,0,0,0,0,0,0,0,0,57.5,0,0.2,0,0,0
58.2,0,20,15.5,0.7,0,0,0,0,0,0,0,0,0,0,0,0,0,0,0,0,0,0,0,0,0,0,0.1,0,0,0,0,1,0,0,0,0,0,0,0,0,62.5,0,0.2,0,0,0
77,0,0,10.52,0,0,10.02,0.5,0.5,0.5,0,0,0,0,0,0,0,0,0,30.36,0,0,0,0,0,0,0,0,0,0,0,0,0,0,0,0,0,0,0,0,0,47.6,0,0,0,0,0
76,0,0,9.79,0,0,10.31,0,0,0,0,0,0,0,0,0,0,0,0,30.93,0,0,0,0,0,0,0,0,0,0,0,0,0,0,0,0,0,0,0,0,0,48.97,0,0,0,0,0
160,0,0,0,0,0,15,7,8,5,0,0,0,0,0,0,0,0,0,22.5,0,0,0,7.5,0,0,0,0,0,0,0,0,0,0,0,0,0,0,0,0,0,35,0,0,0,0,0
152,0,0,0.3,0,15,0,7,8,5,0,0,0,0,0,0,0,0,0,24,0,0,0,1.5,0,0,0,0,0,0,4.2,0,0,0,0,0,0,0,0,0,0,35,0,0,0,0,0
155,0,0,0.5,0,7.5,7.5,7,8,5,0,0,0,0,0,0,0,0,0,21.5,0,0,6.5,1.5,0,0,0,0,0,0,0,0,0,0,0,0,0,0,0,0,0,35,0,0,0,0,0
134,0,0,1.5,0,0,0,6.8,7,5.2,0,0,0,0,0,0,0,0,0,44,0,0,0,0,0,0,0,0,0,0,0,0,0,0,0,0,0,0,1.5,0,0,34,0,0,0,0,0
152,0,0,0,0,5,5,7,8,5,0,0,0,0,0,0,0,0,0,27,0,0,8,0,0,0,0,0,0,0,0,0,0,0,0,0,0,0,0,0,0,35,0,0,0,0,0
153,0,0,0,0,0,0,7,8,5,0,0,0,0,0,0,0,0,0,40,0,0,0,0,0,0,0,0,0,0,0,0,0,0,0,0,0,0,0,0,0,40,0,0,0,0,0
63.1,0,0,9.1,10.2,0,0,0,0,0,0,0,0,0,0,0,0,0,0,11.1,0,0,0,0,0,0,0,0.1,0,0,0,0,1.5,0,0,0,0,0,0,0,0,68,0,0,0,0,0
66.1,0,20,15.5,0.7,0,0,0,5,0,0,0,0,0,0,0,0,0,0,0,0,0,0,0,0,0,0,0.1,0,0,0,0,1,0,0,0,0,0,0,0,0,57.5,0,0.2,0,0,0
90.5,36.53,18.92,0,0,0,0,22.04,3.54,0,0,0,0,0,0,0,0,0,0,0,0,0,0,0,0,0,0,0,0,0,0,2.24,0,0,0,0,0,11.88,0,4.85,0,0,0,0,0,0,0
74.2,37.49,0,7.5,0,23.91,0,0,0,0,0,0,0,0,0,0,0,0,0,21.74,0,0,0,0,0,0,0,0,0,0,0,0,0,0,0,0,0,1.86,0,0,0,7.5,0,0,0,0,0
82.2,37.96,0,3.76,0,26.22,0,0,0,0,0,0,0,0,0,0,0,0,0,26.22,0,0,0,0,0,0,0,0,0,0,0,0,0,0,0,0,0,2.08,0,0,0,3.76,0,0,0,0,0
77.9,40.48,0,3.76,0,19.17,4,0,0,0,0,0,0,0,0,0,0,0,0,26.84,0,0,0,0,0,0,0,0,0,0,0,0,0,0,0,0,0,1.99,0,0,0,3.76,0,0,0,0,0
74.6,42.54,0,3.76,0,17.4,5.47,0,0,0,0,0,0,0,0,0,0,0,0,24.36,0,0,0,0,0,0,0,0,0,0,0,0,0,0,0,0,0,2.71,0,0,0,3.76,0,0,0,0,0
84.6,46,0,0,0,18.82,5.91,0,0,0,0,0,0,0,0,0,0,0,0,26.34,0,0,0,0,0,0,0,0,0,0,0,0,0,0,0,0,0,2.93,0,0,0,0,0,0,0,0,0
66.4,44.29,0,3.7,0,11.21,7.26,0,0,0,0,0,0,0,0,0,0,0,0,26.32,5.08,0,0,0,0,0,0,0,0,0,0,0,0,0,0,0,0,1.89,0,0,0,0.25,0,0,0,0,0
64.9,44.43,0,8.14,0,13.42,3.48,0,0,0,0,0,0,0,0,0,0,0,0,20.51,8.6,0,0,0,0,0,0,0,0,0,0,0,0,0,0,0,0,1.14,0,0,0,0.28,0,0,0,0,0
89.4,50.22,0,1.13,24.09,15.9,0,0,0,0,0,0,0,0,0,0,0,0,0,7.73,0,0,0,0,0,0,0,0,0,0,0,0,0,0,0,0,0,0.93,0,0,0,0,0,0,0,0,0
85.6,50.73,0,1.22,16.68,14.37,2.03,0,0,0,0,0,0,0,0,0,0,0,0,13.96,0,0,0,0,0,0,0,0,0,0,0,0,0,0,0,0,0,1.01,0,0,0,0,0,0,0,0,0
85.5,52.53,0,0,8.84,0,15.19,0,0,0,0,0,0,0,0,0,0,0,0,21.53,0,0,0,0,0,0,0,0,0,0,0,0,0,0,0,0,0,1.91,0,0,0,0,0,0,0,0,0
80,55.46,0,0,15.53,0,14.06,0,0,0,0,0,0,0,0,0,0,0,0,12.6,0,0,0,0,0,0,0,0,0,0,0,0,0,0,0,0,0,2.35,0,0,0,0,0,0,0,0,0
75,41.13,0,0.24,0,22.43,2.73,0,0,0,0,0,0,0,0,0,0,0,0,31.38,0,0,0,0,0,0,0,0,0,0,0,0,0,0,0,0,0,1.36,0,0,0,0.73,0,0,0,0,0
67.2,41.71,0,0,0,25.87,0,0,0,0,0,0,0,0,0,0,0,0,0,32.42,0,0,0,0,0,0,0,0,0,0,0,0,0,0,0,0,0,0,0,0,0,0,0,0,0,0,0
79.2,42,0,0,0,29,0,0,0,0,0,0,0,0,0,0,0,0,0,29,0,0,0,0,0,0,0,0,0,0,0,0,0,0,0,0,0,0,0,0,0,0,0,0,0,0,0
60.5,51.5,0,0,0,22.4,0,0,0,0,0,0,0,0,0,0,0,0,0,26.1,0,0,0,0,0,0,0,0,0,0,0,0,0,0,0,0,0,0,0,0,0,0,0,0,0,0,0
69.1,42.72,0,0,0,23.29,0,0,0,0,0,0,0,0,0,0,0,0,0,32.59,0,0,0,0,0,0,0,0,0,0,0,0,0,0,0,0,0,1.4,0,0,0,0,0,0,0,0,0
78.5,44.13,0,0,0,28.14,0,0,0,0,0,0,0,0,0,0,0,0,0,25.6,0,0,0,0,0,0,0,0,0,0,0,0,0,0,0,0,0,2.13,0,0,0,0,0,0,0,0,0
70.3,40.93,0,0,0,18.54,2.8,0,0,0,0,0,0,0,0,0,0,0,0,36.34,0,0,0,0,0,0,0,0,0,0,0,0,0,0,0,0,0,1.39,0,0,0,0,0,0,0,0,0
85.9,43.93,0,2.57,0,28.02,0,0,0,0,0,0,0,0,0,0,0,0,0,25.48,0,0,0,0,0,0,0,0,0,0,0,0,0,0,0,0,0,0,0,0,0,0,0,0,0,0,0
60.3,41.6,0,8.59,0,23.82,0,0,0,0,0,0,0,0,0,0,0,0,0,25.99,0,0,0,0,0,0,0,0,0,0,0,0,0,0,0,0,0,0,0,0,0,0,0,0,0,0,0
72,39.65,0,4.84,0,18.55,4.84,0,0,0,0,0,0,0,0,0,0,0,0,32.12,0,0,0,0,0,0,0,0,0,0,0,0,0,0,0,0,0,0,0,0,0,0,0,0,0,0,0
68.9,40.78,0,6.98,0,16.72,6.99,0,0,0,0,0,0,0,0,0,0,0,0,28.53,0,0,0,0,0,0,0,0,0,0,0,0,0,0,0,0,0,0,0,0,0,0,0,0,0,0,0
79.5,39.43,0,2.68,0,22.03,2.68,0,0,0,0,0,0,0,0,0,0,0,0,31.85,0,0,0,0,0,0,0,0,0,0,0,0,0,0,0,0,0,1.33,0,0,0,0,0,0,0,0,0
69.5,39.18,0,3.68,0,22.03,2.68,0,0,0,0,0,0,0,0,0,0,0,0,31.85,0,0,0,0,0,0,0,0,0,0,0,0,0,0,0,0,0,0.58,0,0,0,0,0,0,0,0,0
60.4,37.38,0,4.76,0,17.37,2.69,0,0,0,0,0,0,0,0,0,0,0,0,36.46,0,0,0,0,0,0,0,0,0,0,0,0,0,0,0,0,0,1.34,0,0,0,0,0,0,0,0,0
85.6,39.19,0,6.54,0,19.23,9.21,0,0,0,0,0,0,0,0,0,0,0,0,24.5,0,0,0,0,0,0,0,0,0,0,0,0,0,0,0,0,0,1.33,0,0,0,0,0,0,0,0,0
80.1,41.58,0,0,0,28.71,0,0,0,0,0,0,0,0,0,0,0,0,0,28.71,0,0,0,0,0,0,0,0,0,0,0,0,0,0,0,0,0,0,0,0,0,1,0,0,0,0,0
82.5,41,0,0.5,0,29,0,0,0,0,0,0,0,0,0,0,0,0,0,29,0,0,0,0,0,0,0,0,0,0,0,0,0,0,0,0,0,0,0,0,0,0.5,0,0,0,0,0
80.8,41.22,0,0.92,0,28.47,0,0,0,0,0,0,0,0,0,0,0,0,0,28.47,0,0,0,0,0,0,0,0,0,0,0,0,0,0,0,0,0,0,0,0,0,0.92,0,0,0,0,0
77.6,41.3,0,0.96,0,22.52,2.74,0,0,0,0,0,0,0,0,0,0,0,0,31.51,0,0,0,0,0,0,0,0,0,0,0,0,0,0,0,0,0,0,0,0,0,0.97,0,0,0,0,0
81.9,41.34,0,0,0,22.53,2.74,0,0,0,0,0,0,0,0,0,0,0,0,31.54,0,0,0,0,0,0,0,0,0,0,0,0,0,0,0,0,0,1.36,0,0,0,0.49,0,0,0,0,0
81.2,41.13,0,0,0,22.42,2.73,0,0,0,0,0,0,0,0,0,0,0,0,31.38,0,0,0,0,0,0,0,0,0,0,0,0,0,0,0,0,0,1.35,0,0,0,0.99,0,0,0,0,0
83.8,39.99,0,0.51,0,29,0,0,0,0,0,0,0,0,0,0,0,0,0,29,0,0,0,0,0,0,0,0,0,0,0,0,0,0,0,0,0,1,0,0,0,0.5,0,0,0,0,0
77.1,38,0,0.5,0,29,0,0,0,0,0,0,0,0,0,0,0,0,0,29,0,0,0,0,0,0,0,0,0,0,0,0,0,0,0,0,0,3,0,0,0,0.5,0,0,0,0,0
76.8,39.19,0,0.49,0,28.42,0,0,0,0,0,0,0,0,0,0,0,0,0,28.41,0,0,0,0,0,0,0,0,0,0,0,0,0,0,0,0,0,3,0,0,0,0.49,0,0,0,0,0
76.4,39.51,0,1.87,0,27.29,0,0,0,0,0,0,0,0,0,0,0,0,0,27.29,0,0,0,0,0,0,0,0,0,0,0,0,0,0,0,0,0,2.16,0,0,0,1.88,0,0,0,0,0
82.8,41.34,0,0.25,0,22.53,2.74,0,0,0,0,0,0,0,0,0,0,0,0,31.54,0,0,0,0,0,0,0,0,0,0,0,0,0,0,0,0,0,1.36,0,0,0,0.24,0,0,0,0,0
79.5,40.73,0,0.97,0,22.2,2.7,0,0,0,0,0,0,0,0,0,0,0,0,31.08,0,0,0,0,0,0,0,0,0,0,0,0,0,0,0,0,0,1.34,0,0,0,0.98,0,0,0,0,0
60.5,40,0,0,0,0,0,0,0,0,0,0,0,0,0,0,0,0,0,40,20,0,0,0,0,0,0,0,0,0,0,0,0,0,0,0,0,0,0,0,0,0,0,0,0,0,0
79.3,40,0,0,0,0,0,0,0,0,0,0,0,0,0,0,0,0,0,32,26,0,0,0,0,0,0,0,0,0,0,0,0,0,0,0,0,2,0,0,0,0,0,0,0,0,0
36.3,42.12,0,13.18,0,0,0,0,0,0,0,0,0,0,0,0,0,0,0,31.52,13.18,0,0,0,0,0,0,0,0,0,0,0,0,0,0,0,0,0,0,0,0,0,0,0,0,0,0
52,40.4,0,4.5,0,0,11.9,0,0,0,0,0,0,0,0,0,0,0,0,33.8,9.4,0,0,0,0,0,0,0,0,0,0,0,0,0,0,0,0,0,0,0,0,0,0,0,0,0,0
70.9,40.5,0,0,0,0,10.8,0,0,0,0,0,0,0,0,0,0,0,0,30.8,15.4,0,0,0,0,0,0,0,0,0,0,0,0,0,0,0,0,2.5,0,0,0,0,0,0,0,0,0
74.5,44.76,0,0,0,0,5.09,0,0,0,0,0,0,0,0,0,0,0,0,29.37,18.28,0,0,0,0,0,0,0,0,0,0,0,0,0,0,0,0,2.5,0,0,0,0,0,0,0,0,0
69.2,40.5,0,0,0,0,4.2,0,0,0,0,0,0,0,0,0,0,0,0,31.6,21.7,0,0,0,0,0,0,0,0,0,0,0,0,0,0,0,0,2,0,0,0,0,0,0,0,0,0
62.7,41.86,0,2.2,0,0,7.59,0,0,0,0,0,0,0,0,0,0,0,0,31.27,15.38,0,0,0,0,0,0,0,0,0,0,0,0,0,0,0,0,1.7,0,0,0,0,0,0,0,0,0
91.4,40.8,0,5.25,0,0,14.1,0,0,0,0,0,0,0,0,0,0,0,0,25.9,11.3,0,0,0,0,0,0,0,0,0,0,0,0,0,0,0,0,2.1,0,0,0,0.55,0,0,0,0,0
86.5,39.26,0,4,0,0,9.29,0,0,0,0,0,0,0,0,0,0,0,0,29.07,15.68,0,0,0,0,0,0,0,0,0,0,0,0,0,0,0,0,2.1,0,0,0,0.6,0,0,0,0,0
73.5,40,0,0.5,0,0,3,0,0,0,0,0,0,0,0,0,0,0,0,32,22,0,0,0,0,0,0,0,0,0,0,0,0,0,0,0,0,2,0,0,0,0.5,0,0,0,0,0
87.3,39.47,0,2.87,0,0,9.29,0,0,0,0,0,0,0,0,0,0,0,0,29.48,16.19,0,0,0,0,0,0,0,0,0,0,0,0,0,0,0,0,2.1,0,0,0,0.6,0,0,0,0,0
62.5,44.76,0,0,0,5.09,0,0,0,0,0,0,0,0,0,0,0,0,0,29.37,18.28,0,0,0,0,0,0,0,0,0,0,0,0,0,0,0,0,2.5,0,0,0,0,0,0,0,0,0
60.8,41.15,0,7.72,0,16.04,0,0,0,0,0,0,0,0,0,0,0,0,0,27.37,7.72,0,0,0,0,0,0,0,0,0,0,0,0,0,0,0,0,0,0,0,0,0,0,0,0,0,0
83.9,40.31,0,0,0,0,3.09,0,0,0,0,0,0,0,0,0,0,0,0,31.05,1.9,0,0,0,0,22.85,0,0,0,0,0,0,0,0,0,0,0,0.8,0,0,0,0,0,0,0,0,0
79.9,41.54,0,0,0,22.64,2.75,0,0,0,0,0,0,0,0,0,0,0,0,27.7,4,0,0,0,0,0,0,0,0,0,0,0,0,0,0,0,0,1.37,0,0,0,0,0,0,0,0,0
82.9,41.28,0,2,0,22.49,2.73,0,0,0,0,0,0,0,0,0,0,0,0,27.53,3.97,0,0,0,0,0,0,0,0,0,0,0,0,0,0,0,0,0,0,0,0,0,0,0,0,0,0
83.6,40.71,0,2,0,22.18,2.7,0,0,0,0,0,0,0,0,0,0,0,0,27.15,3.92,0,0,0,0,0,0,0,0,0,0,0,0,0,0,0,0,1.34,0,0,0,0,0,0,0,0,0
63,40.56,0,1.6,0,7.29,7.29,0,0,0,0,0,0,0,0,0,0,0,0,33.67,7.29,0,0,0,0,0,0,0,0,0,0,0,0,0,0,0,0,2.3,0,0,0,0,0,0,0,0,0
85.4,40.27,0,10,0,7.14,10.07,0,0,0,0,0,0,0,0,0,0,0,0,20.28,10.07,0,0,0,0,0,0,0,0,0,0,0,0,0,0,0,0,2.17,0,0,0,0,0,0,0,0,0
77.9,40,0,1.5,0,22.48,2.73,0,0,0,0,0,0,0,0,0,0,0,0,30.43,1.01,0,0,0,0,0,0,0,0,0,0,0,0,0,0,0,0,1.36,0,0,0,0.49,0,0,0,0,0
80.9,38.87,0,2.51,0,22.53,2.74,0,0,0,0,0,0,0,0,0,0,0,0,29.49,2.01,0,0,0,0,0,0,0,0,0,0,0,0,0,0,0,0,1.36,0,0,0,0.49,0,0,0,0,0
81.6,37.52,0,3.71,0,22.58,2.75,0,0,0,0,0,0,0,0,0,0,0,0,28.36,3.22,0,0,0,0,0,0,0,0,0,0,0,0,0,0,0,0,1.37,0,0,0,0.49,0,0,0,0,0
82.4,41.13,0,0.49,0,22.43,2.73,0,0,0,0,0,0,0,0,0,0,0,0,27.38,3.99,0,0,0,0,0,0,0,0,0,0,0,0,0,0,0,0,1.36,0,0,0,0.49,0,0,0,0,0
82.4,40.32,0,2.47,0,21.98,2.67,0,0,0,0,0,0,0,0,0,0,0,0,26.84,3.91,0,0,0,0,0,0,0,0,0,0,0,0,0,0,0,0,1.33,0,0,0,0.48,0,0,0,0,0
79.8,45.09,0,0,3.99,26.76,0,0,0,0,0,0,0,0,0,0,0,0,0,24.16,0,0,0,0,0,0,0,0,0,0,0,0,0,0,0,0,0,0,0,0,0,0,0,0,0,0,0
82.3,50.4,0,0,10.71,21.42,0,0,0,0,0,0,0,0,0,0,0,0,0,17.47,0,0,0,0,0,0,0,0,0,0,0,0,0,0,0,0,0,0,0,0,0,0,0,0,0,0,0
79,45.09,0,0,2,26.75,2,0,0,0,0,0,0,0,0,0,0,0,0,24.16,0,0,0,0,0,0,0,0,0,0,0,0,0,0,0,0,0,0,0,0,0,0,0,0,0,0,0
68.6,41.65,0,0,4.08,22.81,0,0,0,0,0,0,0,0,0,0,0,0,0,30.26,0,0,0,0,0,0,0,0,0,0,0,0,0,0,0,0,0,1.2,0,0,0,0,0,0,0,0,0
85.8,49.41,0,0,10.84,21.68,0,0,0,0,0,0,0,0,0,0,0,0,0,16.57,0,0,0,0,0,0,0,0,0,0,0,0,0,0,0,0,0,1.5,0,0,0,0,0,0,0,0,0
63.6,40.1,0,0,4.09,15.71,2.58,0,0,0,0,0,0,0,0,0,0,0,0,36.24,0,0,0,0,0,0,0,0,0,0,0,0,0,0,0,0,0,1.28,0,0,0,0,0,0,0,0,0
82.1,45.7,0,0,12.7,12.7,2.43,0,0,0,0,0,0,0,0,0,0,0,0,25.26,0,0,0,0,0,0,0,0,0,0,0,0,0,0,0,0,0,1.21,0,0,0,0,0,0,0,0,0
79.2,44.96,0,0.9,6.05,22.62,0,0,0,0,0,0,0,0,0,0,0,0,0,24.62,0,0,0,0,0,0,0,0,0,0,0,0,0,0,0,0,0,0,0,0,0,0.85,0,0,0,0,0
88.7,47.22,0,3.98,14.78,0,11.37,0,0,0,0,0,0,0,0,0,0,0,0,21.47,0,0,0,0,0,0,0,0,0,0,0,0,0,0,0,0,0,1.18,0,0,0,0,0,0,0,0,0
80.4,49.02,0,0,10.75,21.5,0,0,0,0,0,0,0,0,0,0,0,0,0,16.44,0,0,0,0,0,0,0,0,0,0,0,0,0,0,2.29,0,0,0,0,0,0,0,0,0,0,0,0
70.9,39.99,0,0,15.49,2.44,7.74,0,0,0,0,0,0,0,0,0,0,0,0,30.76,0,0,0,0,0,0,0,0,0,0,0,0,0,0,3.58,0,0,0,0,0,0,0,0,0,0,0,0
83.3,40.09,0,0,0,21.86,2.66,0,0,0,0,0,0,0,0,0,0,0,0,30.58,0,0,0,0,0,0,0,0,0,0,0,0,0,0,3.49,0,0,1.32,0,0,0,0,0,0,0,0,0
77.6,40,0,0.5,0,29,0,0,0,0,0,0,0,0,0,0,0,0,0,29,0,0,0,0,0,0,0,0,0,0,0,0,0,0,1,0,0,0,0,0,0,0.5,0,0,0,0,0
78.6,38.79,0,0.48,0,28.12,0,0,0,0,0,0,0,0,0,0,0,0,0,28.12,0,0,0,0,0,0,0,0,0,0,0,0,0,0,4,0,0,0,0,0,0,0.49,0,0,0,0,0
70.7,39.06,0,0.99,0,21.3,2.59,0,0,0,0,0,0,0,0,0,0,0,0,29.8,0,0,0,0,0,0,0,0,0,0,0,0,0,0,1.77,0,0,3.49,0,0,0,1,0,0,0,0,0
65,69.27,18.52,0.6,0,0,0.4,0,7.31,2.75,0,0,0,0,0,0,0,0,0,0,0,0,0,0,0,0,0,0,0,0,0,0,0,0,0.4,0,0,0,0.75,0,0,0,0,0,0,0,0
65.4,73.1,11.08,0.14,0,0,0,0,6.79,3,0,0,0,0,0,0,0,0,0,0,0,0,3.79,0,0,0,0,0,0,0,0,0,0,0,0.9,0,0,0,1.2,0,0,0,0,0,0,0,0
69.8,64.27,20.29,0.14,0,0,0,0,6.8,3,0,0,0,0,0,0,0,0,0,0,0,0,3.8,0,0,0,0,0,0,0,0,0,0,0,0.9,0,0,0,0.8,0,0,0,0,0,0,0,0
65,76.72,7.99,1.3,0,0,0.9,0,6.39,2.5,0,0,0,0,0,0,0,0,0,2.4,0,0,0,0,0,0,0,0.1,0,0,0,0,0,0,0,0,0,0,1.7,0,0,0,0,0,0,0,0
68.8,75.9,8,1.3,0,0,0.9,0,7.2,2.5,0,0,0,0,0,0,0,0,0,2.4,0,0,0,0,0,0,0,0.1,0,0,0,0,0,0,0,0,0,0,1.7,0,0,0,0,0,0,0,0
66.7,68.23,20.68,0,0,0,0,1.1,2.6,6.39,0,0,0,0,0,0,0,0,0,0,0,0,0,0,0,0,0,0.2,0,0,0,0,0,0,0,0,0,0,0.8,0,0,0,0,0,0,0,0
67.7,72.14,10.81,0.15,0,0,0,0,4.8,3.2,0,0,0,0,0,0,0,0,0,0,0,0,6.7,0,0,0,0,0,0,0,0,0,0,0,0.9,0,0,0,1.3,0,0,0,0,0,0,0,0
57.9,59.17,6.39,4,0,0,0,2.85,1.29,0,0,0,0,0,0,0,0,0,0,0,0,0,18.96,0,0,0,0,0.1,0,0,0,0.93,0,0,5.27,0,0,1.04,0,0,0,0,0,0,0,0,0
62.8,48.23,5.41,4.44,0,0,0,0.64,0,0,0,0,0,0,0,0,0,0,0,0,0,0,28.59,0,0,0,0,0.15,0,0,0,1.01,0,0,10.45,0,0,1.08,0,0,0,0,0,0,0,0,0
36,16.07,21.97,0,0,0,0,0,0,0,0,0,0,0,0,0,0,0,0,58.35,0,0,3.61,0,0,0,0,0,0,0,0,0,0,0,0,0,0,0,0,0,0,0,0,0,0,0,0
35,17.51,29.16,0,0,0,0,0,0,0,0,0,0,0,0,0,0,0,0,52.66,0,0,0.67,0,0,0,0,0,0,0,0,0,0,0,0,0,0,0,0,0,0,0,0,0,0,0,0
37,10.32,27.82,0,0,0,0,0,0,0,0,0,0,0,0,0,0,0,0,59.04,0,0,1.04,0,0,0,0,0,0,0,0,0,0,0,0,1.78,0,0,0,0,0,0,0,0,0,0,0
37,12.06,30.08,0,0,0,0,0,0,0,0,0,0,0,0,0,0,0,0,54.43,0,0,2.88,0,0,0,0,0,0,0,0.55,0,0,0,0,0,0,0,0,0,0,0,0,0,0,0,0
36,19.25,20.78,0,0,0,0,0,0,0,0,0,0,0,0,0,0,0,0,57.76,0,0,0.97,0,0,0,0,0,0,0,0,0,0,0,0,0.83,0,0,0.41,0,0,0,0,0,0,0,0
36,13.66,24.75,0.8,0,0,0,0,0,0,0,0,0,0,0,0,0,0,0,56.47,0,0,4.04,0,0,0,0,0,0,0,0.28,0,0,0,0,0,0,0,0,0,0,0,0,0,0,0,0
31,60.33,0,18.79,4.24,0,0,6.17,3.31,0,0,0,0,0,0,0,0,0,0,1.17,0,0,0,0,0,0,0,0.14,0,0,0,0,0,0,3.59,0,0,0,0,0,0,2.26,0,0,0,0,0
29,65.2,0,15.62,4.12,0,0,6,3.21,0,0,0,0,0,0,0,0,0,0,1.14,0,0,0,0,0,0,0,0.17,0,0,0,0,0,0,2.91,0,0,0.37,0,0,0,1.26,0,0,0,0,0
89,23.46,15.23,0,0,0,0,0,0,7.41,0,0,0,0,0,0,0,0,0,21.46,0,1.27,27.3,0,0,0,0,0,0,0,0,0,0,0,0,0,0,3.87,0,0,0,0,0,0,0,0,0
86.5,23.82,15.47,0,0,0,0,0,0,7.53,0,0,0,0,0,0,0,0,0,17.15,0,1.29,27.73,0,0,0,0,0,0,0,0,0,0,0,0,0,0,7.01,0,0,0,0,0,0,0,0,0
82,24.14,15.68,0,0,0,0,0,0,7.63,0,0,0,0,0,0,0,0,0,13.41,0,1.31,28.1,0,0,0,0,0,0,0,0,0,0,0,0,0,0,9.73,0,0,0,0,0,0,0,0,0
71,0,18.18,0,0,0,0,0,0,0,0,0,0,0,0,0,0,0,0,46.66,0,0,31.2,0,0,0,0,0,0,0,0,0,0,0,0,0,0,0,0,0,3.96,0,0,0,0,0,0
83,11.8,30.56,0,0,0,0,0,0,0,0,0,0,0,0,0,0,0,0,8.71,0,0,44.49,0,0,0,0,0,0,0,0,0,0,0,0,0,0,0,0,0,4.44,0,0,0,0,0,0
73,20.18,17.41,0,0,0,0,0,0,0,0,0,0,0,0,0,0,0,0,29.8,0,0,32.54,0,0,0,0,0,0,0,0,0,0,0,0,0,0,0,0,0,0.07,0,0,0,0,0,0
70,20.14,17.38,0,0,0,0,0,0,0,0,0,0,0,0,0,0,0,0,29.74,0,0,31.99,0,0,0,0,0,0,0,0,0,0,0,0,0,0,0,0,0,0.75,0,0,0,0,0,0
63,66.76,0,6.73,0,8.25,9.36,0,0,0,0,0,0,0,0,0,0,0,0,0,6.33,0,0,0,0,0,0,0,0.34,0,0,0.71,0,0,1.44,0,0,0,0,0,0,0,0,0,0.08,0,0
61,20.41,40.45,10.13,0,0,0,0,0,0,0,0,0,0,0,0,0,0,0,0,0,0,0,0,0,0,0,0,2.74,0,0,16.37,0,0,2.74,0,0,4.71,0,0,0,0,0,0,2.45,0,0
65,76.72,7.99,1.3,0,0,0.9,0,6.39,2.5,0,0,0,0,0,0,0,0,0,2.4,0,0,0,0,0,0,0,0,0,0,0.1,0,0,0,0,0,0,0,1.7,0,0,0,0,0,0,0,0
68.8,75.9,8,1.3,0,0,0.9,0,7.2,2.5,0,0,0,0,0,0,0,0,0,2.4,0,0,0,0,0,0,0,0,0,0,0.1,0,0,0,0,0,0,0,1.7,0,0,0,0,0,0,0,0
66.7,68.23,20.68,0,0,0,0,1.1,2.6,6.39,0,0,0,0,0,0,0,0,0,0,0,0,0,0,0,0,0,0,0,0,0.2,0,0,0,0,0,0,0,0.8,0,0,0,0,0,0,0,0
68.9,67.64,22.28,0,0,0,0,0,2.22,6.65,0,0,0,0,0,0,0,0,0,0,0,0,0,0,0,0,0,0,0,0,0.2,0,0,0,0,0,0,0,1.01,0,0,0,0,0,0,0,0
70,73.88,7,5.03,0,0,0,0,14.09,0,0,0,0,0,0,0,0,0,0,0,0,0,0,0,0,0,0,0,0,0,0,0,0,0,0,0,0,0,0,0,0,0,0,0,0,0,0
67,65.13,14.71,8.37,0,0,0,0,11.79,0,0,0,0,0,0,0,0,0,0,0,0,0,0,0,0,0,0,0,0,0,0,0,0,0,0,0,0,0,0,0,0,0,0,0,0,0,0
63.4,45.76,0,7.29,0,24.55,0,0,0,0,0,0,0,0,0,0,0,0,0,20.75,0,0,0,0,0,0,0,0,0,0,0,0,0,0,0,0,0,1.65,0,0,0,0,0,0,0,0,0
59.9,42.44,0,0,0,0,0.91,0,0,0,0,0,0,0,0,0,0,0,0,36.08,19.05,0,0,0,0,0,0,0,0,0,0,0,0,0,0,0,0,1.52,0,0,0,0,0,0,0,0,0
83.9,40.31,0,0,0,22.85,3.09,0,0,0,0,0,0,0,0,0,0,0,0,31.05,1.9,0,0,0,0,0,0,0,0,0,0,0,0,0,0,0,0,0.8,0,0,0,0,0,0,0,0,0
94,56,19,0,0,0,0,0,16,0,0,0,0,0,0,0,0,0,0,0,0,0,9,0,0,0,0,0,0,0,0,0,0,0,0,0,0,0,0,0,0,0,0,0,0,0,0
95,53,23,0,0,0,0,0,15,0,0,0,0,0,0,0,0,0,0,0,0,0,9,0,0,0,0,0,0,0,0,0,0,0,0,0,0,0,0,0,0,0,0,0,0,0,0
105,58,17,0,0,0,0,0,20,0,0,0,0,0,0,0,0,0,0,0,0,0,5,0,0,0,0,0,0,0,0,0,0,0,0,0,0,0,0,0,0,0,0,0,0,0,0
100,59,0,0,0,0,0,0,7,1,0,0,0,0,0,0,0,0,0,7,0,0,25,0,0,1,0,0,0,0,0,0,0,0,0,0,0,0,0,0,0,0,0,0,0,0,0
102,53.47,3.96,0,0,0,0,0,5.94,1.98,0,0,0,0,0,0,0,0,0,4.95,0,0,28.71,0,0,0.99,0,0,0,0,0,0,0,0,0,0,0,0,0,0,0,0,0,0,0,0,0
99,57.5,0,0,0,0,0,0,2.5,4,0,0,0,0,0,0,0,0,0,4,0,0,32,0,0,0,0,0,0,0,0,0,0,0,0,0,0,0,0,0,0,0,0,0,0,0,0
93,63.37,0,0,0,0,0,0,5.94,0.99,0,0,0,0,0,0,0,0,0,4.95,0,0,23.76,0,0,0.99,0,0,0,0,0,0,0,0,0,0,0,0,0,0,0,0,0,0,0,0,0
105,28,11,2,0,0,0,0,0,0,0,0,0,0,0,0,0,0,0,2,0,0,55,0,0,0,0,0,0,0,0,0,0,0,0,0,0,2,0,0,0,0,0,0,0,0,0
107,30.69,5.94,1.98,0,0,0,0,0,0,0,0,0,0,0,0,0,0,0,1.98,0,0,58.42,0,0,0,0,0,0,0,0,0,0,0,0,0,0,0,0,0,0,0,0,0.99,0,0,0
102,30,5,4,0,0,1,0,1,1,0,0,0,0,0,0,0,0,0,0,0,0,55,0,0,0,0,0,0,0,0,0,0,0,0,0,0,1,0,0,0,0,0,2,0,0,0
43,53.82,0,12.51,33.67,0,0,0,0,0,0,0,0,0,0,0,0,0,0,0,0,0,0,0,0,0,0,0,0,0,0,0,0,0,0,0,0,0,0,0,0,0,0,0,0,0,0
31,49.45,3.91,11.23,26.37,2.18,0,0,0,0,0,0,0,0,0,0,0,0,0,6.86,0,0,0,0,0,0,0,0,0,0,0,0,0,0,0,0,0,0,0,0,0,0,0,0,0,0,0
85,0,0,0,0,0,0,0,0,0,0,0,0,0,0,0,0,0,0,0,0,0,8.08,0,0,0,0,0,0,0,6.19,0,0,0,0,0,0,0,0,0,0,29.22,56.51,0,0,0,0
125,0,0,0,0,0,0,0,0,0,0,0,0,0,0,0,0,0,0,0,0,0,18.82,0,0,0,0,0,0,0,6.27,0,0,0,0,0,0,0,0,0,11.44,28.31,35.16,0,0,0,0
116.5,0,0,0,0,0,0,0,0,0,0,45,0,0,0,0,0,0,0,10,0,0,0,0,0,0,0,0,0,0,0,0,0,0,0,0,0,0,0,0,5,40,0,0,0,0,0
55,0,20.12,15.15,0,64.73,0,0,0,0,0,0,0,0,0,0,0,0,0,0,0,0,0,0,0,0,0,0,0,0,0,0,0,0,0,0,0,0,0,0,0,0,0,0,0,0,0
58,0,27.64,14.25,0,58.11,0,0,0,0,0,0,0,0,0,0,0,0,0,0,0,0,0,0,0,0,0,0,0,0,0,0,0,0,0,0,0,0,0,0,0,0,0,0,0,0,0
105,0,0,0,0,0,0,0,0,0,0,11.19,0,0,0,0,0,0,0,0,0,0,22.41,0,0,0,0,0,0,0,0,0,0,0,0,0,0,0,0,0,38.89,0,27.51,0,0,0,0
162,0,0,0,0,0,0,0,0,0,0,11.27,0,0,0,0,0,0,0,0,0,0,22.57,0,0,0,0,0,0,0,0,0,0,0,0,0,0,0,0,0,33.24,0,32.92,0,0,0,0
110.5,0,0,1.8,0,0,0,0,0,0,0,14.92,0,0,0,0,0,0,0,4.51,0,0,17.78,0,0,0,0,0,0,0,0,0,0,0,0,0,0,0,0,0,33.42,0,26.89,0.68,0,0,0
96.8,0,0,0,0,0,0,0,0,0,0,0,0,0,0,0,0,0,0,1.13,0,0,29.4,0,0,0,0,0,0,0,0,0,0,0,2.31,0,0,0,0,2.33,27.44,0,36.08,1.31,0,0,0
97.6,0,0,0,0,0,0,0,0,0,0,0,0,0,0,0,0,0,0,1.92,0,0,26.28,0,0,0,0,0,0,0,0,0,0,0,3.93,7.42,0,0,0,1.61,21.21,0,37.63,0,0,0,0
109.5,0,0,0,0,0,0,0,0,0,0,0,0,0,0,0,0,0,0,2.08,0,0,30.18,0,0,0,0,0,0,0,0,0,0,0,2.83,0,0,0,0,0.87,29.44,0,32.26,0,2.34,0,0
107,0,0,0,0,0,0,0,0,0,0,0,0,0,0,0,0,0,0,2.29,0,0,34.57,0,0,0,0,0,0,0,0,0,0,0,1.63,2.16,0,0,0,0.62,13.88,0,43.87,0.98,0,0,0
102.8,69.75,0,3.25,0,0,1.12,0,7.53,6.21,0,0,0,0,0,0,0,0,0,0,11.93,0,0,0,0,0,0,0,0,0,0,0,0,0,0,0,0,0,0.21,0,0,0,0,0,0,0,0
95.2,74.54,0,1.34,0,0,1.08,0,7.5,5.44,0,0,0,0,0,0,0,0,0,0,9.9,0,0,0,0,0,0,0,0,0,0,0,0,0,0,0,0,0,0.2,0,0,0,0,0,0,0,0
46,77.99,13.46,1.84,0,0,0,0,6.05,0.66,0,0,0,0,0,0,0,0,0,0,0,0,0,0,0,0,0,0,0,0,0,0,0,0,0,0,0,0,0,0,0,0,0,0,0,0,0
86,66.93,0,8.18,0,0,0,9.44,12.65,0,0,0,0,0,0,0,0,0,0,0,0,0,0,0,0,0,0,0,0,0,0,0,0,0,0,0,0,2.8,0,0,0,0,0,0,0,0,0
70,73.79,0,5.97,0,0,0,10.7,8.27,0,0,0,0,0,0,0,0,0,0,0,0,0,0,0,0,0,0,0,0,0,0,0,0,0,0,0,0,1.27,0,0,0,0,0,0,0,0,0
94,61.9,0,5.63,0,0,0,18.62,11.15,0,0,0,0,0,0,0,0,0,0,0,0,0,0,0,0,0,0,0,0,0,0,0,0,0,0,0,0,2.7,0,0,0,0,0,0,0,0,0
98,65.72,0,8.06,0,0,0,8.67,14.27,0,0,0,0,0,0,0,0,0,0,0,0,0,0,0,0,0,0,0,0,0,0,0,0,0,0,0,0,3.28,0,0,0,0,0,0,0,0,0
94,66.87,0,1.83,0,0,0,14.66,13.94,0,0,0,0,0,0,0,0,0,0,0,0,0,0,0,0,0,0,0,0,0,0,0,0,0,0,0,0,2.7,0,0,0,0,0,0,0,0,0
53.6,51,10.5,15.2,3,18.3,0,0,0,0,0,0,0,0,0,0,0,0,0,0,2,0,0,0,0,0,0,0,0,0,0,0,0,0,0,0,0,0,0,0,0,0,0,0,0,0,0
55.2,51,10.5,15.2,3,18.3,2,0,0,0,0,0,0,0,0,0,0,0,0,0,0,0,0,0,0,0,0,0,0,0,0,0,0,0,0,0,0,0,0,0,0,0,0,0,0,0,0
33,74.14,0,12.29,2.92,0,0.32,6.11,0,0,0,0,0,0,0,0,0,0,0,0.8,0,0,0,0,0,0,0,0.3,0,0,0,0,0,0,2.2,0,0,0.92,0,0,0,0,0,0,0,0,0
75,20.45,8.82,0,0,0,0,0,0,0,0,0,0,0,0,0,0,0,0,37.74,0,0,30.28,0,0,0,0,0,2.71,0,0,0,0,0,0,0,0,0,0,0,0,0,0,0,0,0,0
70,0,18.4,0,0,0,0,0,0,0,0,0,0,0,0,0,0,0,0,47.21,0,0,31.56,0,0,0,0,0,2.83,0,0,0,0,0,0,0,0,0,0,0,0,0,0,0,0,0,0
82,11.96,30.96,0,0,0,0,0,0,0,0,0,0,0,0,0,0,0,0,8.82,0,0,45.08,0,0,0,0,0,3.18,0,0,0,0,0,0,0,0,0,0,0,0,0,0,0,0,0,0
75,10.9,18.81,0,0,0,0,0,0,0,0,0,0,0,0,0,0,0,0,32.18,0,0,36.67,0,0,0,0,0,1.44,0,0,0,0,0,0,0,0,0,0,0,0,0,0,0,0,0,0
72,20.19,17.42,0,0,0,0,0,0,0,0,0,0,0,0,0,0,0,0,29.81,0,0,31.25,0,0,0,0,0,1.33,0,0,0,0,0,0,0,0,0,0,0,0,0,0,0,0,0,0
26.3,90.37,4.71,0.12,0,0.02,0,0.32,0.04,0.11,0,0,0,0,0,0,0,0,0,0,0,0,0,0,0,0,0,0,0,0,0,0,0,0,4.31,0,0,0,0,0,0,0,0,0,0,0,0
24.5,88.25,7.08,0.17,0,0.03,0,0.47,0.05,0.17,0,0,0,0,0,0,0,0,0,0,0,0,0,0,0,0,0,0,0,0,0,0,0,0,3.78,0,0,0,0,0,0,0,0,0,0,0,0
106,42,9,0,0,0,0,5.5,4,0.5,0,0,0,0,0,0,0,0,0,0,0,0,28,0,0,0,0,0,0,0,0,0,0,0,3,0,0,0,0,0,8,0,0,0,0,0,0
103,38,12,0,0,0,0,5.6,2.4,0,0,0,0,0,0,0,0,0,0,1,0,0,30,0,0,0,0,0,0,0,0,0,0,0,5,0,0,0,0,0,6,0,0,0,0,0,0
100,47.5,0,0,0,0,0,2,2,1,0,0,0,0,0,0,0,0,0,6,0,0,33,0,0,0,0,0,0,0,0,0,0,0,1,0,0,0,0,0,7.5,0,0,0,0,0,0
103,46,7,0,0,0,0,0,3,1,0,0,0,0,0,0,0,0,0,0,0,0,35,0,0,0,0,0,0,0,0,0,0,0,1,0,0,0,0,0,7,0,0,0,0,0,0
94,35,12,0,0,0,0,0,0,0,0,0,0,0,0,0,0,0,0,6,3,0,36,0,0,0,0,0,0,0,0,0,0,0,0,0,0,0,0,0,8,0,0,0,0,0,0
99.2,68.53,0,0.6,0,0,2.06,0,1.98,9.99,0,0,0,0,0,0,0,0,0,2.16,2.55,0,11.98,0,0,0,0,0,0,0,0.15,0,0,0,0,0,0,0,0,0,0,0,0,0,0,0,0
