Repository: you0514w/youyou

File: Refract Index 587.6nm d.csv (part 19 of 31)
Refract Index 587.6nm d,SiO2,B2O3,Al2O3,MgO,CaO,BaO,Li2O,Na2O,K2O,Cs2O,ZnO,SrO,PbO,SnO,Ga2O3,As2O3,Y2O3,Sb2O3,La2O3,Nd2O3,Gd2O3,Bi2O3,TiO2,GeO2,ZrO2,SnO2,TeO2,P2O5,Nb2O5,Ta2O5,WO3,Yb2O3
2,0,11.4,0,0,0,0,11.5,0,0,0,4.7,0,0,0,0,0,0,0,0,0,0,15.7,8.2,0,0,0,0,21.9,16.7,0,9.9,0
1.86,9.99,35,0,0,0,0,0,0,0,0,14.99,0,0,0,0,0,0,0.05,14.99,0,9.99,0,5,0,0,0,0,0,0,0,9.99,0
1.87,9.99,32.99,0,0,0,0,0,0,0,0,14.99,0,0,0,0,0,0,0.06,14.99,0,9.99,0,0,0,4,0,0,0,0,3,9.99,0
1.87,10.1,33.35,0,0,0,0,0,0,0,0,15.16,0,0,0,0,0,0,0.06,15.16,0,10.1,0,5.05,0,4.04,0,0,0,0,1.93,5.05,0
1.87,10.21,33.68,0,0,0,0,0,0,0,0,15.3,0,0,0,0,0,0,0.06,15.31,0,10.21,0,5.1,0,4.08,0,0,0,0,3.06,2.99,0
1.88,9.79,32.3,0,0,0,0,0,0,0,0,14.69,0,0,0,0,0,0,0.05,14.69,0,9.79,0,4.9,0,3.92,0,0,0,0,2.94,6.93,0
1.88,7.81,28.99,0,0,0,0,0,0,0,0,26.14,0,0,0,0,0,0,0,14.98,0,4.57,0,0,1,4.19,0,0,0,0,3.21,9.11,0
1.72,46.42,12.35,18.92,0,0,0,0,0,0,0,0,0,0,0,0,0,0,0,22.31,0,0,0,0,0,0,0,0,0,0,0,0,0
1.72,46.42,12.35,18.92,0,0,0,0,0,0,0,0,0,0,0,0,0,0,0,20.31,0,0,0,0,0,0,0,0,0,0,0,0,2
1.72,46.42,12.35,18.92,0,0,0,0,0,0,0,0,0,0,0,0,0,0,0,18.31,0,0,0,0,0,0,0,0,0,0,0,0,4
1.71,46.42,12.35,18.92,0,0,0,0,0,0,0,0,0,0,0,0,0,0,0,14.31,0,0,0,0,0,0,0,0,0,0,0,0,8
1.72,46.42,12.35,18.92,0,0,0,0,0,0,0,0,0,0,0,0,0,0,0,20.31,2,0,0,0,0,0,0,0,0,0,0,0,0
1.72,46.42,12.35,18.92,0,0,0,0,0,0,0,0,0,0,0,0,0,0,0,18.31,4,0,0,0,0,0,0,0,0,0,0,0,0
1.72,46.45,12.36,18.93,0,0,0,0,0,0,0,0,0,0,0,0,0,0,0,21.83,0,0,0,0,0,0,0,0,0,0,0,0,0.43
1.72,46.42,12.35,18.92,0,0,0,0,0,0,0,0,0,0,0,0,0,0,0,21.81,0.5,0,0,0,0,0,0,0,0,0,0,0,0
1.72,46.42,9.35,20.92,0,0,0,0,0,0,0,0,0,0,0,0,0,0,0,22.81,0.5,0,0,0,0,0,0,0,0,0,0,0,0
1.73,46.42,8.35,21.92,0,0,0,0,0,0,0,0,0,0,0,0,0,0,0,22.81,0.5,0,0,0,0,0,0,0,0,0,0,0,0
1.85,0,3.34,0,0,0,0.54,59.01,3.99,5.1,0,0,0,0,0,0,0,0,0,0,0,0,0.72,3.94,3.08,0,0,0,13.06,5.47,0,1.75,0
1.85,0,3.49,0,0,0,0.53,61.08,4.16,5.23,0,0,0,0,0,0,0,0,0,0,0,0,0.74,4.05,0,0,0,0,13.48,5.43,0,1.81,0
1.85,0,3.62,0,0,0,0.53,60.66,4.07,5.21,0,0,0,0,0,0,0,0,0,0,0,0,0.86,4.09,0,0,0,0,13.77,5.39,0,1.8,0
1.85,0,3.55,0,0,0,0.52,61.42,4.22,5.33,0,0,0,0,0,0,0,0,0,0,0,0,0.75,4.1,0,0,0,0,13.03,5.26,0,1.82,0
1.85,0,3.53,0,0,0,0.52,61.87,4.2,5.36,0,0,0,0,0,0,0,0,0,0,0,0,0.76,4.16,0,0,0,0,12.62,5.14,0,1.84,0
1.85,0,3.63,0,0,0,0.53,59.91,4.07,5.2,0,0,0,0,0,0,0,0,0,0,0,0,0.89,4.93,0,0,0,0,13.97,5.11,0,1.76,0
1.85,0,3.62,0,0,0,0.53,59.96,4.06,5.19,0,0,0,0,0,0,0,0,0,0,0,0,0.83,4.91,0,0,0,0,13.98,5.13,0,1.79,0
1.82,0,10.56,0,0,0,0.39,53.26,5.33,4.38,0,0,0,0,0,0,0,0,0,0,0,0,0.74,4.98,0,0,0,0,13.85,4.63,0,1.88,0
1.82,0,10.31,0,0,0,0.14,56.11,4.01,4.12,0,0,0,0,0,0,0,0,0,0,0,0,0.72,4.68,0,0,0,0,13.56,4.52,0,1.83,0
1.82,0,10.24,0,0,0,0.14,56.96,3.4,4.1,0,0,0,0,0,0,0,0,0,0,0,0,0.72,4.65,0,0,0,0,13.48,4.49,0,1.82,0
1.51,63.71,15.84,10.94,0.5,4.22,0.22,0,0,0,0,0,2.28,0,0,0,0,0,0,0,0,0,0,2.2,0,0,0.09,0,0,0,0,0,0
1.52,60.73,15.94,11.02,0.51,4.86,0,0,0,0,0,1.67,2.96,0,0,0,0,0,0,0,0,0,0,2.22,0,0,0.09,0,0,0,0,0,0
1.52,60.75,16.61,10.53,1.18,4.48,0.35,0,0,0,0,0,2.95,0,0,0,0,0,0,0,0,0,0,3.06,0,0,0.09,0,0,0,0,0,0
1.51,63.99,15.53,10.61,0,4.82,0.22,0,0,0,0,0.83,2.22,0,0,0,0,0,0,0,0,0,0,1.69,0,0,0.09,0,0,0,0,0,0
1.51,64.64,16.58,10.72,0,1.82,0.31,0,0,0,0,1.67,1.11,0,0,0,0,0,0,0,0,0,0,3.06,0,0,0.09,0,0,0,0,0,0
1.48,64.61,16.4,10.54,0,3.59,0.22,0.67,0,0.36,0,0.83,1.17,0,0,0,0,0,0,0,0,0,0,1.35,0,0.22,0.04,0,0,0,0,0,0
1.52,60.76,15.92,11,0.51,4.24,0.27,0.46,0.44,0,0,1.67,2.43,0,0,0,0,0,0,0,0,0,0,2.21,0,0,0.09,0,0,0,0,0,0
1.6,0,6.91,3.67,15.11,0,22.43,14.3,0,0,0,2.1,0,0,0,0,0,0,0,0.79,0,0,0,0,0,0,0,0,34.69,0,0,0,0
1.61,0,10.81,3.94,6.22,0,34.2,2.94,0,0,0,4.62,0,0,0,0,0,0,0,0.77,0,0,0,0,0,0,0,0,36.5,0,0,0,0
1.59,0,12.6,2.12,5.04,0,26.77,3.4,0,0,0,5,0,0,0,0,0,0,0,2.18,0,0,0,0,0,0,0,0,42.89,0,0,0,0
1.59,0,12.01,4.04,4.95,0,29.3,3.34,0,0,0,4.75,0,0,0,0,0,0,0,0.8,0,0,0,0,0,0,0,0,40.81,0,0,0,0
1.59,3.2,14,5.55,4.78,0,27.78,3.22,0,0,0,4.73,0,0,0,0,0,0,0,0.81,0,0,0,0,0,0,0,0,35.93,0,0,0,0
1.59,0,14.33,5.66,4.77,4.93,26.57,3.22,0,0,0,1.62,0,0,0,0,0,0,0,0.81,0,0,0,0,0,0,0,0,38.09,0,0,0,0
1.59,0,14.78,2.9,4.99,5.06,22.38,3.17,0,0,0,1.6,5.02,0,0,0,0,0,0,0.84,0,0,0,0,0,0,0,0,39.26,0,0,0,0
1.59,0,14.98,2.14,1.14,5.11,21.46,10.36,0,0,0,1.69,3.76,0,0,0,0,0,0,0.84,0,0,0,0,0,0,0,0,38.52,0,0,0,0
1.59,0,15.45,2.56,1.35,5.23,20.34,16,0,0,0,1.74,0.31,0,0,0,0,0,0,0.87,0,0,0,0,0,0,0,0,36.15,0,0,0,0
1.59,0,15.53,2.62,1.33,5.34,18.64,17.2,0,0,0,1.71,0.31,0,0,0,0,0,0,0.89,0,0,0,0,0,0,0,0,36.43,0,0,0,0
1.56,0,0,4.13,10.67,1.66,4.96,2.44,7.46,10.5,0,0,0,0,0,0,0,0,0.35,0.78,0,0,0,0,0,0,0,2.53,49.64,3.37,0,0,1.51
1.56,0,0,4.24,10.94,1.7,1.69,2.51,7.65,10.77,0,0,0,0,0,0,0,0,0.35,2.53,0,0,0,0,0,0,0,1.73,50.89,3.46,0,0,1.54
1.55,1.29,1.29,4.22,9.18,1.7,3.37,2.5,7.62,10.73,0,0,0,0,0,0,0,0,0.35,1.7,0,0,0,0,0,0,0,2.15,50.69,1.72,0,0,1.49
1.55,2.51,2.51,4.09,10.58,1.65,1.64,2.42,7.39,10.41,0,0,0,0,0,0,0,0,0.34,0.8,0,0,0,0,0,0,0,1.67,49.19,3.34,0,0,1.46
1.53,0,0,4.64,8.19,1.86,1.85,2.74,8.37,11.79,0,0,0,0,0,0,0,0,0.39,1.09,0,0,0,0,0,0,0,1.89,55.72,0,0,0,1.47
1.56,2.53,0,4.13,7.3,1.66,4.96,2.44,7.46,10.5,0,0,0,0,0,0,0,0,0.35,2.41,0,0,0,0,0,0,0,1.69,49.64,3.37,0,0,1.56
1.53,0,5,6.83,0,0,0,24.59,0,0,0,0,0,0,0,0,0.12,0,0,1.19,1,0,0,0,0,0,0,0,61.27,0,0,0,0
1.55,5,0,8.83,0,0,0,17.59,0,0,0,0,0,0,0,0,0.12,0,0,6.19,1,0,0,0,0,0,0,0,61.27,0,0,0,0
1.54,5,5,9.83,0,0,0,14.59,0,0,0,0,0,0,0,0,0.12,0,0,3.19,1,0,0,0,0,0,0,0,61.27,0,0,0,0
1.53,10,8,8.83,0,0,0,10.78,0,0,0,0,0,0,0,0,0.12,0,0,0,1,0,0,0,0,0,0,0,61.27,0,0,0,0
1.55,5,5,10.83,0,0,0,8.78,0,0,0,0,0,0,0,0,0.12,0,0,8,1,0,0,0,0,0,0,0,61.27,0,0,0,0
1.53,8.5,5,10.83,0,0,0,11.78,0,0,0,0,0,0,0,0,0.12,0,0,1.5,1,0,0,0,0,0,0,0,61.27,0,0,0,0
1.53,7.37,7.37,8.24,0,0,0,10.09,0,0,0,0,0,0,0,0,0.13,0,0,1.25,1.05,0,0,0,0,0,0,0,64.5,0,0,0,0
1.53,5,6,8.83,5,0,0,9.78,0,0,0,0,0,0,0,0,0.12,0,0,0,1,0,0,0,0,0,0,0,64.27,0,0,0,0
1.51,0,5,6.83,23.09,0,0,1.5,0,0,0,0,0,0,0,0,0.12,0,0,1.19,1,0,0,0,0,0,0,0,61.27,0,0,0,0
1.53,4.9,0,8.66,17.74,0,0,1.47,0,0,0,0,0,0,0,0,0.12,0,0,6.07,0.98,0,0,0,0,0,0,0,60.06,0,0,0,0
2.06,0,3,0,0,0,2,0,3,2,0,0,0,0,0,0,0,0,0,0,0,0,20,12,0,0,0,0,26,20,0,12,0
2.06,0,3,0,0,0,2,0,3,2,0,0,0,0,0,0,0,0,0,0,0,0,20,16,0,0,0,0,26,20,0,8,0
2.08,0,3.13,0,0,0,2.08,0,1.04,2.08,0,0,0,0,0,0,0,0,0,0,0,0,20.83,16.67,0,0,0,0,25,20.83,0,8.34,0
2.12,0,3.26,0,0,0,0,0,5.43,0,0,0,0,0,0,0,0,0,0,0,0,0,21.74,17.39,0,0,0,0,21.74,21.74,0,8.7,0
2.11,0,7.6,0,0,0,0,0,1.09,0,0,0,0,0,0,0,0,0,0,0,0,0,21.74,17.39,0,0,0,0,21.74,21.74,0,8.7,0
2.12,0,0,0,0,0,0,0,9.01,0,0,0,0,0,0,0,0,0,0,0,0,0,22.52,10.81,0,0,0,0,22.52,26.13,0,9.01,0
2.13,0,0,0,0,0,0,0,9.43,0,0,0,0,0,0,0,0,0,0,0,0,0,28.3,11.32,0,0,0,0,23.59,27.36,0,0,0
2.11,0,0,0,0,0,0,0,1.74,6.96,0,0,0,0,0,0,0,0,0,0,0,0,21.74,17.38,0,0,0,0,21.74,21.74,0,8.7,0
2.13,0,0,0,0,0,0,1.74,6.96,0,0,0,0,0,0,0,0,0,0,0,0,0,21.74,17.38,0,0,0,0,21.74,21.74,0,8.7,0
2.12,0,0,0,0,0,13.01,0,1.63,0,0,0,0,0,0,0,0,0,0,0,0,0,20.33,16.25,0,0,0,0,20.33,20.33,0,8.12,0
1.67,42.52,14.22,0.32,0,2.56,17.34,0,0,0,0,2.67,9.71,0,0,0,0,0,0.03,4.94,0,0,0,0.79,0,4.9,0,0,0,0,0,0,0
1.66,40.42,13.52,0.3,0,2.44,9.41,0,0,0,0,14.56,9.22,0,0,0,0,0,0.03,4.69,0,0,0,0.76,0,4.65,0,0,0,0,0,0,0
1.66,41.31,13.82,0.31,0,2.48,9.61,0,0,0,0,2.59,19.53,0,0,0,0,0,0.03,4.79,0,0,0,0.78,0,4.75,0,0,0,0,0,0,0
1.52,49.81,26.52,6.25,3.16,0,0,6.4,5.14,2.71,0,0,0,0,0,0,0,0,0.01,0,0,0,0,0,0,0,0,0,0,0,0,0,0
1.49,52.25,27.82,5.9,4.98,0,0.44,0,3.24,2.13,0,0,3.23,0,0,0,0,0,0.01,0,0,0,0,0,0,0,0,0,0,0,0,0,0
1.52,55.97,20.64,6.72,0,0,0,3.28,10.54,0,0,0,2.84,0,0,0,0,0,0.01,0,0,0,0,0,0,0,0,0,0,0,0,0,0
1.52,52.35,22.84,6.82,0,0,0,4.44,7.48,3.31,0,0,2.75,0,0,0,0,0,0.01,0,0,0,0,0,0,0,0,0,0,0,0,0,0
1.5,61.07,18.82,7.07,0,1.75,0,1.1,7.4,2.78,0,0,0,0,0,0,0,0,0.01,0,0,0,0,0,0,0,0,0,0,0,0,0,0
1.52,56.38,19.47,5.7,0,0,0,4.32,10.42,3.08,0,0,0.62,0,0,0,0,0,0.01,0,0,0,0,0,0,0,0,0,0,0,0,0,0
1.52,58.3,17.23,5.89,0,0,0,7.4,8.15,3.02,0,0,0,0,0,0,0,0,0.01,0,0,0,0,0,0,0,0,0,0,0,0,0,0
1.53,62.93,18.11,4.95,1.56,1.12,0.41,6.33,3.05,1.34,0,0,0,0,0,0,0,0,0.01,0.19,0,0,0,0,0,0,0,0,0,0,0,0,0
1.53,52.21,11.5,11.13,0.83,0,0.22,2.24,18.31,3.55,0,0,0,0,0,0,0,0,0.01,0,0,0,0,0,0,0,0,0,0,0,0,0,0
1.52,49.21,19.39,9.46,0,2.29,0,8.61,8.3,2.73,0,0,0,0,0,0,0,0,0.01,0,0,0,0,0,0,0,0,0,0,0,0,0,0
1.96,13.14,18.32,0,0,7.96,20.01,9.86,0,0,0,4.41,0,0,0,0,0,0,0,0,0,0,24.24,0,0,0,0,2.06,0,0,0,0,0
1.95,12.53,17.48,0,0,7.6,9.55,9.41,0,0,0,4.21,14.13,0,0,0,0,0,0,0,0,0,23.13,0,0,0,0,1.96,0,0,0,0,0
1.95,12.78,17.83,0,0,7.76,9.74,9.59,0,0,0,4.3,14.41,0,0,0,0,0,0,0,0,0,23.59,0,0,0,0,0,0,0,0,0,0
1.95,12.48,17.4,0,0,9.93,10.89,9.37,0,0,0,4.19,10.74,0,0,0,0,0,0,0,0,0,23.04,0,0,0,0,1.96,0,0,0,0,0
1.95,12.85,17.92,0,0,6.14,13.46,9.65,0,0,0,4.31,9.95,0,0,0,0,0,0,0,0,0,23.71,0,0,0,0,2.01,0,0,0,0,0
1.95,12.72,17.77,0,0,10.12,11.11,9.55,0,0,0,4.28,10.95,0,0,0,0,0,0,0,0,0,23.5,0,0,0,0,0,0,0,0,0,0
1.94,12.2,17.01,0,0,9.7,10.65,9.13,2.29,0,0,4.09,10.5,0,0,0,0,0,0,0,0,0,22.52,0,0,0,0,1.91,0,0,0,0,0
1.94,12.29,17.15,0,0,9.77,10.73,9.2,0,1.52,0,4.12,10.58,0,0,0,0,0,0,0,0,0,22.72,0,0,0,0,1.92,0,0,0,0,0
1.95,13.08,18.23,0,0,0,11.41,9.82,0,0,0,4.39,16.88,0,0,0,0,0,0,0,0,0,24.14,0,0,0,0,2.05,0,0,0,0,0
1.94,12.18,16.99,0,0,9.7,10.63,11.53,0,0,0,4.09,10.48,0,0,0,0,0,0,0,0,0,22.49,0,0,0,0,1.91,0,0,0,0,0
1.96,18.18,21.88,0,0,11.8,10.86,27.38,0,0,0,4.5,0,0,0,0,0,0,0,0,0,0,4.33,0,0,0,0,1.07,0,0,0,0,0
1.95,17.08,20.55,0,0,11.08,5.1,25.74,0,0,0,4.23,11.16,0,0,0,0,0,0,0,0,0,4.06,0,0,0,0,1,0,0,0,0,0
1.95,17.25,20.76,0,0,11.2,5.15,26,0,0,0,4.27,11.27,0,0,0,0,0,0,0,0,0,4.1,0,0,0,0,0,0,0,0,0,0
1.95,16.8,20.23,0,0,14.33,5.75,25.34,0,0,0,4.17,8.39,0,0,0,0,0,0,0,0,0,4,0,0,0,0,0.99,0,0,0,0,0
1.95,17.77,21.39,0,0,9.08,7.3,26.79,0,0,0,4.4,7.99,0,0,0,0,0,0,0,0,0,4.23,0,0,0,0,1.05,0,0,0,0,0
1.95,16.98,20.44,0,0,14.47,5.81,25.58,0,0,0,4.2,8.48,0,0,0,0,0,0,0,0,0,4.04,0,0,0,0,0,0,0,0,0,0
1.94,16.31,19.63,0,0,13.9,5.58,24.58,2.98,0,0,4.04,8.14,0,0,0,0,0,0,0,0,0,3.88,0,0,0,0,0.96,0,0,0,0,0
1.94,16.59,19.96,0,0,14.14,5.68,24.99,0,1.31,0,4.12,8.28,0,0,0,0,0,0,0,0,0,3.95,0,0,0,0,0.98,0,0,0,0,0
1.95,18.71,22.51,0,0,0,6.39,28.19,0,0,0,4.64,14.01,0,0,0,0,0,0,0,0,0,4.45,0,0,0,0,1.1,0,0,0,0,0
1.94,15.77,18.98,0,0,13.44,5.39,29.96,0,0,0,3.91,7.87,0,0,0,0,0,0,0,0,0,3.75,0,0,0,0,0.93,0,0,0,0,0
1.85,41.46,0,0,0,0,0,16.06,15.49,0,0,0,0,0,0,0,0,0,0,0,0,0,0,8.31,0,0,0,0,0,14.98,3.7,0,0
1.82,41.46,0,0,0,0,0,16.05,15.34,0,0,0,0,0,0,0,0,0,0,0,0,0,0,14.64,0,0,0,0,0,12.51,0,0,0
1.82,39.42,2.06,0,0,0,0,16.08,15.37,0,0,0,0,0,0,0,0,0,0,0,0,0,0,14.57,0,0,0,0,0,12.5,0,0,0
1.83,39.45,0,0,0,0,0,16.11,15.39,0,0,0,0,0,0,0,0,0,0,0,0,0,0,14.57,0,0,0,0,0,12.48,0,2,0
1.83,39.51,0,0,0,0,0,16.01,15.43,0,0,0,0,0,0,0,0,0,0,0,0,0,0,14.54,0,2.01,0,0,0,12.5,0,0,0
1.83,39.39,0,0,0,0,0,16.13,15.41,0,0,1.97,0,0,0,0,0,0,0,0,0,0,0,14.6,0,0,0,0,0,12.5,0,0,0
1.82,39.53,0,0,0,0,0,17.91,15.38,0,0,0,0,0,0,0,0,0,0,0,0,0,0,14.66,0,0,0,0,0,12.52,0,0,0
1.82,39.47,0,0,0,0,0,16.05,17.37,0,0,0,0,0,0,0,0,0,0,0,0,0,0,14.64,0,0,0,0,0,12.47,0,0,0
1.83,39.47,0,0,0,0,0,16.1,15.39,0,0,0,0,0,0,0,0,0,0,0,0,0,0,16.59,0,0,0,0,0,12.45,0,0,0
1.81,47.47,0,0,0,0,0,10.06,15.38,0,0,0,0,0,0,0,0,0,0,0,0,0,0,14.62,0,0,0,0,0,12.47,0,0,0
1.59,62.25,5.5,2.88,0.84,0.1,0,0,0.99,12.44,0,0,0,0,0,0,0,0,0,0,0,0,0,15,0,0,0,0,0,0,0,0,0
1.59,61.27,5.5,2.88,0.82,0.1,0,0,0.96,13.47,0,0,0,0,0,0,0,0,0,0,0,0,0,15,0,0,0,0,0,0,0,0,0
1.59,61.26,5.5,2.88,0.83,0.1,0,0,0,14.43,0,0,0,0,0,0,0,0,0,0,0,0,0,15,0,0,0,0,0,0,0,0,0
1.59,61.75,5.5,2.88,0.82,0.1,0,0,0.96,13.48,0,0,0,0,0,0,0,0,0,0,0,0,0,14.51,0,0,0,0,0,0,0,0,0
1.58,62.27,5.5,2.88,0.82,0.1,0,0,0.96,13.47,0,0,0,0,0,0,0,0,0,0,0,0,0,14,0,0,0,0,0,0,0,0,0
1.59,59.76,6,3.88,0.83,0.1,0,0,0.96,13.47,0,0,0,0,0,0,0,0,0,0,0,0,0,15,0,0,0,0,0,0,0,0,0
1.59,60.76,6,2.88,0.93,0,0,0,0.96,13.47,0,0,0,0,0,0,0,0,0,0,0,0,0,15,0,0,0,0,0,0,0,0,0
1.58,59.76,8,2.88,0.82,0.1,0,0,0.96,13.47,0,0,0,0,0,0,0,0,0,0,0,0,0,14.01,0,0,0,0,0,0,0,0,0
1.59,61.75,6,2.88,0.83,0.1,0,0,6.96,7.47,0,0,0,0,0,0,0,0,0,0,0,0,0,14.01,0,0,0,0,0,0,0,0,0
1.59,59.07,5.93,2.85,4.04,0,0,0,0.95,13.32,0,0,0,0,0,0,0,0,0,0,0,0,0,13.84,0,0,0,0,0,0,0,0,0
1.85,0,29.36,0,0,0,0,0,0,0,0,53.32,0,0,0,0,0,0,0,0,0,0,17.32,0,0,0,0,0,0,0,0,0,0
1.87,0,19.36,0,0,0,0,0,0,0,0,49.32,0,0,0,0,0,0,0,0,0,0,26.32,0,0,0,0,0,5,0,0,0,0
1.86,0,19.36,0,0,0,0,0,0,0,0,57.32,0,0,0,0,0,0,0,0,0,0,23.32,0,0,0,0,0,0,0,0,0,0
2,11.98,21.32,0,0,0,0,0,0,0,0,2.57,0,0,0,0,0,0.38,0,21.46,0,3.19,0,27.32,0,7.22,0,0,0,4.56,0,0,0
2,12.03,21.41,0,0,0,0,1.01,0,0,0,0,0,0,0,0,0,0.38,0.01,21.53,0,3.21,0,27.43,0,7.26,0.7,0,0,4.58,0,0.45,0
2,11.54,20.53,0,0,0,0,3.88,0,0,0,0,0,0,0,0,0,0.36,0.01,21.82,0,3.07,0,26.34,0,6.95,0.67,0,0,4.39,0,0.44,0
2,11.82,21.06,0,0,0,0,1.47,0,0,0,0,0,0,0,0,0,0.37,0.01,22.37,0,3.15,0,26.99,0,7.13,0.68,0,0,4.5,0,0.45,0
2,12,21.37,0,0,0,0,1.48,0,0,0,0,0,0,0,0,0,0.38,0.01,23.84,0,3.2,0,23.63,0,7.23,0.7,0,0,5.7,0,0.46,0
1.99,11.87,21.15,0,0,0,1.93,1.46,0,0,0,0,0,0,0,0,0,0.37,0.01,22.69,0,3.17,0,23.41,0,7.16,0.69,0,0,5.64,0,0.45,0
2,11.75,20.92,0,0,0,0,1.45,0,0,0,0,0,0,0,0,0,0.37,0.01,22.68,0,3.13,0,25.89,0,7.08,0.69,0,0,5.58,0,0.45,0
1.88,9.99,33,0,0,0,0,0,0,0,0,15,0,0,0,0,0,0,0.05,14.99,0,9.99,0,4.99,0,4,0,0,0,0,3,4.99,0
1.88,9.79,32.3,0,0,0,0,0,0,0,0,14.68,0,0,0,0,0,0,0.06,14.69,0,9.79,0,4.9,0,3.92,0,0,0,0,2.94,6.93,0
1.89,7.31,28.36,0,0,0,0,0,0,0,0,23.83,0,0,0,0,0,0,0,15.61,0,6.81,0,0.74,0,4.18,0,0,0,0,0,13.16,0
1.87,8.61,31.96,0,0,0,0,7.77,0,0,0,10.54,0,0,0,0,0,0,0.05,16.03,0,5.04,0,0,0,4.63,0,0,0,0,4.64,10.73,0
1.88,8.99,33.03,0,0,0,0,2.08,0,0,0,11.31,0,0,0,0,0,0,0.06,17.37,0,5.41,0,0,0,4.95,0,0,0,0,3.83,12.97,0
1.88,8.95,32.88,0,0,0,0,2.02,0,0,0,11.26,0,0,0,0,0,0,0.06,17.29,0,5.38,0,0,0,5.44,0,0,0,0,3.81,12.91,0
1.88,8.91,32.7,0,0,0,0,2.02,0,0,0,11.2,0,0,0,0,0,0,0.06,17.2,0,5.36,0,0,0,5.91,0,0,0,0,3.79,12.85,0
1.87,8.4,31.15,0,0,0,0,10.08,0,0,0,10.27,0,0,0,0,0,0,0.05,15.63,0,4.92,0,0,0,4.51,0,0,0,0,4.53,10.46,0
1.87,9.99,32.99,0,0,0,0,0,0,0,0,14.98,0,0,0,0,0,0,0.06,14.99,0,10,0,0,0,4,0,0,0,0,3,9.99,0
1.87,10.12,33.35,0,0,0,0,0,0,0,0,15.15,0,0,0,0,0,0,0.05,15.16,0,10.1,0,5.05,0,4.04,0,0,0,0,1.93,5.05,0
1.87,10.22,33.68,0,0,0,0,0,0,0,0,15.3,0,0,0,0,0,0,0.05,15.31,0,10.21,0,5.1,0,4.08,0,0,0,0,3.06,2.99,0
2.08,0,3.12,0,0,0,2.06,0,1.04,2.08,0,0,0,0,0,0,0,0,0,0,0,0,20.79,16.84,0,0,0,0,24.95,20.79,0,8.33,0
2.12,0,3.28,0,0,0,0,0,5.46,0,0,0,0,0,0,0,0,0,0,0,0,0,21.27,17.49,0,0,0,0,21.87,21.88,0,8.75,0
1.85,0,0,0,0,0,0,0,0,0,0,0,0,0,0,0,0,0,0,0,0,0,0,0,0,0,72,0,28,0,0,0,0
1.97,0,0,0,0,0,0,0,0,0,0,0,0,0,0,0,0,0,0,0,0,0,0,0,0,0,82,0,18,0,0,0,0
1.91,0,0,0,0,0,0,0,0,0,0,0,0,0,0,0,0,0,0,0,0,0,0,0,0,0,77,0,23,0,0,0,0
1.79,0,0,0,0,0,0,0,0,0,0,0,0,0,0,0,0,0,0,0,0,0,0,0,0,0,67,0,33,0,0,0,0
1.8,0,0,0,0,0,0,0,0,0,0,0,0,0,0,0,0,0,0,0,0,0,0,0,0,0,68,0,32,0,0,0,0
1.72,0,11,3,3,0,0,0,0,0,0,0,0,0,0,0,0,0,0,0,0,0,0,0,0,0,62,0,21,0,0,0,0
1.8,0,0,0,0,1.5,0,0,0,0,0,0,0,0,0,0,0,0,0,0,0,0,0,0,0,0,67,0,31.5,0,0,0,0
1.81,0,0,0,0,3,0,0,0,0,0,0,0,0,0,0,0,0,0,0,0,0,0,0,0,0,67,0,30,0,0,0,0
1.8,0,0,0,0,0,0,0,0,0,0,0,1.1,0,0,0,0,0,0,0,0,0,0,0,0,0,67,0,31.9,0,0,0,0
1.81,0,0,0,0,0,0,0,0,0,0,0,3,0,0,0,0,0,0,0,0,0,0,0,0,0,67,0,30,0,0,0,0
1.88,7.46,31.44,0,0,0,0,1.11,0,0,0,20.99,0,0,0,0,0,0,0.03,19.61,0,4.49,0,0,0,4.85,0,0,0,0,6.08,3.94,0
1.88,7.24,34.6,0,0,0,0,1.12,0,0,0,17.07,0,0,0,0,0,0,0.03,19.6,0,4.52,0,0,0,4.75,0,0,0,0,6.09,4.98,0
1.88,7.38,34.58,0,0,0,0,2.86,0,0,0,13,0,0,0,0,0,0,0.03,20.65,0,4.52,0,0,0,4.85,0,0,0,0,6.1,6.03,0
1.88,7.41,34.45,0,0,0,0,1.15,0,0,0,14.93,0,0,0,0,0,0,0.03,20.61,0,4.49,0,0,0,4.86,0,0,0,0,6.09,5.98,0
1.88,7.41,34.7,0,0,0,0,1.15,0,0,0,15.57,0,0,0,0,0,0,0.03,20.67,0,4.53,0,0,0,3.75,0,0,0,0,6.13,6.06,0
1.88,7.32,34.54,0,0,0,0,5.1,0,0,0,11.02,0,0,0,0,0,0,0.03,20.63,0,4.48,0,0,0,4.81,0,0,0,0,6.09,5.98,0
1.88,7.35,34.69,0,0,0,0,2.84,0,0,0,12.95,0,0,0,0,0,0,0.03,22.7,0,2.48,0,0,0,4.83,0,0,0,0,6.12,6.01,0
1.89,12.46,29.55,0,0,0,0,2.85,0,0,0,12.96,0,0,0,0,0,0,0.03,20.67,0,4.51,0,0,0,4.83,0,0,0,0,6.12,6.02,0
1.87,7.44,34.42,0,0,0,0,3.2,0,0,0,12.94,0,0,0,0,0,0,0.03,20.58,0,4.5,0,0,0,4.79,0,0,0,0,1.08,11.02,0
1.88,7.82,34.48,0,0,0,0,2.82,0,0,0,12.99,0,0,0,0,0,0,0.03,25,0,0,0,0,0,4.77,0,0,0,0,6.08,6.01,0
1.69,0,0,1.35,0,6.48,0,0,42.9,0,0,0,0,0,0,0,0,0,0,0,0,0,0,0,0,0,0,0,30.03,19.24,0,0,0
1.69,0,0,2.47,0,6.29,0,0,41.48,0,0,1.39,0,0,0,0,0,0,0,0,0,0,0,0,0,0,0,0,27.17,15.98,0,5.22,0
1.69,0,0,1.46,0,8.42,0,0,40.09,0,0,1.37,0,0,0,0,0,0,0,0,0,0,0,0.93,0,0,0,0,26.43,12.94,0,8.36,0
1.68,0,0,0.48,0,1.51,0,9.73,29.5,1.93,0,6.85,0,0,0,0,0,0,0,0,0,0,0,1.52,0,0,0,0,29.09,11.03,0,8.36,0
1.7,0,0,0.49,0,1.34,0,9.64,29.31,2.92,0,5.08,0,0,0,0,0,0,0,0,0,0,0,1.41,0,0,0,0,27,10.93,0,11.88,0
1.69,0,0,0.49,0,1.57,0,9.67,29.58,3.33,0,3.24,0,0,0,0,0,0,0,0,0,0,0,1.42,0,0,0,0,28.05,11.06,0,11.59,0
1.69,0,0,3.31,0,8.46,0,0,38.26,0,0,1.38,0,0,0,0,0,0,0,0,0,0,0,0.94,0,0,0,0,26.38,12.92,0,8.35,0
1.7,0,0,1.81,0,4.38,0,0,40.19,0,0,6.78,0,0,0,0,0,0,0,0,0,0,0,1.54,0,0,0,0,25.5,13.66,0,6.14,0
1.67,0,0,1.41,0,4.41,0,0,31.94,0,0,6.88,0,0,0,0,0,0,0,0,0,0,0,0.65,0,0,0,0,34.4,13.23,0,7.08,0
1.75,0,57.77,0,0,0,0,0,0,0,0,20.17,0,0,0,0,0,0,0,10.8,0,5.76,0,0,0,5.5,0,0,0,0,0,0,0
1.74,0,59,0,0,0,0,0,0,0,0,20.6,0,0,0,0,0,0,0,9,0,5.78,0,0,0,5.62,0,0,0,0,0,0,0
1.77,0,55.26,0,3.51,0,0,0,0,0,0,15.8,0,0,0,0,0,0,0,12.28,0,7.89,0,0,0,5.26,0,0,0,0,0,0,0
1.66,2.06,39.98,0.97,0,0,15.02,14.92,0,0,0,25.06,0,0,0,0,0,0,0,0,0,0,0,0,0,0,0,0,0,0,0,1.99,0
1.62,12.01,35.01,2.51,0,0,15.01,9.92,8.02,0,0,17.04,0,0,0,0,0,0,0,0,0,0,0,0,0,0,0,0,0,0,0,0.48,0
1.62,1.98,44.95,0.54,0,0,17.48,10.12,0,7.99,0,11.95,0,0,0,0,0,0,0,0,0,0,0,0,0,0,0,0,0,0,0,4.99,0
1.67,7.88,29.77,5.97,0,0,5.96,8.78,0,0,0,36.68,0,0,0,0,0,0,0,0,0,0,0,0,0,0,0,0,0,0,0,4.96,0
1.59,11.98,43.04,1.99,0,0,6.99,9.94,5.04,3.98,0,14.04,0,0,0,0,0,0,0,0,0,0,0,0,0,0,0,0,0,0,0,3,0
1.66,9.02,35,1.98,0,0,9.5,14.08,1.44,0,0,21.48,0,0,0,0,0,0,0,0,0,0,0,0,0,4.99,0,0,0,0,0,2.51,0
1.65,8.97,34.95,2.02,0,9.99,5.49,14.08,1.55,0,0,17.95,0,0,0,0,0,0,0,0,0,0,0,0,0,2.99,0,0,0,0,0,2.01,0
1.61,12.05,34.96,2.01,7.44,0,8.01,10.04,8.02,0,0,10.96,6,0,0,0,0,0,0,0,0,0,0,0,0,0,0,0,0,0,0,0.51,0
1.66,8.65,33.25,2.02,0,7.49,6.98,13.81,1.36,0,0,21.22,0,0,0,0,0,0,0,0,0,0,0,0,0,2.98,0,0,0,0,0,2.24,0
1.66,8.65,33.23,2.01,0,7.45,10.01,13.72,1.4,0,0,18.29,0,0,0,0,0,0,0,0,0,0,0,0,0,3,0,0,0,0,0,2.24,0
1.51,61.5,0,14,5.2,0,0,0.1,15.3,3.8,0,0,0,0,0,0,0,0,0,0,0,0,0,0,0,0,0.1,0,0,0,0,0,0
1.51,61.24,0,13.99,5.19,0,0,0.4,15.28,3.8,0,0,0,0,0,0,0,0,0,0,0,0,0,0,0,0,0.1,0,0,0,0,0,0
1.52,60.66,0,13.09,6.5,0,0,0.96,14.79,0,0,0,0,0,0,0,0,0,0,0,0,0,0,0,0,3.9,0.1,0,0,0,0,0,0
1.52,62.23,0,13.01,5.1,0,0,0.95,14.71,0,0,0,0,0,0,0,0,0,0,0,0,0,0,0,0,3.9,0.1,0,0,0,0,0,0
1.51,64.06,0,13.39,5.3,0,0,1.96,15.19,0,0,0,0,0,0,0,0,0,0,0,0,0,0,0,0,0,0.1,0,0,0,0,0,0
1.51,62.02,0,14.2,5.2,0,0,0.38,15.5,2.6,0,0,0,0,0,0,0,0,0,0,0,0,0,0,0,0,0.1,0,0,0,0,0,0
1.51,63.17,0,12.61,5.21,0,0,0.19,15.52,3.2,0,0,0,0,0,0,0,0,0,0,0,0,0,0,0,0,0.1,0,0,0,0,0,0
1.97,4.6,18.38,0,0,0,0,0,0,0,0,0,0,0,0,0,0,0,0.1,20.07,0,0,0,4.6,24.97,9.19,0,0,0,14.09,4,0,0
1.89,1.1,4,0,0,0,3.5,0,22.4,0,0,0,0,0,0,0,0,0,0,0,0,0,0,22.6,0,0,0,0,20.3,26.1,0,0,0
1.65,47.6,14,7.2,0,0.4,28.5,0,0,0,0,0,0,0,0,0,0,0,0,0,0,0,0,0.1,0,2.2,0,0,0,0,0,0,0
2.1,10.49,21.38,0,3.8,0,0.9,18.38,0,0,0,3.6,2.2,0,0,0,0,0,0,0,0,0,35.35,0,0,0,0,3.9,0,0,0,0,0
1.85,38.2,0,0,0,0,10.2,0,19.4,0,0,0,0,0,0,0,0,0,0,0,0,0,0,25.6,0,0.7,0,0,0,5.9,0,0,0
1.85,10.89,30.66,0,0,0,0,4,0,0,0,31.06,0,0,0,0,0,0,0,12.39,0,0,0,0,0,3.6,0,0,0,2.7,1.1,3.6,0
1.74,34.03,11.81,2.9,0,6.51,15.92,0.6,0,0,0,7.11,1.2,0,0,0,0,0,0,0,0,0,0,14.31,0,5.61,0,0,0,0,0,0,0
1.66,54.8,0,0,0,0,0,22.1,13.2,0,0,0,0,0,0,0,0,0,0,0,0,0,0,0,0,0.6,0,0,0,7.4,1.9,0,0
1.82,4.8,7,0,0,0,0,4.4,11.1,11.8,0,0,0,0,0,0,0,0,0,0,0,0,0,12.5,0,0,0,0,26.2,22.2,0,0,0
1.85,11.78,26.94,0,6,0,15.53,4.98,8,3,0,0,0,0,0,0,0,0,0.05,0,0,0,17.71,5.01,0,0,0,0,0,0,0,1,0
1.77,9.75,43.92,0,0,0,0,9.71,0,0,0,7.81,0,0,0,0,0,0,0,11.73,0,10.74,0,0,0,5.85,0,0,0,0,0.49,0,0
1.75,10.04,45.24,0,0,0,0,10.01,0,0,0,8.04,0,0,0,0,0,0,0,12.08,0,11.06,0,0,0,3.02,0,0,0,0,0.51,0,0
1.77,14.05,44.44,0,0,0,0,9.35,0,0,0,4.68,0,0,0,0,0,0,0,11.69,0,11.69,0,0,0,3.51,0,0,0,0,0.59,0,0
1.77,12.89,40.8,0,0,0,0,8.59,0,0,0,8.59,0,0,0,0,0,0,0,11.81,0,11.81,0,0,0,4.97,0,0,0,0,0.54,0,0
1.77,12.01,39.12,0,0,0,0,8,0,0,0,11.01,0,0,0,0,0,0,0,11.53,0,12.52,0,0,0,5,0,0,0,0,0.81,0,0
1.77,14.29,36.84,0,0,0,0,7.14,0,0,0,12.27,0,0,0,0,0,0,0,12.27,0,12.27,0,0,0,4.09,0,0,0,0,0.83,0,0
1.77,19.57,33.69,0,0,0,0,9.78,0,0,0,10.87,0,0,0,0,0,0,0,11.41,0,11.41,0,0,0,2.73,0,0,0,0,0.54,0,0
1.77,16.57,34.17,0,0,0,0,8.29,0,0,0,14.51,0,0,0,0,0,0,0,10.89,0,10.89,0,0,0,4.15,0,0,0,0,0.53,0,0
1.51,61.54,0,14.01,5.2,0,0,0.04,15.31,3.8,0,0,0,0,0,0,0,0,0,0,0,0,0,0,0,0,0.1,0,0,0,0,0,0
2.08,0,3.13,0,0,0,2.08,0,1.04,2.08,0,0,0,0,0,0,0,0,0,0,0,0,20.83,16.87,0,0,0,0,25,20.63,0,8.34,0
1.67,0,25,17,0,0,0,17,4,4,0,0,0,0,0,0,0,0,0,0,0,0,0,0,0,0,0,33,0,0,0,0,0
1.7,0,23,15,0,0,0,15,4,4,0,0,0,0,0,0,0,0,0,0,0,0,0,0,0,0,0,31,0,0,0,8,0
1.61,0,33.34,17.17,0,0,0,8.08,8.08,8.08,0,0,0,0,0,0,0,0,0,0,0,0,0,0,0,0,0,25.25,0,0,0,0,0
1.62,4.04,33.34,17.17,0,0,0,12.12,4.04,4.04,0,0,0,0,0,0,0,0,0,0,0,0,0,0,0,0,0,25.25,0,0,0,0,0
1.61,0,33.34,17.17,0,0,4.04,4.04,8.08,8.08,0,0,0,0,0,0,0,0,0,0,0,0,0,0,0,0,0,25.25,0,0,0,0,0
1.61,0,33.34,17.17,0,0,0,4.04,8.08,8.08,0,4.04,0,0,0,0,0,0,0,0,0,0,0,0,0,0,0,25.25,0,0,0,0,0
1.81,0,17.17,13.13,0,0,4.04,13.13,0,0,0,0,0,0,0,0,0,0,0,0,0,0,0,0,0,0,0,52.53,0,0,0,0,0
1.78,0,17.17,13.13,0,0,0,13.13,0,4.04,0,0,0,0,0,0,0,0,0,0,0,0,0,0,0,0,0,52.53,0,0,0,0,0
1.8,0,18,14,0,2,0,14,0,0,0,0,1,0,0,0,0,1,0,1,0,0,0,0,0,0,0,49,0,0,0,0,0
1.9,26.77,35.06,0,0,0,0,0,0,0,0,11.63,0,0,0,0,0,0.96,0,5.6,0,1.1,0,11.85,0,5.61,0,0,0,0.64,0.17,0.61,0
1.9,26.55,34.79,0,0,0,0,0,0,0,0,11.67,0,0,0,0,0,0.97,0,5.57,0,1.1,0,11.89,0,5.55,0,0,0,0.64,0,1.27,0
1.9,25.91,32.06,0,0,0,0,0,0,0,0,16.48,0,0,0,0,0,0.96,0,5.41,0,1.06,0,11.51,0,5.4,0,0,0,0.6,0,0.61,0
1.9,29.82,29.2,0,0,0,0,0,0,0,0,14.37,0,0,0,0,0,0.9,0,5.3,0,1.05,0,12.9,0,5.27,0,0,0,0.59,0,0.6,0
1.9,31.93,28.89,0,0,0,0,0,0,0,0,10.99,0,0,0,0,0,0.9,0,5.27,0,1.04,0,14.55,0,5.24,0,0,0,0.59,0,0.6,0
1.91,31.97,28.91,0,0,0,0,0,0,0,0,11,0,0,0,0,0,0.61,0,5.47,0,1.04,0,14.56,0,5.25,0,0,0,0.59,0,0.6,0
1.91,32.08,29.01,0,0,0,0,0,0,0,0,10.99,0,0,0,0,0,0.9,0,5.27,0,1.04,0,14.66,0,4.72,0,0,0,0.73,0,0.6,0
1.91,31.98,29.07,0,0,0,0,0,0,0,0,11.02,0,0,0,0,0,0.9,0,5.28,0,1.05,0,14.58,0,4.65,0,0,0,0.59,0,0.88,0
1.9,31,28.07,0,0,0,0,0,0,0,0,12.28,0,0,0,0,0,0.89,0,4.69,0,1,0,15.81,0,5.09,0,0,0,0.58,0,0.59,0
1.9,31.03,27.95,0,0,0,0,0,0,0,0,12.29,0,0,0,0,0,0.89,0,5.11,0,0.65,0,15.82,0,5.09,0,0,0,0.58,0,0.59,0
1.86,7.25,34.62,0,0,0,0,0.97,0,0,0,23.91,0,0,0,0,0,0,0.02,15.64,0,4.52,0,0,0,4.83,0,0,0,3.5,1.61,3.13,0
1.86,7.35,34.57,0,0,0,0,0.95,0,0,0,23.79,0,0,0,0,0,0,0.02,15.65,0,4.52,0,0,0,4.86,0,0,0,5.09,0,3.2,0
1.86,7.3,34.43,0,0,0,0,1.22,0,0,0,23.88,0,0,0,0,0,0,0.03,15.65,0,4.51,0,0.91,0,4.74,0,0,0,1.32,3.11,2.9,0
1.86,7.41,34.78,0,0,0,0,1.4,0,0,0,23.59,0,0,0,0,0,0,0.02,15.33,0,4.45,0,4.53,0,4.75,0,0,0,0.68,3.06,0,0
1.85,7.4,34.59,0,0,0,0,4.8,0,0,0,19.9,0,0,0,0,0,0,0.05,15.66,0,4.51,0,0,0,4.77,0,0,0,3.51,1.59,3.22,0
1.85,7.5,34.34,0,0,0,0,1.04,0,0,0,23.66,0,0,0,0,0,0,0.05,15.63,0,4.5,0,0,0,0.13,0,0,0,5.49,3.58,4.08,0
1.85,0,41.86,0,0,0,0,1.22,0,0,0,23.64,0,0,0,0,0,0,0.03,15.66,0,4.5,0,1.46,0,4.85,0,0,0,0.66,3.1,3.02,0
1.85,7.42,34.49,0,0,0,0,0.96,0,0,0,23.85,0,0,0,0,0,0,0.02,15.58,0,4.48,0,1.98,0,4.79,0,0,0,0.27,2.93,3.23,0
1.85,7.35,34.46,0,0,0,0,0.98,0,0,0,23.88,0,0,0,0,0,0,0.03,15.64,0,4.51,0,0,0,4.78,0,0,0,0.17,3,5.2,0
1.85,7.39,34.46,0,0,0,0,0.93,0,0,0,23.84,0,0,0,0,0,0,0.02,15.61,0,4.51,0,3.47,0,4.84,0,0,0,0.26,1.44,3.23,0
1.63,31.91,8.47,4.34,0,5.26,9.14,19.75,2.38,2.35,0,0,12.81,0,0,0,0,0,0,0,0,0,0,0,0,3.59,0,0,0,0,0,0,0
1.61,39.82,10.85,1.85,0,13.47,3.29,18.97,2.03,0,0,0,9.72,0,0,0,0,0,0,0,0,0,0,0,0,0,0,0,0,0,0,0,0
1.61,39,10.63,1.81,0,13.2,1.21,20.64,1.99,0,0,0,9.52,0,0,0,0,0,0,0,0,0,0,0,0,2,0,0,0,0,0,0,0
1.62,42.21,10.66,1.21,0,12.13,1.21,18.63,2.99,0,0,0,8.95,0,0,0,0,0,0,0,0,0,0,0,0,2.01,0,0,0,0,0,0,0
1.61,35.6,8.38,5.72,0,13.87,3.38,19.52,2.09,2.06,0,0,9.38,0,0,0,0,0,0,0,0,0,0,0,0,0,0,0,0,0,0,0,0
1.59,42.38,9.76,2.22,0,18.17,1.48,22.73,0.91,1.8,0,0,0.55,0,0,0,0,0,0,0,0,0,0,0,0,0,0,0,0,0,0,0,0
1.65,18.1,14.58,2.84,0,19.39,5.67,4.85,19.89,0,0,3.56,7,0,0,0,0,0,0,0,0,0,0,0,0,4.12,0,0,0,0,0,0,0
1.6,54.21,4.87,6.65,0,3.63,4.43,4.54,18.61,0,0,0,1.96,0,0,0,0,0,0,0,0,0,0,0,0,1.1,0,0,0,0,0,0,0
1.65,38.5,4.49,2.45,0,5.57,9.78,33.47,1.01,0,0,0,4.22,0,0,0,0,0,0,0,0,0,0,0,0,0.51,0,0,0,0,0,0,0
1.61,31.94,6.43,6.27,0,11.41,3.34,23.55,2.06,0.68,0,6.29,8.03,0,0,0,0,0,0,0,0,0,0,0,0,0,0,0,0,0,0,0,0
1.86,7.29,35.22,0,0,0,0,0,0,0,0,24.03,0,0,0,0,0,0,0.03,15.73,0,4.55,0,0,0,4.86,0,0,0,3.52,1.62,3.15,0
1.86,7.39,35.18,0,0,0,0,0,0,0,0,23.93,0,0,0,0,0,0,0.02,15.73,0,4.54,0,0,0,4.88,0,0,0,5.12,0,3.21,0
1.86,7.34,35.03,0,0,0,0,0.25,0,0,0,24,0,0,0,0,0,0,0.03,15.74,0,4.54,0,0.92,0,4.77,0,0,0,1.33,3.13,2.92,0
1.86,7.47,35.45,0,0,0,0,0.23,0,0,0,23.78,0,0,0,0,0,0,0.02,15.45,0,4.49,0,4.56,0,4.78,0,0,0,0.69,3.08,0,0
1.85,7.61,35.59,0,0,0,0,0.25,0,0,0,22.28,0,0,0,0,0,0,0.05,16.11,0,4.64,0,0,0,4.91,0,0,0,3.61,1.64,3.31,0
1.85,7.55,34.98,0,0,0,0,0,0,0,0,23.8,0,0,0,0,0,0,0.05,15.73,0,4.52,0,0,0,0.13,0,0,0,5.52,3.61,4.11,0
1.85,0,42.63,0,0,0,0,0,0,0,0,23.84,0,0,0,0,0,0,0.03,15.78,0,4.54,0,1.47,0,4.89,0,0,0,0.66,3.12,3.04,0
1.85,7.47,35.14,0,0,0,0,0,0,0,0,24.01,0,0,0,0,0,0,0.02,15.68,0,4.51,0,1.99,0,4.82,0,0,0,0,3.11,3.25,0
1.85,7.4,34.72,0,0,0,0,0.25,0,0,0,24.05,0,0,0,0,0,0,0.03,15.84,0,4.54,0,0,0,4.81,0,0,0,0,3.12,5.24,0
1.85,7.45,34.72,0,0,0,0,0,0,0,0,24.04,0,0,0,0,0,0,0.02,15.74,0,4.55,0,3.5,0,5.11,0,0,0,0,1.61,3.26,0
1.83,6.25,37.77,0,0,0,0,0,0,0,0,1.59,1.39,0,0,0,0,6.83,0.03,25.71,0,1.19,0,9.02,0,7.71,0,0,0,2.51,0,0,0
1.84,7.18,40.24,0,0,0,0,1.1,0,0,0,1.92,0,0,0,0,0,3.02,0.03,15.75,0,12.71,0,10.12,0,7.93,0,0,0,0,0,0,0
1.79,10.04,43.47,0,0,0,0,2.43,0,0,0,1.67,0.7,0,0,0,0,3.45,0.02,20.36,0,3.56,0,4.56,0,5.7,0,0,0,1.27,0,0,2.77
1.82,6.69,43.35,0,0,0,0,0.53,0,0,0,1.76,0.74,0,0,0,0,4.03,0.03,20.35,0,6.63,0,4.78,0,7.82,0,0,0,1.33,0.64,1.32,0
1.8,7.69,46.45,0,0,0,0,0,0,0,0,6.62,0,0,0,0,0,0,0.03,17.86,0,9.35,0,7.71,0,3.13,0,0,0,1.16,0,0,0
1.8,8.18,35.29,0,0,0,0,0,0,0,0,21.14,0,0,0,0,0,0,0.03,19,0,9.95,0,0,0,3.33,0,0,0,3.08,0,0,0
1.8,8.58,37.02,0,0,0,0,0,0,0,0,15.85,0,0,0,0,0,0,0.03,19.93,0,11.86,0,0,0,3.49,0,0,0,3.24,0,0,0
1.82,8.17,35.25,0,0,0,0,0,0,0,0,15.09,0,0,0,0,0,0,0.03,18.98,0,9.93,0,6.15,0,3.32,0,0,0,3.08,0,0,0
1.81,8.61,37.14,0,0,0,0,0,0,0,0,15.9,0,0,0,0,0,0,0.03,19.99,0,10.47,1.11,0,0,3.5,0,0,0,3.25,0,0,0
1.76,7.57,37.03,0,0,9.71,0,0,0,0,0,13.98,0,0,0,0,0,0,0.02,15.66,0,9.2,0,0,0,3.07,0,0,0,1.14,0,2.62,0
1.51,64.86,0,10,6.35,0,0,0,17.5,1,0,0.08,0,0,0,0,0,0,0,0,0,0,0,0.08,0,0,0.13,0,0,0,0,0,0
1.51,65.8,0,11.4,4.8,0,0,0,16.7,1,0,0.08,0,0,0,0,0,0.04,0,0,0,0,0,0.08,0,0,0.1,0,0,0,0,0,0
1.51,66.34,0,9.3,7.05,0,0,0,16.35,0.67,0,0.08,0,0,0,0,0,0,0,0,0,0,0,0.08,0,0,0.13,0,0,0,0,0,0
1.51,67.15,0,9.45,5.55,0,0,0,16.55,0.68,0,0.08,0,0,0,0.35,0,0.03,0,0,0,0,0,0.08,0,0,0.08,0,0,0,0,0,0
1.51,67.45,0,8.7,6.27,0,0,0,16.35,1,0,0.08,0,0,0,0,0,0.03,0.04,0,0,0,0,0.08,0,0,0,0,0,0,0,0,0
1.51,67.7,0,9.35,6.3,0,0,0,15.37,1,0,0.07,0,0,0,0,0,0,0,0,0,0,0,0.08,0,0,0.13,0,0,0,0,0,0
1.51,68.08,0,9.4,4.75,0,0,0,16.5,1,0,0.08,0,0,0,0,0,0.03,0,0,0,0,0,0.08,0,0,0.08,0,0,0,0,0,0
1.51,68.58,0,8.7,4.71,0,0,0,17.38,0.35,0,0.08,0,0,0,0,0,0.03,0,0,0,0,0,0.08,0,0,0.09,0,0,0,0,0,0
1.51,69.2,0,8.02,6.25,0,0,0,15.25,1,0,0.08,0,0,0,0,0,0.03,0,0,0,0,0,0.08,0,0,0.09,0,0,0,0,0,0
1.74,7.92,47.87,11.05,0,0,0,0,0,0,0,0,0,0,0,0,0,0,0.03,18.4,0,9.63,0,0,0,3.22,0,0,0,1.19,0,0.69,0
1.74,8.1,46.65,11.31,0,0,0,0,0,0,0,0,0,0,0,0,0,0,0.03,18.83,0,9.86,0,0,0,3.3,0,0,0,1.22,0,0.7,0
1.75,7.84,47.38,10.94,0,0,0,0,0,0,0,0,0,0,0,0,0,0,0.03,17.26,0,9.53,0,1.97,0,3.19,0,0,0,1.18,0,0.68,0
1.73,7.94,47.98,11.07,0,0,0,0,0,0,0,0,0,0,0,0,0,0,0.03,19.42,0,9.65,0,0,0,3.22,0,0,0,0,0,0.69,0
1.73,8.03,48.44,11.17,0,0,0,0,0,0,0,0,0,0,0,0,0,0,0.03,18.63,0,9.75,0,0,0,3.26,0,0,0,0,0,0.69,0
1.75,8.21,44.91,11.44,0,0,0,0,0,0,0,0,0,0,0,0,0,0,0.03,18.07,0,9.99,0,2.06,0,3.34,0,0,0,1.24,0,0.71,0
1.76,7.55,45.59,10.52,0,0,0,0,0,0,0,0,0,0,0,0,0,0,0.03,16.6,0,9.17,0,5.68,0,3.07,0,0,0,1.14,0,0.65,0
1.75,7.74,46.74,10.78,0,0,0,0,0,0,0,0,0,0,0,0,0,0,0.03,17.03,0,9.41,0,1.95,0,3.15,0,0,0,1.16,0,2.01,0
1.72,8.06,48.68,11.24,0,0,0,0,0,0,0,0,0,0,0,0,0,1.79,0.03,19.71,0,9.79,0,0,0,0,0,0,0,0,0,0.7,0
1.72,8.11,49.02,11.31,0,0,0,0,0,0,0,0,0,0,0,0,0,0,0.03,19.84,0,10.99,0,0,0,0,0,0,0,0,0,0.7,0
1.77,9.32,36.43,4.72,0,15.65,0,0,0,0,0,0,0,0,0,0,0,10.51,0.02,10.54,0,0,0,0.85,0,4,0,0,0,5,0,2.96,0
1.78,5.64,52.91,0,0,8.35,0,0,0,0,0,0,1.26,0,0,0,0,6.18,0.02,11.13,0,0,0,0,0,6.98,0,0,0,4.72,0,2.81,0
1.72,8.73,39.58,4.42,0,14.65,5.8,0,0,0,0,0,0,0,0,0,0,9.85,0.02,9.6,0,0,0,0.8,0,3.75,0,0,0,1.67,0,1.13,0
1.75,11.44,36.49,0,0,12.6,7.85,0,0,0,0,6.43,0,0,0,0,0,0,0.02,8.39,0,7.79,0,1.65,0,5.08,0,0,0,0.49,0,1.77,0
1.76,11.84,37.73,0,0,13.03,8.12,0,0,0,0,0,0,0,0,0,0,0,0.02,8.68,0,8.06,0,3.39,0,5.26,0,0,0,2.04,0,1.83,0
1.71,8.86,40.16,4.49,0,14.87,5.88,0,0,0,0,0,0,0,0,0,0,15.69,0.02,5.78,0,0,1.56,0.81,0,0,0,0,0,0.73,0,1.15,0
1.75,10.45,33.29,0,0,11.5,0,0,0,0,0,5.88,10,0,0,0,0,11.42,0.02,7.66,0,0,0,5.99,0,1.73,0,0,0,0.45,0,1.61,0
1.76,10.9,34.7,0,0,11.97,7.47,1.24,0,0,0,0,0,0,0,0,0,11.89,0.02,7.98,0,0,0,6.24,0,4.83,0,0,0,0,0,2.76,0
1.63,59.75,0,3.91,0,8.39,13.63,0,0,0,0,0,8.39,0,0,0,0,0,0,0,0,0,0,3.99,0,1.94,0,0,0,0,0,0,0
1.62,64.61,0,0,0,8.17,13.27,0,0,0,0,0,8.17,0,0,0,0,0,0,0,0,0,0,3.89,0,1.89,0,0,0,0,0,0,0
1.63,54.58,0,8.04,0,8.63,14.01,0,0,0,0,0,8.63,0,0,0,0,0,0,0,0,0,0,4.11,0,2,0,0,0,0,0,0,0
1.64,52.62,11.35,0,0,8.32,13.51,0,0,0,0,0,8.32,0,0,0,0,0,0,0,0,0,0,3.96,0,1.92,0,0,0,0,0,0,0
1.63,59.19,2.84,1.94,0,8.32,13.51,0,0,0,0,0,8.32,0,0,0,0,0,0,0,0,0,0,3.96,0,1.92,0,0,0,0,0,0,0
1.63,58.67,5.63,0,0,8.24,13.39,0,0,0,0,0,8.24,0,0,0,0,0,0,0,0,0,0,3.92,0,1.91,0,0,0,0,0,0,0
1.63,56.68,2.88,3.93,0,8.43,13.69,0,0,0,0,0,8.43,0,0,0,0,0,0,0,0,0,0,4.01,0,1.95,0,0,0,0,0,0,0
1.64,56.17,5.7,1.95,0,8.35,13.57,0,0,0,0,0,8.35,0,0,0,0,0,0,0,0,0,0,3.98,0,1.93,0,0,0,0,0,0,0
1.63,62.2,0,1.93,0,8.28,13.45,0,0,0,0,0,8.28,0,0,0,0,0,0,0,0,0,0,3.94,0,1.92,0,0,0,0,0,0,0
1.64,57.19,0,5.95,0,8.51,13.82,0,0,0,0,0,8.51,0,0,0,0,0,0,0,0,0,0,4.05,0,1.97,0,0,0,0,0,0,0
1.59,60,1,8.7,3.92,20.18,0,0,0,0,0,0,0,0,0,0,0,0,0,0,0,0,0,6.2,0,0,0,0,0,0,0,0,0
1.59,59.99,1,8.7,3.85,19.76,0,0,0.4,0.1,0,0,0,0,0,0,0,0,0,0,0,0,0,6.2,0,0,0,0,0,0,0,0,0
1.59,60,1,8.7,6.84,16.76,0,0,0.4,0.1,0,0,0,0,0,0,0,0,0,0,0,0,0,6.2,0,0,0,0,0,0,0,0,0
1.59,60.49,0.5,8.7,5.85,17.76,0,0,0.4,0.1,0,0,0,0,0,0,0,0,0,0,0,0,0,6.2,0,0,0,0,0,0,0,0,0
1.59,60.5,1.5,8.7,4.75,12.35,0,0,0,0,0,0,6,0,0,0,0,0,0,0,0,0,0,6.2,0,0,0,0,0,0,0,0,0
1.59,60.5,1.5,8.7,4.75,10.35,0,0,0,0,0,0,8,0,0,0,0,0,0,0,0,0,0,6.2,0,0,0,0,0,0,0,0,0
1.59,60.5,1.5,8.7,4.75,8.35,0,0,0,0,0,0,10,0,0,0,0,0,0,0,0,0,0,6.2,0,0,0,0,0,0,0,0,0
1.59,59.99,1,8.7,3.84,19.76,0,0.11,0.4,0,0,0,0,0,0,0,0,0,0,0,0,0,0,6.2,0,0,0,0,0,0,0,0,0
1.87,0,40,0,0,0,0,0,0,0,0,24,0,0,0,0,0,0,0,15,0,0,0,10,0,0,0,0,0,0,3,8,0
1.89,26.3,21.06,0,0,10.53,10.53,0,0,0,0,10.52,0,0,0,0,0,0,0,0,0,0,21.06,0,0,0,0,0,0,0,0,0,0
1.84,15.76,34.95,0,0,10.54,5.53,4.99,0,0,0,10.53,0,0,0,0,0,0,0,0,0,0,17.7,0,0,0,0,0,0,0,0,0,0
2.1,8.65,41.66,0,0,0,0,0,0,0,0,4.36,1.14,0,0,0,0,0,0,0,0,0,43,0,0,0,0,0.74,0,0.45,0,0,0
2.1,10.42,40.85,0,0,0,0,0,0,0,0,4.27,1.13,0,0,0,0,0,0,0,0,0,42.16,0,0,0,0,0.73,0,0.44,0,0,0
2.1,8.61,41.47,0,0,1.03,0,0,0,0,0,4.34,0.56,0,0,0,0,0,0,0,0,0,42.81,0,0,0,0,0.74,0,0.44,0,0,0
2.1,8.66,41.74,0,0,0,0.38,0,0,0,0,4.37,0.56,0,0,0,0,0,0,0,0,0,43.1,0,0,0,0,0.74,0,0.45,0,0,0
2.1,8.59,41.35,0,0,0,0,0,0,0,0,4.32,1.14,0,0,0,0,0,0,0,0,0,42.69,0,0,0,0,1.47,0,0.44,0,0,0
2.1,8.75,41.95,0,0,0,0,0,0,0,0,4.4,1.15,0,0,0,0,0,0,0,0,0,43.3,0,0,0,0,0,0,0.45,0,0,0
2.1,8.71,41.92,0,0,0,0,0,0,0,0,4.38,1.15,0,0,0,0,0,0.08,0,0,0,43.31,0,0,0,0,0,0,0.45,0,0,0
2.1,8.47,40.79,0,0,2.08,0,0,0,0,0,4.27,1.12,0,0,0,0,0,0,0,0,0,42.1,0,0,0,0,0.73,0,0.44,0,0,0
2.1,8.59,41.38,0,0,2.1,0,0,0,0,0,2.89,1.14,0,0,0,0,0,0,0,0,0,42.72,0,0,0,0,0.74,0,0.44,0,0,0
1.55,76.65,0,0.65,0,8.3,0,0,3,1.07,0,0,4.86,0,0,0,0,0,0,1,0,0,0,0,0,4.47,0,0,0,0,0,0,0
1.55,76.65,0,0.65,0,6.3,0,0,3,0.57,0,0,6.86,0,0,0,0,0,0,1,0,0,0,0,0,3.97,1,0,0,0,0,0,0
1.55,76.65,0,0.65,0,4.3,0,0,3,1.07,0,0,8.86,0,0,0,0,0,0,1,0,0,0,0,0,4.47,0,0,0,0,0,0,0
1.51,77.66,0,1.15,0,7.29,0,0,3,1.57,0,0,4.86,0,0,0,0,0,0,1,0,0,0,0,0,3.47,0,0,0,0,0,0,0
1.54,78.66,0,1.15,0,6.29,0,0,3,1.57,0,0,4.86,0,0,0,0,0,0,1,0,0,0,0,0,2.47,1,0,0,0,0,0,0
1.53,79.15,0,1.15,0,6.3,0,0,3,1.07,1,0,4.86,0,0,0,0,0,0,1,0,0,0,0,0,2.47,0,0,0,0,0,0,0
1.53,79.89,0,1.15,0,5.81,0,0,3,0.82,1.5,0,4.86,0,0,0,0,0,0,1,0,0,0,0,0,1.97,0,0,0,0,0,0,0
1.55,76.66,0,0.65,0,2.3,0,0,3,2.06,1,0,8.86,0,0,0,0,0,0,1,0,0,0,0,0,4.47,0,0,0,0,0,0,0
1.53,79.9,0,1.15,0,4.8,0,0,3,1.32,2,0,4.86,0,0,0,0,0,0,1,0,0,0,0,0,1.97,0,0,0,0,0,0,0
1.55,76.66,0,0.65,0,0,0,0,3,2.36,3,0,8.86,0,0,0,0,0,0,1,0,0,0,0,0,4.47,0,0,0,0,0,0,0
1.88,1.54,33.11,0,0,0,0,0,0,0,0,29.89,0,0,0,0,0,0,0,14.74,0,4.3,0,0,0,4.3,0,0,0,0,4.3,7.82,0
1.88,3.08,31.17,0,0,0,0,0,0,0,0,31.58,0,0,0,0,0,0,0,13.86,0,4.46,0,1.54,0,4.46,0,0,0,0,4.46,5.39,0
2.08,3.74,48.48,0,0,0,0,3.76,0,0,0,0,0,0,0,0,0,0,0.02,0,0,0,39.5,4.5,0,0,0,0,0,0,0,0,0
2.08,0,49.23,2.24,0,0,0,3.82,0,0,0,0,0,0,0,0,0,0,0.04,0,0,0,40.1,4.57,0,0,0,0,0,0,0,0,0
2.09,0,49.66,0,0,0,0,6.01,0,0,0,0,0,0,0,0,0,0,0.04,0,0,0,39.51,4.78,0,0,0,0,0,0,0,0,0
2.08,0,52.83,0,0,0,0,3.19,0,0,0,0,0,0,0,0,0,0,0.04,0,0,0,42.19,0,0,0,0,0,0,0,0,1.75,0
2.11,0,49.47,0,0,0,0,3.18,0,0,0,0,0,0,0,0,0,0,0.08,0,0,0,42.51,4.76,0,0,0,0,0,0,0,0,0
2.08,0,52.58,0,0,4.81,0,3.01,0,0,0,0,0,0,0,0,0,0,0.08,0,0,0,39.52,0,0,0,0,0,0,0,0,0,0
2.08,0,52.5,0,0,0,0,3.04,0,0,0,0,4.82,0,0,0,0,0,0.08,0,0,0,39.56,0,0,0,0,0,0,0,0,0,0
2.08,0,52.39,0,5,0,0,3,0,0,0,0,0,0,0,0,0,0,0.08,0,0,0,39.53,0,0,0,0,0,0,0,0,0,0
2.12,0,0,0,0,0,0,0,0,0,0,17.5,0,0,0,0,0,0,0,0,0,0,32.5,0,0,2.5,0,0,22.5,16,0,9,0
2.1,0,0,0,0,0,0,0,0,0,0,20,0,0,0,0,0,0,0,0,0,0,30,0,0,2.5,0,0,22.5,16,0,9,0
2.07,0,2.5,0,0,0,0,0,0,0,0,22.5,0,0,0,0,0,0,0,0,0,0,27.5,0,0,0,0,0,22.5,16,0,9,0
2.07,0,0,0,0,0,0,0,0,0,0,27.5,0,0,0,0,0,0,0,0,0,0,24,0,0,2.5,0,0,20,16,0,10,0
2.05,0,5,0,0,0,0,0,0,0,0,22.5,0,0,0,0,0,0,0,0,0,0,24,0,0,2.5,0,0,20,16,0,10,0
2.06,0,5,0,0,0,0,0,0,0,0,20,0,0,0,0,0,0,0,0,0,0,24,0,0,5,0,0,20,16,0,10,0
2.03,0,9,0,0,0,2.5,0,0,0,0,20,0,0,0,0,0,0,0,0,0,0,22.5,0,0,0,0,0,20,16,0,10,0
2.03,0,6.5,0,0,0,5,0,0,0,0,20,0,0,0,0,0,0,0,0,0,0,22.5,0,0,0,0,0,20,16,0,10,0
2.04,0,6.5,0,0,0,2.5,0,0,0,0,20,0,0,0,0,0,0,0,0,0,0,22.5,0,0,2.5,0,0,20,16,0,10,0
1.77,5.21,51.29,0,0,0,0,3.36,0,0,0,15.7,0,0,0,0,0,0,0,11.35,0,7.02,0,0,0,5.19,0,0,0,0,0.88,0,0
1.77,10.29,51.18,0,0,0,0,3.31,0,0,0,15.5,0,0,0,0,0,0,0,11.2,0,7.34,0,0,0,0,0,0,0,0,1.18,0,0
1.77,6.3,49.13,0,0,0,0,4.22,0,0,0,15.51,0,0,0,0,0,0,0,11.58,0,7.14,0,0,0,5.12,0,0,0,0,1,0,0
1.77,7.34,51.56,0,0,0,0,2.53,0,0,0,15.78,0,0,0,0,0,0,0,11.09,0,8.03,0,0,0,2.96,0,0,0,0,0.71,0,0
1.77,9.79,48.96,0,0,0,0,4.1,0,0,0,17.78,0,0,0,0,0,0,0,11.33,0,6.87,0,0,0,0,0,0,0,0,1.17,0,0
1.78,4.1,51.74,0,0,0,0,5.78,0,0,0,14.24,0,0,0,0,0,0,0,9.84,0,7.82,0,0,0,5.5,0,0,0,0,0.98,0,0
1.75,14.98,50.1,0,0,0,0,1.88,0,0,0,11.06,0,0,0,0,0,0,0,8.46,0,6.21,0,0,0,7.31,0,0,0,0,0,0,0
1.78,12.07,50.33,0,0,0,0,4.04,0,0,0,10.39,0,0,0,0,0,0,0,11.12,0,6.33,0,0,0,4.9,0,0,0,0,0.82,0,0
1.79,7.17,52.23,0,0,0,0,3.6,0,0,0,13.23,0,0,0,0,0,0,0,10.33,0,10.4,0,0,0,0,0,0,0,1.52,1.52,0,0
1.65,0,0,5,0,0,0,10,0,10,0,35,0,0,0,0,0,0,0,0,0,0,0,0,0,0,0,0,40,0,0,0,0
1.65,0,0,5,0,0,0,15,0,10,0,30,0,0,0,0,0,0,0,0,0,0,0,0,0,0,0,0,40,0,0,0,0
1.65,0,0,5,0,0,0,15,0,5,0,35,0,0,0,0,0,0,0,0,0,0,0,0,0,0,0,0,40,0,0,0,0
1.67,0,0,5,0,0,0,15,5,15,0,20,0,0,0,0,0,0,0,0,0,0,0,0,0,0,0,0,40,0,0,0,0
1.62,0,0,1,0,0,0,0,0,0,0,40,0,0,20,0,0,0,0,0,0,0,0,0,0,0,0,0,39,0,0,0,0
1.6,0,0,1,0,0,0,5,0,0,0,35,0,0,20,0,0,0,0,0,0,0,0,0,0,0,0,0,39,0,0,0,0
1.6,0,0,1,0,0,0,5,0,0,0,40,0,0,20,0,0,0,0,0,0,0,0,0,0,0,0,0,34,0,0,0,0
1.88,19.78,27.84,0,0,0,0,0,0,0,0,2.47,0,0,0,0,0,0,0,19.31,0,12.11,0,0,0,10.39,0,0,0,0,5.34,2.76,0
1.88,21.9,28.35,0,0,0,0,0,0,0,0,0,0,0,0,0,0,0,0,21.2,0,11.19,0,0,0,9.64,0,0,0,0,4.96,2.76,0
1.89,20.1,29.34,0,0,0,0,0,0,0,0,0,0,0,0,0,0,2.04,0,19.73,0,10.34,0,0,0,10.81,0,0,0,2,3.34,2.3,0
1.88,20.82,29.79,0,0,0,0,0,0,0,0,0,1.73,0,0,0,0,2.37,0,16.46,0,14.45,0,0,0,7.4,0,0,0,1.35,2.79,2.39,0.45
1.89,18.09,23.81,0,0,0,0,0,0,0,0,10.95,0,0,0,0,0,3.95,0,21.34,0,5.9,0,0,0,5.93,0,0,0,2.68,5.04,2.31,0
1.87,22.54,32.75,0,0,0,0,0,0,0,0,0,0,0,0,0,0,0,0,15.46,0,12.08,0,0,0,11.93,0,0,0,0,3.74,1.5,0
1.87,25.24,33.49,0,0,0,0,0,0,0,0,4.12,0,0,0,0,0,1.06,0,17.98,0,7.93,0,0,0,2.59,0,0,0,2.52,2.13,1.72,1.22
1.88,18.03,32.13,0,0,0,0,0,0,0,0,2.58,0,0,0,0,0,0,0,19.2,0,10.7,0,0,0,9.79,0,0,0,1.05,3.88,2.64,0
1.88,16.79,28.74,0,0,3.1,0,0,0,0,0,6.41,0,0,0,0,0,0,0,16.6,0,11.56,0,0,0,7.76,0,0,0,1.83,3.5,2.25,1.46
1.94,0,2.99,0,0,0,1.36,0,18.65,0,0,0,0,0,0,0,0,0,0.08,0,0,0,17.14,16.61,0,0,0,0,28.37,11.81,0,2.99,0
1.94,0,2.98,0,0,0,1.36,0,18.67,0,0,0,0,0,0,0,0,0,0.09,0,0,0,19.24,16.6,0,0,0,0,28.36,9.71,0,2.99,0
1.94,0,2.98,0,0,0,0,0,18.68,0,0,1.35,0,0,0,0,0,0,0.08,0,0,0,17.14,16.62,0,0,0,0,28.35,11.81,0,2.99,0
1.94,0,2.98,0,0,0,0,0,17.88,0,0,2.14,0,0,0,0,0,0,0.08,0,0,0,17.15,16.61,0,0,0,0,28.37,11.81,0,2.98,0
1.94,0,2.99,0,0,0,0,0,17.87,0,0,2.14,0,0,0,0,0,0,0.08,0,0,0,18.19,16.61,0,0,0,0,28.38,10.76,0,2.98,0
1.94,0,2.99,0,0,0,0,0,17.87,0,0,2.14,0,0,0,0,0,0,0.08,0,0,0,18.2,17.66,0,0,0,0,28.37,10.76,0,1.93,0
1.93,0,2.99,0,0,0,0,0,17.87,0,0,3.2,0,0,0,0,0,0,0.08,0,0,0,18.2,17.65,0,0,0,0,28.37,10.76,0,0.88,0
1.95,0,2.98,0,0,0,0,0,17.89,0,0,2.15,0,0,0,0,0,0,0.09,0,0,0,20.12,17.66,0,0,0,0,28.35,10.76,0,0,0
1.94,0,3,0,0,0,0,0,17.87,0,0,2.15,0,0,0,0,0,0,0.08,0,0,0,18.2,17.65,0,0,0,0,28.36,12.69,0,0,0
1.94,0,2.98,0,0,0,0,0,17.89,0,0,2.14,0,0,0,0,0,0,0.09,0,0,0,11.88,16.61,0,0,0,0,28.35,20.06,0,0,0
1.82,11.41,31.38,0,0,0,0,0,0,0,0,33.11,0,0,0,0,0,0,0,11.62,0,0,0,2.36,0,5.3,0,0,0,2.92,0,1.9,0
1.81,9.79,30.98,0,0,0,1.73,0,0,0,0,36.84,0,0,0,0,0,0,0,11.74,0,0,0,2.57,0,1.99,0,0,0,3.11,0,1.25,0
1.94,0,2.99,0,0,0,0,0,17.89,0,0,2.14,0,0,0,0,0,0,0.09,0,0,0,12.94,16.6,0,0,0,0,28.35,19,0,0,0
1.95,0,2.97,0,0,0,0,0,17.87,0,0,2.14,0,0,0,0,0,0,0.09,0,0,0,13.99,16.62,0,0,0,0,28.37,17.95,0,0,0
1.94,0,3.52,0,0,0,0,0,17.34,0,0,2.14,0,0,0,0,0,0,0.09,0,0,0,13.99,16.62,0,0,0,0,28.35,17.95,0,0,0
1.95,0,2.11,0,0,0,0,0,17.36,0,0,3.55,0,0,0,0,0,0,0.09,0,0,0,13.98,16.61,0,0,0,0,28.35,17.95,0,0,0
1.94,0,2.11,0,0,0,0,0,17.36,0,0,3.56,0,0,0,0,0,0,0.09,0,0,0,13.99,16.56,0,0,0,0,28.9,17.43,0,0,0
1.94,0,3.51,0,0,0,0,0,17.35,0,0,2.13,0,0,0,0,0,0,0.09,0,0,0,13.99,16.61,0,0,0,0,28.89,17.43,0,0,0
1.93,0,3.52,0,0,0,0,0,17.36,0,0,2.15,0,0,0,0,0,0,0.09,0,0,0,13.98,16.61,0,0,0,0,29.4,16.89,0,0,0
1.92,0,3.51,0,0,0,0,0,17.36,0,0,2.14,0,0,0,0,0,0,0.09,0,0,0,13.98,16.62,0,0,0,0,29.93,16.37,0,0,0
1.93,0,3.51,0,0,0,0,0,17.35,0,0,0,0,0,0,0,0,0,0.08,0,0,0,15.08,16.62,0,0,0,0,30.47,16.89,0,0,0
1.92,0,3.52,0,0,0,0,0,17.34,0,0,2.15,0,0,0,0,0,0,0.09,0,0,0,12.93,15.56,0,0,0,0,30.46,17.95,0,0,0
1.5,76.28,7.1,4.58,0.19,0.06,0,0,11.26,0.53,0,0,0,0,0,0,0,0,0,0,0,0,0,0,0,0,0,0,0,0,0,0,0
1.5,74.26,7.3,4.58,0.34,0.08,0,1.01,11.99,0.44,0,0,0,0,0,0,0,0,0,0,0,0,0,0,0,0,0,0,0,0,0,0,0
1.5,75.25,7.3,4.58,0.43,0,0,1.51,10.52,0.41,0,0,0,0,0,0,0,0,0,0,0,0,0,0,0,0,0,0,0,0,0,0,0
1.5,73.86,7.3,4.58,0.44,0,0,1.49,11.49,0.44,0,0,0,0,0,0,0,0,0,0,0,0,0,0,0,0,0,0,0.4,0,0,0,0
1.5,73.26,7.3,4.58,0.42,0,0,1.51,11.49,0.44,0,0,0,0,0,0,0,0,0,0,0,0,0,0,0,0,0,0,1,0,0,0,0
1.5,75.89,7.62,4.46,0.19,0.06,0,1.13,10.12,0.53,0,0,0,0,0,0,0,0,0,0,0,0,0,0,0,0,0,0,0,0,0,0,0
1.5,75.89,7.62,4.46,0.19,0.06,0,0.63,10.62,0.53,0,0,0,0,0,0,0,0,0,0,0,0,0,0,0,0,0,0,0,0,0,0,0
1.5,75.87,7.62,4.46,0.19,0.06,0,1.15,10.65,0,0,0,0,0,0,0,0,0,0,0,0,0,0,0,0,0,0,0,0,0,0,0,0
1.5,74.25,8.3,4.58,0.44,0,0,1.01,11.01,0.41,0,0,0,0,0,0,0,0,0,0,0,0,0,0,0,0,0,0,0,0,0,0,0
1.5,75.25,7.3,4.58,0.33,0,0,1.01,11.02,0.41,0,0,0,0,0,0,0,0,0,0,0,0,0,0.1,0,0,0,0,0,0,0,0,0
1.88,7.3,27.59,0,0,0,0,0,0,0,0,28.8,0,0,0,0,0,3.01,0,16.62,0,0,0,0,0,3.07,0,0,0,0,3.76,9.85,0
1.88,7.46,27.48,0,0,0,0,0,0,0,0,28.84,0,0,0,0,0,3.77,0,16.61,0,0,0,0,0,3.03,0,0,0,0,3.01,9.8,0
1.88,7.45,27.45,0,0,0,0,0,0,0,0,29.35,0,0,0,0,0,2.97,0,16.26,0,0,0,0,0,3.76,0,0,0,0,3.75,9.01,0
1.88,7.28,27.74,0,0,0,0,0,0,0,0,28.93,0,0,0,0,0,3.01,0,17.46,0,0,0,0,0,3.06,0,0,0,0,3.41,9.11,0
1.88,7.25,27.65,0,0,0,0,0,0,0,0,29.4,0,0,0,0,0,3,0,16.31,0,0,0,0,0,3.29,0,0,0,0,4.02,9.08,0
1.88,7.54,27.79,0,0,0,0,0,0,0,0,28.96,0,0,0,0,0,3.01,0,17.49,0,0,0,0,0,3.07,0,0,0,0,3.8,8.34,0
1.88,7.33,26.38,0,0,0,0,0,0,0,0,32.12,0,0,0,0,0,2.47,0,16.68,0,0,0,0,0,3.7,0,0,0,0,3.46,7.86,0
1.88,6.33,26.89,0,0,0,0,0,0,0,0,32.69,0,0,0,0,0,3.17,0,16.07,0,0,0,0,0,3.68,0,0,0,0,3.41,7.76,0
