Repository: you0514w/youyou

File: Expansion Coeff.csv (part 20 of 83)
Expansion Coeff (Typical) ( 10-7/K ),SiO2,B2O3,Al2O3,MgO,CaO,BaO,Li2O,Na2O,K2O,Rb2O,Ag2O,Cs2O,Tl2O,MnO,FeO,CoO,NiO,CuO,ZnO,SrO,CdO,PbO,SnO,Cr2O3,Fe2O3,Ga2O3,As2O3,Y2O3,In2O3,Sb2O3,La2O3,Nd2O3,Gd2O3,TiO2,MnO2,GeO2,ZrO2,CeO2,SnO2,TeO2,P2O5,V2O5,Nb2O5,Ta2O5,MoO3,WO3
96.9,70.65,0,0.59,0,0,0,0,0.41,11.38,0,0,0,0,0,0,0,0,0,0,4.58,0,12.24,0,0,0,0,0,0,0,0.15,0,0,0,0,0,0,0,0,0,0,0,0,0,0,0,0
97.7,70.09,0,0.59,0,0,1.59,0,0.42,11.24,0,0,0,0,0,0,0,0,0,1.07,2.53,0,12.32,0,0,0,0,0,0,0,0.15,0,0,0,0,0,0,0,0,0,0,0,0,0,0,0,0
37,34.12,14.21,27.04,19.29,0,0.92,0.71,0.34,0.3,0,0,0,0,0,0,0,0,0,2.6,0,0,0,0,0,0,0,0,0,0,0,0,0,0,0,0,0,0,0,0.47,0,0,0,0,0,0,0
38,34.11,14.21,24.26,19.28,0,1.84,1.65,0.68,0.52,0,0,0,0,0,0,0,0,0,1.73,0,0,0,0,0,0,0,0,0,0,0,0,0,0,0,0,0,1.72,0,0,0,0,0,0,0,0,0
144.9,18.02,10.36,1.77,0,7.08,0,48.3,8.73,5.74,0,0,0,0,0,0,0,0,0,0,0,0,0,0,0,0,0,0,0,0,0,0,0,0,0,0,0,0,0,0,0,0,0,0,0,0,0
109.8,48.34,8.69,2.96,12.01,5.39,0,8.1,4.88,9.63,0,0,0,0,0,0,0,0,0,0,0,0,0,0,0,0,0,0,0,0,0,0,0,0,0,0,0,0,0,0,0,0,0,0,0,0,0
136.5,28.17,16.21,3.87,11.19,5.03,0,18.88,13.66,2.99,0,0,0,0,0,0,0,0,0,0,0,0,0,0,0,0,0,0,0,0,0,0,0,0,0,0,0,0,0,0,0,0,0,0,0,0,0
108.3,32.08,18.46,9.45,0,5.73,4.19,21.5,5.18,3.41,0,0,0,0,0,0,0,0,0,0,0,0,0,0,0,0,0,0,0,0,0,0,0,0,0,0,0,0,0,0,0,0,0,0,0,0,0
126,30.59,8.8,9.01,0,16.39,0,20.51,4.94,9.76,0,0,0,0,0,0,0,0,0,0,0,0,0,0,0,0,0,0,0,0,0,0,0,0,0,0,0,0,0,0,0,0,0,0,0,0,0
164,31.56,9.08,3.1,0,5.63,4.12,21.15,15.3,10.06,0,0,0,0,0,0,0,0,0,0,0,0,0,0,0,0,0,0,0,0,0,0,0,0,0,0,0,0,0,0,0,0,0,0,0,0,0
110.2,48.31,9.6,7.42,0,5.27,0,19.78,6.49,3.13,0,0,0,0,0,0,0,0,0,0,0,0,0,0,0,0,0,0,0,0,0,0,0,0,0,0,0,0,0,0,0,0,0,0,0,0,0
114.8,41.28,8.54,6.65,0,15.91,0.97,18.71,4.79,3.15,0,0,0,0,0,0,0,0,0,0,0,0,0,0,0,0,0,0,0,0,0,0,0,0,0,0,0,0,0,0,0,0,0,0,0,0,0
111.4,47.07,9.01,4.67,5.13,5.59,4.09,13.43,7.69,3.32,0,0,0,0,0,0,0,0,0,0,0,0,0,0,0,0,0,0,0,0,0,0,0,0,0,0,0,0,0,0,0,0,0,0,0,0,0
70,0,18.27,0,0,0,0,0,0,0,0,0,0,0,0,0,0,0,0,46.89,0,0,31.35,0,0,0,0,0,0,0,0,0,0,0,0,0,0,0,0,0,0,0,3.49,0,0,0,0
84,0,20.36,0,0,0,0,0,0,0,0,0,0,0,0,0,0,0,0,34.83,0,0,42.87,0,0,0,0,0,0,0,0,0,0,0,0,0,0,0,0,0,0,0,1.94,0,0,0,0
83,0.23,20.32,0,0,0,0,0,0,0,0,0,0,0,0,0,0,0,0,34.78,0,0,42.73,0,0,0,0,0,0,0,0,0,0,0,0,0,0,0,0,0,0,0,1.94,0,0,0,0
72,10.86,18.74,0,0,0,0,0,0,0,0,0,0,0,0,0,0,0,0,32.07,0,0,36.54,0,0,0,0,0,0,0,0,0,0,0,0,0,0,0,0,0,0,0,1.79,0,0,0,0
70,20.12,17.36,0,0,0,0,0,0,0,0,0,0,0,0,0,0,0,0,29.71,0,0,31.15,0,0,0,0,0,0,0,0,0,0,0,0,0,0,0,0,0,0,0,1.66,0,0,0,0
74,20.18,17.42,0,0,0,0,0,0,0,0,0,0,0,0,0,0,0,0,29.8,0,0,32.54,0,0,0,0,0,0,0,0,0,0,0,0,0,0,0,0,0,0,0,0.06,0,0,0,0
70,20.16,17.4,0,0,0,0,0,0,0,0,0,0,0,0,0,0,0,0,29.77,0,0,32.02,0,0,0,0,0,0,0,0,0,0,0,0,0,0,0,0,0,0,0,0.65,0,0,0,0
55,77.16,13.85,2.27,0,0,0,0,5.27,1.28,0,0,0,0,0,0,0,0,0,0,0,0,0,0,0,0,0,0.1,0,0,0.07,0,0,0,0,0,0,0,0,0,0,0,0,0,0,0,0
52,77.23,13.85,2.2,0,0,0,0,6.22,0.2,0,0,0,0,0,0,0,0,0,0,0,0,0,0,0,0,0,0.26,0,0,0.04,0,0,0,0,0,0,0,0,0,0,0,0,0,0,0,0
65,64.3,13.1,9.4,1.1,2.2,0,2.3,4.6,3,0,0,0,0,0,0,0,0,0,0,0,0,0,0,0,0,0,0,0,0,0,0,0,0,0,0,0,0,0,0,0,0,0,0,0,0,0
63,64.3,14,8.5,1.4,2,0,4.2,2.9,2.7,0,0,0,0,0,0,0,0,0,0,0,0,0,0,0,0,0,0,0,0,0,0,0,0,0,0,0,0,0,0,0,0,0,0,0,0,0
57.6,66.6,13.7,8.1,1.9,0.1,0,4.4,2.3,2.9,0,0,0,0,0,0,0,0,0,0,0,0,0,0,0,0,0,0,0,0,0,0,0,0,0,0,0,0,0,0,0,0,0,0,0,0,0
59.8,64.3,14,8.7,1.4,2.4,0,4.6,2.2,2.4,0,0,0,0,0,0,0,0,0,0,0,0,0,0,0,0,0,0,0,0,0,0,0,0,0,0,0,0,0,0,0,0,0,0,0,0,0
65.3,64.4,13,9.4,1.1,2.2,0,2.3,4.6,3,0,0,0,0,0,0,0,0,0,0,0,0,0,0,0,0,0,0,0,0,0,0,0,0,0,0,0,0,0,0,0,0,0,0,0,0,0
61,63.5,13.8,9.9,1.3,2.4,0,4.5,2.2,2.4,0,0,0,0,0,0,0,0,0,0,0,0,0,0,0,0,0,0,0,0,0,0,0,0,0,0,0,0,0,0,0,0,0,0,0,0,0
70.9,64.8,12.8,8.8,0.9,2.3,0,2,5,3.4,0,0,0,0,0,0,0,0,0,0,0,0,0,0,0,0,0,0,0,0,0,0,0,0,0,0,0,0,0,0,0,0,0,0,0,0,0
43,12.9,26.72,1.14,0,0,0,0,0,0,0,0,0,0,0,0,0,0,0,58.09,0,0,0.76,0,0,0,0,0,0,0,0,0,0,0,0,0.18,0,0,0.04,0,0,0,0,0,0.17,0,0
98,48.92,0,1.15,0,0,0,3.93,4.74,2.49,0,0,0,0,0,0,0,0,0,4.33,0,0,34.24,0,0,0,0,0,0,0,0.2,0,0,0,0,0,0,0,0,0,0,0,0,0,0,0,0
110,44.9,0,0.6,0,0,0,6.16,3.16,2.6,0,0,0,0,0,0,0,0,0,4.51,0,0,37.91,0,0,0,0,0,0,0,0.16,0,0,0,0,0,0,0,0,0,0,0,0,0,0,0,0
98,50.47,0,0,0,0,0,3.9,4.7,2.47,0,0,0,0,0,0,0,0,0,4.29,0,0,33.97,0,0,0,0,0,0,0,0.2,0,0,0,0,0,0,0,0,0,0,0,0,0,0,0,0
120,44.93,4.77,2.59,0,3.89,0,0,9.64,1.59,0,0,0,3.06,0,0,0,0,0,1.98,2.11,0,23.67,0,0,0,0,0,0,0,0,0,0,0,0,0,0,1.77,0,0,0,0,0,0,0,0,0
45,73.73,16.47,1.67,0,0,0,0,0,0,0,0,7.61,0,0,0,0,0,0,0.48,0,0,0,0,0,0,0,0.04,0,0,0,0,0,0,0,0,0,0,0,0,0,0,0,0,0,0,0
140,0,0,0,0,0,0,0,0,0,0,0,0,0,0,0,0,0,0,0,0,0,0,0,0,0,0,0,0,0,0,0,0,0,0,0,0,0,0,0,60.43,0,35.04,4.53,0,0,0
67,0,0,1.25,47.5,0,0,0,0,0,0,0,0,0,0,0,0,0,0,0,0,0,0,0,0,0,0,0,0,0,0,0,0,0,0,0,0,0,0,0,0,51.25,0,0,0,0,0
68,0,0,6.25,37.5,0,0,0,0,0,0,0,0,0,0,0,0,0,0,0,0,0,0,0,0,0,0,0,0,0,0,0,0,0,0,0,0,0,0,0,0,56.25,0,0,0,0,0
62,0,0,18.75,12.5,0,0,0,0,0,0,0,0,0,0,0,0,0,0,0,0,0,0,0,0,0,0,0,0,0,0,0,0,0,0,0,0,0,0,0,0,68.75,0,0,0,0,0
52,0,0,18.75,0,0,0,0,0,0,0,0,0,0,0,0,0,0,0,12.5,0,0,0,0,0,0,0,0,0,0,0,0,0,0,0,0,0,0,0,0,0,68.75,0,0,0,0,0
57.5,0,0,12.5,0,0,0,0,0,0,0,0,0,0,0,0,0,0,0,25,0,0,0,0,0,0,0,0,0,0,0,0,0,0,0,0,0,0,0,0,0,62.5,0,0,0,0,0
50,0,0,6.25,0,0,0,0,0,0,0,0,0,0,0,0,0,0,0,37.5,0,0,0,0,0,0,0,0,0,0,0,0,0,0,0,0,0,0,0,0,0,56.25,0,0,0,0,0
78,0,0,18.75,0,12.5,0,0,0,0,0,0,0,0,0,0,0,0,0,0,0,0,0,0,0,0,0,0,0,0,0,0,0,0,0,0,0,0,0,0,0,68.75,0,0,0,0,0
76.3,0,0,12.5,0,25,0,0,0,0,0,0,0,0,0,0,0,0,0,0,0,0,0,0,0,0,0,0,0,0,0,0,0,0,0,0,0,0,0,0,0,62.5,0,0,0,0,0
86.5,0,0,6.25,0,37.5,0,0,0,0,0,0,0,0,0,0,0,0,0,0,0,0,0,0,0,0,0,0,0,0,0,0,0,0,0,0,0,0,0,0,0,56.25,0,0,0,0,0
91.5,24.41,15.84,0,0,0,0,0,0,7.72,0,0,0,0,0,0,0,0,0,22.33,0,1.31,28.39,0,0,0,0,0,0,0,0,0,0,0,0,0,0,0,0,0,0,0,0,0,0,0,0
75.5,64.45,10.55,3.82,0,0,0,3.69,5.24,5.31,0,0,0,0,0,0,0,0,0,6.94,0,0,0,0,0,0,0,0,0,0,0,0,0,0,0,0,0,0,0,0,0,0,0,0,0,0,0
72.6,64.47,10.6,3.79,0,0,0,0,5.24,5.32,0,0,0,0,0,0,0,0,0,6.99,3.59,0,0,0,0,0,0,0,0,0,0,0,0,0,0,0,0,0,0,0,0,0,0,0,0,0,0
73.7,64.18,10.57,3.89,0,0,3.44,0,5.26,5.23,0,0,0,0,0,0,0,0,0,7.43,0,0,0,0,0,0,0,0,0,0,0,0,0,0,0,0,0,0,0,0,0,0,0,0,0,0,0
52,34.05,13.56,12.35,0,16.83,0,0,0,0,0,0,0,0,0,0,0,0,0,23.21,0,0,0,0,0,0,0,0,0,0,0,0,0,0,0,0,0,0,0,0,0,0,0,0,0,0,0
112,69.39,0,0,0,0,0,15.42,0,6.06,0,0,0,0,0,0,0,0,0,5.29,0,0,0,0,0,0,0,0,0,0,0,0,0,0,0,0,0,0,0,0,0,3.84,0,0,0,0,0
50,68.87,0,8.59,0,4.69,0,11.24,0,0,0,0,0,0,0,0,0,0,0,0,0,0,0,0,0,0,0,0,0,0,0,0,0,0,0,0,0,2.41,0,0,0,4.2,0,0,0,0,0
98.5,75.01,0,0,0.71,0,0,17.32,0,2.2,0,0,0,0,0,0,0,0,0,1.87,0,0,0,0,0,0,0,0,0,0,0,0,0,0,0,0,0,0,0,0,0,2.89,0,0,0,0,0
49.2,70.56,0,8.8,0,4.8,0,11.54,0,0,0,0,0,0,0,0,0,0,0,0,0,0,0,0,0,0,0,0,0,0,0,0,0,0,0,0,0,0,0,0,0,4.3,0,0,0,0,0
21.5,66.81,0,22.3,0,0,0,10.15,0,0,0,0,0,0,0,0,0,0,0,0,0,0,0,0,0,0,0,0,0,0,0,0,0,0,0,0,0,0,0,0,0,0,0,0.74,0,0,0
75,0,0,0,0,0,0,0,0,18.98,0,0,0,0,0,0,0,0,0,8.65,0,0,0,0,0,0,62.73,0,0,0,0,9.64,0,0,0,0,0,0,0,0,0,0,0,0,0,0,0
73.5,0,0,0,0,0,0,0,0,20.44,0,0,0,0,0,0,0,0,0,0,0,0,0,0,0,0,68.86,0,0,0,0,10.7,0,0,0,0,0,0,0,0,0,0,0,0,0,0,0
80.5,0,0,0,0,0.64,0,0,0,20.62,0,0,1.57,0,0,0,0,0,0,0,0,0,0,0,0,0,67.35,0,0,0,0,9.82,0,0,0,0,0,0,0,0,0,0,0,0,0,0,0
81.6,0,0,0,0,5.95,0,0,0,23.58,0,0,0,0,0,0,0,0,0,0,0,0,0,0,0,0,63.65,0,0,0,0,6.82,0,0,0,0,0,0,0,0,0,0,0,0,0,0,0
82.7,0,0,0,0,0,5.94,0,0,23.22,0,0,0,0,0,0,0,0,0,0,0,0,0,0,0,0,64.14,0,0,0,0,6.7,0,0,0,0,0,0,0,0,0,0,0,0,0,0,0
85.3,0,0,0,0,0,0,0,0,23.42,0,0,0,0,0,0,0,0,0,0,0,0,7.12,0,0,0,59.76,0,0,0,0,9.7,0,0,0,0,0,0,0,0,0,0,0,0,0,0,0
54.2,78.27,18.32,0.71,0,0,0,1.55,0.41,0.74,0,0,0,0,0,0,0,0,0,0,0,0,0,0,0,0,0,0,0,0,0,0,0,0,0,0,0,0,0,0,0,0,0,0,0,0,0
136,0,0,0,0,0,22.54,0,0,0,0,0,0,0,0,0,0,0,0,10.62,0,13.46,15.48,0,0,0,0,0,0,0,0,0,0,0,0,0,0,0,0,0,37.9,0,0,0,0,0,0
104.2,0,0,0,0,0,0,0,0,0,0,0,0,0,0,0,0,0,0,22.3,0,0,0,0,0,0,0,0,0,0,0,0,0,0,0,0,0,0,0,44.7,0,33,0,0,0,0,0
100.8,0,0,0.8,0,0,0,0,0,0,0,0,0,0,0,0,0,0,0,22.6,0,0,0,0,0,0,0,0,0,0,0,0,0,0,0,0,0,0,0,45.3,0,31.3,0,0,0,0,0
101.9,0,0,0,0,0,0,0,0,0,0,0,0,0,0,0,0,0,0,25.11,0,0,0,0,0,0,0,0,0,0,0,0,0,0,0.78,0,0,0,0,50.44,0,23.67,0,0,0,0,0
14,92,0,3,0,0,0,0,0,5,0,0,0,0,0,0,0,0,0,0,0,0,0,0,0,0,0,0,0,0,0,0,0,0,0,0,0,0,0,0,0,0,0,0,0,0,0
22.2,54,0.5,15.1,28.4,0,0,0,0,0,0,0,0,0,0,0,0,0,0,0,0,0,0,0,0,0,0,0,0,0,0,0,0,0,0,0,0,0,0,0,0,2,0,0,0,0,0
153,0,0,0.4,0,11.25,3.75,7,8,1.25,0,0,0,3.75,0,0,0,0,0,28.6,0,0,0,1,0,0,0,0,0,0,0,0,0,0,0,0,0,0,0,0,0,35,0,0,0,0,0
147.7,0,0,2.02,0,0,0,2.53,4.04,2.53,0,0,0,10.1,0,0,0,0,0,45.45,0,0,0,0,0,0,0,0,0,0,0,0,0,0,0,0,0,0,0,0,0,33.33,0,0,0,0,0
143.6,0,0,2,0,12,6,3.5,4,2.5,0,0,0,10,0,0,0,0,0,26,0,0,0,1,0,0,0,0,0,0,0,0,0,0,0,0,0,0,0,0,0,33,0,0,0,0,0
131,0,0,2,0,0,0,2.8,3.2,2,0,12,0,0,0,0,0,0,0,45,0,0,0,0,0,0,0,0,0,0,0,0,0,0,0,0,0,0,0,0,0,33,0,0,0,0,0
148,0,0,0,0,22.5,0,7,8,5,0,0,0,0,0,0,0,0,0,22.5,0,0,0,0,0,0,0,0,0,0,0,0,0,0,0,0,0,0,0,0,0,35,0,0,0,0,0
55,46.88,14.84,4.37,0,0,0,0,0,0,0,0,0,0,0,0,0,0,0,0,0,0,32.07,0,1.84,0,0,0,0,0,0,0,0,0,0,0,0,0,0,0,0,0,0,0,0,0,0
56,46.04,15.54,2.36,0,0,0,0,0,0,0,0,0,0,0,0,0,0,0,0,0,0,34.49,0,1.57,0,0,0,0,0,0,0,0,0,0,0,0,0,0,0,0,0,0,0,0,0,0
60,46.81,10.53,5.99,0,0,0,0,0,0,0,0,0,0,0,0,0,0,0,0,0,0,35.07,0,1.6,0,0,0,0,0,0,0,0,0,0,0,0,0,0,0,0,0,0,0,0,0,0
64,53.79,27.86,2.11,0,0,1.87,0,3.48,4.57,0,0,0,0,0,0,0,0,0,2.64,0,0,0,0,0,0,0,0,0,0,0,0,0,0,0,0,0,2.33,0,0,0,0,0,1.35,0,0,0
70.8,62.31,16.3,3.97,0,0,0,0,8.27,4.23,0,0,0,0,0,0,0,0,0,0,0,0,0,0,0,0,0,0,0,0,0,0,0,0,2.27,0,0,2.65,0,0,0,0,0,0,0,0,0
87.2,69.01,0,0.68,0,0,4.77,3.96,4.04,3.99,0,0,0,0,0,0,0,0,0,6.42,7.06,0,0,0,0,0,0,0,0,0,0.07,0,0,0,0,0,0,0,0,0,0,0,0,0,0,0,0
85.9,66.82,2.39,0.65,0,0,4.13,6.7,6.99,0,0,0,0,0,0,0,0,0,0,6.14,6.11,0,0,0,0,0,0,0,0,0,0.07,0,0,0,0,0,0,0,0,0,0,0,0,0,0,0,0
91.4,73.32,0,0.66,0,0,4.15,2.24,11.36,0,0,0,0,0,0,0,0,0,0,2.06,6.14,0,0,0,0,0,0,0,0,0,0.07,0,0,0,0,0,0,0,0,0,0,0,0,0,0,0,0
93.7,73.91,0,0.68,0,0,8.14,2.32,10.86,0,0,0,0,0,0,0,0,0,0,0,4.02,0,0,0,0,0,0,0,0,0,0.07,0,0,0,0,0,0,0,0,0,0,0,0,0,0,0,0
34.6,71.76,24.78,0.66,0,0,0,2.47,0,0.33,0,0,0,0,0,0,0,0,0,0,0,0,0,0,0,0,0,0,0,0,0,0,0,0,0,0,0,0,0,0,0,0,0,0,0,0,0
45,74.87,0,9.02,0,0,0,0,0,0,0,0,0,0,0,0,0,0,0,0,16.11,0,0,0,0,0,0,0,0,0,0,0,0,0,0,0,0,0,0,0,0,0,0,0,0,0,0
49,64.89,5.66,9.9,0,14.81,4.65,0,0,0,0,0,0,0,0,0,0,0,0,0,0.09,0,0,0,0,0,0,0,0,0,0,0,0,0,0,0,0,0,0,0,0,0,0,0,0,0,0
33,74.12,0,12.29,2.91,0,0.32,6.11,0,0,0,0,0,0,0,0,0,0.01,0,0.8,0,0,0,0,0,0.03,0,0.29,0,0,0,0,0,0,2.2,0,0,0.92,0,0,0,0,0,0,0,0,0
33,74.12,0,12.29,2.92,0,0.32,6.11,0,0,0,0,0,0,0,0,0,0.01,0,0.8,0,0,0,0,0,0.02,0,0.29,0,0,0,0,0,0,2.2,0,0,0.92,0,0,0,0,0,0,0,0,0
105,65.87,0,0,0,0,0,30.6,0,1.23,0,0,0,0,0,0,0,0,0,1.23,0,0,0,0,0,0,0,0,0,0,0,0,0,0,0,0,0,0,0,0,0,1.07,0,0,0,0,0
50,65.9,0,4.84,0,4.81,0,21.63,0,0,0,0,0,0,0,0,0,0,0,0,0,0,0,0,0,0,0,0,0,0,0,0,0,0,0,0,0,1.12,0,0,0,1.7,0,0,0,0,0
47.2,65.48,0,4.81,0,4.78,0,21.59,0,0,0,0,0,0,0,0,0,0,0,0,0,0,0,0,0,0,0,0,0,0,0,0,0,0,0,0,0,1.12,0,0,0,2.22,0,0,0,0,0
89,70,10,5,0,0,0,0,0,0,0,0,0,0,0,0,0,0,0,0,0,0,0,0,0,0,0,0,0,0,0,0,0,0,0,0,0,0,0,0,0,15,0,0,0,0,0
81,70,7.5,7.5,0,0,0,0,0,0,0,0,0,0,0,0,0,0,0,0,0,0,0,0,0,0,0,0,0,0,0,0,0,0,0,0,0,0,0,0,0,15,0,0,0,0,0
84,60,15,5,0,0,0,0,0,0,0,0,0,0,0,0,0,0,0,0,0,0,0,0,0,0,0,0,0,0,0,0,0,0,0,0,0,0,0,0,0,20,0,0,0,0,0
94,60,6,14,0,0,0,0,0,0,0,0,0,0,0,0,0,0,0,0,0,0,0,0,0,0,0,0,0,0,0,0,0,0,0,0,0,0,0,0,0,20,0,0,0,0,0
86,50,12.5,12.5,0,0,0,0,0,0,0,0,0,0,0,0,0,0,0,0,0,0,0,0,0,0,0,0,0,0,0,0,0,0,0,0,0,0,0,0,0,25,0,0,0,0,0
59,40,15,15,0,0,0,0,0,0,0,0,0,0,0,0,0,0,0,0,0,0,0,0,0,0,0,0,0,0,0,0,0,0,0,0,0,0,0,0,0,30,0,0,0,0,0
105,32,18,16,0,0,0,0,0,0,0,0,0,0,0,0,0,0,0,0,0,0,0,0,0,0,0,0,0,0,0,0,0,0,0,0,0,0,0,0,0,34,0,0,0,0,0
95,44.7,14.8,12.85,0,0,0,0,0,0,0,0,0,0,0,0,0,0,0,0,0,0,0,0,0,0,0,0,0,0,0,0,0,0,0,0,0,0,0,0,0,27.65,0,0,0,0,0
103,60,10,10,0,0,0,0,0,0,0,0,0,0,0,0,0,0,0,0,0,0,0,0,0,0,0,0,0,0,0,0,0,0,0,0,0,0,0,0,0,20,0,0,0,0,0
98,30,17.5,17.5,0,0,0,0,0,0,0,0,0,0,0,0,0,0,0,0,0,0,0,0,0,0,0,0,0,0,0,0,0,0,0,0,0,0,0,0,0,35,0,0,0,0,0
97.9,69.91,0,0.51,0,0,1.03,0,0.85,11.57,0,0,0,0,0,0,0,0,0,1.08,2.54,0,12.36,0,0,0,0,0,0,0,0.15,0,0,0,0,0,0,0,0,0,0,0,0,0,0,0,0
60,62,3,8,3,4,0,0,0,0,0,0,0,0,0,0,0,0,0,0,20,0,0,0,0,0,0,0,0,0,0,0,0,0,0,0,0,0,0,0,0,0,0,0,0,0,0
73.4,40.13,12.67,0,0,47.2,0,0,0,0,0,0,0,0,0,0,0,0,0,0,0,0,0,0,0,0,0,0,0,0,0,0,0,0,0,0,0,0,0,0,0,0,0,0,0,0,0
40,76.69,12.87,1.44,0,0,0,0,4.12,0.34,0,0,0,0,0,0,0,0,0,0,0,0,0,0,0,0.13,0,0,0,0,0,0,0,0,0,4.41,0,0,0,0,0,0,0,0,0,0,0
79,29.9,16.5,0,0,0,0,0,13.9,0,0,0,0,0,0,0,0,0,0,39.7,0,0,0,0,0,0,0,0,0,0,0,0,0,0,0,0,0,0,0,0,0,0,0,0,0,0,0
94.3,30.3,15.1,0,0,0,0,0,16.9,0,0,0,0,0,0,0,0,0,0,37.7,0,0,0,0,0,0,0,0,0,0,0,0,0,0,0,0,0,0,0,0,0,0,0,0,0,0,0
85.3,23.8,11.7,0,0,0,0,0,19.8,0,0,0,0,0,0,0,0,0,0,44.7,0,0,0,0,0,0,0,0,0,0,0,0,0,0,0,0,0,0,0,0,0,0,0,0,0,0,0
87,11.9,30.9,0,0,0,0,0,17.4,0,0,0,0,0,0,0,0,0,0,39.8,0,0,0,0,0,0,0,0,0,0,0,0,0,0,0,0,0,0,0,0,0,0,0,0,0,0,0
101,35.2,11.3,0,0,0,0,0,19.3,0,0,0,0,0,0,0,0,0,0,34.2,0,0,0,0,0,0,0,0,0,0,0,0,0,0,0,0,0,0,0,0,0,0,0,0,0,0,0
87.4,17,20,0,0,5.2,1.9,0,15.3,0,0,0,0,0,0,0,0,0,0,37.7,2.9,0,0,0,0,0,0,0,0,0,0,0,0,0,0,0,0,0,0,0,0,0,0,0,0,0,0
41,61,10,10,13,0,6,0,0,0,0,0,0,0,0,0,0,0,0,0,0,0,0,0,0,0,0,0,0,0,0,0,0,0,0,0,0,0,0,0,0,0,0,0,0,0,0
41.3,62,11,10,10,0,7,0,0,0,0,0,0,0,0,0,0,0,0,0,0,0,0,0,0,0,0,0,0,0,0,0,0,0,0,0,0,0,0,0,0,0,0,0,0,0,0
43.3,62,11,10,9,0,8,0,0,0,0,0,0,0,0,0,0,0,0,0,0,0,0,0,0,0,0,0,0,0,0,0,0,0,0,0,0,0,0,0,0,0,0,0,0,0,0
46,62,11,10,8,0,9,0,0,0,0,0,0,0,0,0,0,0,0,0,0,0,0,0,0,0,0,0,0,0,0,0,0,0,0,0,0,0,0,0,0,0,0,0,0,0,0
44,62,10,10,7,6,5,0,0,0,0,0,0,0,0,0,0,0,0,0,0,0,0,0,0,0,0,0,0,0,0,0,0,0,0,0,0,0,0,0,0,0,0,0,0,0,0
41,62,10,10,9,6,3,0,0,0,0,0,0,0,0,0,0,0,0,0,0,0,0,0,0,0,0,0,0,0,0,0,0,0,0,0,0,0,0,0,0,0,0,0,0,0,0
43.9,62,10,10,7,2,9,0,0,0,0,0,0,0,0,0,0,0,0,0,0,0,0,0,0,0,0,0,0,0,0,0,0,0,0,0,0,0,0,0,0,0,0,0,0,0,0
41.7,62.5,10,10,6.5,6,5,0,0,0,0,0,0,0,0,0,0,0,0,0,0,0,0,0,0,0,0,0,0,0,0,0,0,0,0,0,0,0,0,0,0,0,0,0,0,0,0
44.7,62,10,10,6.5,6.5,5,0,0,0,0,0,0,0,0,0,0,0,0,0,0,0,0,0,0,0,0,0,0,0,0,0,0,0,0,0,0,0,0,0,0,0,0,0,0,0,0
45.7,62,10,10,6,6,6,0,0,0,0,0,0,0,0,0,0,0,0,0,0,0,0,0,0,0,0,0,0,0,0,0,0,0,0,0,0,0,0,0,0,0,0,0,0,0,0
43.3,62.5,10.5,10,6,6,5,0,0,0,0,0,0,0,0,0,0,0,0,0,0,0,0,0,0,0,0,0,0,0,0,0,0,0,0,0,0,0,0,0,0,0,0,0,0,0,0
45,62,10,10,6,7,5,0,0,0,0,0,0,0,0,0,0,0,0,0,0,0,0,0,0,0,0,0,0,0,0,0,0,0,0,0,0,0,0,0,0,0,0,0,0,0,0
43.8,60.4,9.9,9.9,6.93,6.93,4.95,0,0,0,0,0,0,0,0,0,0,0,0,0,0,0,0,0,0,0,0,0,0,0,0,0,0,0,0.99,0,0,0,0,0,0,0,0,0,0,0,0
44,60,10,12,7,6,5,0,0,0,0,0,0,0,0,0,0,0,0,0,0,0,0,0,0,0,0,0,0,0,0,0,0,0,0,0,0,0,0,0,0,0,0,0,0,0,0
42.7,61,10,11,7,6,5,0,0,0,0,0,0,0,0,0,0,0,0,0,0,0,0,0,0,0,0,0,0,0,0,0,0,0,0,0,0,0,0,0,0,0,0,0,0,0,0
43.8,61.5,10,10.5,7,6,5,0,0,0,0,0,0,0,0,0,0,0,0,0,0,0,0,0,0,0,0,0,0,0,0,0,0,0,0,0,0,0,0,0,0,0,0,0,0,0,0
43.8,62.5,10,9.5,7,6,5,0,0,0,0,0,0,0,0,0,0,0,0,0,0,0,0,0,0,0,0,0,0,0,0,0,0,0,0,0,0,0,0,0,0,0,0,0,0,0,0
44.5,60,10,12,6.5,6.5,5,0,0,0,0,0,0,0,0,0,0,0,0,0,0,0,0,0,0,0,0,0,0,0,0,0,0,0,0,0,0,0,0,0,0,0,0,0,0,0,0
46,62,9,10,6.5,6.5,6,0,0,0,0,0,0,0,0,0,0,0,0,0,0,0,0,0,0,0,0,0,0,0,0,0,0,0,0,0,0,0,0,0,0,0,0,0,0,0,0
41,62,11,10,6.5,6.5,4,0,0,0,0,0,0,0,0,0,0,0,0,0,0,0,0,0,0,0,0,0,0,0,0,0,0,0,0,0,0,0,0,0,0,0,0,0,0,0,0
46.9,60,10,11,6,6,7,0,0,0,0,0,0,0,0,0,0,0,0,0,0,0,0,0,0,0,0,0,0,0,0,0,0,0,0,0,0,0,0,0,0,0,0,0,0,0,0
43.5,62,10.5,10.5,6,6,5,0,0,0,0,0,0,0,0,0,0,0,0,0,0,0,0,0,0,0,0,0,0,0,0,0,0,0,0,0,0,0,0,0,0,0,0,0,0,0,0
43.1,62,10.5,10.5,5.7,5.7,5.6,0,0,0,0,0,0,0,0,0,0,0,0,0,0,0,0,0,0,0,0,0,0,0,0,0,0,0,0,0,0,0,0,0,0,0,0,0,0,0,0
43.8,62.5,11,10.5,3,8,5,0,0,0,0,0,0,0,0,0,0,0,0,0,0,0,0,0,0,0,0,0,0,0,0,0,0,0,0,0,0,0,0,0,0,0,0,0,0,0,0
40.6,63,11.5,9.5,6,6,4,0,0,0,0,0,0,0,0,0,0,0,0,0,0,0,0,0,0,0,0,0,0,0,0,0,0,0,0,0,0,0,0,0,0,0,0,0,0,0,0
148.1,0,0,0.4,0,6.09,5.49,2,4.8,0.5,0,9.99,0,0,0,0,0,0,0,23.08,0,0,0,0,0,0,0,0,0,0,0,0,0,0,0,0,0,0,0,0,0,47.65,0,0,0,0,0
131,0,0,1.7,0,0,0,0.7,1.7,1.6,0,23.6,0,0,0,0,0,0,0,31,0,0,0,0,0,0,0,0,0,0,0,0,0,0,0,0,0,0,0,0,0,39.7,0,0,0,0,0
148,0,0,0,0,13.61,0,2.3,5.41,5.11,0,0,0,0,0,0,0,0,0,19.82,0,0,0,0,0,0,0,0,0,0,0,0,0,0,0,0,0,0,0,0,0,53.75,0,0,0,0,0
87.4,66.86,0,0,0,0,4.8,3.98,4.06,4.02,0,0,0,0,0,0,0,0,0,6.46,7.1,0,0,0,0,0,0,0,0,0,0.09,0,0,0,2.63,0,0,0,0,0,0,0,0,0,0,0,0
94.7,63.7,0.39,0,0,1.98,0,0,5.15,6.55,0,0,0,0,0,0,0,0,0,16.03,5.49,0,0,0,0,0,0,0,0,0,0.17,0.17,0,0,0,0,0,0,0,0.37,0,0,0,0,0,0,0
49.5,48.3,20.44,13.85,2.64,10.04,1.86,0,0,0,0,0,0,0,0,0,0,0,0,0,2.87,0,0,0,0,0,0,0,0,0,0,0,0,0,0,0,0,0,0,0,0,0,0,0,0,0,0
48.2,47.01,20.32,16.01,2.56,9.9,0,0,0,0,0,0,0,0,0,0,0,0,0,0,4.2,0,0,0,0,0,0,0,0,0,0,0,0,0,0,0,0,0,0,0,0,0,0,0,0,0,0
48,47.02,20.17,16.25,2.58,9.98,0.98,0,0,0,0,0,0,0,0,0,0,0,0,0,3.02,0,0,0,0,0,0,0,0,0,0,0,0,0,0,0,0,0,0,0,0,0,0,0,0,0,0
44.8,47.85,20.26,15.89,0.96,13.2,0,0,0,0,0,0,0,0,0,0,0,0,0,0,1.84,0,0,0,0,0,0,0,0,0,0,0,0,0,0,0,0,0,0,0,0,0,0,0,0,0,0
46,52.34,19.85,13.09,2.96,3.61,5.05,0,0,0,0,0,0,0,0,0,0,0,0,0,3.1,0,0,0,0,0,0,0,0,0,0,0,0,0,0,0,0,0,0,0,0,0,0,0,0,0,0
79,0,80.39,0,0,0,0,14.51,0,5.1,0,0,0,0,0,0,0,0,0,0,0,0,0,0,0,0,0,0,0,0,0,0,0,0,0,0,0,0,0,0,0,0,0,0,0,0,0
92,0,80,0,0,0,0,10.2,0,9.8,0,0,0,0,0,0,0,0,0,0,0,0,0,0,0,0,0,0,0,0,0,0,0,0,0,0,0,0,0,0,0,0,0,0,0,0,0
119,0,79.8,0,0,0,0,0,5.05,15.15,0,0,0,0,0,0,0,0,0,0,0,0,0,0,0,0,0,0,0,0,0,0,0,0,0,0,0,0,0,0,0,0,0,0,0,0,0
110,0,79.92,0,0,0,0,0,10.04,10.04,0,0,0,0,0,0,0,0,0,0,0,0,0,0,0,0,0,0,0,0,0,0,0,0,0,0,0,0,0,0,0,0,0,0,0,0,0
63.5,0,80,0,10,0,0,10,0,0,0,0,0,0,0,0,0,0,0,0,0,0,0,0,0,0,0,0,0,0,0,0,0,0,0,0,0,0,0,0,0,0,0,0,0,0,0
67.2,0,75,0,10,0,0,15,0,0,0,0,0,0,0,0,0,0,0,0,0,0,0,0,0,0,0,0,0,0,0,0,0,0,0,0,0,0,0,0,0,0,0,0,0,0,0
67.8,0,70,0,10,0,0,20,0,0,0,0,0,0,0,0,0,0,0,0,0,0,0,0,0,0,0,0,0,0,0,0,0,0,0,0,0,0,0,0,0,0,0,0,0,0,0
70.5,0,67.5,0,10,0,0,22.5,0,0,0,0,0,0,0,0,0,0,0,0,0,0,0,0,0,0,0,0,0,0,0,0,0,0,0,0,0,0,0,0,0,0,0,0,0,0,0
72.8,0,85,0,5,0,0,10,0,0,0,0,0,0,0,0,0,0,0,0,0,0,0,0,0,0,0,0,0,0,0,0,0,0,0,0,0,0,0,0,0,0,0,0,0,0,0
66,0,82.5,0,7.5,0,0,10,0,0,0,0,0,0,0,0,0,0,0,0,0,0,0,0,0,0,0,0,0,0,0,0,0,0,0,0,0,0,0,0,0,0,0,0,0,0,0
63,0,75,0,15,0,0,10,0,0,0,0,0,0,0,0,0,0,0,0,0,0,0,0,0,0,0,0,0,0,0,0,0,0,0,0,0,0,0,0,0,0,0,0,0,0,0
61.2,0,70,0,20,0,0,10,0,0,0,0,0,0,0,0,0,0,0,0,0,0,0,0,0,0,0,0,0,0,0,0,0,0,0,0,0,0,0,0,0,0,0,0,0,0,0
68.8,0,75,0,5,0,0,20,0,0,0,0,0,0,0,0,0,0,0,0,0,0,0,0,0,0,0,0,0,0,0,0,0,0,0,0,0,0,0,0,0,0,0,0,0,0,0
70,0,65,0,15,0,0,20,0,0,0,0,0,0,0,0,0,0,0,0,0,0,0,0,0,0,0,0,0,0,0,0,0,0,0,0,0,0,0,0,0,0,0,0,0,0,0
70.8,0,60,0,20,0,0,20,0,0,0,0,0,0,0,0,0,0,0,0,0,0,0,0,0,0,0,0,0,0,0,0,0,0,0,0,0,0,0,0,0,0,0,0,0,0,0
73.1,0,55,0,25,0,0,20,0,0,0,0,0,0,0,0,0,0,0,0,0,0,0,0,0,0,0,0,0,0,0,0,0,0,0,0,0,0,0,0,0,0,0,0,0,0,0
74.1,0,85,0,10,0,0,0,5,0,0,0,0,0,0,0,0,0,0,0,0,0,0,0,0,0,0,0,0,0,0,0,0,0,0,0,0,0,0,0,0,0,0,0,0,0,0
75.5,0,80,0,10,0,0,0,10,0,0,0,0,0,0,0,0,0,0,0,0,0,0,0,0,0,0,0,0,0,0,0,0,0,0,0,0,0,0,0,0,0,0,0,0,0,0
80.7,0,75,0,10,0,0,0,15,0,0,0,0,0,0,0,0,0,0,0,0,0,0,0,0,0,0,0,0,0,0,0,0,0,0,0,0,0,0,0,0,0,0,0,0,0,0
88.8,0,70,0,10,0,0,0,20,0,0,0,0,0,0,0,0,0,0,0,0,0,0,0,0,0,0,0,0,0,0,0,0,0,0,0,0,0,0,0,0,0,0,0,0,0,0
104.5,0,65,0,10,0,0,0,25,0,0,0,0,0,0,0,0,0,0,0,0,0,0,0,0,0,0,0,0,0,0,0,0,0,0,0,0,0,0,0,0,0,0,0,0,0,0
120.5,0,60,0,10,0,0,0,30,0,0,0,0,0,0,0,0,0,0,0,0,0,0,0,0,0,0,0,0,0,0,0,0,0,0,0,0,0,0,0,0,0,0,0,0,0,0
91,0,85,0,5,0,0,0,10,0,0,0,0,0,0,0,0,0,0,0,0,0,0,0,0,0,0,0,0,0,0,0,0,0,0,0,0,0,0,0,0,0,0,0,0,0,0
79.5,0,82.5,0,7.5,0,0,0,10,0,0,0,0,0,0,0,0,0,0,0,0,0,0,0,0,0,0,0,0,0,0,0,0,0,0,0,0,0,0,0,0,0,0,0,0,0,0
74.5,0,75,0,15,0,0,0,10,0,0,0,0,0,0,0,0,0,0,0,0,0,0,0,0,0,0,0,0,0,0,0,0,0,0,0,0,0,0,0,0,0,0,0,0,0,0
73.7,0,70,0,20,0,0,0,10,0,0,0,0,0,0,0,0,0,0,0,0,0,0,0,0,0,0,0,0,0,0,0,0,0,0,0,0,0,0,0,0,0,0,0,0,0,0
73.9,0,65,0,25,0,0,0,10,0,0,0,0,0,0,0,0,0,0,0,0,0,0,0,0,0,0,0,0,0,0,0,0,0,0,0,0,0,0,0,0,0,0,0,0,0,0
92.5,0,75,0,5,0,0,0,20,0,0,0,0,0,0,0,0,0,0,0,0,0,0,0,0,0,0,0,0,0,0,0,0,0,0,0,0,0,0,0,0,0,0,0,0,0,0
86.8,0,75,0,7,0,0,0,18,0,0,0,0,0,0,0,0,0,0,0,0,0,0,0,0,0,0,0,0,0,0,0,0,0,0,0,0,0,0,0,0,0,0,0,0,0,0
91.7,0,65,0,15,0,0,0,20,0,0,0,0,0,0,0,0,0,0,0,0,0,0,0,0,0,0,0,0,0,0,0,0,0,0,0,0,0,0,0,0,0,0,0,0,0,0
97.5,0,65,0,12.5,0,0,0,22.5,0,0,0,0,0,0,0,0,0,0,0,0,0,0,0,0,0,0,0,0,0,0,0,0,0,0,0,0,0,0,0,0,0,0,0,0,0,0
111,0,50,0,20,0,0,0,30,0,0,0,0,0,0,0,0,0,0,0,0,0,0,0,0,0,0,0,0,0,0,0,0,0,0,0,0,0,0,0,0,0,0,0,0,0,0
104.4,0,47.29,0,0,0,0,0,4.61,0,0,0,0,0,0,0,0,0,0,0,0,0,48.1,0,0,0,0,0,0,0,0,0,0,0,0,0,0,0,0,0,0,0,0,0,0,0,0
93,0,59.44,0,0,0,0,0,4.04,0,0,0,0,0,0,0,0,0,0,0,0,0,36.52,0,0,0,0,0,0,0,0,0,0,0,0,0,0,0,0,0,0,0,0,0,0,0,0
72.8,0,72.91,0,0,0,0,0,3.4,0,0,0,0,0,0,0,0,0,0,0,0,0,23.69,0,0,0,0,0,0,0,0,0,0,0,0,0,0,0,0,0,0,0,0,0,0,0,0
95,0,40.2,0,0,0,0,15.6,0,0,0,0,0,0,0,0,0,0,0,0,0,0,44.2,0,0,0,0,0,0,0,0,0,0,0,0,0,0,0,0,0,0,0,0,0,0,0,0
65,0,72.2,0,0,0,0,4.5,0,0,0,0,0,0,0,0,0,0,0,0,0,0,23.3,0,0,0,0,0,0,0,0,0,0,0,0,0,0,0,0,0,0,0,0,0,0,0,0
72,0,68.7,0,0,0,0,8.5,0,0,0,0,0,0,0,0,0,0,0,0,0,0,22.8,0,0,0,0,0,0,0,0,0,0,0,0,0,0,0,0,0,0,0,0,0,0,0,0
84,0,58.3,0,0,0,0,22.8,0,0,0,0,0,0,0,0,0,0,0,0,0,0,18.9,0,0,0,0,0,0,0,0,0,0,0,0,0,0,0,0,0,0,0,0,0,0,0,0
101,0,52.2,0,0,0,0,31.1,0,0,0,0,0,0,0,0,0,0,0,0,0,0,16.7,0,0,0,0,0,0,0,0,0,0,0,0,0,0,0,0,0,0,0,0,0,0,0,0
111,0,47.8,0,0,0,0,36.5,0,0,0,0,0,0,0,0,0,0,0,0,0,0,15.7,0,0,0,0,0,0,0,0,0,0,0,0,0,0,0,0,0,0,0,0,0,0,0,0
68,0,78.1,0,0,0,0,12.9,0,0,0,0,0,0,0,0,0,0,0,0,0,0,9,0,0,0,0,0,0,0,0,0,0,0,0,0,0,0,0,0,0,0,0,0,0,0,0
65,0,73.5,0,0,0,0,18.1,0,0,0,0,0,0,0,0,0,0,0,0,0,0,8.4,0,0,0,0,0,0,0,0,0,0,0,0,0,0,0,0,0,0,0,0,0,0,0,0
82,0,64,0,0,0,0,28.5,0,0,0,0,0,0,0,0,0,0,0,0,0,0,7.5,0,0,0,0,0,0,0,0,0,0,0,0,0,0,0,0,0,0,0,0,0,0,0,0
96,0,57.2,0,0,0,0,36.2,0,0,0,0,0,0,0,0,0,0,0,0,0,0,6.6,0,0,0,0,0,0,0,0,0,0,0,0,0,0,0,0,0,0,0,0,0,0,0,0
82,0,66.67,0,0,25,0,0,8.33,0,0,0,0,0,0,0,0,0,0,0,0,0,0,0,0,0,0,0,0,0,0,0,0,0,0,0,0,0,0,0,0,0,0,0,0,0,0
112,0,66.67,0,0,8.33,0,0,25,0,0,0,0,0,0,0,0,0,0,0,0,0,0,0,0,0,0,0,0,0,0,0,0,0,0,0,0,0,0,0,0,0,0,0,0,0,0
104,0,50,0,0,0,0,30,0,0,0,0,0,0,20,0,0,0,0,0,0,0,0,0,0,0,0,0,0,0,0,0,0,0,0,0,0,0,0,0,0,0,0,0,0,0,0
91,0,50,0,0,0,0,20,0,0,0,0,0,0,30,0,0,0,0,0,0,0,0,0,0,0,0,0,0,0,0,0,0,0,0,0,0,0,0,0,0,0,0,0,0,0,0
76,0,50,0,0,0,0,10,0,0,0,0,0,0,40,0,0,0,0,0,0,0,0,0,0,0,0,0,0,0,0,0,0,0,0,0,0,0,0,0,0,0,0,0,0,0,0
74,0,70,0,0,0,0,20,0,0,0,0,0,0,10,0,0,0,0,0,0,0,0,0,0,0,0,0,0,0,0,0,0,0,0,0,0,0,0,0,0,0,0,0,0,0,0
83,0,60,0,0,0,0,20,0,0,0,0,0,0,20,0,0,0,0,0,0,0,0,0,0,0,0,0,0,0,0,0,0,0,0,0,0,0,0,0,0,0,0,0,0,0,0
66,0,80,0,0,0,0,10,0,0,0,0,0,0,10,0,0,0,0,0,0,0,0,0,0,0,0,0,0,0,0,0,0,0,0,0,0,0,0,0,0,0,0,0,0,0,0
64,0,70,0,0,0,0,10,0,0,0,0,0,0,20,0,0,0,0,0,0,0,0,0,0,0,0,0,0,0,0,0,0,0,0,0,0,0,0,0,0,0,0,0,0,0,0
70,0,60,0,0,0,0,10,0,0,0,0,0,0,30,0,0,0,0,0,0,0,0,0,0,0,0,0,0,0,0,0,0,0,0,0,0,0,0,0,0,0,0,0,0,0,0
106,0,60,0,0,0,0,30,0,0,0,0,0,0,10,0,0,0,0,0,0,0,0,0,0,0,0,0,0,0,0,0,0,0,0,0,0,0,0,0,0,0,0,0,0,0,0
112,0,50,0,0,0,0,0,30,0,0,0,0,0,20,0,0,0,0,0,0,0,0,0,0,0,0,0,0,0,0,0,0,0,0,0,0,0,0,0,0,0,0,0,0,0,0
97,0,50,0,0,0,0,0,20,0,0,0,0,0,30,0,0,0,0,0,0,0,0,0,0,0,0,0,0,0,0,0,0,0,0,0,0,0,0,0,0,0,0,0,0,0,0
78,0,50,0,0,0,0,0,10,0,0,0,0,0,40,0,0,0,0,0,0,0,0,0,0,0,0,0,0,0,0,0,0,0,0,0,0,0,0,0,0,0,0,0,0,0,0
95,0,70,0,0,0,0,0,20,0,0,0,0,0,10,0,0,0,0,0,0,0,0,0,0,0,0,0,0,0,0,0,0,0,0,0,0,0,0,0,0,0,0,0,0,0,0
94,0,60,0,0,0,0,0,20,0,0,0,0,0,20,0,0,0,0,0,0,0,0,0,0,0,0,0,0,0,0,0,0,0,0,0,0,0,0,0,0,0,0,0,0,0,0
74,0,80,0,0,0,0,0,10,0,0,0,0,0,10,0,0,0,0,0,0,0,0,0,0,0,0,0,0,0,0,0,0,0,0,0,0,0,0,0,0,0,0,0,0,0,0
70,0,70,0,0,0,0,0,10,0,0,0,0,0,20,0,0,0,0,0,0,0,0,0,0,0,0,0,0,0,0,0,0,0,0,0,0,0,0,0,0,0,0,0,0,0,0
74,0,60,0,0,0,0,0,10,0,0,0,0,0,30,0,0,0,0,0,0,0,0,0,0,0,0,0,0,0,0,0,0,0,0,0,0,0,0,0,0,0,0,0,0,0,0
123,0,60,0,0,0,0,0,30,0,0,0,0,0,10,0,0,0,0,0,0,0,0,0,0,0,0,0,0,0,0,0,0,0,0,0,0,0,0,0,0,0,0,0,0,0,0
121,0,50,0,0,0,0,0,0,30,0,0,0,0,20,0,0,0,0,0,0,0,0,0,0,0,0,0,0,0,0,0,0,0,0,0,0,0,0,0,0,0,0,0,0,0,0
102,0,50,0,0,0,0,0,0,20,0,0,0,0,30,0,0,0,0,0,0,0,0,0,0,0,0,0,0,0,0,0,0,0,0,0,0,0,0,0,0,0,0,0,0,0,0
82,0,50,0,0,0,0,0,0,10,0,0,0,0,40,0,0,0,0,0,0,0,0,0,0,0,0,0,0,0,0,0,0,0,0,0,0,0,0,0,0,0,0,0,0,0,0
105,0,70,0,0,0,0,0,0,20,0,0,0,0,10,0,0,0,0,0,0,0,0,0,0,0,0,0,0,0,0,0,0,0,0,0,0,0,0,0,0,0,0,0,0,0,0
102,0,60,0,0,0,0,0,0,20,0,0,0,0,20,0,0,0,0,0,0,0,0,0,0,0,0,0,0,0,0,0,0,0,0,0,0,0,0,0,0,0,0,0,0,0,0
80,0,80,0,0,0,0,0,0,10,0,0,0,0,10,0,0,0,0,0,0,0,0,0,0,0,0,0,0,0,0,0,0,0,0,0,0,0,0,0,0,0,0,0,0,0,0
76,0,70,0,0,0,0,0,0,10,0,0,0,0,20,0,0,0,0,0,0,0,0,0,0,0,0,0,0,0,0,0,0,0,0,0,0,0,0,0,0,0,0,0,0,0,0
79,0,60,0,0,0,0,0,0,10,0,0,0,0,30,0,0,0,0,0,0,0,0,0,0,0,0,0,0,0,0,0,0,0,0,0,0,0,0,0,0,0,0,0,0,0,0
136,0,60,0,0,0,0,0,0,30,0,0,0,0,10,0,0,0,0,0,0,0,0,0,0,0,0,0,0,0,0,0,0,0,0,0,0,0,0,0,0,0,0,0,0,0,0
59.4,0,66.74,16.71,0,0,0,16.55,0,0,0,0,0,0,0,0,0,0,0,0,0,0,0,0,0,0,0,0,0,0,0,0,0,0,0,0,0,0,0,0,0,0,0,0,0,0,0
67.4,0,78.54,2.44,0,0,0,19.02,0,0,0,0,0,0,0,0,0,0,0,0,0,0,0,0,0,0,0,0,0,0,0,0,0,0,0,0,0,0,0,0,0,0,0,0,0,0,0
64.1,0,72.3,9.51,0,0,0,18.19,0,0,0,0,0,0,0,0,0,0,0,0,0,0,0,0,0,0,0,0,0,0,0,0,0,0,0,0,0,0,0,0,0,0,0,0,0,0,0
79.1,0,65.2,2.2,0,0,0,32.6,0,0,0,0,0,0,0,0,0,0,0,0,0,0,0,0,0,0,0,0,0,0,0,0,0,0,0,0,0,0,0,0,0,0,0,0,0,0,0
67.1,0,61.67,7.92,0,0,0,30.41,0,0,0,0,0,0,0,0,0,0,0,0,0,0,0,0,0,0,0,0,0,0,0,0,0,0,0,0,0,0,0,0,0,0,0,0,0,0,0
66,0,57.32,14.13,0,0,0,28.55,0,0,0,0,0,0,0,0,0,0,0,0,0,0,0,0,0,0,0,0,0,0,0,0,0,0,0,0,0,0,0,0,0,0,0,0,0,0,0
93,0,88.11,2.62,0,0,0,9.27,0,0,0,0,0,0,0,0,0,0,0,0,0,0,0,0,0,0,0,0,0,0,0,0,0,0,0,0,0,0,0,0,0,0,0,0,0,0,0
66.4,0,80.15,10.01,0,0,0,9.84,0,0,0,0,0,0,0,0,0,0,0,0,0,0,0,0,0,0,0,0,0,0,0,0,0,0,0,0,0,0,0,0,0,0,0,0,0,0,0
95.6,0,39.37,19.88,0,0,0,40.75,0,0,0,0,0,0,0,0,0,0,0,0,0,0,0,0,0,0,0,0,0,0,0,0,0,0,0,0,0,0,0,0,0,0,0,0,0,0,0
68.5,0,63.49,11.44,0,0,0,25.07,0,0,0,0,0,0,0,0,0,0,0,0,0,0,0,0,0,0,0,0,0,0,0,0,0,0,0,0,0,0,0,0,0,0,0,0,0,0,0
103.1,0,44.01,11.09,0,0,0,44.9,0,0,0,0,0,0,0,0,0,0,0,0,0,0,0,0,0,0,0,0,0,0,0,0,0,0,0,0,0,0,0,0,0,0,0,0,0,0,0
88.1,0,51.57,9.82,0,0,0,38.61,0,0,0,0,0,0,0,0,0,0,0,0,0,0,0,0,0,0,0,0,0,0,0,0,0,0,0,0,0,0,0,0,0,0,0,0,0,0,0
76.1,0,48.24,16.75,0,0,0,35.01,0,0,0,0,0,0,0,0,0,0,0,0,0,0,0,0,0,0,0,0,0,0,0,0,0,0,0,0,0,0,0,0,0,0,0,0,0,0,0
59.5,0,56.59,20.97,0,0,0,22.44,0,0,0,0,0,0,0,0,0,0,0,0,0,0,0,0,0,0,0,0,0,0,0,0,0,0,0,0,0,0,0,0,0,0,0,0,0,0,0
70.6,0,80,10,0,0,0,10,0,0,0,0,0,0,0,0,0,0,0,0,0,0,0,0,0,0,0,0,0,0,0,0,0,0,0,0,0,0,0,0,0,0,0,0,0,0,0
68.9,0,75,10,0,0,0,15,0,0,0,0,0,0,0,0,0,0,0,0,0,0,0,0,0,0,0,0,0,0,0,0,0,0,0,0,0,0,0,0,0,0,0,0,0,0,0
72.2,0,70,10,0,0,0,20,0,0,0,0,0,0,0,0,0,0,0,0,0,0,0,0,0,0,0,0,0,0,0,0,0,0,0,0,0,0,0,0,0,0,0,0,0,0,0
75,0,67.5,10,0,0,0,22.5,0,0,0,0,0,0,0,0,0,0,0,0,0,0,0,0,0,0,0,0,0,0,0,0,0,0,0,0,0,0,0,0,0,0,0,0,0,0,0
77.5,0,65,10,0,0,0,25,0,0,0,0,0,0,0,0,0,0,0,0,0,0,0,0,0,0,0,0,0,0,0,0,0,0,0,0,0,0,0,0,0,0,0,0,0,0,0
77.1,0,62.5,10,0,0,0,27.5,0,0,0,0,0,0,0,0,0,0,0,0,0,0,0,0,0,0,0,0,0,0,0,0,0,0,0,0,0,0,0,0,0,0,0,0,0,0,0
90.1,0,60,10,0,0,0,30,0,0,0,0,0,0,0,0,0,0,0,0,0,0,0,0,0,0,0,0,0,0,0,0,0,0,0,0,0,0,0,0,0,0,0,0,0,0,0
85.8,0,57.5,10,0,0,0,32.5,0,0,0,0,0,0,0,0,0,0,0,0,0,0,0,0,0,0,0,0,0,0,0,0,0,0,0,0,0,0,0,0,0,0,0,0,0,0,0
88.2,0,55,10,0,0,0,35,0,0,0,0,0,0,0,0,0,0,0,0,0,0,0,0,0,0,0,0,0,0,0,0,0,0,0,0,0,0,0,0,0,0,0,0,0,0,0
66.7,0,80,5,0,0,0,15,0,0,0,0,0,0,0,0,0,0,0,0,0,0,0,0,0,0,0,0,0,0,0,0,0,0,0,0,0,0,0,0,0,0,0,0,0,0,0
65.7,0,72.5,12.5,0,0,0,15,0,0,0,0,0,0,0,0,0,0,0,0,0,0,0,0,0,0,0,0,0,0,0,0,0,0,0,0,0,0,0,0,0,0,0,0,0,0,0
67.3,0,70,15,0,0,0,15,0,0,0,0,0,0,0,0,0,0,0,0,0,0,0,0,0,0,0,0,0,0,0,0,0,0,0,0,0,0,0,0,0,0,0,0,0,0,0
69,0,67,18,0,0,0,15,0,0,0,0,0,0,0,0,0,0,0,0,0,0,0,0,0,0,0,0,0,0,0,0,0,0,0,0,0,0,0,0,0,0,0,0,0,0,0
82.4,0,55,15,0,0,0,30,0,0,0,0,0,0,0,0,0,0,0,0,0,0,0,0,0,0,0,0,0,0,0,0,0,0,0,0,0,0,0,0,0,0,0,0,0,0,0
82.1,0,50,20,0,0,0,30,0,0,0,0,0,0,0,0,0,0,0,0,0,0,0,0,0,0,0,0,0,0,0,0,0,0,0,0,0,0,0,0,0,0,0,0,0,0,0
93.4,0,75,10,0,0,0,0,15,0,0,0,0,0,0,0,0,0,0,0,0,0,0,0,0,0,0,0,0,0,0,0,0,0,0,0,0,0,0,0,0,0,0,0,0,0,0
101.8,0,70,10,0,0,0,0,20,0,0,0,0,0,0,0,0,0,0,0,0,0,0,0,0,0,0,0,0,0,0,0,0,0,0,0,0,0,0,0,0,0,0,0,0,0,0
106,0,67.5,10,0,0,0,0,22.5,0,0,0,0,0,0,0,0,0,0,0,0,0,0,0,0,0,0,0,0,0,0,0,0,0,0,0,0,0,0,0,0,0,0,0,0,0,0
114.6,0,65,10,0,0,0,0,25,0,0,0,0,0,0,0,0,0,0,0,0,0,0,0,0,0,0,0,0,0,0,0,0,0,0,0,0,0,0,0,0,0,0,0,0,0,0
118.3,0,60,10,0,0,0,0,30,0,0,0,0,0,0,0,0,0,0,0,0,0,0,0,0,0,0,0,0,0,0,0,0,0,0,0,0,0,0,0,0,0,0,0,0,0,0
99.2,0,75,5,0,0,0,0,20,0,0,0,0,0,0,0,0,0,0,0,0,0,0,0,0,0,0,0,0,0,0,0,0,0,0,0,0,0,0,0,0,0,0,0,0,0,0
107.9,0,65,15,0,0,0,0,20,0,0,0,0,0,0,0,0,0,0,0,0,0,0,0,0,0,0,0,0,0,0,0,0,0,0,0,0,0,0,0,0,0,0,0,0,0,0
113,0,65,5,0,0,0,0,30,0,0,0,0,0,0,0,0,0,0,0,0,0,0,0,0,0,0,0,0,0,0,0,0,0,0,0,0,0,0,0,0,0,0,0,0,0,0
119.7,0,55,15,0,0,0,0,30,0,0,0,0,0,0,0,0,0,0,0,0,0,0,0,0,0,0,0,0,0,0,0,0,0,0,0,0,0,0,0,0,0,0,0,0,0,0
121.2,0,50,20,0,0,0,0,30,0,0,0,0,0,0,0,0,0,0,0,0,0,0,0,0,0,0,0,0,0,0,0,0,0,0,0,0,0,0,0,0,0,0,0,0,0,0
145,0,40,20,0,0,0,0,40,0,0,0,0,0,0,0,0,0,0,0,0,0,0,0,0,0,0,0,0,0,0,0,0,0,0,0,0,0,0,0,0,0,0,0,0,0,0
80.1,0,18.59,38.08,0,0,0,43.33,0,0,0,0,0,0,0,0,0,0,0,0,0,0,0,0,0,0,0,0,0,0,0,0,0,0,0,0,0,0,0,0,0,0,0,0,0,0,0
87,0,22.92,34.42,0,0,0,42.66,0,0,0,0,0,0,0,0,0,0,0,0,0,0,0,0,0,0,0,0,0,0,0,0,0,0,0,0,0,0,0,0,0,0,0,0,0,0,0
82.8,0,27.11,30.88,0,0,0,42.01,0,0,0,0,0,0,0,0,0,0,0,0,0,0,0,0,0,0,0,0,0,0,0,0,0,0,0,0,0,0,0,0,0,0,0,0,0,0,0
85.7,0,8.96,39.37,0,0,0,51.67,0,0,0,0,0,0,0,0,0,0,0,0,0,0,0,0,0,0,0,0,0,0,0,0,0,0,0,0,0,0,0,0,0,0,0,0,0,0,0
99,0,3.69,27.66,0,0,0,68.65,0,0,0,0,0,0,0,0,0,0,0,0,0,0,0,0,0,0,0,0,0,0,0,0,0,0,0,0,0,0,0,0,0,0,0,0,0,0,0
88.3,0,21.31,29.08,0,0,0,49.61,0,0,0,0,0,0,0,0,0,0,0,0,0,0,0,0,0,0,0,0,0,0,0,0,0,0,0,0,0,0,0,0,0,0,0,0,0,0,0
93,0,15.79,26.97,0,0,0,57.24,0,0,0,0,0,0,0,0,0,0,0,0,0,0,0,0,0,0,0,0,0,0,0,0,0,0,0,0,0,0,0,0,0,0,0,0,0,0,0
84.2,0,13.11,35.88,0,0,0,51.01,0,0,0,0,0,0,0,0,0,0,0,0,0,0,0,0,0,0,0,0,0,0,0,0,0,0,0,0,0,0,0,0,0,0,0,0,0,0,0
92.4,0,8.18,33.16,0,0,0,58.66,0,0,0,0,0,0,0,0,0,0,0,0,0,0,0,0,0,0,0,0,0,0,0,0,0,0,0,0,0,0,0,0,0,0,0,0,0,0,0
96,0,3.93,32.13,0,0,0,63.94,0,0,0,0,0,0,0,0,0,0,0,0,0,0,0,0,0,0,0,0,0,0,0,0,0,0,0,0,0,0,0,0,0,0,0,0,0,0,0
84.8,0,17.26,32.43,0,0,0,50.31,0,0,0,0,0,0,0,0,0,0,0,0,0,0,0,0,0,0,0,0,0,0,0,0,0,0,0,0,0,0,0,0,0,0,0,0,0,0,0
92.7,0,7.82,29.07,0,0,0,63.11,0,0,0,0,0,0,0,0,0,0,0,0,0,0,0,0,0,0,0,0,0,0,0,0,0,0,0,0,0,0,0,0,0,0,0,0,0,0,0
90.2,0,11.51,26.12,0,0,0,62.37,0,0,0,0,0,0,0,0,0,0,0,0,0,0,0,0,0,0,0,0,0,0,0,0,0,0,0,0,0,0,0,0,0,0,0,0,0,0,0
146,0,40,30,0,0,0,0,0,30,0,0,0,0,0,0,0,0,0,0,0,0,0,0,0,0,0,0,0,0,0,0,0,0,0,0,0,0,0,0,0,0,0,0,0,0,0
160,0,35,25,0,0,0,0,0,40,0,0,0,0,0,0,0,0,0,0,0,0,0,0,0,0,0,0,0,0,0,0,0,0,0,0,0,0,0,0,0,0,0,0,0,0,0
139,0,45,25,0,0,0,0,0,30,0,0,0,0,0,0,0,0,0,0,0,0,0,0,0,0,0,0,0,0,0,0,0,0,0,0,0,0,0,0,0,0,0,0,0,0,0
154,0,40,20,0,0,0,0,0,40,0,0,0,0,0,0,0,0,0,0,0,0,0,0,0,0,0,0,0,0,0,0,0,0,0,0,0,0,0,0,0,0,0,0,0,0,0
117,0,70,15,0,0,0,0,0,15,0,0,0,0,0,0,0,0,0,0,0,0,0,0,0,0,0,0,0,0,0,0,0,0,0,0,0,0,0,0,0,0,0,0,0,0,0
149,0,55,10,0,0,0,0,0,35,0,0,0,0,0,0,0,0,0,0,0,0,0,0,0,0,0,0,0,0,0,0,0,0,0,0,0,0,0,0,0,0,0,0,0,0,0
143,0,45,20,0,0,0,0,0,35,0,0,0,0,0,0,0,0,0,0,0,0,0,0,0,0,0,0,0,0,0,0,0,0,0,0,0,0,0,0,0,0,0,0,0,0,0
130,0,55,20,0,0,0,0,0,25,0,0,0,0,0,0,0,0,0,0,0,0,0,0,0,0,0,0,0,0,0,0,0,0,0,0,0,0,0,0,0,0,0,0,0,0,0
121,0,60,20,0,0,0,0,0,20,0,0,0,0,0,0,0,0,0,0,0,0,0,0,0,0,0,0,0,0,0,0,0,0,0,0,0,0,0,0,0,0,0,0,0,0,0
138,0,55,15,0,0,0,0,0,30,0,0,0,0,0,0,0,0,0,0,0,0,0,0,0,0,0,0,0,0,0,0,0,0,0,0,0,0,0,0,0,0,0,0,0,0,0
128,0,65,15,0,0,0,0,0,20,0,0,0,0,0,0,0,0,0,0,0,0,0,0,0,0,0,0,0,0,0,0,0,0,0,0,0,0,0,0,0,0,0,0,0,0,0
140.5,0,60,10,0,0,0,0,0,30,0,0,0,0,0,0,0,0,0,0,0,0,0,0,0,0,0,0,0,0,0,0,0,0,0,0,0,0,0,0,0,0,0,0,0,0,0
117.5,0,75,10,0,0,0,0,0,15,0,0,0,0,0,0,0,0,0,0,0,0,0,0,0,0,0,0,0,0,0,0,0,0,0,0,0,0,0,0,0,0,0,0,0,0,0
159,0,55,5,0,0,0,0,0,40,0,0,0,0,0,0,0,0,0,0,0,0,0,0,0,0,0,0,0,0,0,0,0,0,0,0,0,0,0,0,0,0,0,0,0,0,0
154,0,60,5,0,0,0,0,0,35,0,0,0,0,0,0,0,0,0,0,0,0,0,0,0,0,0,0,0,0,0,0,0,0,0,0,0,0,0,0,0,0,0,0,0,0,0
145,0,65,5,0,0,0,0,0,30,0,0,0,0,0,0,0,0,0,0,0,0,0,0,0,0,0,0,0,0,0,0,0,0,0,0,0,0,0,0,0,0,0,0,0,0,0
138,0,70,5,0,0,0,0,0,25,0,0,0,0,0,0,0,0,0,0,0,0,0,0,0,0,0,0,0,0,0,0,0,0,0,0,0,0,0,0,0,0,0,0,0,0,0
133,0,75,5,0,0,0,0,0,20,0,0,0,0,0,0,0,0,0,0,0,0,0,0,0,0,0,0,0,0,0,0,0,0,0,0,0,0,0,0,0,0,0,0,0,0,0
109,0,70,0,0,0,0,0,25,0,0,0,0,0,0,0,0,0,0,0,0,0,0,0,0,0,0,0,0,0,0,0,0,0,5,0,0,0,0,0,0,0,0,0,0,0,0
119,0,65,0,0,0,0,0,30,0,0,0,0,0,0,0,0,0,0,0,0,0,0,0,0,0,0,0,0,0,0,0,0,0,5,0,0,0,0,0,0,0,0,0,0,0,0
137,0,60,0,0,0,0,0,35,0,0,0,0,0,0,0,0,0,0,0,0,0,0,0,0,0,0,0,0,0,0,0,0,0,5,0,0,0,0,0,0,0,0,0,0,0,0
109,0,65,0,0,0,0,0,25,0,0,0,0,0,0,0,0,0,0,0,0,0,0,0,0,0,0,0,0,0,0,0,0,0,10,0,0,0,0,0,0,0,0,0,0,0,0
119,0,60,0,0,0,0,0,30,0,0,0,0,0,0,0,0,0,0,0,0,0,0,0,0,0,0,0,0,0,0,0,0,0,10,0,0,0,0,0,0,0,0,0,0,0,0
134,0,55,0,0,0,0,0,35,0,0,0,0,0,0,0,0,0,0,0,0,0,0,0,0,0,0,0,0,0,0,0,0,0,10,0,0,0,0,0,0,0,0,0,0,0,0
122,0,55,0,0,0,0,0,30,0,0,0,0,0,0,0,0,0,0,0,0,0,0,0,0,0,0,0,0,0,0,0,0,0,15,0,0,0,0,0,0,0,0,0,0,0,0
138,0,50,0,0,0,0,0,35,0,0,0,0,0,0,0,0,0,0,0,0,0,0,0,0,0,0,0,0,0,0,0,0,0,15,0,0,0,0,0,0,0,0,0,0,0,0
135,0,45,0,0,0,0,0,35,0,0,0,0,0,0,0,0,0,0,0,0,0,0,0,0,0,0,0,0,0,0,0,0,0,20,0,0,0,0,0,0,0,0,0,0,0,0
98,0,5,0,0,0,0,20,0,0,0,0,0,0,0,0,0,0,0,0,0,0,0,0,0,0,0,0,0,0,0,0,0,0,0,0,75,0,0,0,0,0,0,0,0,0,0
95,0,15,0,0,0,0,20,0,0,0,0,0,0,0,0,0,0,0,0,0,0,0,0,0,0,0,0,0,0,0,0,0,0,0,0,65,0,0,0,0,0,0,0,0,0,0
94,0,20,0,0,0,0,20,0,0,0,0,0,0,0,0,0,0,0,0,0,0,0,0,0,0,0,0,0,0,0,0,0,0,0,0,60,0,0,0,0,0,0,0,0,0,0
91.5,0,30,0,0,0,0,20,0,0,0,0,0,0,0,0,0,0,0,0,0,0,0,0,0,0,0,0,0,0,0,0,0,0,0,0,50,0,0,0,0,0,0,0,0,0,0
89.5,0,40,0,0,0,0,20,0,0,0,0,0,0,0,0,0,0,0,0,0,0,0,0,0,0,0,0,0,0,0,0,0,0,0,0,40,0,0,0,0,0,0,0,0,0,0
87,0,50,0,0,0,0,20,0,0,0,0,0,0,0,0,0,0,0,0,0,0,0,0,0,0,0,0,0,0,0,0,0,0,0,0,30,0,0,0,0,0,0,0,0,0,0
85,0,60,0,0,0,0,20,0,0,0,0,0,0,0,0,0,0,0,0,0,0,0,0,0,0,0,0,0,0,0,0,0,0,0,0,20,0,0,0,0,0,0,0,0,0,0
85.5,0,70,0,0,0,0,20,0,0,0,0,0,0,0,0,0,0,0,0,0,0,0,0,0,0,0,0,0,0,0,0,0,0,0,0,10,0,0,0,0,0,0,0,0,0,0
91.5,0,10,0,0,0,0,0,10,0,0,0,0,0,0,0,0,0,0,0,0,0,0,0,0,0,0,0,0,0,0,0,0,0,0,0,80,0,0,0,0,0,0,0,0,0,0
90.5,0,20,0,0,0,0,0,10,0,0,0,0,0,0,0,0,0,0,0,0,0,0,0,0,0,0,0,0,0,0,0,0,0,0,0,70,0,0,0,0,0,0,0,0,0,0
89.5,0,30,0,0,0,0,0,10,0,0,0,0,0,0,0,0,0,0,0,0,0,0,0,0,0,0,0,0,0,0,0,0,0,0,0,60,0,0,0,0,0,0,0,0,0,0
90,0,40,0,0,0,0,0,10,0,0,0,0,0,0,0,0,0,0,0,0,0,0,0,0,0,0,0,0,0,0,0,0,0,0,0,50,0,0,0,0,0,0,0,0,0,0
92.5,0,50,0,0,0,0,0,10,0,0,0,0,0,0,0,0,0,0,0,0,0,0,0,0,0,0,0,0,0,0,0,0,0,0,0,40,0,0,0,0,0,0,0,0,0,0
94,0,60,0,0,0,0,0,10,0,0,0,0,0,0,0,0,0,0,0,0,0,0,0,0,0,0,0,0,0,0,0,0,0,0,0,30,0,0,0,0,0,0,0,0,0,0
97.5,0,70,0,0,0,0,0,10,0,0,0,0,0,0,0,0,0,0,0,0,0,0,0,0,0,0,0,0,0,0,0,0,0,0,0,20,0,0,0,0,0,0,0,0,0,0
105.5,0,80,0,0,0,0,0,10,0,0,0,0,0,0,0,0,0,0,0,0,0,0,0,0,0,0,0,0,0,0,0,0,0,0,0,10,0,0,0,0,0,0,0,0,0,0
114,0,5,0,0,0,0,0,20,0,0,0,0,0,0,0,0,0,0,0,0,0,0,0,0,0,0,0,0,0,0,0,0,0,0,0,75,0,0,0,0,0,0,0,0,0,0
113,0,15,0,0,0,0,0,20,0,0,0,0,0,0,0,0,0,0,0,0,0,0,0,0,0,0,0,0,0,0,0,0,0,0,0,65,0,0,0,0,0,0,0,0,0,0
111,0,20,0,0,0,0,0,20,0,0,0,0,0,0,0,0,0,0,0,0,0,0,0,0,0,0,0,0,0,0,0,0,0,0,0,60,0,0,0,0,0,0,0,0,0,0
111,0,30,0,0,0,0,0,20,0,0,0,0,0,0,0,0,0,0,0,0,0,0,0,0,0,0,0,0,0,0,0,0,0,0,0,50,0,0,0,0,0,0,0,0,0,0
106.5,0,40,0,0,0,0,0,20,0,0,0,0,0,0,0,0,0,0,0,0,0,0,0,0,0,0,0,0,0,0,0,0,0,0,0,40,0,0,0,0,0,0,0,0,0,0
106.5,0,50,0,0,0,0,0,20,0,0,0,0,0,0,0,0,0,0,0,0,0,0,0,0,0,0,0,0,0,0,0,0,0,0,0,30,0,0,0,0,0,0,0,0,0,0
106.5,0,60,0,0,0,0,0,20,0,0,0,0,0,0,0,0,0,0,0,0,0,0,0,0,0,0,0,0,0,0,0,0,0,0,0,20,0,0,0,0,0,0,0,0,0,0
107.5,0,70,0,0,0,0,0,20,0,0,0,0,0,0,0,0,0,0,0,0,0,0,0,0,0,0,0,0,0,0,0,0,0,0,0,10,0,0,0,0,0,0,0,0,0,0
142.5,0,5,0,0,0,0,0,30,0,0,0,0,0,0,0,0,0,0,0,0,0,0,0,0,0,0,0,0,0,0,0,0,0,0,0,65,0,0,0,0,0,0,0,0,0,0
142,0,10,0,0,0,0,0,30,0,0,0,0,0,0,0,0,0,0,0,0,0,0,0,0,0,0,0,0,0,0,0,0,0,0,0,60,0,0,0,0,0,0,0,0,0,0
141,0,15,0,0,0,0,0,30,0,0,0,0,0,0,0,0,0,0,0,0,0,0,0,0,0,0,0,0,0,0,0,0,0,0,0,55,0,0,0,0,0,0,0,0,0,0
138,0,20,0,0,0,0,0,30,0,0,0,0,0,0,0,0,0,0,0,0,0,0,0,0,0,0,0,0,0,0,0,0,0,0,0,50,0,0,0,0,0,0,0,0,0,0
135,0,30,0,0,0,0,0,30,0,0,0,0,0,0,0,0,0,0,0,0,0,0,0,0,0,0,0,0,0,0,0,0,0,0,0,40,0,0,0,0,0,0,0,0,0,0
132,0,40,0,0,0,0,0,30,0,0,0,0,0,0,0,0,0,0,0,0,0,0,0,0,0,0,0,0,0,0,0,0,0,0,0,30,0,0,0,0,0,0,0,0,0,0
129,0,50,0,0,0,0,0,30,0,0,0,0,0,0,0,0,0,0,0,0,0,0,0,0,0,0,0,0,0,0,0,0,0,0,0,20,0,0,0,0,0,0,0,0,0,0
111.5,0,5,0,0,0,0,0,0,20,0,0,0,0,0,0,0,0,0,0,0,0,0,0,0,0,0,0,0,0,0,0,0,0,0,0,75,0,0,0,0,0,0,0,0,0,0
114,0,10,0,0,0,0,0,0,20,0,0,0,0,0,0,0,0,0,0,0,0,0,0,0,0,0,0,0,0,0,0,0,0,0,0,70,0,0,0,0,0,0,0,0,0,0
116,0,15,0,0,0,0,0,0,20,0,0,0,0,0,0,0,0,0,0,0,0,0,0,0,0,0,0,0,0,0,0,0,0,0,0,65,0,0,0,0,0,0,0,0,0,0
117,0,20,0,0,0,0,0,0,20,0,0,0,0,0,0,0,0,0,0,0,0,0,0,0,0,0,0,0,0,0,0,0,0,0,0,60,0,0,0,0,0,0,0,0,0,0
118,0,30,0,0,0,0,0,0,20,0,0,0,0,0,0,0,0,0,0,0,0,0,0,0,0,0,0,0,0,0,0,0,0,0,0,50,0,0,0,0,0,0,0,0,0,0
120,0,40,0,0,0,0,0,0,20,0,0,0,0,0,0,0,0,0,0,0,0,0,0,0,0,0,0,0,0,0,0,0,0,0,0,40,0,0,0,0,0,0,0,0,0,0
121,0,50,0,0,0,0,0,0,20,0,0,0,0,0,0,0,0,0,0,0,0,0,0,0,0,0,0,0,0,0,0,0,0,0,0,30,0,0,0,0,0,0,0,0,0,0
121,0,60,0,0,0,0,0,0,20,0,0,0,0,0,0,0,0,0,0,0,0,0,0,0,0,0,0,0,0,0,0,0,0,0,0,20,0,0,0,0,0,0,0,0,0,0
122,0,70,0,0,0,0,0,0,20,0,0,0,0,0,0,0,0,0,0,0,0,0,0,0,0,0,0,0,0,0,0,0,0,0,0,10,0,0,0,0,0,0,0,0,0,0
115,0,61.23,0,0,0,0,0,0,0,0,18.4,0,0,0,0,0,0,0,0,0,0,0,0,0,0,0,0,0,0,0,0,0,0,0,0,20.37,0,0,0,0,0,0,0,0,0,0
108,0,53.45,0,0,0,0,0,0,0,0,16.06,0,0,0,0,0,0,0,0,0,0,0,0,0,0,0,0,0,0,0,0,0,0,0,0,30.49,0,0,0,0,0,0,0,0,0,0
164,0,58.44,0,0,0,0,0,0,0,0,17.56,0,0,0,0,0,0,0,0,0,0,0,0,0,0,0,0,0,0,0,0,0,0,0,0,0,0,0,0,24,0,0,0,0,0,0
135.9,0,0,0,0,0,0,35.28,0,0,0,0,0,0,0,0,0,0,0,0,0,0,0,0,0,0,0,0,0,0,0,0,0,0,0,0,0,0,0,0,0,64.72,0,0,0,0,0
113.2,0,17.01,0,0,0,0,33.82,0,0,0,0,0,0,0,0,0,0,0,0,0,0,0,0,0,0,0,0,0,0,0,0,0,0,0,0,0,0,0,0,0,49.17,0,0,0,0,0
93.2,0,33.94,0,0,0,0,35.1,0,0,0,0,0,0,0,0,0,0,0,0,0,0,0,0,0,0,0,0,0,0,0,0,0,0,0,0,0,0,0,0,0,30.96,0,0,0,0,0
85.7,0,48.48,0,0,0,0,36.17,0,0,0,0,0,0,0,0,0,0,0,0,0,0,0,0,0,0,0,0,0,0,0,0,0,0,0,0,0,0,0,0,0,15.35,0,0,0,0,0
109.2,0,0,0,0,0,0,0,37.42,0,0,0,0,0,0,0,0,0,0,0,0,0,0,0,0,0,0,0,0,0,0,0,0,0,0,0,0,0,0,0,0,62.58,0,0,0,0,0
102.7,0,16.07,0,0,0,0,0,34.5,0,0,0,0,0,0,0,0,0,0,0,0,0,0,0,0,0,0,0,0,0,0,0,0,0,0,0,0,0,0,0,0,49.43,0,0,0,0,0
92.3,0,26.59,0,0,0,0,0,33.68,0,0,0,0,0,0,0,0,0,0,0,0,0,0,0,0,0,0,0,0,0,0,0,0,0,0,0,0,0,0,0,0,39.73,0,0,0,0,0
79.3,0,37.45,0,0,0,0,0,32.92,0,0,0,0,0,0,0,0,0,0,0,0,0,0,0,0,0,0,0,0,0,0,0,0,0,0,0,0,0,0,0,0,29.63,0,0,0,0,0
78.3,0,50.52,0,0,0,0,0,33.85,0,0,0,0,0,0,0,0,0,0,0,0,0,0,0,0,0,0,0,0,0,0,0,0,0,0,0,0,0,0,0,0,15.63,0,0,0,0,0
119.3,0,25.63,0,0,0,0,0,33.58,0,0,0,0,0,0,0,0,0,0,0,0,0,0,0,0,0,0,0,0,0,0,0,0,0,0,0,0,0,0,0,0,40.79,0,0,0,0,0
121.8,0,34.48,0,0,0,0,0,0,34.58,0,0,0,0,0,0,0,0,0,0,0,0,0,0,0,0,0,0,0,0,0,0,0,0,0,0,0,0,0,0,0,30.94,0,0,0,0,0
139.2,0,52.68,0,0,0,0,0,0,32.17,0,0,0,0,0,0,0,0,0,0,0,0,0,0,0,0,0,0,0,0,0,0,0,0,0,0,0,0,0,0,0,15.15,0,0,0,0,0
144,0,0,0,0,0,0,50,0,0,0,0,0,0,0,0,0,0,0,0,0,0,0,0,0,0,0,0,0,0,0,0,0,0,0,0,0,0,0,0,0,50,0,0,0,0,0
145,0,2.5,0,0,0,0,47.5,0,0,0,0,0,0,0,0,0,0,0,0,0,0,0,0,0,0,0,0,0,0,0,0,0,0,0,0,0,0,0,0,0,50,0,0,0,0,0
145,0,10,0,0,0,0,40,0,0,0,0,0,0,0,0,0,0,0,0,0,0,0,0,0,0,0,0,0,0,0,0,0,0,0,0,0,0,0,0,0,50,0,0,0,0,0
136,0,7.5,0,0,0,0,42.5,0,0,0,0,0,0,0,0,0,0,0,0,0,0,0,0,0,0,0,0,0,0,0,0,0,0,0,0,0,0,0,0,0,50,0,0,0,0,0
116,0,15,0,0,0,0,35,0,0,0,0,0,0,0,0,0,0,0,0,0,0,0,0,0,0,0,0,0,0,0,0,0,0,0,0,0,0,0,0,0,50,0,0,0,0,0
99.8,0,25,0,0,0,0,25,0,0,0,0,0,0,0,0,0,0,0,0,0,0,0,0,0,0,0,0,0,0,0,0,0,0,0,0,0,0,0,0,0,50,0,0,0,0,0
160,0,15,0,0,0,0,0,35,0,0,0,0,0,0,0,0,0,0,0,0,0,0,0,0,0,0,0,0,0,0,0,0,0,0,0,0,0,0,0,0,50,0,0,0,0,0
146,0,17.5,0,0,0,0,0,32.5,0,0,0,0,0,0,0,0,0,0,0,0,0,0,0,0,0,0,0,0,0,0,0,0,0,0,0,0,0,0,0,0,50,0,0,0,0,0
142,0,20,0,0,0,0,0,30,0,0,0,0,0,0,0,0,0,0,0,0,0,0,0,0,0,0,0,0,0,0,0,0,0,0,0,0,0,0,0,0,50,0,0,0,0,0
132,0,22.5,0,0,0,0,0,27.5,0,0,0,0,0,0,0,0,0,0,0,0,0,0,0,0,0,0,0,0,0,0,0,0,0,0,0,0,0,0,0,0,50,0,0,0,0,0
136,0,25,0,0,0,0,0,0,25,0,0,0,0,0,0,0,0,0,0,0,0,0,0,0,0,0,0,0,0,0,0,0,0,0,0,0,0,0,0,0,50,0,0,0,0,0
109,0,67.49,0,0,0,0,0,0,0,0,15.62,0,0,0,0,0,0,0,0,0,0,0,0,0,0,0,0,0,0,0,0,0,0,0,16.89,0,0,0,0,0,0,0,0,0,0,0
62.3,0,40,0,0,20,0,0,0,0,0,0,0,0,0,0,0,0,0,40,0,0,0,0,0,0,0,0,0,0,0,0,0,0,0,0,0,0,0,0,0,0,0,0,0,0,0
67.3,0,40,0,0,40,0,0,0,0,0,0,0,0,0,0,0,0,0,20,0,0,0,0,0,0,0,0,0,0,0,0,0,0,0,0,0,0,0,0,0,0,0,0,0,0,0
46.7,0,40,0,0,0,0,0,0,0,0,0,0,0,0,0,0,0,20,40,0,0,0,0,0,0,0,0,0,0,0,0,0,0,0,0,0,0,0,0,0,0,0,0,0,0,0
50.1,0,40,0,0,0,0,0,0,0,0,0,0,0,20,0,0,0,0,40,0,0,0,0,0,0,0,0,0,0,0,0,0,0,0,0,0,0,0,0,0,0,0,0,0,0,0
71,1.27,52.51,0,0,0,0,0,0,0,0,0,0,0,0,0,0,0,0,10.68,0,0,35.54,0,0,0,0,0,0,0,0,0,0,0,0,0,0,0,0,0,0,0,0,0,0,0,0
71.5,1.86,52.19,0,0,0,0,0,0,0,0,0,0,0,0,0,0,0,0,10.62,0,0,35.33,0,0,0,0,0,0,0,0,0,0,0,0,0,0,0,0,0,0,0,0,0,0,0,0
72.5,0.63,41.2,0,0,0,0,0,0,0,0,0,0,0,0,0,0,0,0,21.87,0,0,36.3,0,0,0,0,0,0,0,0,0,0,0,0,0,0,0,0,0,0,0,0,0,0,0,0
86.3,0.67,42.96,0,0,0,0,0,0,0,0,0,0,0,0,0,0,0,0,11.91,0,0,44.46,0,0,0,0,0,0,0,0,0,0,0,0,0,0,0,0,0,0,0,0,0,0,0,0
68,1.57,30.65,0,0,0,0,0,0,0,0,0,0,0,0,0,0,0,0,39.84,0,0,27.94,0,0,0,0,0,0,0,0,0,0,0,0,0,0,0,0,0,0,0,0,0,0,0,0
77.5,2,29.49,0,0,0,0,0,0,0,0,0,0,0,0,0,0,0,0,28.48,0,0,40.03,0,0,0,0,0,0,0,0,0,0,0,0,0,0,0,0,0,0,0,0,0,0,0,0
108,0,70,0,10,0,0,0,0,0,0,0,0,0,0,0,0,0,0,0,0,0,20,0,0,0,0,0,0,0,0,0,0,0,0,0,0,0,0,0,0,0,0,0,0,0,0
109,0,60,0,10,0,0,0,0,0,0,0,0,0,0,0,0,0,0,0,0,0,30,0,0,0,0,0,0,0,0,0,0,0,0,0,0,0,0,0,0,0,0,0,0,0,0
70,0,50,0,10,0,0,0,0,0,0,0,0,0,0,0,0,0,0,0,0,0,40,0,0,0,0,0,0,0,0,0,0,0,0,0,0,0,0,0,0,0,0,0,0,0,0
