Repository: you0514w/youyou

File: Refract Index 587.6nm d.csv (part 20 of 31)
Refract Index 587.6nm d,SiO2,B2O3,Al2O3,MgO,CaO,BaO,Li2O,Na2O,K2O,Cs2O,ZnO,SrO,PbO,SnO,Ga2O3,As2O3,Y2O3,Sb2O3,La2O3,Nd2O3,Gd2O3,Bi2O3,TiO2,GeO2,ZrO2,SnO2,TeO2,P2O5,Nb2O5,Ta2O5,WO3,Yb2O3
1.88,10.93,23.04,0,0,0,0,0,0,0,0,32.25,0,0,0,0,0,3.1,0,16.02,0,0,0,0,0,3.32,0,0,0,0,3.6,7.74,0
1.88,9.18,24.16,0,0,0,0,0,0,0,0,32.95,0,0,0,0,0,3.15,0,15.93,0,0,0,0,0,3.65,0,0,0,0,3.35,7.63,0
2.33,0,25.14,0,0,0,0,0,0,0,0,2.18,1.72,0,0,0,0,0,0,0,0,0,68.07,2.22,0,0,0,0,0,0.67,0,0,0
2.31,0,23.5,0,0,0,0,5.51,0,0,0,2.02,1.59,0,0,0,0,0,0,0,0,0,63.63,2.1,0,0,0,1.03,0,0.62,0,0,0
2.32,0,26.71,0,0,0,0,0,0,0,0,2.09,1.64,0,0,0,0,0,0,0,0,0,65.69,2.17,0,0,0,1.06,0,0.64,0,0,0
2.3,0,28.45,0,0,0,0,0,0,0,0,2.05,1.61,0,0,0,0,0,0,0,0,0,64.09,2.13,0,0,0,1.04,0,0.63,0,0,0
2.32,2.82,24.17,0,0,0,0,0,0,0,0,2.08,1.63,0,0,0,0,0,0,0,0,0,65.44,2.16,0,0,0,1.06,0,0.64,0,0,0
2.31,5.51,23.48,0,0,0,0,0,0,0,0,2.03,1.6,0,0,0,0,0,0,0,0,0,63.61,2.11,0,0,0,1.04,0,0.62,0,0,0
2.29,8.03,22.87,0,0,0,0,0,0,0,0,1.99,1.56,0,0,0,0,0,0,0,0,0,61.9,2.03,0,0,0,1.01,0,0.61,0,0,0
2.28,10.45,22.27,0,0,0,0,0,0,0,0,1.91,1.5,0,0,0,0,0,0,0,0,0,60.34,1.98,0,0,0,0.97,0,0.58,0,0,0
2.33,0,25.41,0,0,0,0,0,0,0,0,2.21,1.73,0,0,0,0,0,0,0,0,0,68.84,0,0,0,0,1.13,0,0.68,0,0,0
2.28,5.26,26.97,0,0,0,0,0,0,0,0,1.92,1.51,0,0,0,0,0,0,0,0,0,60.77,2,0,0,0,0.98,0,0.59,0,0,0
2.24,0,36.8,0,0,0,0,0,0,0,0,1.86,1.46,0,0,0,0,0,0,0,0,0,58.36,0,0,0,0,0.95,0,0.57,0,0,0
2.23,2.48,35.89,0,0,0,0,0,0,0,0,1.83,1.44,0,0,0,0,0,0,0,0,0,56.87,0,0,0,0,0.93,0,0.56,0,0,0
2.23,0,38.13,0,0,0,0,0,0,0,0,1.83,1.44,0,0,0,0,0,0,0,0,0,57.1,0,0,0,0,0.94,0,0.56,0,0,0
2.24,0,36.63,0,0,0,0,0,0,0,0,1.87,1.46,0,0,0,0,0,0,0.47,0,0,58.05,0,0,0,0,0.95,0,0.57,0,0,0
2.23,0,36.42,0,0,0,0.49,2.51,0,0,0,0.92,0.72,0,0,0,0,0,0,0.23,0,0.21,57.75,0,0,0,0,0.47,0,0.28,0,0,0
2.23,0,36.14,0,0,0,0,0,0,0,0,3.64,1.45,0,0,0,0,0,0,0,0,0,57.27,0,0,0,0,0.94,0,0.56,0,0,0
2.23,0,35.46,0,3.65,0,0,0,0,0,0,1.81,1.42,0,0,0,0,0,0,0,0,0,56.19,0,0,0,0,0.92,0,0.55,0,0,0
2.23,0,35.83,0,0,2.65,0,0,0,0,0,1.82,1.43,0,0,0,0,0,0,0,0,0,56.78,0,0,0,0,0.93,0,0.56,0,0,0
2.23,0,36.06,0,0,0,0,2,0,0,0,1.83,1.44,0,0,0,0,0,0,0,0,0,57.18,0,0,0,0,0.93,0,0.56,0,0,0
2.22,0,35.01,0,0,0,0,4.86,0,0,0,1.78,1.4,0,0,0,0,0,0,0,0,0,55.49,0,0,0,0,0.91,0,0.55,0,0,0
1.88,4.55,35.48,0,0,0,0,0.94,0,0,0,20.48,0,0,0,0,0,0,0.06,16.75,0,6.39,0,0,0,7.24,0,0,0,0,6.98,1.13,0
1.88,7.26,32.99,0,0,0,0,0.93,0,0,0,20.4,0,0,0,0,0,0,0.06,16.69,0,6.37,0,0,0,7.22,0,0,0,0,6.95,1.13,0
1.88,7.15,34.87,0,0,0,0,0.89,0,0,0,18.13,0,0,0,0,0,0,0.05,16.45,0,6.28,0,0,0,7.12,0,0,0,0,7.95,1.11,0
1.88,7.08,34.45,0,0,0,0,0.91,0,0,0,17.94,0,0,0,0,0,0,0.05,16.27,0,6.21,0,0,0,7.04,0,0,0,0,8.95,1.1,0
1.88,7.23,34.46,0,0,0,0,0.89,0,0,0,18.33,0,0,0,0,0,0,0.05,16.64,0,6.35,0,0,0,7.2,0,0,0,0,7.73,1.12,0
1.88,7.37,33.72,0,0,0,0,0.95,0,0,0,18.65,0,0,0,0,0,0,0.06,16.93,0,6.46,0,0,0,7.32,0,0,0,0,7.4,1.14,0
1.88,6.56,30.06,0,0,0,0,1,0,0,0,27.34,0,0,0,0,0,0,0.02,15.1,0,5.76,0,0,0,6.54,0,0,0,0,6.6,1.02,0
1.88,4.41,32.32,0,0,0,0,1.18,0,0,0,25.73,0,0,0,0,0,0,0.03,15.74,0,5.75,0,0,0,7.02,0,0,0,0,6.73,1.09,0
1.89,0,33.72,0,0,0,0,0.91,0,0,0,18.67,0,0,0,0,0,0,0.06,16.94,0,6.46,0,0,7.37,7.33,0,0,0,0,7.4,1.14,0
1.88,0,39.82,0,0,0,0,0.94,0,0,0,20.57,0,0,0,0,0,0,0.06,16.82,0,6.42,0,0,0,7.27,0,0,0,0,6.97,1.13,0
1.88,8.63,35.4,0,0,0,0,1.17,0,0,0,11.9,0,0,0,0,0,0,0,14.89,0,12.34,0,0,0,7.79,0,0,0,0,6.76,1.12,0
1.88,11.45,32.62,0,0,0,0,1.16,0,0,0,11.8,0,0,0,0,0,0,0,19.03,0,8.4,0,0,0,7.73,0,0,0,0,6.7,1.11,0
1.88,12.09,32.52,0,0,0,0,0.56,0,0,0,12.22,0,0,0,0,0,0,0,22.88,0,4.49,0,0,0,7.59,0,0,0,0.62,5.94,1.09,0
1.88,8.51,36.13,0,0,0,0,1.16,0,0,0,11.73,0,0,0,0,0,0,0,18.92,0,8.11,0,0,0,7.68,0,0,0,0,6.66,1.1,0
1.88,10.02,33.92,0,0,0,0,1.17,0,0,0,11.83,0,0,0,0,0,0,0,19.07,0,8.42,0,0,0,7.74,0,0,0,0,6.72,1.11,0
1.88,8.86,41.63,0,0,0,0,1.23,0,0,0,0,0,0,0,0,0,0,0,22.53,0,7.8,0,0,0,8.93,0,0,0,0.69,7.14,1.19,0
1.88,9.92,34.83,0,0,0,0,1.15,0,0,0,11.71,0,0,0,0,0,0,0,18.89,0,7.96,0,0,0,7.67,0,0,0,0,6.77,1.1,0
1.88,11.34,33.53,0,0,0,0,1.15,0,0,0,11.69,0,0,0,0,0,0,0,18.85,0,7.94,0,0,0,7.65,0,0,0,0,6.75,1.1,0
1.87,8.57,36.14,0,0,0,0,1.16,0,0,0,11.82,0,0,0,0,0,0,0,14.31,0,12.25,0,0,0,7.73,0,0,0,0,6.91,1.11,0
1.88,11.43,32.57,0,0,0,0,1.16,0,0,0,11.78,0,0,0,0,0,0,0,20.6,0,6.95,0,0,0,7.71,0,0,0,0,6.69,1.11,0
1.97,1.14,0,0,0,0,0,0,7.82,5.4,0,0,0,0,0,0,0,0,0.24,0,0,0,0,35.46,0,0,0,0,25.26,21.61,0,3.07,0
1.97,0,0,0,0,0,0.46,0,4.55,8.07,0,0,0,0,0,0,0,0,0.01,0,0,0,0,35.76,0,0,0,0,26.07,22.09,0,2.99,0
1.97,0,0,0,0,0,0.47,0,2.51,8.23,0,0,0,0,0,0,0,0,0.01,0,0,0,0,36.53,0,0,0,0,26.63,22.57,0,3.05,0
1.97,0,0,0,0,0,1.38,0,4.63,8.23,0,0,0,0,0,0,0,0,0.02,0,0,0,0,32.31,0,0,0,0,25.59,24.78,0,3.06,0
1.98,0,0,0,0,0,1.33,0,4.47,7.92,0,0,0,0,0,0,0,0,0.01,0,0,0,0,36.84,0,0,0,0,23.74,22.74,0,2.95,0
1.97,0,0,0,0,0,1.3,0,4.38,7.76,0,0,0,0,0,0,0,0,0.01,0,0,0,0,37.75,0,0,0,0,25.12,20.79,0,2.89,0
1.97,0,0,0,0,0,1.29,0,4.33,7.67,0,0,0,0,0,0,0,0,0.01,0,0,0,0,38.95,0,0,0,0,24.83,20.06,0,2.86,0
1.98,0,0,0,0,0,1.4,0,4.67,8.28,0,0,0,0,0,0,0,0,0.02,0,0,0,0,31.46,0,0,0,0,26.8,24.29,0,3.08,0
1.97,0.74,0,0,0,0,0.94,0,2.06,7.44,0,0,0,0,0,0,0,0,0.01,0,0,0,0,37.23,0,0,0,0,26.72,23.08,0,1.78,0
1.97,1.4,0,0,0,0,0.46,0,2.46,8.04,0,0,0,0,0,0,0,0,0.05,0,0,0,0,36.54,0,0,0,0,26.02,22.04,0,2.99,0
1.82,51.4,0,0,0,0,0,2.25,16.9,0,0,0,0,0,0,0,0,0,0.05,0,0,0,0,10.43,0,0,0,0,0,0,18.97,0,0
1.81,51.42,0,0,0,0,0,2.15,16.91,0,0,0,0,0,0,0,0,0,0.04,0,0,0,0,12.98,0,0,0,0,0,10.5,6,0,0
1.81,51.41,0,0,0,0,0,2.11,16.95,0,0,0,0,0,0,0,0,0,0.04,0,0,0,0,13.02,0,0,0,0,0,11.5,4.97,0,0
1.82,51.52,0,0,0,0,0,1.91,16.96,0,0,0,0,0,0,0,0,0,0.04,0,0,0,0,13.01,0,0,0,0,0,6.53,10.03,0,0
1.82,51.47,0,0,0,0,0,2,16.95,0,0,0,0,0,0,0,0,0,0.04,0,0,0,0,13.01,0,0,0,0,0,3.5,13.03,0,0
1.81,51.45,0,0,0,0,0,2.1,16.97,0,0,0,0,0,0,0,0,0,0.01,0,0,0,0,13.01,0,0,0,0,0,0,16.46,0,0
1.8,51.37,0,0,0,0,0,2.11,15.05,2.01,0,0,0,0,0,0,0,0,0.04,0,0,0,0,12.94,0,0,0,0,0,0,16.48,0,0
1.81,51.42,0,0,0,0,0,2.11,16.89,0,0,0,0,0,0,0,0,0,0.02,0,0,0,0,11.05,0,2.05,0,0,0,0,16.46,0,0
1.81,51.51,0,0,0,0,0,0,15,4.06,0,0,0,0,0,0,0,0,0.04,0,0,0,0,12.91,0,0,0,0,0,0,16.48,0,0
1.76,51.4,0,0,0,0,0,0,15,3.99,0,0,0,0,0,0,0,0,0.02,0,0,0,0,13.07,0,0,0,0,0,3.5,5.01,8.01,0
1.98,0,0,0,0,0,1.4,0,4.67,8.28,0,0,0,0,0,0,0,0,0.01,0,0,0,0,31.46,0,0,0,0,26.81,24.29,0,3.08,0
1.85,40.05,1.39,0,0,1.38,4.14,13.67,6.22,2.76,0,0,0,0,0,0,0,0,0,0,0,0,0,11.05,0,4.15,0,0,0,13.81,0,1.38,0
1.91,19.77,23.21,0,0,0,0,0,0,0,0,9.88,0,0,0,0,0,1.52,0.05,19.77,0,4.18,0,11.4,0,6,0,0,0,3.46,0,0.76,0
1.91,19.8,22.46,0,0,0,0,0,0,0,0,9.9,0,0,0,0,0,2.29,0.05,19.81,0,4.38,0,11.43,0,5.65,0,0,0,3.47,0,0.76,0
1.91,18.37,24.15,0,0,0,0,0,0,0,0,9.96,0,0,0,0,0,1.53,0.05,19.93,0,4.21,0,11.49,0,6.82,0,0,0,3.49,0,0,0
1.91,18.51,24.7,0,0,0,0,0,0,0,0,8.51,0,0,0,0,0,1.55,0.05,19.7,0,4.64,0,11.57,0,6.87,0,0,0,3.9,0,0,0
1.91,18.47,24.38,0,0,0,0,0,0,0,0,9.23,0,0,0,0,0,1.54,0.05,19.65,0,4.62,0,11.32,0,6.85,0,0,0,3.89,0,0,0
1.91,17.12,25.66,0,0,0,0,0,0,0,0,8.57,0,0,0,0,0,1.56,0.05,19.84,0,4.67,0,11.67,0,6.93,0,0,0,3.93,0,0,0
1.91,15.67,26.69,0,0,0,0,0,0,0,0,8.63,0,0,0,0,0,1.57,0.05,20,0,4.71,0,11.75,0,6.97,0,0,0,3.96,0,0,0
1.91,17.13,25.72,0,0,0,0,0,0,0,0,8.59,0,0,0,0,0,1.72,0.05,19.87,0,4.68,0,11.38,0,6.93,0,0,0,3.93,0,0,0
1.91,14.89,27.06,0,0,0.79,0,0,0,0,0,8.64,0,0,0,0,0,1.57,0.05,19.6,0,4.71,0,11.76,0,6.97,0,0,0,3.96,0,0,0
1.7,33.68,11.1,2.68,0,6.12,16.75,9.83,0,0,0,6.67,1.17,0,0,0,0,0,0.03,0,0,0,0,8.57,0,3.4,0,0,0,0,0,0,0
1.71,30.43,11.38,2.75,0,6.27,18.78,10.08,0,0,0,6.83,1.19,0,0,0,0,0,0.03,0,0,0,0,8.78,0,3.48,0,0,0,0,0,0,0
1.71,28.79,11.28,2.73,0,6.21,19.15,12.73,0,0,0,6.77,1.18,0,0,0,0,0,0.03,0,0,0,0,7.68,0,3.45,0,0,0,0,0,0,0
1.71,27.81,10.9,2.64,0,6,18.51,17.59,0,0,0,3.63,1.14,0,0,0,0,0,0.03,0,0,0,0,8.41,0,3.34,0,0,0,0,0,0,0
1.71,28.65,11.22,2.71,0,6.18,18.53,12.67,0,0,0,6.74,1.18,0,0,0,0,0,0.03,0,0,0,0,8.66,0,3.43,0,0,0,0,0,0,0
1.71,28.39,11.13,2.69,0,10.45,18.88,12.56,0,0,0,3.71,1.17,0,0,0,0,0,0.03,0,0,0,0,7.58,0,3.41,0,0,0,0,0,0,0
1.71,23.6,16.15,2.76,0,10.71,19.36,10.1,0,0,0,3.8,1.2,0,0,0,0,0,0.03,0,0,0,0,8.8,0,3.49,0,0,0,0,0,0,0
1.72,29.02,9,2.75,0,6.26,19.84,12.83,0,0,0,6.83,1.19,0,0,0,0,0,0.03,0,0,0,0,8.77,0,3.48,0,0,0,0,0,0,0
1.72,22.56,15.19,2.8,0,10.87,20.75,10.25,0,0,0,3.86,1.22,0,0,0,0,0,0.03,0,0,0,0,8.93,0,3.54,0,0,0,0,0,0,0
1.73,22.61,12.81,1.98,0,6.39,21.34,13.09,0,0,0,6.97,1.22,0,0,0,0,0,0.03,0,0,0,0,10.01,0,3.55,0,0,0,0,0,0,0
1.66,18.45,32.96,0,0,14.32,0,12.81,0,0,0,13.15,0,0,0,0,0,0,0,4.65,0,0,0,0,0,3.66,0,0,0,0,0,0,0
1.68,9.59,40.09,0,0,15.63,0,11.06,0,4.08,0,12.28,0,0,0,0,0,0,0,3.89,0,0,0,0,0,3.24,0,0,0,0,0.14,0,0
1.9,17.29,25.94,0,0,0,0,0,0,0,0,10.21,0,0,0,0,0,1.73,0,20.04,0,4.71,0,8.33,0,7,0,0,0,1.61,3.14,0,0
1.9,17.41,26.15,0,0,0,0,0,0,0,0,8.71,0,0,0,0,0,1.74,0,21,0,4.75,0,8.4,0,7.05,0,0,0,1.62,3.17,0,0
1.59,0,14.96,2.13,1.14,5.1,21.43,10.34,0,0,0,1.69,3.76,0,0,0,0,0,0,0.95,0,0,0,0,0,0,0,0,38.5,0,0,0,0
1.53,0,0,4.69,6.17,1.89,3.75,2.78,8.48,11.94,0,0,0,0,0,0,0,0,0.39,1.44,0.61,0,0,0,0,0,0,1.44,56.42,0,0,0,0
1.56,0,0,4.13,10.67,1.66,4.96,2.44,7.46,10.5,0,0,0,0,0,0,0,0,0.35,1.69,0.6,0,0,0,0,0,0,2.53,49.64,3.37,0,0,0
1.57,0,0,4.24,10.94,1.7,1.69,2.51,7.65,10.77,0,0,0,0,0,0,0,0,0.35,3.46,0.61,0,0,0,0,0,0,1.73,50.89,3.46,0,0,0
1.55,1.29,1.29,4.22,9.18,1.7,3.37,2.5,7.62,10.73,0,0,0,0,0,0,0,0,0.35,2.58,0.61,0,0,0,0,0,0,2.15,50.69,1.72,0,0,0
1.81,0,46,0,0,0,0,0,0,0,0,28,0,0,0,0,0,0,0,15,0,0,0,7,0,0,0,0,0,0,0,4,0
1.92,0,40,0,0,0,0,0,0,0,0,17,0,0,0,0,0,0,0,15,0,0,0,10,0,0,0,0,0,10,0,8,0
1.96,0,40,0,0,0,0,0,0,0,0,12,0,0,0,0,0,0,0,15,0,0,0,10,0,0,0,0,0,15,0,8,0
1.99,0,40,0,0,0,0,0,0,0,0,7,0,0,0,0,0,0,0,15,0,0,0,10,0,0,0,0,0,20,0,8,0
1.98,0,40,0,0,0,0,0,0,0,0,7,0,0,0,0,0,0,0,15,0,0,0,15,0,0,0,0,0,15,0,8,0
1.97,0,40,0,0,0,0,0,0,0,0,7,0,0,0,0,0,0,0,15,0,0,0,10,0,0,0,0,0,15,0,13,0
1.95,0,40,0,0,0,0,0,0,0,0,12,0,0,0,0,0,0,0,15,0,0,0,15,0,0,0,0,0,10,0,8,0
1.91,0,40,0,0,0,0,0,0,0,0,19.5,0,0,0,0,0,0,0.1,15,0,0,0,10,0,0,0,0,0,7.4,0,8,0
1.93,0,40,0,0,0,0,0,0,0,0,15,0,0,0,0,0,0,0.1,18.5,0,0,0,10,0,0,0,0,0,8.4,0,8,0
1.9,1.33,24.88,0,0,0,0,6.09,0,0,0,29.26,0,0,0,0,0,0,0,9.95,0,3.98,0,9.29,0,0.35,0,0,0,0,0,14.87,0
1.91,1.35,24.44,0,0,0,0,4.8,0,0,0,31.47,0,0,0,0,0,0,0,10.21,0,4.08,0,9.52,0,0.35,0,0,0,0,0,13.78,0
1.9,1.29,24.55,0,0,0,0,7.42,0,0,0,27.43,0,0,0,0,0,0,0,9.82,0,3.92,0,9.15,0,0.35,0,0,0,0,0,16.07,0
1.9,1.27,24.2,0,0,0,0,8.76,0,0,0,25.63,0,0,0,0,0,0,0,9.67,0,3.87,0,9.01,0,0.34,0,0,0,0,0,17.25,0
1.9,1.26,23.67,0,0,0,0,10.71,0,0,0,17.91,0,0,0,0,0,0,0,9.47,0,3.79,0,8.81,0,0.32,0,0,0,0,0,24.06,0
1.88,1.37,27.08,0,0,0,0,4.8,0,0,0,31.59,0,0,0,0,0,0,0,10.25,0,4.09,0,6.62,0,0.36,0,0,0,0,0,13.84,0
1.86,1.38,28.96,0,0,0,0,4.87,0,0,0,32.06,0,0,0,0,0,0,0,10.4,0,4.16,0,3.76,0,0.36,0,0,0,0,0,14.05,0
1.89,1.37,27.09,0,0,0,0,4.81,0,0,0,31.59,0,0,0,0,0,0,0,10.24,0,4.09,0,8.09,0,0.35,0,0,0,0,0,12.37,0
1.9,1.29,24.59,0,0,0,0,8.12,0,0,0,25.88,0,0,0,0,0,0,0,9.92,0,3.91,0,8.52,0,0.34,0,0,0,0,0,17.43,0
1.9,1.28,24.58,0,0,0,0,8.1,0,0,0,25.85,0,0,0,0,0,0,0,9.76,0,3.9,0,8.5,0,0.63,0,0,0,0,0,17.4,0
1.82,49.52,0,0,0,0,0,5.01,15.34,0,0,0,0,0,0,0,0,0,0,0,0,0,0,17.64,0,0,0,0,0,12.49,0,0,0
1.82,48.41,0,0,0,0,0,5.16,15.36,0,0,0,0,0,0,0,0,0,0,0,0,0,0,15.55,0,1.99,0,0,0,12.51,0,1.02,0
1.77,10.38,45.61,0,0,0,0,2.78,0,0,0,8.52,0,0,0,0,0,1.84,0,14.47,0,6.5,0,0,0,6.75,0,0,0,2.09,0,0,1.06
1.62,60.72,6.59,18.68,0,0,0,0,0,0,0,0,0,0,0,0,0,14.01,0,0,0,0,0,0,0,0,0,0,0,0,0,0,0
1.65,64.03,0,19.7,0,0,0,0,0,0,0,0,0,0,0,0,0,14.78,0,1.49,0,0,0,0,0,0,0,0,0,0,0,0,0
1.64,63.65,0,19.59,0,0,0,0,0,0,0,0,0,0,0,0,0,14.69,0,0,0,0,0,0,0,0,0,0,0,0,0,2.07,0
1.61,56.57,12.96,17.41,0,0,0,0,0,0,0,0,0,0,0,0,0,13.06,0,0,0,0,0,0,0,0,0,0,0,0,0,0,0
1.66,62.99,0,19.39,0,0,0,0,0,0,0,0,0,0,0,0,0,14.54,0,3.08,0,0,0,0,0,0,0,0,0,0,0,0,0
1.63,59.26,6.9,18.24,0,0,0,0,0,0,0,0,0,0,0,0,0,13.68,0,1.92,0,0,0,0,0,0,0,0,0,0,0,0,0
1.63,53.74,14.03,16.53,0,0,0,0,0,0,0,0,0,0,0,0,0,12.4,0,3.3,0,0,0,0,0,0,0,0,0,0,0,0,0
1.64,51.67,12.26,21.3,0,0,0,0,0,0,0,0,0,0,0,0,0,11.85,0,2.92,0,0,0,0,0,0,0,0,0,0,0,0,0
1.65,53.87,12.79,15.98,0,0,0,0,0,0,0,0,0,0,0,0,0,12.36,0,5,0,0,0,0,0,0,0,0,0,0,0,0,0
1.62,59.35,11.77,14.71,0,0,0,0,0,0,0,0,0,0,0,0,0,11.37,0,2.8,0,0,0,0,0,0,0,0,0,0,0,0,0
1.65,53.42,12.68,15.84,0,0,0,0,0,0,0,0,0,0,0,0,0,15.04,0,3.02,0,0,0,0,0,0,0,0,0,0,0,0,0
1.65,52.56,13.23,15.94,0,0,0,0,0,0,0,0,0,0,0,0,0,12.1,0,3.13,0,0,0,3.04,0,0,0,0,0,0,0,0,0
1.64,53.71,13.52,16.29,0,0,0,0,0,0,0,0,0,0,0,0,0,12.36,0,3.19,0,0,0,0,0,0,0,0,0,0.93,0,0,0
1.66,51.4,12.45,15.36,0,0,0,0,0,0,0,0,0,0,0,0,0,11.8,0,2.96,0,0,0,6.03,0,0,0,0,0,0,0,0,0
1.65,53.66,13,16.04,0,0,0,0,0,0,0,0,0,0,0,0,0,12.32,0,3.09,0,0,0,0,0,0,0,0,0,1.89,0,0,0
1.68,50.25,11.68,14.79,0,0,0,0,0,0,0,0,0,0,0,0,0,11.51,0,2.79,0,0,0,8.98,0,0,0,0,0,0,0,0,0
1.66,53.62,12.46,15.78,0,0,0,0,0,0,0,0,0,0,0,0,0,12.28,0,2.98,0,0,0,0,0,0,0,0,0,2.88,0,0,0
1.7,11.33,57.3,0,0,17.35,0,0,0,0,0,0,0,0,0,0,0,0,0,11.65,0,0,0,0,0,2.37,0,0,0,0,0,0,0
1.74,8.16,59.85,1.2,0,0,6.39,0,0,0,0,0,2.37,0,0,0,0,1.09,0,15.42,0,0,0,0,0,4.97,0,0,0,0,0.55,0,0
1.75,1.1,60.57,0,6.54,0,0,0,0,2.1,0,0,0,0,0,0,0,4.67,0,18.2,0,2.54,0,0,0,4.28,0,0,0,0,0,0,0
1.74,7.03,57.65,0,0,9.42,0,3.54,0,0,0,0,1.02,0,0,0,0,0,0,13.62,0,0,0,2.64,0,4.29,0,0,0,0.79,0,0,0
1.88,2.96,43.47,0,0,0,0,0,0,0,0,0,0,0,0,0,0,0,0,27.31,0,0,0,0,0,13,0,0,0,10.04,3.22,0,0
1.88,32.68,17.95,0,0,0,0,0,0,0,0,0,0,0,0,0,0,0,0,25.75,0,4.92,0,0,0,11.59,0,0,0,0,4.85,0,2.26
1.89,16.79,20.28,0,12.51,17.99,0,0,0,0,0,0,0,0,0,0,0,0,0,7.74,0,0,0,11.37,0,5.73,0,0,0,7.59,0,0,0
1.88,21.08,22.75,0,0,14.11,0,0,2.55,0,0,0,0,0,0,0,0,2.8,0,19.44,0,3.93,0,0,0,6.42,0,0,0,1.19,5.73,0,0
1.61,49.99,14.38,7.14,0,0,28.49,0,0,0,0,0,0,0,0,0,0,0,0,0,0,0,0,0,0,0,0,0,0,0,0,0,0
1.62,37.06,26.87,5.24,4.42,0,26.14,0,0,0,0,0,0,0,0,0,0,0,0,0.27,0,0,0,0,0,0,0,0,0,0,0,0,0
1.85,41.44,0,0,0,0,0,15.92,15.51,0,0,0,0,0,0,0,0,0,0.03,0,0,0,0,8.36,0,0,0,0,0,15.72,3.02,0,0
1.85,41.39,0,0,0,0,0,16,15.43,0,0,0,0,0,0,0,0,0,0.07,0,0,0,0,8.43,0,0,0,0,0,17.69,0.99,0,0
1.85,39.28,0,0,0,0,0,16.09,15.51,0,0,0,0,0,0,0,0,0,0.04,0,0,0,0,8.42,0,0,0,0,0,16.67,3.99,0,0
1.85,41.46,0,0,0,0,0,14.98,15.39,1.03,0,0,0,0,0,0,0,0,0.03,0,0,0,0,8.41,0,0,0,0,0,18.19,0.51,0,0
1.86,41.8,0,0,0,0,0,29.8,8.32,0,0,0,0,0,0,0,0,0,0.03,0,0,0,0,0,0,0,0,0,0,19.39,0.66,0,0
1.86,41.7,0,0,0,0,0,29.61,8.27,0,0,0,0,0,0,0,0,0,0.03,0,0,0,0,0,0,0.68,0,0,0,19.27,0.44,0,0
1.87,37.48,0,0.39,0,0,0,26.44,9.24,0,0,0,0,0,0,0,0,0,0.03,0,0,0,0,4.45,0,0.72,0,0,0,20.58,0.67,0,0
1.86,42.42,0,0.39,0,0,0,21.49,9.22,0,0,0,0,0,0,0,0,0,0.02,0,0,0,0,4.39,0,0.81,0,0,0,20.58,0.68,0,0
2.08,5.18,51.59,0,0,0,0,0,0,0,0,3.96,0,0,0,0,0,0,0,0,0,0,37.33,0,0,0.87,0,0.67,0,0.4,0,0,0
2.13,7,49.46,0,0,0,0,0,0,0,0,3.78,0,0,0,0,0,0,0,0,0,0,37.91,0,0,0.83,0,0.64,0,0.38,0,0,0
2.14,6.92,49.01,0,0,0,0,0,0,0,0,3.76,0,0,0,0,0,0,0,0,0,0,38.45,0,0,0.83,0,0.64,0,0.39,0,0,0
2.12,5.21,52.05,0,0,0,0,0,0,0,0,3.98,0,0,0,0,0,0,0,0,0,0,37.67,0,0,0,0,0.68,0,0.41,0,0,0
2.05,7.55,40.28,0,0,3.48,0.78,3.17,1.11,0,0,7.12,1.98,0,0,0,0,0,0,0,0,0,31.61,0,0,0,0,2.92,0,0,0,0,0
2.07,7.55,40.73,0,0,0,0.79,8.18,1.1,0,0,5.14,1.98,0,0,0,0,0,0,0,0,0,31.62,0,0,0,0,2.91,0,0,0,0,0
2.08,7.55,40.26,0,0,3.45,0.79,3.21,1.1,0,0,9.13,1.98,0,0,0,0,0,0,0,0,0,31.61,0,0,0,0,0.92,0,0,0,0,0
2.09,7.55,42.73,0,0,0,0,8.17,0,0,0,5.13,0,0,0,0,0,0,0,0,0,0,33.5,0,0,0,0,2.92,0,0,0,0,0
2.08,7.31,39.08,0,0,3.36,0.76,3.12,1.07,0,0,6.93,4.84,0,0,0,0,0,0,0,0,0,30.69,0,0,0,0,2.84,0,0,0,0,0
2.04,7.55,40.73,0,0,0,0.79,8.21,1.1,0,0,6.12,1.97,0,0,0,0,0,0,0,0,0,31.62,0,0,0,0,1.91,0,0,0,0,0
2.16,8.35,40.23,0,0,0,0,0,3.86,0,0,4.21,1.11,0,0,0,0,0,0,0,0,0,41.52,0,0,0,0,0.72,0,0,0,0,0
2.19,7.63,43.95,0,0,0,0,0,0,0,0,4.14,0,0,0,0,0,0,0,0,0,0,42.25,0,0,0.91,0,0.7,0,0.42,0,0,0
2.12,5.21,52.06,0,0,0,0,0,0,0,0,3.98,0,0,0,0,0,0,0,0,0,0,37.66,0,0,0,0,0.68,0,0.41,0,0,0
1.9,12.3,41.55,0,0,0,0,0,0,0,0,25.28,0,0,0,0,0,0,0,0,0,0,20.38,0,0,0,0,0.49,0,0,0,0,0
1.91,12.47,42.14,0,0,0,0,0,0,0,0,22.78,0,0,0,0,0,0,0,0,0,0,20.67,0,0,0,0,1.94,0,0,0,0,0
1.91,4.37,48.98,0,0,0,0,0,0,0,0,25.55,0,0,0,0,0,0,0,0,0,0,20.61,0,0,0,0,0.49,0,0,0,0,0
1.92,6.66,46.83,0,0,0,0,0,0,0,0,25.48,0,0,0,0,0,0,0,0,0,0,20.54,0,0,0,0,0.49,0,0,0,0,0
1.85,15.53,27.47,0,0,0,0,1.47,0,0,0,22.24,0,0,0,0,0,0.39,0,15.72,0,3.78,0,0,0,4.62,0,0,0,0,3.43,5.35,0
1.85,13.97,28.15,0,0,0,0,1.97,0,0,0,23.71,0,0,0,0,0,0.52,0,15.42,0,4.06,0,0,0,3.59,0,0,0,0,4.23,4.38,0
1.85,12.89,30.86,0,0,0,0,2.12,0,0,0,18.83,0,0,0,0,0,1.96,0,16.64,0,5.89,0,0,0,0,0,0,0,0,3.72,7.09,0
1.96,1.18,4.07,0,0,0,1.39,0,10.28,6.01,0,0,0,0,0,0,0,0,0,0,0,0,0,26.6,0,0,0,0,25.43,25.04,0,0,0
1.92,1.29,4.45,0,0,0,21.24,0,4.99,2.46,0,1.9,0,0,0,0,0,0,0,0,0,0,0,15.5,0,0,0,0,23.43,24.74,0,0,0
2.11,1.61,2.83,0,0,0,2.82,0,0,0,0,0,0,0,0,0,0,0,0,0,0,0,20.96,18.15,0,0,0,0,22.57,16.54,0,14.52,0
1.56,46.39,16.02,5.47,0,0,0,16.59,11,0,0,0,0,0,0,0,0,0,0,0,0,0,0,0,0,4.53,0,0,0,0,0,0,0
1.55,47.33,16.34,5.58,0,0,0,14.81,8.16,4.7,0,0,0,0,0,0,0,0,0,0,0,0,0,0,0,3.08,0,0,0,0,0,0,0
1.54,49.82,15.48,4.11,0,0,0,18.04,8.7,1.91,0,0,0,0,0,0,0,0,0,0,0,0,0,0,0,1.94,0,0,0,0,0,0,0
1.54,42.35,13.92,3.56,0,0,0,18.25,14.66,5.79,0,0,0,0,0,0,0,0,0,0,0,0,0,0,0,1.47,0,0,0,0,0,0,0
1.62,47.57,24.44,6.67,0,1.21,0.44,6.83,5.49,0.72,0,0,0,0,0,0,0,0,0,0,0,0,0,0,0,6.63,0,0,0,0,0,0,0
1.57,53.72,6.49,7.6,0,0,0,10.8,12.5,5.48,0,0.79,0,0,0,0,0,0,0,0,0,0,0,0,0,2.62,0,0,0,0,0,0,0
1.85,30,28,6.5,0,0,0,0,0,0,0,5,0,0,0,0,0,0,0,0,0,0,24.5,0,0,6,0,0,0,0,0,0,0
1.84,30,30,5,0,0,0,0,0,0,0,5,0,0,0,0,0,0,0,0,0,0,24,0,0,6,0,0,0,0,0,0,0
1.81,34,28,7,0,0,0,0,0,0,0,4,0,0,0,0,0,0,0,0,0,0,22,0,0,5,0,0,0,0,0,0,0
1.87,30,26,5.5,0,0,0,0,0,0,0,6,0,0,0,0,0,0,0,0,0,0,26.5,0,0,6,0,0,0,0,0,0,0
1.87,30,30,5,0,0,0,0,0,0,0,5,0,0,0,0,0,0,0,0,0,0,27,0,0,3,0,0,0,0,0,0,0
1.9,28,23,7,0,8,0,0,0,0,0,0,0,0,0,0,0,0,0,0,0,0,31,0,0,3,0,0,0,0,0,0,0
1.91,28,23,7,0,0,0,0,0,0,0,8,0,0,0,0,0,0,0,0,0,0,31,0,0,3,0,0,0,0,0,0,0
1.93,24,30,2,0,0,3,0,0,0,0,8,0,0,0,0,0,0,0,0,0,0,30,0,0,3,0,0,0,0,0,0,0
1.83,9.5,24,0,0,0,12,0,0,0,0,44,0,0,0,0,0,0,0,0,0,0,10,0,0,0.5,0,0,0,0,0,0,0
1.84,31,27,5,0,0,0,0,0,0,0,5,0,0,0,0,0,0,0,0,0,0,23,0,0,9,0,0,0,0,0,0,0
1.64,60.6,0,4.1,0,8.7,14.2,0,0,0,0,0,4.7,0,0,0,0,0,0,1.5,0,0,0,4.2,0,2,0,0,0,0,0,0,0
1.64,59.6,0,4.1,0,8.8,14.2,0,0,0,0,0,5.6,0,0,0,0,0,0,1.5,0,0,0,4.2,0,2,0,0,0,0,0,0,0
1.64,59.3,0,4.1,0,10.2,14.1,0,0,0,0,0,4.7,0,0,0,0,0,0,1.5,0,0,0,4.1,0,2,0,0,0,0,0,0,0
1.64,59.8,0,4.1,0,8.8,14.8,0,0,0,0,0,4.8,0,0,0,0,0,0,1.5,0,0,0,4.2,0,2,0,0,0,0,0,0,0
1.64,59.6,0,4.1,0,8.8,14.3,0,0,0,0,0,4.8,0,0,0,0,0,0,1.5,0,0,0,4.2,0,2.7,0,0,0,0,0,0,0
1.65,59.5,0,4.1,0,8.8,14.2,0,0,0,0,0,4.7,0,0,0,0,0,0,1.5,0,0,0,5.2,0,2,0,0,0,0,0,0,0
1.64,60,0,4.1,0,8.8,14.3,0,0,0,0,0,4.8,0,0,0,0,0,0,1.8,0,0,0,4.2,0,2,0,0,0,0,0,0,0
1.63,59.67,0,4.9,0,8.81,14.22,0,0,0,0,0,4.7,0,0,0,0,0,0,1.5,0,0,0,4.2,0,2,0,0,0,0,0,0,0
1.64,61.13,0,4.1,0,7.29,14.28,0,0,0,0,0,4.8,0,0,0,0,0,0,1.5,0,0,0,4.2,0,2.7,0,0,0,0,0,0,0
1.63,61.4,0,4.1,0,7.3,14.3,0,0,0,0,0,4.8,0,0,0,0,0,0,1.5,0,0,0,3.2,0,3.4,0,0,0,0,0,0,0
1.91,1.14,0.98,0,0,0,0,0,22.08,0,0,6.72,0,0,0,0,0,0,0,0,0,0,0,20.56,0,0,0.18,0,23.62,24.72,0,0,0
1.92,2.34,0,0,0,0,3.66,0,22.65,0,0,0,0,0,0,0,0,0,0,0,0,0,0,21.09,0,0,0.19,0,24.72,25.35,0,0,0
1.9,2.18,1.88,0,0,0,10.21,4.39,14.75,0,0,0,0,0,0,0,0,0,0,0,0,0,0,24.52,0,0,0.44,0,22.98,18.65,0,0,0
1.57,50,30,0,0,10,10,0,0,0,0,0,0,0,0,0,0,0,0,0,0,0,0,0,0,0,0,0,0,0,0,0,0
1.59,45,20,5,0,3,10,2,0,2,0,3,10,0,0,0,0,0,0,0,0,0,0,0,0,0,0,0,0,0,0,0,0
1.62,40,10,15,0,5,0,5,0,5,0,5,15,0,0,0,0,0,0,0,0,0,0,0,0,0,0,0,0,0,0,0,0
1.78,13,32,5,0,0,5,10,0,0,0,25,0,0,0,0,0,0,0,10,0,0,0,0,0,0,0,0,0,0,0,0,0
1.82,0,2,3,0,0,0,0,0,0,0,0,0,0,65,0,0,0,0,0,0,0,0,0,0,0,0,0,30,0,0,0,0
1.91,0,20,3,0,2,0,0,0,0,0,0,0,0,0,0,0,0,0,0,0,0,75,0,0,0,0,0,0,0,0,0,0
1.76,0,5,5,0,3,5,0,0,0,0,0,0,0,37,0,0,0,0,0,0,0,0,0,0,0,0,0,45,0,0,0,0
1.85,0,24,5,0,0,6,0,0,0,0,0,0,0,0,0,0,0,0,0,0,0,65,0,0,0,0,0,0,0,0,0,0
2.01,0,15,3,0,0,5,0,0,3,0,0,0,0,1,0,0,0,0,0,0,0,0,0,0,0,0,73,0,0,0,0,0
1.81,9.26,0,0,11.57,0,0,0,0,0,0,0,0,0,0,0,0,0,0,0,0,0,0,46.3,0,0,2.78,0,30.09,0,0,0,0
1.81,9.17,0,0,11.47,0,0,0,0,0,0,0,0,0,0,0,0,0,0,0,0,0,0,45.87,0,0,3.67,0,29.82,0,0,0,0
1.79,0,0,4.74,11.85,0,0,0,0,0,0,0,0,0,0,0,0,0,0,0,0,0,0,47.39,0,0,2.84,0,33.18,0,0,0,0
1.8,6.48,0,2.78,9.26,0,0,2.31,0,0,0,0,0,0,0,0,0,0,0,0,0,0,0,46.3,0,0,2.78,0,30.09,0,0,0,0
1.8,6.48,0,2.78,9.26,0,0,0,2.31,0,0,0,0,0,0,0,0,0,0,0,0,0,0,46.3,0,0,2.78,0,30.09,0,0,0,0
1.8,6.48,0,2.78,9.26,0,0,0,0,0,0,2.31,0,0,0,0,0,0,0,0,0,0,0,46.3,0,0,2.78,0,30.09,0,0,0,0
1.8,6.48,0,2.78,9.26,2.31,0,0,0,0,0,0,0,0,0,0,0,0,0,0,0,0,0,46.3,0,0,2.78,0,30.09,0,0,0,0
1.82,6.48,0,2.78,11.57,0,0,0,0,0,0,0,0,0,0,0,0,0,0,0,0,0,0,41.67,0,0,2.78,0,30.09,4.63,0,0,0
1.84,2.99,0,1.99,0,0,0,0,4.98,0,0,34.82,0,0,0,0,0,0,0.5,0,0,0,0,0,0,0,0,0,29.84,24.88,0,0,0
1.88,2.99,0,1.99,0,0,0,4.98,4.98,0,0,24.88,0,0,0,0,0,0,0,0,0,0,0,0,0,0,0.5,0,29.84,29.84,0,0,0
1.9,0,0,0,10,0,0,0,0,0,0,30,0,0,0,0,0,0,0,0,0,0,0,0,0,0,0,0,30,30,0,0,0
1.9,0,0,0,20,0,0,0,0,0,0,20,0,0,0,0,0,0,0,0,0,0,0,0,0,0,0,0,30,30,0,0,0
1.89,0,3,2,0,0,0,0,0,0,0,35,0,0,0,0,0,0,0,0,0,0,0,0,0,0,0,0,30,30,0,0,0
1.89,3,2,0,0,0,0,0,0,0,0,35,0,0,0,0,0,0,0,0,0,0,0,0,0,0,0,0,30,30,0,0,0
1.88,3,0,2,10,0,0,0,0,0,0,25,0,0,0,0,0,0,0,0,0,0,0,0,0,0,0,0,30,30,0,0,0
1.89,3,0,2,0,10,0,0,0,0,0,25,0,0,0,0,0,0,0,0,0,0,0,0,0,0,0,0,30,30,0,0,0
1.84,30.65,4.7,0,0,37.56,6,1.97,0,0,0,0,0,0,0,0,0,0,0.01,0,0,0,0,4.99,0,3.4,0,0,0,10.72,0,0,0
1.84,30.65,4.7,0,0,37.57,6,0,0,0,0,0,0,0,0,0,0,0,0.01,0,0,0,0,4.99,0,3.4,0,0,0,10.72,0,1.96,0
1.84,30.66,4.69,0,0,37.56,6,0,0,0,0,0,0,0,0,0,0,1.96,0.01,0,0,0,0,4.99,0,3.41,0,0,0,10.72,0,0,0
1.84,30.65,4.71,0,0,39.52,6,0,0,0,0,0,0,0,0,0,0,0,0.01,0,0,0,0,4.99,0,3.4,0,0,0,10.72,0,0,0
1.83,30.65,4.7,0,0,37.56,6,0,0,0,0,0,1.96,0,0,0,0,0,0.01,0,0,0,0,5,0,3.4,0,0,0,10.72,0,0,0
1.84,30.65,4.7,0,0,39.53,5,0,0,0,0,0,0,0,0,0,0,0,0.01,1,0,0,0,4.99,0,3.4,0,0,0,10.72,0,0,0
1.84,29.66,4.7,0,0,39.51,6,0,0,0,0,0,0,0,0,0,0,0,0.01,1,0,0,0,4.99,0,3.41,0,0,0,10.72,0,0,0
1.84,30.65,4.7,0,0,38.52,6,0,0,0,0,0,0,0,0,0,0,1,0.01,0,0,0,0,4.99,0,3.41,0,0,0,10.72,0,0,0
1.84,29.65,4.7,0,0,39.52,6,0,0,0,0,0,0,0,0,0,0,1,0.01,0,0,0,0,4.99,0,3.41,0,0,0,10.72,0,0,0
1.84,30.66,4.7,0,0,34.56,6,2.99,0,0,0,1.96,0,0,0,0,0,0,0.01,0,0,0,0,5,0,3.4,0,0,0,10.72,0,0,0
1.93,0,42.99,0,0,0,0,0,0,0,0,14.98,0,0,0,0,0,0,0.01,15.88,0,0,0,2.02,0,9.01,0,0,0,14,0,1.11,0
1.92,0,43,0,0,0,0,0,0,0,0,15,0,0,0,0,0,0,0.02,16.51,0,0,0,1.99,0,6.99,0,0,0,12.99,0,3.5,0
1.92,0,43.01,0,0,0,0,0,0,0,0,13,0,0,0,0,0,0,0.01,15.99,0,0,0,1.99,0,8,0,0,0,13,0,5,0
1.93,0,43,0,0,0,0,0,0,0,0,14.99,0,0,0,0,0,0,0.02,16,0,0,0,0,0,8,0,0,0,14.99,0,3,0
1.92,0,42.99,0,0,0,0,0,0,0,0,15,0,0,0,0,0,0,0.02,16.49,0,0,0,0,0,7,0,0,0,13,0,5.5,0
1.92,0,42.99,0,0,0,0,0,0,0,0,17.99,0,0,0,0,0,0,0.01,15,0,0,0,0,0,8.01,0,0,0,15,0,1,0
1.94,0,42.99,0,0,0,0,0,0,0,0,15,0,0,0,0,0,0,0.02,16.5,0,0,0,1.01,0,6.99,0,0,0,16.99,0,0.5,0
1.93,0,43,0,0,0,0,0,0,0,0,14.98,0,0,0,0,0,0,0.02,15.51,0,0,0,0,0,9,0,0,0,16.98,0,0.51,0
1.92,0,44.01,0,0,0,0,0,0,0,0,14.98,0,0,0,0,0,0,0.01,15.5,0,0,0,0,0,9.01,0,0,0,15.99,0,0.5,0
1.93,0,42.99,0,0,0,0,0,0,0,0,15.98,0,0,0,0,0,0,0.02,15.51,0,0,0,0,0,9.01,0,0,0,15.98,0,0.51,0
1.88,19.48,29.47,0,0,0,0,0,0,0,0,0,0,0,0,0,0,4.51,0,23.43,0,4.07,0,0,0,8.4,0,0,0,3.25,0,7.39,0
1.88,19.31,29.23,0,0,0,0,0,0,0,0,0,0,0,0,0,0,6.7,0,23.23,0,2.64,0,0,0,8.33,0,0,0,3.23,0,7.33,0
1.88,19.15,28.99,0,0,0,0,0,0,0,0,0,0,0,0,0,0,8.86,0,23.03,0,1.24,0,0,0,8.26,0,0,0,3.2,0,7.27,0
1.88,19.01,28.77,0,0,0,0,0,0,0,0,0,0,0,0,0,0,10.78,0,22.86,0,0,0,0,0,8.19,0,0,0,3.18,0,7.21,0
1.88,19.18,29.03,0,0,0,0,0,0,0,0,0,0,0,0,0,0,8.88,0,21.53,0,2.63,0,0,0,8.27,0,0,0,3.2,0,7.28,0
1.88,19.21,29.07,0,0,0,0,0,0,0,0,0,0,0,0,0,0,8.89,0,20.03,0,4.02,0,0,0,8.28,0,0,0,3.21,0,7.29,0
1.88,18.88,28.58,0,0,0,0,0,0,0,0,0,0,0,0,0,0,12.89,0,21.2,0,0,0,0,0,8.14,0,0,0,3.15,0,7.16,0
1.88,19.44,29.42,0,0,0,0,0,0,0,0,0,0,0,0,0,0,4.5,0,23.38,0,3.74,0,0,0,8.38,0,0,0,3.25,0,7.89,0
1.88,19.01,28.77,0,0,0,0,0,0,0,0,0,0,0,0,0,0,9.97,0,22.87,0,0,0,0,0,8.2,0,0,0,3.18,0,8,0
1.88,19.1,28.92,0,0,0,0,0,0,0,0,0,0,0,0,0,0,8.54,0,23.99,0,0,0,0,0,8.23,0,0,0,3.19,0,8.03,0
1.88,19.47,29.48,0,0,0,0,0,0,0,0,0,0,0,0,0,0,3.6,0,23.42,0,4.16,0,0,0,8.4,0,0,0,2.62,0,8.85,0
1.88,19.47,29.47,0,0,0,0,0,0,0,0,0,0,0,0,0,0,4.13,0,23.42,0,4.07,0,0,0,8.39,0,0,0,2.93,0,8.12,0
1.88,19.34,29.26,0,0,0,0,0,0,0,0,0,0,0,0,0,0,5.82,0,21.71,0,4.14,0,0,0,8.34,0,0,0,2.6,0,8.79,0
1.88,19.52,29.55,0,0,0,0,0,0,0,0,0,0,0,0,0,0,2.86,0,24,0,4.17,0,0,0,8.41,0,0,0,2.62,0,8.87,0
1.88,19.56,29.62,0,0,0,0,0,0,0,0,0,0,0,0,0,0,2.11,0,24.58,0,4.18,0,0,0,8.43,0,0,0,2.63,0,8.89,0
1.88,19.61,29.69,0,0,0,0,0,0,0,0,0,0,0,0,0,0,1.36,0,25.16,0,4.19,0,0,0,8.45,0,0,0,2.63,0,8.91,0
1.88,19.69,29.81,0,0,0,0,0,0,0,0,0,0,0,0,0,0,0,0,26.21,0,4.21,0,0,0,8.49,0,0,0,2.64,0,8.95,0
1.88,18.14,30.82,0,0,0,0,0,0,0,0,0,0,0,0,0,0,2.87,0,24.04,0,4.18,0,0,0,8.43,0,0,0,2.63,0,8.89,0
1.87,17.39,27.63,0,0,0,0,0,0,0,0,15.07,0,0,0,0,0,2.35,0,19.75,0,3.84,0,0,0,7.5,0,0,0,4.9,0,1.57,0
1.85,16.65,24.93,0,0,0,0,0,0,0,0,27.45,0,0,0,0,0,2.28,0,17.61,0,1.72,0,0,0,5.81,0,0,0,3.55,0,0,0
1.85,16.8,25.14,0,0,0,0,0,0,0,0,27.69,0,0,0,0,0,0,0,17.76,0,3.17,0,0,0,5.86,0,0,0,3.58,0,0,0
1.85,16.96,27.63,0,0,0,0,0,0,0,0,20.32,0,0,0,0,0,2.35,0,18.49,0,3.31,0,2.61,0,5.99,0,0,0,2.34,0,0,0
1.85,16.48,24.67,0,0,0,0,0,0,0,0,27.17,0,0,0,0,0,4.99,0,17.43,0,0,0,0,0,5.75,0,0,0,3.51,0,0,0
1.85,16.3,24.4,0,0,0,0,0,0,0,0,26.89,0,0,0,0,0,8.45,0,14.8,0,0,0,0,0,5.69,0,0,0,3.47,0,0,0
1.85,17.29,32.66,0,0,0,0,0,0,0,0,10.17,0,0,0,0,0,2.53,0,19.77,0,3.86,0,0,0,7.45,0,0,0,3.74,0,2.53,0
1.85,17.35,32.12,0,0,0,0,0,0,0,0,10.21,0,0,0,0,0,2.54,0,19.85,0,3.88,0,0,0,7.48,0,0,0,3.18,0,3.39,0
1.85,15.94,24.06,0,0,0,0,1.04,0,0,0,28.22,0,0,0,0,0,2.19,0,16.87,0,1.6,0,2.43,0,5.57,0,0,0,2.08,0,0,0
1.85,16.92,27.57,0,0,0,0,0,0,0,0,20.28,0,0,0,0,0,2.35,0,18.45,0,2.99,0,2.61,0,5.98,0,0,0,2.13,0,0.72,0
1.85,6.45,34,0,0,0,0,1.44,0,0,0,27.5,0,0,0,0,0,0,0.02,13.12,0,3.96,0,0.45,0,4.66,0,0,0,0,4.93,3.47,0
1.85,6.89,34.07,0,0,0,0,1.43,0,0,0,27.2,0,0,0,0,0,0,0.02,12.89,0,3.94,0,0.45,0,4.75,0,0,0,0.27,4.95,3.14,0
1.86,5.85,31.54,0,0,0,0,1.47,0,0,0,27.34,0,0,0,0,0,0,0.03,14.69,0,3.84,0,2.47,0,5.11,0,0,0,0.11,4.9,2.65,0
1.85,7.63,34.9,0,0,0,0,1.53,0,0,0,24.41,0,0,0,0,0,0,0.03,16.79,0,4.64,0,0.48,0,1.24,0,0,0,0,5.12,3.23,0
1.85,6.87,36,0,0,0,0,1.43,0,0,0,24.33,0,0,0,0,0,0,0.05,14.21,0,4.48,0,2.85,0,4.05,0,0,0,0.54,4.58,0.61,0
1.85,7.54,34.57,0,0,0,0,5.21,0,0,0,20.01,0,0,0,0,0,0,0.05,14.6,0,4.49,0,2.66,0,5.29,0,0,0,0.48,4.49,0.61,0
1.85,0,41.4,0,0,0,0,1.45,0,0,0,23.37,0,0,0,0,0,0,0.04,15.05,0,3.98,0,1.8,0,5.96,0,0,0,0.76,3.39,2.8,0
1.84,35.45,3,0,0,2,6.06,18.78,0.75,0,0,4,0,0,0,0,0,0,0.01,5.96,0,0,0,9.09,0,6.63,0,0,0,6.27,0,2,0
1.84,36.54,3,0,0,2,6.06,18.76,0.75,0,0,4.01,0,0,0,0,0,0,0.01,5.37,0,0,0,7.68,0,6.63,0,0,0,7.19,0,2,0
1.84,33.74,5.99,0,0,2,6.06,18.78,0.75,0,0,3,0,0,0,0,0,0,0.01,5.95,0,0,0,7.9,0,6.63,0,0,0,7.19,0,2,0
1.84,40.54,3,0,0,2.01,6.06,18.75,0.75,0,0,0,0,0,0,0,0,0,0.01,5.96,0,0,0,6.13,0,5.6,0,0,0,9.19,0,2,0
1.84,39.74,3,0,0,2,6.06,18.77,0.75,0,0,0,0,0,0,0,0,0,0.01,5.96,0,0,0,5.89,0,6.63,0,0,0,9.19,0,2,0
1.84,40.55,3,0,0,2.01,6.06,18.75,0.74,0,0,0,0,0,0,0,0,0,0.01,5.38,0,0,0,5.67,0,6.63,0,0,0,9.2,0,2,0
1.84,40.54,3.01,0,0,0,8.06,18.76,0.75,0,0,0,0,0,0,0,0,0,0.01,5.96,0,0,0,6.12,0,5.6,0,0,0,9.19,0,2,0
1.84,39.77,2.99,0,0,0,8.06,18.76,0.75,0,0,0,0,0,0,0,0,0,0.01,5.96,0,0,0,5.89,0,6.63,0,0,0,9.18,0,2,0
1.84,39.74,3,0,0,2,6.06,18.77,0.75,0,0,0,0,0,0,0,0,0,0.01,5.96,0,0,0,6.39,0,6.63,0,0,0,8.69,0,2,0
1.84,39.74,3,0,0,2.01,6.06,18.77,0.74,0,0,0,0,0,0,0,0,0,0.01,5.96,0,0,0,6.69,0,6.63,0,0,0,8.39,0,2,0
1.57,0.58,1.36,2,0,0,3.05,5.93,6.57,7.05,0,37.99,0,0,0,0,0,0,0,0,0,0,0,0,0,0,0,0,35.47,0,0,0,0
1.56,1.13,2.19,5.23,0,5.45,1.42,5.1,0,7.11,0,36.58,0,0,0,0,0,0,0,0,0,0,0,0,0,0,0,0,35.79,0,0,0,0
1.54,0.05,0,9.81,0,0,6.38,13.26,16.05,8.83,0,9.63,0.05,0,0,0,0,0,0.03,0,0,0,0,0,0,1.19,0,0,34.72,0,0,0,0
1.59,0,0.03,2.64,3.68,6.44,5,9.34,3.03,0,0,31.55,1.11,0,0,0,0,0,0,0.33,0,0,0,0,0,0.72,0,0,36.02,0.03,0,0.08,0
1.59,0.62,0,2.27,0,8.73,6.5,12.82,0.06,0,0,31.49,0,0,0,0,0,0,0,0.14,0,0,0,0,0,0,0,0,37.37,0,0,0,0
1.59,0,15.42,2.54,1.24,5.26,21.05,15.88,0,0,0,1.76,0.35,0,0,0,0,0,0,0.52,0,0,0,0,0,0,0,0,35.98,0,0,0,0
1.59,0,12.46,2.51,14.14,12.65,9.91,13.61,0,0,0,0,5.8,0,0,0,0,0,0,0,0,0,0,0,0,0,0,0,28.92,0,0,0,0
1.62,0,6.83,3.78,12.12,12.12,24.24,12.88,0,0,0,0,0,0,0,0,0,0,0,0.38,0,0.38,0,0,0,0,0,0,27.27,0,0,0,0
2.04,0,6.5,0,0,0,0,0,0,0,0,20,0,0,0,0,0,0,0,0,0,0,22.5,0,0,5,0,0,20,16,0,10,0
1.95,15.1,20.04,0,0,0,7.15,0,0,0,0,4.96,0,0,0,0,0,0.79,0,16.76,0,2.16,0,21.74,0,6.93,0,0,0,2.93,1.44,0,0
1.95,15.1,20.04,0,0,0,7.15,0,0,0,0,4.96,0,0,0,0,0,0.79,0,17.48,0,2.16,0,21.74,0,6.93,0,0,0,3.65,0,0,0
1.95,15.44,20.48,0,0,0,5.83,0,0,0,0,5.07,0,0,0,0,0,0.81,0,18.6,0,3.68,0,19.27,0,7.09,0,0,0,3.73,0,0,0
1.95,15.54,20.61,0,0,0,4.54,0,0,0,0,5.1,0,0,0,0,0,1.48,0,18.73,0,3.71,0,19.4,0,7.13,0,0,0,3.76,0,0,0
1.95,15.44,20.48,0,0,0,4.36,0,0,0,0,5.07,0,0,0,0,0,0.81,0,18.6,0,3.68,0,20.74,0,7.09,0,0,0,3.73,0,0,0
1.96,15.67,20.78,0,0,0,1.44,0,0,0,0,5.14,0,0,0,0,0,1.57,0,18.88,0,4.49,0,21.05,0,7.19,0,0,0,3.79,0,0,0
1.8,31.16,13.18,0,0,6.22,3.29,6.14,5.48,0.88,0,14.77,0,0,0,0,0,0,0,1.38,0,0,0,6.43,0,1.27,0,0,0,9.8,0,0,0
1.8,25.02,20.88,0,0,0,5.52,6.33,5.94,1.27,0,16.03,0,0,0,0,0,0,0,1.71,0,0,0,4.24,0,1.37,0,0,0,11.69,0,0,0
1.81,30.34,9.32,0,0,7.03,5.83,0.59,5.52,1.77,0,15.73,0,0,0,0,0,0,0,1.48,0,0,0,16.46,0,1.21,0,0,0,4.72,0,0,0
1.8,29.65,9.15,0,0,7.98,8.65,0,5.42,1.74,0,15.45,0,0,0,0,0,0,0,0,0,0,0,16.17,0,1.19,0,0,0,4.6,0,0,0
1.81,25.99,11.47,0,0,8.2,8.83,0,5.6,1.75,0,15.78,0,0,0,0,0,0,0,0,0,0,0,16.51,0,1.2,0,0,0,4.67,0,0,0
1.8,27.93,9.07,0,0,8.02,8.63,0,5.44,1.65,0,17.32,0,0,0,0,0,0,0,0,0,0,0,16.13,0,1.19,0,0,0,4.62,0,0,0
1.81,29.38,7.8,0,0,7.84,8.54,0,5.42,1.65,0,17.68,0,0,0,0,0,0,0,0,0,0,0,15.96,0,1.19,0,0,0,4.54,0,0,0
1.8,25.99,9.34,0,0,8.2,8.82,0,7.7,1.75,0,15.77,0,0,0,0,0,0,0,0,0,0,0,16.5,0,1.2,0,0,0,4.73,0,0,0
1.8,26.03,9.29,0,0,8.1,8.83,0,5.64,3.9,0,15.78,0,0,0,0,0,0,0,0,0,0,0,16.52,0,1.21,0,0,0,4.7,0,0,0
1.81,25.46,9.14,0,0,12.26,8.63,0,5.41,1.73,0,15.42,0,0,0,0,0,0,0,0,0,0,0,16.14,0,1.19,0,0,0,4.62,0,0,0
1.74,7.48,58.16,0,0,0,0,1.69,0,0,0,10.84,0,0,0,0,0,0,0,14.45,0,3.56,0,3.82,0,0,0,0,0,0,0,0,0
1.74,5.95,60.4,0,0,0,0,1.97,0,0,0,9.39,0,0,0,0,0,0,0,14.53,0,3.61,0,4.15,0,0,0,0,0,0,0,0,0
1.74,0,68.23,0,0,0,0,0.96,0,0,0,6.59,0,0,0,0,0,1.98,0,14.6,0,2.74,0,4.9,0,0,0,0,0,0,0,0,0
1.74,1.87,66.68,0,0,0,0,0.93,0,0,0,6.53,0,0,0,0,0,0,0,14.47,0,4.67,0,4.85,0,0,0,0,0,0,0,0,0
1.74,1.87,66.66,0,0,0,0,0.93,0,0,0,6.54,0,0,0,0,0,1.4,0,9.8,0,7.94,0,4.86,0,0,0,0,0,0,0,0,0
1.75,1.82,62.23,0,0,0,0,1.1,0,0,0,11.47,0,0,0,0,0,1.91,0,14.1,0,2.64,0,4.73,0,0,0,0,0,0,0,0,0
1.74,2.01,64.31,0,0,0,0,1.1,0,0,0,9.55,0,0,0,0,0,0.92,0,13.94,0,3.21,0,4.96,0,0,0,0,0,0,0,0,0
1.74,2.02,64.25,0,0,0,0,1.1,0,0,0,9.53,0,0,0,0,0,0.92,0,13.83,0,3.21,0,5.14,0,0,0,0,0,0,0,0,0
1.74,0.84,66.22,0,0,0,0,0.92,0,0,0,9.57,0,0,0,0,0,0,0,16.93,0,0,0,5.52,0,0,0,0,0,0,0,0,0
1.74,0.83,66.82,0,0,0,0,0.46,0,0,0,9.56,0,0,0,0,0,0,0,16.64,0,0,0,5.69,0,0,0,0,0,0,0,0,0
1.77,6.21,56.06,0,0,0,0,0,0,0,0,0,1.38,0,0,0,0,9.33,0.02,18.46,0,0,0,0,0,7.67,0,0,0,0.87,0,0,0
1.78,6.14,57.44,0,0,0,0,0,0,0,0,0,1.36,0,0,0,0,6.71,0.02,18.24,0,0,0,0,0,7.59,0,0,0,2.5,0,0,0
1.77,13.16,41.92,0,0,4.83,0,0,0,0,0,0,0,0,0,0,0,13.33,0.02,15.59,0,2.72,0,0,0,5.83,0,0,0,0.57,0,2.03,0
1.75,7.96,41.24,11.11,0,0,0,0,0,0,0,0,0,0,0,0,0,10.6,0.03,17.54,0,4.4,0,2,0,3.24,0,0,0,1.19,0,0.69,0
1.77,13.33,42.42,0,0,4.89,0,0,0,0,0,0,0,0,0,0,0,10.13,0.03,15.79,0,4.86,0,0,0,5.91,0,0,0,0.58,0,2.06,0
1.76,7.85,40.7,10.97,0,0,0,0,0,0,0,0,0,0,0,0,0,13.94,0.03,17.29,0,2.17,0,1.98,0,3.2,0,0,0,1.19,0,0.68,0
1.76,7.56,39.12,6.04,0,9.68,0,0,0,0,0,0,0,0,0,0,0,10.05,0.02,16.62,0,4.17,0,1.89,0,3.06,0,0,0,1.14,0,0.65,0
1.76,7.75,40.19,10.82,0,0,0,0,0,0,0,0,0,0,0,0,0,17.2,0.03,17.07,0,0,0,1.95,0,3.15,0,0,0,1.17,0,0.67,0
1.76,5.71,53.58,0,0,8.46,0,0,0,0,0,0,1.27,0,0,0,0,6.26,0.02,15.34,0,0,0,0,0,7.07,0,0,0,2.29,0,0,0
1.78,6.59,50.71,0,0,0,0,0,0,0,0,0,1.46,0,0,0,0,12.58,0.02,19.57,0,0,0,0,0,8.14,0,0,0,0.93,0,0,0
1.75,51.7,0,1.32,0,9.45,15.81,0,0,0,0,0,4.25,0,0,0,0,0,0,1.05,0,0,0,10.91,0,2.33,0,0,0,3.18,0,0,0
1.61,57.21,4.7,4.01,0,8.46,17.61,0,0,0,0,0,7.9,0,0,0,0,0,0,0,0,0,0,0,0,0,0.11,0,0,0,0,0,0
1.59,61.47,4.52,3.85,0,8.13,14.35,0,0,0,0,0,7.58,0,0,0,0,0,0,0,0,0,0,0,0,0,0.1,0,0,0,0,0,0
1.59,55.42,10.25,3.89,0,8.2,14.48,0,0,0,0,0,7.65,0,0,0,0,0,0,0,0,0,0,0,0,0,0.11,0,0,0,0,0,0
1.6,56.47,4.64,3.96,0,8.36,14.76,0,0,0,0,0,11.7,0,0,0,0,0,0,0,0,0,0,0,0,0,0.11,0,0,0,0,0,0
1.61,55.88,4.59,3.92,0,8.27,14.6,0,0,0,0,4.91,7.72,0,0,0,0,0,0,0,0,0,0,0,0,0,0.11,0,0,0,0,0,0
1.62,56.82,4.67,3.99,0,8.41,14.85,0,0,0,0,0,7.85,0,0,0,0,0,0,0,0,0,0,0,0,3.3,0.11,0,0,0,0,0,0
1.61,55.18,4.53,1.55,5.87,8.16,16.99,0,0,0,0,0,7.62,0,0,0,0,0,0,0,0,0,0,0,0,0,0.1,0,0,0,0,0,0
1.61,54.78,6.75,0,5.83,8.11,16.87,0,0,0,0,0,7.56,0,0,0,0,0,0,0,0,0,0,0,0,0,0.1,0,0,0,0,0,0
1.72,52.09,0,1.41,0,9.28,15.74,0,0,0,0,0,4.16,0,0,0,0,0,0,1.07,0,0,0,10.78,0,2.33,0,0,0,3.14,0,0,0
1.74,51.6,0,1.33,0,9.48,15.81,0,0,0,0,0,4.26,0,0,0,0,0,0.15,1.05,0,0,0,10.83,0,2.34,0,0,0,3.15,0,0,0
1.74,54.52,0,1.39,0,4.9,16.67,0,0,0,0,0,2.65,0,0,0,0,0,0,2.56,0,0,0,11.5,0,2.46,0,0,0,3.35,0,0,0
1.71,55.57,0,1.31,0,9.34,15.64,0,0,0,0,0,4.2,0,0,0,0,0,0,1.04,0,0,0,7.45,0,2.31,0,0,0,3.14,0,0,0
1.72,54.32,0,1.28,0,9.13,15.28,0,0,0,0,0,4.1,0,0,0,0,0,0,1.01,0,0,0,10.54,0,2.25,0,0,0,2.09,0,0,0
1.72,54.94,0,1.29,0,9.24,15.46,0,0,0,0,0,4.15,0,0,0,0,0,0,1.02,0,0,0,10.66,0,0.14,0,0,0,3.1,0,0,0
1.71,56.34,0,1.32,0,9.47,15.85,0,0,0,0,0,4.26,0,0,0,0,0,0,1.88,0,0,0,7.55,0,0.15,0,0,0,3.18,0,0,0
1.71,55.68,0,1.31,0,9.36,15.67,0,0,0,0,0,4.21,0,0,0,0,0,0,1.86,0,0,0,7.46,0,2.31,0,0,0,2.14,0,0,0
1.69,58.79,0,1.28,0,9.15,15.32,0,0,0,0,0,4.11,0,0,0,0,0,0,1.82,0,0,0,7.3,0,0.14,0,0,0,2.09,0,0,0
1.67,61.06,0,1.24,0,8.86,14.82,0,0,0,0,0,3.98,0,0,0,0,0,0,1.76,0,0,0,7.06,0,0.14,0,0,0,1.08,0,0,0
1.81,0,1.75,0,0,0,0,10.54,18.42,7.01,0,0,0,0,0,0,0,0,0.03,0,0,0,3.51,17.53,0,0,0,0,24.55,9.65,0,7.01,0
1.81,0,1.75,0,0,0,0,10.52,16.67,7.02,0,0,0,0,0,0,0,0,0.03,0,0,0,3.51,17.53,0,0,0,0,26.31,9.65,0,7.01,0
1.81,0,3.5,0,0,0,0,10.53,14.91,7.01,0,0,0,0,0,0,0,0,0.03,0,0,0,3.51,17.54,0,0,0,0,26.32,9.64,0,7.01,0
1.81,0,5.26,0,0,0,0,10.54,13.17,7.02,0,0,0,0,0,0,0,0,0.03,0,0,0,3.51,17.53,0,0,0,0,26.28,9.65,0,7.01,0
1.82,0,1.75,0,0,0,0,15.79,11.41,7.01,0,0,0,0,0,0,0,0,0.03,0,0,0,3.51,17.53,0,0,0,0,26.31,9.64,0,7.02,0
1.81,0,1.74,0,0,0,0,10.44,16.53,6.95,0,0,0,0,0,0,0,0,0.03,0,0,0,3.48,19.12,0,0,0,0,26.07,8.69,0,6.95,0
1.81,0,0.88,0,0,0,0,10.51,17.55,7.02,0,0,0,0,0,0,0,0,0.03,0,0,0,3.51,17.54,0,0,0,0,26.3,9.65,0,7.01,0
1.81,0,2.64,0,0,0,0,10.53,15.77,7.03,0,0,0,0,0,0,0,0,0.03,0,0,0,3.51,17.54,0,0,0,0,26.29,9.65,0,7.01,0
1.79,0,1.73,0,0,0,0,10.36,16.36,6.9,0,3.45,0,0,0,0,0,0,0.03,0,0,0,3.45,17.22,0,0,0,0,25.86,7.75,0,6.89,0
1.81,0,1.75,0,0,0,0,14.04,13.16,7.02,0,0,0,0,0,0,0,0,0.03,0,0,0,3.51,17.53,0,0,0,0,26.3,9.65,0,7.01,0
1.89,6.3,32.67,0,0,0,0,1.07,0,0,0,22.95,0,0,0,0,0,0,0,17.99,0,0,0,7.49,0,4.89,0,0,0,3.62,3.02,0,0
1.9,6.4,31.37,0,0,0,0,1.09,0,0,0,23.31,0,0,0,0,0,0,0,18.71,0,0,0,7.43,0,4.96,0,0,0,3.67,3.06,0,0
1.9,6.28,32.59,0,0,0,0,1.07,0,0,0,22.88,0,0,0,0,0,0,0,16.23,0,0,0,7.46,0,4.87,0,0,0,3.08,4.58,0.96,0
1.9,6.29,32.61,0,0,0,0,1.07,0,0,0,22.92,0,0,0,0,0,0,0,14.96,0,1.17,0,7.47,0,4.88,0,0,0,3.09,4.58,0.96,0
1.9,3.95,35.11,0,0,0,0,0,0,0,0,22.53,0,0,0,0,0,0,0,16.9,0,0,0,1.08,0,4.17,0,0,0,3.88,5.59,6.79,0
1.9,4.28,35.72,0,0,0,0,2.85,0,0,0,18.18,0,0,0,0,0,0,0,17.83,0,0,0,1.17,0,4.52,0,0,0,4.21,6.07,5.17,0
1.9,3.12,29.14,0,0,0,0,0,0,0,0,29.62,0,0,0,0,0,0,0,11.5,0,4.28,0,4.38,0,4.28,0,0,0,0,4.28,9.4,0
1.9,3.1,29,0,0,0,0,0,0,0,0,29.48,0,0,0,0,0,0,0,16.18,0,0,0,4.36,0,4.26,0,0,0,0,4.26,9.36,0
1.87,30,27,5,0,0,0,0,0,0,0,5,0,0,0,0,0,0,0,0,0,0,30,0,0,3,0,0,0,0,0,0,0
1.86,25.2,21.7,0,0,0,0,0,0,0,0,5.6,0,47.5,0,0,0,0,0,0,0,0,0,0,0,0,0,0,0,0,0,0,0
1.79,0,0.46,0,0,0,0,0,18.52,14.81,0,0,0,0,0,0,0,0,0.03,0,0,0,0,14.8,0,0,0,0,29.16,22.22,0,0,0
1.81,0,0.44,0,0,0,0,0,24.55,7.02,0,0,0,0,0,0,0,0,0.03,0,0,0,0,24.56,0,0,0,0,27.62,15.78,0,0,0
1.81,0,0.43,0,0,0,0,0,24.12,6.9,0,0,0,0,0,0,0,0,0.02,0,0,0,0,27.59,0,0,0,0,27.15,13.79,0,0,0
1.81,0,0.43,0,0,0,0,0,23.72,6.78,0,0,0,0,0,0,0,0,0.02,0,0,0,0,30.51,0,0,0,0,26.68,11.86,0,0,0
1.81,0,0.42,0,0,0,0,0,23.32,6.67,0,0,0,0,0,0,0,0,0.02,0,0,0,0,33.33,0,0,0,0,26.24,10,0,0,0
1.78,0,1.76,0,0,0,0,0,27.18,7.02,0,0,0,0,0,0,0,0,0.03,0,0,0,3.51,17.53,0,0,0,0,26.32,9.64,0,7.01,0
1.81,0,1.88,0,0,0,0,0,26.15,7.48,0,0,0,0,0,0,0,0,0.03,0,0,0,1.87,13.09,0,0,0,0,28.02,21.48,0,0,0
1.81,0,3.74,0,0,0,0,0,26.15,7.49,0,0,0,0,0,0,0,0,0.03,0,0,0,0,13.09,0,0,0,0,26.15,23.35,0,0,0
1.8,0,1.84,0,0,0,0,0,25.66,7.34,0,0,0,0,0,0,0,0,0.03,0,0,0,0,12.84,0,0,0,0,27.53,21.09,0,3.67,0
1.81,0,5.61,0,0,0,0,0,27.09,7.47,0,0,0,0,0,0,0,0,0.03,0,0,0,0,13.09,0,0,0,0,24.29,22.42,0,0,0
1.9,0,82.39,0,0,0,0,0,0,0,0,0,0,0,0,0,0,0,0,17.61,0,0,0,0,0,0,0,0,0,0,0,0,0
1.96,0,81.75,0,0,0,0,0,0,0,0,0,0,0,0,0,0,0,0,13.97,0,0,0,0,0,0,0,0,0,4.28,0,0,0
2.03,0,74.37,0,0,0,0,0,0,0,0,0,0,0,0,0,0,0,0,15.89,0,0,0,0,0,0,0,0,0,9.74,0,0,0
2.1,0,64.65,0,0,0,0,0,0,0,0,0,0,0,0,0,0,0,0,18.42,0,0,0,0,0,0,0,0,0,16.93,0,0,0
2.17,0,51.25,0,0,0,0,0,0,0,0,0,0,0,0,0,0,0,0,21.9,0,0,0,0,0,0,0,0,0,26.85,0,0,0
1.97,0,75.05,0,0,0,0,0,0,0,0,0,0,0,0,0,0,0,0,20.04,0,0,0,0,0,0,0,0,0,4.91,0,0,0
2.04,0,65.32,0,0,0,0,0,0,0,0,0,0,0,0,0,0,0,0,23.27,0,0,0,0,0,0,0,0,0,11.41,0,0,0
2.11,0,51.89,0,0,0,0,0,0,0,0,0,0,0,0,0,0,0,0,27.72,0,0,0,0,0,0,0,0,0,20.39,0,0,0
2.18,0,32.09,0,0,0,0,0,0,0,0,0,0,0,0,0,0,0,0,34.29,0,0,0,0,0,0,0,0,0,33.62,0,0,0
1.91,0,75.73,0,0,0,0,0,0,0,0,0,0,0,0,0,0,0,0,24.27,0,0,0,0,0,0,0,0,0,0,0,0,0
1.68,47.17,6.7,0,0,7.15,16.46,0,0,0,0,17.06,0,0,0,0,0,0,0,0,0,0,0,3.42,0,0.68,0,0,0,1.36,0,0,0
1.69,47.1,6.82,0,0,0,16.45,0,0,0,0,17.04,7.14,0,0,0,0,0,0,0,0,0,0,3.41,0,0.68,0,0,0,1.36,0,0,0
1.67,54.58,0,0,0,0,15.74,0,0,0,0,16.32,6.84,0,0,0,0,0,0,0,0,0,0,4.89,0,0.98,0,0,0,0.65,0,0,0
1.86,15.08,31.15,0,0,5.03,5.03,0,0,0,0,20.09,0,0,0,0,0,0,0,0,0,0,18.09,5.03,0,0.5,0,0,0,0,0,0,0
1.8,44.79,0,5.22,0,0,0,2.16,21.84,0,0,0,0,0,0,0,0,0,0.06,0,0,0,0,0,0,0,0,0,0,0,25.93,0,0
1.87,36.96,0,5.26,0,0,0,4.49,17.55,0,0,0,0,0,0,0,0,0,0.05,0,0,0,0,13.43,0,0,0,0,0,0,22.26,0,0
1.82,47.85,0,2.74,0,0,0,1.95,17.28,0,0,0,0,0,0,0,0,0,0.04,0,0,0,0,13.26,0,0,0,0,0,6.66,10.22,0,0
1.9,25.26,0,9.98,0,0,0,32.27,0,0,0,0,0,0,0,0,0,0,0.03,0,0,0,0,0,0,0,0,0,0,0,32.46,0,0
1.91,25.05,0,9.99,0,0,0,32.48,0,0,0,0,0,0,0,0,0,0,0.02,0,0,0,0,0,0,0,0,0,0,32.46,0,0,0
1.83,6.74,37.1,0,0,0,0,0,0,0,0,25.92,0,0,0,0,0,4.35,0.02,15.58,0,0,0,0,0,4.26,0,0,0,2.9,0,3.13,0
1.83,6.76,37.25,0,0,0,0,0,0,0,0,26.01,0,0,0,0,0,3.19,0.02,16.45,0,0,0,0,0,4.27,0,0,0,2.91,0,3.14,0
1.83,6.74,36.97,0,0,0,0,0,0,0,0,25.95,0,0,0,0,0,4.35,0.02,15.6,0,0,0,0,0,4.26,0,0,0,2.78,0,3.33,0
1.84,8.21,35.67,0,0,0,0,0.73,0,0,0,27.55,0,0,0,0,0,0,0,15.53,0,0,0,0,0,4.56,0,0,0,4.52,0,3.23,0
1.83,6.89,37.75,0,0,0,0,0,0,0,0,26.58,0,0,0,0,0,5.39,0,15.93,0,0,0,0,0,0,0,0,0,4.06,0,3.4,0
1.85,6.83,34.41,0,0,0,0,0.77,0,0,0,25.6,0,0,0,0,0,4.34,0.02,15.12,0,0,0,0,0,4.56,0,0,0,3.62,0,4.73,0
1.84,7.12,35.98,0,0,0,0,0.75,0,0,0,25.25,0,0,0,0,0,4.31,0.02,14.41,0,0,0,0,0,4.36,0,0,0,4.19,0,3.61,0
1.84,6.78,35.24,0,0,0,0,0.76,0,0,0,25.44,0,0,0,0,0,4.31,0.02,15.03,0,0,0,0,0,4.31,0,0,0,3.44,0,4.67,0
1.86,5.79,33.33,0,0,0,0,0.77,0,0,0,26.81,0,0,0,0,0,4.4,0.02,15.34,0,0,0,0,0,4.4,0,0,0,3.05,0,6.09,0
1.87,4.74,32.54,0,0,0,0,0.79,0,0,0,27.29,0,0,0,0,0,4.48,0.02,15.62,0,0,0,0,0,4.49,0,0,0,3.11,0,6.92,0
1.9,8.57,20.5,0,0,0,0,0.72,0,0,0,34.67,0,0,0,0,0,4.72,0.02,13.7,0,0,0,9.69,0,0.94,0,0,0,0,0,6.47,0
1.86,0,5,2,1.5,0,0,0,0,0,0,0,0,0,68,0,0,0,0,0,0,0,0,0,0,0.5,0,0,23,0,0,0,0
1.84,0,4.5,1,2,0,0,0,0,0,0,0,0,0,67,0,0,0,0,0,0,0,0,0,0,0.5,0,0,25,0,0,0,0
1.82,0,4,0,2,0,1,0,0,0,0,0,0,0,67,0,0,0,0,0,0,0,0,0,0,0.5,0,0,25.5,0,0,0,0
1.84,0,0,1,4,0,0,0,0,0,0,0,0,0,65,0,0,0,0,0,0,0,0,0,0,0.5,0,0,29.5,0,0,0,0
1.84,0,0,0,1,0,0,0,0,0,0,0,0,0,69.5,0,0,0,0,0,0,0,0,0,0,0,0,0,29.5,0,0,0,0
1.85,0,4.5,1.6,1.4,0,0,0,0,0,0,0,0,0,65.5,0,0,0,0,0,0,0,0,0,0,0.5,0,0,24.5,0,2,0,0
1.85,0,4.5,1.6,1.4,0,0,0,0,0,0,0,0,0,65.5,0,0,0,0,0,0,0,0,0,0,0.5,0,0,24.5,2,0,0,0
1.84,0,4.5,1.6,1.4,0,0,0,0,0,0,0,0,0,65.5,0,0,0,0,0,0,0,0,2,0,0.5,0,0,24.5,0,0,0,0
1.84,0,4.5,1.6,1.4,0,0,0,0,0,0,0,0,0,65.5,0,0,0,0,0,0,2,0,0,0,0.5,0,0,24.5,0,0,0,0
1.84,1.6,3,0,1.4,0,0,1.5,0,0,0,0,0,0,65.5,0,0,0,0,0,0,0,0,0,0,0.5,0,0,24.5,0,0,2,0
1.77,14.36,38.2,8.06,0,0,0,0,0,0,0,0,1.52,0,0,0,0,10.22,0.03,22.11,0,0,0.67,0,0,1.97,0,0,0,0.9,0,1.96,0
1.77,16.65,37.12,9.41,0,0,0,0,0,0,0,0,0,0,0,0,0,9.94,0.03,21.52,0,0,0.66,0,0,1.94,0,0,0,0.87,0,1.86,0
1.77,16.78,37.41,9.49,0,0,0,0,0,0,0,0,0,0,0,0,0,10.02,0.03,21.69,0,0,0.67,0,0,0,0,0,0,0,0,3.91,0
1.77,14.12,37.26,9.45,0,0,0,0,0,0,0,1.89,0,0,0,0,0,9.98,0.03,21.6,0,0,0,0.68,0,0,0,0,0,0,0,4.99,0
