Repository: you0514w/youyou

File: Expansion Coeff.csv (part 21 of 83)
Expansion Coeff (Typical) ( 10-7/K ),SiO2,B2O3,Al2O3,MgO,CaO,BaO,Li2O,Na2O,K2O,Rb2O,Ag2O,Cs2O,Tl2O,MnO,FeO,CoO,NiO,CuO,ZnO,SrO,CdO,PbO,SnO,Cr2O3,Fe2O3,Ga2O3,As2O3,Y2O3,In2O3,Sb2O3,La2O3,Nd2O3,Gd2O3,TiO2,MnO2,GeO2,ZrO2,CeO2,SnO2,TeO2,P2O5,V2O5,Nb2O5,Ta2O5,MoO3,WO3
86,0,40,0,10,0,0,0,0,0,0,0,0,0,0,0,0,0,0,0,0,0,50,0,0,0,0,0,0,0,0,0,0,0,0,0,0,0,0,0,0,0,0,0,0,0,0
60,0,10,0,10,0,0,0,0,0,0,0,0,0,0,0,0,0,0,0,0,0,80,0,0,0,0,0,0,0,0,0,0,0,0,0,0,0,0,0,0,0,0,0,0,0,0
85,0,10,0,50,0,0,0,0,0,0,0,0,0,0,0,0,0,0,0,0,0,40,0,0,0,0,0,0,0,0,0,0,0,0,0,0,0,0,0,0,0,0,0,0,0,0
108,0,80,0,0,0,10,0,0,0,0,0,0,0,0,0,0,0,0,0,0,0,10,0,0,0,0,0,0,0,0,0,0,0,0,0,0,0,0,0,0,0,0,0,0,0,0
100,0,60,0,0,0,10,0,0,0,0,0,0,0,0,0,0,0,0,0,0,0,30,0,0,0,0,0,0,0,0,0,0,0,0,0,0,0,0,0,0,0,0,0,0,0,0
82,0,40,0,0,0,10,0,0,0,0,0,0,0,0,0,0,0,0,0,0,0,50,0,0,0,0,0,0,0,0,0,0,0,0,0,0,0,0,0,0,0,0,0,0,0,0
109,0,70,0,0,0,20,0,0,0,0,0,0,0,0,0,0,0,0,0,0,0,10,0,0,0,0,0,0,0,0,0,0,0,0,0,0,0,0,0,0,0,0,0,0,0,0
74,0,60,0,0,0,20,0,0,0,0,0,0,0,0,0,0,0,0,0,0,0,20,0,0,0,0,0,0,0,0,0,0,0,0,0,0,0,0,0,0,0,0,0,0,0,0
69,0,60,0,0,0,30,0,0,0,0,0,0,0,0,0,0,0,0,0,0,0,10,0,0,0,0,0,0,0,0,0,0,0,0,0,0,0,0,0,0,0,0,0,0,0,0
63,0,50,0,0,0,30,0,0,0,0,0,0,0,0,0,0,0,0,0,0,0,20,0,0,0,0,0,0,0,0,0,0,0,0,0,0,0,0,0,0,0,0,0,0,0,0
56,0,40,0,0,0,40,0,0,0,0,0,0,0,0,0,0,0,0,0,0,0,20,0,0,0,0,0,0,0,0,0,0,0,0,0,0,0,0,0,0,0,0,0,0,0,0
85.7,0,41.72,0,0,0,0,0,0,0,0,0,0,0,0,0,0,0,0,16.59,0,0,41.69,0,0,0,0,0,0,0,0,0,0,0,0,0,0,0,0,0,0,0,0,0,0,0,0
94.2,0,28.39,0,0,0,0,0,0,0,0,0,0,0,0,0,0,0,0,25.05,0,0,46.56,0,0,0,0,0,0,0,0,0,0,0,0,0,0,0,0,0,0,0,0,0,0,0,0
90.3,0,43.53,0,0,0,0,0,0,0,0,0,0,0,0,0,0,0,0,11.5,0,0,44.97,0,0,0,0,0,0,0,0,0,0,0,0,0,0,0,0,0,0,0,0,0,0,0,0
97.3,0,40.02,0,0,0,0,0,0,0,0,0,0,0,0,0,0,0,0,9.98,0,0,50,0,0,0,0,0,0,0,0,0,0,0,0,0,0,0,0,0,0,0,0,0,0,0,0
67.2,0,77,0,0,0,0,0,0,0,0,0,0,0,4,0,0,0,0,0,0,0,19,0,0,0,0,0,0,0,0,0,0,0,0,0,0,0,0,0,0,0,0,0,0,0,0
67.2,0,69,0,0,0,0,0,0,0,0,0,0,0,13,0,0,0,0,0,0,0,18,0,0,0,0,0,0,0,0,0,0,0,0,0,0,0,0,0,0,0,0,0,0,0,0
63.9,0,63,0,0,0,0,0,0,0,0,0,0,0,18,0,0,0,0,0,0,0,19,0,0,0,0,0,0,0,0,0,0,0,0,0,0,0,0,0,0,0,0,0,0,0,0
66.4,0,60,0,0,0,0,0,0,0,0,0,0,0,25,0,0,0,0,0,0,0,15,0,0,0,0,0,0,0,0,0,0,0,0,0,0,0,0,0,0,0,0,0,0,0,0
66.2,0,53,0,0,0,0,0,0,0,0,0,0,0,31,0,0,0,0,0,0,0,16,0,0,0,0,0,0,0,0,0,0,0,0,0,0,0,0,0,0,0,0,0,0,0,0
67,0,48,0,0,0,0,0,0,0,0,0,0,0,40,0,0,0,0,0,0,0,12,0,0,0,0,0,0,0,0,0,0,0,0,0,0,0,0,0,0,0,0,0,0,0,0
64.8,0,40,0,0,0,0,0,0,0,0,0,0,0,45,0,0,0,0,0,0,0,15,0,0,0,0,0,0,0,0,0,0,0,0,0,0,0,0,0,0,0,0,0,0,0,0
65.2,0,29,0,0,0,0,0,0,0,0,0,0,0,55,0,0,0,0,0,0,0,16,0,0,0,0,0,0,0,0,0,0,0,0,0,0,0,0,0,0,0,0,0,0,0,0
72.5,0,63,0,0,0,0,0,0,0,0,0,0,0,10,0,0,0,0,0,0,0,27,0,0,0,0,0,0,0,0,0,0,0,0,0,0,0,0,0,0,0,0,0,0,0,0
73,0,55,0,0,0,0,0,0,0,0,0,0,0,20,0,0,0,0,0,0,0,25,0,0,0,0,0,0,0,0,0,0,0,0,0,0,0,0,0,0,0,0,0,0,0,0
72.5,0,47,0,0,0,0,0,0,0,0,0,0,0,26,0,0,0,0,0,0,0,27,0,0,0,0,0,0,0,0,0,0,0,0,0,0,0,0,0,0,0,0,0,0,0,0
69,0,37,0,0,0,0,0,0,0,0,0,0,0,36,0,0,0,0,0,0,0,27,0,0,0,0,0,0,0,0,0,0,0,0,0,0,0,0,0,0,0,0,0,0,0,0
69.3,0,24,0,0,0,0,0,0,0,0,0,0,0,47,0,0,0,0,0,0,0,29,0,0,0,0,0,0,0,0,0,0,0,0,0,0,0,0,0,0,0,0,0,0,0,0
73,0,70,0,0,0,0,0,0,0,0,0,0,0,5,0,0,0,0,0,0,0,25,0,0,0,0,0,0,0,0,0,0,0,0,0,0,0,0,0,0,0,0,0,0,0,0
83,0,56,0,0,0,0,0,0,0,0,0,0,0,6,0,0,0,0,0,0,0,38,0,0,0,0,0,0,0,0,0,0,0,0,0,0,0,0,0,0,0,0,0,0,0,0
82.4,0,47.5,0,0,0,0,0,0,0,0,0,0,0,15,0,0,0,0,0,0,0,37.5,0,0,0,0,0,0,0,0,0,0,0,0,0,0,0,0,0,0,0,0,0,0,0,0
83.1,0,42.5,0,0,0,0,0,0,0,0,0,0,0,20,0,0,0,0,0,0,0,37.5,0,0,0,0,0,0,0,0,0,0,0,0,0,0,0,0,0,0,0,0,0,0,0,0
83.9,0,35,0,0,0,0,0,0,0,0,0,0,0,29,0,0,0,0,0,0,0,36,0,0,0,0,0,0,0,0,0,0,0,0,0,0,0,0,0,0,0,0,0,0,0,0
82,0,33,0,0,0,0,0,0,0,0,0,0,0,32,0,0,0,0,0,0,0,35,0,0,0,0,0,0,0,0,0,0,0,0,0,0,0,0,0,0,0,0,0,0,0,0
82.7,0,27,0,0,0,0,0,0,0,0,0,0,0,35,0,0,0,0,0,0,0,38,0,0,0,0,0,0,0,0,0,0,0,0,0,0,0,0,0,0,0,0,0,0,0,0
51.1,0,55,10,35,0,0,0,0,0,0,0,0,0,0,0,0,0,0,0,0,0,0,0,0,0,0,0,0,0,0,0,0,0,0,0,0,0,0,0,0,0,0,0,0,0,0
50.8,0,52.5,10,37.5,0,0,0,0,0,0,0,0,0,0,0,0,0,0,0,0,0,0,0,0,0,0,0,0,0,0,0,0,0,0,0,0,0,0,0,0,0,0,0,0,0,0
56.7,0,50,10,40,0,0,0,0,0,0,0,0,0,0,0,0,0,0,0,0,0,0,0,0,0,0,0,0,0,0,0,0,0,0,0,0,0,0,0,0,0,0,0,0,0,0
50,0,47.5,10,42.5,0,0,0,0,0,0,0,0,0,0,0,0,0,0,0,0,0,0,0,0,0,0,0,0,0,0,0,0,0,0,0,0,0,0,0,0,0,0,0,0,0,0
54.1,0,45,10,45,0,0,0,0,0,0,0,0,0,0,0,0,0,0,0,0,0,0,0,0,0,0,0,0,0,0,0,0,0,0,0,0,0,0,0,0,0,0,0,0,0,0
55,0,50,5,45,0,0,0,0,0,0,0,0,0,0,0,0,0,0,0,0,0,0,0,0,0,0,0,0,0,0,0,0,0,0,0,0,0,0,0,0,0,0,0,0,0,0
47,0,50.4,10,39.6,0,0,0,0,0,0,0,0,0,0,0,0,0,0,0,0,0,0,0,0,0,0,0,0,0,0,0,0,0,0,0,0,0,0,0,0,0,0,0,0,0,0
53,0,40,20.2,39.8,0,0,0,0,0,0,0,0,0,0,0,0,0,0,0,0,0,0,0,0,0,0,0,0,0,0,0,0,0,0,0,0,0,0,0,0,0,0,0,0,0,0
61,0,70,9.4,0,20.6,0,0,0,0,0,0,0,0,0,0,0,0,0,0,0,0,0,0,0,0,0,0,0,0,0,0,0,0,0,0,0,0,0,0,0,0,0,0,0,0,0
74,0,50.2,9.3,0,40.5,0,0,0,0,0,0,0,0,0,0,0,0,0,0,0,0,0,0,0,0,0,0,0,0,0,0,0,0,0,0,0,0,0,0,0,0,0,0,0,0,0
65,0,40,25,0,35,0,0,0,0,0,0,0,0,0,0,0,0,0,0,0,0,0,0,0,0,0,0,0,0,0,0,0,0,0,0,0,0,0,0,0,0,0,0,0,0,0
56,0,40,5,0,0,0,0,0,0,0,0,0,0,0,0,0,0,0,55,0,0,0,0,0,0,0,0,0,0,0,0,0,0,0,0,0,0,0,0,0,0,0,0,0,0,0
53,0,50,10,0,0,0,0,0,0,0,0,0,0,0,0,0,0,0,40,0,0,0,0,0,0,0,0,0,0,0,0,0,0,0,0,0,0,0,0,0,0,0,0,0,0,0
52,0,40,10,0,0,0,0,0,0,0,0,0,0,0,0,0,0,0,50,0,0,0,0,0,0,0,0,0,0,0,0,0,0,0,0,0,0,0,0,0,0,0,0,0,0,0
50,0,44,15.2,0,0,0,0,0,0,0,0,0,0,0,0,0,0,0,40.8,0,0,0,0,0,0,0,0,0,0,0,0,0,0,0,0,0,0,0,0,0,0,0,0,0,0,0
67,0,80,10,0,0,0,0,0,0,0,0,0,0,0,0,0,0,0,0,10,0,0,0,0,0,0,0,0,0,0,0,0,0,0,0,0,0,0,0,0,0,0,0,0,0,0
61,0,70,10,0,0,0,0,0,0,0,0,0,0,0,0,0,0,0,0,20,0,0,0,0,0,0,0,0,0,0,0,0,0,0,0,0,0,0,0,0,0,0,0,0,0,0
75,0,59,10.2,0,0,0,0,0,0,0,0,0,0,0,0,0,0,0,0,30.8,0,0,0,0,0,0,0,0,0,0,0,0,0,0,0,0,0,0,0,0,0,0,0,0,0,0
67,0,49.3,20.1,0,0,0,0,0,0,0,0,0,0,0,0,0,0,0,0,30.6,0,0,0,0,0,0,0,0,0,0,0,0,0,0,0,0,0,0,0,0,0,0,0,0,0,0
71,0,58.3,8.3,0,0,0,0,0,0,0,0,0,0,0,0,0,0,0,0,33.4,0,0,0,0,0,0,0,0,0,0,0,0,0,0,0,0,0,0,0,0,0,0,0,0,0,0
60,0,60,10,0,0,0,0,0,0,0,0,0,0,0,0,0,0,0,0,0,30,0,0,0,0,0,0,0,0,0,0,0,0,0,0,0,0,0,0,0,0,0,0,0,0,0
66,0,54.4,9.4,0,0,0,0,0,0,0,0,0,0,0,0,0,0,0,0,0,36.2,0,0,0,0,0,0,0,0,0,0,0,0,0,0,0,0,0,0,0,0,0,0,0,0,0
69,0,50,10,0,0,0,0,0,0,0,0,0,0,0,0,0,0,0,0,0,40,0,0,0,0,0,0,0,0,0,0,0,0,0,0,0,0,0,0,0,0,0,0,0,0,0
78,0,45,10,0,0,0,0,0,0,0,0,0,0,0,0,0,0,0,0,0,45,0,0,0,0,0,0,0,0,0,0,0,0,0,0,0,0,0,0,0,0,0,0,0,0,0
69.5,0,80,10,0,0,10,0,0,0,0,0,0,0,0,0,0,0,0,0,0,0,0,0,0,0,0,0,0,0,0,0,0,0,0,0,0,0,0,0,0,0,0,0,0,0,0
69.1,0,70,10,0,0,20,0,0,0,0,0,0,0,0,0,0,0,0,0,0,0,0,0,0,0,0,0,0,0,0,0,0,0,0,0,0,0,0,0,0,0,0,0,0,0,0
87.7,0,60,10,0,0,30,0,0,0,0,0,0,0,0,0,0,0,0,0,0,0,0,0,0,0,0,0,0,0,0,0,0,0,0,0,0,0,0,0,0,0,0,0,0,0,0
108,0,50,9.5,0,0,40.5,0,0,0,0,0,0,0,0,0,0,0,0,0,0,0,0,0,0,0,0,0,0,0,0,0,0,0,0,0,0,0,0,0,0,0,0,0,0,0,0
151,0,30,10,0,0,60,0,0,0,0,0,0,0,0,0,0,0,0,0,0,0,0,0,0,0,0,0,0,0,0,0,0,0,0,0,0,0,0,0,0,0,0,0,0,0,0
95,0,39.9,20.2,0,0,39.9,0,0,0,0,0,0,0,0,0,0,0,0,0,0,0,0,0,0,0,0,0,0,0,0,0,0,0,0,0,0,0,0,0,0,0,0,0,0,0,0
76,0,30,30,0,0,40,0,0,0,0,0,0,0,0,0,0,0,0,0,0,0,0,0,0,0,0,0,0,0,0,0,0,0,0,0,0,0,0,0,0,0,0,0,0,0,0
64,0,50,16.7,0,33.3,0,0,0,0,0,0,0,0,0,0,0,0,0,0,0,0,0,0,0,0,0,0,0,0,0,0,0,0,0,0,0,0,0,0,0,0,0,0,0,0,0
61,0,57.1,14.3,0,28.6,0,0,0,0,0,0,0,0,0,0,0,0,0,0,0,0,0,0,0,0,0,0,0,0,0,0,0,0,0,0,0,0,0,0,0,0,0,0,0,0,0
72,0,50,16.7,0,0,0,0,0,0,0,0,0,0,0,0,0,0,0,0,33.3,0,0,0,0,0,0,0,0,0,0,0,0,0,0,0,0,0,0,0,0,0,0,0,0,0,0
78,0,50,16.7,0,0,33.3,0,0,0,0,0,0,0,0,0,0,0,0,0,0,0,0,0,0,0,0,0,0,0,0,0,0,0,0,0,0,0,0,0,0,0,0,0,0,0,0
72,0,40,20,0,0,0,0,0,0,0,0,0,0,0,0,0,0,0,0,0,0,40,0,0,0,0,0,0,0,0,0,0,0,0,0,0,0,0,0,0,0,0,0,0,0,0
64,0,57.1,14.3,0,0,0,0,0,0,0,0,0,0,0,0,0,0,0,0,0,0,28.6,0,0,0,0,0,0,0,0,0,0,0,0,0,0,0,0,0,0,0,0,0,0,0,0
62,0,62.5,12.5,0,0,0,0,0,0,0,0,0,0,0,0,0,0,0,0,0,0,25,0,0,0,0,0,0,0,0,0,0,0,0,0,0,0,0,0,0,0,0,0,0,0,0
62,0,66.7,11.1,0,0,0,0,0,0,0,0,0,0,0,0,0,0,0,0,0,0,22.2,0,0,0,0,0,0,0,0,0,0,0,0,0,0,0,0,0,0,0,0,0,0,0,0
60,0,72.7,9.1,0,0,0,0,0,0,0,0,0,0,0,0,0,0,0,0,0,0,18.2,0,0,0,0,0,0,0,0,0,0,0,0,0,0,0,0,0,0,0,0,0,0,0,0
64,0,76.9,7.7,0,0,0,0,0,0,0,0,0,0,0,0,0,0,0,0,0,0,15.4,0,0,0,0,0,0,0,0,0,0,0,0,0,0,0,0,0,0,0,0,0,0,0,0
72,0,79.7,6.6,0,0,0,0,0,0,0,0,0,0,0,0,0,0,0,0,0,0,13.7,0,0,0,0,0,0,0,0,0,0,0,0,0,0,0,0,0,0,0,0,0,0,0,0
53.3,0,60,10,30,0,0,0,0,0,0,0,0,0,0,0,0,0,0,0,0,0,0,0,0,0,0,0,0,0,0,0,0,0,0,0,0,0,0,0,0,0,0,0,0,0,0
52.2,0,50,15,35,0,0,0,0,0,0,0,0,0,0,0,0,0,0,0,0,0,0,0,0,0,0,0,0,0,0,0,0,0,0,0,0,0,0,0,0,0,0,0,0,0,0
61.3,0,48,18,34,0,0,0,0,0,0,0,0,0,0,0,0,0,0,0,0,0,0,0,0,0,0,0,0,0,0,0,0,0,0,0,0,0,0,0,0,0,0,0,0,0,0
55.2,0,43,17,40,0,0,0,0,0,0,0,0,0,0,0,0,0,0,0,0,0,0,0,0,0,0,0,0,0,0,0,0,0,0,0,0,0,0,0,0,0,0,0,0,0,0
59.3,0,50,20,0,30,0,0,0,0,0,0,0,0,0,0,0,0,0,0,0,0,0,0,0,0,0,0,0,0,0,0,0,0,0,0,0,0,0,0,0,0,0,0,0,0,0
65.7,0,60,16,0,24,0,0,0,0,0,0,0,0,0,0,0,0,0,0,0,0,0,0,0,0,0,0,0,0,0,0,0,0,0,0,0,0,0,0,0,0,0,0,0,0,0
66.1,0,60,10,0,30,0,0,0,0,0,0,0,0,0,0,0,0,0,0,0,0,0,0,0,0,0,0,0,0,0,0,0,0,0,0,0,0,0,0,0,0,0,0,0,0,0
58.1,0,70,8,0,22,0,0,0,0,0,0,0,0,0,0,0,0,0,0,0,0,0,0,0,0,0,0,0,0,0,0,0,0,0,0,0,0,0,0,0,0,0,0,0,0,0
41.5,0,35.62,18.24,46.14,0,0,0,0,0,0,0,0,0,0,0,0,0,0,0,0,0,0,0,0,0,0,0,0,0,0,0,0,0,0,0,0,0,0,0,0,0,0,0,0,0,0
60,0,40.93,20.96,0,38.11,0,0,0,0,0,0,0,0,0,0,0,0,0,0,0,0,0,0,0,0,0,0,0,0,0,0,0,0,0,0,0,0,0,0,0,0,0,0,0,0,0
74,0,52.12,26.69,0,0,0,0,0,0,0,0,0,0,0,0,0,0,0,0,0,21.19,0,0,0,0,0,0,0,0,0,0,0,0,0,0,0,0,0,0,0,0,0,0,0,0,0
84.1,0,53.98,27.64,0,0,18.38,0,0,0,0,0,0,0,0,0,0,0,0,0,0,0,0,0,0,0,0,0,0,0,0,0,0,0,0,0,0,0,0,0,0,0,0,0,0,0,0
90,0,48.8,0,0,0,0,0,0,0,0,0,0,0,0,0,0,0,0,0,0,0,48.7,0,0,2.5,0,0,0,0,0,0,0,0,0,0,0,0,0,0,0,0,0,0,0,0,0
89,0,46.2,0,0,0,0,0,0,0,0,0,0,0,0,0,0,0,0,0,0,0,46.3,0,0,7.5,0,0,0,0,0,0,0,0,0,0,0,0,0,0,0,0,0,0,0,0,0
73,0,63.7,0,0,0,0,0,0,0,0,0,0,0,0,0,0,0,0,0,0,0,21.3,0,0,15,0,0,0,0,0,0,0,0,0,0,0,0,0,0,0,0,0,0,0,0,0
95.9,0,40,0,0,0,40,0,0,0,0,0,0,0,0,0,0,0,0,0,0,0,0,0,0,0,20,0,0,0,0,0,0,0,0,0,0,0,0,0,0,0,0,0,0,0,0
91.9,0,37.5,0,0,0,37.5,0,0,0,0,0,0,0,0,0,0,0,0,0,0,0,0,0,0,0,25,0,0,0,0,0,0,0,0,0,0,0,0,0,0,0,0,0,0,0,0
87.5,0,35,0,0,0,35,0,0,0,0,0,0,0,0,0,0,0,0,0,0,0,0,0,0,0,30,0,0,0,0,0,0,0,0,0,0,0,0,0,0,0,0,0,0,0,0
95,0,32.5,0,0,0,32.5,0,0,0,0,0,0,0,0,0,0,0,0,0,0,0,0,0,0,0,35,0,0,0,0,0,0,0,0,0,0,0,0,0,0,0,0,0,0,0,0
91,0,30,0,0,0,30,0,0,0,0,0,0,0,0,0,0,0,0,0,0,0,0,0,0,0,40,0,0,0,0,0,0,0,0,0,0,0,0,0,0,0,0,0,0,0,0
85,0,25,0,0,0,25,0,0,0,0,0,0,0,0,0,0,0,0,0,0,0,0,0,0,0,50,0,0,0,0,0,0,0,0,0,0,0,0,0,0,0,0,0,0,0,0
90,0,22.5,0,0,0,22.5,0,0,0,0,0,0,0,0,0,0,0,0,0,0,0,0,0,0,0,55,0,0,0,0,0,0,0,0,0,0,0,0,0,0,0,0,0,0,0,0
75,0,30,0,0,0,0,0,0,0,0,0,0,0,0,0,0,0,0,0,0,0,0,0,0,0,0,0,0,0,0,0,0,0,0,0,70,0,0,0,0,0,0,0,0,0,0
73,0,30,0,0,0,10,0,0,0,0,0,0,0,0,0,0,0,0,0,0,0,0,0,0,0,0,0,0,0,0,0,0,0,0,0,60,0,0,0,0,0,0,0,0,0,0
72.5,0,30,0,0,0,20,0,0,0,0,0,0,0,0,0,0,0,0,0,0,0,0,0,0,0,0,0,0,0,0,0,0,0,0,0,50,0,0,0,0,0,0,0,0,0,0
79,0,30,0,0,0,30,0,0,0,0,0,0,0,0,0,0,0,0,0,0,0,0,0,0,0,0,0,0,0,0,0,0,0,0,0,40,0,0,0,0,0,0,0,0,0,0
96.5,0,30,0,0,0,40,0,0,0,0,0,0,0,0,0,0,0,0,0,0,0,0,0,0,0,0,0,0,0,0,0,0,0,0,0,30,0,0,0,0,0,0,0,0,0,0
113.5,0,30,0,0,0,50,0,0,0,0,0,0,0,0,0,0,0,0,0,0,0,0,0,0,0,0,0,0,0,0,0,0,0,0,0,20,0,0,0,0,0,0,0,0,0,0
71.3,0,70,0,0,0,30,0,0,0,0,0,0,0,0,0,0,0,0,0,0,0,0,0,0,0,0,0,0,0,0,0,0,0,0,0,0,0,0,0,0,0,0,0,0,0,0
73.1,0,60,0,0,0,30,0,0,0,0,0,0,0,0,0,0,0,0,0,0,0,0,0,0,0,0,0,0,0,0,0,0,0,0,0,10,0,0,0,0,0,0,0,0,0,0
73.2,0,50,0,0,0,30,0,0,0,0,0,0,0,0,0,0,0,0,0,0,0,0,0,0,0,0,0,0,0,0,0,0,0,0,0,20,0,0,0,0,0,0,0,0,0,0
76.2,0,40,0,0,0,30,0,0,0,0,0,0,0,0,0,0,0,0,0,0,0,0,0,0,0,0,0,0,0,0,0,0,0,0,0,30,0,0,0,0,0,0,0,0,0,0
84.5,0,20,0,0,0,30,0,0,0,0,0,0,0,0,0,0,0,0,0,0,0,0,0,0,0,0,0,0,0,0,0,0,0,0,0,50,0,0,0,0,0,0,0,0,0,0
105.5,0,10,0,0,0,40,0,0,0,0,0,0,0,0,0,0,0,0,0,0,0,0,0,0,0,0,0,0,0,0,0,0,0,0,0,50,0,0,0,0,0,0,0,0,0,0
94.8,0,15,0,0,0,35,0,0,0,0,0,0,0,0,0,0,0,0,0,0,0,0,0,0,0,0,0,0,0,0,0,0,0,0,0,50,0,0,0,0,0,0,0,0,0,0
80.1,0,25,0,0,0,25,0,0,0,0,0,0,0,0,0,0,0,0,0,0,0,0,0,0,0,0,0,0,0,0,0,0,0,0,0,50,0,0,0,0,0,0,0,0,0,0
73.5,0,30,0,0,10,0,0,0,0,0,0,0,0,0,0,0,0,0,0,0,0,0,0,0,0,0,0,0,0,0,0,0,0,0,0,60,0,0,0,0,0,0,0,0,0,0
71.2,0,30,0,0,20,0,0,0,0,0,0,0,0,0,0,0,0,0,0,0,0,0,0,0,0,0,0,0,0,0,0,0,0,0,0,50,0,0,0,0,0,0,0,0,0,0
70.2,0,30,0,0,25,0,0,0,0,0,0,0,0,0,0,0,0,0,0,0,0,0,0,0,0,0,0,0,0,0,0,0,0,0,0,45,0,0,0,0,0,0,0,0,0,0
70.1,0,30,0,0,30,0,0,0,0,0,0,0,0,0,0,0,0,0,0,0,0,0,0,0,0,0,0,0,0,0,0,0,0,0,0,40,0,0,0,0,0,0,0,0,0,0
77.1,0,30,0,0,35,0,0,0,0,0,0,0,0,0,0,0,0,0,0,0,0,0,0,0,0,0,0,0,0,0,0,0,0,0,0,35,0,0,0,0,0,0,0,0,0,0
82,0,30,0,0,40,0,0,0,0,0,0,0,0,0,0,0,0,0,0,0,0,0,0,0,0,0,0,0,0,0,0,0,0,0,0,30,0,0,0,0,0,0,0,0,0,0
87,0,30,0,0,45,0,0,0,0,0,0,0,0,0,0,0,0,0,0,0,0,0,0,0,0,0,0,0,0,0,0,0,0,0,0,25,0,0,0,0,0,0,0,0,0,0
64.2,0,40,0,0,10,0,0,0,0,0,0,0,0,0,0,0,0,0,0,0,0,0,0,0,0,0,0,0,0,0,0,0,0,0,0,50,0,0,0,0,0,0,0,0,0,0
63,0,40,0,0,20,0,0,0,0,0,0,0,0,0,0,0,0,0,0,0,0,0,0,0,0,0,0,0,0,0,0,0,0,0,0,40,0,0,0,0,0,0,0,0,0,0
65,0,40,0,0,30,0,0,0,0,0,0,0,0,0,0,0,0,0,0,0,0,0,0,0,0,0,0,0,0,0,0,0,0,0,0,30,0,0,0,0,0,0,0,0,0,0
75,0,40,0,0,35,0,0,0,0,0,0,0,0,0,0,0,0,0,0,0,0,0,0,0,0,0,0,0,0,0,0,0,0,0,0,25,0,0,0,0,0,0,0,0,0,0
81.1,0,40,0,0,40,0,0,0,0,0,0,0,0,0,0,0,0,0,0,0,0,0,0,0,0,0,0,0,0,0,0,0,0,0,0,20,0,0,0,0,0,0,0,0,0,0
73.4,0,30,0,0,0,0,0,0,0,0,0,0,0,0,0,0,0,0,0,10,0,0,0,0,0,0,0,0,0,0,0,0,0,0,0,60,0,0,0,0,0,0,0,0,0,0
71.2,0,30,0,0,0,0,0,0,0,0,0,0,0,0,0,0,0,0,0,20,0,0,0,0,0,0,0,0,0,0,0,0,0,0,0,50,0,0,0,0,0,0,0,0,0,0
73,0,30,0,0,0,0,0,0,0,0,0,0,0,0,0,0,0,0,0,25,0,0,0,0,0,0,0,0,0,0,0,0,0,0,0,45,0,0,0,0,0,0,0,0,0,0
74,0,30,0,0,0,0,0,0,0,0,0,0,0,0,0,0,0,0,0,30,0,0,0,0,0,0,0,0,0,0,0,0,0,0,0,40,0,0,0,0,0,0,0,0,0,0
86.2,0,30,0,0,0,0,0,0,0,0,0,0,0,0,0,0,0,0,0,35,0,0,0,0,0,0,0,0,0,0,0,0,0,0,0,35,0,0,0,0,0,0,0,0,0,0
91.4,0,30,0,0,0,0,0,0,0,0,0,0,0,0,0,0,0,0,0,40,0,0,0,0,0,0,0,0,0,0,0,0,0,0,0,30,0,0,0,0,0,0,0,0,0,0
98.1,0,30,0,0,0,0,0,0,0,0,0,0,0,0,0,0,0,0,0,45,0,0,0,0,0,0,0,0,0,0,0,0,0,0,0,25,0,0,0,0,0,0,0,0,0,0
104.4,0,30,0,0,0,0,0,0,0,0,0,0,0,0,0,0,0,0,0,50,0,0,0,0,0,0,0,0,0,0,0,0,0,0,0,20,0,0,0,0,0,0,0,0,0,0
113,0,30,0,0,0,0,0,0,0,0,0,0,0,0,0,0,0,0,0,55,0,0,0,0,0,0,0,0,0,0,0,0,0,0,0,15,0,0,0,0,0,0,0,0,0,0
99,0,30,0,0,0,0,0,0,0,0,0,0,0,0,0,0,0,0,0,35,0,0,0,0,0,0,0,0,0,0,0,0,0,35,0,0,0,0,0,0,0,0,0,0,0,0
78.8,0,33.4,0,0,0,0,0,0,0,0,0,0,0,0,0,0,0,0,0,0,0,33.3,0,0,0,0,0,0,0,0,0,0,0,0,0,0,0,0,0,0,33.3,0,0,0,0,0
68.5,0,30,0,0,0,0,0,0,0,0,0,0,0,0,0,0,0,0,0,0,0,0,0,0,0,0,0,0,0,0,15,0,0,0,0,0,0,0,0,0,55,0,0,0,0,0
69.5,0,5,0,0,0,0,0,0,0,0,0,0,0,0,0,0,0,0,0,0,0,0,0,0,0,0,0,0,0,0,15,0,0,0,0,0,0,0,0,0,80,0,0,0,0,0
68.8,0,40,0,0,0,0,0,0,0,0,0,0,0,0,0,0,0,0,0,0,0,0,0,0,0,0,0,0,0,0,5,0,0,0,0,0,0,0,0,0,55,0,0,0,0,0
73.1,0,10,0,0,0,0,0,0,0,0,0,0,0,0,0,0,0,0,0,0,0,0,0,0,0,0,0,0,0,0,20,0,0,0,0,0,0,0,0,0,70,0,0,0,0,0
71.5,0,5,0,0,0,0,0,0,0,0,0,0,0,0,0,0,0,0,0,0,0,0,0,0,0,0,0,0,0,0,20,0,0,0,0,0,0,0,0,0,75,0,0,0,0,0
70,0,20,0,0,0,0,0,0,0,0,0,0,0,0,0,0,0,0,0,0,0,0,0,0,0,0,0,0,0,0,5,0,0,0,0,0,0,0,0,0,75,0,0,0,0,0
68.4,0,10,0,0,0,0,0,0,0,0,0,0,0,0,0,0,0,0,0,0,0,0,0,0,0,0,0,0,0,0,10,0,0,0,0,0,0,0,0,0,80,0,0,0,0,0
70,0,15,0,0,0,0,0,0,0,0,0,0,0,0,0,0,0,0,0,0,0,0,0,0,0,0,0,0,0,0,10,0,0,0,0,0,0,0,0,0,75,0,0,0,0,0
68.5,0,15,0,0,0,0,0,0,0,0,0,0,0,0,0,0,0,0,0,0,0,0,0,0,0,0,0,0,0,0,5,0,0,0,0,0,0,0,0,0,80,0,0,0,0,0
69.9,0,25,0,0,0,0,0,0,0,0,0,0,0,0,0,0,0,0,0,0,0,0,0,0,0,0,0,0,0,0,5,0,0,0,0,0,0,0,0,0,70,0,0,0,0,0
77.2,0,15,0,0,0,0,0,0,0,0,0,0,0,0,0,0,0,0,0,0,0,0,0,0,0,0,0,0,0,0,25,0,0,0,0,0,0,0,0,0,60,0,0,0,0,0
72.5,0,20,0,0,0,0,0,0,0,0,0,0,0,0,0,0,0,0,0,0,0,0,0,0,0,0,0,0,0,0,20,0,0,0,0,0,0,0,0,0,60,0,0,0,0,0
74.9,0,5,0,0,0,0,0,0,0,0,0,0,0,0,0,0,0,0,0,0,0,0,0,0,0,0,0,0,0,0,25,0,0,0,0,0,0,0,0,0,70,0,0,0,0,0
71.3,0,15,0,0,0,0,0,0,0,0,0,0,0,0,0,0,0,0,0,0,0,0,0,0,0,0,0,0,0,0,15,0,0,0,0,0,0,0,0,0,70,0,0,0,0,0
71.3,0,20,0,0,0,0,0,0,0,0,0,0,0,0,0,0,0,0,0,0,0,0,0,0,0,0,0,0,0,0,15,0,0,0,0,0,0,0,0,0,65,0,0,0,0,0
69.1,0,35,0,0,0,0,0,0,0,0,0,0,0,0,0,0,0,0,0,0,0,0,0,0,0,0,0,0,0,0,5,0,0,0,0,0,0,0,0,0,60,0,0,0,0,0
73.1,0,15,0,0,0,0,0,0,0,0,0,0,0,0,0,0,0,0,0,0,0,0,0,0,0,0,0,0,0,0,20,0,0,0,0,0,0,0,0,0,65,0,0,0,0,0
69.9,0,25,0,0,0,0,0,0,0,0,0,0,0,0,0,0,0,0,0,0,0,0,0,0,0,0,0,0,0,0,20,0,0,0,0,0,0,0,0,0,55,0,0,0,0,0
69.7,0,10,0,0,0,0,0,0,0,0,0,0,0,0,0,0,0,0,0,0,0,0,0,0,0,0,0,0,0,0,15,0,0,0,0,0,0,0,0,0,75,0,0,0,0,0
70.4,0,25,0,0,0,0,0,0,0,0,0,0,0,0,0,0,0,0,0,0,0,0,0,0,0,0,0,0,0,0,15,0,0,0,0,0,0,0,0,0,60,0,0,0,0,0
70.5,0,20,0,0,0,0,0,0,0,0,0,0,0,0,0,0,0,0,0,0,0,0,0,0,0,0,0,0,0,0,10,0,0,0,0,0,0,0,0,0,70,0,0,0,0,0
70.8,0,25,0,0,0,0,0,0,0,0,0,0,0,0,0,0,0,0,0,0,0,0,0,0,0,0,0,0,0,0,10,0,0,0,0,0,0,0,0,0,65,0,0,0,0,0
70.9,0,30,0,0,0,0,0,0,0,0,0,0,0,0,0,0,0,0,0,0,0,0,0,0,0,0,0,0,0,0,10,0,0,0,0,0,0,0,0,0,60,0,0,0,0,0
69.5,0,30,0,0,0,0,0,0,0,0,0,0,0,0,0,0,0,0,0,0,0,0,0,0,0,0,0,0,0,0,5,0,0,0,0,0,0,0,0,0,65,0,0,0,0,0
76.5,0,10,0,0,0,0,0,0,0,0,0,0,0,0,0,0,0,0,0,0,0,0,0,0,0,0,0,0,0,0,25,0,0,0,0,0,0,0,0,0,65,0,0,0,0,0
67.9,0,35,0,0,0,0,0,0,0,0,0,0,0,0,0,0,0,0,0,0,0,0,0,0,0,0,0,0,0,0,10,0,0,0,0,0,0,0,0,0,55,0,0,0,0,0
76,0,0,0,0,0,0,0,0,0,0,0,0,0,0,0,0,0,0,0,0,0,0,0,0,0,0,0,0,0,0,30,0,0,0,0,0,0,0,0,0,70,0,0,0,0,0
72,0,0,0,0,0,0,0,0,0,0,0,0,0,0,0,0,0,0,0,0,0,0,0,0,0,0,0,0,0,0,20,0,0,0,0,0,0,0,0,0,80,0,0,0,0,0
137,0,0,17.55,0,0,0,36.5,0,0,0,0,0,0,0,0,0,0,0,0,0,0,0,0,0,0,0,0,0,0,45.95,0,0,0,0,0,0,0,0,0,0,0,0,0,0,0,0
87.5,0,0,0,0,0,0,0,0,0,0,0,0,0,0,0,0,0,0,0,0,0,75,0,0,0,25,0,0,0,0,0,0,0,0,0,0,0,0,0,0,0,0,0,0,0,0
86,0,0,0,0,0,0,0,1,4,0,0,0,0,0,0,0,0,0,0,0,0,0,0,0,0,0,0,0,0,0,0,0,0,0,0,95,0,0,0,0,0,0,0,0,0,0
87,0,0,0,0,0,0,0,2,3,0,0,0,0,0,0,0,0,0,0,0,0,0,0,0,0,0,0,0,0,0,0,0,0,0,0,95,0,0,0,0,0,0,0,0,0,0
85,0,0,0,0,0,0,0,4,1,0,0,0,0,0,0,0,0,0,0,0,0,0,0,0,0,0,0,0,0,0,0,0,0,0,0,95,0,0,0,0,0,0,0,0,0,0
100,0,0,0,0,0,0,0,2,8,0,0,0,0,0,0,0,0,0,0,0,0,0,0,0,0,0,0,0,0,0,0,0,0,0,0,90,0,0,0,0,0,0,0,0,0,0
100,0,0,0,0,0,0,0,4,6,0,0,0,0,0,0,0,0,0,0,0,0,0,0,0,0,0,0,0,0,0,0,0,0,0,0,90,0,0,0,0,0,0,0,0,0,0
100,0,0,0,0,0,0,0,6,4,0,0,0,0,0,0,0,0,0,0,0,0,0,0,0,0,0,0,0,0,0,0,0,0,0,0,90,0,0,0,0,0,0,0,0,0,0
95,0,0,0,0,0,0,0,8,2,0,0,0,0,0,0,0,0,0,0,0,0,0,0,0,0,0,0,0,0,0,0,0,0,0,0,90,0,0,0,0,0,0,0,0,0,0
125,0,0,0,0,0,0,0,4,16,0,0,0,0,0,0,0,0,0,0,0,0,0,0,0,0,0,0,0,0,0,0,0,0,0,0,80,0,0,0,0,0,0,0,0,0,0
128,0,0,0,0,0,0,0,8,12,0,0,0,0,0,0,0,0,0,0,0,0,0,0,0,0,0,0,0,0,0,0,0,0,0,0,80,0,0,0,0,0,0,0,0,0,0
129,0,0,0,0,0,0,0,12,8,0,0,0,0,0,0,0,0,0,0,0,0,0,0,0,0,0,0,0,0,0,0,0,0,0,0,80,0,0,0,0,0,0,0,0,0,0
119,0,0,0,0,0,0,0,16,4,0,0,0,0,0,0,0,0,0,0,0,0,0,0,0,0,0,0,0,0,0,0,0,0,0,0,80,0,0,0,0,0,0,0,0,0,0
164,0,0,0,0,0,0,0,18,0,12,0,0,0,0,0,0,0,0,0,0,0,0,0,0,0,0,0,0,0,0,0,0,0,0,0,70,0,0,0,0,0,0,0,0,0,0
161,0,0,0,0,0,0,0,24,0,6,0,0,0,0,0,0,0,0,0,0,0,0,0,0,0,0,0,0,0,0,0,0,0,0,0,70,0,0,0,0,0,0,0,0,0,0
163,0,0,0,0,0,0,0,12,0,0,0,18,0,0,0,0,0,0,0,0,0,0,0,0,0,0,0,0,0,0,0,0,0,0,0,70,0,0,0,0,0,0,0,0,0,0
158,0,0,0,0,0,0,0,18,0,0,0,12,0,0,0,0,0,0,0,0,0,0,0,0,0,0,0,0,0,0,0,0,0,0,0,70,0,0,0,0,0,0,0,0,0,0
149,0,0,0,0,0,0,0,24,0,0,0,6,0,0,0,0,0,0,0,0,0,0,0,0,0,0,0,0,0,0,0,0,0,0,0,70,0,0,0,0,0,0,0,0,0,0
110.5,0,0,0,10,0,0,0,20,0,0,0,0,0,0,0,0,0,0,0,0,0,0,0,0,0,0,0,0,0,0,0,0,0,0,0,70,0,0,0,0,0,0,0,0,0,0
122.5,0,0,0,20,0,0,0,20,0,0,0,0,0,0,0,0,0,0,0,0,0,0,0,0,0,0,0,0,0,0,0,0,0,0,0,60,0,0,0,0,0,0,0,0,0,0
162.5,0,0,0,10,0,0,0,30,0,0,0,0,0,0,0,0,0,0,0,0,0,0,0,0,0,0,0,0,0,0,0,0,0,0,0,60,0,0,0,0,0,0,0,0,0,0
90.1,0,0,0,0,10,0,0,10,0,0,0,0,0,0,0,0,0,0,0,0,0,0,0,0,0,0,0,0,0,0,0,0,0,0,0,80,0,0,0,0,0,0,0,0,0,0
114,0,0,0,0,10,0,0,20,0,0,0,0,0,0,0,0,0,0,0,0,0,0,0,0,0,0,0,0,0,0,0,0,0,0,0,70,0,0,0,0,0,0,0,0,0,0
162.5,0,0,0,0,10,0,0,30,0,0,0,0,0,0,0,0,0,0,0,0,0,0,0,0,0,0,0,0,0,0,0,0,0,0,0,60,0,0,0,0,0,0,0,0,0,0
107.2,0,0,0,0,0,0,0,10,0,0,0,0,0,0,0,0,0,0,10,0,0,0,0,0,0,0,0,0,0,0,0,0,0,0,0,80,0,0,0,0,0,0,0,0,0,0
115.7,0,0,0,0,0,0,0,20,0,0,0,0,0,0,0,0,0,0,10,0,0,0,0,0,0,0,0,0,0,0,0,0,0,0,0,70,0,0,0,0,0,0,0,0,0,0
121.2,0,0,0,0,0,0,0,20,0,0,0,0,0,0,0,0,0,0,20,0,0,0,0,0,0,0,0,0,0,0,0,0,0,0,0,60,0,0,0,0,0,0,0,0,0,0
151.2,0,0,0,0,0,0,0,30,0,0,0,0,0,0,0,0,0,0,10,0,0,0,0,0,0,0,0,0,0,0,0,0,0,0,0,60,0,0,0,0,0,0,0,0,0,0
157.5,0,0,0,0,0,0,0,30,0,0,0,0,0,0,0,0,0,0,0,10,0,0,0,0,0,0,0,0,0,0,0,0,0,0,0,60,0,0,0,0,0,0,0,0,0,0
117.1,0,0,0,0,0,0,0,20,0,0,0,0,0,0,0,0,0,0,0,10,0,0,0,0,0,0,0,0,0,0,0,0,0,0,0,70,0,0,0,0,0,0,0,0,0,0
124.3,0,0,0,0,0,0,0,20,0,0,0,0,0,0,0,0,0,0,0,20,0,0,0,0,0,0,0,0,0,0,0,0,0,0,0,60,0,0,0,0,0,0,0,0,0,0
117.5,0,0,0,0,0,10,0,20,0,0,0,0,0,0,0,0,0,0,0,0,0,0,0,0,0,0,0,0,0,0,0,0,0,0,0,70,0,0,0,0,0,0,0,0,0,0
127.6,0,0,0,0,0,20,0,20,0,0,0,0,0,0,0,0,0,0,0,0,0,0,0,0,0,0,0,0,0,0,0,0,0,0,0,60,0,0,0,0,0,0,0,0,0,0
138.5,0,0,0,0,0,30,0,20,0,0,0,0,0,0,0,0,0,0,0,0,0,0,0,0,0,0,0,0,0,0,0,0,0,0,0,50,0,0,0,0,0,0,0,0,0,0
77.6,0,0,0,0,0,0,0,10,0,0,0,0,0,0,0,0,0,0,0,0,0,10,0,0,0,0,0,0,0,0,0,0,0,0,0,80,0,0,0,0,0,0,0,0,0,0
130.3,0,0,0,0,0,0,0,20,0,0,0,0,0,0,0,0,0,0,0,0,0,10,0,0,0,0,0,0,0,0,0,0,0,0,0,70,0,0,0,0,0,0,0,0,0,0
117.5,0,0,0,0,0,0,0,20,0,0,0,0,0,0,0,0,0,0,0,0,0,20,0,0,0,0,0,0,0,0,0,0,0,0,0,60,0,0,0,0,0,0,0,0,0,0
139,0,0,0,0,0,0,0,0,25,0,0,0,0,0,0,0,0,0,25,0,0,0,0,0,0,0,0,0,0,0,0,0,0,0,0,50,0,0,0,0,0,0,0,0,0,0
82.4,0,0,0,0,10.51,0,0,20.63,0,0,0,0,0,0,0,0,0,0,0,0,0,0,0,0,0,0,0,0,0,0,0,0,0,0,0,68.86,0,0,0,0,0,0,0,0,0,0
85.8,0,0,0,0,8.65,0,0,22.56,0,0,0,0,0,0,0,0,0,0,0,0,0,0,0,0,0,0,0,0,0,0,0,0,0,0,0,68.79,0,0,0,0,0,0,0,0,0,0
89.8,0,0,0,0,6.93,0,0,24.34,0,0,0,0,0,0,0,0,0,0,0,0,0,0,0,0,0,0,0,0,0,0,0,0,0,0,0,68.73,0,0,0,0,0,0,0,0,0,0
94.1,0,0,0,0,5.22,0,0,26.05,0,0,0,0,0,0,0,0,0,0,0,0,0,0,0,0,0,0,0,0,0,0,0,0,0,0,0,68.73,0,0,0,0,0,0,0,0,0,0
99,0,0,0,0,3.49,0,0,27.77,0,0,0,0,0,0,0,0,0,0,0,0,0,0,0,0,0,0,0,0,0,0,0,0,0,0,0,68.74,0,0,0,0,0,0,0,0,0,0
100.9,0,0,33,0,0,17,0,0,0,0,0,0,0,0,0,0,0,0,0,0,0,0,0,0,0,0,0,0,0,0,0,0,0,0,0,50,0,0,0,0,0,0,0,0,0,0
65.5,0,0,3,0,10,0,0,0,0,0,0,0,0,0,0,0,0,0,0,0,0,0,0,0,0,0,0,0,0,0,0,0,0,0,0,87,0,0,0,0,0,0,0,0,0,0
70.6,0,0,3,0,15,0,0,0,0,0,0,0,0,0,0,0,0,0,0,0,0,0,0,0,0,0,0,0,0,0,0,0,0,0,0,82,0,0,0,0,0,0,0,0,0,0
71.7,0,0,3,0,20,0,0,0,0,0,0,0,0,0,0,0,0,0,0,0,0,0,0,0,0,0,0,0,0,0,0,0,0,0,0,77,0,0,0,0,0,0,0,0,0,0
73.7,0,0,3,0,25,0,0,0,0,0,0,0,0,0,0,0,0,0,0,0,0,0,0,0,0,0,0,0,0,0,0,0,0,0,0,72,0,0,0,0,0,0,0,0,0,0
80.6,0,0,3,0,30,0,0,0,0,0,0,0,0,0,0,0,0,0,0,0,0,0,0,0,0,0,0,0,0,0,0,0,0,0,0,67,0,0,0,0,0,0,0,0,0,0
58.7,0,0,3,0,0,0,0,0,0,0,0,0,0,0,0,0,0,0,0,5,0,0,0,0,0,0,0,0,0,0,0,0,0,0,0,92,0,0,0,0,0,0,0,0,0,0
63.2,0,0,3,0,0,0,0,0,0,0,0,0,0,0,0,0,0,0,0,10,0,0,0,0,0,0,0,0,0,0,0,0,0,0,0,87,0,0,0,0,0,0,0,0,0,0
63.9,0,0,3,0,0,0,0,0,0,0,0,0,0,0,0,0,0,0,0,15,0,0,0,0,0,0,0,0,0,0,0,0,0,0,0,82,0,0,0,0,0,0,0,0,0,0
68.8,0,0,3,0,0,0,0,0,0,0,0,0,0,0,0,0,0,0,0,20,0,0,0,0,0,0,0,0,0,0,0,0,0,0,0,77,0,0,0,0,0,0,0,0,0,0
74.4,0,0,3,0,0,0,0,0,0,0,0,0,0,0,0,0,0,0,0,25,0,0,0,0,0,0,0,0,0,0,0,0,0,0,0,72,0,0,0,0,0,0,0,0,0,0
81.9,0,0,3,0,0,0,0,0,0,0,0,0,0,0,0,0,0,0,0,30,0,0,0,0,0,0,0,0,0,0,0,0,0,0,0,67,0,0,0,0,0,0,0,0,0,0
84.3,0,0,3,0,0,0,0,0,0,0,0,0,0,0,0,0,0,0,0,35,0,0,0,0,0,0,0,0,0,0,0,0,0,0,0,62,0,0,0,0,0,0,0,0,0,0
88.4,0,0,3,0,0,0,0,0,0,0,0,0,0,0,0,0,0,0,0,40,0,0,0,0,0,0,0,0,0,0,0,0,0,0,0,57,0,0,0,0,0,0,0,0,0,0
64.9,0,0,3,0,0,5,0,0,0,0,0,0,0,0,0,0,0,0,0,0,0,0,0,0,0,0,0,0,0,0,0,0,0,0,0,92,0,0,0,0,0,0,0,0,0,0
60.3,0,0,3,0,0,10,0,0,0,0,0,0,0,0,0,0,0,0,0,0,0,0,0,0,0,0,0,0,0,0,0,0,0,0,0,87,0,0,0,0,0,0,0,0,0,0
66,0,0,3,0,0,15,0,0,0,0,0,0,0,0,0,0,0,0,0,0,0,0,0,0,0,0,0,0,0,0,0,0,0,0,0,82,0,0,0,0,0,0,0,0,0,0
76.5,0,0,3,0,0,25,0,0,0,0,0,0,0,0,0,0,0,0,0,0,0,0,0,0,0,0,0,0,0,0,0,0,0,0,0,72,0,0,0,0,0,0,0,0,0,0
84.6,0,0,3,0,0,30,0,0,0,0,0,0,0,0,0,0,0,0,0,0,0,0,0,0,0,0,0,0,0,0,0,0,0,0,0,67,0,0,0,0,0,0,0,0,0,0
92.7,0,0,3,0,0,35,0,0,0,0,0,0,0,0,0,0,0,0,0,0,0,0,0,0,0,0,0,0,0,0,0,0,0,0,0,62,0,0,0,0,0,0,0,0,0,0
95.8,0,0,3,0,0,40,0,0,0,0,0,0,0,0,0,0,0,0,0,0,0,0,0,0,0,0,0,0,0,0,0,0,0,0,0,57,0,0,0,0,0,0,0,0,0,0
103,0,0,3,0,0,45,0,0,0,0,0,0,0,0,0,0,0,0,0,0,0,0,0,0,0,0,0,0,0,0,0,0,0,0,0,52,0,0,0,0,0,0,0,0,0,0
68,0,0,0,0,0,0,0,0,0,0,0,0,0,0,0,0,0,0,0,0,0,27.39,0,0,0,0,0,0,0,0,0,0,0,5.09,0,67.52,0,0,0,0,0,0,0,0,0,0
65,0,0,0,0,0,0,0,0,0,0,0,0,0,0,0,0,0,0,0,0,0,0,0,0,0,0,0,0,0,0,0,0,0,0,0,23.08,0,0,0,0,46.15,30.77,0,0,0,0
70,0,0,0,0,0,0,0,0,0,0,0,0,0,0,0,0,0,0,0,0,0,0,0,0,0,0,0,0,0,0,0,0,0,0,0,20,0,0,0,0,40,40,0,0,0,0
73,0,0,0,0,0,0,0,0,0,0,0,0,0,0,0,0,0,0,0,0,0,0,0,0,0,0,0,0,0,0,0,0,0,0,0,16.67,0,0,0,0,33.33,50,0,0,0,0
90,0,0,0,0,0,0,0,0,0,0,0,0,0,0,0,0,0,0,0,0,0,0,0,0,0,0,0,0,0,0,0,0,0,0,0,13.04,0,0,0,0,26.09,60.87,0,0,0,0
110,0,0,0,0,0,0,0,0,0,0,0,0,0,0,0,0,0,0,0,0,0,0,0,0,0,0,0,0,0,0,0,0,0,0,0,9.09,0,0,0,0,18.18,72.73,0,0,0,0
86,0,0,0,0,0,0,0,0,0,0,0,0,0,0,0,0,0,0,0,0,0,0,0,0,0,0,0,0,0,0,0,0,0,0,0,40.91,0,0,0,0,18.18,40.91,0,0,0,0
70,0,0,0,0,0,0,0,0,0,0,0,0,0,0,0,0,0,0,0,0,0,0,0,0,0,0,0,0,0,0,0,0,0,0,0,50,0,0,0,0,33.33,16.67,0,0,0,0
65,0,0,0,0,0,0,0,0,0,0,0,0,0,0,0,0,0,0,0,0,0,0,0,0,0,0,0,0,0,0,0,0,0,0,0,11.13,0,0,0,0,66.67,22.2,0,0,0,0
153,0,0,0,0,0,0,0,20,0,0,0,0,0,0,0,0,0,0,0,0,0,0,25,0,0,0,0,0,0,0,0,0,0,0,0,0,0,0,0,0,55,0,0,0,0,0
138,0,0,0,0,0,0,0,10,0,0,0,0,0,0,0,0,0,0,0,0,0,0,35,0,0,0,0,0,0,0,0,0,0,0,0,0,0,0,0,0,55,0,0,0,0,0
158,0,0,0,0,0,0,0,20,0,0,0,0,0,0,0,0,0,0,0,0,0,0,20,0,0,0,0,0,0,0,0,0,0,0,0,0,0,0,0,0,60,0,0,0,0,0
138,0,0,0,0,0,0,0,20,0,0,0,0,0,0,0,0,0,0,0,0,0,0,30,0,0,0,0,0,0,0,0,0,0,0,0,0,0,0,0,0,50,0,0,0,0,0
147,0,0,0,5,0,0,47.5,0,0,0,0,0,0,0,0,0,0,0,0,0,0,0,0,0,0,0,0,0,0,0,0,0,0,0,0,0,0,0,0,0,47.5,0,0,0,0,0
139,0,0,0,10,0,0,45,0,0,0,0,0,0,0,0,0,0,0,0,0,0,0,0,0,0,0,0,0,0,0,0,0,0,0,0,0,0,0,0,0,45,0,0,0,0,0
139,0,0,0,15,0,0,42.5,0,0,0,0,0,0,0,0,0,0,0,0,0,0,0,0,0,0,0,0,0,0,0,0,0,0,0,0,0,0,0,0,0,42.5,0,0,0,0,0
136,0,0,0,20,0,0,40,0,0,0,0,0,0,0,0,0,0,0,0,0,0,0,0,0,0,0,0,0,0,0,0,0,0,0,0,0,0,0,0,0,40,0,0,0,0,0
134,0,0,0,25,0,0,37.5,0,0,0,0,0,0,0,0,0,0,0,0,0,0,0,0,0,0,0,0,0,0,0,0,0,0,0,0,0,0,0,0,0,37.5,0,0,0,0,0
159,0,0,0,30,0,0,0,35,0,0,0,0,0,0,0,0,0,0,0,0,0,0,0,0,0,0,0,0,0,0,0,0,0,0,0,0,0,0,0,0,35,0,0,0,0,0
157,0,0,0,35,0,0,0,32.5,0,0,0,0,0,0,0,0,0,0,0,0,0,0,0,0,0,0,0,0,0,0,0,0,0,0,0,0,0,0,0,0,32.5,0,0,0,0,0
155,0,0,0,40,0,0,0,30,0,0,0,0,0,0,0,0,0,0,0,0,0,0,0,0,0,0,0,0,0,0,0,0,0,0,0,0,0,0,0,0,30,0,0,0,0,0
77.6,0,74.02,0,0,0,0,0,24.68,0,0,0,0,0,0,0,0,0,1.3,0,0,0,0,0,0,0,0,0,0,0,0,0,0,0,0,0,0,0,0,0,0,0,0,0,0,0,0
85,0,0,12.5,0,0,0,37.5,0,0,0,0,0,0,0,0,0,0,0,0,0,0,0,0,0,0,0,0,0,0,0,0,0,0,0,0,0,0,0,0,0,50,0,0,0,0,0
87,0,0,11.25,0,0,0,33.75,0,0,0,0,0,0,0,0,0,0,0,0,0,0,0,0,0,0,0,0,0,0,0,0,0,0,0,0,0,0,0,0,0,55,0,0,0,0,0
90,0,0,10,0,0,0,30,0,0,0,0,0,0,0,0,0,0,0,0,0,0,0,0,0,0,0,0,0,0,0,0,0,0,0,0,0,0,0,0,0,60,0,0,0,0,0
69.2,0,0,15.4,0,0,0,30.8,0,0,0,0,0,0,0,0,0,0,0,0,0,0,0,0,0,0,0,0,0,0,0,0,0,0,0,0,0,0,0,0,0,53.8,0,0,0,0,0
80.4,0,0,12.5,0,0,0,25,0,0,0,0,0,0,0,0,0,0,0,0,0,0,0,0,0,0,0,0,0,0,0,0,0,0,0,0,0,0,0,0,0,62.5,0,0,0,0,0
68.2,0,0,20,0,0,0,20,0,0,0,0,0,0,0,0,0,0,0,0,0,0,0,0,0,0,0,0,0,0,0,0,0,0,0,0,0,0,0,0,0,60,0,0,0,0,0
87,0,0,16.7,0,0,0,16.7,0,0,0,0,0,0,0,0,0,0,0,0,0,0,0,0,0,0,0,0,0,0,0,0,0,0,0,0,0,0,0,0,0,66.6,0,0,0,0,0
164,0,0,16.7,0,0,0,0,50,0,0,0,0,0,0,0,0,0,0,0,0,0,0,0,0,0,0,0,0,0,0,0,0,0,0,0,0,0,0,0,0,33.3,0,0,0,0,0
150,0,0,14.3,0,0,0,0,42.85,0,0,0,0,0,0,0,0,0,0,0,0,0,0,0,0,0,0,0,0,0,0,0,0,0,0,0,0,0,0,0,0,42.85,0,0,0,0,0
135,0,0,12.5,0,0,0,0,37.5,0,0,0,0,0,0,0,0,0,0,0,0,0,0,0,0,0,0,0,0,0,0,0,0,0,0,0,0,0,0,0,0,50,0,0,0,0,0
120,0,0,11.25,0,0,0,0,33.75,0,0,0,0,0,0,0,0,0,0,0,0,0,0,0,0,0,0,0,0,0,0,0,0,0,0,0,0,0,0,0,0,55,0,0,0,0,0
139,0,0,10,0,0,0,0,30,0,0,0,0,0,0,0,0,0,0,0,0,0,0,0,0,0,0,0,0,0,0,0,0,0,0,0,0,0,0,0,0,60,0,0,0,0,0
140,0,0,21.4,0,0,0,0,42.8,0,0,0,0,0,0,0,0,0,0,0,0,0,0,0,0,0,0,0,0,0,0,0,0,0,0,0,0,0,0,0,0,35.8,0,0,0,0,0
153,0,0,20,0,0,0,0,40,0,0,0,0,0,0,0,0,0,0,0,0,0,0,0,0,0,0,0,0,0,0,0,0,0,0,0,0,0,0,0,0,40,0,0,0,0,0
95,0,0,15.4,0,0,0,0,30.8,0,0,0,0,0,0,0,0,0,0,0,0,0,0,0,0,0,0,0,0,0,0,0,0,0,0,0,0,0,0,0,0,53.8,0,0,0,0,0
85.5,0,0,12.5,0,0,0,0,25,0,0,0,0,0,0,0,0,0,0,0,0,0,0,0,0,0,0,0,0,0,0,0,0,0,0,0,0,0,0,0,0,62.5,0,0,0,0,0
102.8,0,0,20,0,0,0,0,20,0,0,0,0,0,0,0,0,0,0,0,0,0,0,0,0,0,0,0,0,0,0,0,0,0,0,0,0,0,0,0,0,60,0,0,0,0,0
69.4,0,0,16.7,0,0,0,0,16.7,0,0,0,0,0,0,0,0,0,0,0,0,0,0,0,0,0,0,0,0,0,0,0,0,0,0,0,0,0,0,0,0,66.6,0,0,0,0,0
167,0,0,10,0,0,0,0,0,30,0,0,0,0,0,0,0,0,0,0,0,0,0,0,0,0,0,0,0,0,0,0,0,0,0,0,0,0,0,0,0,60,0,0,0,0,0
122.5,0,0,12.5,0,0,0,0,0,25,0,0,0,0,0,0,0,0,0,0,0,0,0,0,0,0,0,0,0,0,0,0,0,0,0,0,0,0,0,0,0,62.5,0,0,0,0,0
115,0,0,16.7,0,0,0,0,0,16.7,0,0,0,0,0,0,0,0,0,0,0,0,0,0,0,0,0,0,0,0,0,0,0,0,0,0,0,0,0,0,0,66.6,0,0,0,0,0
94,0,0,0,0,0,0,16.7,0,0,0,0,0,0,0,0,0,0,0,0,0,0,0,0,0,0,0,0,0,0,0,0,16.7,0,0,0,0,0,0,0,0,66.6,0,0,0,0,0
117,0,0,0,0,0,0,0,16.7,0,0,0,0,0,0,0,0,0,0,0,0,0,0,0,0,0,0,0,0,0,0,0,16.7,0,0,0,0,0,0,0,0,66.6,0,0,0,0,0
76,0,0,0,0,0,0,0,0,16.7,0,0,0,0,0,0,0,0,0,0,0,0,0,0,0,0,0,0,0,0,0,0,0,16.7,0,0,0,0,0,0,0,66.6,0,0,0,0,0
85,0,0,19.93,0,0,0,17.46,0,0,0,0,0,0,0,0,0,0,0,0,0,0,0,0,0,0,0,0,0,0,0,0,0,0,0,0,0,0,0,0,0,62.61,0,0,0,0,0
94,0,0,15.47,0,0,0,17.63,0,0,0,0,0,0,0,0,0,0,0,0,0,0,0,0,0,0,0,0,0,0,0,0,0,0,0,0,0,0,0,0,0,66.9,0,0,0,0,0
106,0,0,14.04,0,0,0,20.92,0,0,0,0,0,0,0,0,0,0,0,0,0,0,0,0,0,0,0,0,0,0,0,0,0,0,0,0,0,0,0,0,0,65.04,0,0,0,0,0
122,0,0,8.5,0,0,0,27.63,0,0,0,0,0,0,0,0,0,0,0,0,0,0,0,0,0,0,0,0,0,0,0,0,0,0,0,0,0,0,0,0,0,63.87,0,0,0,0,0
91,0,0,20.08,0,0,0,20.3,0,0,0,0,0,0,0,0,0,0,0,0,0,0,0,0,0,0,0,0,0,0,0,0,0,0,0,0,0,0,0,0,0,59.62,0,0,0,0,0
101,0,0,14.34,0,0,0,25.36,0,0,0,0,0,0,0,0,0,0,0,0,0,0,0,0,0,0,0,0,0,0,0,0,0,0,0,0,0,0,0,0,0,60.3,0,0,0,0,0
102,0,0,20.42,0,0,0,25.68,0,0,0,0,0,0,0,0,0,0,0,0,0,0,0,0,0,0,0,0,0,0,0,0,0,0,0,0,0,0,0,0,0,53.9,0,0,0,0,0
136,0,0,13.7,0,0,0,31.91,0,0,0,0,0,0,0,0,0,0,0,0,0,0,0,0,0,0,0,0,0,0,0,0,0,0,0,0,0,0,0,0,0,54.39,0,0,0,0,0
58,0,0,36.54,0,0,0,0,0,0,0,0,0,0,0,0,0,0,0,0,0,0,0,0,0,0,0,0,0,0,0,0,0,0,0,0,0,0,0,0,0,63.46,0,0,0,0,0
68,0,0,29.95,0,0,0,5.34,0,0,0,0,0,0,0,0,0,0,0,0,0,0,0,0,0,0,0,0,0,0,0,0,0,0,0,0,0,0,0,0,0,64.71,0,0,0,0,0
72,0,0,25.97,0,0,0,7.11,0,0,0,0,0,0,0,0,0,0,0,0,0,0,0,0,0,0,0,0,0,0,0,0,0,0,0,0,0,0,0,0,0,66.92,0,0,0,0,0
74,0,0,22.27,0,0,0,11.13,0,0,0,0,0,0,0,0,0,0,0,0,0,0,0,0,0,0,0,0,0,0,0,0,0,0,0,0,0,0,0,0,0,66.6,0,0,0,0,0
84,0,0,18.6,0,0,0,15.14,0,0,0,0,0,0,0,0,0,0,0,0,0,0,0,0,0,0,0,0,0,0,0,0,0,0,0,0,0,0,0,0,0,66.26,0,0,0,0,0
108,0,0,14.5,0,0,0,23.01,0,0,0,0,0,0,0,0,0,0,0,0,0,0,0,0,0,0,0,0,0,0,0,0,0,0,0,0,0,0,0,0,0,62.49,0,0,0,0,0
115,0,0,11.86,0,0,0,28.8,0,0,0,0,0,0,0,0,0,0,0,0,0,0,0,0,0,0,0,0,0,0,0,0,0,0,0,0,0,0,0,0,0,59.34,0,0,0,0,0
143,0,0,0,0,0,0,0,0,0,0,16.17,0,0,0,0,0,0,0,0,0,0,0,0,0,0,0,0,0,0,0,0,0,0,0,0,0,0,0,0,0,28.91,54.92,0,0,0,0
156,0,0,0,0,0,0,0,0,0,0,23.34,0,0,0,0,0,0,0,0,0,0,0,0,0,0,0,0,0,0,0,0,0,0,0,0,0,0,0,0,0,33.03,43.63,0,0,0,0
159,0,0,0,0,0,0,0,0,0,0,40.6,0,0,0,0,0,0,0,0,0,0,0,0,0,0,0,0,0,0,0,0,0,0,0,0,0,0,0,0,0,44.2,15.2,0,0,0,0
136,0,0,0,0,0,0,0,8.41,0,0,0,0,0,0,0,0,0,0,0,0,0,0,0,0,0,0,0,0,0,0,0,0,0,0,0,0,0,0,0,0,25.62,0,0,0,65.97,0
118,0,0,0,0,0,0,0,16.72,0,0,0,0,0,0,0,0,0,0,0,0,0,0,0,0,0,0,0,0,0,0,0,0,0,0,0,0,0,0,0,0,33.5,0,0,0,49.78,0
74,0,0,0,0,0,0,0,13.18,0,0,0,0,0,0,0,0,0,0,0,0,0,0,0,0,0,0,0,0,0,0,0,0,0,0,0,0,0,0,0,0,26.2,0,0,0,0,60.62
92,0,0,0,0,0,0,0,12.66,0,0,0,0,0,0,0,0,0,0,0,0,0,0,0,0,0,0,0,0,0,0,0,0,0,0,0,0,0,0,0,0,25.68,0,0,0,61.66,0
146.8,0,0,0,0,0,0,0,0,0,0,0,0,0,0,0,0,0,0,0,0,0,34.23,0,0,0,0,0,0,0,0,0,0,0,0,0,0,0,0,0,0,65.77,0,0,0,0,0
107.4,0,0,0,0,0,0,0,0,0,0,0,0,0,0,0,0,0,0,31.35,0,0,5.72,0,0,0,0,0,0,0,0,0,0,0,0,0,0,0,0,0,0,62.93,0,0,0,0,0
101.5,0,0,0,0,0,0,0,0,0,0,0,0,0,0,0,0,0,0,34.77,0,0,25.36,0,0,0,0,0,0,0,0,0,0,0,0,0,0,0,0,0,0,39.87,0,0,0,0,0
100,0,0,0,0,0,0,0,0,0,0,0,0,0,0,0,0,0,0,36.76,0,0,0,0,0,0,0,0,0,0,0,0,0,0,0,0,0,0,0,0,0,63.24,0,0,0,0,0
101.5,0,0,0,0,0,0,0,0,0,0,0,0,0,0,0,0,0,0,38.53,0,0,8.43,0,0,0,0,0,0,0,0,0,0,0,0,0,0,0,0,0,0,53.04,0,0,0,0,0
102.7,0,0,0,0,0,0,0,0,0,0,0,0,0,0,0,0,0,0,39.16,0,0,11.43,0,0,0,0,0,0,0,0,0,0,0,0,0,0,0,0,0,0,49.41,0,0,0,0,0
102.6,0,0,0,0,0,0,0,0,0,0,0,0,0,0,0,0,0,0,40.49,0,0,17.72,0,0,0,0,0,0,0,0,0,0,0,0,0,0,0,0,0,0,41.79,0,0,0,0,0
129.8,0,0,0,0,0,0,0,0,0,0,0,0,0,0,0,0,0,0,18.06,0,0,19.77,0,0,0,0,0,0,0,0,0,0,0,0,0,0,0,0,0,0,62.17,0,0,0,0,0
116.6,0,0,0,0,0,0,0,0,0,0,0,0,0,0,0,0,0,0,26.09,0,0,19.04,0,0,0,0,0,0,0,0,0,0,0,0,0,0,0,0,0,0,54.87,0,0,0,0,0
129,0,0,0,0,0,14.86,0,0,0,0,0,0,0,0,0,0,0,0,0,0,0,10.21,0,0,0,0,0,0,0,0,0,0,0,0,0,0,0,0,0,0,74.93,0,0,0,0,0
127,0,0,0,0,0,15.46,0,0,0,0,0,0,0,0,0,0,0,0,0,0,0,17.71,0,0,0,0,0,0,0,0,0,0,0,0,0,0,0,0,0,0,66.83,0,0,0,0,0
130,0,0,0,0,0,16.12,0,0,0,0,0,0,0,0,0,0,0,0,0,0,0,25.84,0,0,0,0,0,0,0,0,0,0,0,0,0,0,0,0,0,0,58.04,0,0,0,0,0
139,0,0,0,0,0,16.83,0,0,0,0,0,0,0,0,0,0,0,0,0,0,0,34.69,0,0,0,0,0,0,0,0,0,0,0,0,0,0,0,0,0,0,48.48,0,0,0,0,0
127,0,0,0,0,0,28.4,0,0,0,0,0,0,0,0,0,0,0,0,0,0,0,0,0,0,0,0,0,0,0,0,0,0,0,0,0,0,0,0,0,0,71.6,0,0,0,0,0
136.9,0,0,0,0,0,10.06,0,0,0,0,0,0,0,0,0,0,0,0,0,0,0,13.83,0,0,0,0,0,0,0,0,0,0,0,0,0,0,0,0,0,0,76.11,0,0,0,0,0
144,0,0,0,10,0,0,0,0,0,0,0,0,0,0,0,0,0,0,0,0,0,40,0,0,0,0,0,0,0,0,0,0,0,0,0,0,0,0,0,0,50,0,0,0,0,0
125,0,0,0,20,0,0,0,0,0,0,0,0,0,0,0,0,0,0,0,0,0,30,0,0,0,0,0,0,0,0,0,0,0,0,0,0,0,0,0,0,50,0,0,0,0,0
112,0,0,0,30,0,0,0,0,0,0,0,0,0,0,0,0,0,0,0,0,0,20,0,0,0,0,0,0,0,0,0,0,0,0,0,0,0,0,0,0,50,0,0,0,0,0
103,0,0,0,40,0,0,0,0,0,0,0,0,0,0,0,0,0,0,0,0,0,10,0,0,0,0,0,0,0,0,0,0,0,0,0,0,0,0,0,0,50,0,0,0,0,0
91,0,0,6.25,0,0,0,0,0,0,0,0,0,0,0,0,0,0,0,0,37.5,0,0,0,0,0,0,0,0,0,0,0,0,0,0,0,0,0,0,0,0,56.25,0,0,0,0,0
74.2,0,0,12.5,0,0,0,0,0,0,0,0,0,0,0,0,0,0,0,0,25,0,0,0,0,0,0,0,0,0,0,0,0,0,0,0,0,0,0,0,0,62.5,0,0,0,0,0
81,0,0,6.25,0,0,0,0,0,0,0,0,0,0,0,0,0,0,0,0,0,37.5,0,0,0,0,0,0,0,0,0,0,0,0,0,0,0,0,0,0,0,56.25,0,0,0,0,0
74,0,0,12.5,0,0,0,0,0,0,0,0,0,0,0,0,0,0,0,0,0,25,0,0,0,0,0,0,0,0,0,0,0,0,0,0,0,0,0,0,0,62.5,0,0,0,0,0
104.5,0,0,6.25,0,0,0,0,0,0,0,0,0,0,0,0,0,0,0,0,0,0,37.5,0,0,0,0,0,0,0,0,0,0,0,0,0,0,0,0,0,0,56.25,0,0,0,0,0
81.5,0,0,12.5,0,0,0,0,0,0,0,0,0,0,0,0,0,0,0,0,0,0,25,0,0,0,0,0,0,0,0,0,0,0,0,0,0,0,0,0,0,62.5,0,0,0,0,0
66,0,0,18.75,0,0,0,0,0,0,0,0,0,0,0,0,0,0,0,0,0,0,12.5,0,0,0,0,0,0,0,0,0,0,0,0,0,0,0,0,0,0,68.75,0,0,0,0,0
65,0,0,0,25,0,0,0,0,0,0,0,0,0,0,0,0,0,0,0,0,0,0,0,0,0,0,0,0,0,0,0,12.5,0,0,0,0,0,0,0,0,62.5,0,0,0,0,0
77,0,0,0,0,25,0,0,0,0,0,0,0,0,0,0,0,0,0,0,0,0,0,0,0,0,0,0,0,0,0,0,12.5,0,0,0,0,0,0,0,0,62.5,0,0,0,0,0
89,0,0,0,0,0,0,0,0,0,0,0,0,0,0,0,0,0,0,0,25,0,0,0,0,0,0,0,0,0,0,0,12.5,0,0,0,0,0,0,0,0,62.5,0,0,0,0,0
102,0,0,0,0,0,25,0,0,0,0,0,0,0,0,0,0,0,0,0,0,0,0,0,0,0,0,0,0,0,0,0,12.5,0,0,0,0,0,0,0,0,62.5,0,0,0,0,0
70,0,0,0,0,0,0,0,0,0,0,0,0,0,0,0,0,0,0,0,0,25,0,0,0,0,0,0,0,0,0,0,12.5,0,0,0,0,0,0,0,0,62.5,0,0,0,0,0
85,0,0,0,0,0,0,0,0,0,0,0,0,0,0,0,0,0,0,0,0,0,25,0,0,0,0,0,0,0,0,0,12.5,0,0,0,0,0,0,0,0,62.5,0,0,0,0,0
71,0,0,0.8,0,0,0,0,0,0,0,0,0,0,0,0,0,0,0,60.2,0,0,0,0,0,0,0,0,0,0,0,0,0,0,0,0,0,0,0,0,0,39,0,0,0,0,0
72.3,0,0,1.2,0,0,0,0,0,0,0,0,0,0,0,0,0,0,0,58.4,0,0,0,0,0,0,0,0,0,0,0,0,0,0,0,0,0,0,0,0,0,40.4,0,0,0,0,0
70,0,0,1.3,0,0,0,0,0,0,0,0,0,0,0,0,0,0,0,51.2,0,0,0,0,0,0,0,0,0,0,0,0,0,0,0,0,0,0,0,0,0,47.5,0,0,0,0,0
72,0,0,0.8,0,0,0,0,0,0,0,0,0,0,0,0,0,0,0,49.5,0,0,0,0,0,0,0,0,0,0,0,0,0,0,0,0,0,0,0,0,0,49.7,0,0,0,0,0
68.5,0,0,2.7,0,0,0,0,0,0,0,0,0,0,0,0,0,0,0,52.3,0,0,0,0,0,0,0,0,0,0,0,0,0,0,0,0,0,0,0,0,0,45,0,0,0,0,0
68.2,0,0,3.3,0,0,0,0,0,0,0,0,0,0,0,0,0,0,0,46.5,0,0,0,0,0,0,0,0,0,0,0,0,0,0,0,0,0,0,0,0,0,50.2,0,0,0,0,0
72,0,0,3.3,0,0,0,0,0,0,0,0,0,0,0,0,0,0,0,44.4,0,0,0,0,0,0,0,0,0,0,0,0,0,0,0,0,0,0,0,0,0,52.3,0,0,0,0,0
72,0,0,3.2,0,0,0,0,0,0,0,0,0,0,0,0,0,0,0,42.4,0,0,0,0,0,0,0,0,0,0,0,0,0,0,0,0,0,0,0,0,0,54.4,0,0,0,0,0
63,0,0,5.4,0,0,0,0,0,0,0,0,0,0,0,0,0,0,0,52.7,0,0,0,0,0,0,0,0,0,0,0,0,0,0,0,0,0,0,0,0,0,41.9,0,0,0,0,0
63,0,0,6.2,0,0,0,0,0,0,0,0,0,0,0,0,0,0,0,46.9,0,0,0,0,0,0,0,0,0,0,0,0,0,0,0,0,0,0,0,0,0,46.9,0,0,0,0,0
64,0,0,6.3,0,0,0,0,0,0,0,0,0,0,0,0,0,0,0,44.5,0,0,0,0,0,0,0,0,0,0,0,0,0,0,0,0,0,0,0,0,0,49.2,0,0,0,0,0
69,0,0,5.1,0,0,0,0,0,0,0,0,0,0,0,0,0,0,0,44.4,0,0,0,0,0,0,0,0,0,0,0,0,0,0,0,0,0,0,0,0,0,50.5,0,0,0,0,0
70,0,0,5.6,0,0,0,0,0,0,0,0,0,0,0,0,0,0,0,41.8,0,0,0,0,0,0,0,0,0,0,0,0,0,0,0,0,0,0,0,0,0,52.6,0,0,0,0,0
70,0,0,5.9,0,0,0,0,0,0,0,0,0,0,0,0,0,0,0,38.8,0,0,0,0,0,0,0,0,0,0,0,0,0,0,0,0,0,0,0,0,0,55.3,0,0,0,0,0
58,0,0,8.8,0,0,0,0,0,0,0,0,0,0,0,0,0,0,0,49.6,0,0,0,0,0,0,0,0,0,0,0,0,0,0,0,0,0,0,0,0,0,41.6,0,0,0,0,0
58,0,0,8.8,0,0,0,0,0,0,0,0,0,0,0,0,0,0,0,48,0,0,0,0,0,0,0,0,0,0,0,0,0,0,0,0,0,0,0,0,0,43.2,0,0,0,0,0
60,0,0,8.65,0,0,0,0,0,0,0,0,0,0,0,0,0,0,0,46,0,0,0,0,0,0,0,0,0,0,0,0,0,0,0,0,0,0,0,0,0,45.35,0,0,0,0,0
63,0,0,7.8,0,0,0,0,0,0,0,0,0,0,0,0,0,0,0,43.2,0,0,0,0,0,0,0,0,0,0,0,0,0,0,0,0,0,0,0,0,0,49,0,0,0,0,0
66,0,0,8,0,0,0,0,0,0,0,0,0,0,0,0,0,0,0,39,0,0,0,0,0,0,0,0,0,0,0,0,0,0,0,0,0,0,0,0,0,53,0,0,0,0,0
69,0,0,8.2,0,0,0,0,0,0,0,0,0,0,0,0,0,0,0,34.2,0,0,0,0,0,0,0,0,0,0,0,0,0,0,0,0,0,0,0,0,0,57.6,0,0,0,0,0
55,0,0,10.3,0,0,0,0,0,0,0,0,0,0,0,0,0,0,0,43.1,0,0,0,0,0,0,0,0,0,0,0,0,0,0,0,0,0,0,0,0,0,46.6,0,0,0,0,0
58.7,0,0,11,0,0,0,0,0,0,0,0,0,0,0,0,0,0,0,40.2,0,0,0,0,0,0,0,0,0,0,0,0,0,0,0,0,0,0,0,0,0,48.8,0,0,0,0,0
58.6,0,0,10.9,0,0,0,0,0,0,0,0,0,0,0,0,0,0,0,38.7,0,0,0,0,0,0,0,0,0,0,0,0,0,0,0,0,0,0,0,0,0,50.4,0,0,0,0,0
60.9,0,0,10.9,0,0,0,0,0,0,0,0,0,0,0,0,0,0,0,35.7,0,0,0,0,0,0,0,0,0,0,0,0,0,0,0,0,0,0,0,0,0,53.4,0,0,0,0,0
55,0,0,13.3,0,0,0,0,0,0,0,0,0,0,0,0,0,0,0,34.5,0,0,0,0,0,0,0,0,0,0,0,0,0,0,0,0,0,0,0,0,0,52.2,0,0,0,0,0
66,0,0,12.8,0,0,0,0,0,0,0,0,0,0,0,0,0,0,0,30,0,0,0,0,0,0,0,0,0,0,0,0,0,0,0,0,0,0,0,0,0,57.2,0,0,0,0,0
66,0,0,13.6,0,0,0,0,0,0,0,0,0,0,0,0,0,0,0,25,0,0,0,0,0,0,0,0,0,0,0,0,0,0,0,0,0,0,0,0,0,61.4,0,0,0,0,0
67.4,0,0,14.2,0,0,0,0,0,0,0,0,0,0,0,0,0,0,0,22,0,0,0,0,0,0,0,0,0,0,0,0,0,0,0,0,0,0,0,0,0,63.8,0,0,0,0,0
52.5,0,0,15.3,0,0,0,0,0,0,0,0,0,0,0,0,0,0,0,34.7,0,0,0,0,0,0,0,0,0,0,0,0,0,0,0,0,0,0,0,0,0,50,0,0,0,0,0
57,0,0,14.2,0,0,0,0,0,0,0,0,0,0,0,0,0,0,0,32.2,0,0,0,0,0,0,0,0,0,0,0,0,0,0,0,0,0,0,0,0,0,53.6,0,0,0,0,0
62,0,0,15.3,0,0,0,0,0,0,0,0,0,0,0,0,0,0,0,27.6,0,0,0,0,0,0,0,0,0,0,0,0,0,0,0,0,0,0,0,0,0,57.1,0,0,0,0,0
63,0,0,15.3,0,0,0,0,0,0,0,0,0,0,0,0,0,0,0,22.3,0,0,0,0,0,0,0,0,0,0,0,0,0,0,0,0,0,0,0,0,0,62.4,0,0,0,0,0
65.9,0,0,15.6,0,0,0,0,0,0,0,0,0,0,0,0,0,0,0,19.5,0,0,0,0,0,0,0,0,0,0,0,0,0,0,0,0,0,0,0,0,0,64.9,0,0,0,0,0
55,0,0,17.9,0,0,0,0,0,0,0,0,0,0,0,0,0,0,0,28.6,0,0,0,0,0,0,0,0,0,0,0,0,0,0,0,0,0,0,0,0,0,53.5,0,0,0,0,0
61,0,0,18.1,0,0,0,0,0,0,0,0,0,0,0,0,0,0,0,22.7,0,0,0,0,0,0,0,0,0,0,0,0,0,0,0,0,0,0,0,0,0,59.2,0,0,0,0,0
62,0,0,18,0,0,0,0,0,0,0,0,0,0,0,0,0,0,0,20,0,0,0,0,0,0,0,0,0,0,0,0,0,0,0,0,0,0,0,0,0,62,0,0,0,0,0
57,0,0,20.1,0,0,0,0,0,0,0,0,0,0,0,0,0,0,0,23.1,0,0,0,0,0,0,0,0,0,0,0,0,0,0,0,0,0,0,0,0,0,56.8,0,0,0,0,0
62.2,0,0,19.3,0,0,0,0,0,0,0,0,0,0,0,0,0,0,0,18.2,0,0,0,0,0,0,0,0,0,0,0,0,0,0,0,0,0,0,0,0,0,62.5,0,0,0,0,0
63,0,0,20.3,0,0,0,0,0,0,0,0,0,0,0,0,0,0,0,14.1,0,0,0,0,0,0,0,0,0,0,0,0,0,0,0,0,0,0,0,0,0,65.6,0,0,0,0,0
65.6,0,0,20.8,0,0,0,0,0,0,0,0,0,0,0,0,0,0,0,10.8,0,0,0,0,0,0,0,0,0,0,0,0,0,0,0,0,0,0,0,0,0,68.4,0,0,0,0,0
54,0,0,25,0,0,0,0,0,0,0,0,0,0,0,0,0,0,0,12.5,0,0,0,0,0,0,0,0,0,0,0,0,0,0,0,0,0,0,0,0,0,62.5,0,0,0,0,0
64.2,0,0,24.9,0,0,0,0,0,0,0,0,0,0,0,0,0,0,0,10.9,0,0,0,0,0,0,0,0,0,0,0,0,0,0,0,0,0,0,0,0,0,64.2,0,0,0,0,0
61,0,0,24.8,0,0,0,0,0,0,0,0,0,0,0,0,0,0,0,8.2,0,0,0,0,0,0,0,0,0,0,0,0,0,0,0,0,0,0,0,0,0,67,0,0,0,0,0
56.6,0,0,11.6,0,0,0,0,0,0,0,0,0,0,0,0,0,0,0,40.7,0,0,0,0,0,0,0,0,0,0,0,0,0,0,0,0,0,0,0,0,0,47.7,0,0,0,0,0
64.3,0,0,5.9,0,0,0,0,0,0,0,0,0,0,0,0,0,0,0,44.4,0,0,0,0,0,0,0,0,0,0,0,0,0,0,0,0,0,0,0,0,0,49.7,0,0,0,0,0
62.3,0,0,8.6,0,0,0,0,0,0,0,0,0,0,0,0,0,0,0,42.3,0,0,0,0,0,0,0,0,0,0,0,0,0,0,0,0,0,0,0,0,0,49.1,0,0,0,0,0
60.3,0,0,9.9,0,0,0,0,0,0,0,0,0,0,0,0,0,0,0,39.2,0,0,0,0,0,0,0,0,0,0,0,0,0,0,0,0,0,0,0,0,0,50.9,0,0,0,0,0
58.5,0,0,12.1,0,0,0,0,0,0,0,0,0,0,0,0,0,0,0,38,0,0,0,0,0,0,0,0,0,0,0,0,0,0,0,0,0,0,0,0,0,49.9,0,0,0,0,0
67,0,0,10.6,0,0,0,0,0,0,0,0,0,0,0,0,0,0,0,34.6,0,0,0,0,0,0,0,0,0,0,0,0,0,0,0,0,0,0,0,0,0,54.8,0,0,0,0,0
62,0,0,14,0,0,0,0,0,0,0,0,0,0,0,0,0,0,0,30.4,0,0,0,0,0,0,0,0,0,0,0,0,0,0,0,0,0,0,0,0,0,55.6,0,0,0,0,0
69,0,0,6.9,0,0,0,0,0,0,0,0,0,0,0,0,0,0,0,36.1,0,0,0,0,0,0,0,0,0,0,0,0,0,0,0,0,0,0,0,0,0,57,0,0,0,0,0
68.2,0,0,11.9,0,0,0,0,0,0,0,0,0,0,0,0,0,0,0,25.8,0,0,0,0,0,0,0,0,0,0,0,0,0,0,0,0,0,0,0,0,0,62.3,0,0,0,0,0
58,0,0,21.4,0,0,0,0,0,0,0,0,0,0,0,0,0,0,0,16.3,0,0,0,0,0,0,0,0,0,0,0,0,0,0,0,0,0,0,0,0,0,62.3,0,0,0,0,0
127,0,0,0,0,0,0,0,0,0,0,0,0,0,0,0,0,0,0,0,0,0,48.5,0,0,3,0,0,0,0,0,0,0,0,0,0,0,0,0,0,0,48.5,0,0,0,0,0
123,0,0,0,0,0,0,0,0,0,0,0,0,0,0,0,0,0,0,0,0,0,47,0,0,6,0,0,0,0,0,0,0,0,0,0,0,0,0,0,0,47,0,0,0,0,0
125,0,0,0,0,0,0,0,0,0,0,0,0,0,0,0,0,0,0,0,0,0,45.75,0,0,8.5,0,0,0,0,0,0,0,0,0,0,0,0,0,0,0,45.75,0,0,0,0,0
117,0,0,0,0,0,0,0,0,0,0,0,0,0,0,0,0,0,0,0,0,0,42.4,0,0,15.2,0,0,0,0,0,0,0,0,0,0,0,0,0,0,0,42.4,0,0,0,0,0
105,0,0,0,0,0,0,0,0,0,0,0,0,0,0,0,0,0,0,0,0,0,39.2,0,0,21.6,0,0,0,0,0,0,0,0,0,0,0,0,0,0,0,39.2,0,0,0,0,0
154,0,0,0,0,0,16.7,0,0,0,0,0,0,0,0,0,0,0,0,0,0,0,0,0,0,0,0,0,0,0,0,0,0,0,0,0,0,0,0,0,66.7,16.6,0,0,0,0,0
85,0,0,0,0,0,9,0,0,0,0,0,0,0,0,0,0,0,0,0,0,0,0,0,0,0,0,0,0,0,0,0,0,0,0,0,0,0,0,0,0,26,65,0,0,0,0
92,0,0,0,0,0,17.5,0,0,0,0,0,0,0,0,0,0,0,0,0,0,0,0,0,0,0,0,0,0,0,0,0,0,0,0,0,0,0,0,0,0,17.5,65,0,0,0,0
102,0,0,0,0,0,26,0,0,0,0,0,0,0,0,0,0,0,0,0,0,0,0,0,0,0,0,0,0,0,0,0,0,0,0,0,0,0,0,0,0,9,65,0,0,0,0
85,0,0,0,0,0,0,0,0,0,0,0,0,0,0,0,0,0,0,0,0,0,5,0,0,0,0,0,0,0,0,0,0,0,0,0,0,0,0,0,0,15,80,0,0,0,0
81,0,0,0,0,0,0,0,0,0,0,0,0,0,0,0,0,0,0,0,0,0,9,0,0,0,0,0,0,0,0,0,0,0,0,0,0,0,0,0,0,26,65,0,0,0,0
