Repository: you0514w/youyou

File: Refract Index 587.6nm d.csv (part 21 of 31)
Refract Index 587.6nm d,SiO2,B2O3,Al2O3,MgO,CaO,BaO,Li2O,Na2O,K2O,Cs2O,ZnO,SrO,PbO,SnO,Ga2O3,As2O3,Y2O3,Sb2O3,La2O3,Nd2O3,Gd2O3,Bi2O3,TiO2,GeO2,ZrO2,SnO2,TeO2,P2O5,Nb2O5,Ta2O5,WO3,Yb2O3
1.76,14.35,37.84,8.02,0,0,0,0,0,0,0,1.92,0,0,0,0,0,10.14,0.03,21.95,0,0,0,0.68,0,0,0,0,0,0,0,5.07,0
1.76,19.92,34.38,9.02,0,0,0,0,0,0,0,0,0,0,0,0,0,9.28,0.03,20.66,0,0,0,1.87,0,0,0,0,0,0,0,4.84,0
1.77,14.09,36.5,9.28,0,0,0,0,0,0,0,2.86,0,0,0,0,0,9.89,0.03,21.5,0,0,0,0.87,0,0,0,0,0,0,0,4.98,0
1.77,16.64,37.11,9.42,0,0,0,0,0,0,0,0,0,0,0,0,0,9.95,0.03,21.53,0,0,0.66,0,0,0,0,0,0,0,0,4.66,0
1.77,16.64,37.11,9.43,0,0,0,0,0,0,0,0,0,0,0,0,0,9.95,0.03,21.53,0,0,0,0.65,0,0,0,0,0,0,0,4.66,0
1.77,14.34,38.22,8.05,0,0,0,0,0,0,0,0,0,0,0,0,0,10.22,0.03,22.12,0,0,0,0.67,0,0,0,0,0,0,0,6.35,0
1.9,16.4,27.22,0,0,1.94,0,0,0,0,0,3.73,0,0,0,0,0,5.37,0,22.32,0,0.84,0,10.44,0,6.15,0,0,0,4.28,0,1.31,0
1.95,14.54,24.23,0,0,0.98,0,0,0,0,0,0,0,0,0,0,0,5.7,0,23.52,0,0,0,18.22,0,7.71,0,0,0,4.44,0,0.66,0
1.95,15.04,24.2,0,0,1.93,0,0,0,0,0,0,0,0,0,0,0,5.6,0,22.17,0,0,0,17.9,0,7.58,0,0,0,4.93,0,0.65,0
1.94,14.94,24.05,0,0,2.87,0,0,0,0,0,0,0,0,0,0,0,5.56,0,22.02,0,0,0,17.78,0,7.53,0,0,0,4.61,0,0.64,0
1.95,7.76,29.01,0,0,2,0,0,0,0,0,3.83,0,0,0,0,0,4.13,0,21.45,0,2.15,0,17.51,0,6.31,0,0,0,5.85,0,0,0
1.95,14.07,24.29,0,0,1.18,0,0,0,0,0,0,0,0,0,0,0,5.44,0,22.87,0,0.85,0,18.28,0,8.11,0,0,0,4.45,0,0.46,0
1.95,14.17,24.44,0,0,1.98,0,0,0,0,0,0,0,0,0,0,0,5.48,0,22.55,0,0.86,0,16.45,0,8.16,0,0,0,5.24,0,0.67,0
1.95,14.27,24.6,0,0,1.99,0,0,0,0,0,0,0,0,0,0,0,5.52,0,22.7,0,0.86,0,16.57,0,6.96,0,0,0,5.86,0,0.67,0
1.97,11.05,21.18,3.77,0,0,0,0,0,0,0,0,0,0,0,0,0,0,0,21.27,0,4.07,0,29.53,0,6.58,0,0,0,0,0,2.55,0
1.97,10.84,20.78,3.7,0,0,0,0,0,0,0,0,0,0,0,0,0,5.77,0,21.31,0,0,0,28.96,0,6.46,0,0,0,2.18,0,0,0
1.57,55.76,0,0,0,0,0.36,0,9.12,6.66,0,27.96,0,0,0,0,0,0,0,0,0,0,0,0,0,0,0.14,0,0,0,0,0,0
1.56,62.81,8.37,0,0,0,10.45,0,10.58,2.32,0,5.37,0,0,0,0,0,0,0,0,0,0,0,0,0,0,0.1,0,0,0,0,0,0
1.62,41.82,8.75,0,0,0,10.93,4.59,4.92,0.81,0,28.08,0,0,0,0,0,0,0,0,0,0,0,0,0,0,0.1,0,0,0,0,0,0
1.58,56.43,13.23,0.17,0,0,15.14,0,7.09,0.54,0,7.27,0,0,0,0,0,0,0,0,0,0,0,0,0,0,0.13,0,0,0,0,0,0
1.63,52.7,5.69,3.88,5.89,4.09,13.53,0,0,0,0,0,8.33,0,0,0,0,0,0,0,0,0,0,3.96,0,1.93,0,0,0,0,0,0,0
1.63,52.32,5.64,3.85,5.85,4.06,11.89,0,0,0,0,0,10.54,0,0,0,0,0,0,0,0,0,0,3.94,0,1.91,0,0,0,0,0,0,0
1.63,53.1,5.73,3.91,5.94,4.12,15.19,0,0,0,0,0,6.08,0,0,0,0,0,0,0,0,0,0,3.99,0,1.94,0,0,0,0,0,0,0
1.63,52.36,5.65,3.86,5.86,4.07,13.44,0,0,0,0,2.9,6,0,0,0,0,0,0,0,0,0,0,3.94,0,1.92,0,0,0,0,0,0,0
1.63,51.98,5.61,3.83,5.81,4.04,11.82,0,0,0,0,2.88,8.22,0,0,0,0,0,0,0,0,0,0,3.91,0,1.9,0,0,0,0,0,0,0
1.63,52.76,5.69,3.89,5.9,4.1,15.09,0,0,0,0,2.92,3.75,0,0,0,0,0,0,0,0,0,0,3.97,0,1.93,0,0,0,0,0,0,0
1.63,51.92,5.6,3.83,5.81,4.03,10.28,0,0,0,0,0,12.72,0,0,0,0,0,0,0,0,0,0,3.91,0,1.9,0,0,0,0,0,0,0
1.63,53.49,5.77,3.94,5.98,4.16,16.88,0,0,0,0,0,3.8,0,0,0,0,0,0,0,0,0,0,4.02,0,1.96,0,0,0,0,0,0,0
1.63,51.61,5.57,3.8,5.77,4.01,10.21,0,0,0,0,2.86,10.4,0,0,0,0,0,0,0,0,0,0,3.88,0,1.89,0,0,0,0,0,0,0
1.63,54.31,5.86,4,0,4.22,13.94,0,0,0,0,3.01,8.58,0,0,0,0,0,0,0,0,0,0,4.09,0,1.99,0,0,0,0,0,0,0
1.59,0,14.05,2.45,10.75,0,16.45,10.9,0,0,0,0,8.4,0,0,0,0,0,0,0,0,1.05,0,0,0,0,0,0,35.95,0,0,0,0
1.61,0,3,2.5,9.9,1,24.9,9.15,0,0,0,0,13.25,0,0,0,0,0,0,0,0,0.85,0,0,0,0,0,0,35.45,0,0,0,0
1.59,0,13.5,2.5,5.5,4,17.1,11.1,0,0,0,0,8.55,0,0,0,0,0,0,0,0,1.1,0,0,0,0,0,0,36.65,0,0,0,0
1.59,0,13.38,2.45,6.86,2.94,16.96,11.91,0,0,0,0,8.19,0,0,0,0,0,0,0,0,1.03,0,0,0,0,0,0,36.28,0,0,0,0
1.59,0,12.6,2.45,10.85,0,17.6,11,0,0,0,0,9,0,0,0,0,0,0,0,0,1.05,0,0,0,0,0,0,35.45,0,0,0,0
1.62,0,5.78,2.6,0.11,10.79,24.91,14.85,0,0,0,0,4.1,0,0,0,0,0,0.03,0.88,0,2.35,0,0,0,0,0,0,33.6,0,0,0,0
1.59,0,16.35,3.5,5.11,3.6,17.1,7.54,0,0,0,0,9.2,0,0,0,0,0,0.03,1.94,0,0.58,0,0,0,0,0,0,35.05,0,0,0,0
1.57,0,10.21,2.71,3.2,5.4,14.8,8.24,0,0,0,0,5.96,0,0,0,0,0,0.08,0,0,4.2,0,0,0,0,0,0,45.2,0,0,0,0
1.59,0,4.61,3.66,4.5,2.85,15.12,10.4,0,0,0,0,14.2,0,0,0,0,0,0.04,0.26,0,3.06,0,0,0,0,0,0,41.3,0,0,0,0
1.58,0,15.2,4.12,4.12,4.05,18.3,9.45,0,0,0,0,6.87,0,0,0,0,0,0,0.71,0,2.68,0,0,0,0,0,0,34.5,0,0,0,0
1.88,11.55,39.02,0,0,0,0,9.6,0,0,0,20.22,0,0,0,0,0,0,0,0,0,0,19.15,0,0,0,0,0.46,0,0,0,0,0
1.91,4.37,48.96,0,0,0,0,0,0,0,0,25.57,0,0,0,0,0,0,0,0,0,0,20.61,0,0,0,0,0.49,0,0,0,0,0
1.88,3.86,51.04,0,0,0,0,0,0,0,0,22.55,0,0,0,0,0,0,0,0,0,0,17.01,3.4,0,0,0,2.14,0,0,0,0,0
1.9,3.89,47.39,0,0,0,0,0,0,0,0,26.04,0,0,0,0,0,0,0,0,0,0,17.11,3.42,0,0,0,2.15,0,0,0,0,0
1.88,4.1,50.22,0,0,0,0,2.44,0,0,0,24.02,0,0,0,0,0,0,0,0,0,0,18.75,0,0,0,0,0.47,0,0,0,0,0
1.89,3.88,39.48,0,0,0,0,9.15,0,0,0,29.37,0,0,0,0,0,0,0,0,0,0,17.68,0,0,0,0,0.44,0,0,0,0,0
1.88,4.03,49.31,0,0,0,0,2.4,0,0,0,23.6,0,0,0,0,0,0,0,0,0,0,18.42,0,0,0,0,2.24,0,0,0,0,0
2.08,0,52.63,0,0,0,0,3.06,0,0,0,0,0,0,0,0,0,0,0.04,0,0,0,39.63,2.86,0,0,0,0,0,0,0,1.78,0
1.9,9.41,32.86,0,0,0,10.17,1.68,0,0,0,0,0,0,0,0,0,3.65,0,11.56,0,0,0,21.09,0,4.49,0,0,0,3.03,0,2.06,0
1.89,10.07,27.81,0,10.5,0,8.68,0.81,0,0,0,0,0,0,0,0,0,2.89,0,10.69,0,0,0,15.9,0,6.28,0,0,0,3.5,0,2.87,0
1.9,9.37,32.71,0,0,0,10.12,1.68,0,0,0,0,0,0,0,0,0,3.05,0,11.91,0,0,0,21,0,5.89,0,0,0,3.3,0,0.97,0
1.89,9.41,32.14,0,0,0,10.16,1.68,0,0,0,0,0,0,0,0,0,4.9,0,12.57,0,0,0,21.08,0,5.51,0,0,0,0,0,2.55,0
1.89,9.28,34.51,0,0,0,10.02,1.66,0,0,0,0,0,0,0,0,0,2.8,0,11.93,0,0,0,20.78,0,4.83,0,0,0,2.8,0,1.39,0
1.89,10.08,30.97,0,7.21,0,9.79,1.62,0,0,0,0,0,0,0,0,0,2.85,0,12.44,0,0,0,20.33,0,0,0,0,0,2.73,0,1.98,0
1.89,11.18,30.18,0,3.94,0,9.72,1.23,0,0,0,0,0,0,0,0,0,2.7,0,12.07,0,0,0,20.19,0,4.96,0,0,0,2.99,0,0.84,0
1.89,9.69,34.33,0,0,0,9.78,1.66,0,0,0,0,0,0,0,0,0,2.86,0,12.24,0,0,0,20.47,0,5.13,0,0,0,2.26,0,1.58,0
1.9,10.68,33.32,0,0,0,9.98,1.65,0,0,0,0,0,0,0,0,0,2.78,0,11.83,0,0,0,20.08,0,5.51,0,0,0,2.09,0,2.08,0
1.91,9.62,34.28,0,0,0,8.61,1.67,0,0,0,0,0,0,0,0,0,2.95,0,12.33,0,0,0,21.08,0,5.1,0,0,0,2.84,0,1.52,0
1.88,10.46,23.31,0,0,0,0,0,0,0,0,32.34,0,0,0,0.16,0,3.17,0,15.97,0,0,0,0,0,3.32,0,0,0,0,3.64,7.63,0
1.88,10.4,23.17,0,0,0,0,0,0,0,0,32.32,0,0,0,0.16,0,3.41,0,15.92,0,0,0,0,0,4.36,0,0,0,0,3.62,6.64,0
1.76,5.99,57.24,0,0,0,0,0,0,0,0,5.53,0,0,0,0,0,7.8,0,14.99,0,0,0,0,0,7.09,0,0,0,0.34,1.02,0,0
1.76,8.85,54.02,0,0,0,0,0,0,0,0,3.35,0,0,0,0,0,10.68,0,15.24,0,0,0,0,0,7.27,0,0,0,0.59,0,0,0
1.77,12.36,52.99,0,0,0,0,0,0,0,0,4.72,0,0,0,0,0,6.8,0,14.93,0,0,0,0,0,7.13,0,0,0,1.07,0,0,0
1.79,11.95,54.3,0,0,0,0,0,0,0,0,2.94,0,0,0,0,0,6.92,0,15.86,0,0,0,0,0,7.16,0,0,0,0.76,0.11,0,0
1.77,7.08,55.72,0,0,0,0,0,0,0,0,3.8,0.99,0,0,0,0,7.7,0,15.42,0,0,0,0,0,8.16,0,0,0,0.58,0.55,0,0
1.76,10.36,54.54,0,0,0,0,0,0,0,0,4.44,0,0,0,0,0,7.88,0,14.56,0,0,0,0,0,7.28,0,0,0,0.94,0,0,0
1.77,8.26,55.93,0,0,0,0,0,0,0,0,3.05,0,0,0,0,0,7.18,0,17.57,0,0,0,0,0,7.32,0,0,0,0.69,0,0,0
1.78,8.85,52.94,0,0,0,0,0,0,0,0,5.76,0,0,0,0,0,7.4,0,14.93,0,0,0,0,0,8.74,0,0,0,1.38,0,0,0
1.78,7.97,57.05,0,0,0,0,0,0,0,0,2.86,0,0,0,0,0,7.45,0,16.91,0,0,0,0,0,7.03,0,0,0,0.73,0,0,0
1.77,7.6,56.44,0,0,0,0,0,0,0,0,3.12,0,0,0,0,0,6.91,0,15.6,0,0,0,0,0,9.47,0,0,0,0.86,0,0,0
1.95,5,39.5,0,0,0,0,0,0,0,0,33.8,0,0,0,0,0,0,0,0,0,0,21.7,0,0,0,0,0,0,0,0,0,0
1.95,2.5,42,0,0,0,0,0,0,0,0,33.8,0,0,0,0,0,0,0,0,0,0,21.7,0,0,0,0,0,0,0,0,0,0
1.95,7.5,37,0,0,0,0,0,0,0,0,33.8,0,0,0,0,0,0,0,0,0,0,21.7,0,0,0,0,0,0,0,0,0,0
1.91,5,39.5,0,0,0,0,0,0,0,0,36.8,0,0,0,0,0,0,0,0,0,0,18.7,0,0,0,0,0,0,0,0,0,0
1.96,5.05,39.45,0,0,0,0,0,0,0,0,33.8,0,0,0,0,0,0,0,0,0,0,21.7,0,0,0,0,0,0,0,0,0,0
1.94,5,42.5,0,0,0,0,0,0,0,0,30.8,0,0,0,0,0,0,0,0,0,0,21.7,0,0,0,0,0,0,0,0,0,0
1.94,7.8,38.3,0,0,0,0,0,0,0,0,32.8,0,0,0,0,0,0,0,0,0,0,21.1,0,0,0,0,0,0,0,0,0,0
1.94,4.9,38.5,2.4,0,0,0,0,0,0,0,33,0,0,0,0,0,0,0,0,0,0,21.2,0,0,0,0,0,0,0,0,0,0
1.95,4.9,38.5,0,0,0,0,0,0,0,0,33,0,0,0,0,0,0,0,0,0,0,21.2,0,0,2.4,0,0,0,0,0,0,0
1.91,7.8,38.3,0,0,0,0,0,0,0,0,35.7,0,0,0,0,0,0,0,0,0,0,18.2,0,0,0,0,0,0,0,0,0,0
1.65,29,21,2,1,10,5,6,2,0,0,15,2.5,0,0,0,0,0,0,1.5,0,0,0,2.5,0,2,0.5,0,0,0,0,0,0
1.67,29,21,2,1,10,6,6,2,0,0,13,2.5,0,0,0,0,0,0,1.5,0,0,0,2.5,0,2.5,0.5,0,0,0.5,0,0,0
1.66,31,22,2,1,9,4,6,2,0,0,12,3,0,0,0,0,0,0,1,0,0,0,2.5,0,3,0.5,0,0,1,0,0,0
1.67,35,18,2,4,9,2,6.5,2,0,0,9,4,0,0,0,0,0,0,0,0,0,0,2.5,0,3,0.5,0,0,2.5,0,0,0
1.66,40,13,2,4,8.5,2,6.5,2,0,0,9,3.3,0,0,0,0,0,0,1,0,0,0,2.5,0,4,0.5,0,0,1.7,0,0,0
1.66,41,14.5,2,3,9,2,7.5,1.5,0,0,9,3,0,0,0,0,0,0,1,0,0,0,2,0,2.8,0.2,0,0,1.5,0,0,0
1.67,27,21,2,0,10,5,8.5,2,0,0,16,2.5,0,0,0,0,0,0,1,0,0,0,3,0,1,0.5,0,0,0.5,0,0,0
1.95,0,0,0,0,0,1.43,0,10.58,5.73,0,0,0,0,0,0,0,0,0.12,0,0,0,0,31.06,0,0,0,0,24.57,23.05,0,3.46,0
1.92,1.12,1,0,0,0,3.52,0,22.57,0,0,0,0,0,0,0,0,0,0.01,0,0,0,0,22.76,0,0,0,0,23.75,25.27,0,0,0
1.58,61,0,6.7,4.92,17.88,0,0,0,0,0,0,7.5,0,0,0,0,0,0,0,0,0,0,0,0,2,0,0,0,0,0,0,0
1.59,61,0,4.7,5.24,15.06,0,0,0,0,0,0,12,0,0,0,0,0,0,0,0,0,0,0,0,2,0,0,0,0,0,0,0
1.59,60.01,0,5.7,5.24,19.05,0,0,0,0,0,0,8,0,0,0,0,0,0,0,0,0,0,0,0,2,0,0,0,0,0,0,0
1.58,60.99,0,5.7,5.26,19.05,0,0,0,0,0,0,8,0,0,0,0,0,0,0,0,0,0,0,0,1,0,0,0,0,0,0,0
1.59,59.01,0,6.7,5.18,18.81,0,0.4,0,0,0,0,7.9,0,0,0,0,0,0,0,0,0,0,0,0,2,0,0,0,0,0,0,0
1.59,58.99,0,6.7,5.19,18.82,0,0,0,0.4,0,0,7.9,0,0,0,0,0,0,0,0,0,0,0,0,2,0,0,0,0,0,0,0
1.59,59,0,6.7,5.15,18.7,0,0,0.4,0.2,0,0,7.85,0,0,0,0,0,0,0,0,0,0,0,0,2,0,0,0,0,0,0,0
1.59,58,1,6.7,5.25,15.05,0,0,0,0,0,0,12,0,0,0,0,0,0,0,0,0,0,0,0,2,0,0,0,0,0,0,0
1.95,0,36.4,0,0,0,0,0,0,0,0,0,0,0,0,0,0,1.77,0.07,26.52,0,2.71,0,0,0,5.68,0,0,0,0,9.59,17.26,0
1.95,0,36.39,0,0,0,0,0,0,0,0,0,0,0,0,0,0,0.76,0.07,26.51,0,2.69,0,0,0,6.69,0,0,0,1.01,9.61,16.27,0
1.95,0,36.59,0,0,0,0,0,0,0,0,0,0,0,0,0,0,0.76,0.03,26.68,0,2.71,0,0,0,6.72,0,0,0,0.5,9.61,16.4,0
1.95,3.57,32.99,0,0,0,0,0,0,0,0,0,0,0,0,0,0,0.78,0.07,26.66,0,2.7,0,0,0,6.72,0,0,0,0.52,9.65,16.34,0
2.02,4,17.49,0,0,0,0,0,0,0,0,0,0,0,0,0,0,0,0.06,17.49,0,0,0,10.49,21.99,8.99,0,0,0,15.49,4,0,0
2.02,3.88,16.97,0,0,0,0,3,0,0,0,0,0,0,0,0,0,0,0.06,16.97,0,0,0,10.18,21.31,8.72,0,0,0,15.03,3.88,0,0
2.02,3.88,16.97,0,3,0,0,0,0,0,0,0,0,0,0,0,0,0,0.06,16.97,0,0,0,10.18,21.31,8.72,0,0,0,15.03,3.88,0,0
2.02,3.88,16.97,0,0,3,0,0,0,0,0,0,0,0,0,0,0,0,0.06,16.97,0,0,0,10.18,21.31,8.72,0,0,0,15.03,3.88,0,0
2.01,3.88,19.96,0,0,0,0,0,0,0,0,0,0,0,0,0,0,0,0.06,16.97,0,0,0,10.18,21.32,8.72,0,0,0,15.03,3.88,0,0
2.02,3.88,16.97,0,0,0,0,0,0,0,0,3,0,0,0,0,0,0,0.06,16.97,0,0,0,10.18,21.31,8.72,0,0,0,15.03,3.88,0,0
2.01,3.88,16.97,3,0,0,0,0,0,0,0,0,0,0,0,0,0,0,0.06,16.97,0,0,0,10.18,21.31,8.72,0,0,0,15.03,3.88,0,0
2.04,4.4,19.24,0,0,5,0,0,0,0,0,0,0,0,0,0,0,0,0.06,19.24,0,0,0,11.54,9.19,9.89,0,0,0,17.04,4.4,0,0
2.05,4.4,19.24,0,0,0,0,0,0,0,0,5,0,0,0,0,0,0,0.06,19.24,0,0,0,11.54,9.19,9.89,0,0,0,17.04,4.4,0,0
1.98,4.4,24.67,0,0,0,0,0,6,0,0,5,0,0,0,0,0,0,0.06,12.57,0,0,0,5.22,9.19,9.89,0,0,0,17.04,5.96,0,0
1.59,59.01,0,6.7,5.24,15.05,0,0,0,0,0,0,12,0,0,0,0,0,0,0,0,0,0,0,0,2,0,0,0,0,0,0,0
1.58,60.99,0,5.7,5.09,14.59,0,0,0,0,0,0,11.63,0,0,0,0,0,0,0,0,0,0,0,0,2,0,0,0,0,0,0,0
1.59,60,0,5.7,5.24,15.06,0,0,0,0,0,0,12,0,0,0,0,0,0,0,0,0,0,0,0,2,0,0,0,0,0,0,0
1.58,59.99,0,6.7,5.26,19.05,0,0,0,0,0,0,8,0,0,0,0,0,0,0,0,0,0,0,0,1,0,0,0,0,0,0,0
1.59,59.99,0,5.7,3.26,17.05,0,0,0,0,0,0,12,0,0,0,0,0,0,0,0,0,0,0,0,2,0,0,0,0,0,0,0
1.59,59,0,6.7,5.19,18.81,0,0,0.4,0,0,0,7.9,0,0,0,0,0,0,0,0,0,0,0,0,2,0,0,0,0,0,0,0
1.59,60.01,0,5.7,5.15,18.76,0,0,0,0,0,0,7.88,0,0,0,0,0,0,0,0,0,0,0,0,2.5,0,0,0,0,0,0,0
1.59,59.02,0,6.7,5.17,14.86,0,0,0.4,0,0,0,11.85,0,0,0,0,0,0,0,0,0,0,0,0,2,0,0,0,0,0,0,0
1.59,57.99,1,6.7,5.15,14.77,0,0,0.41,0.2,0,0,11.78,0,0,0,0,0,0,0,0,0,0,0,0,2,0,0,0,0,0,0,0
2.03,4,17.49,0,0,0,0,0,0,0,0,0,0,0,0,0,0,0,0.06,17.49,0,0,0,10.49,21.99,8.99,0,0,0,16.99,2.5,0,0
2.02,3.88,16.97,0,0,0,0,0,0,0,0,0,3,0,0,0,0,0,0.06,16.97,0,0,0,10.18,21.31,8.72,0,0,0,15.03,3.88,0,0
2.02,3.88,16.97,0,0,0,3,0,0,0,0,0,0,0,0,0,0,0,0.06,16.97,0,0,0,10.18,21.31,8.72,0,0,0,15.03,3.88,0,0
2.02,3.88,16.97,0,0,0,0,0,0,0,0,0,0,0,0,0,0,0,0.06,16.97,0,0,0,10.18,24.31,8.72,0,0,0,15.03,3.88,0,0
2.05,4.6,20.11,0,0,0,0,0,0,0,0,0,0,0,0,0,0,0,0.06,20.11,0,0,0,12.07,10.29,10.34,0,0,0,17.82,4.6,0,0
2.03,0,28.64,0,0,0,0,0,0,0,0,0,0,0,0,0,0,0,0.06,19.24,0,0,0,11.54,9.19,9.89,0,0,0,17.04,4.4,0,0
2.03,4.4,24.67,0,0,0,0,0,0,0,0,5,0,0,0,0,0,0,0.06,15.57,0,0,0,8.22,9.19,9.89,0,0,0,17.04,5.96,0,0
1.98,4.4,24.68,0,0,0,0,0,6,0,0,5,0,0,0,0,0,0,0.06,12.57,0,0,0,2.22,9.19,9.89,0,0,0,17.04,8.95,0,0
2.04,3.88,16.96,0,0,0,0,0,0,0,0,6,0,0,0,0,0,0,0.06,16.97,0,0,0,10.18,15.33,8.72,0,0,0,15.03,6.87,0,0
2.01,5.28,29.45,0,0,3,0,0,0,0,0,0,0,0,0,0,0,0,0.06,14.34,0,0,0,1.26,6.56,10.51,0,0,0,20.7,8.84,0,0
2.01,4.4,24.67,0,6,0,0,0,0,0,0,5,0,0,0,0,0,0,0.06,12.57,0,0,0,2.22,9.19,9.89,0,0,0,20.04,5.96,0,0
2,5.28,29.45,0,0,0,6,0,0,0,0,0,0,0,0,0,0,0,0.06,11.34,0,0,0,1.26,6.56,10.51,0,0,0,20.7,8.84,0,0
2.03,4.4,22.67,0,0,0,6,0,0,0,0,5,0,0,0,0,0,0,0.06,12.57,0,0,0,2.22,7.2,11.89,0,0,0,20.03,7.96,0,0
1.66,44.38,13.93,0,0,5.76,0,0,13.03,2.57,0,4.96,1.56,0,0,0,0,0,0,0.74,0,0,0,0,0,8.52,0,0,0,4.53,0.02,0,0
1.65,54.06,11.67,0,0,2.9,0,0,15.73,0,0,0,0,0,0,0,0,0,0.06,0,0,0,0,0,0,9.23,0,0,0,5.8,0.55,0,0
1.66,49.23,12.3,0,0,9.72,0,0,11.3,0,0,0.48,0,0,0,0,0,0,0.05,0,0,0,0,0,0,12.64,0,0,0,3.52,0.09,0.67,0
1.69,52.42,11.31,0,0,4.68,0,0,14.12,0,0,1.08,0,0,0,0,0,0,0,0,0,0,0,0,0,7.1,0,0,0,7.9,1.39,0,0
1.9,0,4,0,0,0,0,18,13,2,0,0,0,0,0,0,0,0,0,0,0,0,9,6,0,0,0,0,24,18,0,6,0
1.85,0,4,0,0,0,1,21,12,2,0,1,0,0,0,0,0,0,0,0,0,0,4,5,0,0,0,0,25,19,0,6,0
1.83,0,5,0,0,0,2,20,13,2,0,2,0,0,0,0,0,0,0,0,0,0,3,5,0,0,0,0,25,18,0,5,0
1.85,0,4,0,0,0,1,21,12,2,0,1.5,0,0,0,0,0,0,0,0,0,0,4,5.5,0,0,0,0,25,19,0,5,0
1.61,0,0,0,0,0,20.73,14.36,12.57,4.5,0,10.77,0,0,0,0,0,0,0,0,0,0,0.72,0,0,0,0,0,33.48,2.87,0,0,0
1.58,0,1.5,0,0,0,23,12.4,10.4,4,0,12,0,0,0,0,0,0,0,0,0,0,0.7,0,0,0,0,0,36,0,0,0,0
1.58,0,1.5,0,0,0,22.65,10.4,10.4,4,0,14,0,0,0,0,0,0,0,0,0,0,0.35,0,0,0,0,0,36,0.35,0,0.35,0
1.61,0,0,0,0,0,20,13.8,13,4.5,0,9.5,0,0,0,0,0,0,0,0,0,0,1.2,0,0,0,0,0,34.5,3.5,0,0,0
1.56,0,0,0,0,0,18.45,16.64,9.53,3.63,0,11.58,0,0,0,0,0,0,0,0,0,0,1.46,0,0,0,0,0,38.71,0,0,0,0
1.95,15,25,0,0,0,9.5,0,0,0,0,20,0,0,0,0,0,0,0,0,0,0,30,0,0,0,0.5,0,0,0,0,0,0
1.95,14,25,0,0,0,10,0,0,0,0,20,0,0,0,0,0,0,0,0,0,0,30,0,0,0,0,0,1,0,0,0,0
2.02,15,25,0,0,0,5,10,0,0,0,10,0,0,0,0,0,0,0.02,0,0,0,34.98,0,0,0,0,0,0,0,0,0,0
1.96,15,25,0,0,0,10,0,0,10,0,0,5,0,0,0,0,0,0,0,0,0,35,0,0,0,0,0,0,0,0,0,0
1.99,15,25,0,0,0,10,10,0,0,0,5,0,0,0,0,0,0,0,0,0,0,34,0,0,0,0,0,0,0,0,1,0
2,15,25,0,0,0,10,10,0,0,0,5,0,0,0,0,0,0,0,0,0,0,34,0,0,0,0,0,0,1,0,0,0
2.06,15,5,0,0,10,10,10,0,0,0,10,0,0,0,0,0.02,0,0,0,0,0,39.98,0,0,0,0,0,0,0,0,0,0
2.01,0,30,0,0,0,10,10,0,0,0,10,0,0,0,0,0,0,0,0,0,0,40,0,0,0,0,0,0,0,0,0,0
2.06,15,25,0,0,0,0,10,0,0,0,10,0,0,0,0,0,0,0,0,0,0,40,0,0,0,0,0,0,0,0,0,0
2.03,15,25,0,0,0,10,10,0,0,0,0,0,0,0,0,0,0,0,0,0,0,40,0,0,0,0,0,0,0,0,0,0
2.01,9.97,29.93,0,0,0,6.98,9.98,0,0,0,4.99,2.99,0,0,0,0,0,0.25,0,0,0,34.91,0,0,0,0,0,0,0,0,0,0
2.1,10,27,0,0,0,1,10,0,0,0,6.5,2.5,0,0,0,0,0,0,0,0,0,43,0,0,0,0,0,0,0,0,0,0
1.79,5.85,56.29,0,0,0,0,0,0,0,0,1.83,1.3,0,0,0,0,7.7,0.02,17.84,0,0,0,0,0,7.24,0,0,0,1.93,0,0,0
1.8,5.42,56.69,0,1.76,0,0,0,0,0,0,0.78,0,0,0,0,0,3.39,0.02,16.85,0,5.27,0,0,0,7.65,0,0,0,1.8,0.37,0,0
1.8,4.93,56.51,0.15,0,0,0,0,0,0,0,1.82,0,0,0,0,0,0,0.02,14.78,0,11.03,0,0,0,8.77,0,0,0,1.99,0,0,0
1.8,4.94,56.69,0,0,0,0.66,0,0,0,0,1.82,0,0,0,0,0,0,0.03,14.78,0,11.02,0,0,0,8.07,0,0,0,1.99,0,0,0
1.8,5.05,57.79,0,0,0,0,0,0,0,0,0,0,0,0,0,0,0,0.03,15.1,0,11.29,0,0,0,8.27,0,0,0,1.69,0.78,0,0
1.81,5.09,58.22,0,0,0,0,0,0,0,0.54,0,0,0,0,0,0,3.38,0.02,15.22,0,6.73,0,0,0,8.31,0,0,0,1.7,0.79,0,0
1.81,19.03,38.86,0,0,1.63,0,0,0,0,0,1.88,0,0,0,0,0,2.03,0.02,13.97,0,13.08,0,0,0,8.72,0,0,0,0,0.78,0,0
1.82,19.33,39.99,0,0,0,0,0,0,0,0,1.9,0,0,0,0,0,0,0.03,15.06,0,13.44,0,0,0,8.87,0,0,0,0.77,0.61,0,0
1.82,19.43,39.7,0,0,0,0,0,0,0,0,1.91,0,0,0,0,0,0,0.03,14.2,0,13.35,0,0,0,8.91,0.62,0,0,0,1.85,0,0
1.82,6.15,54.53,0,0,0,0,0,0,0,0,0.93,0,0,0,0,0,1.01,0.03,17.95,0,7.37,0,0,0,8.18,0,0,0,2.85,1,0,0
1.83,4.99,54.68,0,0,0,0,0,0,0,0,0,0,0,0,0,0,0,0.03,19.86,0,6.96,0,0,0,8.15,0,0.1,0,3.23,0,2,0
1.84,7.29,52.19,0,0,0,0,0,0,0,0,0,0,0,0,0,0,2.06,0.03,20.95,0,3.5,0,0,0,8.25,0,0,0,3.67,2.06,0,0
1.86,12.79,42.31,0,0,0,0,0,1.34,0,0,0,0,0,0,0,0,0,0,21.47,0,5.55,0,1.04,0,8.48,0,0,0,1.97,4.63,0,0.42
1.88,17.64,32.2,0,0,0,0,0,0,0.96,0,2.21,0,0,0,0,0,0,0.06,22.1,0,7.64,0,0.68,0,8.75,0,0,0,0.68,7.08,0,0
1.88,17.95,32.71,0,0,0,0,0,0,0,0,1.45,0,0,0,0,0,0,0.06,22.63,0,7.77,0,0.57,0,8.91,0,0,0,0.69,7.26,0,0
1.88,19.59,30.69,0,0,0,0,0,0,0,0,0,0,0,0,0,0,1.08,0.06,23.66,0,6.84,0,0,0,8.92,0.61,0,0,0.34,6.48,1.73,0
1.59,0,3.44,2.82,0,11.1,1.56,1.28,9.1,2.17,0,38.81,0,0,0,0,0,0,0,0,0,0,0,0,0,0,0,0,29.72,0,0,0,0
1.59,0,3.45,3.51,0,11.14,1.88,1.29,8.68,2.1,0,38.36,0,0,0,0,0,0,0,0,0,0,0,0,0,0,0,0,29.59,0,0,0,0
1.59,0,3.44,2.82,0,11.1,1.87,1.28,10.5,1.28,0,37.69,0,0,0,0,0,0,0,0,0,0,0,0,0,0,0,0,30.02,0,0,0,0
1.59,0,2.8,2.83,0,11.14,1.88,1.29,9.69,1.86,0,38.38,0,0,0,0,0,0,0,0,0,0,0,0,0,0,0,0,30.13,0,0,0,0
1.59,0.8,3.44,2.82,0,11.11,1.88,1.28,8.66,2.03,0,38.27,0,0,0,0,0,0,0,0,0,0,0,0,0,0,0,0,29.71,0,0,0,0
1.59,0,3.47,2.85,0,11.21,1.89,1.29,8.74,2.05,0,38.64,0,0,0,0,0,0,0,0,0,0,0,0,0,0,0,0,29.64,0,0.22,0,0
1.6,0,3.44,2.82,0,11.1,1.87,1.28,8.65,2.03,0,38.26,0,0,0,0,0,0,0,0,0,0,0,1.2,0,0,0,0,29.35,0,0,0,0
1.6,0,2.97,2.03,0,11.98,12.81,1.38,8.5,1.65,0,29.2,0,0,0,0,0,0,0,0,0,0,0,0,0,0,0,0,29.48,0,0,0,0
1.6,0,2.82,1.92,0,11.37,1.92,1.31,8.86,1.56,0,27.71,14.2,0,0,0,0,0,0,0,0,0,0,0,0,0,0,0,28.33,0,0,0,0
1.59,0,4.11,2.34,0,11.06,1.87,2.56,8.01,2.03,0,38.1,0,0,0,0,0,0,0,0,0,0,0,0,0,0,0,0,29.92,0,0,0,0
1.59,0,4.03,0,0,10.85,0,0,12.08,0,0,43.7,0,0,0,0,0,0,0,0,0,0,0,0,0,0,0,0,29.34,0,0,0,0
1.59,0,3.95,1.8,0,24.54,1.79,1.23,8.29,1.46,0,28.18,0,0,0,0,0,0,0,0,0,0,0,0,0,0,0,0,28.76,0,0,0,0
1.56,0,3.53,1.93,0,11.39,1.92,1.32,4.76,15.23,0,30.17,0,0,0,0,0,0,0,0,0,0,0,0,0,0,0,0,29.75,0,0,0,0
1.75,5.6,59.7,0,0,0,0,5.6,0,0,0,2.2,0,0,0,0,0,0,0,11.5,0,9.8,0,0,0,5.6,0,0,0,0,0,0,0
1.75,5.5,56.7,0,0,0,0,5.5,0,0,0,5.9,0,0,0,0,0,0,0,11.3,0,9.6,0,0,0,5.5,0,0,0,0,0,0,0
1.75,5.5,56.3,0,0,0,0,5.5,0,0,0,5.9,0,0,0,0,0,0,0,11.2,0,10.1,0,0,0,5.5,0,0,0,0,0,0,0
1.76,5.5,56.6,0,0,0,0,5.5,0,0,0,5,0,0,0,0,0,0,0,11.4,0,9.6,0,0,0,6.4,0,0,0,0,0,0,0
1.76,5.4,54.7,0,0,0,0,4.5,0,0,0,9.4,0,0,0,0,0,0,0,11.2,0,9.4,0,0,0,5.4,0,0,0,0,0,0,0
1.76,5.5,56.3,0,0,0,0,5.4,0,0,0,5.5,0,0,0,0,0,0,0,11,0,10.1,0,0,0,6.2,0,0,0,0,0,0,0
1.73,5.7,61.1,0,0,0,0,5.7,0,0,0,6,0,0,0,0,0,0.5,0,13,0,8,0,0,0,0,0,0,0,0,0,0,0
1.52,67.25,7.25,14.2,4.85,4.56,1.76,0,0,0,0,0,0,0,0,0,0,0,0,0,0,0,0,0,0,0,0.13,0,0,0,0,0,0
1.52,67.76,7.31,14.31,4.88,3.39,2.21,0,0,0,0,0,0,0,0,0,0,0,0,0,0,0,0,0,0,0,0.14,0,0,0,0,0,0
1.52,67.93,7.34,14.37,3.38,4.62,2.22,0,0,0,0,0,0,0,0,0,0,0,0,0,0,0,0,0,0,0,0.14,0,0,0,0,0,0
1.52,66.9,8.33,14.39,3.39,4.62,2.23,0,0,0,0,0,0,0,0,0,0,0,0,0,0,0,0,0,0,0,0.14,0,0,0,0,0,0
1.52,66.68,7.21,14.1,4.81,5.72,1.35,0,0,0,0,0,0,0,0,0,0,0,0,0,0,0,0,0,0,0,0.13,0,0,0,0,0,0
1.52,68.09,9.15,12.1,3.66,4.9,1.97,0,0,0,0,0,0,0,0,0,0,0,0,0,0,0,0,0,0,0,0.13,0,0,0,0,0,0
1.52,66.74,7.58,15.26,4.76,2.44,2.24,0,0,0,0,0.84,0,0,0,0,0,0,0,0,0,0,0,0,0,0,0.14,0,0,0,0,0,0
1.51,71.44,8.05,11.06,0.85,5.12,3.34,0,0,0,0,0,0,0,0,0,0,0,0,0,0,0,0,0,0,0,0.14,0,0,0,0,0,0
1.51,69.36,9.43,9.92,3.26,6.56,1.37,0,0,0,0,0,0,0,0,0,0.1,0,0,0,0,0,0,0,0,0,0,0,0,0,0,0,0
1.51,69.69,9.47,9.96,1.64,7.76,1.38,0,0,0,0,0,0,0,0,0,0.1,0,0,0,0,0,0,0,0,0,0,0,0,0,0,0,0
1.52,66.71,9.64,12.18,0,9.94,1.4,0,0,0,0,0,0,0,0,0,0,0,0,0,0,0,0,0,0,0,0.13,0,0,0,0,0,0
1.53,64.82,8.53,11.14,3.28,10.59,1.51,0,0,0,0,0,0,0,0,0,0,0,0,0,0,0,0,0,0,0,0.13,0,0,0,0,0,0
1.52,66.76,7.7,10.25,4.54,9.2,1.45,0,0,0,0,0,0,0,0,0,0.1,0,0,0,0,0,0,0,0,0,0,0,0,0,0,0,0
1.52,66.04,9.58,10.92,1.16,10.11,1.65,0,0,0,0,0.41,0,0,0,0,0,0,0,0,0,0,0,0,0,0,0.13,0,0,0,0,0,0
2.03,0,60.1,0,0,0,0,0,0,0,0,0,0,0,0,0,0,0,0,0.2,0,0.1,39.4,0,0,0.2,0,0,0,0,0,0,0
1.89,0,69,0,0,0,0,0,0,0,0,0,0,0,0,0,0,0,0,0.1,0,0.1,25,0,0,5.8,0,0,0,0,0,0,0
1.98,0,62,0,0,0,0,0,0,0,0,0,0,0,0,0,0,0,0,2.05,0,1.89,31.56,0,0,1.5,0,0,0,0,1,0,0
1.95,0,65.4,0,0,0,0,0,0,0,0,0,0,0,0,0,0,0,0,0.1,0,0.1,31,0,0,0.4,0,0,0,0,3,0,0
1.93,0,65,0,0,0,0,0,0,0,0,0,0,0,0,0,0,0,0,0.3,0,0.2,31,0,3.2,0.3,0,0,0,0,0,0,0
1.93,3.2,65,0,0,0,0,0,0,0,0,0,0,0,0,0,0,0,0,0.3,0,0.2,31,0,0,0.3,0,0,0,0,0,0,0
1.94,0,65.5,0,0,0,0,0,0,0,0,0,0,0,0,0,0,0,0,0.2,0,0.2,31,0,0,0.1,0,0,0,0,0,3,0
1.9,0,70.43,0,0,0,0,0,0,0,0,0,0,0,0,0,0,0,0.1,0.3,0,0.35,28.47,0,0,0.35,0,0,0,0,0,0,0
1.8,4.37,7.54,0,0,0,0,4.39,19.05,12.26,0,0,0,0,0,0,0,0,0.01,0,0,0,0,6.9,0,0,0,0,22.45,23.03,0,0,0
1.92,1.17,1.01,0,0,0,3.53,0,21.56,0,0,0,0,0,0,0,0,0,0.01,0,0,0,0,23.21,0,0,0,0,23.96,25.55,0,0,0
1.96,0,0,0,0,0,1.41,0,10.46,6.87,0,0,0,0,0,0,0,0,0.1,0,0,0,0,30.64,0,0,0.02,0,24.32,22.77,0,3.41,0
1.88,0,3.49,0,0,0,6.49,0,26.46,0,0,0,0,0,0,0,0,0,0.15,0,0,0,0,11.98,0,0,0,0,22.97,28.46,0,0,0
1.89,0,3.49,0,0,4.99,1.5,0,26.46,0,0,0,0,0,0,0,0,0,0.15,0,0,0,0,11.98,0,0,0,0,22.97,28.46,0,0,0
1.86,0,8.49,0,0,4.99,1.5,0,26.46,0,0,0,0,0,0,0,0,0,0.15,0,0,0,0,6.99,0,0,0,0,22.97,28.45,0,0,0
1.85,1,1.5,0,0,5.49,11.98,4.99,24.96,0,0,0,0,0,0,0,0,0,0.15,0,0,1,0.5,0,0,0,0,0,18.47,26.96,0,3,0
1.82,1,6.99,0,0,0,11.98,0,24.96,0,0,0,0,0,0,0,0,0,0.15,0,0,1,0.5,0,0,0,0,0,23.46,26.96,0,3,0
1.8,0,8.49,0,0,0,8.49,0,31.44,0,0,0,0,0,0,0,0,0,0.15,0,0,0,0,0,0,0,0,0,22.97,28.46,0,0,0
1.81,0,8.49,0,0,6.99,1.5,0,31.44,0,0,0,0,0,0,0,0,0,0.15,0,0,0,0,0,0,0,0,0,22.97,28.46,0,0,0
1.8,0,8.49,0,0,0,1.5,0,36.44,0,0,0,0,0,0,0,0,0,0.15,0,0,0,0,2,0,0,0,0,22.97,28.45,0,0,0
1.78,0,8.49,0,0,0,1.5,0,38.43,0,0,0,0,0,0,0,0,0,0.15,0,0,0,0,0,0,0,0,0,22.97,28.46,0,0,0
1.84,1,6.99,0,0,0,11.98,0,24.96,0,0,0,0,0,0,0,0,0,0.15,0,0,1,0.5,0,0,0,0,0,23.46,29.96,0,0,0
1.84,1,6.99,0,0,0,11.98,0,24.96,0,0,0,0,0,0,0,0,0,0.15,0,0,1,0.5,0,0,0,0,0,23.46,26.96,3,0,0
1.82,1,6.99,0,3,0,11.98,0,24.96,0,0,0,0,0,0,0,0,0,0.15,0,0,1,0.5,0,0,0,0,0,23.46,26.96,0,0,0
1.81,1,6.99,0,0,0,11.98,3,24.96,0,0,0,0,0,0,0,0,0,0.15,0,0,1,0.5,0,0,0,0,0,23.46,26.96,0,0,0
1.81,0,8.49,0,0,0,1.5,0,31.44,0,0,0,0,0,0,0,0,0,0.15,0,0,0,3,0,0,0,0,0,26.96,28.46,0,0,0
1.83,1,6.99,0,0,0,11.98,0,25.96,0,0,0,0,0,0,0,0,0,0.15,0,0,0,0.5,0,0,0,0,0,23.46,26.96,3,0,0
1.8,0,8.49,0,5.99,0,1.5,0,31.45,0,0,0,0,0,0,0,0,0,0.15,0,0,0,0,0,0,0,0,0,23.96,28.46,0,0,0
1.79,0,5.49,0,3,0,1.5,3,31.44,0,0,0,0,0,0,0,0,0,0.15,0,0,0,0,0,0,0,0,0,26.96,28.46,0,0,0
1.89,1.1,0.95,0,0,0,3.34,0,21.41,4.23,0,0,0,0,0,0,0,0,0.05,0,0,0,0,21.59,0,0,0,0,23.37,23.96,0,0,0
1.89,0,3,0,0,0,1.36,0,13.48,10.06,0,0,0,0,0,0,0,0,0.01,0,0,0.54,0,27.57,0,0,0,0,23.27,20.71,0,0,0
1.89,0,3.12,0,0,0,1.42,0,2.99,17.69,0,0,0,0,0,0,0,0,0.01,0,0,0.56,0,28.6,0,0,0,0,24.13,21.48,0,0,0
1.89,0,3.15,0,0,0,1.43,0,0,19.86,0,0,0,0,0,0,0,0,0.01,0,0,0.57,0,28.9,0,0,0,0,24.38,21.7,0,0,0
1.91,0,0,0,0,0,3.94,0,0,16.61,0,0,0,0,0,0,0,0,0.01,0,0,0,0,22.53,0,0,0,0,28.64,28.27,0,0,0
1.91,0,0,0,0,0,3.74,0,23.95,0,0,0,0,0,0,0,0,0,0.01,0,0,0,0,15.79,0,0,0,0,27.18,29.33,0,0,0
1.92,0,0,0,0,0,1.75,0,22.43,0,0,0,2.59,0,0,0,0,0,0.01,0,0,0,0,22.62,0,0,0,0,25.47,25.13,0,0,0
1.92,0,0,0,0,0,0,0,23.44,0,0,0,0,0,0,0,0,0,0.01,0,0,0,0,23.65,0,0,0,0,26.64,26.26,0,0,0
1.91,0,0,0,0,0,3.58,0,22.93,0,0,0,0,0,0,0,0,0,0.01,0.44,0,0,0,21.34,0,0,0,0,26.02,25.68,0,0,0
1.85,0,0,0,0,0,0,0,5.75,14.85,0,0,7.9,0,0,0,0,0,0.01,0,0,0,0,15.73,0,0,0,0,29.15,26.61,0,0,0
1.85,0,0,0,0,13.68,0,0,5.39,13.92,0,0,0,0,0,0,0,0,0.01,0,0,0,0,14.74,0,0,0,0,27.32,24.94,0,0,0
1.89,0,0,0,0,0,6.44,0,23.21,0,0,0,0,0,0,0,0,0,0.01,0,0,0,0,18.01,0,0,0,0,26.34,25.99,0,0,0
1.89,0,0,0,0,7.33,3.46,0,22.13,0,0,0,0,0,0,0,0,0,0.01,0,0,0,0,17.17,0,0,0,0,25.12,24.78,0,0,0
1.95,5.85,34.72,0,0,0,0,0,0,0,0,0,0,0,0,0,0,0,0.05,16.64,0,7.27,0,23.84,0,8.32,0,0,0,3.31,0,0,0
1.96,4.85,35.55,0,0,0,0,0,0,0,0,0,0,0,0,0,0,0,0,15.64,0,8.04,0,27.35,0,4.73,0,0,0,3.84,0,0,0
1.94,7.27,35.53,0,0,0,0,0,0,0,0,0,0,0,0,0,0,0,0,18.31,0,6.02,0,21.86,0,8.27,0,0,0,2.74,0,0,0
1.96,8.65,31.98,0,0,0,0,0,0,0,0,0,0,0,0,0,0,0,0,15.49,0,9.42,0,25.09,0,6.02,0,0,0,3.35,0,0,0
1.96,12.47,29.08,0,0,0,0,0,0,0,0,0,0,0,0,0,0,0,0.05,15.18,0,10.34,0,26.28,0,2.43,0,0,0,4.17,0,0,0
1.95,2.48,38.6,0,0,0,0,0,0,0,0,0,0,0,0,0,0,0,0,17.41,0,7,0,23.36,0,6.66,0,0,0,4.49,0,0,0
1.97,9.97,29.06,0,0,0,0,0,0,0,0,0,0,0,0,0,0,0,0,17.47,0,7.03,0,24.38,0,7.3,0,0,0,4.79,0,0,0
1.95,7.34,32.82,0,0,0,0,0,0,0,0,0,0,0,0,0,0,0,0,16.45,0,11.31,0,21.71,0,6.4,0,0,0,3.97,0,0,0
1.95,2.44,37.88,0,0,0,0,2.45,0,0,0,0,0,0,0,0,0,0,0,17.09,0,6.87,0,22.92,0,5.94,0,0,0,4.41,0,0,0
1.96,2.38,37.03,0,0,0,0,0,0,0,0,0,0,0,0,0,0,0,0,16.7,0,6.72,0,26.89,0,8.13,0,0,0,2.15,0,0,0
1.96,7.02,31.38,0,0,0,0,0,0,0,0,0,0,0,0,0,0,0,0,15.72,0,10.81,0,26.4,0,6.97,0,0,0,1.7,0,0,0
1.95,2.56,39.76,0,0,0,0,0,0,0,0,0,0,0,0,0,0,0,0,17.94,0,7.21,0,21.18,0,4.99,0,0,0,6.36,0,0,0
1.94,2.34,36.29,0,0,0,0,7.05,0,0,0,0,0,0,0,0,0,0,0,16.37,0,6.58,0,22.85,0,4.56,0,0,0,3.96,0,0,0
1.96,14.76,25.49,0,0,0,0,0,0,0,0,0,0,0,0,0,0,0,0,15.88,0,8.16,0,24.06,0,7.2,0,0,0,4.45,0,0,0
1.96,11.17,29.99,0,0,0,0,0,0,0,0,0,0,0,0,0,0,0,0,17.4,0,7,0,22.41,0,7.26,0,0,0,4.77,0,0,0
1.96,9.95,31.11,0,0,0,0,0,0,0,0,0,0,0,0,0,0,0,0,17.43,0,7.01,0,22.44,0,7.28,0,0,0,4.78,0,0,0
1.95,11.22,30.14,0,0,0,0,0,0,0,0,0,0,0,0,0,0,0,0,20.7,0,4.55,0,21.58,0,7.3,0,0,0,4.51,0,0,0
1.94,4.7,34.45,0,0,0,0,0,0,0,0,8.67,0,0,0,0,0,0,0,15.59,0,7.01,0,21.2,0,5.73,0,0,0,2.65,0,0,0
1.54,0,13.33,10.93,0,11.59,0,1.24,17.37,0.99,0,15.51,0,0,0,0,0,0,0,0,0,0,0,0,0,0,0,0,29.04,0,0,0,0
1.55,0,13.01,10.66,0,20.19,1.18,1.21,19.88,0.96,0,4.56,0,0,0,0,0,0,0,0,0,0,0,0,0,0,0,0,28.35,0,0,0,0
1.57,0,12.85,7.46,8.21,11.17,0,1.2,17.04,1.52,0,9.9,0,0,0,0,0,0,0,0,0,0,0,0,0,2.91,0,0,27.74,0,0,0,0
1.55,0,14.23,15.55,0,12.55,3.3,1.33,8.95,6,0,7.31,0,0,0,0,0,0,0,0,0,0,0,0,0,0,0,0,30.78,0,0,0,0
1.54,0,12.88,10.55,0,19.98,0,1.2,19.67,0.95,0,6.72,0,0,0,0,0,0,0,0,0,0,0,0,0,0,0,0,28.05,0,0,0,0
1.55,0,14.23,8.83,5.59,11.73,0.18,0.9,18.31,1.05,0,8.52,2.61,0,0,0,0,0,0,0,0,0,0,0,0,0,0,0,28.05,0,0,0,0
1.55,0,12.71,8.68,6.59,14.99,0,1.18,15.14,0.94,0,12.07,0,0,0,0,0,0,0,0,0,0,0,0,0,0,0,0,27.7,0,0,0,0
1.56,0,11.52,8.3,0,23.83,0.29,0.89,17.83,2.36,0,7.23,0,0,0,0,0,0,0,0,0,0,0,0,0,0,0,0,27.75,0,0,0,0
1.55,0,13.69,8.16,10.75,10.81,0,1.16,20.97,0.64,0,2.13,5.94,0,0,0,0,0,0,0,0,0,0,0,0,0,0,0,25.75,0,0,0,0
1.56,0,12.04,6.99,18.72,12.71,1.7,1.12,12.17,0.89,0,8.24,0,0,0,0,0,0,0,0,0,0,0,0.52,0,0.68,0,0,24.22,0,0,0,0
1.55,0,13.55,13.35,2.41,12.14,5.07,1.3,14.91,2.06,0,4.78,0,0,0,0,0,0,0,0,0,0,0,0,0,0,0,0,30.43,0,0,0,0
1.55,0,13.15,10.77,0,20.41,2.39,1.23,20.09,0.97,0,2.36,0,0,0,0,0,0,0,0,0,0,0,0,0,0,0,0,28.63,0,0,0,0
1.56,0,13.88,7.85,6.85,13.13,2.4,0.62,16.33,2.25,0,7.91,0,0,0,0,0,0,0,0,0,0,0,0,0,0,0,0,28.51,0,0.27,0,0
1.55,0,13.08,8.93,4.52,15.43,2.38,1.22,17.04,0.97,0,7.94,0,0,0,0,0,0,0,0,0,0,0,0,0,0,0,0,28.49,0,0,0,0
1.56,2.24,14.2,8.02,6.69,12.5,1.05,0.9,15.65,2.58,0,7.18,0,0,0,0,0,0,0,0,0,0,0,0,0,1.46,0,0,27.53,0,0,0,0
1.55,0,14.77,9.9,6.38,13.92,7.45,1.27,14.59,0.4,0,1.99,0,0,0,0,0,0,0,0,0,0,0,0,0,0,0,0,29.33,0,0,0,0
1.56,0,17.84,7.83,6.6,13.45,2.31,1.19,14.32,3.3,0,7.74,0,0,0,0,0,0,0,0,0,0,0,0,0,0.72,0,0,24.7,0,0,0,0
1.57,0,12.58,8.41,6.34,13.82,2.56,0.61,16.19,2.32,0,7.96,0,0,0,0,0,0,0,0,0,0,0,1.14,0,0,0,0,28.07,0,0,0,0
1.54,0,13.19,10.8,0,20.46,2.69,1.23,20.14,1.07,0,1.69,0,0,0,0,0,0,0,0,0,0,0,0,0,0,0,0,28.73,0,0,0,0
1.57,0,15.89,7.64,11.86,11.36,0,1.18,16.71,1.32,0,5.87,0,0,0,0,0,0,0,0,0,0,0,0,0,0,0,0,27.57,0,0.6,0,0
1.56,0,10.48,8.05,4.53,15.45,2.38,1.22,17.07,0.97,0,11.32,0,0,0,0,0,0,0,0,0,0,0,0,0,0,0,0,28.53,0,0,0,0
1.55,0,6.04,7.01,24,10.65,0,0.84,10.04,7.86,0,7.24,0,0,0,0,0,0,0,0,0,0,0,0,0,0,0,0,26.32,0,0,0,0
1.56,74.64,1.12,0,0,1.94,0,0,5.91,7.03,0,0,0,9.28,0,0,0.08,0,0,0,0,0,0,0,0,0,0,0,0,0,0,0,0
1.52,70.27,0.71,0.97,1.31,9.83,0,0,15.19,1.39,0,0.33,0,0,0,0,0,0,0,0,0,0,0,0,0,0,0,0,0,0,0,0,0
1.54,63.48,0,16.51,1.7,1.29,0.49,8.74,0,0,0,1.06,0,0,0,0,0,0,0,0,0,0,0,1.98,0,1.12,0,0,3.63,0,0,0,0
1.54,63.5,0,16.52,1.71,1.29,0.54,8.74,0,0,0,0.97,0,0,0,0,0,0,0,0,0,0,0,1.98,0,1.12,0,0,3.63,0,0,0,0
1.54,63.58,0,16.54,1.71,1.29,0.67,8.75,0,0,0,0.72,0,0,0,0,0,0,0,0,0,0,0,1.98,0,1.12,0,0,3.64,0,0,0,0
1.54,63.57,0,16.54,1.71,1.29,0.66,8.75,0,0,0,0.74,0,0,0,0,0,0,0,0,0,0,0,1.98,0,1.12,0,0,3.64,0,0,0,0
1.54,63.83,0,16.59,1.71,1.35,0.63,8.74,0,0,0,0.42,0,0,0,0,0,0,0,0,0,0,0,1.98,0,1.12,0,0,3.63,0,0,0,0
1.54,63.86,0,16.63,1.7,0.98,0.47,8.96,0,0,0,0.72,0,0,0,0,0,0,0,0,0,0,0,1.89,0,1.11,0,0,3.68,0,0,0,0
1.53,64.59,0,16.67,1.54,0.61,0.52,8.75,0,0,0,0.8,0,0,0,0,0,0,0,0,0,0,0,1.72,0,1.12,0,0,3.68,0,0,0,0
1.54,63.69,0,16.59,1.7,1.22,0.42,9.17,0,0,0,0.46,0,0,0,0,0,0,0,0,0,0,0,1.97,0,1.11,0,0,3.67,0,0,0,0
1.8,4.94,56.61,0,0,0,0.66,0,0,0,0,1.82,0,0,0,0,0,0,0.03,14.81,0,11.05,0,0,0,8.09,0,0,0,1.99,0,0,0
1.8,5.31,56.62,0,0,0,0,0,0,0,0,1.82,0,0,0,0,0,0,0.02,14.81,0,11.05,0,0,0,8.09,0,0,0,2.28,0,0,0
1.81,4.97,56.88,0,0,0,0,0,0,0,0.53,0,0,0,0,0,0,3.3,0.03,17.16,0,6.58,0,0,0,8.12,0,0,0,1.66,0.77,0,0
1.81,19.05,38.87,0,0,0,2.99,0,0,0,0,1.88,0,0,0,0,0,0,0.02,13.98,0,13.09,0,0,0,8.73,0.61,0,0,0,0.78,0,0
1.85,20.76,36.28,0,0,0,0,0,0,0,0,0,0,0,0,0,0,0,0.06,20.72,0,7.16,0,0,0,8.21,0.56,0,0,0.64,5.61,0,0
1.88,19.03,29.83,0,0,0,0,0,0,0,0,4.15,0.52,0,0,0,0,1.05,0.04,22.99,0,6.64,0,0,0,8.66,0.39,0,0,0.33,6.37,0,0
1.88,19.58,30.67,0,0,0,0,0,0,0,0,0,0,0,0,0,0,1.08,0.06,23.64,0,6.83,0,0,0,8.91,0.61,0,0,0.34,6.55,1.73,0
1.96,15.77,21.67,0,0,0,0,0,0,0,0,5.17,0,0,0,0,0,1.58,0,19.02,0,4.52,0,21.21,0,7.24,0,0,0,3.82,0,0,0
1.96,15.78,20.92,0,0,0,1.6,0,0,0,0,5.18,0,0,0,0,0,1.51,0,19,0,4.51,0,19.69,0,7.24,0,0,0,3.82,0.75,0,0
1.97,15.9,21.1,0,0,0,0,0,0,0,0,5.22,0,0,0,0,0,1.52,0,19.17,0,4.55,0,19.84,0,7.29,0,0,0,3.85,1.56,0,0
1.96,15.77,20.93,0,0,0,0,0,0,0,0,6.77,0,0,0,0,0,1.51,0,19.76,0,4.51,0,19.69,0,7.24,0,0,0,3.82,0,0,0
1.96,15.77,21.66,0,0,0,0,0,0,0,0,5.17,0,0,0,0,0,0,0,20.61,0,4.52,0,21.2,0,7.25,0,0,0,3.82,0,0,0
1.96,15.77,20.94,0,0,0,0,0,0,0,0,5.18,0,0,0,0,0,2.3,0,19.02,0,4.52,0,21.2,0,7.25,0,0,0,3.82,0,0,0
1.96,15.77,20.94,0,0,0,0,0,0,0,0,6.69,0,0,0,0,0,2.3,0,19.02,0,4.52,0,19.69,0,7.25,0,0,0,3.82,0,0,0
1.97,15.65,20.74,0,0,0,0,0,0,0,0,5.14,0,0,0,0,0,1.57,0,18.88,0,4.48,0,22.56,0,7.19,0,0,0,3.79,0,0,0
1.98,15.55,19.86,0,0,0,0,0,0,0,0,3.62,0,0,0,0,0,1.56,0,18.73,0,4.45,0,25.33,0,7.14,0,0,0,3.76,0,0,0
1.99,15.55,18.36,0,0,0,0,0,0,0,0,3.61,0,0,0,0,0,0.74,0,20.3,0,4.45,0,25.35,0,7.14,0,0,0,4.5,0,0,0
2,15.54,17.61,0,0,0,0,0,0,0,0,2.97,0,0,0,0,0,0.74,0,20.99,0,4.45,0,25.32,0,7.88,0,0,0,4.5,0,0,0
2,15.5,17.59,0,0,0,0,0,0,0,0,2.95,0,0,0,0,0,0.19,0,22.8,0,2.96,0,26.4,0,7.12,0,0,0,4.49,0,0,0
2.01,15.45,17.15,0,0,0,0,0,0,0,0,2.95,0,0,0,0,0,0.19,0,22.71,0,2.95,0,27.03,0,7.09,0,0,0,4.48,0,0,0
2,15.61,17.72,0,0,0,0,0,0,0,0,2.24,0,0,0,0,0,0.56,0,22.96,0,3.35,0,25.85,0,7.18,0,0,0,4.53,0,0,0
2,12.13,20.43,0,0,0,0,0,0,0,0,2.66,0,0,0,0,0,0.38,0,23.42,0,3.23,0,25.82,0,7.32,0,0,0,4.61,0,0,0
2,11.99,21.11,0,0,0,0,0,0,0,0,2.63,0,0,0,0,0,0.38,0,21.52,0,3.2,0,27.37,0,7.23,0,0,0,4.57,0,0,0
2,12.1,21.27,0,0,0,0,0,0,0,0,2.66,0,0,0,0,0,0.38,0,22.51,0,2.39,0,26.04,0,7.29,0,0,0,5.36,0,0,0
1.52,4,5,8.83,15.09,0,0,1.5,0,0,0,0,0,0,0,0,0.12,0,0,3.19,1,0,0,0,0,0,0,0,61.27,0,0,0,0
1.51,5,5,9.83,15.08,0,0,1.5,0,0,0,3,0,0,0,0,0.12,0,0,0,1.2,0,0,0,0,0,0,0,59.27,0,0,0,0
1.51,8,0,9.83,15.08,0,0,1.5,0,0,0,5,0,0,0,0,0.12,0,0,0,1.2,0,0,0,0,0,0,0,59.27,0,0,0,0
1.52,3,4,9.83,15.08,0,0,1.5,0,0,0,5,0,0,0,0,0.12,0,0,1,1.2,0,0,0,0,0,0,0,59.27,0,0,0,0
1.52,0,7,9.83,15.08,0,0,1.5,0,0,0,5,0,0,0,0,0.12,0,0,1,1.2,0,0,0,0,0,0,0,59.27,0,0,0,0
1.71,56.88,0,1.29,0,9.59,16.03,0,0,0,0,0,4.34,0,0,0,0,0,0,1.05,0,0,0,7.61,0,0,0,0,0,3.21,0,0,0
1.69,58.03,0,1.26,0,9.03,15.12,0,0,0,0,0,4.06,0,0,0,0,0,0,1,0,0,0,7.2,0,2.23,0,0,0,2.07,0,0,0
1.71,54.74,0,1.29,0,9.2,13.69,0,0,0,0,3.22,4.14,0,0,0,0,0,0,1.02,0,0,0,7.34,0,2.27,0,0,0,3.09,0,0,0
1.71,54.03,0,1.27,0,9.08,11.82,0,0,0,0,6.36,4.08,0,0,0,0,0,0,1.8,0,0,0,7.24,0,2.24,0,0,0,2.08,0,0,0
1.71,52.63,0,1.24,6.26,8.85,14.81,0,0,0,0,0,3.98,0,0,0,0,0,0,0.98,0,0,0,7.05,0,2.18,0,0,0,2.02,0,0,0
1.71,54.34,0,1.28,0,9.14,15.29,0,0,0,0,3.2,4.11,0,0,0,0,0,0,1.01,0,0,0,7.28,0,2.26,0,0,0,2.09,0,0,0
1.69,54.7,0,3.86,0,9.2,15.39,0,0,0,0,0,4.13,0,0,0,0,0,0,1.02,0,0,0,7.33,0,2.27,0,0,0,2.1,0,0,0
1.63,61.68,0,4.04,0,8.67,14.07,0,0,0,0,0,3.89,0,0,0,0,0,0,1.52,0,0,0,4.12,0,2.01,0,0,0,0,0,0,0
1.63,61.17,0,4,0,8.59,15.55,0,0,0,0,0,3.86,0,0,0,0,0,0,0.75,0,0,0,4.09,0,1.99,0,0,0,0,0,0,0
1.67,58.97,0,1.28,0,10.74,15.94,0,0,0,0,0,4.97,0,0,0,0,0,0,1.82,0,0,0,4.04,0,0.14,0,0,0,2.1,0,0,0
1.7,56.7,0,1.29,0,9.55,14.14,0,0,0,0,0,4.32,0,0,0,0,0,0,1.89,0,0,0,7.58,0,2.35,0,0,0,2.18,0,0,0
1.66,55.43,0,3.63,7.71,7.79,7.72,0,0,0,0,0,7.78,0,0,0,0,0,0,0.68,0,0,0,9.26,0,0,0,0,0,0,0,0,0
1.65,55.97,0,3.66,7.79,7.86,7.8,0,0,0,0,0,7.86,0,0,0,0,0,0,0.69,0,0,0,6.55,0,1.82,0,0,0,0,0,0,0
1.65,58.92,0,3.86,0,8.28,13.45,0,0,0,0,0,3.72,0,0,0,0,0,0,0,0,0,0,9.85,0,1.92,0,0,0,0,0,0,0
1.66,59.42,0,3.89,0,8.35,12,0,0,0,0,0,3.75,0,0,0,0,0,0,0.73,0,0,0,9.93,0,1.93,0,0,0,0,0,0,0
1.65,60.2,0,3.95,0,8.47,13.76,0,0,0,0,0,3.81,0,0,0,0,0,0,0.74,0,0,0,7.06,0,1.96,0.05,0,0,0,0,0,0
1.65,59.55,0,3.91,0,8.39,13.62,0,0,0,0,0,3.77,0,0,0,0,0,0,0.73,0,0,0,9.98,0,0,0.05,0,0,0,0,0,0
1.66,58.07,0,4.08,0,8.76,14.23,0,0,0,0,0,3.94,0,0,0,0,0,0,1.53,0,0,0,7.3,0,2.03,0.06,0,0,0,0,0,0
1.63,61.59,0,4.04,0,8.67,14.09,0,0,0,0,0,3.9,0,0,0,0,0,0,1.52,0,0,0,4.13,0,2.01,0.05,0,0,0,0,0,0
1.63,61.07,0,4.01,0,8.6,15.57,0,0,0,0,0,3.87,0,0,0,0,0,0,0.75,0,0,0,4.09,0,1.99,0.05,0,0,0,0,0,0
1.63,60.36,0,3.96,0,9.94,14.33,0,0,0,0,0,4.6,0,0,0,0,0,0,0.74,0,0,0,4.05,0,1.97,0.05,0,0,0,0,0,0
1.63,62.1,0,3.4,0,8.7,14.2,0,0,0,0,0,3.9,0,0,0,0,0,0,1.5,0,0,0,4.2,0,2,0,0,0,0,0,0,0
1.63,62.1,0,3.4,0,8.7,14.2,0,0,0,0,0,3.9,0,0,0,0,0,0,0.8,0,0.7,0,4.2,0,2,0,0,0,0,0,0,0
1.66,61.5,0,1.3,0,8.6,14,0,0,0,0,0,3.9,0,0,0,0,0,0,1.5,0,0,0,7.2,0,2,0,0,0,0,0,0,0
1.63,61.5,0,3.4,0,8.6,15.7,0,0,0,0,0,3.9,0,0,0,0,0,0,0.8,0,0,0,4.1,0,2,0,0,0,0,0,0,0
1.63,60.9,0,3.3,0,10,14.4,0,0,0,0,0,4.6,0,0,0,0,0,0,0.7,0,0,0,4.1,0,2,0,0,0,0,0,0,0
1.64,63,0,1.4,0,8.8,14.4,0,0,0,0,0,4,0,0,0,0,0,0,1.5,0,0.7,0,4.2,0,2,0,0,0,0,0,0,0
1.69,57.4,0,1.1,0,9.6,16.1,0,0,0,0,0,4.3,0,0,0,0,0,0,1.9,0,0.8,0,4.2,0,2.4,0,0,0,2.2,0,0,0
1.67,59.7,0,1.1,0,9.3,15.5,0,0,0,0,0,4.2,0,0,0,0,0,0,1,0,0.7,0,4.1,0,2.3,0,0,0,2.1,0,0,0
1.68,56.5,0,3.3,0,9.5,15.9,0,0,0,0,0,4.3,0,0,0,0,0,0,1.1,0,0.7,0,4.2,0,2.3,0,0,0,2.2,0,0,0
1.66,59,0,3.2,0,9.2,15.4,0,0,0,0,0,4.1,0,0,0,0,0,0,1,0,0.7,0,4,0,2.3,0,0,0,1.1,0,0,0
1.65,60,0,3.5,0,9,14.7,0,0,0,0,0,4.1,0,0,0,0,0,0,1.6,0,0.7,0,4.3,0,2.1,0,0,0,0,0,0,0
1.64,59.8,0,3.5,0,9,14.6,0,0,0,0,0,4.1,0,0,0,0,0,0,1.6,0,0,0,4.3,0,2.1,0,0,0,1,0,0,0
1.65,58.9,0,3.4,0,10.3,14.9,0,0,0,0,0,4.8,0,0,0,0,0,0,1.5,0,0,0,4.2,0,2,0,0,0,0,0,0,0
1.65,57.5,0,3.4,0,11.6,15.1,0,0,0,0,0,5.5,0,0,0,0,0,0,0.8,0,0,0,4.1,0,2,0,0,0,0,0,0,0
1.65,59.4,0,3.5,0,8.9,16.2,0,0,0,0,0,4,0,0,0,0,0,0,1.6,0,0,0,4.3,0,2.1,0,0,0,0,0,0,0
1.65,57.9,0,3.4,0,13.1,14.1,0,0,0,0,0,3.9,0,0,0,0,0,0,1.5,0,0,0,4.1,0,2,0,0,0,0,0,0,0
1.65,58.9,0,3.5,0,8.9,14.4,0,0,0,0,0,6.4,0,0,0,0,0,0,1.6,0,0,0,4.2,0,2.1,0,0,0,0,0,0,0
1.66,59.5,0,3.5,0,9,14.6,0,0,0,0,0,4,0,0,0,0,0,0,2,0,0,0,4.3,0,3.1,0,0,0,0,0,0,0
1.87,24.25,24.67,0,0,0,0,5.77,0,0,0,1.06,0,0,0,0,0,0,0.05,20.64,0,7.13,0,0,0,8.26,0.23,0,0,0.45,7.49,0,0
1.88,9.05,41.66,0,0,0,0,0,0,0,0,4.01,0,0,0,0,0,0,0.03,22.26,0,2.5,0,0,0,7.58,0,0,0,0.68,10.67,1.56,0
1.88,6.28,46.06,0,0,0,0,0,0,0,0,0,0,0,0,0,0,0,0.03,21.13,0,7.02,0,0,0,7.65,0,0,0,0,10.24,1.59,0
1.87,10,40.7,0,0,0,2.07,0,0,0,0,0,0.5,0,0,0,0,3.8,0.03,18.44,0,3.79,0,0,0,12.54,0,0,0,0,7.69,0,0.44
1.85,16,31.78,0,0,0,0,5.11,0.54,0,0,10.87,0,0,0,0,0,0,0.04,16.39,0,3.79,0,0,0,6.94,0,0,0,1.15,6.73,0.66,0
1.67,2.58,47.26,0,0,0,8.74,17.81,0,0,0,17.62,0,0,0,0,0,1.37,0,3.82,0,0.78,0,0,0,0,0,0,0,0,0,0,0.02
1.67,2.55,47.02,0,0,0,8.71,17.92,0,0,0,17.55,0,0,0,0,0,1.36,0,3.45,0,0.73,0,0,0,0.69,0,0,0,0,0,0,0.02
1.65,2.26,44.51,0,0,0,6.53,13.92,6.43,0,0,19.39,0,0,0,0,0,4.1,0,2.84,0,0,0,0,0,0,0,0,0,0,0,0,0.02
1.67,3.14,46.34,0,0,0,8.79,18.1,0,0,0,17.72,0,0,0,0,0,1.37,0,3.19,0,1.35,0,0,0,0,0,0,0,0,0,0,0
1.66,3.17,45.27,0,0,0,7.5,12.73,4.88,0,0,20.7,0,0,0,0,0,1.34,0,3.1,0,1.31,0,0,0,0,0,0,0,0,0,0,0
1.66,3.18,44.05,1.11,0,0,7.51,12.76,4.89,0,0,20.76,0,0,0,0,0,1.34,0,3.09,0,1.31,0,0,0,0,0,0,0,0,0,0,0
1.66,3.05,43.8,1.11,0,0,7.46,12.56,4.79,0,0,20.62,0,0,0,0,0,1.31,0,3.08,0,1.3,0,0,0,0.92,0,0,0,0,0,0,0
1.65,3.25,44.86,1.83,0,0,8.05,10.41,7.3,0,0,16.89,0,0,0,0,0,1.34,0,3.16,0,1.32,0,0,0,1.59,0,0,0,0,0,0,0
1.69,0,0,36.8,0,63.2,0,0,0,0,0,0,0,0,0,0,0,0,0,0,0,0,0,0,0,0,0,0,0,0,0,0,0
1.7,5,0,30.9,0,0,0,0,0,0,0,0,64.1,0,0,0,0,0,0,0,0,0,0,0,0,0,0,0,0,0,0,0,0
1.69,0,0,17.61,0,0,82.39,0,0,0,0,0,0,0,0,0,0,0,0,0,0,0,0,0,0,0,0,0,0,0,0,0,0
1.78,0,0,25,0,0,75,0,0,0,0,0,0,0,0,0,0,0,0,0,0,0,0,0,0,0,0,0,0,0,0,0,0
1.74,0,0,31.6,0,0,68.4,0,0,0,0,0,0,0,0,0,0,0,0,0,0,0,0,0,0,0,0,0,0,0,0,0,0
1.88,0,0,40,0,0,0,0,0,0,0,0,0,0,0,0,0,0,0,40,0,0,0,0,0,20,0,0,0,0,0,0,0
1.92,0,0,40,0,0,0,0,0,0,0,0,0,0,0,0,0,0,0,30,0,0,0,0,0,30,0,0,0,0,0,0,0
1.89,16.7,0,33.3,0,0,0,0,0,0,0,0,0,0,0,0,0,0,0,33.3,0,0,0,0,0,16.7,0,0,0,0,0,0,0
1.87,0,0,50,0,0,0,0,0,0,0,0,0,0,0,0,0,0,0,30,0,0,0,0,0,20,0,0,0,0,0,0,0
1.85,0,0,50,0,0,0,0,0,0,0,0,0,0,0,0,0,0,0,30,0,0,0,0,0,0,20,0,0,0,0,0,0
1.87,0,0,40,0,0,0,0,0,0,0,0,0,0,0,0,0,0,0,40,0,0,0,0,0,0,20,0,0,0,0,0,0
1.89,0,0,30,0,0,0,0,0,0,0,0,0,0,0,0,0,0,0,30,0,0,0,0,0,0,40,0,0,0,0,0,0
1.9,0,0,0,0,0,0,0,0,0,0,0,20,0,0,0,0,0,0,0,0,0,0,0,0,0,0,0,0,0,0,80,0
1.99,0,0,0,0,0,0,0,0,0,0,0,0,0,0,0,0,0,0,20,0,0,0,0,0,0,0,0,0,0,0,80,0
2.1,0,0,0,0,0,0,0,0,0,0,0,0,0,0,0,0,0,0,20,0,0,0,28.8,0,0,0,0,0,0,0,51.2,0
2.15,5,0,0,0,0,0,0,0,0,0,0,0,0,0,0,0,0,0,19,0,0,0,27.4,0,0,0,0,0,0,0,48.6,0
2.14,0,0,0,0,0,0,0,0,0,0,0,0,0,0,0,0,0,0,20,0,0,0,50,0,0,0,0,0,0,0,30,0
2.23,5,0,0,0,0,0,0,0,0,0,0,0,0,0,0,0,0,0,19,0,0,0,47.5,0,0,0,0,0,0,0,28.5,0
1.98,0,0,0,0,0,20,0,0,0,0,0,0,0,0,0,0,0,0,0,0,0,0,0,0,0,0,0,0,0,0,80,0
2.26,6.5,0,0,0,0,0,0,0,0,0,0,0,0,0,0,0,0,0,17,0,0,0,64.9,0,11.6,0,0,0,0,0,0,0
1.9,0.31,5.88,0,0,1,9.71,0,13.52,4.94,0,4.8,0,0,0,0,0,0,0,0,0,0,15.18,0,5.52,0.15,0,0,24.65,13.38,0,0.96,0
1.85,0.3,1.31,0,0,7.82,3.46,0,15.92,8.34,0,0.9,0,0,0,0,0,0,0,0,0,0,15.77,0,6.46,0.15,0,0,25.36,12.24,0,1.97,0
1.86,0.32,6.26,0,0,2.03,4.08,0,15.29,7.45,0,2.1,0,0,0,0,0,0,0,0,0,0,15.05,0,1.09,0.15,0,0,26.31,13.41,0,6.46,0
1.87,0.31,5.55,0,0,0.98,1.2,0,15.45,7.43,0,5.88,0,0,0,0,0,0,0,0,0,0,16.2,0,8.8,0.15,0,0,23.73,13.37,0,0.95,0
1.85,0.3,5.9,0,0,0.32,4.42,0,14.4,7.01,0,14.25,0,0,0,0,0,0,0,0,0,0,14.17,0,0.17,0.14,0,0,23.14,12.55,0,3.23,0
1.85,0.28,5.36,0,0,15.13,5.53,0,12.32,6.84,0,0.21,0,0,0,0,0,0,0,0,0,0,13.55,0,6,0.14,0,0,21.63,12.13,0,0.88,0
1.85,0.31,13.55,0,0,0.34,6.15,0,9.44,9.42,0,0.23,0,0,0,0,0,0,0,0,0,0,16.41,0,5.59,0.15,0,0,23.94,13.49,0,0.98,0
1.87,0.32,6.04,0,0,1.02,5.73,0,12.95,7.51,0,4.93,0,0,0,0,0,0,0,0,0,0,17.23,0,5.66,0.16,0,0,24.38,13.66,0,0.41,0
1.8,0.3,12.76,0,0,0.32,4.64,0,14.05,6.98,0,0.22,0,0,0,0,0,0,0,0,0,0,14.11,0,3.4,0.14,0,0,30.67,12.03,0,0.38,0
1.71,0,1.29,0,0,0.32,1.17,0,8.67,9.51,0,7.93,0,0,0,0,0,0,0,0,0,0,14.23,0,0.51,0,0,0,49.24,6.74,0,0.39,0
1.82,0,2.72,0,0,0.68,24.7,0,9.47,5.03,0,4.65,0,0,0,0,0,0,0,0,0,0,15.69,0,0.18,0,0,0,29.35,7.12,0,0.41,0
1.85,0,5.02,0,0,0.33,2.76,0,14.83,7.61,0,0.23,0,0,0,0,0,0,0,0,0,0,16.33,0,17.57,0,0,0,23.3,11.62,0,0.4,0
1.79,0,18.7,0,0,0.29,6.45,0,14.1,4.37,0,0.2,0,0,0,0,0,0,0,0,0,0,13.09,0,6.78,0,0,0,28.22,7.44,0,0.36,0
1.75,0,1.56,0,0,1.16,1.41,0,10.84,5.75,0,15.98,0,0,0,0,0,0,0,0,0,0,26.98,0,0.21,0,0,0,27.49,8.15,0,0.47,0
1.7,0.29,1.25,0,0,0.31,1.13,0,8.67,27.61,0,0.21,0,0,0,0,0,0,0,0,0,0,13.77,0,0.17,0,0,0,39.7,6.52,0,0.37,0
1.73,0.25,21.3,0,0,0.26,5.61,0,23.68,8.5,0,0.18,0,0,0,0,0,0,0,0,0,0,11.77,0,0.14,3.61,0,0,18.8,5.58,0,0.32,0
1.76,0.26,11.44,0,0,1.14,5.92,0,0.26,21.98,0,19.56,0,0,0,0,0,0,0,0,0,0,12.64,0,0.15,0.13,0,0,20.19,5.99,0,0.34,0
1.84,0.3,1.29,0,0,7.66,3.27,0,15.6,8.17,0,0.88,3.46,0,0,0,0,0,0,0,0,0,15.48,0,6.33,0.15,0,0,24.84,10.64,0,1.93,0
1.82,0.29,5.53,0,8.68,0.94,1.6,0,14.68,7.06,0,1.93,0,0,0,0,0,0,0,0,0,0,15.32,0,8.03,0.14,0,0,22.42,12.63,0,0.75,0
1.85,0.3,1.31,0,0,7.78,3.44,0,15.83,8.3,0,0.89,0,0,0,1.94,0,0,0,0,0,0,15.72,0,6.43,0.15,0,0,25.22,10.73,0,1.96,0
1.86,0,5.92,0,0,1,4.16,0,15.73,7.56,0,2.07,0,0,0,0,0,0,0,0,0,0,16.41,0,8.6,0,0,0,24.04,13.54,0,0.97,0
2.11,0,13.4,0,0,0,0,0,0,0,0,12,0,0,0,0,0,0,0,0,0,0,7.5,0,0,0,0,67.1,0,0,0,0,0
2.12,0,12.2,0,0,0,0,0,0,0,0,10.9,0,0,0,0,0,0,0,0,0,0,6.8,0,0,0,0,70.1,0,0,0,0,0
2.14,0,7.4,0,0,0,0,0,0,0,0,6.7,0,0,0,0,0,0,0,0,0,0,4.1,0,0,0,0,81.8,0,0,0,0,0
2.16,0,8.2,0,0,0,0,0,0,0,0,7.4,0,0,0,0,0,0,0,0,0,0,9.1,0,0,0,0,75.3,0,0,0,0,0
2.18,0,7.9,0,0,0,0,0,0,0,0,7.1,0,0,0,0,0,0,0,0,0,0,12.1,0,0,0,0,72.9,0,0,0,0,0
2.15,0,5,0,0,0,0,0,0,0,0,8,0,0,0,0,0,0,0,0,0,0,5,0,0,0,0,76,0,6,0,0,0
2.14,0,5,0,0,0,0,0,0,0,0,8,0,0,0,0,0,0,0,0,0,0,5,3,0,0,0,79,0,0,0,0,0
2.16,0,5,0,0,0,0,0,0,0,0,8,0,0,0,0,0,0,0,0,0,0,5,10,0,0,0,72,0,0,0,0,0
2.05,0,14,0,0,0,3,0,0,0,0,8,0,0,0,0,0,0,0,0,0,0,5,0,0,0,0,70,0,0,0,0,0
