Repository: you0514w/youyou

File: Expansion Coeff.csv (part 22 of 83)
Expansion Coeff (Typical) ( 10-7/K ),SiO2,B2O3,Al2O3,MgO,CaO,BaO,Li2O,Na2O,K2O,Rb2O,Ag2O,Cs2O,Tl2O,MnO,FeO,CoO,NiO,CuO,ZnO,SrO,CdO,PbO,SnO,Cr2O3,Fe2O3,Ga2O3,As2O3,Y2O3,In2O3,Sb2O3,La2O3,Nd2O3,Gd2O3,TiO2,MnO2,GeO2,ZrO2,CeO2,SnO2,TeO2,P2O5,V2O5,Nb2O5,Ta2O5,MoO3,WO3
91,0,0,0,0,0,0,0,0,0,0,0,0,0,0,0,0,0,0,0,0,0,17.5,0,0,0,0,0,0,0,0,0,0,0,0,0,0,0,0,0,0,17.5,65,0,0,0,0
108,0,0,0,0,0,0,0,0,0,0,0,0,0,0,0,0,0,0,0,0,0,26,0,0,0,0,0,0,0,0,0,0,0,0,0,0,0,0,0,0,9,65,0,0,0,0
82,0,0,0,0,0,0,0,0,0,0,0,0,0,0,0,0,0,0,0,0,0,23.5,0,0,0,0,0,0,0,0,0,0,0,0,0,0,0,0,0,0,23.5,53,0,0,0,0
107,0,0,0,0,0,0,0,0,0,0,0,0,0,0,0,0,0,0,0,0,0,35,0,0,0,0,0,0,0,0,0,0,0,0,0,0,0,0,0,0,12,53,0,0,0,0
107,0,0,0,0,0,0,0,0,0,0,0,0,0,0,0,0,0,0,0,0,0,0,0,0,0,0,0,0,0,0,10,15,0,0,0,0,0,0,0,0,75,0,0,0,0,0
69,0,0,0,0,0,0,0,0,0,0,0,0,0,0,0,0,0,0,0,0,0,0,0,0,0,0,0,0,0,0,12.5,4.17,0,0,0,0,0,0,0,0,83.33,0,0,0,0,0
157,0,0,17.7,0,0,0,0,0,0,0,0,0,0,0,0,0,0,0,0,0,0,0,0,0,0,0,0,0,0,77.05,0,0,0,0,0,0,0,0,0,0,5.25,0,0,0,0,0
155,0,0,19.3,0,0,0,0,0,0,0,0,0,0,0,0,0,0,0,0,0,0,0,0,0,0,0,0,0,0,71.52,0,0,0,0,0,0,0,0,0,0,9.18,0,0,0,0,0
128,0,0,5.34,0,0,0,0,0,0,0,0,0,0,0,0,0,0,0,0,0,0,0,0,0,0,0,0,0,0,33.08,0,0,0,0,0,0,0,0,0,0,61.58,0,0,0,0,0
121,0,0,8.59,0,0,0,0,0,0,0,0,0,0,0,0,0,0,0,0,0,0,0,0,0,0,0,0,0,0,28.71,0,0,0,0,0,0,0,0,0,0,62.7,0,0,0,0,0
80,0,0,0,0,0,0,0,0,0,0,0,0,0,0,0,0,0,0,0,0,0,0,0,0,0,0,0,0,0,0,0,0,0,0,0,0,0,0,0,0,22.5,70,0,0,7.5,0
70,0,0,0,0,0,0,0,0,0,0,0,0,0,0,0,0,0,0,0,0,0,0,0,0,0,0,0,0,0,0,0,0,0,0,0,0,0,0,0,0,22.5,55,0,0,22.5,0
75,0,0,0,0,0,0,0,0,0,0,0,0,0,0,0,0,0,0,0,0,0,0,0,0,0,0,0,0,0,0,0,0,0,0,0,0,0,0,0,0,22.5,70,0,0,0,7.5
70,0,0,0,0,0,0,0,0,0,0,0,0,0,0,0,0,0,0,0,0,0,0,0,0,0,0,0,0,0,0,0,0,0,0,0,0,0,0,0,0,34,55,0,0,0,11
67,0,0,0,0,0,0,0,0,0,0,0,0,0,0,0,0,0,0,0,0,0,0,0,0,0,0,0,0,0,0,0,0,0,0,0,0,0,0,0,0,22.5,55,0,0,0,22.5
84,0,0,0,0,0,0,0,0,0,0,0,0,0,0,0,0,0,0,0,0,0,0,0,0,0,0,0,0,0,0,0,0,0,0,0,0,0,0,0,0,11.5,85,0,0,0,3.5
135,0,0,0,0,0,0,0,0,33.3,0,0,0,0,0,0,0,0,0,0,0,0,0,0,0,0,0,0,0,0,0,0,0,0,0,0,0,0,0,0,0,0,66.7,0,0,0,0
152,0,0,0,0,0,30,0,0,5,0,0,0,0,0,0,0,0,0,0,0,0,0,0,0,0,0,0,0,0,0,0,0,0,0,0,0,0,0,0,0,0,65,0,0,0,0
139,0,0,0,0,0,35,0,0,0,0,0,0,0,0,0,0,0,0,0,0,0,0,0,0,0,0,0,0,0,0,0,0,0,0,0,0,0,0,0,0,0,65,0,0,0,0
162,0,0,0,0,0,35,0,0,5,0,0,0,0,0,0,0,0,0,0,0,0,0,0,0,0,0,0,0,0,0,0,0,0,0,0,0,0,0,0,0,0,60,0,0,0,0
151.5,0,0,0,0,0,40,0,0,0,0,0,0,0,0,0,0,0,0,0,0,0,0,0,0,0,0,0,0,0,0,0,0,0,0,0,0,0,0,0,0,0,60,0,0,0,0
130,0,0,0,0,0,30,0,0,0,0,0,0,0,0,0,0,0,0,0,0,0,0,0,0,0,0,0,0,0,0,0,0,0,0,0,0,0,0,0,0,0,70,0,0,0,0
125,0,0,0,0,0,25,0,0,0,0,0,0,0,0,0,0,0,0,5,0,0,0,0,0,0,0,0,0,0,0,0,0,0,0,0,0,0,0,0,0,0,70,0,0,0,0
120,0,0,0,0,0,20,0,0,0,0,0,0,0,0,0,0,0,0,10,0,0,0,0,0,0,0,0,0,0,0,0,0,0,0,0,0,0,0,0,0,0,70,0,0,0,0
106,0,0,0,0,0,15,0,0,0,0,0,0,0,0,0,0,0,0,15,0,0,0,0,0,0,0,0,0,0,0,0,0,0,0,0,0,0,0,0,0,0,70,0,0,0,0
96,0,0,0,0,0,10,0,0,0,0,0,0,0,0,0,0,0,0,20,0,0,0,0,0,0,0,0,0,0,0,0,0,0,0,0,0,0,0,0,0,0,70,0,0,0,0
92,0,0,0,0,0,5,0,0,0,0,0,0,0,0,0,0,0,0,25,0,0,0,0,0,0,0,0,0,0,0,0,0,0,0,0,0,0,0,0,0,0,70,0,0,0,0
73,0,0,0,0,0,0,0,0,0,0,0,0,0,0,0,0,0,0,30,0,0,0,0,0,0,0,0,0,0,0,0,0,0,0,0,0,0,0,0,0,0,70,0,0,0,0
124,0,0,0,0,0,27.5,0,0,0,0,0,0,0,0,0,0,0,0,7.5,0,0,0,0,0,0,0,0,0,0,0,0,0,0,0,0,0,0,0,0,0,0,65,0,0,0,0
123,0,0,0,0,0,22.5,0,0,0,0,0,0,0,0,0,0,0,0,12.5,0,0,0,0,0,0,0,0,0,0,0,0,0,0,0,0,0,0,0,0,0,0,65,0,0,0,0
110,0,0,0,0,0,17.5,0,0,0,0,0,0,0,0,0,0,0,0,17.5,0,0,0,0,0,0,0,0,0,0,0,0,0,0,0,0,0,0,0,0,0,0,65,0,0,0,0
96,0,0,0,0,0,12.5,0,0,0,0,0,0,0,0,0,0,0,0,22.5,0,0,0,0,0,0,0,0,0,0,0,0,0,0,0,0,0,0,0,0,0,0,65,0,0,0,0
92,0,0,0,0,0,7.5,0,0,0,0,0,0,0,0,0,0,0,0,27.5,0,0,0,0,0,0,0,0,0,0,0,0,0,0,0,0,0,0,0,0,0,0,65,0,0,0,0
75,0,0,0,0,0,0,0,0,0,0,0,0,0,0,0,0,0,0,35,0,0,0,0,0,0,0,0,0,0,0,0,0,0,0,0,0,0,0,0,0,0,65,0,0,0,0
145,0,0,0,0,0,35,0,0,0,0,0,0,0,0,0,0,0,0,5,0,0,0,0,0,0,0,0,0,0,0,0,0,0,0,0,0,0,0,0,0,0,60,0,0,0,0
132,0,0,0,0,0,30,0,0,0,0,0,0,0,0,0,0,0,0,10,0,0,0,0,0,0,0,0,0,0,0,0,0,0,0,0,0,0,0,0,0,0,60,0,0,0,0
126,0,0,0,0,0,25,0,0,0,0,0,0,0,0,0,0,0,0,15,0,0,0,0,0,0,0,0,0,0,0,0,0,0,0,0,0,0,0,0,0,0,60,0,0,0,0
116,0,0,0,0,0,20,0,0,0,0,0,0,0,0,0,0,0,0,20,0,0,0,0,0,0,0,0,0,0,0,0,0,0,0,0,0,0,0,0,0,0,60,0,0,0,0
105,0,0,0,0,0,15,0,0,0,0,0,0,0,0,0,0,0,0,25,0,0,0,0,0,0,0,0,0,0,0,0,0,0,0,0,0,0,0,0,0,0,60,0,0,0,0
97,0,0,0,0,0,10,0,0,0,0,0,0,0,0,0,0,0,0,30,0,0,0,0,0,0,0,0,0,0,0,0,0,0,0,0,0,0,0,0,0,0,60,0,0,0,0
83,0,0,0,0,0,5,0,0,0,0,0,0,0,0,0,0,0,0,35,0,0,0,0,0,0,0,0,0,0,0,0,0,0,0,0,0,0,0,0,0,0,60,0,0,0,0
74,0,0,0,0,0,0,0,0,0,0,0,0,0,0,0,0,0,0,40,0,0,0,0,0,0,0,0,0,0,0,0,0,0,0,0,0,0,0,0,0,0,60,0,0,0,0
164,0,0,0,0,0,37.5,0,0,0,0,0,0,0,0,0,0,0,0,7.5,0,0,0,0,0,0,0,0,0,0,0,0,0,0,0,0,0,0,0,0,0,0,55,0,0,0,0
146,0,0,0,0,0,32.5,0,0,0,0,0,0,0,0,0,0,0,0,12.5,0,0,0,0,0,0,0,0,0,0,0,0,0,0,0,0,0,0,0,0,0,0,55,0,0,0,0
144,0,0,0,0,0,27.5,0,0,0,0,0,0,0,0,0,0,0,0,17.5,0,0,0,0,0,0,0,0,0,0,0,0,0,0,0,0,0,0,0,0,0,0,55,0,0,0,0
132,0,0,0,0,0,22.5,0,0,0,0,0,0,0,0,0,0,0,0,22.5,0,0,0,0,0,0,0,0,0,0,0,0,0,0,0,0,0,0,0,0,0,0,55,0,0,0,0
122,0,0,0,0,0,17.5,0,0,0,0,0,0,0,0,0,0,0,0,27.5,0,0,0,0,0,0,0,0,0,0,0,0,0,0,0,0,0,0,0,0,0,0,55,0,0,0,0
109,0,0,0,0,0,12.5,0,0,0,0,0,0,0,0,0,0,0,0,32.5,0,0,0,0,0,0,0,0,0,0,0,0,0,0,0,0,0,0,0,0,0,0,55,0,0,0,0
104,0,0,0,0,0,7.5,0,0,0,0,0,0,0,0,0,0,0,0,37.5,0,0,0,0,0,0,0,0,0,0,0,0,0,0,0,0,0,0,0,0,0,0,55,0,0,0,0
91,0,0,0,0,0,0,0,0,0,0,0,0,0,0,0,0,0,0,45,0,0,0,0,0,0,0,0,0,0,0,0,0,0,0,0,0,0,0,0,0,0,55,0,0,0,0
71,0,0,0,0,0,50,0,0,0,0,0,0,0,0,0,0,0,0,0,0,0,0,0,0,0,0,0,0,0,0,0,0,0,0,0,0,0,0,0,0,0,50,0,0,0,0
154,0,0,0,0,0,40,0,0,0,0,0,0,0,0,0,0,0,0,10,0,0,0,0,0,0,0,0,0,0,0,0,0,0,0,0,0,0,0,0,0,0,50,0,0,0,0
145,0,0,0,0,0,35,0,0,0,0,0,0,0,0,0,0,0,0,15,0,0,0,0,0,0,0,0,0,0,0,0,0,0,0,0,0,0,0,0,0,0,50,0,0,0,0
134,0,0,0,0,0,30,0,0,0,0,0,0,0,0,0,0,0,0,20,0,0,0,0,0,0,0,0,0,0,0,0,0,0,0,0,0,0,0,0,0,0,50,0,0,0,0
129,0,0,0,0,0,25,0,0,0,0,0,0,0,0,0,0,0,0,25,0,0,0,0,0,0,0,0,0,0,0,0,0,0,0,0,0,0,0,0,0,0,50,0,0,0,0
115,0,0,0,0,0,20,0,0,0,0,0,0,0,0,0,0,0,0,30,0,0,0,0,0,0,0,0,0,0,0,0,0,0,0,0,0,0,0,0,0,0,50,0,0,0,0
109,0,0,0,0,0,15,0,0,0,0,0,0,0,0,0,0,0,0,35,0,0,0,0,0,0,0,0,0,0,0,0,0,0,0,0,0,0,0,0,0,0,50,0,0,0,0
96,0,0,0,0,0,10,0,0,0,0,0,0,0,0,0,0,0,0,40,0,0,0,0,0,0,0,0,0,0,0,0,0,0,0,0,0,0,0,0,0,0,50,0,0,0,0
155,0,0,0,0,0,42.5,0,0,0,0,0,0,0,0,0,0,0,0,12.5,0,0,0,0,0,0,0,0,0,0,0,0,0,0,0,0,0,0,0,0,0,0,45,0,0,0,0
150,0,0,0,0,0,37.5,0,0,0,0,0,0,0,0,0,0,0,0,17.5,0,0,0,0,0,0,0,0,0,0,0,0,0,0,0,0,0,0,0,0,0,0,45,0,0,0,0
136,0,0,0,0,0,32.5,0,0,0,0,0,0,0,0,0,0,0,0,22.5,0,0,0,0,0,0,0,0,0,0,0,0,0,0,0,0,0,0,0,0,0,0,45,0,0,0,0
134,0,0,0,0,0,27.5,0,0,0,0,0,0,0,0,0,0,0,0,27.5,0,0,0,0,0,0,0,0,0,0,0,0,0,0,0,0,0,0,0,0,0,0,45,0,0,0,0
118,0,0,0,0,0,22.5,0,0,0,0,0,0,0,0,0,0,0,0,32.5,0,0,0,0,0,0,0,0,0,0,0,0,0,0,0,0,0,0,0,0,0,0,45,0,0,0,0
116,0,0,0,0,0,17.5,0,0,0,0,0,0,0,0,0,0,0,0,37.5,0,0,0,0,0,0,0,0,0,0,0,0,0,0,0,0,0,0,0,0,0,0,45,0,0,0,0
97,0,0,0,0,0,12.5,0,0,0,0,0,0,0,0,0,0,0,0,42.5,0,0,0,0,0,0,0,0,0,0,0,0,0,0,0,0,0,0,0,0,0,0,45,0,0,0,0
147,0,0,0,0,0,40,0,0,0,0,0,0,0,0,0,0,0,0,20,0,0,0,0,0,0,0,0,0,0,0,0,0,0,0,0,0,0,0,0,0,0,40,0,0,0,0
139,0,0,0,0,0,35,0,0,0,0,0,0,0,0,0,0,0,0,25,0,0,0,0,0,0,0,0,0,0,0,0,0,0,0,0,0,0,0,0,0,0,40,0,0,0,0
132,0,0,0,0,0,30,0,0,0,0,0,0,0,0,0,0,0,0,30,0,0,0,0,0,0,0,0,0,0,0,0,0,0,0,0,0,0,0,0,0,0,40,0,0,0,0
119,0,0,0,0,0,25,0,0,0,0,0,0,0,0,0,0,0,0,35,0,0,0,0,0,0,0,0,0,0,0,0,0,0,0,0,0,0,0,0,0,0,40,0,0,0,0
116,0,0,0,0,0,20,0,0,0,0,0,0,0,0,0,0,0,0,40,0,0,0,0,0,0,0,0,0,0,0,0,0,0,0,0,0,0,0,0,0,0,40,0,0,0,0
105,0,0,0,0,0,15,0,0,0,0,0,0,0,0,0,0,0,0,45,0,0,0,0,0,0,0,0,0,0,0,0,0,0,0,0,0,0,0,0,0,0,40,0,0,0,0
141,0,0,0,0,0,37.5,0,0,0,0,0,0,0,0,0,0,0,0,27.5,0,0,0,0,0,0,0,0,0,0,0,0,0,0,0,0,0,0,0,0,0,0,35,0,0,0,0
130,0,0,0,0,0,32.5,0,0,0,0,0,0,0,0,0,0,0,0,32.5,0,0,0,0,0,0,0,0,0,0,0,0,0,0,0,0,0,0,0,0,0,0,35,0,0,0,0
118,0,0,0,0,0,25,0,0,0,0,0,0,0,0,0,0,0,0,40,0,0,0,0,0,0,0,0,0,0,0,0,0,0,0,0,0,0,0,0,0,0,35,0,0,0,0
48,0,0,7.94,0,0,0,0,0,0,0,0,0,0,0,0,0,0,0,0,0,0,10.88,0,0,0,0,0,0,0,0,0,0,0,0,0,0,0,0,0,81.18,0,0,0,0,0,0
135,0,0,0,0,0,16.6,0,0,0,0,0,0,0,0,0,0,0,0,0,0,0,0,0,0,0,0,0,0,0,0,0,0,0,0,0,0,0,0,0,33.39,0,50.01,0,0,0,0
145,0,0,0,0,0,22.75,0,0,0,0,0,0,0,0,0,0,0,0,0,0,0,0,0,0,0,0,8.81,0,0,0,0,0,0,0,0,0,0,0,0,68.44,0,0,0,0,0,0
74.6,0,73.51,0,0,0,0,0,24.5,0,0,0,0,0,0,0,0,0,1.99,0,0,0,0,0,0,0,0,0,0,0,0,0,0,0,0,0,0,0,0,0,0,0,0,0,0,0,0
41,77.8,0,0,0,0,0,0,0,0,0,0,0,0,0,0,0,0,0,0,0,0,22.2,0,0,0,0,0,0,0,0,0,0,0,0,0,0,0,0,0,0,0,0,0,0,0,0
50,72.8,0,0,0,0,0,0,0,0,0,0,0,0,0,0,0,0,0,0,0,0,27.2,0,0,0,0,0,0,0,0,0,0,0,0,0,0,0,0,0,0,0,0,0,0,0,0
66,67.1,0,0,0,0,0,0,0,0,0,0,0,0,0,0,0,0,0,0,0,0,32.9,0,0,0,0,0,0,0,0,0,0,0,0,0,0,0,0,0,0,0,0,0,0,0,0
86,59.6,0,0,0,0,0,0,0,0,0,0,0,0,0,0,0,0,0,0,0,0,40.4,0,0,0,0,0,0,0,0,0,0,0,0,0,0,0,0,0,0,0,0,0,0,0,0
90,55.6,0,0,0,0,0,0,0,0,0,0,0,0,0,0,0,0,0,0,0,0,44.4,0,0,0,0,0,0,0,0,0,0,0,0,0,0,0,0,0,0,0,0,0,0,0,0
97,48.4,0,0,0,0,0,0,0,0,0,0,0,0,0,0,0,0,0,0,0,0,51.6,0,0,0,0,0,0,0,0,0,0,0,0,0,0,0,0,0,0,0,0,0,0,0,0
100,48.3,0,0,0,0,0,0,0,0,0,0,0,0,0,0,0,0,0,0,0,0,51.7,0,0,0,0,0,0,0,0,0,0,0,0,0,0,0,0,0,0,0,0,0,0,0,0
112,44.7,0,0,0,0,0,0,0,0,0,0,0,0,0,0,0,0,0,0,0,0,55.3,0,0,0,0,0,0,0,0,0,0,0,0,0,0,0,0,0,0,0,0,0,0,0,0
113,42.4,0,0,0,0,0,0,0,0,0,0,0,0,0,0,0,0,0,0,0,0,57.6,0,0,0,0,0,0,0,0,0,0,0,0,0,0,0,0,0,0,0,0,0,0,0,0
118,39.4,0,0,0,0,0,0,0,0,0,0,0,0,0,0,0,0,0,0,0,0,60.6,0,0,0,0,0,0,0,0,0,0,0,0,0,0,0,0,0,0,0,0,0,0,0,0
117,38.6,0,0,0,0,0,0,0,0,0,0,0,0,0,0,0,0,0,0,0,0,61.4,0,0,0,0,0,0,0,0,0,0,0,0,0,0,0,0,0,0,0,0,0,0,0,0
123,33.8,0,0,0,0,0,0,0,0,0,0,0,0,0,0,0,0,0,0,0,0,66.2,0,0,0,0,0,0,0,0,0,0,0,0,0,0,0,0,0,0,0,0,0,0,0,0
128,29.9,0,0,0,0,0,0,0,0,0,0,0,0,0,0,0,0,0,0,0,0,70.1,0,0,0,0,0,0,0,0,0,0,0,0,0,0,0,0,0,0,0,0,0,0,0,0
10,93.09,6.81,0.03,0,0,0,0,0.07,0,0,0,0,0,0,0,0,0,0,0,0,0,0,0,0,0,0,0,0,0,0,0,0,0,0,0,0,0,0,0,0,0,0,0,0,0,0
9.3,95,4.79,0.05,0,0,0,0,0.16,0,0,0,0,0,0,0,0,0,0,0,0,0,0,0,0,0,0,0,0,0,0,0,0,0,0,0,0,0,0,0,0,0,0,0,0,0,0
8.9,95.85,3.92,0.13,0,0,0,0,0.1,0,0,0,0,0,0,0,0,0,0,0,0,0,0,0,0,0,0,0,0,0,0,0,0,0,0,0,0,0,0,0,0,0,0,0,0,0,0
14,82.5,0,0,0,0,0,0,0,0,0,0,0,0,0,0,0,0,0,0,0,0,0,0,0,0,0,0,0,0,0,0,0,0,0,0,0,0,0,0,0,17.5,0,0,0,0,0
20,73.9,0,0,0,0,0,0,0,0,0,0,0,0,0,0,0,0,0,0,0,0,0,0,0,0,0,0,0,0,0,0,0,0,0,0,0,0,0,0,0,26.1,0,0,0,0,0
30,67.1,0,0,0,0,0,0,0,0,0,0,0,0,0,0,0,0,0,0,0,0,0,0,0,0,0,0,0,0,0,0,0,0,0,0,0,0,0,0,0,32.9,0,0,0,0,0
34,54.2,0,0,0,0,0,0,0,0,0,0,0,0,0,0,0,0,0,0,0,0,0,0,0,0,0,0,0,0,0,0,0,0,0,0,0,0,0,0,0,45.8,0,0,0,0,0
70,0,73,0,0,0,0,0,0,0,0,0,0,0,0,0,0,0,0,0,0,0,27,0,0,0,0,0,0,0,0,0,0,0,0,0,0,0,0,0,0,0,0,0,0,0,0
82,0,58,0,0,0,0,0,0,0,0,0,0,0,0,0,0,0,0,0,0,0,42,0,0,0,0,0,0,0,0,0,0,0,0,0,0,0,0,0,0,0,0,0,0,0,0
142,0,24.9,0,0,0,0,0,0,0,0,0,0,0,0,0,0,0,0,0,0,0,0,0,0,0,0,0,0,0,0,0,0,0,0,0,0,0,0,0,75.1,0,0,0,0,0,0
147,0,22.3,0,0,0,0,0,0,0,0,0,0,0,0,0,0,0,0,0,0,0,0,0,0,0,0,0,0,0,0,0,0,0,0,0,0,0,0,0,77.7,0,0,0,0,0,0
156,0,19.7,0,0,0,0,0,0,0,0,0,0,0,0,0,0,0,0,0,0,0,0,0,0,0,0,0,0,0,0,0,0,0,0,0,0,0,0,0,80.3,0,0,0,0,0,0
60,0,0,30,0,0,0,0,0,0,0,0,0,0,0,0,0,0,0,0,0,0,70,0,0,0,0,0,0,0,0,0,0,0,0,0,0,0,0,0,0,0,0,0,0,0,0
70,0,0,20,0,0,0,0,0,0,0,0,0,0,0,0,0,0,0,0,0,0,80,0,0,0,0,0,0,0,0,0,0,0,0,0,0,0,0,0,0,0,0,0,0,0,0
153,0,0,0,0,0,0,0,0,0,0,0,0,0,0,0,0,0,0,0,0,0,0,0,0,0,0,0,0,0,43.88,0,0,0,0,0,56.12,0,0,0,0,0,0,0,0,0,0
77.5,0,0,0,0,0,0,0,0,0,0,0,0,0,0,0,7.6,0,0,0,0,0,0,0,0,0,0,0,0,0,0,0,0,0,0,0,0,0,0,0,0,92.4,0,0,0,0,0
77.7,0,0,0,0,0,0,0,0,0,0,0,0,0,0,0,9.4,0,0,0,0,0,0,0,0,0,0,0,0,0,0,0,0,0,0,0,0,0,0,0,0,90.6,0,0,0,0,0
78,0,0,0,0,0,0,0,0,0,0,0,0,0,0,0,12.6,0,0,0,0,0,0,0,0,0,0,0,0,0,0,0,0,0,0,0,0,0,0,0,0,87.4,0,0,0,0,0
79.2,0,0,0,0,0,0,0,0,0,0,0,0,0,0,0,16,0,0,0,0,0,0,0,0,0,0,0,0,0,0,0,0,0,0,0,0,0,0,0,0,84,0,0,0,0,0
79,0,0,0,0,0,0,0,0,0,0,0,0,0,0,0,18.1,0,0,0,0,0,0,0,0,0,0,0,0,0,0,0,0,0,0,0,0,0,0,0,0,81.9,0,0,0,0,0
80.1,0,0,0,0,0,0,0,0,0,0,0,0,0,0,0,24.4,0,0,0,0,0,0,0,0,0,0,0,0,0,0,0,0,0,0,0,0,0,0,0,0,75.6,0,0,0,0,0
83.2,0,0,0,0,0,0,0,0,0,0,0,0,0,0,0,28.5,0,0,0,0,0,0,0,0,0,0,0,0,0,0,0,0,0,0,0,0,0,0,0,0,71.5,0,0,0,0,0
85.4,0,0,0,0,0,0,0,0,0,0,0,0,0,0,0,32.5,0,0,0,0,0,0,0,0,0,0,0,0,0,0,0,0,0,0,0,0,0,0,0,0,67.5,0,0,0,0,0
87,0,0,0,0,0,0,0,0,0,0,0,0,0,0,0,37.6,0,0,0,0,0,0,0,0,0,0,0,0,0,0,0,0,0,0,0,0,0,0,0,0,62.4,0,0,0,0,0
90.2,0,0,0,0,0,0,0,0,0,0,0,0,0,0,0,40.1,0,0,0,0,0,0,0,0,0,0,0,0,0,0,0,0,0,0,0,0,0,0,0,0,59.9,0,0,0,0,0
88.1,0,0,0,0,0,0,0,0,0,0,0,0,0,0,0,42.4,0,0,0,0,0,0,0,0,0,0,0,0,0,0,0,0,0,0,0,0,0,0,0,0,57.6,0,0,0,0,0
80.5,0,0,0,0,0,0,0,0,0,0,0,0,0,0,0,45.1,0,0,0,0,0,0,0,0,0,0,0,0,0,0,0,0,0,0,0,0,0,0,0,0,54.9,0,0,0,0,0
80,0,0,0,0,0,0,0,0,0,0,0,0,0,0,0,47.4,0,0,0,0,0,0,0,0,0,0,0,0,0,0,0,0,0,0,0,0,0,0,0,0,52.6,0,0,0,0,0
76.2,0,0,0,0,0,0,0,0,0,0,0,0,0,0,0,49.4,0,0,0,0,0,0,0,0,0,0,0,0,0,0,0,0,0,0,0,0,0,0,0,0,50.6,0,0,0,0,0
73.3,0,0,0,0,0,0,0,0,0,0,0,0,0,0,0,52.3,0,0,0,0,0,0,0,0,0,0,0,0,0,0,0,0,0,0,0,0,0,0,0,0,47.7,0,0,0,0,0
71.5,0,0,0,0,0,0,0,0,0,0,0,0,0,0,0,54.2,0,0,0,0,0,0,0,0,0,0,0,0,0,0,0,0,0,0,0,0,0,0,0,0,45.8,0,0,0,0,0
65.2,0,0,0,0,0,0,0,0,0,0,0,0,0,0,0,58.9,0,0,0,0,0,0,0,0,0,0,0,0,0,0,0,0,0,0,0,0,0,0,0,0,41.1,0,0,0,0,0
65.5,0,0,0,0,0,0,0,0,0,0,0,0,0,0,0,0,0,0,0,0,0,0,0,0,0,0,0,0,0,0,0,18.18,0,0,0,0,0,0,0,0,81.82,0,0,0,0,0
162,0,0,0,0,0,0,0,0,0,0,0,0,0,0,0,0,0,0,0,0,0,0,0,0,0,0,0,0,0,0,0,0,0,0,0,0,0,0,0,95.12,4.88,0,0,0,0,0
151,0,0,0,0,0,0,0,0,0,0,0,0,0,0,0,0,0,0,0,0,0,0,0,0,0,0,0,0,0,0,0,0,0,0,0,0,0,0,0,91.01,8.99,0,0,0,0,0
146,0,0,0,0,0,0,0,0,0,0,0,0,0,0,0,0,0,0,0,0,0,0,0,0,0,0,0,0,0,0,0,0,0,0,0,0,0,0,0,87.39,12.61,0,0,0,0,0
135,0,0,0,0,0,0,0,0,0,0,0,0,0,0,0,0,0,0,0,0,0,0,0,0,0,0,0,0,0,0,0,0,0,0,0,0,0,0,0,84.33,15.67,0,0,0,0,0
128,0,0,0,0,0,0,0,0,0,0,0,0,0,0,0,0,0,0,0,0,0,0,0,0,0,0,0,0,0,0,0,0,0,0,0,0,0,0,0,81.73,18.27,0,0,0,0,0
123,0,0,0,0,0,0,0,0,0,0,0,0,0,0,0,0,0,0,0,0,0,0,0,0,0,0,0,0,0,0,0,0,0,0,0,0,0,0,0,78.05,21.95,0,0,0,0,0
119,0,0,0,0,0,0,0,0,0,0,0,0,0,0,0,0,0,0,0,0,0,0,0,0,0,0,0,0,0,0,0,0,0,0,0,0,0,0,0,74.65,25.35,0,0,0,0,0
122,0,0,0,0,0,0,0,0,0,0,0,0,0,0,0,0,0,0,0,0,0,0,0,0,0,0,0,0,0,0,0,0,0,0,0,0,0,0,0,71.55,28.45,0,0,0,0,0
123,0,0,0,0,0,0,0,0,0,0,0,0,0,0,0,0,0,0,0,0,0,0,0,0,0,0,0,0,0,0,0,0,0,0,0,0,0,0,0,67.11,32.89,0,0,0,0,0
124,0,0,0,0,0,0,0,0,0,0,0,0,0,0,0,0,0,0,0,0,0,0,0,0,0,0,0,0,0,0,0,0,0,0,0,0,0,0,0,62.64,37.36,0,0,0,0,0
124,0,0,0,0,0,0,0,0,0,0,0,0,0,0,0,0,0,0,0,0,0,0,0,0,0,0,0,0,0,0,0,0,0,0,0,0,0,0,0,57.75,42.25,0,0,0,0,0
126,0,0,0,0,0,0,0,0,0,0,0,0,0,0,0,0,0,0,0,0,0,0,0,0,0,0,0,0,0,0,0,0,0,0,0,0,0,0,0,52.94,47.06,0,0,0,0,0
155,0,0,1.5,0,0,0,0,0,0,0,0,0,0,0,0,0,0,0,0,0,0,0,0,0,0,0,0,0,0,0,0,0,0,0,0,0,0,0,0,98.5,0,0,0,0,0,0
155,0,0,0,0,0,0,0,0,0,0,0,0,0,0,0,0,0,0,0,0,0,0,0,0,0,0,0,0,0,0,0,0,0,0,0,0,0,0,0,99,0,0,0,0,0,1
152,0,0,0,0,0,0,0,0,0,0,0,0,0,0,0,0,0,0,0,0,0,0,0,0,0,0,0,0,0,0,0,0,0,0,0,0,0,0,0,86,0,0,0,0,0,14
148,0,0,0,0,0,0,0,0,0,0,0,0,0,0,0,0,0,0,0,0,0,0,0,0,0,0,0,0,0,0,0,0,0,0,0,0,0,0,0,83,0,0,0,0,0,17
141,0,0,0,0,0,0,0,0,0,0,0,0,0,0,0,0,0,0,0,0,0,0,0,0,0,0,0,0,0,0,0,0,0,0,0,0,0,0,0,77,0,0,0,0,0,23
139,0,0,0,0,0,0,0,0,0,0,0,0,0,0,0,0,0,0,0,0,0,0,0,0,0,0,0,0,0,0,0,0,0,0,0,0,0,0,0,74,0,0,0,0,0,26
84,69.5,0,0,0,0,0,0,0,7.5,0,0,0,0,0,0,0,0,0,0,0,0,23,0,0,0,0,0,0,0,0,0,0,0,0,0,0,0,0,0,0,0,0,0,0,0,0
101,69.5,0,0,0,0,0,0,0,12.5,0,0,0,0,0,0,0,0,0,0,0,0,18,0,0,0,0,0,0,0,0,0,0,0,0,0,0,0,0,0,0,0,0,0,0,0,0
116,69.5,0,0,0,0,0,0,0,17.5,0,0,0,0,0,0,0,0,0,0,0,0,13,0,0,0,0,0,0,0,0,0,0,0,0,0,0,0,0,0,0,0,0,0,0,0,0
132,69.5,0,0,0,0,0,0,0,22.5,0,0,0,0,0,0,0,0,0,0,0,0,8,0,0,0,0,0,0,0,0,0,0,0,0,0,0,0,0,0,0,0,0,0,0,0,0
148,69.5,0,0,0,0,0,0,0,27.5,0,0,0,0,0,0,0,0,0,0,0,0,3,0,0,0,0,0,0,0,0,0,0,0,0,0,0,0,0,0,0,0,0,0,0,0,0
60.7,80,10,0,0,0,0,0,0,0,10,0,0,0,0,0,0,0,0,0,0,0,0,0,0,0,0,0,0,0,0,0,0,0,0,0,0,0,0,0,0,0,0,0,0,0,0
69.2,75,12.5,0,0,0,0,0,0,0,12.5,0,0,0,0,0,0,0,0,0,0,0,0,0,0,0,0,0,0,0,0,0,0,0,0,0,0,0,0,0,0,0,0,0,0,0,0
77.7,70,15,0,0,0,0,0,0,0,15,0,0,0,0,0,0,0,0,0,0,0,0,0,0,0,0,0,0,0,0,0,0,0,0,0,0,0,0,0,0,0,0,0,0,0,0
81,66.6,16.7,0,0,0,0,0,0,0,16.7,0,0,0,0,0,0,0,0,0,0,0,0,0,0,0,0,0,0,0,0,0,0,0,0,0,0,0,0,0,0,0,0,0,0,0,0
86.5,65,17.5,0,0,0,0,0,0,0,17.5,0,0,0,0,0,0,0,0,0,0,0,0,0,0,0,0,0,0,0,0,0,0,0,0,0,0,0,0,0,0,0,0,0,0,0,0
94.7,60,20,0,0,0,0,0,0,0,20,0,0,0,0,0,0,0,0,0,0,0,0,0,0,0,0,0,0,0,0,0,0,0,0,0,0,0,0,0,0,0,0,0,0,0,0
100.1,55,22.5,0,0,0,0,0,0,0,22.5,0,0,0,0,0,0,0,0,0,0,0,0,0,0,0,0,0,0,0,0,0,0,0,0,0,0,0,0,0,0,0,0,0,0,0,0
99.5,50,25,0,0,0,0,0,0,0,25,0,0,0,0,0,0,0,0,0,0,0,0,0,0,0,0,0,0,0,0,0,0,0,0,0,0,0,0,0,0,0,0,0,0,0,0
94.8,76,5,0,0,0,0,0,0,0,19,0,0,0,0,0,0,0,0,0,0,0,0,0,0,0,0,0,0,0,0,0,0,0,0,0,0,0,0,0,0,0,0,0,0,0,0
88.8,72,10,0,0,0,0,0,0,0,18,0,0,0,0,0,0,0,0,0,0,0,0,0,0,0,0,0,0,0,0,0,0,0,0,0,0,0,0,0,0,0,0,0,0,0,0
78.3,64,20,0,0,0,0,0,0,0,16,0,0,0,0,0,0,0,0,0,0,0,0,0,0,0,0,0,0,0,0,0,0,0,0,0,0,0,0,0,0,0,0,0,0,0,0
80.8,60,25,0,0,0,0,0,0,0,15,0,0,0,0,0,0,0,0,0,0,0,0,0,0,0,0,0,0,0,0,0,0,0,0,0,0,0,0,0,0,0,0,0,0,0,0
78.8,66.6,16.7,0,0,0,0,0,0,0,0,0,16.7,0,0,0,0,0,0,0,0,0,0,0,0,0,0,0,0,0,0,0,0,0,0,0,0,0,0,0,0,0,0,0,0,0,0
92.5,60,20,0,0,0,0,0,0,0,0,0,20,0,0,0,0,0,0,0,0,0,0,0,0,0,0,0,0,0,0,0,0,0,0,0,0,0,0,0,0,0,0,0,0,0,0
109.7,55,22.5,0,0,0,0,0,0,0,0,0,22.5,0,0,0,0,0,0,0,0,0,0,0,0,0,0,0,0,0,0,0,0,0,0,0,0,0,0,0,0,0,0,0,0,0,0
118.6,50,25,0,0,0,0,0,0,0,0,0,25,0,0,0,0,0,0,0,0,0,0,0,0,0,0,0,0,0,0,0,0,0,0,0,0,0,0,0,0,0,0,0,0,0,0
84.3,72,10,0,0,0,0,0,0,0,0,0,18,0,0,0,0,0,0,0,0,0,0,0,0,0,0,0,0,0,0,0,0,0,0,0,0,0,0,0,0,0,0,0,0,0,0
75.9,64,20,0,0,0,0,0,0,0,0,0,16,0,0,0,0,0,0,0,0,0,0,0,0,0,0,0,0,0,0,0,0,0,0,0,0,0,0,0,0,0,0,0,0,0,0
76.7,56,30,0,0,0,0,0,0,0,0,0,14,0,0,0,0,0,0,0,0,0,0,0,0,0,0,0,0,0,0,0,0,0,0,0,0,0,0,0,0,0,0,0,0,0,0
89,10,64,0,0,0,0,26,0,0,0,0,0,0,0,0,0,0,0,0,0,0,0,0,0,0,0,0,0,0,0,0,0,0,0,0,0,0,0,0,0,0,0,0,0,0,0
108,10,64,0,0,0,0,0,26,0,0,0,0,0,0,0,0,0,0,0,0,0,0,0,0,0,0,0,0,0,0,0,0,0,0,0,0,0,0,0,0,0,0,0,0,0,0
114,10,64,0,0,0,0,0,0,0,0,0,0,26,0,0,0,0,0,0,0,0,0,0,0,0,0,0,0,0,0,0,0,0,0,0,0,0,0,0,0,0,0,0,0,0,0
91,15.4,79.9,0,0,0,0,0,4.7,0,0,0,0,0,0,0,0,0,0,0,0,0,0,0,0,0,0,0,0,0,0,0,0,0,0,0,0,0,0,0,0,0,0,0,0,0,0
95,15.1,74.8,0,0,0,0,0,10.1,0,0,0,0,0,0,0,0,0,0,0,0,0,0,0,0,0,0,0,0,0,0,0,0,0,0,0,0,0,0,0,0,0,0,0,0,0,0
96,15.6,71.1,0,0,0,0,0,13.3,0,0,0,0,0,0,0,0,0,0,0,0,0,0,0,0,0,0,0,0,0,0,0,0,0,0,0,0,0,0,0,0,0,0,0,0,0,0
111,15.2,66,0,0,0,0,0,18.8,0,0,0,0,0,0,0,0,0,0,0,0,0,0,0,0,0,0,0,0,0,0,0,0,0,0,0,0,0,0,0,0,0,0,0,0,0,0
121,16,60.6,0,0,0,0,0,23.4,0,0,0,0,0,0,0,0,0,0,0,0,0,0,0,0,0,0,0,0,0,0,0,0,0,0,0,0,0,0,0,0,0,0,0,0,0,0
149,14.4,52.2,0,0,0,0,0,33.4,0,0,0,0,0,0,0,0,0,0,0,0,0,0,0,0,0,0,0,0,0,0,0,0,0,0,0,0,0,0,0,0,0,0,0,0,0,0
106,10.1,71.5,0,0,0,0,0,18.4,0,0,0,0,0,0,0,0,0,0,0,0,0,0,0,0,0,0,0,0,0,0,0,0,0,0,0,0,0,0,0,0,0,0,0,0,0,0
102,30.7,50.8,0,0,0,0,0,18.5,0,0,0,0,0,0,0,0,0,0,0,0,0,0,0,0,0,0,0,0,0,0,0,0,0,0,0,0,0,0,0,0,0,0,0,0,0,0
101,39.8,40.8,0,0,0,0,0,19.4,0,0,0,0,0,0,0,0,0,0,0,0,0,0,0,0,0,0,0,0,0,0,0,0,0,0,0,0,0,0,0,0,0,0,0,0,0,0
103,48.5,31.5,0,0,0,0,0,20,0,0,0,0,0,0,0,0,0,0,0,0,0,0,0,0,0,0,0,0,0,0,0,0,0,0,0,0,0,0,0,0,0,0,0,0,0,0
105,61.2,19.5,0,0,0,0,0,19.3,0,0,0,0,0,0,0,0,0,0,0,0,0,0,0,0,0,0,0,0,0,0,0,0,0,0,0,0,0,0,0,0,0,0,0,0,0,0
103,69.8,11,0,0,0,0,0,19.2,0,0,0,0,0,0,0,0,0,0,0,0,0,0,0,0,0,0,0,0,0,0,0,0,0,0,0,0,0,0,0,0,0,0,0,0,0,0
85,82.5,0,0,0,0,0,0,17.5,0,0,0,0,0,0,0,0,0,0,0,0,0,0,0,0,0,0,0,0,0,0,0,0,0,0,0,0,0,0,0,0,0,0,0,0,0,0
156,71.5,0,0,0,0,0,0,28.5,0,0,0,0,0,0,0,0,0,0,0,0,0,0,0,0,0,0,0,0,0,0,0,0,0,0,0,0,0,0,0,0,0,0,0,0,0,0
105,17.7,82.3,0,0,0,0,0,0,0,0,0,0,0,0,0,0,0,0,0,0,0,0,0,0,0,0,0,0,0,0,0,0,0,0,0,0,0,0,0,0,0,0,0,0,0,0
52,45.9,54.1,0,0,0,0,0,0,0,0,0,0,0,0,0,0,0,0,0,0,0,0,0,0,0,0,0,0,0,0,0,0,0,0,0,0,0,0,0,0,0,0,0,0,0,0
110,67.5,0,0,0,0,0,0,25,0,0,0,0,0,0,0,0,0,0,0,0,0,0,0,0,0,0,0,0,0,0,0,0,0,0,0,0,7.5,0,0,0,0,0,0,0,0,0
46.8,0,20,0,0,0,0,0,0,0,0,0,0,0,0,0,0,0,0,80,0,0,0,0,0,0,0,0,0,0,0,0,0,0,0,0,0,0,0,0,0,0,0,0,0,0,0
46,0,30,0,0,0,0,0,0,0,0,0,0,0,0,0,0,0,0,70,0,0,0,0,0,0,0,0,0,0,0,0,0,0,0,0,0,0,0,0,0,0,0,0,0,0,0
45.5,0,60,0,0,0,0,0,0,0,0,0,0,0,0,0,0,0,0,40,0,0,0,0,0,0,0,0,0,0,0,0,0,0,0,0,0,0,0,0,0,0,0,0,0,0,0
45.2,10,20,0,0,0,0,0,0,0,0,0,0,0,0,0,0,0,0,70,0,0,0,0,0,0,0,0,0,0,0,0,0,0,0,0,0,0,0,0,0,0,0,0,0,0,0
43.7,10,40,0,0,0,0,0,0,0,0,0,0,0,0,0,0,0,0,50,0,0,0,0,0,0,0,0,0,0,0,0,0,0,0,0,0,0,0,0,0,0,0,0,0,0,0
44,10,50,0,0,0,0,0,0,0,0,0,0,0,0,0,0,0,0,40,0,0,0,0,0,0,0,0,0,0,0,0,0,0,0,0,0,0,0,0,0,0,0,0,0,0,0
41,20,30,0,0,0,0,0,0,0,0,0,0,0,0,0,0,0,0,50,0,0,0,0,0,0,0,0,0,0,0,0,0,0,0,0,0,0,0,0,0,0,0,0,0,0,0
71.1,17.73,57.38,0,0,0,24.89,0,0,0,0,0,0,0,0,0,0,0,0,0,0,0,0,0,0,0,0,0,0,0,0,0,0,0,0,0,0,0,0,0,0,0,0,0,0,0,0
61.6,11.51,67.06,0,0,0,21.43,0,0,0,0,0,0,0,0,0,0,0,0,0,0,0,0,0,0,0,0,0,0,0,0,0,0,0,0,0,0,0,0,0,0,0,0,0,0,0,0
70.7,18.11,54.69,0,0,0,27.2,0,0,0,0,0,0,0,0,0,0,0,0,0,0,0,0,0,0,0,0,0,0,0,0,0,0,0,0,0,0,0,0,0,0,0,0,0,0,0,0
69.4,12.17,60.4,0,0,0,27.43,0,0,0,0,0,0,0,0,0,0,0,0,0,0,0,0,0,0,0,0,0,0,0,0,0,0,0,0,0,0,0,0,0,0,0,0,0,0,0,0
69.7,6.13,66.21,0,0,0,27.66,0,0,0,0,0,0,0,0,0,0,0,0,0,0,0,0,0,0,0,0,0,0,0,0,0,0,0,0,0,0,0,0,0,0,0,0,0,0,0,0
75.1,12.53,56.78,0,0,0,30.69,0,0,0,0,0,0,0,0,0,0,0,0,0,0,0,0,0,0,0,0,0,0,0,0,0,0,0,0,0,0,0,0,0,0,0,0,0,0,0,0
75.2,18.64,50.94,0,0,0,30.42,0,0,0,0,0,0,0,0,0,0,0,0,0,0,0,0,0,0,0,0,0,0,0,0,0,0,0,0,0,0,0,0,0,0,0,0,0,0,0,0
80.5,13.01,51.93,0,0,0,35.06,0,0,0,0,0,0,0,0,0,0,0,0,0,0,0,0,0,0,0,0,0,0,0,0,0,0,0,0,0,0,0,0,0,0,0,0,0,0,0,0
51.7,47.5,0,12.5,40,0,0,0,0,0,0,0,0,0,0,0,0,0,0,0,0,0,0,0,0,0,0,0,0,0,0,0,0,0,0,0,0,0,0,0,0,0,0,0,0,0,0
51.8,44,0,12.5,43.5,0,0,0,0,0,0,0,0,0,0,0,0,0,0,0,0,0,0,0,0,0,0,0,0,0,0,0,0,0,0,0,0,0,0,0,0,0,0,0,0,0,0
88.7,40,0,7.5,0,52.5,0,0,0,0,0,0,0,0,0,0,0,0,0,0,0,0,0,0,0,0,0,0,0,0,0,0,0,0,0,0,0,0,0,0,0,0,0,0,0,0,0
74.8,45,0,13,0,42,0,0,0,0,0,0,0,0,0,0,0,0,0,0,0,0,0,0,0,0,0,0,0,0,0,0,0,0,0,0,0,0,0,0,0,0,0,0,0,0,0
72.4,50,0,12,0,38,0,0,0,0,0,0,0,0,0,0,0,0,0,0,0,0,0,0,0,0,0,0,0,0,0,0,0,0,0,0,0,0,0,0,0,0,0,0,0,0,0
90.5,8.08,0,28.23,0,63.69,0,0,0,0,0,0,0,0,0,0,0,0,0,0,0,0,0,0,0,0,0,0,0,0,0,0,0,0,0,0,0,0,0,0,0,0,0,0,0,0,0
84.7,60,0,0,0,0,0,0,0,0,0,0,0,0,0,0,0,0,0,0,35,0,0,0,0,0,0,0,0,0,0,0,0,0,5,0,0,0,0,0,0,0,0,0,0,0,0
88.5,50,0,0,0,0,0,0,0,0,0,0,0,0,0,0,0,0,0,0,40,0,0,0,0,0,0,0,0,0,0,0,0,0,10,0,0,0,0,0,0,0,0,0,0,0,0
77.8,50,0,0,0,0,0,0,0,0,0,0,0,0,0,0,0,0,0,0,30,0,0,0,0,0,0,0,0,0,0,0,0,0,20,0,0,0,0,0,0,0,0,0,0,0,0
79.2,40,0,0,0,0,0,0,0,0,0,0,0,0,0,0,0,0,0,0,40,0,0,0,0,0,0,0,0,0,0,0,0,0,20,0,0,0,0,0,0,0,0,0,0,0,0
76.8,40,0,0,0,0,0,0,0,0,0,0,0,0,0,0,0,0,0,0,30,0,0,0,0,0,0,0,0,0,0,0,0,0,30,0,0,0,0,0,0,0,0,0,0,0,0
72.5,30,0,0,0,0,0,0,0,0,0,0,0,0,0,0,0,0,0,0,30,0,0,0,0,0,0,0,0,0,0,0,0,0,40,0,0,0,0,0,0,0,0,0,0,0,0
57.3,69,0,14,0,0,0,0,0,0,0,0,0,0,0,0,0,0,0,0,0,0,0,0,0,0,0,0,0,0,0,0,0,17,0,0,0,0,0,0,0,0,0,0,0,0,0
43,75,0,15,0,0,0,0,0,0,0,0,0,0,0,0,0,0,0,0,0,0,0,0,0,0,0,0,0,0,0,0,10,0,0,0,0,0,0,0,0,0,0,0,0,0,0
42.4,70,0,20,0,0,0,0,0,0,0,0,0,0,0,0,0,0,0,0,0,0,0,0,0,0,0,0,0,0,0,0,10,0,0,0,0,0,0,0,0,0,0,0,0,0,0
41.2,65,0,25,0,0,0,0,0,0,0,0,0,0,0,0,0,0,0,0,0,0,0,0,0,0,0,0,0,0,0,0,10,0,0,0,0,0,0,0,0,0,0,0,0,0,0
34.9,60,0,30,0,0,0,0,0,0,0,0,0,0,0,0,0,0,0,0,0,0,0,0,0,0,0,0,0,0,0,0,10,0,0,0,0,0,0,0,0,0,0,0,0,0,0
49.9,70,0,15,0,0,0,0,0,0,0,0,0,0,0,0,0,0,0,0,0,0,0,0,0,0,0,0,0,0,0,0,15,0,0,0,0,0,0,0,0,0,0,0,0,0,0
55.5,65,0,20,0,0,0,0,0,0,0,0,0,0,0,0,0,0,0,0,0,0,0,0,0,0,0,0,0,0,0,0,15,0,0,0,0,0,0,0,0,0,0,0,0,0,0
48.8,60,0,25,0,0,0,0,0,0,0,0,0,0,0,0,0,0,0,0,0,0,0,0,0,0,0,0,0,0,0,0,15,0,0,0,0,0,0,0,0,0,0,0,0,0,0
52.5,55,0,30,0,0,0,0,0,0,0,0,0,0,0,0,0,0,0,0,0,0,0,0,0,0,0,0,0,0,0,0,15,0,0,0,0,0,0,0,0,0,0,0,0,0,0
54.7,50,0,35,0,0,0,0,0,0,0,0,0,0,0,0,0,0,0,0,0,0,0,0,0,0,0,0,0,0,0,0,15,0,0,0,0,0,0,0,0,0,0,0,0,0,0
65.5,65,0,15,0,0,0,0,0,0,0,0,0,0,0,0,0,0,0,0,0,0,0,0,0,0,0,0,0,0,0,0,20,0,0,0,0,0,0,0,0,0,0,0,0,0,0
58.3,55,0,25,0,0,0,0,0,0,0,0,0,0,0,0,0,0,0,0,0,0,0,0,0,0,0,0,0,0,0,0,20,0,0,0,0,0,0,0,0,0,0,0,0,0,0
52.6,50,0,30,0,0,0,0,0,0,0,0,0,0,0,0,0,0,0,0,0,0,0,0,0,0,0,0,0,0,0,0,20,0,0,0,0,0,0,0,0,0,0,0,0,0,0
59.7,45,0,35,0,0,0,0,0,0,0,0,0,0,0,0,0,0,0,0,0,0,0,0,0,0,0,0,0,0,0,0,20,0,0,0,0,0,0,0,0,0,0,0,0,0,0
64.8,60,0,15,0,0,0,0,0,0,0,0,0,0,0,0,0,0,0,0,0,0,0,0,0,0,0,0,0,0,0,0,25,0,0,0,0,0,0,0,0,0,0,0,0,0,0
68.6,55,0,20,0,0,0,0,0,0,0,0,0,0,0,0,0,0,0,0,0,0,0,0,0,0,0,0,0,0,0,0,25,0,0,0,0,0,0,0,0,0,0,0,0,0,0
73.4,50,0,25,0,0,0,0,0,0,0,0,0,0,0,0,0,0,0,0,0,0,0,0,0,0,0,0,0,0,0,0,25,0,0,0,0,0,0,0,0,0,0,0,0,0,0
65.8,45,0,30,0,0,0,0,0,0,0,0,0,0,0,0,0,0,0,0,0,0,0,0,0,0,0,0,0,0,0,0,25,0,0,0,0,0,0,0,0,0,0,0,0,0,0
31,74.89,0,16.05,0,0,0,0,0,0,0,0,0,0,0,0,0,0,0,0,0,0,0,0,0,0,0,0,9.06,0,0,0,0,0,0,0,0,0,0,0,0,0,0,0,0,0,0
51,64.07,0,18.88,0,0,0,0,0,0,0,0,0,0,0,0,0,0,0,0,0,0,0,0,0,0,0,0,17.05,0,0,0,0,0,0,0,0,0,0,0,0,0,0,0,0,0,0
62,54.46,0,21.39,0,0,0,0,0,0,0,0,0,0,0,0,0,0,0,0,0,0,0,0,0,0,0,0,24.15,0,0,0,0,0,0,0,0,0,0,0,0,0,0,0,0,0,0
70,48.62,0,22.92,0,0,0,0,0,0,0,0,0,0,0,0,0,0,0,0,0,0,0,0,0,0,0,0,28.46,0,0,0,0,0,0,0,0,0,0,0,0,0,0,0,0,0,0
50,51.44,0,30.31,0,0,0,0,0,0,0,0,0,0,0,0,0,0,0,0,0,0,0,0,0,0,0,0,18.25,0,0,0,0,0,0,0,0,0,0,0,0,0,0,0,0,0,0
54.4,56.02,0,25.01,0,0,0,0,0,0,0,0,0,0,0,0,0,0,0,0,0,0,0,0,0,0,0,0,18.97,0,0,0,0,0,0,0,0,0,0,0,0,0,0,0,0,0,0
47,71.97,0,11.73,0,0,0,0,0,0,0,0,0,0,0,0,0,0,0,0,0,0,0,0,0,0,0,0,16.3,0,0,0,0,0,0,0,0,0,0,0,0,0,0,0,0,0,0
54.4,62.63,0,5.3,0,0,0,0,0,0,0,0,0,0,0,0,0,0,0,0,0,0,0,0,0,0,0,0,0,0,0,0,0,0,0,0,0,0,0,0,0,32.07,0,0,0,0,0
76.6,0,0,20,0,0,0,0,0,0,0,0,0,0,0,0,0,0,0,0,0,0,0,0,0,0,0,0,0,0,0,0,20,0,0,0,60,0,0,0,0,0,0,0,0,0,0
73.8,0,0,20,0,0,0,0,0,0,0,0,0,0,0,0,0,0,0,0,0,0,0,0,0,0,0,0,0,0,0,0,0,20,0,0,60,0,0,0,0,0,0,0,0,0,0
138.4,0,0,0,0,0,0,0,30,0,0,0,0,0,0,0,0,0,0,0,0,0,0,0,0,0,0,0,0,0,0,0,0,0,0,0,0,0,0,0,0,30,0,0,0,0,40
74.2,0,72.98,0,0,0,0,0,24.32,0,0,0,0,0,0,0,0,0,2.7,0,0,0,0,0,0,0,0,0,0,0,0,0,0,0,0,0,0,0,0,0,0,0,0,0,0,0,0
75.2,0,71.83,0,0,0,0,0,23.94,0,0,0,0,0,0,0,0,0,4.23,0,0,0,0,0,0,0,0,0,0,0,0,0,0,0,0,0,0,0,0,0,0,0,0,0,0,0,0
80.6,0,70.59,0,0,0,0,0,23.53,0,0,0,0,0,0,0,0,0,5.88,0,0,0,0,0,0,0,0,0,0,0,0,0,0,0,0,0,0,0,0,0,0,0,0,0,0,0,0
78,0,79.59,0,0,0,0,0,19.9,0,0,0,0,0,0,0,0,0,0.51,0,0,0,0,0,0,0,0,0,0,0,0,0,0,0,0,0,0,0,0,0,0,0,0,0,0,0,0
74.7,0,79.17,0,0,0,0,0,19.79,0,0,0,0,0,0,0,0,0,1.04,0,0,0,0,0,0,0,0,0,0,0,0,0,0,0,0,0,0,0,0,0,0,0,0,0,0,0,0
73,0,78.72,0,0,0,0,0,19.68,0,0,0,0,0,0,0,0,0,1.6,0,0,0,0,0,0,0,0,0,0,0,0,0,0,0,0,0,0,0,0,0,0,0,0,0,0,0,0
93,0,0,0,25,25,0,0,0,0,0,0,0,0,0,0,0,0,0,0,0,0,0,0,0,0,0,0,0,0,0,0,0,0,0,0,0,0,0,0,0,50,0,0,0,0,0
95,0,0,0,25,0,0,0,0,0,0,0,0,0,0,0,0,0,0,0,25,0,0,0,0,0,0,0,0,0,0,0,0,0,0,0,0,0,0,0,0,50,0,0,0,0,0
107,0,0,0,25,0,25,0,0,0,0,0,0,0,0,0,0,0,0,0,0,0,0,0,0,0,0,0,0,0,0,0,0,0,0,0,0,0,0,0,0,50,0,0,0,0,0
72,0,0,0,25,0,0,0,0,0,0,0,0,0,0,0,0,0,0,25,0,0,0,0,0,0,0,0,0,0,0,0,0,0,0,0,0,0,0,0,0,50,0,0,0,0,0
126,0,0,0,0,25,0,0,0,0,0,0,0,0,0,0,0,0,0,0,25,0,0,0,0,0,0,0,0,0,0,0,0,0,0,0,0,0,0,0,0,50,0,0,0,0,0
72,0,0,0,0,25,0,0,0,0,0,0,0,0,0,0,0,0,0,25,0,0,0,0,0,0,0,0,0,0,0,0,0,0,0,0,0,0,0,0,0,50,0,0,0,0,0
91.5,0,0,0,0,0,0,0,0,0,0,0,0,0,0,0,0,0,0,25,25,0,0,0,0,0,0,0,0,0,0,0,0,0,0,0,0,0,0,0,0,50,0,0,0,0,0
114,0,0,0,0,0,25,0,0,0,0,0,0,0,0,0,0,0,0,25,0,0,0,0,0,0,0,0,0,0,0,0,0,0,0,0,0,0,0,0,0,50,0,0,0,0,0
140,0,0,0,0,0,25,0,0,0,0,0,0,0,0,0,0,0,0,0,25,0,0,0,0,0,0,0,0,0,0,0,0,0,0,0,0,0,0,0,0,50,0,0,0,0,0
120,0,0,0,0,0,0,0,0,0,0,0,0,0,0,0,0,0,0,0,0,0,65,0,0,0,0,0,0,6,0,0,0,0,0,0,0,0,0,0,0,29,0,0,0,0,0
159,0,0,0,0,0,0,18.5,0,0,0,0,0,0,0,0,0,0,0,0,0,0,0,0,0,0,0,0,0,0,0,0,0,0,0,0,0,0,0,0,53,0,0,0,0,0,28.5
57.3,0,70.46,0.61,22.74,0,1.01,5.18,0,0,0,0,0,0,0,0,0,0,0,0,0,0,0,0,0,0,0,0,0,0,0,0,0,0,0,0,0,0,0,0,0,0,0,0,0,0,0
62,0,33.8,4.05,0,0,0,0,0,0,0,0,0,0,0,0,0,0,0,57.84,0,0,0,0,0,0,0,0,0,0,0,0,0,0,0,0,0,0,0,0,0,0,4.31,0,0,0,0
32,83.04,11.57,1.33,0,0,0,0,3.8,0.26,0,0,0,0,0,0,0,0,0,0,0,0,0,0,0,0,0,0,0,0,0,0,0,0,0,0,0,0,0,0,0,0,0,0,0,0,0
70,76.05,10.94,4.35,0,1.13,0.04,0,6.14,1.35,0,0,0,0,0,0,0,0,0,0,0,0,0,0,0,0,0,0,0,0,0,0,0,0,0,0,0,0,0,0,0,0,0,0,0,0,0
128.5,0,0,8.37,0,41.63,0,0,0,0,0,0,0,0,0,0,0,0,0,0,0,0,0,0,0,0,0,0,0,0,0,0,0,0,0,0,0,0,0,0,0,50,0,0,0,0,0
60.6,52.94,0,9.93,0,0,0,23.17,0,0,0,0,0,0,0,0,0,0,0,13.23,0,0,0,0,0,0,0,0,0,0,0,0,0,0,0,0,0,0.73,0,0,0,0,0,0,0,0,0
58.1,52.57,0,9.86,0,0,0,23,0,0,0,0,0,0,0,0,0,0,0,13.13,0,0,0,0,0,0,0,0,0,0,0,0,0,0,0,0,0,1.44,0,0,0,0,0,0,0,0,0
131.5,53.64,4.31,0,0,0,0,17.84,5.25,0,0,0,0,0,0,0,0,0,0,17.73,0,0,0,0,0,0,0,0,0,0,0,0,0,0,0,0,0,0,0,0,0,1.23,0,0,0,0,0
145,52.56,4.22,0,0,0,0,17.49,5.15,0,0,0,0,0,0,0,0,0,0,17.37,0,0,0,0,0,0,0,0,0,0,0,0,0,0,2,0,0,0,0,0,0,1.21,0,0,0,0,0
131,52.56,4.22,0,0,0,0,17.49,5.15,0,0,0,0,0,0,0,0,0,0,17.37,0,0,0,0,0,0,0,0,0,0,0,0,0,0,0,0,0,2,0,0,0,1.21,0,0,0,0,0
158,52.56,4.22,0,0,0,0,17.49,5.15,0,0,0,0,0,0,0,0,0,0,17.37,0,0,0,0,0,0,0,0,0,0,0,0,0,0,0,0,0,0,0,0,0,1.21,2,0,0,0,0
136,52.56,4.22,0,0,0,0,17.49,5.15,0,0,0,0,0,0,0,0,0,0,17.37,0,0,0,0,0,0,0,0,0,0,0,0,0,0,0,0,0,0,0,0,0,1.21,0,2,0,0,0
109,52.56,4.22,0,0,0,0,17.49,5.15,0,0,0,0,0,0,0,0,0,0,17.37,0,0,0,0,0,0,0,0,0,0,0,0,0,0,0,0,0,0,0,0,0,1.21,0,0,2,0,0
134,52.56,4.22,0,0,0,0,17.49,5.15,0,0,0,0,0,0,0,0,0,0,17.37,0,0,0,0,2,0,0,0,0,0,0,0,0,0,0,0,0,0,0,0,0,1.21,0,0,0,0,0
144,52.56,4.22,0,0,0,0,17.49,5.15,0,0,0,0,0,0,0,0,0,0,17.37,0,0,0,0,0,0,0,0,0,0,0,0,0,0,0,0,0,0,0,0,0,1.21,0,0,0,2,0
140,52.56,4.22,0,0,0,0,17.49,5.15,0,0,0,0,0,0,0,0,0,0,17.37,0,0,0,0,0,0,0,0,0,0,0,0,0,0,0,0,0,0,0,0,0,1.21,0,0,0,0,2
142,52.56,4.22,0,0,0,0,17.49,5.15,0,0,0,0,0,0,0,0,2,0,17.37,0,0,0,0,0,0,0,0,0,0,0,0,0,0,0,0,0,0,0,0,0,1.21,0,0,0,0,0
137,52.56,4.22,0,0,0,0,17.49,5.15,0,0,0,0,0,0,0,0,0,2,17.37,0,0,0,0,0,0,0,0,0,0,0,0,0,0,0,0,0,0,0,0,0,1.21,0,0,0,0,0
98,0,5,0,0,47.5,0,0,0,0,0,0,0,0,0,0,0,0,0,0,0,0,0,0,0,0,0,0,0,0,0,0,0,0,0,0,0,0,0,0,0,47.5,0,0,0,0,0
97,0,10,0,0,45,0,0,0,0,0,0,0,0,0,0,0,0,0,0,0,0,0,0,0,0,0,0,0,0,0,0,0,0,0,0,0,0,0,0,0,45,0,0,0,0,0
91,0,15,0,0,42.5,0,0,0,0,0,0,0,0,0,0,0,0,0,0,0,0,0,0,0,0,0,0,0,0,0,0,0,0,0,0,0,0,0,0,0,42.5,0,0,0,0,0
92,0,20,0,0,40,0,0,0,0,0,0,0,0,0,0,0,0,0,0,0,0,0,0,0,0,0,0,0,0,0,0,0,0,0,0,0,0,0,0,0,40,0,0,0,0,0
83,0,25,0,0,37.5,0,0,0,0,0,0,0,0,0,0,0,0,0,0,0,0,0,0,0,0,0,0,0,0,0,0,0,0,0,0,0,0,0,0,0,37.5,0,0,0,0,0
80,0,35,0,0,32.5,0,0,0,0,0,0,0,0,0,0,0,0,0,0,0,0,0,0,0,0,0,0,0,0,0,0,0,0,0,0,0,0,0,0,0,32.5,0,0,0,0,0
80,0,45,0,0,27.5,0,0,0,0,0,0,0,0,0,0,0,0,0,0,0,0,0,0,0,0,0,0,0,0,0,0,0,0,0,0,0,0,0,0,0,27.5,0,0,0,0,0
141,53,0,6.11,4.94,3.55,0,12.9,0,19.5,0,0,0,0,0,0,0,0,0,0,0,0,0,0,0,0,0,0,0,0,0,0,0,0,0,0,0,0,0,0,0,0,0,0,0,0,0
119,52.43,0,7.52,0,0,0,40.05,0,0,0,0,0,0,0,0,0,0,0,0,0,0,0,0,0,0,0,0,0,0,0,0,0,0,0,0,0,0,0,0,0,0,0,0,0,0,0
109,57.32,0,7.48,0,0,0,35.2,0,0,0,0,0,0,0,0,0,0,0,0,0,0,0,0,0,0,0,0,0,0,0,0,0,0,0,0,0,0,0,0,0,0,0,0,0,0,0
74,59.92,0,0,0,0,0,0,0,0,0,0,0,0,0,0,0,0,0,0,0,0,40.08,0,0,0,0,0,0,0,0,0,0,0,0,0,0,0,0,0,0,0,0,0,0,0,0
83,3.87,63.39,1.71,5.76,0,0,25.27,0,0,0,0,0,0,0,0,0,0,0,0,0,0,0,0,0,0,0,0,0,0,0,0,0,0,0,0,0,0,0,0,0,0,0,0,0,0,0
80,30.79,26.58,0,0,0,0,0,0,0,0,0,0,0,0,0,0,0,0,0,0,0,42.63,0,0,0,0,0,0,0,0,0,0,0,0,0,0,0,0,0,0,0,0,0,0,0,0
77,11.03,73.21,1.3,3.28,0,0,4.43,5.34,1.41,0,0,0,0,0,0,0,0,0,0,0,0,0,0,0,0,0,0,0,0,0,0,0,0,0,0,0,0,0,0,0,0,0,0,0,0,0
76,10.25,70.75,0,4.58,0,0,14.42,0,0,0,0,0,0,0,0,0,0,0,0,0,0,0,0,0,0,0,0,0,0,0,0,0,0,0,0,0,0,0,0,0,0,0,0,0,0,0
61,22.08,63.79,1.3,1.63,0,0,4.44,5.35,1.41,0,0,0,0,0,0,0,0,0,0,0,0,0,0,0,0,0,0,0,0,0,0,0,0,0,0,0,0,0,0,0,0,0,0,0,0,0
38,0,51.48,6.7,0,0,0,0,0,0,0,0,0,0,0,0,0,0,41.82,0,0,0,0,0,0,0,0,0,0,0,0,0,0,0,0,0,0,0,0,0,0,0,0,0,0,0,0
35,0,43.43,13.83,0,0,0,0,0,0,0,0,0,0,0,0,0,0,42.74,0,0,0,0,0,0,0,0,0,0,0,0,0,0,0,0,0,0,0,0,0,0,0,0,0,0,0,0
93,0,33.77,3.78,0,0,0,0,0,0,0,0,0,12.71,0,0,0,0,0,0,0,0,49.74,0,0,0,0,0,0,0,0,0,0,0,0,0,0,0,0,0,0,0,0,0,0,0,0
115,2.83,30.09,1.67,0,0,0,0,0,0,0,0,0,0,0,0,0,0,0,0,0,0,65.41,0,0,0,0,0,0,0,0,0,0,0,0,0,0,0,0,0,0,0,0,0,0,0,0
103,2.71,31.01,1.6,0,0,0,0,0,0,0,0,0,0,0,0,0,0,0,4.02,0,0,60.66,0,0,0,0,0,0,0,0,0,0,0,0,0,0,0,0,0,0,0,0,0,0,0,0
77,0,38.63,0,0,0,0,0,0,0,0,0,0,0,0,0,0,0,0,61.37,0,0,0,0,0,0,0,0,0,0,0,0,0,0,0,0,0,0,0,0,0,0,0,0,0,0,0
66,0,17.05,0,0,0,0,0,0,0,0,0,0,0,0,0,0,0,0,43.78,0,0,0,0,0,0,0,0,0,0,0,0,0,0,0,0,0,0,0,0,0,0,39.17,0,0,0,0
54,9.95,33.5,4.99,0,0,0,4.94,0,0,0,0,0,0,0,0,0,0,0,46.62,0,0,0,0,0,0,0,0,0,0,0,0,0,0,0,0,0,0,0,0,0,0,0,0,0,0,0
50,0,33.37,0,0,0,0,0,0,0,0,0,0,0,0,0,0,0,0,66.63,0,0,0,0,0,0,0,0,0,0,0,0,0,0,0,0,0,0,0,0,0,0,0,0,0,0,0
50,18.07,24.01,0,0,0,0,0,0,0,0,0,0,0,0,0,0,0,10.5,41.06,0,0,6.36,0,0,0,0,0,0,0,0,0,0,0,0,0,0,0,0,0,0,0,0,0,0,0,0
45,12.28,25.78,0,0,0,0,0,0,0,0,0,0,0,0,0,0,0,0,60.13,0,0,0.7,0,0,0,0,0,0,0,0.11,0,0,0,0,0,0,0,0,1,0,0,0,0,0,0,0
117,0,21.85,0,0,0,0,0,0,0,0,0,0,0,0,0,0,0,0,14.54,0,0,63.61,0,0,0,0,0,0,0,0,0,0,0,0,0,0,0,0,0,0,0,0,0,0,0,0
107,12.89,22.21,0,0,0,0,0,0,0,0,0,0,0,0,0,0,0,0,9.5,0,0,55.4,0,0,0,0,0,0,0,0,0,0,0,0,0,0,0,0,0,0,0,0,0,0,0,0
80,11.32,29.31,0,0,0,0,0,0,0,0,0,0,0,0,0,0,0,0,16.72,0,0,42.65,0,0,0,0,0,0,0,0,0,0,0,0,0,0,0,0,0,0,0,0,0,0,0,0
59,7.79,33.61,0,0,0,0,0,0,0,0,0,0,0,0,0,0,0,0,46.02,0,0,12.58,0,0,0,0,0,0,0,0,0,0,0,0,0,0,0,0,0,0,0,0,0,0,0,0
29,0,0,6.25,12.5,0,0,0,0,6.25,0,0,0,0,0,0,0,0,0,0,0,0,0,0,0,0,0,0,0,0,0,0,0,0,37.5,0,0,0,0,0,0,37.5,0,0,0,0,0
51,0,0,6.25,0,12.5,0,0,0,6.25,0,0,0,0,0,0,0,0,0,0,0,0,0,0,0,0,0,0,0,0,0,0,0,0,37.5,0,0,0,0,0,0,37.5,0,0,0,0,0
51.5,0,0,6.25,0,0,0,0,0,6.25,0,0,0,0,0,0,0,0,0,0,12.5,0,0,0,0,0,0,0,0,0,0,0,0,0,37.5,0,0,0,0,0,0,37.5,0,0,0,0,0
153,0,0,0,0,0,0,0,0,0,0,0,0,0,0,0,0,0,0,0,0,0,41.2,0,0,0,0,0,0,0,0,0,0,0,0,0,0,0,0,0,0,58.8,0,0,0,0,0
132,0,0,0,0,0,0,0,0,0,0,0,0,0,0,0,0,0,0,20,0,0,40,0,0,0,0,0,0,0,0,0,0,0,0,0,0,0,0,0,0,40,0,0,0,0,0
130.5,0,0,0,0,0,0,0,0,0,0,0,0,0,0,0,0,0,0,20,0,0,30,0,0,0,0,0,0,0,0,0,0,0,0,0,0,0,0,0,0,50,0,0,0,0,0
116,0,9.72,6.63,0,0,26.47,0,0,0,0,0,0,0,0,0,0,0,0,0,0,0,0,0,0,0,0,0,0,0,0,0,0,0,0,0,0,0,0,0,0,57.18,0,0,0,0,0
116,0,0,0,0,0,8.11,0,0,0,0,0,0,0,0,0,0,0,0,30.57,0,0,0,0,0,0,0,0,0,0,0,0,0,0,0,0,0,0,0,0,0,61.32,0,0,0,0,0
115,0,0,0,0,0,0,0,0,0,0,0,0,0,0,0,0,0,0,30,0,0,20,0,0,0,0,0,0,0,0,0,0,0,0,0,0,0,0,0,0,50,0,0,0,0,0
96,0,0,11.87,0,0,15.78,0,0,0,0,0,0,0,0,0,0,0,0,29.74,0,0,0,0,0,0,0,0,0,0,0,0,0,0,0,0,0,0,0,0,0,42.61,0,0,0,0,0
71,0,0,26.84,0,0,0,0,0,0,0,0,0,0,0,0,0,0,40.28,0,0,0,0,0,0,0,0,0,0,0,0,0,0,0,0,0,0,0,0,0,0,32.88,0,0,0,0,0
70,0,7.87,5.38,0,0,0,0,0,0,0,0,0,0,0,0,0,0,0,40.42,0,0,0,0,0,0,0,0,0,0,0,0,0,0,0,0,0,0,0,0,0,46.33,0,0,0,0,0
64,8.08,0,4.77,0,0,2.82,0,0,0,0,0,0,0,0,0,0,0,0,42.48,0,0,0,0,0,0,0,0,0,0,0,0,0,0,0,0,0,0,0,0,0,41.85,0,0,0,0,0
150,0,14.35,0,0,0,0,4.88,4.03,4.86,0,0,0,0,0,0,0,0,0,7.16,0,0,7.18,0,0,0,0,0,0,0,57.54,0,0,0,0,0,0,0,0,0,0,0,0,0,0,0,0
122,0,42.15,0,0,0,0,0,0,0,0,0,0,0,0,0,0,0,0,0,0,0,14.9,0,0,0,0,0,0,0,42.95,0,0,0,0,0,0,0,0,0,0,0,0,0,0,0,0
118,0,0,0,0,0,0,0,0,0,0,0,0,0,0,0,0,0,0,0,0,0,47.5,0,0,0,0,5,0,0,0,0,0,0,0,0,0,0,0,0,0,0,47.5,0,0,0,0
101,0,0,0,0,0,0,0,0,0,0,0,0,0,0,0,0,0,0,0,0,0,30,0,0,0,0,10,0,0,0,0,0,0,0,0,0,0,0,0,0,0,60,0,0,0,0
73,0,0,0,0,0,0,0,0,0,0,0,0,0,0,0,0,0,0,0,0,0,0,0,0,0,0,25,0,0,25,0,0,0,0,0,0,0,0,0,0,0,50,0,0,0,0
113,6.36,21.91,0,0,0,0,0,0,0,0,0,0,0,0,0,0,0,0,18.75,0,0,52.98,0,0,0,0,0,0,0,0,0,0,0,0,0,0,0,0,0,0,0,0,0,0,0,0
107,6.35,19.73,1.5,0,0,0,0,0,0,0,0,0,0,0,0,0,0,0,18.75,0,0,51.28,0,0,2.39,0,0,0,0,0,0,0,0,0,0,0,0,0,0,0,0,0,0,0,0,0
96,0,26.99,0,0,0,0,0,0,0,0,0,0,3.28,0,0,0,0,0,0,0,0,60.24,0,0,0,0,0,0,0,0,0,0,0,0,0,0,0,0,0,9.49,0,0,0,0,0,0
93,0,33.85,0,0,0,0,0,0,0,0,0,0,0,0,0,0,0,0,0,0,0,56.32,0,0,0,0,0,0,0,0,0,0,0,9.83,0,0,0,0,0,0,0,0,0,0,0,0
80,5.09,19.77,0.75,0,0,1.99,0,0,0,0,0,0,0,0,0,0,0,0,20.67,0,0,51.73,0,0,0,0,0,0,0,0,0,0,0,0,0,0,0,0,0,0,0,0,0,0,0,0
79,0,41.89,0,0,0,0,0,0,0,0,0,0,0,0,0,0,0,0,0,0,0,48.99,0,0,0,0,0,0,0,0,0,0,0,9.12,0,0,0,0,0,0,0,0,0,0,0,0
74,7.43,21.37,2.92,0,0,0,0,0,0,0,0,0,0,0,0,0,0,0,18.29,0,0,49.99,0,0,0,0,0,0,0,0,0,0,0,0,0,0,0,0,0,0,0,0,0,0,0,0
66,2.51,17.34,1.48,0,0,0,0,0,0,0,0,0,0,0,0,0,0,9.49,18.55,0,0,50.37,0,0,0,0,0,0,0,0.26,0,0,0,0,0,0,0,0,0,0,0,0,0,0,0,0
66,16.2,13.98,0,0,0,0,0,0,0,0,0,0,0,0,0,0,0,0,23.92,0,0,37.78,0,0,0,0,0,0,0,0,0,0,0,8.12,0,0,0,0,0,0,0,0,0,0,0,0
54,16.44,14.19,0,0,0,4.3,0,0,0,0,0,0,0,0,0,0,0,0,8.1,0,0,37.18,0,0,0,0,0,0,0,0,0,0,0,19.79,0,0,0,0,0,0,0,0,0,0,0,0
52,6.65,14.91,1.57,0,0,0,0,0,0,0,0,0,0,0,0,0,0,0,19.63,0,0,57.24,0,0,0,0,0,0,0,0,0,0,0,0,0,0,0,0,0,0,0,0,0,0,0,0
48,13.93,12.02,2.53,0,0,0,0,0,0,0,0,0,0,0,0,0,0,0,15.83,0,0,36.35,0,0,0,0,0,0,0,0,0,0,0,19.34,0,0,0,0,0,0,0,0,0,0,0,0
48,0,39.56,0,0,0,0,0,0,0,0,0,0,0,0,0,0,0,0,0,0,0,43.2,0,0,0,0,0,0,0,0,0,0,0,17.24,0,0,0,0,0,0,0,0,0,0,0,0
44,26.18,16.65,0,0,0,0,0,0,0,0,0,0,0,0,0,0,0,0,50.86,0,0,6.31,0,0,0,0,0,0,0,0,0,0,0,0,0,0,0,0,0,0,0,0,0,0,0,0
145,67.1,2.6,2.8,0,0,0,23.7,0,2.8,0,0,0,0,0,0,0,0,0,0,0,0,0,0,0,0,0,0,0,0,0,0,0,0,0,0,0,0,0,0,0,1,0,0,0,0,0
130,66.35,2.57,2.77,0,0,0,23.46,0,2.9,0,0,0,0,0,0,0,0,0,0,0,0,0,0,0,0,0,0,0,0,0,0,0,0,0,0,0,0,0,0,0,1.95,0,0,0,0,0
144,65.31,5.06,2.73,0,0,0,23.09,0,2.85,0,0,0,0,0,0,0,0,0,0,0,0,0,0,0,0,0,0,0,0,0,0,0,0,0,0,0,0,0,0,0,0.96,0,0,0,0,0
126,72.5,0,0,0,0,0,22.3,0,1.5,0,0,0,0,0,0,0,0,0,3,0,0,0,0,0,0,0,0,0,0,0,0,0,0,0,0,0,0,0,0,0,0.7,0,0,0,0,0
115,56.77,0,0,19.31,0,0,22.86,0,0,0,0,0,0,0,0,0,0,0,0,0,0,0,0,0,0,0,0,0,0,0,0,0,0,0,0,0,0,0,0,0,1.06,0,0,0,0,0
108,65.19,2.52,5.44,0,0,0,23.04,0,2.85,0,0,0,0,0,0,0,0,0,0,0,0,0,0,0,0,0,0,0,0,0,0,0,0,0,0,0,0,0,0,0,0.96,0,0,0,0,0
102,72.68,0,2.13,0,0,0,22.53,0,1.48,0,0,0,0,0,0,0,0,0,0,0,0,0,0,0,0,0,0,0,0,0,0,0,0,0,0,0,0,0,0,0,1.18,0,0,0,0,0
102,60.37,3.12,3.36,0,0,0,28.45,0,3.51,0,0,0,0,0,0,0,0,0,0,0,0,0,0,0,0,0,0,0,0,0,0,0,0,0,0,0,0,0,0,0,1.19,0,0,0,0,0
100,68.08,2.05,2.84,0,0,0,24.06,0,2.97,0,0,0,0,0,0,0,0,0,0,0,0,0,0,0,0,0,0,0,0,0,0,0,0,0,0,0,0,0,0,0,0,0,0,0,0,0
96,46.5,0,19.1,22.5,0,0,0,0,0,0,0,0,0,0,0,0,0,0,2.1,0,0,0,0,0,0,0,0,0,0,0,0,0,0,4.9,0,0,0,0,0,0,4.9,0,0,0,0,0
92,60.11,0,10.68,0,0,16.51,0,0,0,0,0,0,0,0,0,0,0,0,0,0,0,0,0,0,0,0,0,0,0,0,0,0,0,12.7,0,0,0,0,0,0,0,0,0,0,0,0
85,61.33,0,18.1,0,10.97,0,0,0,0,0,0,0,0,0,0,0,0,0,0,0,0,0,0,0,0,0,0,0,0,0,0,0,0,9.6,0,0,0,0,0,0,0,0,0,0,0,0
63,60.14,0,11.65,21.13,0,0,0,0,0,0,0,0,0,0,0,0,0,0,0,0,0,0,0,0,0,0,0,0,0,0,0,0,0,7.08,0,0,0,0,0,0,0,0,0,0,0,0
58,41.6,3.4,10.4,18.9,0,0,15.9,3.8,0,0,0,0,0,0,0,0,0,0,0,0,0,0,0,0,0,0,0,0,0,0,0,0,0,3.8,0,0,1.2,0,0,0,1,0,0,0,0,0
56,57.79,0,12.16,23.07,0,0,0,0,0,0,0,0,0,0,0,0,0,0,0,0,0,0,0,0,0,0,0,0,0,0,0,0,0,6.98,0,0,0,0,0,0,0,0,0,0,0,0
40,62.5,0,14.14,14.34,0,0,0,0,0,0,0,0,0,0,0,0,0,0,0,0,0,0,0,0,0,0,0,0,0,0,0,0,0,9.02,0,0,0,0,0,0,0,0,0,0,0,0
34,60.28,0,17.79,6.07,6.42,0,0,0,0,0,0,0,0,0,0,0,0,0,0,0,0,0,0,0,0,0,0,0,0,0,0,0,0,9.44,0,0,0,0,0,0,0,0,0,0,0,0
52,52.77,2.02,9.67,3.5,0,0,0,0,0,0,0,0,0,0,0,0,0,0,32.04,0,0,0,0,0,0,0,0,0,0,0,0,0,0,0,0,0,0,0,0,0,0,0,0,0,0,0
96.7,53.63,4.31,0,0,0,0,17.85,5.26,0,0,0,0,0,0,0,0,0,0,17.72,0,0,0,0,0,0,0,0,0,0,0,0,0,0,0,0,0,0,0,0,0,1.23,0,0,0,0,0
42,52.92,0,9.93,0,0,0,23.18,0,0,0,0,0,0,0,0,0,0,0,13.23,0,0,0,0,0,0,0,0,0,0,0,0,0,0,0,0,0,0.74,0,0,0,0,0,0,0,0,0
94,52.33,0,18.23,0,0,0,0,0,0,0,0,0,0,19.83,0,0,0,0,0,0,0,0,0,0,0,0,0,0,0,0,0,0,0,9.61,0,0,0,0,0,0,0,0,0,0,0,0
162,53.35,3.51,0,0,0,0,18.74,4.81,0,0,0,0,0,0,0,0,0,0,18.67,0,0,0,0,0,0,0,0,0,0,0,0,0,0,0,0,0,0,0,0,0,0.92,0,0,0,0,0
155,60.1,0,0,0,0,0,18.4,0,0,0,0,0,0,0,0,0,0,0,20.3,0,0,0,0,0,0,0,0,0,0,0,0,0,0,0,0,0,0,0,0,0,1.2,0,0,0,0,0
120,71.85,0,0,0,0,0,22.2,0,1.47,0,0,0,0,0,0,0,0,0,3.74,0,0,0,0,0,0,0,0,0,0,0,0,0,0,0,0,0,0,0,0,0,0.74,0,0,0,0,0
116,55,4.26,0.6,0,0,0,17.91,1.47,1.61,0,0,0,0,0,0,0,0,0,17.82,0,0,0,0,0,0,0,0,0,0,0,0,0,0,0,0,0,0,0,0,0,1.33,0,0,0,0,0
102,50,0,5,21,0,0,0,0,0,0,0,0,0,0,0,0,0,0,20,0,0,0,0,0,0,0,0,0,0,0,0,0,0,4,0,0,0,0,0,0,0,0,0,0,0,0
87,47.13,0,5.04,31.93,0,0,0,0,0,0,0,0,0,0,0,0,0,0,12.66,0,0,0,0,0,0,0,0,0,0,0,0,0,0,3.24,0,0,0,0,0,0,0,0,0,0,0,0
83,43.78,0,2.6,0,0,0,20.7,0,0,0,0,0,0,0,0,0,0,0,0,0,32.92,0,0,0,0,0,0,0,0,0,0,0,0,0,0,0,0,0,0,0,0,0,0,0,0,0
81,62,0,0.9,0,0,0,21.54,0,0,0,0,0,0,0,0,0,0,0,0,0,15.56,0,0,0,0,0,0,0,0,0,0,0,0,0,0,0,0,0,0,0,0,0,0,0,0,0
73,4.85,31.73,4.37,0,0,4.75,0,0,0,0,0,0,0,0,0,0,0,0,54.3,0,0,0,0,0,0,0,0,0,0,0,0,0,0,0,0,0,0,0,0,0,0,0,0,0,0,0
63,22.11,28.64,13.04,0,0,0,11.71,0,0,0,0,0,0,0,0,0,0,0,24.5,0,0,0,0,0,0,0,0,0,0,0,0,0,0,0,0,0,0,0,0,0,0,0,0,0,0,0
45,26.33,21.65,10.35,0,0,0,0,0,0,0,0,0,0,0,0,0,0,0,41.67,0,0,0,0,0,0,0,0,0,0,0,0,0,0,0,0,0,0,0,0,0,0,0,0,0,0,0
35,4.53,29.48,4.04,9.12,0,0,0,2.37,0,0,0,0,0,0,0,0,0,0,50.46,0,0,0,0,0,0,0,0,0,0,0,0,0,0,0,0,0,0,0,0,0,0,0,0,0,0,0
42,34.6,0,5.75,0,0,0,0,0,0,0,0,0,0,0,0,0,0,0,0,0,0,41.14,0,0,0,0,0,0,0,0,0,0,0,18.51,0,0,0,0,0,0,0,0,0,0,0,0
172,0,0,0,0,0,30,0,20,0,0,0,0,0,0,0,0,0,0,0,0,0,0,0,0,0,0,0,0,0,0,0,0,0,0,0,0,0,0,0,0,50,0,0,0,0,0
287,66,0,0,0,0,0,34,0,0,0,0,0,0,0,0,0,0,0,0,0,0,0,0,0,0,0,0,0,0,0,0,0,0,0,0,0,0,0,0,0,0,0,0,0,0,0
106,0,66,0,0,0,0,0,34,0,0,0,0,0,0,0,0,0,0,0,0,0,0,0,0,0,0,0,0,0,0,0,0,0,0,0,0,0,0,0,0,0,0,0,0,0,0
25,81.14,17.46,1.4,0,0,0,0,0,0,0,0,0,0,0,0,0,0,0,0,0,0,0,0,0,0,0,0,0,0,0,0,0,0,0,0,0,0,0,0,0,0,0,0,0,0,0
118,0,10,0,0,0,0,0,0,0,0,0,0,0,0,0,0,0,0,5,0,10,75,0,0,0,0,0,0,0,0,0,0,0,0,0,0,0,0,0,0,0,0,0,0,0,0
120,0,10,0,0,0,0,0,0,0,0,0,0,0,0,0,0,0,0,5,0,10,70,0,0,0,0,0,0,0,0,0,0,0,0,0,0,0,0,0,5,0,0,0,0,0,0
124,0,10,0,0,0,0,0,0,0,0,0,0,0,0,0,0,0,0,5,0,10,60,0,0,0,0,0,0,0,0,0,0,0,0,0,0,0,0,0,15,0,0,0,0,0,0
128,0,10,0,0,0,0,0,0,0,0,0,0,0,0,0,0,0,0,5,0,10,40,0,0,0,0,0,0,0,0,0,0,0,0,0,0,0,0,0,35,0,0,0,0,0,0
135,0,10,0,0,0,0,0,0,0,0,0,0,0,0,0,0,0,0,5,0,10,20,0,0,0,0,0,0,0,0,0,0,0,0,0,0,0,0,0,55,0,0,0,0,0,0
