Repository: you0514w/youyou

File: Refract Index 587.6nm d.csv (part 22 of 31)
Refract Index 587.6nm d,SiO2,B2O3,Al2O3,MgO,CaO,BaO,Li2O,Na2O,K2O,Cs2O,ZnO,SrO,PbO,SnO,Ga2O3,As2O3,Y2O3,Sb2O3,La2O3,Nd2O3,Gd2O3,Bi2O3,TiO2,GeO2,ZrO2,SnO2,TeO2,P2O5,Nb2O5,Ta2O5,WO3,Yb2O3
2.05,0,10,0,0,0,10,0,0,0,0,8,0,0,0,0,0,0,0,0,0,0,5,0,0,0,0,67,0,0,0,0,0
2.05,0,15,0,0,0,0,0,0,0,0,8,0,0,0,0,0,0,0,0,0,0,5,0,0,0,0,65,0,0,7,0,0
2.09,0,5,0,0,0,0,0,0,0,0,8,0,0,0,0,0,0,0,4,0,0,1,0,0,0,0,82,0,0,0,0,0
2,0,16.7,0,0,0,0,0,0,0,0,6.9,0,0,0,0,0,0,0,9.8,0,0,3.9,0,0,0,0,62.7,0,0,0,0,0
2.11,0,8.3,0,0,0,0,0,0,0,0,7.4,0,0,0,0,0,0,0,0,0,0,4.6,0,0,0,0,76.3,3.4,0,0,0,0
2.03,0,7.6,0,0,0,0,0,0,0,0,6.8,0,0,0,0,0,0,0,0,0,0,4.3,0,0,0,0,70.1,11.2,0,0,0,0
1.96,15.76,20.93,0,0,0,0,0,0,0,0,6.77,0,0,0,0,0,1.51,0,19.01,0,4.52,0,19.69,0,7.24,0,0,0,3.82,0.75,0,0
1.96,15.76,20.94,0,0,0,0,0,0,0,0,6.77,0,0,0,0,0,2.26,0,19.01,0,4.52,0,19.69,0,7.24,0,0,0,3.81,0,0,0
1.96,15.67,20.78,0,0,0,1.43,0,0,0,0,6.65,0,0,0,0,0,1.57,0,18.88,0,4.48,0,19.56,0,7.19,0,0,0,3.79,0,0,0
1.98,15.54,19.84,0,0,0,0,0,0,0,0,5.11,0,0,0,0,0,1.56,0,18.74,0,4.45,0,23.86,0,7.14,0,0,0,3.76,0,0,0
2,15.6,17.68,0,0,0,0,0,0,0,0,2.97,0,0,0,0,0,0.74,0,21.43,0,4.46,0,25.44,0,7.16,0,0,0,4.52,0,0,0
2,15.51,17.59,0,0,0,0,0,0,0,0,2.97,0,0,0,0,0,0.19,0,25.75,0,0,0,26.39,0,7.11,0,0,0,4.49,0,0,0
2,11.99,21.11,0,0,0,0,0,0,0,0,2.64,0,0,0,0,0,0.38,0,22.34,0,2.38,0,27.37,0,7.23,0,0,0,4.56,0,0,0
1.76,12.05,45.43,0,0,0,0,10.1,0,0,0,9.19,0,0,0,0,0,0,0.02,8.13,0,6.69,0,0,0,4.8,0,0,0,0,0.96,0,2.63
1.74,15.67,44.28,0,0,0,0,9.84,0,0,0,8.96,0,0,0,0,0,0,0.02,7.38,0,6.2,0,0,0,3.72,0,0,0,0,1.06,0,2.87
1.74,16.14,38.52,0,0,0,0,12.98,0,0,0,12.67,0,0,0,0,0,0,0,4.83,0,8.29,0,0,0,4.41,0,0,0,0,0.87,0,1.29
1.74,16,42.94,0,0,0,0,12.87,0,0,0,8.37,0,0,0,0,0,0,0.02,6.34,0,8.22,0,0,0,4.37,0,0,0,0,0.87,0,0
1.74,16.02,42.98,0,0,0,0,12.88,0,0,0,8.38,0,0,0,0,0,0,0.02,5.47,0,9.01,0,0,0,4.37,0,0,0,0,0.87,0,0
1.73,14.99,40.23,0,0,0,0,18.95,0,0,0,7.84,0,0,0,0,0,0,0,5.62,0,7.41,0,0,0,4.14,0,0,0,0,0.82,0,0
1.73,15.42,41.69,0,0,0,0,15.95,0,0,0,8.07,0,0,0,0,0,0,0,7.67,0,5.87,0,0,0,4.25,0,0,0,0,1.08,0,0
1.74,15.94,43.07,0,0,0,0,12.82,0,0,0,8.34,0,0,0,0,0,0.24,0.02,7.76,0,6.22,0,0,0,4.35,0,0,0,0,1.24,0,0
1.77,11.23,41.83,0,0,0,0,13.75,0,0,0,8.94,0,0,0,0,0,0,0.02,8.79,0,8.13,0,0,0,6.38,0,0,0,0,0.93,0,0
1.76,11.71,43.69,0,0,0,0,9.42,0,0,0,9.47,0,0,0,0,0,0,0,8.98,0,9.15,0,0,0,6.75,0,0,0,0,0.83,0,0
1.76,8.68,46.71,0,0,0,0,9.44,0,0,0,9.5,0,0,0,0,0,0,0.02,8.74,0,9.17,0,0,0,6.77,0,0,0,0,0.97,0,0
1.76,9.8,44.65,0,0,0,0,11.82,0,0,0,11.28,0,0,0,0,0,0,0.02,8.51,0,8.32,0,0,0,4.59,0,0,0,0,1.01,0,0
1.74,15.72,34.79,0,0,4.9,3.58,12.87,0,0,0,8.1,0,0,0,0,0,2.43,0.02,7.86,0,4.55,0,0.14,0,3.92,0,0,0,0,1.12,0,0
1.74,15.72,34.94,0,0,4.9,3.58,12.87,0,0,0,8.1,0,0,0,0,0,2.43,0.02,7.85,0,4.55,0,0,0,3.92,0,0,0,0,1.12,0,0
1.9,17.14,25.74,0,0,0,0,0,0,0,0,11.7,0,0,0,0,0,1.71,0,19.1,0,4.68,0,8.27,0,6.94,0,0,0,0.82,3.9,0,0
1.9,17.29,25.93,0,0,0,0,0,0,0,0,10.21,0,0,0,0,0,1.73,0,20.82,0,4.72,0,8.34,0,6.99,0,0,0,1.61,2.36,0,0
1.92,17.27,25.04,0,0,0,0,0,0,0,0,8.64,0,0,0,0,0,1.73,0,20.15,0,4.75,0,11.47,0,6.98,0,0,0,3.97,0,0,0
1.91,17.21,25.39,0,0,0,0,0,0,0,0,8.61,0,0,0,0,0,1.72,0,20.04,0,4.69,0,11.43,0,6.96,0,0,0,3.95,0,0,0
1.9,16.92,27.08,0,0,0,0,0,0,0,0,8.47,0,0,0,0,0,1.69,0,19.25,0,4.62,0,11.24,0,6.84,0,0,0,3.89,0,0,0
1.91,17.03,26.42,0,0,0,0,0,0,0,0,8.52,0,0,0,0,0,1.7,0,19.62,0,4.6,0,11.31,0,6.89,0,0,0,3.91,0,0,0
1.91,17.25,25.46,0,0,0,0,0,0,0,0,8.62,0,0,0,0,0,1.73,0,19.82,0,4.71,0,11.47,0,6.98,0,0,0,3.96,0,0,0
2,0,11.7,0,0,0,0,0,0,0,0,25.1,0,0,0,0,0,0,0,0,0,0,23,0,0,0,0,0,20,11.2,0,9,0
1.95,0,10.9,0,0,7.7,0,4.6,0,0,0,19,0,0,0,0,0,0,0,0,0,0,13.7,0,0,0,0,0,21,14.5,0,8.6,0
1.95,0,10.9,0,0,0,0,4.6,0,0,0,19,7.7,0,0,0,0,0,0,0,0,0,13.7,0,0,0,0,0,21,14.5,0,8.6,0
1.95,0,10.9,0,0,0,7.7,4.6,0,0,0,19,0,0,0,0,0,0,0,0,0,0,13.7,0,0,0,0,0,21,14.5,0,8.6,0
1.91,0,11.3,0,0,0,0,5,5,0,0,26.6,0,0,0,0,0,0,0,0,0,0,11.6,0,0,0,0,0,22,18.5,0,0,0
1.94,0,12.1,0,0,0,0,0,0,0,0,27.2,0,0,0,0,0,0,0,0,0,0,15.2,0,0,3,0,0,23.3,16.1,0,3.1,0
1.93,0,12.4,0,0,0,0,5.2,0,0,0,21.6,0,0,0,0,0,0,0,0,0,0,15.6,0,0,4.9,0,0,23.9,16.4,0,0,0
1.95,0,12,0,0,0,0,0,0,0,0,21.4,0,0,0,0,0,0,0,0,0,0,20.6,0,0,6.1,0,0,23.7,16.2,0,0,0
1.96,0,12.4,0,0,0,0,0,0,0,0,21.7,0,0,0,0,0,0,0,0,0,0,15.6,0,0,0,0,0,23.9,16.6,0,9.8,0
2.03,0,6.5,0,0,0,2.5,0,0,0,0,22.5,0,0,0,0,0,0,0,0,0,0,22.5,0,0,0,0,0,20,16,0,10,0
2.04,0,6.5,0,0,0,0,0,0,0,0,22.5,2.5,0,0,0,0,0,0,0,0,0,22.5,0,0,0,0,0,20,16,0,10,0
2.03,0,9,0,0,0,0,0,0,0,0,20,0,0,0,0,0,0,0,0,0,0,22.5,0,0,2.5,0,0,20,16,0,10,0
2.02,0,11.5,0,0,0,0,0,0,0,0,20,0,0,0,0,0,0,0,0,0,0,22.5,0,0,0,0,0,20,16,0,10,0
2.04,0,6.5,0,0,0,0,0,0,0,0,25,0,0,0,0,0,0,0,0,0,0,22.5,0,0,0,0,0,20,16,0,10,0
2.02,0,11.5,0,0,0,0,0,0,0,0,25,0,0,0,0,0,0,0,0,0,0,20,0,0,0,0,0,17.5,16,0,10,0
2.02,0,11.5,0,0,0,0,0,0,0,0,30,0,0,0,0,0,0,0,0,0,0,17.5,0,0,0,0,0,15,16,0,10,0
2.05,0,9,0,0,0,0,0,0,0,0,25,0,0,0,0,0,0,0,0,0,0,22.5,0,0,0,0,0,17.5,16,0,10,0
2.05,0,11.5,0,0,0,0,0,0,0,0,22.5,0,0,0,0,0,0,0,2.5,0,0,22.5,0,0,0,0,0,15,16,0,10,0
2.05,0,11.5,0,0,0,0,0,0,0,0,22.5,0,0,0,0,0,0,0,0,0,2.5,22.5,0,0,0,0,0,15,16,0,10,0
2.06,0,11.5,0,0,0,0,0,0,0,0,22.5,0,0,0,0,0,0,0,0,0,0,22.5,2.5,0,0,0,0,15,16,0,10,0
2.03,0,12.5,0,0,0,0,0,0,0,0,25,0,0,0,0,0,0,0,0,0,0,22.5,2.5,0,0,0,0,15,12.5,0,10,0
2.04,0,12.5,0,5,0,0,0,0,0,0,20,0,0,0,0,0,0,0,0,0,0,22.5,0,0,0,0,0,15,15,0,10,0
2.04,0,12.5,0,0,5,0,0,0,0,0,20,0,0,0,0,0,0,0,0,0,0,22.5,0,0,0,0,0,15,15,0,10,0
1.96,0,11.5,0,0,0,0,0,0,0,0,25.8,0,0,0,0,0,0,0,0,0,0,14.4,0,0,0,0,0,22.1,17.2,0,9,0
1.95,0,10.5,0,0,0,0,0,0,0,0,26.7,0,0,0,0,0,0,0,0,0,0,14.9,0,0,0,0,0,22.8,15.8,0,9.3,0
1.49,57,24,6.7,5.46,0.44,0,0,6.4,0,0,0,0,0,0,0,0,0,0,0,0,0,0,0,0,0,0,0,0,0,0,0,0
1.49,56.99,24,6.7,4.8,0.1,0,0,6.41,0,0,0,0,0,0,0,0,0,0,0,0,0,0,0,0,1,0,0,0,0,0,0,0
1.5,57,24,6.7,2.47,0.43,0,0,6.4,0,0,0,0,0,0,0,0,0,0,0,0,0,0,3,0,0,0,0,0,0,0,0,0
1.5,57,24,6.7,3.63,0.27,0,0,6.35,0.05,0,0,0,0,0,0,0,0,0,0,0,0,0,2,0,0,0,0,0,0,0,0,0
1.49,56,23.99,7.7,5.47,0.44,0,0,6.4,0,0,0,0,0,0,0,0,0,0,0,0,0,0,0,0,0,0,0,0,0,0,0,0
1.49,56.99,24,6.7,5.47,0.45,0,0.49,5.9,0,0,0,0,0,0,0,0,0,0,0,0,0,0,0,0,0,0,0,0,0,0,0,0
1.5,57,23.99,6.7,3.06,0.35,0,0,6.35,0.05,0,0,0,0,0,0,0,0,0,0,0,0,0,2.5,0,0,0,0,0,0,0,0,0
1.5,56.01,23.99,6.7,4.21,0.19,0,0,6.35,0.05,0,0,0,0,0,0,0,0,0,0,0,0,0,2.5,0,0,0,0,0,0,0,0,0
1.5,56,24,6.7,4.21,0.19,0,0,6.4,0,0,0,0,0,0,0,0,0,0,0,0,0,0,2.5,0,0,0,0,0,0,0,0,0
1.5,55,24,6.7,6.04,0.36,0,0,6.35,0.05,0,0,0,0,0,0,0,0,0,0,0,0,0,1.5,0,0,0,0,0,0,0,0,0
1.49,56.8,24,6.7,5.46,0.44,0,0,6.4,0,0,0,0,0,0,0,0,0,0,0,0,0,0,0,0,0,0,0,0.2,0,0,0,0
1.5,56.99,24,6.7,5.39,0.12,0,0,4.75,0.05,0,0,0,0,0,0,0,0,0,0,0,0,0,2,0,0,0,0,0,0,0,0,0
1.5,56,23,6.7,4.2,0.1,0,0,7.95,0.05,0,0,0,0,0,0,0,0,0,0,0,0,0,2,0,0,0,0,0,0,0,0,0
1.49,55.01,24,6.7,6.02,0.27,0,0,7.95,0.05,0,0,0,0,0,0,0,0,0,0,0,0,0,0,0,0,0,0,0,0,0,0,0
1.49,57.01,24,6.7,4.19,0.1,0,0,7.95,0.05,0,0,0,0,0,0,0,0,0,0,0,0,0,0,0,0,0,0,0,0,0,0,0
1.5,55.02,23.99,6.7,4.85,0.44,0,0,7.95,0.05,0,0,0,0,0,0,0,0,0,0,0,0,0,1,0,0,0,0,0,0,0,0,0
1.49,55,26,6.7,5.46,0.44,0,0,6.35,0.05,0,0,0,0,0,0,0,0,0,0,0,0,0,0,0,0,0,0,0,0,0,0,0
1.5,55.01,26,6.7,3.62,0.27,0,0,6.35,0.05,0,0,0,0,0,0,0,0,0,0,0,0,0,2,0,0,0,0,0,0,0,0,0
1.5,55.01,24,6.7,5.26,0.03,0,0,7.95,0.05,0,0,0,0,0,0,0,0,0,0,0,0,0,1,0,0,0,0,0,0,0,0,0
1.49,56.01,24,6.7,4.86,0.44,0,0.49,7.5,0,0,0,0,0,0,0,0,0,0,0,0,0,0,0,0,0,0,0,0,0,0,0,0
1.49,55.99,24,6.7,4.87,0.44,0,0,7.5,0.5,0,0,0,0,0,0,0,0,0,0,0,0,0,0,0,0,0,0,0,0,0,0,0
1.49,55.8,23.99,6.7,4.87,0.44,0,0,8,0,0,0,0,0,0,0,0,0,0,0,0,0,0,0,0,0,0,0,0.2,0,0,0,0
1.5,55,24,6.7,4.26,0.44,0,0,8,1.6,0,0,0,0,0,0,0,0,0,0,0,0,0,0,0,0,0,0,0,0,0,0,0
1.96,22.42,15.94,0,0,0,0,0,0,0,0,0,0,0,0,0,0,0,0,21.9,0,2.84,0,18.26,0,10.94,0,0,0,5.55,2.15,0,0
1.95,29.91,12.66,0,0,0,0,0,0,0,0,0,0,0,0,0,0,0.78,0,28.13,0,2.63,0,7.5,0,8.58,0,0,0,7.62,2.19,0,0
1.92,30.97,15.47,0,0,0,0,0,0,0,0,0,0,0,0,0,0,0.75,0,23.84,0,0,0,11.55,0,11.24,0,0,0,3.01,3.17,0,0
1.96,21.2,11.43,0,0,0,0,0,0,0,0,0,0,0,0,0,0,1.57,0,25.63,0,4.05,0,12.84,0,14.36,0,0,0,7.32,1.6,0,0
1.89,37.98,20.55,0,0,0,0,0,0,0,0,0,0,0,0,0,0,0,0,23.95,0,0.52,0,7.24,0,4.81,0,0,0,3.48,1.47,0,0
1.95,23.74,12.02,0,0,0,0,0,0,0,0,0,0,0,0,0,0,2.11,0,28.59,0,5.19,0,5.48,0,12.81,0,0,0,7.87,2.19,0,0
1.93,31.28,13.15,0,0,0,0,0,0,0,0,0,0,0,0,0,0,1.45,0,25.74,0,3.83,0,12.48,0,8.09,0,0,0,1.72,2.26,0,0
1.97,17.15,12.11,0,0,0,0,0,0,0,0,0,0,0,0,0,0,4.15,0,30.77,0,6.72,0,18.77,0,6.08,0,0,0,3.74,0.51,0,0
1.92,31.22,13.13,0,0,0,0,0,0,0,0,0,0,0,0,0,0,1.45,0,25.69,0,3.83,0,12.46,0,9.27,0,0,0,0,2.95,0,0
1.96,29.65,12.54,0,0,0,0,0,0,0,0,0,0,0,0,0,0,0.77,0,27.87,0,2.6,0,7.43,0,8.5,0,0,0,9.85,0.79,0,0
1.96,17.92,12.65,0,0,0,0,0,0,0,0,0,0,0,0,0,0,4.33,0,32.15,0,7.02,0,19.61,0,0.16,0,0,0,3.9,2.26,0,0
1.89,42.51,16.29,0,0,0,0,0,0,0,0,0,0,0,0,0,0,0.06,0,23.74,0,0.51,0,7.19,0,4.78,0,0,0,3.46,1.46,0,0
1.97,17.1,12.08,0,0,0,0,0,0,0,0,0,0,0,0,0,0,4.14,0,30.69,0,6.7,0,18.71,0,6.07,0,0,0,4.43,0.08,0,0
2.09,0,53.16,0,0,0,0,0,0,0,0,0,0,0,0,0,0,0,0.08,0,0,0,39.58,4.58,0,2.6,0,0,0,0,0,0,0
2.1,0,54.09,0,0,0,0,0,0,0,0,0,0,0,0,0,0,0,0.04,0,0,0,43.31,0,0,2.56,0,0,0,0,0,0,0
2.1,0,50.23,0,0,0,0,3.16,0,0,0,0,0,0,0,0,0,0,0.02,0,0,0,41.25,0,0,1.34,0,4,0,0,0,0,0
2.09,0,53.02,0,0,0,0,3.13,0,0,0,0,0,0,0,0,0,0,0.08,0,0,0,41.31,0,0,2.46,0,0,0,0,0,0,0
2.09,0,51.14,0,0,0,0,3.16,0,0,0,0,0,0,0,0,0,0,0.08,0,0,0,41.25,0,0,0.38,0,3.99,0,0,0,0,0
2.1,0,43.93,0,0,0,0,3.22,0,0,0,0,0,0,0,0,0,0,0.02,0,0,0,41.33,0,0,2.54,0,4.38,4.58,0,0,0,0
2.09,0,52.05,0,4.96,0,0,2.98,0,0,0,0,0,0,0,0,0,0,0.08,0,0,0,39.03,0,0,0.9,0,0,0,0,0,0,0
2.1,0,53.74,0,0,0,0,0.78,0,0,0,0,0,0,0,0,0,0,0.04,0.22,0,0,40.35,2.93,0,0.09,0,0,0,1.85,0,0,0
2.11,0,51.79,0,0,0,0,3.01,0,0,0,0,0,0,0,0,0,0,0.04,0.55,0,0,38.68,2.82,0,3.11,0,0,0,0,0,0,0
2.12,0,51.25,0,0,0,0,3.02,0,0,0,0,0,0,0,0,0,0,0.04,0,0,0.5,38.71,2.82,0,3.66,0,0,0,0,0,0,0
2.09,0,51.62,0,0,0,0,0,0,0,0,3.53,0,0,0,0,0,0,0.02,0,0,0,41.79,0,0,0.97,0,0,0,0,0,2.07,0
2.13,0,40.25,0,0,0,0,0,0,0,0,12.52,0,0,0,0,0,0,0.03,0,0,0,46.17,0,0,1.03,0,0,0,0,0,0,0
2.1,0,51.63,0,0,0,0,3.02,0,0,0,0.56,0,0,0,0,0,0,0.04,0,0,0,38.96,3.68,0,1.65,0,0,0,0,0.46,0,0
2.08,4.81,45.3,0,0,0,0,2.97,0,0,0,3,0,0,0,0,0,0,0.08,0,0,0,38.57,4.73,0,0.54,0,0,0,0,0,0,0
2.08,0,49.43,0,0,0,0,3.01,2.9,0,0,0,0,0,0,0,0,0,0.04,0,0,0,39.29,4.78,0,0.55,0,0,0,0,0,0,0
2.08,0,49.36,0,0,0,0,3.02,0,2.88,0,0,0,0,0,0,0,0,0.04,0,0,0,39.34,4.81,0,0.55,0,0,0,0,0,0,0
2.09,0,51.62,0,0,0,1.04,3.04,0,0,0,0,0,0,0,0,0,0,0.06,0,0,0,39.7,3.99,0,0.55,0,0,0,0,0,0,0
2.09,0,46.69,0,0,0,0,3.04,0,0,0,0,0,0,0,0,0,0,0.02,0,0,0,39.74,9.96,0,0.55,0,0,0,0,0,0,0
2.11,0,48.89,0,0,0,0,0,0,0,0,0,0,0,0,0,0,0,0.09,0,0,0,43.5,0,0,1.61,0,5.91,0,0,0,0,0
2.08,0,52.56,0,0,0.81,0,1.51,0,0,0,0.55,0,0,0,0,0,0,0.05,0,0,0,39.35,4.8,0,0.37,0,0,0,0,0,0,0
2.15,8.25,41.69,0,0,0,0,3.32,0,0,0,0,0,0,0,0,0,0,0.04,0,0,0,45.29,0,0,1.41,0,0,0,0,0,0,0
2.01,0,53.16,0,0,0,0,6.3,0,1.11,0,2.57,0,0,0,0,0,0,0.04,0.26,0,0,34.5,0,0,0.02,0,0,0,0,0.24,1.8,0
1.85,6.94,34.88,0,0,0,0,0,0,0,0,27.9,0,0,0,0,0,0,0.02,12.97,0,3.96,0,0.45,0,4.43,0,0,0,0,4.98,3.47,0
1.86,5.95,33.82,0,0,0,0,0,0,0,0,27.84,0,0,0,0,0,0,0.03,14.96,0,3.99,0,0.47,0,4.48,0,0,0,0,4.99,3.47,0
1.85,7.39,36.21,0,0,0,0,0.48,0,0,0,24.46,0,0,0,0,0,0,0.05,14.33,0,4.5,0,2.87,0,3.95,0,0,0,0.54,4.6,0.62,0
1.85,7.55,34.63,0,0,0,0,5.22,0,0,0,20.04,0,0,0,0,0,0,0.05,14.71,0,4.5,0,2.66,0,5.06,0,0,0,0.48,4.49,0.61,0
1.85,0,41.71,0,0,0,0,1.46,0,0,0,23.54,0,0,0,0,0,0,0.04,15.6,0,4,0,1.82,0,4.83,0,0,0,0.76,3.42,2.82,0
1.85,7.48,36.04,0,0,0,0,0.97,0,0,0,24.6,0,0,0,0,0,0,0.02,14.38,0,4.48,0,0.91,0,4,0,0,0,2.35,4.27,0.5,0
1.86,15.04,24.18,0,0,0,0,3.21,0,0,0,28.42,0,0,0,0,0,0,0.05,11.81,0,4.46,0,0.86,0,6,0,0,0,1.29,4.68,0,0
1.86,22.43,15.84,0,0,0,0,3.19,0,0,0,30.26,0,0,0,0,0,0,0.05,11.7,0,4.51,0,0.51,0,5.52,0,0,0,1.28,4.71,0,0
1.85,7.43,35.71,0,0,0,0,1.92,0,0,0,24.03,0,0,0,0,0,0,0.05,12.98,0,5.47,0,1.8,0,4.44,0,0,0,0.54,4.95,0.68,0
1.85,7.39,36.02,0,0,0,0,0.48,0,0,0,24.65,0,0,0,0,0,0,0.05,14.3,0,4.51,0.52,2.87,0,3.95,0,0,0,0.49,4.09,0.68,0
1.87,7.26,34.22,0,0,0,0,5.05,0,0,0,10.92,0,0,0,0,0,2.01,0.01,20.33,0,4.49,0,1.26,0,4.76,0,0,0,0,6.07,3.62,0
1.86,3.36,37.47,0,0,0,0,1.45,0,0,0,23.73,0,0,0,0,0,0,0,15.57,0,4.49,0,3.07,0,4.8,0,0,0,0,3.26,2.8,0
1.88,8.93,30.57,0,0,0,0,1.09,0,0,0,20.57,0,0,0,0,0,0,0.01,19.15,0,4.39,0,2.03,0,3.43,0,0,0,0.31,5.59,3.93,0
1.86,7.51,36.05,0,0,0,0,0,0,0,0,21.42,0,0,0,0,0,0,0.03,15.6,0,4.52,0,2.45,0,4.76,0,0,0,0,5,2.66,0
1.85,7.45,37.11,0,0,0,0,0,0,0,0,21.09,0,0,0,0,0,0,0.01,15.66,0,4.49,0,2.43,0,4.85,0,0,0,0.11,5,1.8,0
1.86,7.39,38.01,0,0,0,0,0,0,0,0,15.97,0,0,0,0,0,0,0.01,19.54,0,4.5,0,2.98,0,4.76,0,0,0,0,4.99,1.85,0
1.86,9.36,38.16,0,0,0,0,0,0,0,0,13.43,0,0,0,0,0,0,0.04,17.6,0,4.48,0,2.93,0,5.32,0,0,0,0,4.91,3.77,0
1.86,7.52,39.85,0,0,0,0,0,0,0,0,11.89,0,0,0,0,0,0,0.01,19.54,0,4.49,0,3.03,0,4.84,0,0,0,0,5,3.83,0
1.89,16.59,25.98,0,0,0,1.81,0,0,0,0,6.35,0,0,0,0,0,3.43,0,23.23,0,5.81,0,0,0,6.44,0,0,0,2.78,5.1,2.15,0.33
1.88,23.56,30.61,0,0,2.03,0,0,0,0,0,0,0,0,0,0,0,2.52,0,16.93,0,8.75,0,0,0,9.77,0,0,0,0,3.79,2.04,0
1.5,69.77,6,6.88,0.82,0.1,0,0,16.19,0.24,0,0,0,0,0,0,0,0,0,0,0,0,0,0,0,0,0,0,0,0,0,0,0
1.5,70.75,6,5.38,0.35,0.08,0,0,15.9,0.54,0,0,0,0,0,0,0,0,0,0,0,0,0,0,0,0,0,0,1,0,0,0,0
1.5,72.77,6.3,5.08,0.42,0,0,0,15.37,0.06,0,0,0,0,0,0,0,0,0,0,0,0,0,0,0,0,0,0,0,0,0,0,0
1.5,68.75,7,5.38,0.35,0.08,0,0,17.37,0.07,0,0,0,0,0,0,0,0,0,0,0,0,0,0,0,0,0,0,1,0,0,0,0
1.5,67.76,6.99,5.38,0.35,0.08,0,0,17.37,0.07,0,0,0,0,0,0,0,0,0,0,0,0,0,0,0,0,0,0,2,0,0,0,0
1.49,66.77,7,5.38,0.34,0.08,0,0,17.36,0.07,0,0,0,0,0,0,0,0,0,0,0,0,0,0,0,0,0,0,3,0,0,0,0
1.5,71.76,6,5.38,0.34,0.08,0,0.51,15.39,0.54,0,0,0,0,0,0,0,0,0,0,0,0,0,0,0,0,0,0,0,0,0,0,0
1.5,71.75,6,5.38,0.27,0.06,0,0,15.9,0.54,0,0,0,0,0,0,0,0,0,0,0,0,0,0.1,0,0,0,0,0,0,0,0,0
1.5,70.76,6,5.88,0.93,0,0,0,15.89,0.54,0,0,0,0,0,0,0,0,0,0,0,0,0,0,0,0,0,0,0,0,0,0,0
1.5,69.75,7,5.88,0.93,0,0,0,15.9,0.54,0,0,0,0,0,0,0,0,0,0,0,0,0,0,0,0,0,0,0,0,0,0,0
1.5,72.75,6.3,5.08,0.33,0,0,0,15.44,0,0,0,0,0,0,0,0,0,0,0,0,0,0,0,0,0.1,0,0,0,0,0,0,0
1.5,67.75,7,5.38,0.26,0.08,0,0,17.36,0.07,0,0,0,0,0,0,0,0,0,0,0,0,0,0.1,0,0,0,0,2,0,0,0,0
1.5,72.75,6.3,5.08,0,0.43,0,0,15.38,0.06,0,0,0,0,0,0,0,0,0,0,0,0,0,0,0,0,0,0,0,0,0,0,0
1.5,66.76,7,5.88,0,0.93,0,0,17.36,0.07,0,0,0,0,0,0,0,0,0,0,0,0,0,0,0,0,0,0,2,0,0,0,0
1.5,73.19,6.3,5.08,0,0,0,0,15.37,0.06,0,0,0,0,0,0,0,0,0,0,0,0,0,0,0,0,0,0,0,0,0,0,0
1.5,67.69,7,5.88,0,0,0,0,17.36,0.07,0,0,0,0,0,0,0,0,0,0,0,0,0,0,0,0,0,0,2,0,0,0,0
1.5,71.75,6,4.88,0.94,0,0,0,16.34,0.09,0,0,0,0,0,0,0,0,0,0,0,0,0,0,0,0,0,0,0,0,0,0,0
1.51,69.26,8,5.38,0.93,0,0,0,16.34,0.09,0,0,0,0,0,0,0,0,0,0,0,0,0,0,0,0,0,0,0,0,0,0,0
1.89,0,0,0,0,0,0,0,0,0,0,54.83,0,0,0,0,0,0,0.3,0,0,0,19.94,0,0,0,0,0,24.93,0,0,0,0
1.84,0,0,0,0,0,0,0,4.98,0,0,52.36,0,0,0,0,0,0,0.28,0,0,0,17.45,0,0,0,0,0,24.93,0,0,0,0
1.8,0,0,0,0,0,0,3.27,3.4,3.29,0,49.88,0,0,0,0,0,0,0.26,0,0,0,14.96,0,0,0,0,0,24.94,0,0,0,0
1.79,0,0,0,0,0,0,3.32,3.4,3.29,0,49.89,0,0,0,0,0,0,0.16,0,0,0,14.98,0,0,0,0,0,24.96,0,0,0,0
1.81,0,0,0,0,0,0,5,4.99,0,0,49.86,0,0,0,0,0,0,0.26,0,0,0,14.96,0,0,0,0,0,24.93,0,0,0,0
1.8,0,1,0,0,0,0,3.29,3.39,3.29,0,49.87,0,0,0,0,0,0,0.26,0,0,0,14.96,0,0,0,0,0,23.94,0,0,0,0
1.81,0,4.99,0,0,0,0,3.29,3.39,3.29,0,49.87,0,0,0,0,0,0,0.26,0,0,0,14.96,0,0,0,0,0,19.95,0,0,0,0
1.8,1.99,0,0,0,0,0,3.29,3.39,3.29,0,49.87,0,0,0,0,0,0,0.26,0,0,0,14.97,0,0,0,0,0,22.94,0,0,0,0
1.99,0,0,0,0,0,0,5.53,0,0,0,22.81,0,0,0,0,0,0,0,0,0,0,16.48,0,0,0,0,0,27.34,17.49,0,10.35,0
1.96,0,14.9,0,0,0,0,4.8,0,0,0,19.9,0,0,0,0,0,0,0,0,0,0,14.3,0,0,0,0,0,21.9,15.2,0,9,0
1.97,6.98,23.4,0,0,3.81,0.86,12.54,0,9.81,0,5.63,2.15,0,0,0,0,0,0,0,0,0,30.95,0,0,0,0,3.87,0,0,0,0,0
1.95,3.66,23.23,0,0,3.78,0.86,12.5,0,13.65,0,5.59,2.14,0,0,0,0,0,0,0,0,0,30.75,0,0,0,0,3.84,0,0,0,0,0
2.06,9.34,25.24,0,0,0,0.93,9.35,0,2.35,0,6.07,2.34,0,0,0,0,0,0,0,0,0,40.21,0,0,0,0,4.17,0,0,0,0,0
2.08,9.4,25.33,0,0,4.34,0.94,9.37,0,0,0,6.09,0,0,0,0,0,0,0,0,0,0,40.34,0,0,0,0,4.19,0,0,0,0,0
2.07,9.51,25.64,0,0,0,0.95,7.51,0,2.01,0,6.18,2.37,0,0,0,0,0,0,0.72,0,0,40.86,0,0,0,0,4.25,0,0,0,0,0
2.09,0,38.38,0,0,6.24,1.42,0,0,0,0,9.23,0,0,0,0,0,0,0,0,0,0,40.32,0,0,0,0,4.41,0,0,0,0,0
1.97,12.2,27.9,0,0,0,25.41,0,2.49,0,0,0,0,0,0,0,0,0,0.05,0,0,0,29.86,2.09,0,0,0,0,0,0,0,0,0
2.05,0,21.98,0,0,3.58,0.81,11.78,15.91,0,0,5.29,2.04,0,0,0,0,0,0,0,0,0,34.98,0,0,0,0,3.63,0,0,0,0,0
2.06,0,20.72,0,0,12.23,0,0,0,10.83,0,6.78,0,0,0,0,0,0,0,0,0,0,44.79,0,0,0,0,4.65,0,0,0,0,0
2.01,0,20.92,0,0,12.35,0,0,0,16.84,0,0,0,0,0,0,0,0,0,0,0,0,45.2,0,0,0,0,4.69,0,0,0,0,0
2.06,6.75,22.62,0,0,3.65,0.84,12.16,6.68,0,0,5.45,2.1,0,0,0,0,0,0,0,0,0,36.02,0,0,0,0,3.73,0,0,0,0,0
2.01,7.81,26.13,0,0,4.24,0.97,14.05,0,5.44,0,0,2.41,0,0,0,0,0,0,0,0,0,34.62,0,0,0,0,4.33,0,0,0,0,0
2.05,7.74,25.91,0,0,4.2,0.96,13.93,0,0,0,6.25,2.39,0,0,0,0,0,0,0,0,0,34.33,0,0,0,0,4.29,0,0,0,0,0
1.99,6.83,22.9,0,0,3.73,0.85,12.28,11.7,0,0,5.51,2.11,0,0,0,0,0,0,0,0,0,30.3,0,0,0,0,3.79,0,0,0,0,0
1.91,0,28.04,0,0,9.67,0,0,0,23.13,0,0,0,0,0,0,0,0,0,0,0,0,35.47,0,0,0,0,3.69,0,0,0,0,0
2.05,7.53,25.26,0,0,4.11,0.94,13.56,0,0,0,6.07,2.34,0,0,0,0,0,0,0,0,0,33.43,0,0,0,0,4.18,0,0,0,2.58,0
1.96,6.58,22.05,0,0,10.12,0.81,11.82,0,9.25,0,5.31,2.03,0,0,0,0,0,0,0,0,0,28.38,0,0,0,0,3.65,0,0,0,0,0
1.99,11.78,26.95,0,0,0,24.54,4.98,0,0,0,0,0,0,0,0,0,0,0.05,0,0,0,27.69,2.01,0,0,0,0,0,2,0,0,0
2.03,0,52.46,0,0,0,1.57,0,0,0,0,0,0,0,0,0,0,0,0,0,0,0,41.76,0,0,0,0,4.21,0,0,0,0,0
2.04,6.49,32.84,0,0,3.52,0.8,11.7,0,0,0,5.22,2,0,0,0,0,0,0,0,0,0,33.84,0,0,0,0,3.59,0,0,0,0,0
2,0,0,0,0,0,0,4.5,9.5,0,0,13,0,0,0,0,0,0,0,0,0,0,17,0,0,0,0,43,13,0,0,0,0
2.02,0,3.5,0,0,0,0,15,0,0,0,18,0,0,0,0,0,0,0,0,0,0,2,0,0,0,0,54,0,7.5,0,0,0
2.02,0,3,0,0,0,0,11,0,4,0,12,0,0,0,0,0,0,0,0,0,0,2,0,0,0,0,62,0,6,0,0,0
2.07,0,0,0,0,0,0,4.5,9,0,0,9,0,0,0,0,0,0,0,0,0,0,10,0,0,0,0,60.5,4,3,0,0,0
2.03,0,4,0,0,0,0,15,0,0,0,12,0,0,0,0,0,0,0,0,0,0,2,0,0,0,0,62,0,5,0,0,0
1.97,0,0,0,0,0,0,4.5,9.5,0,0,13,0,0,0,0,0,0,0,0,0,0,11,0,0,0,0,49,13,0,0,0,0
1.94,0,27,0,0,0,0,0,0,0,0,15,0,0,0,0,0,1,0,1,0,1,1,0,0,0,0,51,0,3,0,0,0
1.95,0,25,0,0,0,0,0,0,0,0,12,0,0,0,0,0,4,0,1,0,0,3,0,0,0,0,51,0,3,1,0,0
1.92,0,27,0,0,0,0,0,0,0,0,15,0,0,0,0,0,2,0,2,0,0,1,0,0,0,0,49,0,2,1,1,0
2.1,0,0,0,0,0,3,0,6,0,0,9,0,0,0,0,0,0,0,0,0,0,16,0,0,0,0,53.5,7.5,5,0,0,0
2.05,0,2,0,0,0,0,15,0,0,0,12,0,0,0,0,0,0,0,0,0,0,2,0,0,0,0,62,0,7,0,0,0
1.93,0,0,0,0,0,0,4.5,9.5,0,0,13,0,0,0,0,0,0,0,0,0,0,0,0,0,0,0,51,13,9,0,0,0
2.01,0,4,0,0,0,0,11,4,0,0,18,0,0,0,0,0,0,0,0,0,0,6,0,0,0,0,54,0,3,0,0,0
1.92,0,6,0,0,0,2,15,0,0,0,24,0,0,0,0,0,0,0,0,0,0,0,0,0,0,0,50,0,3,0,0,0
1.96,0,14,0,2,0,0,0,0,0,0,28,0,0,0,0,0,2,0,0,0,0,0,0,0,0,0,50,0,4,0,0,0
1.97,0,19.59,0,0,0,0,2.06,0,0,0,17.53,0,0,0,0,0,0.52,0,0.52,0,3.09,3.09,1.03,0,0,0,47.42,0,3.09,2.06,0,0
1.91,0,0,0,0,0,5,4.5,9.5,0,0,8,0,0,0,0,0,0,0,0,0,0,0,3,0,0,0,57,13,0,0,0,0
2.01,0,0,0,0,0,0,4.5,9.5,0,0,13,0,0,0,0,0,0,0,0,0,0,17,2,0,0,0,41,13,0,0,0,0
1.96,0,25,0,0,0,0,0,0,0,0,15,0,0,0,0,0,1,0,1,0,1,2,1,0,0,0,51,0,3,0,0,0
1.91,0,0,0,0,0,5,4.5,9.5,0,0,8,0,0,0,0,0,0,0,0,0,0,0,0,0,0,0,57,13,0,0,3,0
2.05,0,15,0,0,0,0,0,0,0,0,17,0,0,0,0,0,0,0,3,0,0,1,0,0,0,0,48,0,13,0,3,0
1.86,21.02,18.34,0,0,0,0,2.85,0,0,0,26.69,0,0,0,0,0,0,0,15.32,0,4.69,0,0.35,0,6.57,0,0,0,0,4.17,0,0
1.86,13.13,25.32,0,0,0,0,2.88,0,0,0,26.61,0,0,0,0,0,0,0,15.26,0,4.46,0,1.25,0,6.52,0,0,0,0,4.57,0,0
1.85,13.01,22.47,0,0,0,0,7.15,0,0,0,26.23,0,0,0,0,0,0,0,15.23,0,4.51,0,0,0,6.57,0,0,0,0,4.83,0,0
1.86,17.17,20.56,0,0,0,0,2.76,0,0,0,26.04,0,0,0,0,0,0,0,16.05,0,4.33,0,1.72,0,8.6,0,0,0,0,2.18,0.59,0
1.8,6.58,47.33,0,0,0,0,0,0,0,0,16.19,0,0,0,0,0,0,0,15,0,0,0,0,0,10.37,0,0,0,0,4.53,0,0
1.82,31.11,11.64,0,0,0,0,16.68,0,0,0,9.19,0,0,0,0,0,0,0,17.21,0,1.03,0,3.9,0,5.77,0,0,0,0,3.47,0,0
1.79,0,51.03,0,0,0,0.97,8.56,0,0,0,9.59,0,0,0,0,0,1.19,0.09,12.39,0,4.53,0,0,0,7.54,0,0,0,0,4.11,0,0
1.86,10.85,34.66,0,0,0,0,0,0,0,0,15.11,0,0,0,0,0,0,0,18.17,0,3.52,0,1.9,0,10.59,0,0,0,0.46,4.74,0,0
1.87,13.18,23.83,0,0,0,0,2.95,0,0,0,27.21,0,0,0,0,0,0,0,16.36,0,4.01,0,0,0,6.55,0,0,0,0.5,4.59,0.82,0
1.88,13.29,21.2,0,0,0,0,3.02,0,0,0,28.51,0,0,0,0,0,0,0,15.53,0,4.32,0,0,0,7.82,0,0,0,0,6.31,0,0
1.88,11.24,19.82,0,0,0,0,2.06,0,0,0,33.16,0,0,0,0,0,0,0,15.44,0,4.53,0,0,0,6.59,0,0,0,0,6.63,0.53,0
1.88,8.17,26.68,0,0,0,0,2.05,0,0,0,29.43,0,0,0,0,0,0,0,15.45,0,4.53,0,0,0,6.6,0,0,0,0.46,6.63,0,0
1.85,15.2,22.18,0,0,0,0,4.94,0,0,0,30.2,0,0,0,0,0,0,0,10.43,0,4.48,0,0,0,6.98,0,0,0,0,5.59,0,0
1.85,15.21,23.41,0,0,0,0,3.29,0,0,0,29.52,0,0,0,0,0,0,0,11.6,0,4.5,0,0,0,6.05,0,0,0,0,6.42,0,0
1.85,14.18,24.27,0,0,0,0,1.78,0,0,0,32.87,0,0,0,0,0,0,0,8.78,0,4.92,0,0,0,7.67,0,0,0,0.05,5.48,0,0
1.84,14.66,23.93,0,0,0,0,4.98,0,0,0,28.3,0,0,0,0,0,0,0,12.38,0,4.41,0,0,0,6.49,0,0,0,0.25,4.6,0,0
1.85,17.1,24.5,0,0,0,0,4.18,0,0,0,23.35,0,0,0,0,0,0,0,12.7,0,4.48,0,0,0,7.55,0,0,0,0.26,4.68,1.2,0
1.85,16.22,23.6,0,0,0,0,0.45,0,0,0,30.16,0,0,0,0,0,0,0,12.25,0,4.71,0,0,0,7.04,0,0,0,0.3,1.81,3.46,0
1.84,17.4,24.45,0,0,0,2.01,4.93,0,0,0,17.29,0,0,0,0,0,0,0.05,10.04,0,4.33,0,2.52,0,10.55,0,0,0,0,4.52,1.91,0
1.88,0,20,2,0,0,0,0,0,0,0,27,0,0,0,0,0,0,0,6,0,0,0,0,0,0,0,45,0,0,0,0,0
1.89,0,20,0,0,0,0,2,0,0,0,27,0,0,0,0,0,0,0,6,0,0,0,0,0,0,0,45,0,0,0,0,0
1.89,0,20,0,0,0,2,0,0,0,0,27,0,0,0,0,0,0,0,6,0,0,0,0,0,0,0,45,0,0,0,0,0
1.91,0,20,0,0,0,0,0,0,0,0,27,0,0,0,0,0,0,0,6,0,0,0,0,0,0,0,45,0,0,2,0,0
1.91,0,20,0,0,0,0,0,0,0,0,27,0,0,0,0,0,0,0,6.5,0,0,0,0,0,0,0,45,0,0,0,1.5,0
1.9,0,22,0,0,0,0,0,0,0,0,27,0,0,0,0,0,0,0,6,0,0,0,0,0,0,0,45,0,0,0,0,0
1.9,0,20,0,0,0,0,0,0,0,0,27,0,0,0,0,0,0,0,8,0,0,0,0,0,0,0,45,0,0,0,0,0
1.9,0,20,0,0,0,0,0,0,0,0,27,0,0,0,0,0,0,0,6,0,2,0,0,0,0,0,45,0,0,0,0,0
1.91,0,20,0,0,0,0,0,0,0,0,27,0,0,0,0,0,0,0,6,0,0,0,0,0,0,0,45,0,1,1,0,0
1.9,0,21,0,0,0,0,0,0,0,0,27,0,0,0,0,0,0,0,6.7,0,0,0,0,0,0,0,45,0,0,0.3,0,0
1.91,0,13.5,0,0,0,0,0,0,0,0,27,0,0,0,0,0,0,0,9,0,0,0,0,0,0,0,49,0,1.5,0,0,0
1.89,0,25,0,0,0,7,0,0,0,0,18,0,0,0,0,0,0,0,6.5,0,0,0,0,0,0,0,40,0,0,2,1.5,0
1.88,0,25,2.5,0,0,3,0,0,0,0,22,0,0,0,0,0,0,0,5,0,3,0,0,0,0,0,36.5,0,0,3,0,0
1.85,0,28,0,0,0,5,0,0,0,0,25,0,0,0,0,0,0,0,8,0,0,0,0,0,0,0,32,0,0,2,0,0
1.84,0,29,0,0,0,10,0,0,0,0,27,0,0,0,0,0,0,0,9.5,0,3.5,0,0,0,0,0,18,0,0,2,1,0
1.86,20.42,26.13,0,0,0,0,11.1,0,0,0,0,0,0,0,0,0,0,0.06,19.35,0,7.23,0,0,0,8.07,0,0,0,0.62,7.02,0,0
1.86,15.01,31.13,0,0,0,0,11.18,0,0,0,0,0,0,0,0,0,0,0.06,19.5,0,7.28,0,0,0,8.14,0,0,0,0.63,7.07,0,0
1.88,16.65,23.72,0,0,0,0,8.37,0,0,0,9.16,0,0,0,0,0,0,0.06,19.72,0,7.27,0,0,0,8.12,0,0,0,0.63,6.3,0,0
1.88,18.81,26.31,0,0,0,0,8.87,0,0,0,0,0,0,0,0,0,0,0.06,20.88,0,7.7,0,0,0,8.6,0,0,0,0.66,8.11,0,0
1.88,15.36,28.54,0,0,0,0,5.77,0,0,0,6.36,0,0,0,0,0,0,0.06,20.14,0,6.57,0,0,0,8.4,0,0,0,1.3,7.5,0,0
1.85,16.42,28.77,0,0,0,0,7.74,0,0,0,10.23,0,0,0,0,0,0,0.05,17.93,0,4.25,0,0,0,7.51,0,0,0,0.58,6.52,0,0
1.85,15.96,31.22,0,0,0,0,7.52,0,0,0,9.95,0,0,0,0,0,0,0.05,15.83,0,4.14,0,0,0,7.3,0,0,0,1.69,6.34,0,0
1.85,16.08,30.37,0,0,0,0,7.58,0,0,0,10.02,0,0,0,0,0,0,0.05,15.58,0,4.17,0,0,0,7.36,0,0,0,1.14,6.67,0.98,0
1.85,16.3,31.89,0,0,0,0,5.12,0,0,0,10.15,0,0,0,0,0,0,0.05,17.19,0,2.96,0,0,0,7.45,0,0,0,1.15,6.75,0.99,0
1.85,13.38,33.2,0,0,0,0,4.99,0,0,0,9.88,0,0,0,0,0,0,0.05,17.2,0,2.88,0,0,2.85,7.25,0,0,0,1.12,6.24,0.96,0
1.67,55.92,0,3.92,0,8.42,13.67,0,0,0,0,0,6.1,0,0,0,0,0,0,0,0,0,0,10.02,0,1.95,0,0,0,0,0,0,0
1.64,59.32,0,3.89,0,8.34,13.54,0,0,0,0,0,6.04,0,0,0,0,0,0,0,0,0,0,6.94,0,1.93,0,0,0,0,0,0,0
1.61,58.41,6.72,3.83,0,8.21,13.33,0,0,0,0,0,3.69,0,0,0,0,0,0,0,0,0,0,3.91,0,1.9,0,0,0,0,0,0,0
1.64,59.78,0,3.91,0,8.4,15.21,0,0,0,0,0,3.77,0,0,0,0,0,0,0,0,0,0,6.99,0,1.94,0,0,0,0,0,0,0
1.64,57.07,0,4,0,8.74,14.91,0,0,0,0,0,7.88,0,0,0,0,0,0,0,0,0,0,4.09,0,3.31,0,0,0,0,0,0,0
1.63,60.83,0,3.98,0,5.65,14.94,0,0,0,0,0,8.55,0,0,0,0,0,0,0,0,0,0,4.07,0,1.98,0,0,0,0,0,0,0
1.63,58.83,0,3.85,0,11.07,13.42,0,0,0,0,0,8.26,0,0,0,0,0,0,0,0,0,0,3.93,0,0.64,0,0,0,0,0,0,0
1.63,59.9,0,3.92,0,8.41,14.71,0,0,0,0,0,8.41,0,0,0,0,0,0,0,0,0,0,4,0,0.65,0,0,0,0,0,0,0
1.64,53.58,5.78,3.95,0,8.47,13.76,0,0,0,0,0,8.47,0,0,0,0,0,0,0,0,0,0,4.03,0,1.96,0,0,0,0,0,0,0
1.86,4.31,39.59,0,0,0,0,4.22,0,0,0,12.71,0,0,0,0,0,0,0,9.69,0,5.19,0,7.95,0,10.14,0,0,0,2.42,0,3.78,0
1.87,18.29,19.39,0,0,0,0,3.54,0,0,0,16.24,0,0,0,0,0,0,0,12.1,0,0.92,0,20.81,5.17,1,0,0,0,2.04,0,0.5,0
1.9,6.48,36.69,0,0,0,0,2.19,0,0,0,7.94,0,0,0,0,0,0,0,11.85,0,3.53,0,14.28,2.32,8.09,0,0,0,3.92,0,2.71,0
1.95,13.35,29.53,0,0,0,0,2.73,0,0,0,9.44,0,0,0,0,0,0,0,16.63,0,1.88,0,13.71,0.89,3.36,0,0,0,7.13,0,1.35,0
1.86,10.52,28.25,0,0,0,0,3.01,0,0,0,14.69,0,0,0,0,0,0,0,10.44,0,2.79,0,18.06,1.03,4.29,0,0,0,4.66,0,2.26,0
1.93,10.4,34.56,0,0,0,0,3.54,0,0,0,10,0,0,0,0,0,0,0,15.26,0,2.18,0,12.34,1.29,4.77,0,0,0,4.47,0,1.19,0
1.92,11.28,30.02,0,0,0,0,3.02,0,0,0,11.94,0,0,0,0,0,0,0,13.73,0,2.34,0,13.28,1.85,6.78,0,0,0,4.05,0,1.71,0
1.89,12.82,32.61,0,0,0,0,2.63,0,0,0,12.59,0,0,0,0,0,0,0,13.13,0,2.63,0,11.94,1.02,5.3,0,0,0,4.07,0,1.26,0
1.88,15.54,31.52,0,0,0,0,3.53,0,0,0,9.99,0,0,0,0,0,0,0,12.63,0,2.97,0,10.12,1.52,4.7,0,0,0,6.07,0,1.41,0
1.91,7.73,30.52,0,0,0,0,3.18,0,0,0,10.34,0,0,0,0,0,0,0,15.05,0,2.31,0,16.93,0.66,6.66,0,0,0,4.54,0,2.08,0
1.89,8.31,37.33,0,0,0,0,2.35,0,0,0,11.68,0,0,0,0,0,0,0,10.37,0,4.62,0,9.01,0.71,8.38,0,0,0,3.03,0,4.21,0
1.91,12.11,28.16,0,0,0,0,2.87,0,0,0,9.66,0,0,0,0,0,0,0,13.3,0,2.96,0,16.21,0.77,8.23,0,0,0,3.59,0,2.14,0
1.9,13.36,30.31,0,0,0,0,2.19,0,0,0,12.94,0,0,0,0,0,0,0,10.97,0,2.45,0,13.97,1.06,6.35,0,0,0,4.15,0,2.25,0
1.91,10.16,32.96,0,0,0,0,3.04,0,0,0,11.39,0,0,0,0,0,0,0,12.85,0,2.55,0,11.62,1.19,8.3,0,0,0,3.59,0,2.35,0
1.93,10.2,27.94,0,0,0,0,3.37,0,0,0,12.27,0,0,0,0,0,0,0,15.55,0,2.77,0,12.6,1.22,6.34,0,0,0,5.38,0,2.36,0
1.91,11.18,32.06,0,0,0,0,2.76,0,0,0,11.9,0,0,0,0,0,0,0,13,0,2.55,0,13.22,1.22,5.49,0,0,0,4.91,0,1.71,0
1.9,11.17,31.4,0,0,0,0,2.93,0,0,0,10.4,0,0,0,0,0,0,0,13.48,0,2.43,0,14.65,1.06,5.18,0,0,0,5.52,0,1.78,0
1.9,9.85,31.73,0,0,0,0,3.14,0,0,0,11.22,0,0,0,0,0,0,0,13.88,0,2.37,0,14.69,1.09,5.42,0,0,0,4.89,0,1.72,0
1.9,10.98,30.94,0,0,0,0,3.09,0,0,0,10.79,0,0,0,0,0,0,0,13.6,0,2.6,0,14.71,1.12,5.55,0,0,0,5.05,0,1.57,0
1.92,8.8,31.52,0,0,0,0,2.92,0,0,0,12.18,0,0,0,0,0,0,0,13.66,0,2.68,0,14.32,1.31,5.4,0,0,0,5.44,0,1.77,0
1.9,10.27,31.77,0,0,0,0,3.4,0,0,0,11.66,0,0,0,0,0,0,0,13.54,0,2.87,0,13.78,1.01,5.23,0,0,0,5.15,0,1.32,0
1.81,0,15.1,0,0,0,0,0,27.2,4.7,0,0,0,0,0,0,0,0,0,0,0,0,0,11.3,0,0,0,0,19.8,21.9,0,0,0
1.87,0,10.7,0,0,0,17,0,13.6,5.1,0,0,0,0,0,0,0,0,0,0,0,0,0,17,0,0,0,0,21.6,15,0,0,0
1.92,0,6.2,0,0,0,22.1,0,7,0,0,0,0,0,0,0,0,0,0,0,0,0,0,11.8,0,0,0,0,23.6,29.3,0,0,0
1.93,0,5,0,0,0,12.1,0,5,5.8,0,0,0,0,0,0,0,0,0,0,0,0,0,19.3,0,0,0,0,24.6,28.2,0,0,0
1.95,0,3.8,0,0,0,1.5,0,10,6,0,0,0,0,0,0,0,0,0,0,0,0,0,26.7,0,0,0,0,25.7,26.3,0,0,0
2.02,0,1.9,0,0,0,2.1,0,3,1.7,0,0,0,0,0,0,0,0,0,0,0,0,10.1,21.2,0,0,0,0,30.4,20.6,0,9,0
2.11,1.6,2.8,0,0,0,2.8,0,0,0,0,0,0,0,0,0,0,0,0,0,0,0,20.92,18.22,0,0,0,0,22.63,16.52,0,14.51,0
2.16,0,2.4,0,0,0,1.7,0,0,0,0,0,0,0,0,0,0,0,0,0,0,0,24.5,21.2,0,0,0,0,21.5,19.3,0,9.4,0
1.85,21.42,16.89,0,0,0,0,0,0,0,0,31.63,0,0,0,0,0,3.14,0.01,13.92,0,1.81,0,3.03,0,1.17,0,0,0,0,0.33,6.65,0
1.82,11.52,31.93,0,0,0,0,2.54,0,0,0,23.47,0,0,0,0,0,4.08,0.01,10.8,0,5.08,0,0.73,0,5.49,0,0,0,0,1.83,2.52,0
1.83,11.46,30.86,0,0,0,0,2.43,0,0,0,24.65,0,0,0,0,0,3.76,0.01,12.45,0,4.44,0,0.64,0,4.64,0,0,0,0,1.48,3.18,0
1.82,11.03,32.75,0,0,0,0,2.22,0,0,0,25,0,0,0,0,0,3.11,0,12.94,0,3.88,0,0.41,0,4.3,0,0,0,0,1.5,2.86,0
1.91,5.49,23.27,0,0,0,0,0,0,0,0,30.14,0,0,0,0,0,0,0,12.34,0,8.21,0,8.22,0,0,0,0,0,0,1.37,10.96,0
1.92,2.77,23.64,0,0,0,0,0,0,0,0,32.01,0,0,0,0,0,0,0,11.84,0,8.18,0,2.77,0,2.78,0,0,0,2.09,2.78,11.14,0
1.95,0.47,25.36,0,0,0,0,0,0,0,0,24.67,0,0,0,0,0,0.8,0,12.92,0,8.32,0,3.23,0,3.24,0,0,0,4.85,3.23,12.91,0
1.95,1.45,23.76,0,0,0,0,0,0,0,0,25.12,0,0,0,0,0,0.79,0,12.61,0,8.12,0,5.86,0,3.16,0,0,0,3.37,3.15,12.61,0
1.94,3.24,22.75,0,0,0,0,0,0,0,0,27.63,0,0,0,0,0,0.81,0,13.01,0,8.18,0,0,0,3.25,0,0,0,4.88,3.25,13,0
1.93,3.25,22.67,0,0,0,0,0,0,0,0,27.54,0,0,0,0,0,0.81,0,12.97,0,8.01,0,3.23,0,3.24,0,0,0,2.08,3.24,12.96,0
1.95,3.24,22.64,0,0,0,0,0,0,0,0,27.51,0,0,0,0,0,0.81,0,12.93,0,8.16,0,3.23,0,3.23,0,0,0,4.85,3.24,10.16,0
1.95,3.34,23.34,0,0,0,0,0,0,0,0,22.6,0,0,0,0,0,0.83,0,13.33,0,8.24,0,3.33,0,3.33,0,0,0,5,3.33,13.33,0
1.96,3.09,21.66,0,0,0,0,0,0,0,0,26.3,0,0,0,0,0,0.78,0,12.38,0,8.13,0,3.1,0,3.1,0,0,0,4.64,4.43,12.39,0
1.95,3.15,21.96,0,0,0,0,0,0,0,0,26.72,0,0,0,0,0,0,0,13.36,0,8.1,0,3.15,0,3.14,0,0,0,4.71,3.14,12.57,0
1.94,5.58,21.63,0,0,0,0,0,0,0,0,28.42,0,0,0,0,0,0.15,0,12.86,0,8.38,0,7.11,0,4.7,0,0,0,1.28,1.17,8.72,0
1.95,1.5,24.41,0,0,0,0,0,0,0,0,25.81,0,0,0,0,0,0,0,13.42,0,8.35,0,0.45,0,3.24,0,0,0,6.26,3.59,12.97,0
1.97,1.49,22.69,0,0,0,0,0,0,0,0,25.44,0,0,0,0,0,0,0,13.25,0,8.23,0,3.2,0,3.2,0,0,0,6.17,3.54,12.79,0
1.95,1.52,24.79,0,0,0,0,0,0,0,0,26.21,0,0,0,0,0,0,0,13.28,0,8.45,0,0,0,3.28,0,0,0,7.07,3.65,11.75,0
1.95,2.92,23.56,0,0,0,0,1.41,0,0,0,23.3,0,0,0,0,0,0,0,13.22,0,8.36,0,2.79,0,3.28,0,0,0,5.48,3.63,12.05,0
1.94,2.93,23.53,0,0,0,0,0,1.39,0,0,23.3,0,0,0,0,0,0,0,13.23,0,8.37,0,2.8,0,3.28,0,0,0,5.48,3.63,12.06,0
1.94,2.88,23.23,0,5.49,0,0,0,0,0,0,20.23,0,0,0,0,0,0,0,13.05,0,8.25,0,2.75,0,3.24,0,0,0,5.41,3.58,11.89,0
1.94,2.87,23.22,0,11.01,0,0,0,0,0,0,14.72,0,0,0,0,0,0,0,13.05,0,8.25,0,2.76,0,3.24,0,0,0,5.41,3.58,11.89,0
1.95,2.89,23.23,0,0,0,2.75,0,0,0,0,22.99,0,0,0,0,0,0,0,13.04,0,8.25,0,2.75,0,3.23,0,0,0,5.4,3.58,11.89,0
1.95,2.85,21.55,0,0,0,0,0,0,0,0,25.4,0,0,0,0,0,0,0,12.87,0,8.13,0,2.71,2.72,3.19,0,0,0,5.33,3.53,11.72,0
1.93,2.89,23.22,0,16.51,0,0,0,0,0,0,9.21,0,0,0,0,0,0,0,13.05,0,8.25,0,2.76,0,3.24,0,0,0,5.4,3.58,11.89,0
1.96,2.81,22.56,0,0,0,0,0,0,0,0,25.01,0,0,0,0,0,0,0,12.67,0,8.17,0,2.68,0,5.81,0,0,0,5.25,3.48,11.56,0
1.71,55.5,0,1.3,0,9.33,15.62,0,0,0,0,0,4.19,0,0,0,0,0,0,1.03,0,0,0,7.44,0,2.3,0,0,0,2.14,0,1.15,0
1.71,55.49,0,1.3,0,9.33,15.61,0,0,0,0,0,4.19,0,0,0,0,1.18,0,1.03,0,0,0,7.44,0,2.3,0,0,0,2.13,0,0,0
1.7,55.83,0,1.31,0,9.39,15.71,0,0,0,0,0,4.22,0,0,0,0,0,0,1.86,0,0.74,0,7.48,0,2.32,0,0,0,1.14,0,0,0
1.73,52.08,0,0,0,7.74,15.61,0,0,0,0,0,7.78,0,0,0,0,0,0,0.27,0,0,0,10.87,0,2.52,0,0,0,3.13,0,0,0
1.75,53.5,0,1.77,0,7.87,13.22,0,0,0,0,0,5.3,0,0,0,0,0,0,1.47,0,0,0,10.94,0,2.34,0,0,0,3.59,0,0,0
1.76,53.58,0,1.61,0,8.3,13.86,0,0,0,0,0,5.55,0,0,0,0,0,0,2.13,0,0,0,9.71,0,2.07,0,0,0,3.19,0,0,0
1.72,51.3,0,1.29,0,9.37,15.65,0,0,0,0,0,6.25,0,0,0,0,0,0,0,0,0,0,10.74,0,2.27,0,0,0,3.13,0,0,0
1.76,52.13,0,1.34,0,9.55,15.87,0,0,0,0,0,3.15,0,0,0,0,0,0,1.59,0,0,0,10.91,0,2.28,0,0,0,3.18,0,0,0
1.75,51.41,0,0.53,0,9.07,15.25,0,0,0,0,0,6.12,0,0,0,0,0,0,0.79,0,0,0,11.06,0,2.61,0,0,0,3.16,0,0,0
1.74,52.37,0,1.05,0,7.51,14.91,0,0,0,0,0,7.44,0,0,0,0,0,0,0.8,0,0,0,10.32,0,2.4,0,0,0,3.2,0,0,0
1.84,0,5.1,0,0,0,8.16,10.2,0,11.22,0,10.2,0,0,0,0,0,0,0,0,0,0,0,0,0,0,0,0,26.54,28.58,0,0,0
1.84,0,5.1,0,0,0,6.12,10.2,5.1,8.16,0,10.2,0,0,0,0,0,0,0,0,0,0,0,0,0,0,0,0,26.54,28.58,0,0,0
1.84,0,5.1,0,0,0,10.2,10.2,5.1,3.06,0,10.2,0,0,0,0,0,0,0,0,0,0,0,0,0,0,0,0,28.58,27.56,0,0,0
1.84,0,5.1,0,0,0,7.14,10.2,5.1,6.12,0,12.24,0,0,0,0,0,0,0,0,0,0,0,0,0,0,0,0,26.54,27.56,0,0,0
1.84,0,5.1,0,0,0,8.16,10.2,5.1,6.12,0,10.2,0,0,0,0,0,0,0,0,0,0,0,3.06,0,0,0,0,26.54,25.52,0,0,0
1.84,0,5.1,0,0,0,7.14,10.2,0,10.2,0,10.2,0,0,0,0,0,0,0,0,0,0,0,5.1,0,0,0,0,26.54,25.52,0,0,0
1.87,0,5.1,0,0,0,2.04,5.1,0,10.2,0,15.31,0,0,0,0,0,0,0,0,0,0,0,10.2,0,0,0,0,26.54,25.51,0,0,0
1.85,0,5.1,0,0,0,7.14,5.1,5.1,8.16,0,12.24,0,0,0,0,0,0,0,0,0,0,0,5.1,0,0,0,0,26.54,25.52,0,0,0
1.84,0,5.1,0,0,0,8.16,5.1,5.1,11.22,0,7.14,0,0,0,0,0,0,0,0,0,0,0,6.12,0,0,0,0,26.54,25.52,0,0,0
1.85,0,5.1,0,0,0,3.06,2.55,2.55,13.78,0,12.76,0,0,0,0,0,0,0,0,0,0,0,7.14,0,0,0,0,26.53,26.53,0,0,0
1.83,0,5.1,0,0,0,7.14,4.08,5.1,11.73,0,10.2,0,0,0,0,0,0,0,0,0,0,0,4.59,0,0,0,0,26.54,25.52,0,0,0
1.87,0,5.1,0,0,0,0,3.06,2.04,10.2,0,15.31,0,0,0,0,0,0,0.01,0,0,0,0,15.3,0,0,0,0,26.53,22.45,0,0,0
1.85,0,5.1,0,0,0,0,0,0,15.31,0,17.35,0,0,0,0,0,0,0,0,0,0,0,10.2,0,0,0,0,26.53,25.51,0,0,0
1.82,0,5.1,0,0,0,10.2,0,0,12.25,0,20.41,0,0,0,0,0,0,0,0,0,0,0,0,0,0,0,0,26.53,25.51,0,0,0
1.85,0,5.21,0.53,0,0,10.42,0,5.21,3.12,0,20.83,0,0,0,0,0,0,0,0,0,0,0,0,0,0,0,0,27.6,27.08,0,0,0
1.86,0,5.18,0,0,0,10.36,0,5.18,3.11,0,20.73,0,0,0,0,0,0,0,0,0,0,0,0,0,0,0,0,27.46,27.98,0,0,0
1.84,0,5.1,0,0,0,5.1,0,0,12.25,0,20.41,0,0,0,0,0,0,0,0,0,0,0,5.1,0,0,0,0,26.53,25.51,0,0,0
1.82,0,5.1,0,0,0,0,0,0,15.31,0,20.41,0,0,0,0,0,0,0,0,0,0,0,5.1,0,0,0,0,26.53,27.55,0,0,0
1.88,0,5.1,0,0,0,0,0,3.06,10.2,0,15.31,0,0,0,0,0,0,0,0,0,0,0,14.29,0,0,0,0,26.53,25.51,0,0,0
1.89,0,5.1,0,0,0,0,0,0,15.31,0,12.25,0,0,0,0,0,0,0,0,0,0,0,10.2,0,0,0,0,26.53,30.61,0,0,0
1.87,0,5.1,0,0,0,0,0,0,12.25,0,20.41,0,0,0,0,0,0,0,0,0,0,0,10.2,0,0,0,0,26.53,25.51,0,0,0
1.84,0,5.1,0,0,0,0,0,0,10.2,0,25.51,0,0,0,0,0,0,0.01,0,0,0,0,12.25,0,0,0,0,26.53,20.4,0,0,0
1.49,76.03,12.75,1.47,0,0,0,0,4.41,4.11,0,0,0,0,0,0,0,0,1.23,0,0,0,0,0,0,0,0,0,0,0,0,0,0
1.59,47.39,19.58,1.26,0,7.47,0,10.71,1.03,0.34,0,2.44,9.2,0,0,0,0,0,0.02,0,0,0,0,0.04,0,0.52,0,0,0,0,0,0,0
1.59,56.97,9.78,2.7,0,0,12.77,12.2,1.66,0.46,0,3.39,0,0,0,0,0,0,0.07,0,0,0,0,0,0,0,0,0,0,0,0,0,0
1.51,69.22,12.78,1.77,0,0,0,0,8.32,4.28,0,3.61,0,0,0,0,0,0,0.02,0,0,0,0,0,0,0,0,0,0,0,0,0,0
1.5,62.56,13.35,8.39,0,0,0,0,7.39,4.15,0,4.14,0,0,0,0,0,0,0.02,0,0,0,0,0,0,0,0,0,0,0,0,0,0
1.49,78.15,12.28,1.4,0,0,0,0,4.22,3.93,0,0,0,0,0,0,0,0,0.02,0,0,0,0,0,0,0,0,0,0,0,0,0,0
1.5,71.64,12.77,1.77,0,0,0,0,5.84,4.02,0,3.96,0,0,0,0,0,0,0,0,0,0,0,0,0,0,0,0,0,0,0,0,0
1.5,67.72,12.69,2.89,0,0,0,0,5.07,2.5,0,9.13,0,0,0,0,0,0,0,0,0,0,0,0,0,0,0,0,0,0,0,0,0
1.51,67.36,12.65,1.79,0,0,0,0,5.05,2.08,0,11.07,0,0,0,0,0,0,0,0,0,0,0,0,0,0,0,0,0,0,0,0,0
1.51,67.34,12.65,1.79,0,0,0,0,5.05,2.08,0,11.07,0,0,0,0,0,0,0.02,0,0,0,0,0,0,0,0,0,0,0,0,0,0
1.52,63.69,12.8,1.81,0,0,0,0,5.11,1.75,0,14.84,0,0,0,0,0,0,0,0,0,0,0,0,0,0,0,0,0,0,0,0,0
1.51,65.56,12.73,1.8,0,0,0,0,5.08,2.09,0,12.74,0,0,0,0,0,0,0,0,0,0,0,0,0,0,0,0,0,0,0,0,0
1.51,66.3,12.99,1.8,0,0,0,0,5.94,4.09,0,8.86,0,0,0,0,0,0,0.02,0,0,0,0,0,0,0,0,0,0,0,0,0,0
1.51,66.47,13.02,1.8,0,0,0,0,4.9,4.1,0,9.69,0,0,0,0,0,0,0.02,0,0,0,0,0,0,0,0,0,0,0,0,0,0
1.51,64.22,12.38,1.71,9.3,0,0,0,4.65,3.9,0,3.84,0,0,0,0,0,0,0,0,0,0,0,0,0,0,0,0,0,0,0,0,0
1.51,65.95,12.71,1.76,0,6.86,0,0,4.78,4,0,3.94,0,0,0,0,0,0,0,0,0,0,0,0,0,0,0,0,0,0,0,0,0
1.51,68.38,12.66,1.79,0,0,0,0,4.74,3.74,0,8.67,0,0,0,0,0,0,0.02,0,0,0,0,0,0,0,0,0,0,0,0,0,0
1.52,65.05,12.54,1.74,4.71,3.38,0,0,4.72,3.95,0,3.89,0,0,0,0,0,0,0.02,0,0,0,0,0,0,0,0,0,0,0,0,0,0
1.51,67.81,13.51,1.87,0,0,3.87,0,4.95,4.2,0,3.77,0,0,0,0,0,0,0.02,0,0,0,0,0,0,0,0,0,0,0,0,0,0
1.51,70.77,12.81,1.77,0,0,0,0,5.86,4.03,0,4.76,0,0,0,0,0,0,0,0,0,0,0,0,0,0,0,0,0,0,0,0,0
1.87,0,49.74,0,0,0,0,2.28,0,0,0,12.52,0,0,0,0,0,0,0.07,18.47,0,5.99,0,1.2,0,5.49,0,0,0,0,4.24,0,0
1.88,6.49,33.67,0,0,0,0,1.1,0,0,0,23.66,0,0,0,0,0,0,0,14.36,0,4.15,0,4.15,0,5.04,0,0,0,4.27,3.11,0,0
1.88,6.51,33.81,0,0,0,0,1.11,0,0,0,23.75,0,0,0,0,0,0,0,15.08,0,3.57,0,4.14,0,5.06,0,0,0,3.2,3.77,0,0
1.88,6.51,33.78,0,0,0,0,1.18,0,0,0,23.72,0,0,0,0,0,0,0,15.07,0,3.57,0,4.14,0,5.06,0,0,0,3.2,3.77,0,0
1.89,6.5,33.74,0,0,0,0,1.11,0,0,0,23.7,0,0,0,0,0,0,0,19.01,0,0,0,3.24,0,5.05,0,0,0,4.54,3.11,0,0
1.88,6.49,33.66,0,0,0,0,1.1,0,0,0,23.65,0,0,0,0,0,0,0,18.98,0,0,0,4.13,0,5.04,0,0,0,3.19,3.76,0,0
1.89,6.3,32.72,0,0,0,0,1.07,0,0,0,22.98,0,0,0,0,0,0,0,18.43,0,0,0,7.49,0,4.89,0,0,0,3.1,3.02,0,0
1.88,7.09,31.35,0,0,0,0,1.05,0,0,0,27.11,0,0,0,0,0,0,0,18.86,0,0,0,0,0,6.62,0,0,0,2.25,5.67,0,0
1.85,18.69,31.86,0,0,0,0,0,0,0,0,9.83,0,0,0,0,0,6.41,0,20.6,0,0,0,2.44,0,5.92,0,0,0,3.79,0,0.46,0
1.89,18.09,26.59,0,0,0,0,0,0,0,0,8.82,0,0,0,0,0,6.59,0,21.6,0,0,0,6.66,0,6.25,0,0,0,3.97,0,1.43,0
1.91,17.29,24.62,0,0,0,0,0,0,0,0,8.76,0,0,0,0,0,6.42,0,21.3,0,0,0,10.32,0,5.82,0,0,0,3.91,0,1.56,0
1.95,15.78,25,0,0,0,0,0,0,0,0,0,0,0,0,0,0,3.14,0,23.26,0,2.56,0,16.37,0,7.8,0,0,0,4.97,0,1.12,0
1.95,15.35,24.45,0,0,0,0,0,0,0,0,0,0,0,0,0,0,5.7,0,23.55,0,0,0,18.22,0,7.58,0,0,0,4.44,0,0.71,0
1.88,19.77,31.91,0,0,0,0,0,0,0,0,0,0,0,0,0,0,0,0,22.78,0,7.89,0,0,0,9.04,0,0,0,0.76,7.85,0,0
1.77,5.7,59.13,0,0,0,0,0,0,0,0,1.46,1.27,0,0,0,0,6.24,0,18.34,0,0,0,0,0,7.06,0,0,0,0.8,0,0,0
1.73,7.89,64.59,0,0,2.74,0,1.29,0,0,0,0,0,0,0,0,0,2.55,0,14.05,0,6.89,0,0,0,0,0,0,0,0,0,0,0
1.83,11.67,35.64,0,0,0,0,0.62,0,0,0,22.02,0,0,0,0,0,2.35,0,16.79,0,0,0,0,0,3.46,0,0,0,4.1,0,3.35,0
1.86,6.22,34.63,0,0,0,0,0.65,0,0,0,25.02,0,0,0,0,0,1.91,0,16.93,0,0,0,0,0,3.57,0,0,0,4.54,0,6.53,0
1.76,7.32,44.21,0,0,0,0,0,0,0,0,25.93,0,0,0,0,0,5.58,0,12.35,0,0,0,0,0,4.61,0,0,0,0,0,0,0
1.76,13.47,35.85,7.56,7.28,0,0.96,0,0,0,0,0,0,0,0,0,0,9.58,0.03,20.75,0,0,0,0,0,1.85,0,0,0,0.84,0,1.83,0
1.95,15.78,25.01,0,0,0,0,0,0,0,0,0,0,0,0,0,0,3.14,0.04,23.26,0,2.56,0,16.37,0,7.8,0,0,0,4.92,0,1.12,0
1.88,19.77,31.91,0,0,0,0,0,0,0,0,0,0,0,0,0,0,0,0.02,22.78,0,7.89,0,0,0,9.03,0,0,0,0.75,7.85,0,0
1.83,11.69,35.67,0,0,0,0,0.62,0,0,0,21.88,0,0,0,0,0,2.35,0.05,16.81,0,0,0,0,0,3.47,0,0,0,4.1,0,3.36,0
1.56,65.89,0,0,0,0,13.35,0,7.16,0,0,13.59,0,0,0,0,0,0,0.01,0,0,0,0,0,0,0,0,0,0,0,0,0,0
1.65,0,10.88,1.36,19.06,16.35,16.31,6.78,0,0,0,4.08,2.72,0,0,0,0,0,0,0,0,3.4,0,0,0,0,0,0,19.06,0,0,0,0
1.64,0,7.47,2.98,14.94,14.94,20.87,7.43,0,0,0,4.49,0,0,0,0,0,0,0,0,0,2.99,0,0,0,0,0,0,23.89,0,0,0,0
1.64,0,6.96,2.79,13.89,13.9,19.41,9.71,0,0,0,8.33,0,0,0,0,0,0,0,0,0,2.78,0,0,0,0,0,0,22.23,0,0,0,0
1.65,0,7.15,2.86,11.43,11.44,22.82,7.13,0,0,0,11.44,0,0,0,0,0,0,0,0,0,2.86,0,0,0,0,0,0,22.87,0,0,0,0
1.65,0,9.15,1.41,16.9,16.91,16.87,7.04,0,0,0,5.64,2.82,0,0,0,0,0.7,0,0,0,2.11,0,0,0,0,0,0,20.45,0,0,0,0
1.64,0,10.07,1.34,18.8,16.12,16.09,7.36,0,0,0,4.04,2.68,0,0,0,0,0.67,0,0,0,2.68,0,0,0,0,0,0,20.15,0,0,0,0
1.64,0,9.6,1.37,19.18,15.07,16.41,7.52,0,0,0,4.11,2.74,0,0,0,0,0.68,0,0,0,1.37,0,0,0,0,0,0,20.58,0,0,0,1.37
1.65,0,7.36,0,14.72,14.71,20.56,7.33,0,0,0,8.83,0,0,0,0,0,0,0,0,0,2.94,0,0,0,0,0,0,23.55,0,0,0,0
1.64,0,9.46,1.35,20.28,16.24,16.19,6.74,0,0,0,4.05,2.7,0,0,0,0,0,0,0,0,2.7,0,0,0,0,0,0,20.29,0,0,0,0
1.64,0,8.17,1.36,19.05,16.35,14.94,8.14,0,0,0,5.44,2.73,0,0,0,0,0.68,0,0,0,2.04,0,0,0,0,0,0,21.1,0,0,0,0
1.64,0,9.6,1.37,19.18,15.07,16.41,6.15,1.37,0,0,4.12,2.74,0,0,0,0,2.4,0,1.03,0,0,0,0,0,0,0,0,20.56,0,0,0,0
1.64,0,9.6,1.38,19.19,15.07,16.4,6.15,0,1.38,0,4.11,2.74,0,0,0,0,2.4,0,1.03,0,0,0,0,0,0,0,0,20.55,0,0,0,0
1.66,0,11.05,0,12.41,12.42,22.04,6.89,0,0,0,10.34,0,0,0,0,0,0,0,0,0,4.14,0,0,0,0,0,0,20.71,0,0,0,0
1.65,1.36,8.85,1.36,16.35,16.34,16.3,6.77,0,0,0,5.45,2.72,0,0,0,0,0,0,0,0,4.08,0,0,0,0,0,0,20.42,0,0,0,0
1.65,0,9.59,1.37,16.43,16.47,16.42,6.82,0,0,0,5.48,2.74,0,0,0,0,0.34,0,0.34,0,3.42,0,0,0,0,0,0,20.58,0,0,0,0
1.65,0,5.52,2.76,13.81,13.81,19.27,6.89,0,0,0,10.34,0,0,0,0,0,0,0,0,0,4.13,0,0,0,0,0,0,23.47,0,0,0,0
1.66,0,12.42,0,13.78,13.8,19.28,6.89,0,0,0,10.34,0,0,0,0,0,0,0,0,0,4.14,0,0,0,0,0,0,19.35,0,0,0,0
1.66,0,8.28,1.38,13.8,13.81,19.28,8.25,0,0,0,10.35,0,0,0,0,0,0,0,0,0,4.14,0,0,0,0,0,0,20.71,0,0,0,0
1.66,0,6.95,1.39,13.89,13.9,19.42,6.94,0,0,0,10.42,0,0,0,0,0,0,0,0,0,4.86,0,0,0,0,0,0,22.23,0,0,0,0
1.66,0,9.6,1.37,13.7,13.7,19.15,6.84,0,0,0,10.27,0,0,0,0,0,0,0,0,0,4.79,0,0,0,0,0,0,20.58,0,0,0,0
1.67,0,16.33,1.36,13.61,13.62,19.02,6.79,0,0,0,10.21,0,0,0,0,0,0,0,0,0,4.08,0,0,0,0,0,0,14.98,0,0,0,0
1.67,0,19.05,1.37,13.62,13.62,19.02,6.79,0,0,0,10.2,0,0,0,0,0,0,0,0,0,4.08,0,0,0,0,0,0,12.25,0,0,0,0
1.86,0,5.1,0,0,0,0,0,15.31,0,0,20.41,0,0,0,0,0,0,0,0,0,0,0,10.2,0,0,0,0,26.53,22.45,0,0,0
1.82,0,5.1,0,0,0,0,0,20.41,0,0,17.35,0,0,0,0,0,0,0,0,0,0,0,10.2,0,0,0,0,26.53,20.41,0,0,0
1.85,0,5.1,0,0,0,0,0,17.35,0,0,15.31,0,0,0,0,0,0,0,0,0,0,0,28.57,0,0,0,0,26.53,7.14,0,0,0
1.91,0,5.1,0,0,0,0,0,12.24,0,0,15.31,0,0,0,0,0,0,0.01,0,0,0,0,15.3,0,0,0,0,26.53,25.51,0,0,0
1.84,0,0,0,0,0,10,0,15,0,0,15,0,0,0,0,0,0,0,0,0,0,0,5,0,0,0,0,30,25,0,0,0
1.84,0,0,0,0,0,5,0,15,0,0,20,0,0,0,0,0,0,0,0,0,0,0,5,0,0,0,0,30,25,0,0,0
1.85,0.5,1.5,0,0,0,10,0,15,0,0,14,0,0,0,0,0,0,0,0,0,0,0,7,0,0,0,0,28,24,0,0,0
1.84,0,0,55,0,0,0,0,0,0,0,0,0,0,0,0,0,0,0,35,0,0,0,0,0,10,0,0,0,0,0,0,0
1.82,0,0,60,0,0,0,0,0,0,0,0,0,0,0,0,0,0,0,35,0,0,0,0,0,5,0,0,0,0,0,0,0
1.87,0,0,45,0,0,0,0,0,0,0,0,0,0,0,0,0,0,0,40,0,0,0,0,0,15,0,0,0,0,0,0,0
1.86,0,0,50,0,0,0,0,0,0,0,0,0,0,0,0,0,0,0,40,0,0,0,0,0,10,0,0,0,0,0,0,0
1.81,0,0,60,0,0,0,0,0,0,0,0,0,0,0,0,0,0,0,31,0,0,0,0,0,9,0,0,0,0,0,0,0
1.91,0,0,35,0,0,0,0,0,0,0,0,0,0,0,0,0,0,0,50,0,0,0,0,0,15,0,0,0,0,0,0,0
1.89,0,0,50,0,0,0,0,0,0,0,0,0,0,0,0,0,0,0,35,0,0,0,0,0,5,0,0,0,10,0,0,0
2.05,0,0,20,0,0,0,0,0,0,0,0,0,0,0,0,0,0,0,40,0,0,0,0,0,15,0,0,0,25,0,0,0
2.04,0,0,20,0,0,0,0,0,0,0,0,0,0,0,0,0,0,0,60,0,0,0,0,0,2,0,0,0,18,0,0,0
1.9,0,0,50,0,0,0,0,0,0,0,0,0,0,0,0,0,0,0,40,0,0,0,0,0,0.2,0,0,0,9.8,0,0,0
1.89,0,0,50,0,0,0,0,0,0,0,0,0,0,0,0,0,0,0,40,0,0,0,0,0,5,0,0,0,5,0,0,0
2.05,0,0,29.9,0,0,0,0,0,0,0,0,0,0,0,0,0,0,0,40,0,0,0,0,0,0.1,0,0,0,30,0,0,0
2.11,0,0,20,0,0,0,0,0,0,0,0,0,0,0,0,0,0,0,39.5,0,0,0,0,0,0.5,0,0,0,40,0,0,0
1.94,0,0,40,0,0,0,0,0,0,0,0,0,0,0,0,0,0,0,49,0,0,0,0,0,1,0,0,0,10,0,0,0
