Repository: you0514w/youyou

File: Expansion Coeff.csv (part 23 of 83)
Expansion Coeff (Typical) ( 10-7/K ),SiO2,B2O3,Al2O3,MgO,CaO,BaO,Li2O,Na2O,K2O,Rb2O,Ag2O,Cs2O,Tl2O,MnO,FeO,CoO,NiO,CuO,ZnO,SrO,CdO,PbO,SnO,Cr2O3,Fe2O3,Ga2O3,As2O3,Y2O3,In2O3,Sb2O3,La2O3,Nd2O3,Gd2O3,TiO2,MnO2,GeO2,ZrO2,CeO2,SnO2,TeO2,P2O5,V2O5,Nb2O5,Ta2O5,MoO3,WO3
136,0,10,0,0,0,0,0,0,0,0,0,0,0,0,0,0,0,0,5,0,10,0,0,0,0,0,0,0,0,0,0,0,0,0,0,0,0,0,0,75,0,0,0,0,0,0
93,0,20,0,0,0,0,0,0,0,0,0,0,0,0,0,0,0,0,5,0,10,65,0,0,0,0,0,0,0,0,0,0,0,0,0,0,0,0,0,0,0,0,0,0,0,0
100,0,20,0,0,0,0,0,0,0,0,0,0,0,0,0,0,0,0,5,0,10,40,0,0,0,0,0,0,0,0,0,0,0,0,0,0,0,0,0,25,0,0,0,0,0,0
108,0,20,0,0,0,0,0,0,0,0,0,0,0,0,0,0,0,0,5,0,10,20,0,0,0,0,0,0,0,0,0,0,0,0,0,0,0,0,0,45,0,0,0,0,0,0
110,0,20,0,0,0,0,0,0,0,0,0,0,0,0,0,0,0,0,5,0,10,10,0,0,0,0,0,0,0,0,0,0,0,0,0,0,0,0,0,55,0,0,0,0,0,0
78,0,30,0,0,0,0,0,0,0,0,0,0,0,0,0,0,0,0,5,0,10,55,0,0,0,0,0,0,0,0,0,0,0,0,0,0,0,0,0,0,0,0,0,0,0,0
81,0,30,0,0,0,0,0,0,0,0,0,0,0,0,0,0,0,0,5,0,10,40,0,0,0,0,0,0,0,0,0,0,0,0,0,0,0,0,0,15,0,0,0,0,0,0
86,0,30,0,0,0,0,0,0,0,0,0,0,0,0,0,0,0,0,5,0,10,30,0,0,0,0,0,0,0,0,0,0,0,0,0,0,0,0,0,25,0,0,0,0,0,0
91,0,30,0,0,0,0,0,0,0,0,0,0,0,0,0,0,0,0,5,0,10,20,0,0,0,0,0,0,0,0,0,0,0,0,0,0,0,0,0,35,0,0,0,0,0,0
68,0,40,0,0,0,0,0,0,0,0,0,0,0,0,0,0,0,0,5,0,10,45,0,0,0,0,0,0,0,0,0,0,0,0,0,0,0,0,0,0,0,0,0,0,0,0
68,0,40,0,0,0,0,0,0,0,0,0,0,0,0,0,0,0,0,5,0,10,40,0,0,0,0,0,0,0,0,0,0,0,0,0,0,0,0,0,5,0,0,0,0,0,0
73,0,40,0,0,0,0,0,0,0,0,0,0,0,0,0,0,0,0,5,0,10,30,0,0,0,0,0,0,0,0,0,0,0,0,0,0,0,0,0,15,0,0,0,0,0,0
82,0,6,3.5,0,0,0,0,0,0,0,0,0,0,0,0,0,0,2,24,0,0,24.5,0,0,0,0,0,0,0,0,0,0,0,0,0,0,0,0,0,0,40,0,0,0,0,0
81,0,0,3,0,0,0,7,0,0,0,0,0,0,0,0,0,0,2,23.5,0,0,22.5,0,0,2,0,0,0,0,0,0,0,0,0,0,0,0,0,0,0,40,0,0,0,0,0
85,0,0,1.5,0,0,0,7,0,0,0,0,0,0,0,0,0,0,2,23.5,0,0,24,0,0,2,0,0,0,0,0,0,0,0,0,0,0,0,0,0,0,40,0,0,0,0,0
80,0,1.5,0,0,0,0,7,0,0,0,0,0,0,0,0,0,0,2,23,0,0,24,0,0,2.5,0,0,0,0,0,0,0,0,0,0,0,0,0,0,0,40,0,0,0,0,0
119,0,5.5,3,0,0,0,17,0,0,0,0,0,0,0,0,0,0,0,10,0,0,24.5,0,0,0,0,0,0,0,0,0,0,0,0,0,0,0,0,0,0,40,0,0,0,0,0
123,0,5.5,3,0,0,0,23,2,0,0,0,0,0,0,0,0,0,0,0,0,0,24.5,0,0,0,0,0,0,0,0,0,0,0,0,0,0,0,0,0,0,40,2,0,0,0,0
111,0,5.5,3,0,0,0,7,0,0,0,0,0,0,0,0,0,0,2,20,0,0,22.5,0,0,0,0,0,0,0,0,0,0,0,0,0,0,0,0,0,0,40,0,0,0,0,0
114,0,0,1.5,0,0,0,7,0,0,0,0,0,0,0,0,0,0,2.5,23,0,0,24,0,0,0,0,0,0,0,0,0,0,0,0,0,0,0,0,0,0,42,0,0,0,0,0
110,0,0,0,0,0,0,7,0,0,0,0,0,0,0,0,0,0,3,24,0,0,21,0,0,0,0,0,0,0,0,0,0,0,0,0,0,0,0,0,0,45,0,0,0,0,0
128,0,1.5,0,0,0,0,7,0,0,0,0,0,0,0,0,0,0,2,13.5,0,0,24,0,0,2,0,0,0,0,0,0,0,0,0,0,0,0,0,0,0,50,0,0,0,0,0
118,0,5.5,3,0,0,0,17,17,0,0,0,0,0,0,0,0,0,0,14.5,0,0,0,0,0,3,0,0,0,0,0,0,0,0,0,0,0,0,0,0,0,40,0,0,0,0,0
130,0,5.5,3,14.5,0,0,17,17,0,0,0,0,0,0,0,0,0,0,0,0,0,0,0,0,3,0,0,0,0,0,0,0,0,0,0,0,0,0,0,0,40,0,0,0,0,0
143,0,5.5,3,0,0,14.5,17,17,0,0,0,0,0,0,0,0,0,0,0,0,0,0,0,0,3,0,0,0,0,0,0,0,0,0,0,0,0,0,0,0,40,0,0,0,0,0
139,0,5.5,3,10,0,0,17,17,0,0,0,0,0,0,0,0,0,0,0,0,0,4.5,0,0,3,0,0,0,0,0,0,0,0,0,0,0,0,0,0,0,40,0,0,0,0,0
151,0,5.5,3,0,17.5,0,17,17,0,0,0,0,0,0,0,0,0,0,0,0,0,0,0,0,0,0,0,0,0,0,0,0,0,0,0,0,0,0,0,0,40,0,0,0,0,0
92,0,5.5,3,0,0,0,0,2,0,0,0,0,0,0,0,0,0,0,23,0,0,24.5,0,0,0,0,0,0,0,0,0,0,0,0,0,0,0,0,0,0,40,2,0,0,0,0
80,0,6,3.5,0,0,0,0,0,0,0,0,0,0,0,0,0,0,0,24,0,0,24.5,0,0,2,0,0,0,0,0,0,0,0,0,0,0,0,0,0,0,40,0,0,0,0,0
80,0,6,3.5,0,0,0,0,0,0,0,0,0,0,0,0,0,2,0,24,0,0,24.5,0,0,0,0,0,0,0,0,0,0,0,0,0,0,0,0,0,0,40,0,0,0,0,0
144,0,5.5,3,0,14.5,0,17,17,0,0,0,0,0,0,0,0,0,0,0,0,0,0,0,0,3,0,0,0,0,0,0,0,0,0,0,0,0,0,0,0,40,0,0,0,0,0
146,0,5.5,3,0,0,0,17,17,0,0,0,0,0,0,0,0,0,0,0,0,0,14.5,0,0,3,0,0,0,0,0,0,0,0,0,0,0,0,0,0,0,40,0,0,0,0,0
112,50.8,3.8,11.5,10.9,0,0,0,17.7,4.3,0,0,0,0,0,0,0,0,0,0,0,0,0,0,0,0,0,0,0,0,0,0,0,0,0,0,0,0,0,0,0,1,0,0,0,0,0
91,50.8,3.8,11.5,10.9,0,0,17.7,4.3,0,0,0,0,0,0,0,0,0,0,0,0,0,0,0,0,0,0,0,0,0,0,0,0,0,0,0,0,0,0,0,0,1,0,0,0,0,0
91,47.3,3.5,10.7,17.1,0,0,16.4,4,0,0,0,0,0,0,0,0,0,0,0,0,0,0,0,0,0,0,0,0,0,0,0,0,0,0,0,0,0,0,0,0,1,0,0,0,0,0
85,46.5,12,10.5,10,0,0,16.2,3.9,0,0,0,0,0,0,0,0,0,0,0,0,0,0,0,0,0,0,0,0,0,0,0,0,0,0,0,0,0,0,0,0,0.9,0,0,0,0,0
81,53.4,7.5,9.9,9.4,0,0,15.2,3.7,0,0,0,0,0,0,0,0,0,0,0,0,0,0,0,0,0,0,0,0,0,0,0,0,0,0,0,0,0,0,0,0,0.9,0,0,0,0,0
80,50.6,3.8,11.4,10.8,0,0,17.5,4.2,0,0,0,0,0,0,0,0,0,0,0,0,0,0,0,0,0,0,0,0,0,0,0,0,0,0,0,0,0,0,0,0,1,0,0,0.7,0,0
103,48.3,3.6,10.9,10.3,5.2,0,16.7,4,0,0,0,0,0,0,0,0,0,0,0,0,0,0,0,0,0,0,0,0,0,0,0,0,0,0,0,0,0,0,0,0,1,0,0,0,0,0
64,0,65,20,0,0,0,0,0,0,0,0,0,0,0,0,0,0,0,0,0,0,0,0,0,0,0,0,0,0,0,0,15,0,0,0,0,0,0,0,0,0,0,0,0,0,0
64,0,60,25,0,0,0,0,0,0,0,0,0,0,0,0,0,0,0,0,0,0,0,0,0,0,0,0,0,0,0,0,15,0,0,0,0,0,0,0,0,0,0,0,0,0,0
63,0,70,10,0,0,0,0,0,0,0,0,0,0,0,0,0,0,0,0,0,0,0,0,0,0,0,0,0,0,0,0,20,0,0,0,0,0,0,0,0,0,0,0,0,0,0
63,0,65,15,0,0,0,0,0,0,0,0,0,0,0,0,0,0,0,0,0,0,0,0,0,0,0,0,0,0,0,0,20,0,0,0,0,0,0,0,0,0,0,0,0,0,0
63,0,60,20,0,0,0,0,0,0,0,0,0,0,0,0,0,0,0,0,0,0,0,0,0,0,0,0,0,0,0,0,20,0,0,0,0,0,0,0,0,0,0,0,0,0,0
63,0,55,25,0,0,0,0,0,0,0,0,0,0,0,0,0,0,0,0,0,0,0,0,0,0,0,0,0,0,0,0,20,0,0,0,0,0,0,0,0,0,0,0,0,0,0
74,0,70,5,0,0,0,0,0,0,0,0,0,0,0,0,0,0,0,0,0,0,0,0,0,0,0,0,0,0,0,0,25,0,0,0,0,0,0,0,0,0,0,0,0,0,0
74,0,65,10,0,0,0,0,0,0,0,0,0,0,0,0,0,0,0,0,0,0,0,0,0,0,0,0,0,0,0,0,25,0,0,0,0,0,0,0,0,0,0,0,0,0,0
74,0,60,15,0,0,0,0,0,0,0,0,0,0,0,0,0,0,0,0,0,0,0,0,0,0,0,0,0,0,0,0,25,0,0,0,0,0,0,0,0,0,0,0,0,0,0
74,0,55,20,0,0,0,0,0,0,0,0,0,0,0,0,0,0,0,0,0,0,0,0,0,0,0,0,0,0,0,0,25,0,0,0,0,0,0,0,0,0,0,0,0,0,0
74,0,50,25,0,0,0,0,0,0,0,0,0,0,0,0,0,0,0,0,0,0,0,0,0,0,0,0,0,0,0,0,25,0,0,0,0,0,0,0,0,0,0,0,0,0,0
28,80,0,15,0,0,0,0,0,0,0,0,0,0,0,0,0,0,0,0,0,0,0,0,0,0,0,0,5,0,0,0,0,0,0,0,0,0,0,0,0,0,0,0,0,0,0
40,70,0,20,0,0,0,0,0,0,0,0,0,0,0,0,0,0,0,0,0,0,0,0,0,0,0,0,10,0,0,0,0,0,0,0,0,0,0,0,0,0,0,0,0,0,0
41,60,0,30,0,0,0,0,0,0,0,0,0,0,0,0,0,0,0,0,0,0,0,0,0,0,0,0,10,0,0,0,0,0,0,0,0,0,0,0,0,0,0,0,0,0,0
50,60,0,25,0,0,0,0,0,0,0,0,0,0,0,0,0,0,0,0,0,0,0,0,0,0,0,0,15,0,0,0,0,0,0,0,0,0,0,0,0,0,0,0,0,0,0
52,50,0,35,0,0,0,0,0,0,0,0,0,0,0,0,0,0,0,0,0,0,0,0,0,0,0,0,15,0,0,0,0,0,0,0,0,0,0,0,0,0,0,0,0,0,0
58,40,0,40,0,0,0,0,0,0,0,0,0,0,0,0,0,0,0,0,0,0,0,0,0,0,0,0,20,0,0,0,0,0,0,0,0,0,0,0,0,0,0,0,0,0,0
60,60,0,15,0,0,0,0,0,0,0,0,0,0,0,0,0,0,0,0,0,0,0,0,0,0,0,0,25,0,0,0,0,0,0,0,0,0,0,0,0,0,0,0,0,0,0
64,50,0,25,0,0,0,0,0,0,0,0,0,0,0,0,0,0,0,0,0,0,0,0,0,0,0,0,25,0,0,0,0,0,0,0,0,0,0,0,0,0,0,0,0,0,0
64,45,0,27.5,0,0,0,0,0,0,0,0,0,0,0,0,0,0,0,0,0,0,0,0,0,0,0,0,27.5,0,0,0,0,0,0,0,0,0,0,0,0,0,0,0,0,0,0
48,70,0,15,0,0,0,0,0,0,0,0,0,0,0,0,0,0,0,0,0,0,0,0,0,0,0,0,15,0,0,0,0,0,0,0,0,0,0,0,0,0,0,0,0,0,0
45,75,0,12.5,0,0,0,0,0,0,0,0,0,0,0,0,0,0,0,0,0,0,0,0,0,0,0,0,12.5,0,0,0,0,0,0,0,0,0,0,0,0,0,0,0,0,0,0
37,80,0,10,0,0,0,0,0,0,0,0,0,0,0,0,0,0,0,0,0,0,0,0,0,0,0,0,10,0,0,0,0,0,0,0,0,0,0,0,0,0,0,0,0,0,0
84,0,0,0,0,0,0,0,6,0,0,0,0,0,0,0,0,0,0,0,0,0,42,0,0,0,0,0,0,0,0,0,0,0,0,0,52,0,0,0,0,0,0,0,0,0,0
73,0,0,0,0,0,0,0,5,0,0,0,0,0,0,0,0,0,0,0,0,0,35,0,0,0,0,0,0,0,0,0,0,0,0,0,60,0,0,0,0,0,0,0,0,0,0
67,0,0,0,0,0,0,0,4,0,0,0,0,0,0,0,0,0,0,0,0,0,28,0,0,0,0,0,0,0,0,0,0,0,0,0,68,0,0,0,0,0,0,0,0,0,0
61,0,0,0,0,0,0,0,3,0,0,0,0,0,0,0,0,0,0,0,0,0,21,0,0,0,0,0,0,0,0,0,0,0,0,0,76,0,0,0,0,0,0,0,0,0,0
55,0,0,0,0,0,0,0,2,0,0,0,0,0,0,0,0,0,0,0,0,0,14,0,0,0,0,0,0,0,0,0,0,0,0,0,84,0,0,0,0,0,0,0,0,0,0
52,0,0,0,0,0,0,0,1,0,0,0,0,0,0,0,0,0,0,0,0,0,7,0,0,0,0,0,0,0,0,0,0,0,0,0,92,0,0,0,0,0,0,0,0,0,0
51,0,0,0,0,0,0,0,0.5,0,0,0,0,0,0,0,0,0,0,0,0,0,3.5,0,0,0,0,0,0,0,0,0,0,0,0,0,96,0,0,0,0,0,0,0,0,0,0
91,0,0,0,0,0,0,0,12,0,0,0,0,0,0,0,0,0,0,0,0,0,36,0,0,0,0,0,0,0,0,0,0,0,0,0,52,0,0,0,0,0,0,0,0,0,0
83,0,0,0,0,0,0,0,10,0,0,0,0,0,0,0,0,0,0,0,0,0,30,0,0,0,0,0,0,0,0,0,0,0,0,0,60,0,0,0,0,0,0,0,0,0,0
71,0,0,0,0,0,0,0,8,0,0,0,0,0,0,0,0,0,0,0,0,0,24,0,0,0,0,0,0,0,0,0,0,0,0,0,68,0,0,0,0,0,0,0,0,0,0
62,0,0,0,0,0,0,0,6,0,0,0,0,0,0,0,0,0,0,0,0,0,18,0,0,0,0,0,0,0,0,0,0,0,0,0,76,0,0,0,0,0,0,0,0,0,0
59,0,0,0,0,0,0,0,5,0,0,0,0,0,0,0,0,0,0,0,0,0,15,0,0,0,0,0,0,0,0,0,0,0,0,0,80,0,0,0,0,0,0,0,0,0,0
55,0,0,0,0,0,0,0,4,0,0,0,0,0,0,0,0,0,0,0,0,0,12,0,0,0,0,0,0,0,0,0,0,0,0,0,84,0,0,0,0,0,0,0,0,0,0
54,0,0,0,0,0,0,0,3,0,0,0,0,0,0,0,0,0,0,0,0,0,9,0,0,0,0,0,0,0,0,0,0,0,0,0,88,0,0,0,0,0,0,0,0,0,0
53.5,0,0,0,0,0,0,0,2,0,0,0,0,0,0,0,0,0,0,0,0,0,6,0,0,0,0,0,0,0,0,0,0,0,0,0,92,0,0,0,0,0,0,0,0,0,0
51,0,0,0,0,0,0,0,1,0,0,0,0,0,0,0,0,0,0,0,0,0,3,0,0,0,0,0,0,0,0,0,0,0,0,0,96,0,0,0,0,0,0,0,0,0,0
112,0,0,0,0,0,0,0,24,0,0,0,0,0,0,0,0,0,0,0,0,0,24,0,0,0,0,0,0,0,0,0,0,0,0,0,52,0,0,0,0,0,0,0,0,0,0
85,0,0,0,0,0,0,0,16,0,0,0,0,0,0,0,0,0,0,0,0,0,16,0,0,0,0,0,0,0,0,0,0,0,0,0,68,0,0,0,0,0,0,0,0,0,0
7.8,0,0,0,0,0,0,0,14,0,0,0,0,0,0,0,0,0,0,0,0,0,14,0,0,0,0,0,0,0,0,0,0,0,0,0,72,0,0,0,0,0,0,0,0,0,0
72,0,0,0,0,0,0,0,12,0,0,0,0,0,0,0,0,0,0,0,0,0,12,0,0,0,0,0,0,0,0,0,0,0,0,0,76,0,0,0,0,0,0,0,0,0,0
62,0,0,0,0,0,0,0,8,0,0,0,0,0,0,0,0,0,0,0,0,0,8,0,0,0,0,0,0,0,0,0,0,0,0,0,84,0,0,0,0,0,0,0,0,0,0
54,0,0,0,0,0,0,0,6,0,0,0,0,0,0,0,0,0,0,0,0,0,6,0,0,0,0,0,0,0,0,0,0,0,0,0,88,0,0,0,0,0,0,0,0,0,0
56,0,0,0,0,0,0,0,4,0,0,0,0,0,0,0,0,0,0,0,0,0,4,0,0,0,0,0,0,0,0,0,0,0,0,0,92,0,0,0,0,0,0,0,0,0,0
53.5,0,0,0,0,0,0,0,2,0,0,0,0,0,0,0,0,0,0,0,0,0,2,0,0,0,0,0,0,0,0,0,0,0,0,0,96,0,0,0,0,0,0,0,0,0,0
53,0,0,0,0,0,0,0,1,0,0,0,0,0,0,0,0,0,0,0,0,0,1,0,0,0,0,0,0,0,0,0,0,0,0,0,98,0,0,0,0,0,0,0,0,0,0
84,0,0,0,0,0,0,0,21,0,0,0,0,0,0,0,0,0,0,0,0,0,7,0,0,0,0,0,0,0,0,0,0,0,0,0,72,0,0,0,0,0,0,0,0,0,0
79,0,0,0,0,0,0,0,18,0,0,0,0,0,0,0,0,0,0,0,0,0,6,0,0,0,0,0,0,0,0,0,0,0,0,0,76,0,0,0,0,0,0,0,0,0,0
71,0,0,0,0,0,0,0,15,0,0,0,0,0,0,0,0,0,0,0,0,0,5,0,0,0,0,0,0,0,0,0,0,0,0,0,80,0,0,0,0,0,0,0,0,0,0
58,0,0,0,0,0,0,0,6,0,0,0,0,0,0,0,0,0,0,0,0,0,0,0,0,0,0,0,0,0,0,0,0,0,0,0,94,0,0,0,0,0,0,0,0,0,0
58,0,0,0,0,0,0,0,4,0,0,0,0,0,0,0,0,0,0,0,0,0,0,0,0,0,0,0,0,0,0,0,0,0,0,0,96,0,0,0,0,0,0,0,0,0,0
68,69.87,0,8.23,0,0,21.9,0,0,0,0,0,0,0,0,0,0,0,0,0,0,0,0,0,0,0,0,0,0,0,0,0,0,0,0,0,0,0,0,0,0,0,0,0,0,0,0
63.8,74.71,0,4,0,0,21.29,0,0,0,0,0,0,0,0,0,0,0,0,0,0,0,0,0,0,0,0,0,0,0,0,0,0,0,0,0,0,0,0,0,0,0,0,0,0,0,0
68,64.73,0,12.72,0,0,22.55,0,0,0,0,0,0,0,0,0,0,0,0,0,0,0,0,0,0,0,0,0,0,0,0,0,0,0,0,0,0,0,0,0,0,0,0,0,0,0,0
59,63.83,0,16.72,0,0,19.45,0,0,0,0,0,0,0,0,0,0,0,0,0,0,0,0,0,0,0,0,0,0,0,0,0,0,0,0,0,0,0,0,0,0,0,0,0,0,0,0
74,59.3,0,17.47,0,0,23.23,0,0,0,0,0,0,0,0,0,0,0,0,0,0,0,0,0,0,0,0,0,0,0,0,0,0,0,0,0,0,0,0,0,0,0,0,0,0,0,0
51,67.26,0,8.73,0,0,16.85,0,0,0,0,0,0,0,0,0,0,0,0,7.16,0,0,0,0,0,0,0,0,0,0,0,0,0,0,0,0,0,0,0,0,0,0,0,0,0,0,0
80,0,66.7,0,0,0,33.3,0,0,0,0,0,0,0,0,0,0,0,0,0,0,0,0,0,0,0,0,0,0,0,0,0,0,0,0,0,0,0,0,0,0,0,0,0,0,0,0
65.4,0,66.7,0,0,33.3,0,0,0,0,0,0,0,0,0,0,0,0,0,0,0,0,0,0,0,0,0,0,0,0,0,0,0,0,0,0,0,0,0,0,0,0,0,0,0,0,0
65,0,66.7,0,0,0,0,0,0,0,0,0,0,0,0,0,0,0,0,0,0,33.3,0,0,0,0,0,0,0,0,0,0,0,0,0,0,0,0,0,0,0,0,0,0,0,0,0
50,0,66.7,0,0,0,0,0,0,0,0,0,0,0,0,0,0,0,0,33.3,0,0,0,0,0,0,0,0,0,0,0,0,0,0,0,0,0,0,0,0,0,0,0,0,0,0,0
90,25,0,0,0,0,0,0,0,0,0,0,0,0,0,0,0,0,0,0,0,0,75,0,0,0,0,0,0,0,0,0,0,0,0,0,0,0,0,0,0,0,0,0,0,0,0
95,20,0,0,0,0,0,0,0,0,0,0,0,0,0,0,0,0,0,0,0,0,80,0,0,0,0,0,0,0,0,0,0,0,0,0,0,0,0,0,0,0,0,0,0,0,0
32,80,15,0,0,0,0,0,5,0,0,0,0,0,0,0,0,0,0,0,0,0,0,0,0,0,0,0,0,0,0,0,0,0,0,0,0,0,0,0,0,0,0,0,0,0,0
37,75,20,0,0,0,0,0,5,0,0,0,0,0,0,0,0,0,0,0,0,0,0,0,0,0,0,0,0,0,0,0,0,0,0,0,0,0,0,0,0,0,0,0,0,0,0
34.4,73.9,21.1,0,0,0,0,0,5,0,0,0,0,0,0,0,0,0,0,0,0,0,0,0,0,0,0,0,0,0,0,0,0,0,0,0,0,0,0,0,0,0,0,0,0,0,0
34.9,70,25,0,0,0,0,0,5,0,0,0,0,0,0,0,0,0,0,0,0,0,0,0,0,0,0,0,0,0,0,0,0,0,0,0,0,0,0,0,0,0,0,0,0,0,0
38,66.7,28.3,0,0,0,0,0,5,0,0,0,0,0,0,0,0,0,0,0,0,0,0,0,0,0,0,0,0,0,0,0,0,0,0,0,0,0,0,0,0,0,0,0,0,0,0
42,65,30,0,0,0,0,0,5,0,0,0,0,0,0,0,0,0,0,0,0,0,0,0,0,0,0,0,0,0,0,0,0,0,0,0,0,0,0,0,0,0,0,0,0,0,0
47.6,77.5,15,0,0,0,0,0,7.5,0,0,0,0,0,0,0,0,0,0,0,0,0,0,0,0,0,0,0,0,0,0,0,0,0,0,0,0,0,0,0,0,0,0,0,0,0,0
49.7,75,16.7,0,0,0,0,0,8.3,0,0,0,0,0,0,0,0,0,0,0,0,0,0,0,0,0,0,0,0,0,0,0,0,0,0,0,0,0,0,0,0,0,0,0,0,0,0
49.4,82.5,8.7,0,0,0,0,0,8.8,0,0,0,0,0,0,0,0,0,0,0,0,0,0,0,0,0,0,0,0,0,0,0,0,0,0,0,0,0,0,0,0,0,0,0,0,0,0
57.5,85,5,0,0,0,0,0,10,0,0,0,0,0,0,0,0,0,0,0,0,0,0,0,0,0,0,0,0,0,0,0,0,0,0,0,0,0,0,0,0,0,0,0,0,0,0
55.8,83.3,6.7,0,0,0,0,0,10,0,0,0,0,0,0,0,0,0,0,0,0,0,0,0,0,0,0,0,0,0,0,0,0,0,0,0,0,0,0,0,0,0,0,0,0,0,0
57.5,81.7,8.3,0,0,0,0,0,10,0,0,0,0,0,0,0,0,0,0,0,0,0,0,0,0,0,0,0,0,0,0,0,0,0,0,0,0,0,0,0,0,0,0,0,0,0,0
61.4,77.5,12.5,0,0,0,0,0,10,0,0,0,0,0,0,0,0,0,0,0,0,0,0,0,0,0,0,0,0,0,0,0,0,0,0,0,0,0,0,0,0,0,0,0,0,0,0
53.8,66.7,23.3,0,0,0,0,0,10,0,0,0,0,0,0,0,0,0,0,0,0,0,0,0,0,0,0,0,0,0,0,0,0,0,0,0,0,0,0,0,0,0,0,0,0,0,0
47.3,65,25,0,0,0,0,0,10,0,0,0,0,0,0,0,0,0,0,0,0,0,0,0,0,0,0,0,0,0,0,0,0,0,0,0,0,0,0,0,0,0,0,0,0,0,0
61.4,62.5,27.5,0,0,0,0,0,10,0,0,0,0,0,0,0,0,0,0,0,0,0,0,0,0,0,0,0,0,0,0,0,0,0,0,0,0,0,0,0,0,0,0,0,0,0,0
55.1,56.7,33.3,0,0,0,0,0,10,0,0,0,0,0,0,0,0,0,0,0,0,0,0,0,0,0,0,0,0,0,0,0,0,0,0,0,0,0,0,0,0,0,0,0,0,0,0
66.5,40,50,0,0,0,0,0,10,0,0,0,0,0,0,0,0,0,0,0,0,0,0,0,0,0,0,0,0,0,0,0,0,0,0,0,0,0,0,0,0,0,0,0,0,0,0
56.8,59.5,30,0,0,0,0,0,10.5,0,0,0,0,0,0,0,0,0,0,0,0,0,0,0,0,0,0,0,0,0,0,0,0,0,0,0,0,0,0,0,0,0,0,0,0,0,0
56.3,60,29.4,0,0,0,0,0,10.6,0,0,0,0,0,0,0,0,0,0,0,0,0,0,0,0,0,0,0,0,0,0,0,0,0,0,0,0,0,0,0,0,0,0,0,0,0,0
58,61.6,27.5,0,0,0,0,0,10.9,0,0,0,0,0,0,0,0,0,0,0,0,0,0,0,0,0,0,0,0,0,0,0,0,0,0,0,0,0,0,0,0,0,0,0,0,0,0
62.7,75,13.9,0,0,0,0,0,11.1,0,0,0,0,0,0,0,0,0,0,0,0,0,0,0,0,0,0,0,0,0,0,0,0,0,0,0,0,0,0,0,0,0,0,0,0,0,0
57,66.7,22.2,0,0,0,0,0,11.1,0,0,0,0,0,0,0,0,0,0,0,0,0,0,0,0,0,0,0,0,0,0,0,0,0,0,0,0,0,0,0,0,0,0,0,0,0,0
60.7,77.5,11.2,0,0,0,0,0,11.3,0,0,0,0,0,0,0,0,0,0,0,0,0,0,0,0,0,0,0,0,0,0,0,0,0,0,0,0,0,0,0,0,0,0,0,0,0,0
59.3,63.7,25,0,0,0,0,0,11.3,0,0,0,0,0,0,0,0,0,0,0,0,0,0,0,0,0,0,0,0,0,0,0,0,0,0,0,0,0,0,0,0,0,0,0,0,0,0
61.6,65,23.5,0,0,0,0,0,11.5,0,0,0,0,0,0,0,0,0,0,0,0,0,0,0,0,0,0,0,0,0,0,0,0,0,0,0,0,0,0,0,0,0,0,0,0,0,0
61.4,66.7,21.6,0,0,0,0,0,11.7,0,0,0,0,0,0,0,0,0,0,0,0,0,0,0,0,0,0,0,0,0,0,0,0,0,0,0,0,0,0,0,0,0,0,0,0,0,0
64.3,80,8,0,0,0,0,0,12,0,0,0,0,0,0,0,0,0,0,0,0,0,0,0,0,0,0,0,0,0,0,0,0,0,0,0,0,0,0,0,0,0,0,0,0,0,0
64.7,73,15,0,0,0,0,0,12,0,0,0,0,0,0,0,0,0,0,0,0,0,0,0,0,0,0,0,0,0,0,0,0,0,0,0,0,0,0,0,0,0,0,0,0,0,0
60.1,68,20,0,0,0,0,0,12,0,0,0,0,0,0,0,0,0,0,0,0,0,0,0,0,0,0,0,0,0,0,0,0,0,0,0,0,0,0,0,0,0,0,0,0,0,0
66,77.5,10.2,0,0,0,0,0,12.3,0,0,0,0,0,0,0,0,0,0,0,0,0,0,0,0,0,0,0,0,0,0,0,0,0,0,0,0,0,0,0,0,0,0,0,0,0,0
65.4,70,17.7,0,0,0,0,0,12.3,0,0,0,0,0,0,0,0,0,0,0,0,0,0,0,0,0,0,0,0,0,0,0,0,0,0,0,0,0,0,0,0,0,0,0,0,0,0
64.4,75,12.5,0,0,0,0,0,12.5,0,0,0,0,0,0,0,0,0,0,0,0,0,0,0,0,0,0,0,0,0,0,0,0,0,0,0,0,0,0,0,0,0,0,0,0,0,0
66.8,62.5,25,0,0,0,0,0,12.5,0,0,0,0,0,0,0,0,0,0,0,0,0,0,0,0,0,0,0,0,0,0,0,0,0,0,0,0,0,0,0,0,0,0,0,0,0,0
66.3,71.6,15.8,0,0,0,0,0,12.6,0,0,0,0,0,0,0,0,0,0,0,0,0,0,0,0,0,0,0,0,0,0,0,0,0,0,0,0,0,0,0,0,0,0,0,0,0,0
69.7,72.3,15,0,0,0,0,0,12.7,0,0,0,0,0,0,0,0,0,0,0,0,0,0,0,0,0,0,0,0,0,0,0,0,0,0,0,0,0,0,0,0,0,0,0,0,0,0
70.9,77.1,10,0,0,0,0,0,12.9,0,0,0,0,0,0,0,0,0,0,0,0,0,0,0,0,0,0,0,0,0,0,0,0,0,0,0,0,0,0,0,0,0,0,0,0,0,0
70.4,67.7,19.4,0,0,0,0,0,12.9,0,0,0,0,0,0,0,0,0,0,0,0,0,0,0,0,0,0,0,0,0,0,0,0,0,0,0,0,0,0,0,0,0,0,0,0,0,0
69.6,74,13,0,0,0,0,0,13,0,0,0,0,0,0,0,0,0,0,0,0,0,0,0,0,0,0,0,0,0,0,0,0,0,0,0,0,0,0,0,0,0,0,0,0,0,0
67,75,11.8,0,0,0,0,0,13.2,0,0,0,0,0,0,0,0,0,0,0,0,0,0,0,0,0,0,0,0,0,0,0,0,0,0,0,0,0,0,0,0,0,0,0,0,0,0
67.5,75.6,11.1,0,0,0,0,0,13.3,0,0,0,0,0,0,0,0,0,0,0,0,0,0,0,0,0,0,0,0,0,0,0,0,0,0,0,0,0,0,0,0,0,0,0,0,0,0
71.3,70,16.7,0,0,0,0,0,13.3,0,0,0,0,0,0,0,0,0,0,0,0,0,0,0,0,0,0,0,0,0,0,0,0,0,0,0,0,0,0,0,0,0,0,0,0,0,0
69.4,66.7,20,0,0,0,0,0,13.3,0,0,0,0,0,0,0,0,0,0,0,0,0,0,0,0,0,0,0,0,0,0,0,0,0,0,0,0,0,0,0,0,0,0,0,0,0,0
70.4,60,26.7,0,0,0,0,0,13.3,0,0,0,0,0,0,0,0,0,0,0,0,0,0,0,0,0,0,0,0,0,0,0,0,0,0,0,0,0,0,0,0,0,0,0,0,0,0
68.2,53.4,33.3,0,0,0,0,0,13.3,0,0,0,0,0,0,0,0,0,0,0,0,0,0,0,0,0,0,0,0,0,0,0,0,0,0,0,0,0,0,0,0,0,0,0,0,0,0
65.6,76.5,10,0,0,0,0,0,13.5,0,0,0,0,0,0,0,0,0,0,0,0,0,0,0,0,0,0,0,0,0,0,0,0,0,0,0,0,0,0,0,0,0,0,0,0,0,0
70.7,77.3,9.1,0,0,0,0,0,13.6,0,0,0,0,0,0,0,0,0,0,0,0,0,0,0,0,0,0,0,0,0,0,0,0,0,0,0,0,0,0,0,0,0,0,0,0,0,0
70.1,79,7,0,0,0,0,0,14,0,0,0,0,0,0,0,0,0,0,0,0,0,0,0,0,0,0,0,0,0,0,0,0,0,0,0,0,0,0,0,0,0,0,0,0,0,0
72,56,30,0,0,0,0,0,14,0,0,0,0,0,0,0,0,0,0,0,0,0,0,0,0,0,0,0,0,0,0,0,0,0,0,0,0,0,0,0,0,0,0,0,0,0,0
71.9,80.8,5,0,0,0,0,0,14.2,0,0,0,0,0,0,0,0,0,0,0,0,0,0,0,0,0,0,0,0,0,0,0,0,0,0,0,0,0,0,0,0,0,0,0,0,0,0
71.9,57.1,28.6,0,0,0,0,0,14.3,0,0,0,0,0,0,0,0,0,0,0,0,0,0,0,0,0,0,0,0,0,0,0,0,0,0,0,0,0,0,0,0,0,0,0,0,0,0
74.4,81.9,3.6,0,0,0,0,0,14.5,0,0,0,0,0,0,0,0,0,0,0,0,0,0,0,0,0,0,0,0,0,0,0,0,0,0,0,0,0,0,0,0,0,0,0,0,0,0
76.6,80,5,0,0,0,0,0,15,0,0,0,0,0,0,0,0,0,0,0,0,0,0,0,0,0,0,0,0,0,0,0,0,0,0,0,0,0,0,0,0,0,0,0,0,0,0
72.8,77.5,7.5,0,0,0,0,0,15,0,0,0,0,0,0,0,0,0,0,0,0,0,0,0,0,0,0,0,0,0,0,0,0,0,0,0,0,0,0,0,0,0,0,0,0,0,0
73.6,75,10,0,0,0,0,0,15,0,0,0,0,0,0,0,0,0,0,0,0,0,0,0,0,0,0,0,0,0,0,0,0,0,0,0,0,0,0,0,0,0,0,0,0,0,0
75.1,72.5,12.5,0,0,0,0,0,15,0,0,0,0,0,0,0,0,0,0,0,0,0,0,0,0,0,0,0,0,0,0,0,0,0,0,0,0,0,0,0,0,0,0,0,0,0,0
73.9,66.7,18.3,0,0,0,0,0,15,0,0,0,0,0,0,0,0,0,0,0,0,0,0,0,0,0,0,0,0,0,0,0,0,0,0,0,0,0,0,0,0,0,0,0,0,0,0
76.9,66.3,18.7,0,0,0,0,0,15,0,0,0,0,0,0,0,0,0,0,0,0,0,0,0,0,0,0,0,0,0,0,0,0,0,0,0,0,0,0,0,0,0,0,0,0,0,0
69.2,65,20,0,0,0,0,0,15,0,0,0,0,0,0,0,0,0,0,0,0,0,0,0,0,0,0,0,0,0,0,0,0,0,0,0,0,0,0,0,0,0,0,0,0,0,0
72.3,57.5,27.5,0,0,0,0,0,15,0,0,0,0,0,0,0,0,0,0,0,0,0,0,0,0,0,0,0,0,0,0,0,0,0,0,0,0,0,0,0,0,0,0,0,0,0,0
102.4,55,30,0,0,0,0,0,15,0,0,0,0,0,0,0,0,0,0,0,0,0,0,0,0,0,0,0,0,0,0,0,0,0,0,0,0,0,0,0,0,0,0,0,0,0,0
71.8,45,40,0,0,0,0,0,15,0,0,0,0,0,0,0,0,0,0,0,0,0,0,0,0,0,0,0,0,0,0,0,0,0,0,0,0,0,0,0,0,0,0,0,0,0,0
77.1,62.8,21.5,0,0,0,0,0,15.7,0,0,0,0,0,0,0,0,0,0,0,0,0,0,0,0,0,0,0,0,0,0,0,0,0,0,0,0,0,0,0,0,0,0,0,0,0,0
80.7,64,20,0,0,0,0,0,16,0,0,0,0,0,0,0,0,0,0,0,0,0,0,0,0,0,0,0,0,0,0,0,0,0,0,0,0,0,0,0,0,0,0,0,0,0,0
77.9,65,18.7,0,0,0,0,0,16.3,0,0,0,0,0,0,0,0,0,0,0,0,0,0,0,0,0,0,0,0,0,0,0,0,0,0,0,0,0,0,0,0,0,0,0,0,0,0
79,70,13.6,0,0,0,0,0,16.4,0,0,0,0,0,0,0,0,0,0,0,0,0,0,0,0,0,0,0,0,0,0,0,0,0,0,0,0,0,0,0,0,0,0,0,0,0,0
78.3,66,17.5,0,0,0,0,0,16.5,0,0,0,0,0,0,0,0,0,0,0,0,0,0,0,0,0,0,0,0,0,0,0,0,0,0,0,0,0,0,0,0,0,0,0,0,0,0
81.4,75,8.3,0,0,0,0,0,16.7,0,0,0,0,0,0,0,0,0,0,0,0,0,0,0,0,0,0,0,0,0,0,0,0,0,0,0,0,0,0,0,0,0,0,0,0,0,0
78.1,50,33.3,0,0,0,0,0,16.7,0,0,0,0,0,0,0,0,0,0,0,0,0,0,0,0,0,0,0,0,0,0,0,0,0,0,0,0,0,0,0,0,0,0,0,0,0,0
83.8,68,15,0,0,0,0,0,17,0,0,0,0,0,0,0,0,0,0,0,0,0,0,0,0,0,0,0,0,0,0,0,0,0,0,0,0,0,0,0,0,0,0,0,0,0,0
82.1,68.6,14.3,0,0,0,0,0,17.1,0,0,0,0,0,0,0,0,0,0,0,0,0,0,0,0,0,0,0,0,0,0,0,0,0,0,0,0,0,0,0,0,0,0,0,0,0,0
82.7,65.8,17.1,0,0,0,0,0,17.1,0,0,0,0,0,0,0,0,0,0,0,0,0,0,0,0,0,0,0,0,0,0,0,0,0,0,0,0,0,0,0,0,0,0,0,0,0,0
82.1,70,12.5,0,0,0,0,0,17.5,0,0,0,0,0,0,0,0,0,0,0,0,0,0,0,0,0,0,0,0,0,0,0,0,0,0,0,0,0,0,0,0,0,0,0,0,0,0
83.1,65,17.5,0,0,0,0,0,17.5,0,0,0,0,0,0,0,0,0,0,0,0,0,0,0,0,0,0,0,0,0,0,0,0,0,0,0,0,0,0,0,0,0,0,0,0,0,0
76.8,52.5,30,0,0,0,0,0,17.5,0,0,0,0,0,0,0,0,0,0,0,0,0,0,0,0,0,0,0,0,0,0,0,0,0,0,0,0,0,0,0,0,0,0,0,0,0,0
82.5,70.6,11.8,0,0,0,0,0,17.6,0,0,0,0,0,0,0,0,0,0,0,0,0,0,0,0,0,0,0,0,0,0,0,0,0,0,0,0,0,0,0,0,0,0,0,0,0,0
85.4,60,22.2,0,0,0,0,0,17.8,0,0,0,0,0,0,0,0,0,0,0,0,0,0,0,0,0,0,0,0,0,0,0,0,0,0,0,0,0,0,0,0,0,0,0,0,0,0
85.2,72,10,0,0,0,0,0,18,0,0,0,0,0,0,0,0,0,0,0,0,0,0,0,0,0,0,0,0,0,0,0,0,0,0,0,0,0,0,0,0,0,0,0,0,0,0
85.6,70,12,0,0,0,0,0,18,0,0,0,0,0,0,0,0,0,0,0,0,0,0,0,0,0,0,0,0,0,0,0,0,0,0,0,0,0,0,0,0,0,0,0,0,0,0
85.6,72.7,9.1,0,0,0,0,0,18.2,0,0,0,0,0,0,0,0,0,0,0,0,0,0,0,0,0,0,0,0,0,0,0,0,0,0,0,0,0,0,0,0,0,0,0,0,0,0
82.7,66.7,15.1,0,0,0,0,0,18.2,0,0,0,0,0,0,0,0,0,0,0,0,0,0,0,0,0,0,0,0,0,0,0,0,0,0,0,0,0,0,0,0,0,0,0,0,0,0
79.2,63.6,18.2,0,0,0,0,0,18.2,0,0,0,0,0,0,0,0,0,0,0,0,0,0,0,0,0,0,0,0,0,0,0,0,0,0,0,0,0,0,0,0,0,0,0,0,0,0
80.5,55,26.7,0,0,0,0,0,18.3,0,0,0,0,0,0,0,0,0,0,0,0,0,0,0,0,0,0,0,0,0,0,0,0,0,0,0,0,0,0,0,0,0,0,0,0,0,0
88.6,75,6.3,0,0,0,0,0,18.7,0,0,0,0,0,0,0,0,0,0,0,0,0,0,0,0,0,0,0,0,0,0,0,0,0,0,0,0,0,0,0,0,0,0,0,0,0,0
80.5,56.3,25,0,0,0,0,0,18.7,0,0,0,0,0,0,0,0,0,0,0,0,0,0,0,0,0,0,0,0,0,0,0,0,0,0,0,0,0,0,0,0,0,0,0,0,0,0
88.9,76,5,0,0,0,0,0,19,0,0,0,0,0,0,0,0,0,0,0,0,0,0,0,0,0,0,0,0,0,0,0,0,0,0,0,0,0,0,0,0,0,0,0,0,0,0
84.4,62,19,0,0,0,0,0,19,0,0,0,0,0,0,0,0,0,0,0,0,0,0,0,0,0,0,0,0,0,0,0,0,0,0,0,0,0,0,0,0,0,0,0,0,0,0
83.6,57.2,23.8,0,0,0,0,0,19,0,0,0,0,0,0,0,0,0,0,0,0,0,0,0,0,0,0,0,0,0,0,0,0,0,0,0,0,0,0,0,0,0,0,0,0,0,0
82.4,65,15.9,0,0,0,0,0,19.1,0,0,0,0,0,0,0,0,0,0,0,0,0,0,0,0,0,0,0,0,0,0,0,0,0,0,0,0,0,0,0,0,0,0,0,0,0,0
95.7,77.5,3.1,0,0,0,0,0,19.4,0,0,0,0,0,0,0,0,0,0,0,0,0,0,0,0,0,0,0,0,0,0,0,0,0,0,0,0,0,0,0,0,0,0,0,0,0,0
93.4,75.5,5,0,0,0,0,0,19.5,0,0,0,0,0,0,0,0,0,0,0,0,0,0,0,0,0,0,0,0,0,0,0,0,0,0,0,0,0,0,0,0,0,0,0,0,0,0
87.7,58.9,21.5,0,0,0,0,0,19.6,0,0,0,0,0,0,0,0,0,0,0,0,0,0,0,0,0,0,0,0,0,0,0,0,0,0,0,0,0,0,0,0,0,0,0,0,0,0
90.5,66.7,13.3,0,0,0,0,0,20,0,0,0,0,0,0,0,0,0,0,0,0,0,0,0,0,0,0,0,0,0,0,0,0,0,0,0,0,0,0,0,0,0,0,0,0,0,0
80,65,15,0,0,0,0,0,20,0,0,0,0,0,0,0,0,0,0,0,0,0,0,0,0,0,0,0,0,0,0,0,0,0,0,0,0,0,0,0,0,0,0,0,0,0,0
90.3,63.3,16.7,0,0,0,0,0,20,0,0,0,0,0,0,0,0,0,0,0,0,0,0,0,0,0,0,0,0,0,0,0,0,0,0,0,0,0,0,0,0,0,0,0,0,0,0
88.6,62.2,17.8,0,0,0,0,0,20,0,0,0,0,0,0,0,0,0,0,0,0,0,0,0,0,0,0,0,0,0,0,0,0,0,0,0,0,0,0,0,0,0,0,0,0,0,0
88.1,55,25,0,0,0,0,0,20,0,0,0,0,0,0,0,0,0,0,0,0,0,0,0,0,0,0,0,0,0,0,0,0,0,0,0,0,0,0,0,0,0,0,0,0,0,0
88.6,50,30,0,0,0,0,0,20,0,0,0,0,0,0,0,0,0,0,0,0,0,0,0,0,0,0,0,0,0,0,0,0,0,0,0,0,0,0,0,0,0,0,0,0,0,0
83.5,60.8,19,0,0,0,0,0,20.2,0,0,0,0,0,0,0,0,0,0,0,0,0,0,0,0,0,0,0,0,0,0,0,0,0,0,0,0,0,0,0,0,0,0,0,0,0,0
88.9,62.1,17.2,0,0,0,0,0,20.7,0,0,0,0,0,0,0,0,0,0,0,0,0,0,0,0,0,0,0,0,0,0,0,0,0,0,0,0,0,0,0,0,0,0,0,0,0,0
89.5,58,21,0,0,0,0,0,21,0,0,0,0,0,0,0,0,0,0,0,0,0,0,0,0,0,0,0,0,0,0,0,0,0,0,0,0,0,0,0,0,0,0,0,0,0,0
91.2,63.5,15,0,0,0,0,0,21.5,0,0,0,0,0,0,0,0,0,0,0,0,0,0,0,0,0,0,0,0,0,0,0,0,0,0,0,0,0,0,0,0,0,0,0,0,0,0
91.3,64.3,14.3,0,0,0,0,0,21.4,0,0,0,0,0,0,0,0,0,0,0,0,0,0,0,0,0,0,0,0,0,0,0,0,0,0,0,0,0,0,0,0,0,0,0,0,0,0
87.8,65,13.3,0,0,0,0,0,21.7,0,0,0,0,0,0,0,0,0,0,0,0,0,0,0,0,0,0,0,0,0,0,0,0,0,0,0,0,0,0,0,0,0,0,0,0,0,0
97.5,60,18.2,0,0,0,0,0,21.8,0,0,0,0,0,0,0,0,0,0,0,0,0,0,0,0,0,0,0,0,0,0,0,0,0,0,0,0,0,0,0,0,0,0,0,0,0,0
95.1,66.7,11.1,0,0,0,0,0,22.2,0,0,0,0,0,0,0,0,0,0,0,0,0,0,0,0,0,0,0,0,0,0,0,0,0,0,0,0,0,0,0,0,0,0,0,0,0,0
97.1,50,27.8,0,0,0,0,0,22.2,0,0,0,0,0,0,0,0,0,0,0,0,0,0,0,0,0,0,0,0,0,0,0,0,0,0,0,0,0,0,0,0,0,0,0,0,0,0
95.8,44.5,33.3,0,0,0,0,0,22.2,0,0,0,0,0,0,0,0,0,0,0,0,0,0,0,0,0,0,0,0,0,0,0,0,0,0,0,0,0,0,0,0,0,0,0,0,0,0
103,67.5,10,0,0,0,0,0,22.5,0,0,0,0,0,0,0,0,0,0,0,0,0,0,0,0,0,0,0,0,0,0,0,0,0,0,0,0,0,0,0,0,0,0,0,0,0,0
96.3,62.5,15,0,0,0,0,0,22.5,0,0,0,0,0,0,0,0,0,0,0,0,0,0,0,0,0,0,0,0,0,0,0,0,0,0,0,0,0,0,0,0,0,0,0,0,0,0
96.7,57.5,20,0,0,0,0,0,22.5,0,0,0,0,0,0,0,0,0,0,0,0,0,0,0,0,0,0,0,0,0,0,0,0,0,0,0,0,0,0,0,0,0,0,0,0,0,0
96.1,55,22.5,0,0,0,0,0,22.5,0,0,0,0,0,0,0,0,0,0,0,0,0,0,0,0,0,0,0,0,0,0,0,0,0,0,0,0,0,0,0,0,0,0,0,0,0,0
94.6,52.5,25,0,0,0,0,0,22.5,0,0,0,0,0,0,0,0,0,0,0,0,0,0,0,0,0,0,0,0,0,0,0,0,0,0,0,0,0,0,0,0,0,0,0,0,0,0
100,60,17.1,0,0,0,0,0,22.9,0,0,0,0,0,0,0,0,0,0,0,0,0,0,0,0,0,0,0,0,0,0,0,0,0,0,0,0,0,0,0,0,0,0,0,0,0,0
89.4,54,23,0,0,0,0,0,23,0,0,0,0,0,0,0,0,0,0,0,0,0,0,0,0,0,0,0,0,0,0,0,0,0,0,0,0,0,0,0,0,0,0,0,0,0,0
102,70.3,6.7,0,0,0,0,0,23,0,0,0,0,0,0,0,0,0,0,0,0,0,0,0,0,0,0,0,0,0,0,0,0,0,0,0,0,0,0,0,0,0,0,0,0,0,0
95.4,65,11.7,0,0,0,0,0,23.3,0,0,0,0,0,0,0,0,0,0,0,0,0,0,0,0,0,0,0,0,0,0,0,0,0,0,0,0,0,0,0,0,0,0,0,0,0,0
93.1,46.7,30,0,0,0,0,0,23.3,0,0,0,0,0,0,0,0,0,0,0,0,0,0,0,0,0,0,0,0,0,0,0,0,0,0,0,0,0,0,0,0,0,0,0,0,0,0
108,71.3,5,0,0,0,0,0,23.7,0,0,0,0,0,0,0,0,0,0,0,0,0,0,0,0,0,0,0,0,0,0,0,0,0,0,0,0,0,0,0,0,0,0,0,0,0,0
98.6,52,24,0,0,0,0,0,24,0,0,0,0,0,0,0,0,0,0,0,0,0,0,0,0,0,0,0,0,0,0,0,0,0,0,0,0,0,0,0,0,0,0,0,0,0,0
99.3,48.3,27.5,0,0,0,0,0,24.2,0,0,0,0,0,0,0,0,0,0,0,0,0,0,0,0,0,0,0,0,0,0,0,0,0,0,0,0,0,0,0,0,0,0,0,0,0,0
117,70,5,0,0,0,0,0,25,0,0,0,0,0,0,0,0,0,0,0,0,0,0,0,0,0,0,0,0,0,0,0,0,0,0,0,0,0,0,0,0,0,0,0,0,0,0
105,66.7,8.3,0,0,0,0,0,25,0,0,0,0,0,0,0,0,0,0,0,0,0,0,0,0,0,0,0,0,0,0,0,0,0,0,0,0,0,0,0,0,0,0,0,0,0,0
102.8,65,10,0,0,0,0,0,25,0,0,0,0,0,0,0,0,0,0,0,0,0,0,0,0,0,0,0,0,0,0,0,0,0,0,0,0,0,0,0,0,0,0,0,0,0,0
105,62.5,12.5,0,0,0,0,0,25,0,0,0,0,0,0,0,0,0,0,0,0,0,0,0,0,0,0,0,0,0,0,0,0,0,0,0,0,0,0,0,0,0,0,0,0,0,0
104,62.09,15.18,0,0,0,0,0,22.73,0,0,0,0,0,0,0,0,0,0,0,0,0,0,0,0,0,0,0,0,0,0,0,0,0,0,0,0,0,0,0,0,0,0,0,0,0,0
101,55,20,0,0,0,0,0,25,0,0,0,0,0,0,0,0,0,0,0,0,0,0,0,0,0,0,0,0,0,0,0,0,0,0,0,0,0,0,0,0,0,0,0,0,0,0
103,54.2,20.8,0,0,0,0,0,25,0,0,0,0,0,0,0,0,0,0,0,0,0,0,0,0,0,0,0,0,0,0,0,0,0,0,0,0,0,0,0,0,0,0,0,0,0,0
103,47.5,27.5,0,0,0,0,0,25,0,0,0,0,0,0,0,0,0,0,0,0,0,0,0,0,0,0,0,0,0,0,0,0,0,0,0,0,0,0,0,0,0,0,0,0,0,0
100,45,30,0,0,0,0,0,25,0,0,0,0,0,0,0,0,0,0,0,0,0,0,0,0,0,0,0,0,0,0,0,0,0,0,0,0,0,0,0,0,0,0,0,0,0,0
104,41.7,33.3,0,0,0,0,0,25,0,0,0,0,0,0,0,0,0,0,0,0,0,0,0,0,0,0,0,0,0,0,0,0,0,0,0,0,0,0,0,0,0,0,0,0,0,0
101,37.5,37.5,0,0,0,0,0,25,0,0,0,0,0,0,0,0,0,0,0,0,0,0,0,0,0,0,0,0,0,0,0,0,0,0,0,0,0,0,0,0,0,0,0,0,0,0
102,51,23.5,0,0,0,0,0,25.5,0,0,0,0,0,0,0,0,0,0,0,0,0,0,0,0,0,0,0,0,0,0,0,0,0,0,0,0,0,0,0,0,0,0,0,0,0,0
104,52.2,21.7,0,0,0,0,0,26.1,0,0,0,0,0,0,0,0,0,0,0,0,0,0,0,0,0,0,0,0,0,0,0,0,0,0,0,0,0,0,0,0,0,0,0,0,0,0
114,60,13.3,0,0,0,0,0,26.7,0,0,0,0,0,0,0,0,0,0,0,0,0,0,0,0,0,0,0,0,0,0,0,0,0,0,0,0,0,0,0,0,0,0,0,0,0,0
107,53.3,20,0,0,0,0,0,26.7,0,0,0,0,0,0,0,0,0,0,0,0,0,0,0,0,0,0,0,0,0,0,0,0,0,0,0,0,0,0,0,0,0,0,0,0,0,0
103,54.5,18.2,0,0,0,0,0,27.3,0,0,0,0,0,0,0,0,0,0,0,0,0,0,0,0,0,0,0,0,0,0,0,0,0,0,0,0,0,0,0,0,0,0,0,0,0,0
108,50,22.7,0,0,0,0,0,27.3,0,0,0,0,0,0,0,0,0,0,0,0,0,0,0,0,0,0,0,0,0,0,0,0,0,0,0,0,0,0,0,0,0,0,0,0,0,0
108,47.8,24.9,0,0,0,0,0,27.3,0,0,0,0,0,0,0,0,0,0,0,0,0,0,0,0,0,0,0,0,0,0,0,0,0,0,0,0,0,0,0,0,0,0,0,0,0,0
111,47.5,25,0,0,0,0,0,27.5,0,0,0,0,0,0,0,0,0,0,0,0,0,0,0,0,0,0,0,0,0,0,0,0,0,0,0,0,0,0,0,0,0,0,0,0,0,0
103,45,27.5,0,0,0,0,0,27.5,0,0,0,0,0,0,0,0,0,0,0,0,0,0,0,0,0,0,0,0,0,0,0,0,0,0,0,0,0,0,0,0,0,0,0,0,0,0
108,42.5,30,0,0,0,0,0,27.5,0,0,0,0,0,0,0,0,0,0,0,0,0,0,0,0,0,0,0,0,0,0,0,0,0,0,0,0,0,0,0,0,0,0,0,0,0,0
114,56,16,0,0,0,0,0,28,0,0,0,0,0,0,0,0,0,0,0,0,0,0,0,0,0,0,0,0,0,0,0,0,0,0,0,0,0,0,0,0,0,0,0,0,0,0
125,66.7,5,0,0,0,0,0,28.3,0,0,0,0,0,0,0,0,0,0,0,0,0,0,0,0,0,0,0,0,0,0,0,0,0,0,0,0,0,0,0,0,0,0,0,0,0,0
122,56.7,15,0,0,0,0,0,28.3,0,0,0,0,0,0,0,0,0,0,0,0,0,0,0,0,0,0,0,0,0,0,0,0,0,0,0,0,0,0,0,0,0,0,0,0,0,0
129,65,5,0,0,0,0,0,30,0,0,0,0,0,0,0,0,0,0,0,0,0,0,0,0,0,0,0,0,0,0,0,0,0,0,0,0,0,0,0,0,0,0,0,0,0,0
123,55,15,0,0,0,0,0,30,0,0,0,0,0,0,0,0,0,0,0,0,0,0,0,0,0,0,0,0,0,0,0,0,0,0,0,0,0,0,0,0,0,0,0,0,0,0
121,54.5,15.5,0,0,0,0,0,30,0,0,0,0,0,0,0,0,0,0,0,0,0,0,0,0,0,0,0,0,0,0,0,0,0,0,0,0,0,0,0,0,0,0,0,0,0,0
120,50,20,0,0,0,0,0,30,0,0,0,0,0,0,0,0,0,0,0,0,0,0,0,0,0,0,0,0,0,0,0,0,0,0,0,0,0,0,0,0,0,0,0,0,0,0
116,45,25,0,0,0,0,0,30,0,0,0,0,0,0,0,0,0,0,0,0,0,0,0,0,0,0,0,0,0,0,0,0,0,0,0,0,0,0,0,0,0,0,0,0,0,0
118,42.5,27.5,0,0,0,0,0,30,0,0,0,0,0,0,0,0,0,0,0,0,0,0,0,0,0,0,0,0,0,0,0,0,0,0,0,0,0,0,0,0,0,0,0,0,0,0
117,40,30,0,0,0,0,0,30,0,0,0,0,0,0,0,0,0,0,0,0,0,0,0,0,0,0,0,0,0,0,0,0,0,0,0,0,0,0,0,0,0,0,0,0,0,0
114,36.7,33.3,0,0,0,0,0,30,0,0,0,0,0,0,0,0,0,0,0,0,0,0,0,0,0,0,0,0,0,0,0,0,0,0,0,0,0,0,0,0,0,0,0,0,0,0
113,32.5,37.5,0,0,0,0,0,30,0,0,0,0,0,0,0,0,0,0,0,0,0,0,0,0,0,0,0,0,0,0,0,0,0,0,0,0,0,0,0,0,0,0,0,0,0,0
133,63.4,5,0,0,0,0,0,31.6,0,0,0,0,0,0,0,0,0,0,0,0,0,0,0,0,0,0,0,0,0,0,0,0,0,0,0,0,0,0,0,0,0,0,0,0,0,0
133,34,30,0,0,0,0,0,36,0,0,0,0,0,0,0,0,0,0,0,0,0,0,0,0,0,0,0,0,0,0,0,0,0,0,0,0,0,0,0,0,0,0,0,0,0,0
142,37.5,25,0,0,0,0,0,37.5,0,0,0,0,0,0,0,0,0,0,0,0,0,0,0,0,0,0,0,0,0,0,0,0,0,0,0,0,0,0,0,0,0,0,0,0,0,0
162,46.7,13.3,0,0,0,0,0,40,0,0,0,0,0,0,0,0,0,0,0,0,0,0,0,0,0,0,0,0,0,0,0,0,0,0,0,0,0,0,0,0,0,0,0,0,0,0
162,40,20,0,0,0,0,0,40,0,0,0,0,0,0,0,0,0,0,0,0,0,0,0,0,0,0,0,0,0,0,0,0,0,0,0,0,0,0,0,0,0,0,0,0,0,0
66.4,80,10,0,0,0,0,0,0,10,0,0,0,0,0,0,0,0,0,0,0,0,0,0,0,0,0,0,0,0,0,0,0,0,0,0,0,0,0,0,0,0,0,0,0,0,0
70.2,77.4,11.3,0,0,0,0,0,0,11.3,0,0,0,0,0,0,0,0,0,0,0,0,0,0,0,0,0,0,0,0,0,0,0,0,0,0,0,0,0,0,0,0,0,0,0,0,0
75.8,75,12.5,0,0,0,0,0,0,12.5,0,0,0,0,0,0,0,0,0,0,0,0,0,0,0,0,0,0,0,0,0,0,0,0,0,0,0,0,0,0,0,0,0,0,0,0,0
76.2,74,13,0,0,0,0,0,0,13,0,0,0,0,0,0,0,0,0,0,0,0,0,0,0,0,0,0,0,0,0,0,0,0,0,0,0,0,0,0,0,0,0,0,0,0,0
80.8,70,15,0,0,0,0,0,0,15,0,0,0,0,0,0,0,0,0,0,0,0,0,0,0,0,0,0,0,0,0,0,0,0,0,0,0,0,0,0,0,0,0,0,0,0,0
87.6,66.6,16.7,0,0,0,0,0,0,16.7,0,0,0,0,0,0,0,0,0,0,0,0,0,0,0,0,0,0,0,0,0,0,0,0,0,0,0,0,0,0,0,0,0,0,0,0,0
89,65.6,17.2,0,0,0,0,0,0,17.2,0,0,0,0,0,0,0,0,0,0,0,0,0,0,0,0,0,0,0,0,0,0,0,0,0,0,0,0,0,0,0,0,0,0,0,0,0
89.6,65,17.5,0,0,0,0,0,0,17.5,0,0,0,0,0,0,0,0,0,0,0,0,0,0,0,0,0,0,0,0,0,0,0,0,0,0,0,0,0,0,0,0,0,0,0,0,0
92.3,63.6,18.2,0,0,0,0,0,0,18.2,0,0,0,0,0,0,0,0,0,0,0,0,0,0,0,0,0,0,0,0,0,0,0,0,0,0,0,0,0,0,0,0,0,0,0,0,0
96.6,62,19,0,0,0,0,0,0,19,0,0,0,0,0,0,0,0,0,0,0,0,0,0,0,0,0,0,0,0,0,0,0,0,0,0,0,0,0,0,0,0,0,0,0,0,0
94,60,20,0,0,0,0,0,0,20,0,0,0,0,0,0,0,0,0,0,0,0,0,0,0,0,0,0,0,0,0,0,0,0,0,0,0,0,0,0,0,0,0,0,0,0,0
101,58,21,0,0,0,0,0,0,21,0,0,0,0,0,0,0,0,0,0,0,0,0,0,0,0,0,0,0,0,0,0,0,0,0,0,0,0,0,0,0,0,0,0,0,0,0
112,56,22,0,0,0,0,0,0,22,0,0,0,0,0,0,0,0,0,0,0,0,0,0,0,0,0,0,0,0,0,0,0,0,0,0,0,0,0,0,0,0,0,0,0,0,0
115,55,22.5,0,0,0,0,0,0,22.5,0,0,0,0,0,0,0,0,0,0,0,0,0,0,0,0,0,0,0,0,0,0,0,0,0,0,0,0,0,0,0,0,0,0,0,0,0
114,54,23,0,0,0,0,0,0,23,0,0,0,0,0,0,0,0,0,0,0,0,0,0,0,0,0,0,0,0,0,0,0,0,0,0,0,0,0,0,0,0,0,0,0,0,0
121,50,25,0,0,0,0,0,0,25,0,0,0,0,0,0,0,0,0,0,0,0,0,0,0,0,0,0,0,0,0,0,0,0,0,0,0,0,0,0,0,0,0,0,0,0,0
125,45,27.5,0,0,0,0,0,0,27.5,0,0,0,0,0,0,0,0,0,0,0,0,0,0,0,0,0,0,0,0,0,0,0,0,0,0,0,0,0,0,0,0,0,0,0,0,0
126,56,16,0,0,0,0,0,0,28,0,0,0,0,0,0,0,0,0,0,0,0,0,0,0,0,0,0,0,0,0,0,0,0,0,0,0,0,0,0,0,0,0,0,0,0,0
125,52.2,21.7,0,0,0,0,0,0,26.1,0,0,0,0,0,0,0,0,0,0,0,0,0,0,0,0,0,0,0,0,0,0,0,0,0,0,0,0,0,0,0,0,0,0,0,0,0
128,51,23.5,0,0,0,0,0,0,25.5,0,0,0,0,0,0,0,0,0,0,0,0,0,0,0,0,0,0,0,0,0,0,0,0,0,0,0,0,0,0,0,0,0,0,0,0,0
113,48.3,27.5,0,0,0,0,0,0,24.2,0,0,0,0,0,0,0,0,0,0,0,0,0,0,0,0,0,0,0,0,0,0,0,0,0,0,0,0,0,0,0,0,0,0,0,0,0
100,46.7,30,0,0,0,0,0,0,23.3,0,0,0,0,0,0,0,0,0,0,0,0,0,0,0,0,0,0,0,0,0,0,0,0,0,0,0,0,0,0,0,0,0,0,0,0,0
96.4,44.5,33.3,0,0,0,0,0,0,22.2,0,0,0,0,0,0,0,0,0,0,0,0,0,0,0,0,0,0,0,0,0,0,0,0,0,0,0,0,0,0,0,0,0,0,0,0,0
102,40,40,0,0,0,0,0,0,20,0,0,0,0,0,0,0,0,0,0,0,0,0,0,0,0,0,0,0,0,0,0,0,0,0,0,0,0,0,0,0,0,0,0,0,0,0
112,70,6.7,0,0,0,0,0,0,23.3,0,0,0,0,0,0,0,0,0,0,0,0,0,0,0,0,0,0,0,0,0,0,0,0,0,0,0,0,0,0,0,0,0,0,0,0,0
112,67.5,10,0,0,0,0,0,0,22.5,0,0,0,0,0,0,0,0,0,0,0,0,0,0,0,0,0,0,0,0,0,0,0,0,0,0,0,0,0,0,0,0,0,0,0,0,0
111,66.7,11.1,0,0,0,0,0,0,22.2,0,0,0,0,0,0,0,0,0,0,0,0,0,0,0,0,0,0,0,0,0,0,0,0,0,0,0,0,0,0,0,0,0,0,0,0,0
102,64.3,14.3,0,0,0,0,0,0,21.4,0,0,0,0,0,0,0,0,0,0,0,0,0,0,0,0,0,0,0,0,0,0,0,0,0,0,0,0,0,0,0,0,0,0,0,0,0
94,57.1,23.8,0,0,0,0,0,0,19.1,0,0,0,0,0,0,0,0,0,0,0,0,0,0,0,0,0,0,0,0,0,0,0,0,0,0,0,0,0,0,0,0,0,0,0,0,0
91.2,56.2,25,0,0,0,0,0,0,18.8,0,0,0,0,0,0,0,0,0,0,0,0,0,0,0,0,0,0,0,0,0,0,0,0,0,0,0,0,0,0,0,0,0,0,0,0,0
92.4,54.9,26.7,0,0,0,0,0,0,18.4,0,0,0,0,0,0,0,0,0,0,0,0,0,0,0,0,0,0,0,0,0,0,0,0,0,0,0,0,0,0,0,0,0,0,0,0,0
92.1,52.5,30,0,0,0,0,0,0,17.5,0,0,0,0,0,0,0,0,0,0,0,0,0,0,0,0,0,0,0,0,0,0,0,0,0,0,0,0,0,0,0,0,0,0,0,0,0
88.3,50,33.3,0,0,0,0,0,0,16.7,0,0,0,0,0,0,0,0,0,0,0,0,0,0,0,0,0,0,0,0,0,0,0,0,0,0,0,0,0,0,0,0,0,0,0,0,0
95,45,40,0,0,0,0,0,0,15,0,0,0,0,0,0,0,0,0,0,0,0,0,0,0,0,0,0,0,0,0,0,0,0,0,0,0,0,0,0,0,0,0,0,0,0,0
89.9,77.5,3.1,0,0,0,0,0,0,19.4,0,0,0,0,0,0,0,0,0,0,0,0,0,0,0,0,0,0,0,0,0,0,0,0,0,0,0,0,0,0,0,0,0,0,0,0,0
93.3,74.96,6.3,0,0,0,0,0,0,18.74,0,0,0,0,0,0,0,0,0,0,0,0,0,0,0,0,0,0,0,0,0,0,0,0,0,0,0,0,0,0,0,0,0,0,0,0,0
88.7,72.72,9.1,0,0,0,0,0,0,18.18,0,0,0,0,0,0,0,0,0,0,0,0,0,0,0,0,0,0,0,0,0,0,0,0,0,0,0,0,0,0,0,0,0,0,0,0,0
90,72,10,0,0,0,0,0,0,18,0,0,0,0,0,0,0,0,0,0,0,0,0,0,0,0,0,0,0,0,0,0,0,0,0,0,0,0,0,0,0,0,0,0,0,0,0
88.2,70.56,11.8,0,0,0,0,0,0,17.64,0,0,0,0,0,0,0,0,0,0,0,0,0,0,0,0,0,0,0,0,0,0,0,0,0,0,0,0,0,0,0,0,0,0,0,0,0
82,70,12.5,0,0,0,0,0,0,17.5,0,0,0,0,0,0,0,0,0,0,0,0,0,0,0,0,0,0,0,0,0,0,0,0,0,0,0,0,0,0,0,0,0,0,0,0,0
85.7,68.56,14.3,0,0,0,0,0,0,17.14,0,0,0,0,0,0,0,0,0,0,0,0,0,0,0,0,0,0,0,0,0,0,0,0,0,0,0,0,0,0,0,0,0,0,0,0,0
85,68,15,0,0,0,0,0,0,17,0,0,0,0,0,0,0,0,0,0,0,0,0,0,0,0,0,0,0,0,0,0,0,0,0,0,0,0,0,0,0,0,0,0,0,0,0
83,66,17.5,0,0,0,0,0,0,16.5,0,0,0,0,0,0,0,0,0,0,0,0,0,0,0,0,0,0,0,0,0,0,0,0,0,0,0,0,0,0,0,0,0,0,0,0,0
81.7,65.04,18.7,0,0,0,0,0,0,16.26,0,0,0,0,0,0,0,0,0,0,0,0,0,0,0,0,0,0,0,0,0,0,0,0,0,0,0,0,0,0,0,0,0,0,0,0,0
80.1,64,20,0,0,0,0,0,0,16,0,0,0,0,0,0,0,0,0,0,0,0,0,0,0,0,0,0,0,0,0,0,0,0,0,0,0,0,0,0,0,0,0,0,0,0,0
81.2,62.8,21.5,0,0,0,0,0,0,15.7,0,0,0,0,0,0,0,0,0,0,0,0,0,0,0,0,0,0,0,0,0,0,0,0,0,0,0,0,0,0,0,0,0,0,0,0,0
80,61.52,23.1,0,0,0,0,0,0,15.38,0,0,0,0,0,0,0,0,0,0,0,0,0,0,0,0,0,0,0,0,0,0,0,0,0,0,0,0,0,0,0,0,0,0,0,0,0
80.6,60,25,0,0,0,0,0,0,15,0,0,0,0,0,0,0,0,0,0,0,0,0,0,0,0,0,0,0,0,0,0,0,0,0,0,0,0,0,0,0,0,0,0,0,0,0
77.4,57.12,28.6,0,0,0,0,0,0,14.28,0,0,0,0,0,0,0,0,0,0,0,0,0,0,0,0,0,0,0,0,0,0,0,0,0,0,0,0,0,0,0,0,0,0,0,0,0
82.4,56,30,0,0,0,0,0,0,14,0,0,0,0,0,0,0,0,0,0,0,0,0,0,0,0,0,0,0,0,0,0,0,0,0,0,0,0,0,0,0,0,0,0,0,0,0
80.4,53.36,33.3,0,0,0,0,0,0,13.34,0,0,0,0,0,0,0,0,0,0,0,0,0,0,0,0,0,0,0,0,0,0,0,0,0,0,0,0,0,0,0,0,0,0,0,0,0
71.1,40,50,0,0,0,0,0,0,10,0,0,0,0,0,0,0,0,0,0,0,0,0,0,0,0,0,0,0,0,0,0,0,0,0,0,0,0,0,0,0,0,0,0,0,0,0
80.6,82,3.6,0,0,0,0,0,0,14.4,0,0,0,0,0,0,0,0,0,0,0,0,0,0,0,0,0,0,0,0,0,0,0,0,0,0,0,0,0,0,0,0,0,0,0,0,0
81.9,79.1,7,0,0,0,0,0,0,13.9,0,0,0,0,0,0,0,0,0,0,0,0,0,0,0,0,0,0,0,0,0,0,0,0,0,0,0,0,0,0,0,0,0,0,0,0,0
76.3,77.3,9.1,0,0,0,0,0,0,13.6,0,0,0,0,0,0,0,0,0,0,0,0,0,0,0,0,0,0,0,0,0,0,0,0,0,0,0,0,0,0,0,0,0,0,0,0,0
76.7,76.6,10,0,0,0,0,0,0,13.4,0,0,0,0,0,0,0,0,0,0,0,0,0,0,0,0,0,0,0,0,0,0,0,0,0,0,0,0,0,0,0,0,0,0,0,0,0
77.8,75.6,11.1,0,0,0,0,0,0,13.3,0,0,0,0,0,0,0,0,0,0,0,0,0,0,0,0,0,0,0,0,0,0,0,0,0,0,0,0,0,0,0,0,0,0,0,0,0
76.9,75,11.8,0,0,0,0,0,0,13.2,0,0,0,0,0,0,0,0,0,0,0,0,0,0,0,0,0,0,0,0,0,0,0,0,0,0,0,0,0,0,0,0,0,0,0,0,0
72.3,72.3,15,0,0,0,0,0,0,12.7,0,0,0,0,0,0,0,0,0,0,0,0,0,0,0,0,0,0,0,0,0,0,0,0,0,0,0,0,0,0,0,0,0,0,0,0,0
72.8,71.6,15.8,0,0,0,0,0,0,12.6,0,0,0,0,0,0,0,0,0,0,0,0,0,0,0,0,0,0,0,0,0,0,0,0,0,0,0,0,0,0,0,0,0,0,0,0,0
73.7,70,17.7,0,0,0,0,0,0,12.3,0,0,0,0,0,0,0,0,0,0,0,0,0,0,0,0,0,0,0,0,0,0,0,0,0,0,0,0,0,0,0,0,0,0,0,0,0
71,68.1,20,0,0,0,0,0,0,11.9,0,0,0,0,0,0,0,0,0,0,0,0,0,0,0,0,0,0,0,0,0,0,0,0,0,0,0,0,0,0,0,0,0,0,0,0,0
71.9,66.7,21.6,0,0,0,0,0,0,11.7,0,0,0,0,0,0,0,0,0,0,0,0,0,0,0,0,0,0,0,0,0,0,0,0,0,0,0,0,0,0,0,0,0,0,0,0,0
72.3,65.1,23.5,0,0,0,0,0,0,11.4,0,0,0,0,0,0,0,0,0,0,0,0,0,0,0,0,0,0,0,0,0,0,0,0,0,0,0,0,0,0,0,0,0,0,0,0,0
69.2,63.8,25,0,0,0,0,0,0,11.2,0,0,0,0,0,0,0,0,0,0,0,0,0,0,0,0,0,0,0,0,0,0,0,0,0,0,0,0,0,0,0,0,0,0,0,0,0
69,61.7,27.5,0,0,0,0,0,0,10.8,0,0,0,0,0,0,0,0,0,0,0,0,0,0,0,0,0,0,0,0,0,0,0,0,0,0,0,0,0,0,0,0,0,0,0,0,0
62.9,60.1,29.4,0,0,0,0,0,0,10.5,0,0,0,0,0,0,0,0,0,0,0,0,0,0,0,0,0,0,0,0,0,0,0,0,0,0,0,0,0,0,0,0,0,0,0,0,0
70.1,59.6,30,0,0,0,0,0,0,10.4,0,0,0,0,0,0,0,0,0,0,0,0,0,0,0,0,0,0,0,0,0,0,0,0,0,0,0,0,0,0,0,0,0,0,0,0,0
69,56.7,33.3,0,0,0,0,0,0,10,0,0,0,0,0,0,0,0,0,0,0,0,0,0,0,0,0,0,0,0,0,0,0,0,0,0,0,0,0,0,0,0,0,0,0,0,0
71.4,50.4,40.8,0,0,0,0,0,0,8.8,0,0,0,0,0,0,0,0,0,0,0,0,0,0,0,0,0,0,0,0,0,0,0,0,0,0,0,0,0,0,0,0,0,0,0,0,0
85.7,0,50,0,0,0,0,0,0,0,0,0,0,0,0,0,0,0,0,0,0,0,0,0,0,0,0,0,0,0,0,50,0,0,0,0,0,0,0,0,0,0,0,0,0,0,0
81.8,0,50,0,0,0,0,0,0,0,0,0,0,0,0,0,0,0,0,2.5,0,2.5,0,0,0,0,0,0,0,0,0,45,0,0,0,0,0,0,0,0,0,0,0,0,0,0,0
79.6,0,50,0,0,0,0,0,0,0,0,0,0,0,0,0,0,0,0,7.5,0,7.5,0,0,0,0,0,0,0,0,0,35,0,0,0,0,0,0,0,0,0,0,0,0,0,0,0
77.5,0,50,0,0,0,0,0,0,0,0,0,0,0,0,0,0,0,0,12.5,0,12.5,0,0,0,0,0,0,0,0,0,25,0,0,0,0,0,0,0,0,0,0,0,0,0,0,0
75.3,0,50,0,0,0,0,0,0,0,0,0,0,0,0,0,0,0,0,17.5,0,17.5,0,0,0,0,0,0,0,0,0,15,0,0,0,0,0,0,0,0,0,0,0,0,0,0,0
74.2,0,50,0,0,0,0,0,0,0,0,0,0,0,0,0,0,0,0,22.5,0,22.5,0,0,0,0,0,0,0,0,0,5,0,0,0,0,0,0,0,0,0,0,0,0,0,0,0
68,50.01,0,9.02,15.98,24.99,0,0,0,0,0,0,0,0,0,0,0,0,0,0,0,0,0,0,0,0,0,0,0,0,0,0,0,0,0,0,0,0,0,0,0,0,0,0,0,0,0
68.2,50.02,0,12.43,12.57,19.63,5.35,0,0,0,0,0,0,0,0,0,0,0,0,0,0,0,0,0,0,0,0,0,0,0,0,0,0,0,0,0,0,0,0,0,0,0,0,0,0,0,0
160.5,0,0,12,0,0,0,0,0,26,0,0,0,0,0,0,0,0,0,0,0,0,0,0,0,0,0,0,0,0,0,0,0,0,0,0,0,0,0,0,0,62,0,0,0,0,0
158,60,0,0,0,0,0,0,24,6,0,0,0,0,0,0,0,0,0,0,0,0,0,0,0,0,10,0,0,0,0,0,0,0,0,0,0,0,0,0,0,0,0,0,0,0,0
163,60,0,0,0,0,0,0,20,10,0,0,0,0,0,0,0,0,0,0,0,0,0,0,0,0,10,0,0,0,0,0,0,0,0,0,0,0,0,0,0,0,0,0,0,0,0
161,62.7,0,0,0,0,0,0,31.3,0,0,0,0,0,0,0,0,0,0,0,0,0,0,0,0,0,6,0,0,0,0,0,0,0,0,0,0,0,0,0,0,0,0,0,0,0,0
146,58.7,0,0,0,0,0,0,29.3,0,0,0,0,0,0,0,0,0,0,0,0,0,0,0,0,0,12,0,0,0,0,0,0,0,0,0,0,0,0,0,0,0,0,0,0,0,0
138,56.7,0,0,0,0,0,0,28.3,0,0,0,0,0,0,0,0,0,0,0,0,0,0,0,0,0,15,0,0,0,0,0,0,0,0,0,0,0,0,0,0,0,0,0,0,0,0
159,58.25,0,0,0,0,0,0,0,29.13,0,0,0,0,0,0,0,0,0,0,0,0,0,0,0,0,9.71,0,0,0,0,0,0,0,0,0,0,0,0,0,0,0,0,2.91,0,0,0
69.4,50,0,0,20,25,0,0,0,0,0,0,0,0,0,5,0,0,0,0,0,0,0,0,0,0,0,0,0,0,0,0,0,0,0,0,0,0,0,0,0,0,0,0,0,0,0
73.8,50,0,0,15,25,0,0,0,0,0,0,0,0,0,10,0,0,0,0,0,0,0,0,0,0,0,0,0,0,0,0,0,0,0,0,0,0,0,0,0,0,0,0,0,0,0
74,50,0,0,10,25,0,0,0,0,0,0,0,0,0,15,0,0,0,0,0,0,0,0,0,0,0,0,0,0,0,0,0,0,0,0,0,0,0,0,0,0,0,0,0,0,0
75.2,50,0,0,5,25,0,0,0,0,0,0,0,0,0,20,0,0,0,0,0,0,0,0,0,0,0,0,0,0,0,0,0,0,0,0,0,0,0,0,0,0,0,0,0,0,0
76.3,40,0,0,0,25,0,0,0,0,0,0,0,0,0,25,0,0,0,0,0,0,0,0,0,0,0,0,0,0,0,0,0,0,0,0,10,0,0,0,0,0,0,0,0,0,0
131,0,19.98,40,0,0,0,0,40.02,0,0,0,0,0,0,0,0,0,0,0,0,0,0,0,0,0,0,0,0,0,0,0,0,0,0,0,0,0,0,0,0,0,0,0,0,0,0
136,0,0,0,0,0,0,0,0,38,0,0,0,0,0,0,0,0,0,0,0,0,0,0,0,0,0,0,0,0,0,3,3,0,0,0,0,0,0,0,0,56,0,0,0,0,0
113,0,5,0,0,0,0,0,0,28,0,0,0,0,0,0,0,0,0,0,0,0,0,0,0,0,0,0,0,0,0,3,3,0,0,0,0,0,0,0,0,61,0,0,0,0,0
101,0,10,0,0,0,0,0,0,18,0,0,0,0,0,0,0,0,0,0,0,0,0,0,0,0,0,0,0,0,0,3,3,0,0,0,0,0,0,0,0,66,0,0,0,0,0
74,0,15,0,0,0,0,0,0,8,0,0,0,0,0,0,0,0,0,0,0,0,0,0,0,0,0,0,0,0,0,3,3,0,0,0,0,0,0,0,0,71,0,0,0,0,0
50,0,19,0,0,0,0,0,0,0,0,0,0,0,0,0,0,0,0,0,0,0,0,0,0,0,0,0,0,0,0,3,3,0,0,0,0,0,0,0,0,75,0,0,0,0,0
82,0,10,0,0,0,0,0,18,0,0,0,0,0,0,0,0,0,0,0,0,0,0,0,0,0,0,0,0,0,0,3,3,0,0,0,0,0,0,0,0,66,0,0,0,0,0
72,0,10,0,0,0,0,18,0,0,0,0,0,0,0,0,0,0,0,0,0,0,0,0,0,0,0,0,0,0,0,3,3,0,0,0,0,0,0,0,0,66,0,0,0,0,0
86,0,10,0,0,0,18,0,0,0,0,0,0,0,0,0,0,0,0,0,0,0,0,0,0,0,0,0,0,0,0,3,3,0,0,0,0,0,0,0,0,66,0,0,0,0,0
82,0,10,0,0,0,0,0,0,0,0,0,0,0,0,0,0,0,0,0,18,0,0,0,0,0,0,0,0,0,0,3,3,0,0,0,0,0,0,0,0,66,0,0,0,0,0
56,0,10,0,0,18,0,0,0,0,0,0,0,0,0,0,0,0,0,0,0,0,0,0,0,0,0,0,0,0,0,3,3,0,0,0,0,0,0,0,0,66,0,0,0,0,0
48,78.16,12.67,1.23,0,1.12,0.82,0,4.83,1.17,0,0,0,0,0,0,0,0,0,0,0,0,0,0,0,0,0,0,0,0,0,0,0,0,0,0,0,0,0,0,0,0,0,0,0,0,0
64,66.6,0,0,27.8,0,0,0,2.8,2.8,0,0,0,0,0,0,0,0,0,0,0,0,0,0,0,0,0,0,0,0,0,0,0,0,0,0,0,0,0,0,0,0,0,0,0,0,0
61,66.6,0,0,27.8,0,0,0,5.6,0,0,0,0,0,0,0,0,0,0,0,0,0,0,0,0,0,0,0,0,0,0,0,0,0,0,0,0,0,0,0,0,0,0,0,0,0,0
28,50,0,28.3,7.5,0,14.2,0,0,0,0,0,0,0,0,0,0,0,0,0,0,0,0,0,0,0,0,0,0,0,0,0,0,0,0,0,0,0,0,0,0,0,0,0,0,0,0
16,59.3,0,25.1,8,0,7.6,0,0,0,0,0,0,0,0,0,0,0,0,0,0,0,0,0,0,0,0,0,0,0,0,0,0,0,0,0,0,0,0,0,0,0,0,0,0,0,0
33,63.3,0,23.8,8.2,0,4.7,0,0,0,0,0,0,0,0,0,0,0,0,0,0,0,0,0,0,0,0,0,0,0,0,0,0,0,0,0,0,0,0,0,0,0,0,0,0,0,0
24,67.7,0,22.3,8.4,0,1.6,0,0,0,0,0,0,0,0,0,0,0,0,0,0,0,0,0,0,0,0,0,0,0,0,0,0,0,0,0,0,0,0,0,0,0,0,0,0,0,0
62.6,42.98,1.85,9.53,0,23.15,0,0,0,0,0,0,0,0,0,0,0,0,0,11.94,0,0,0,0,0,0,0,0,0,0,0,0,0,0,10.55,0,0,0,0,0,0,0,0,0,0,0,0
67.5,36.67,2.07,10.6,0,25.66,0,0,0,0,0,0,0,0,0,0,0,0,0,13.28,0,0,0,0,0,0,0,0,0,0,0,0,0,0,11.72,0,0,0,0,0,0,0,0,0,0,0,0
64.5,38.69,1.87,9.71,0,23.67,0,0,0,0,0,0,0,0,0,0,0,0,0,15.21,0,0,0,0,0,0,0,0,0,0,0,0,0,0,10.85,0,0,0,0,0,0,0,0,0,0,0,0
66.1,37.48,1.88,9.42,0,22.91,0,0,0,0,0,0,0,0,0,0,0,0,0,11.88,0,0,0,0,0,0,0,0,0,0,0,0,0,0,16.43,0,0,0,0,0,0,0,0,0,0,0,0
65.2,38.67,1.87,9.78,0,23.66,0,0,0,0,0,0,0,0,0,0,0,0,0,12.25,0,0,0,0,0,0,0,0,0,0,0,0,0,0,13.77,0,0,0,0,0,0,0,0,0,0,0,0
67.2,72.51,0,0.2,4.43,9.67,0,0,13.19,0,0,0,0,0,0,0,0,0,0,0,0,0,0,0,0,0,0,0,0,0,0,0,0,0,0,0,0,0,0,0,0,0,0,0,0,0,0
94,50.07,0,1.15,0,0,0,48.78,0,0,0,0,0,0,0,0,0,0,0,0,0,0,0,0,0,0,0,0,0,0,0,0,0,0,0,0,0,0,0,0,0,0,0,0,0,0,0
105,74.73,0,0.68,6.53,8.95,0,0,9.11,0,0,0,0,0,0,0,0,0,0,0,0,0,0,0,0,0,0,0,0,0,0,0,0,0,0,0,0,0,0,0,0,0,0,0,0,0,0
60.1,41.08,23.63,4.03,0,0,16.1,0,0,0,0,0,0,0,0,0,0,0,0,15.16,0,0,0,0,0,0,0,0,0,0,0,0,0,0,0,0,0,0,0,0,0,0,0,0,0,0,0
123,12.8,16.8,0,56.4,12.3,0,0,0,0,0,0,0,0,0,0,0,0,0,0,0,0,0,0,0,0,0,0,0,0,0,0,0,0,0,0,0,1.3,0,0,0,0.4,0,0,0,0,0
125,13,17.1,0,51.5,16.7,0,0,0,0,0,0,0,0,0,0,0,0,0,0,0,0,0,0,0,0,0,0,0,0,0,0,0,0,0,0,0,1.3,0,0,0,0.4,0,0,0,0,0
127,13.1,17.3,0,48.3,19.6,0,0,0,0,0,0,0,0,0,0,0,0,0,0,0,0,0,0,0,0,0,0,0,0,0,0,0,0,0,0,0,1.3,0,0,0,0.4,0,0,0,0,0
119,13.7,18.1,0,58.6,0,0,0,0,0,0,0,0,0,0,0,0,0,0,0,7.9,0,0,0,0,0,0,0,0,0,0,0,0,0,0,0,0,1.3,0,0,0,0.4,0,0,0,0,0
118,14.19,18.58,0,55.74,0,0,0,0,0,0,0,0,0,0,0,0,0,0,0,9.79,0,0,0,0,0,0,0,0,0,0,0,0,0,0,0,0,1.3,0,0,0,0.4,0,0,0,0,0
117,14.5,19,0,53.1,0,0,0,0,0,0,0,0,0,0,0,0,0,0,0,11.7,0,0,0,0,0,0,0,0,0,0,0,0,0,0,0,0,1.3,0,0,0,0.4,0,0,0,0,0
126,14.11,18.52,0,60.16,0,5.51,0,0,0,0,0,0,0,0,0,0,0,0,0,0,0,0,0,0,0,0,0,0,0,0,0,0,0,0,0,0,1.3,0,0,0,0.4,0,0,0,0,0
127,14.6,19.3,0,57.6,0,6.8,0,0,0,0,0,0,0,0,0,0,0,0,0,0,0,0,0,0,0,0,0,0,0,0,0,0,0,0,0,0,1.3,0,0,0,0.4,0,0,0,0,0
130,15.7,20.6,0,52.3,0,9.7,0,0,0,0,0,0,0,0,0,0,0,0,0,0,0,0,0,0,0,0,0,0,0,0,0,0,0,0,0,0,1.3,0,0,0,0.4,0,0,0,0,0
