Repository: you0514w/youyou

File: Refract Index 587.6nm d.csv (part 23 of 31)
Refract Index 587.6nm d,SiO2,B2O3,Al2O3,MgO,CaO,BaO,Li2O,Na2O,K2O,Cs2O,ZnO,SrO,PbO,SnO,Ga2O3,As2O3,Y2O3,Sb2O3,La2O3,Nd2O3,Gd2O3,Bi2O3,TiO2,GeO2,ZrO2,SnO2,TeO2,P2O5,Nb2O5,Ta2O5,WO3,Yb2O3
2.01,0,0,27,0,0,0,0,0,0,0,0,0,0,0,0,0,0,0,50,0,0,0,0,0,2,0,0,0,21,0,0,0
2.14,0,0,9.9,0,0,0,0,0,0,0,0,0,0,0,0,0,0,0,50,0,0,0,0,0,0.1,0,0,0,40,0,0,0
2.21,0,0,8,0,0,0,0,0,0,0,0,0,0,0,0,0,0,0,31,0,0,0,0,0,1,0,0,0,58,2,0,0
2.17,0,0,10,0,0,0,0,0,0,0,0,0,0,0,0,0,0,0,31,0,0,0,0,0,5,0,0,0,50,0,0,4
1.97,0,0,28,0,0,0,0,0,0,0,0,0,0,0,0,0,12,0,32,0,0,0,0,0,10,0,0,0,18,0,0,0
1.86,0,0,50,0,0,0,0,0,0,0,0,0,0,0,0,0,0,0,32,0,0,0,0,0,16,0,0,0,2,0,0,0
1.89,0,0,45,0,0,0,0,0,0,0,0,0,0,0,0,0,0,0,33,0,0,0,0,0,18,0,0,0,4,0,0,0
1.9,0,0,43,0,0,0,0,0,0,0,0,0,0,0,0,0,0,0,32,0,0,0,0,0,20,0,0,0,5,0,0,0
1.9,0,0,40,0,0,0,0,0,0,0,0,0,0,0,0,0,0,0,37,0,0,0,0,0,20,0,0,0,3,0,0,0
1.96,0,0,35,0,0,0,0,0,0,0,0,0,0,0,0,0,0,0,38,0,0,0,0,0,17,0,0,0,10,0,0,0
1.92,0,0,35,0,0,0,0,0,0,0,0,0,0,0,0,0,0,0,35,0,0,0,0,0,22,0,0,0,8,0,0,0
1.94,0,0,30,0,0,0,0,0,0,0,0,0,0,0,0,0,0,0,35,0,0,0,0,0,30,0,0,0,5,0,0,0
1.99,0,0,29.7,0,0,0,0,0,0,0,0,0,0,0,0,0,0,0,39.61,0,0,0,0,0,15.84,0,0,0,14.85,0,0,0
2.05,0,0,19.8,0,0,0,0,0,0,0,0,0,0,0,0,0,0,0,39.61,0,0,0,0,0,15.84,0,0,0,24.75,0,0,0
2.1,0,0,13,0,0,0,0,0,0,0,0,0,0,0,0,0,0,0,37,0,0,0,0,0,17,0,0,0,33,0,0,0
2.14,0,0,8,0,0,0,0,0,0,0,0,0,0,0,0,0,0,0,31,0,0,0,0,0,16,0,0,0,45,0,0,0
1.81,25.47,9.05,0,0,8.02,12.86,0,5.52,1.72,0,15.48,0,0,0,0,0,0,0,0,0,0,0,16.11,0,1.17,0,0,0,4.6,0,0,0
1.8,26.25,11.57,0,0,8.25,8.88,0,5.67,1.72,0,15.9,0,0,0,0,0,0,0,0,0,0,0,16.62,0,1.11,0,0,0,4.03,0,0,0
1.8,27.4,12.01,0,0,8.54,9.32,0,5.9,1.85,0,11.45,0,0,0,0,0,0,0,0,0,0,0,17.34,0,1.27,0,0,0,4.92,0,0,0
1.8,14.74,19.09,0,0,8.83,9.46,0,6.03,1.84,0,17.08,0,0,0,0,0,0,0,0,0,0,0,17.83,0,1.34,0,0,0,3.76,0,0,0
1.8,1.59,27.95,0,0,9.61,10.37,0,6.59,2.03,0,18.58,0,0,0,0,0,0,0,0,0,0,0,19.25,0,1.41,0,0,0,2.62,0,0,0
1.81,23.25,11.92,0,0,8.57,9.29,0,5.78,1.76,0,16.42,0,0,0,0,0,0,0,0,0,0,0,17.16,0,1.28,0,0,0,4.57,0,0,0
1.83,13.33,13.68,0,0,9.68,10.62,0,6.61,2.08,0,18.82,0,0,0,0,0,0,0,0,0,0,0,19.62,0,1.44,0,0,0,4.12,0,0,0
1.81,20.66,15.15,0,0,8.49,6.6,0,5.76,1.81,0,18.92,0,0,0,0,0,0,0,0,0,0,0,17.04,0,1.31,0,0,0,4.26,0,0,0
1.8,20.66,15.15,0,0,8.53,11.68,0,5.86,1.79,0,13.83,0,0,0,0,0,0,0,0,0,0,0,16.98,0,1.29,0,0,0,4.23,0,0,0
1.81,20.66,15.13,0,0,9.77,7.87,0,5.8,1.82,0,16.3,0,0,0,0,0,0,0,0,0,0,0,17.15,0,1.25,0,0,0,4.25,0,0,0
1.81,20.67,15.15,0,0,9.7,6.6,0,5.76,1.81,0,16.3,1.31,0,0,0,0,0,0,0,0,0,0,17.14,0,1.31,0,0,0,4.25,0,0,0
1.82,21.73,20,0,0,13.04,8.29,0,6.18,1.94,0,0,0,0,0,0,0,0,0,0,0,0,0,21.68,0,1.34,0,0,0,5.8,0,0,0
1.81,20.65,16.26,0,0,11.07,6.62,0,6.49,0,0,16.38,0,0,0,0,0,0,0,0,0,0,0,17.01,0,1.29,0,0,0,4.23,0,0,0
1.81,21.77,17.57,0,0,10.98,6.55,1.41,0,3.13,0,16.17,0,0,0,0,0,0,0,0,0,0,0,16.9,0,1.3,0,0,0,4.22,0,0,0
1.8,20.8,15.95,0,0,6.03,7.98,0,6.58,1.84,0,16.52,1.34,0,0,0,0,0,0,0,0,0,0,17.38,0,1.27,0,0,0,4.31,0,0,0
1.8,21.22,16.77,0,0,0,9.84,0,7.24,1.81,0,16.88,3.03,0,0,0,0,0,0,0,0,0,0,17.54,0,1.31,0,0,0,4.36,0,0,0
1.73,6.32,65.62,0,0,1.02,1.93,0,0,0,0,0,0,0,0,0,0,7.39,0,17.72,0,0,0,0,0,0,0,0,0,0,0,0,0
1.81,5.14,54.35,0,0,0,0,0,0,0,0,3.48,0,0,0,0,0,7.06,0,20.79,0,0,0,0,0,7.11,0,0,0,2.07,0,0,0
1.83,10.94,45.16,0,0,0,0,0,0,0,0,7.34,0,0,0,0,0,5.46,0,19.7,0,0,0,0,0,7.24,0,0,0,4.16,0,0,0
1.82,18.43,34.6,0,0,0,0,0,0,0,0,8.35,0,0,0,0,0,8.83,0,20.74,0,0,0,0,0,7.33,0,0,0,0,1.72,0,0
1.88,18.61,26.23,0,0,0,0,0,0,0,0,9.73,0,0,0,0,0,7.66,0,23.67,0,0,0,0,0,7.34,0,0,0,0.88,5.88,0,0
1.89,17.76,27.12,0,0,0,0,0,0,0,0,6.45,0,0,0,0,0,7.09,0,23.77,0,1.4,0,4.05,0,7.69,0,0,0,0.79,3,0.88,0
1.77,5.55,59.19,0,0,0,0,0,0,0,0,2.99,0,0,0,0,0,6.14,0.02,18.25,0,0,0,0,0,6.96,0,0,0,0.9,0,0,0
1.79,5.86,56.64,0,0,0,0,0,0,0,0,3.16,0,0,0,0,0,6.44,0.02,18.75,0,0,0,0,0,7.12,0,0,0,2.01,0,0,0
1.76,7.81,60.2,0,0,0,0,0,0,0,0,1.63,0,0,0,0,0,6.95,0,19.77,0,0,0,0,0,3.64,0,0,0,0,0,0,0
1.86,8.33,30.89,0,0,0,0,0.79,0,0,0,28.07,0,0,0,0,0,0,0.05,15.97,0,4.88,0,0,0,4.47,0,0,0,0,4.76,1.79,0
1.89,6.5,33.72,0,0,0,0,1.11,0,0,0,23.68,0,0,0,0,0,0,0,17.68,0,1.19,0,4.13,0,5.04,0,0,0,3.19,3.76,0,0
1.88,6.51,33.75,0,0,0,0,1.11,0,0,0,23.71,0,0,0,0,0,0,0,16.38,0,2.38,0,4.14,0,5.05,0,0,0,3.2,3.77,0,0
1.88,6.25,32.43,0,0,0,0,1.06,0,0,0,26.16,0,0,0,0,0,0,0,15.73,0,2.28,0,5.7,0,4.85,0,0,0,2.55,2.99,0,0
1.88,6.32,32.8,0,0,0,0,0.98,0,0,0,23.07,0,0,0,0,0,0,0,18.48,0,0,0,8.58,0,5.13,0,0,0,0,4.64,0,0
1.88,6.65,34.51,0,0,0,0,1.13,0,0,0,24.24,0,0,0,0,0,0,0,17.13,0,0,0,1.36,0,5.16,0,0,0,5.64,4.18,0,0
1.77,0,54.42,0,0,0,0,2.62,0,0,0,17.55,0,0,0,0,0,0,0.02,10.53,0,8.77,0,0,0,5.26,0,0,0.39,0,0.44,0,0
1.77,5.42,50.7,0,0,0,0,0,0,0,0,18.11,0,0,0,0,0,0,0.02,10.86,0,9.05,0,0,0,5.44,0,0,0.4,0,0,0,0
1.77,5.24,48.92,0,0,0,0,2.64,0,0,0,17.48,0,0,0,0,0,0.87,0.02,10.48,0,8.73,0,0,0,5.24,0,0,0.38,0,0,0,0
1.77,0,55.77,0,0,0,0,0,0,0,0,17.99,0,0,0,0,0,0,0.02,10.79,0,8.99,0,0,0,5.39,0,0,0.6,0,0.45,0,0
1.77,3.7,51.86,0,0,0,0,2.31,0,0,0,16.21,0,0,0,0,0,0,0.02,11.58,0,8.33,0,0,0,5.55,0,0,0.21,0.23,0,0,0
1.78,5.24,48.13,0,0,0,0,2.61,0,0,0,17.44,0,0,0,0,0,0,0.02,10.47,0,8.73,0,1.73,0,5.24,0,0,0.39,0,0,0,0
1.78,4.26,46.04,0,0,0,0,1.69,0,0,0,23.82,0,0,0,0,0,0,0.02,9.85,0,8.57,0,0,0,4.94,0,0,0.38,0,0.43,0,0
1.79,3.59,38.77,0,0,0,0,1.44,0,0,0,35.82,0,0,0,0,0,0,0.02,8.3,0,7.22,0,0,0,4.16,0,0,0.32,0,0.36,0,0
1.72,5.22,56.34,0,0,0,0,2.07,0,0,0,16.67,0,0,0,0,0,0,0.02,6.85,0,5.8,0,0,0,6.04,0,0,0.47,0,0.52,0,0
1.72,5.53,55.41,0,0,0,0,2.2,0,0,0,17.69,0,0,0,0,0,0,0.02,11.7,0,0,0,0,0,6.41,0,0,0.49,0,0.55,0,0
1.72,3.41,64.2,0,0,0,0,1.36,0,0,0,10.91,0,0,0,0,0,0,0.01,14.72,0,1.75,0,0,0,3.07,0,0,0.3,0,0.27,0,0
1.82,2.92,52.51,0,0,0,0,1.94,0,0,0,5.83,0,0,0,0,0,0,0.02,19.97,0,3.47,0,0,0,9.51,0,0,0.43,0,3.4,0,0
1.79,0,58.41,0,0,0,0,2.11,0,0,0,6.25,0,0,0,0,0,3.13,0.02,14.14,0,3.72,0,0,0,8.12,0,0,0.46,0,3.64,0,0
1.8,0,56.65,0,0,0,0,2.04,0,0,0,6.05,0,0,0,0,0,3.03,0.02,19.77,0,3.61,0,0,0,7.88,0,0,0.45,0,0.5,0,0
1.74,0,64.56,0,0,0,0,2.21,0,0,0,6.67,0,0,0,0,0,3.33,0.02,13.98,0,3.97,0,0,0,4.22,0,0,0.49,0,0.55,0,0
2.28,0,0,0,0,0,0,0,0,0,0,0,0,0,0,0,0,0,0,20,0,0,0,70,0,0,0,0,0,0,10,0,0
2.26,0,0,0,0,0,0,0,0,0,0,0,0,0,0,0,0,0,0,60,0,0,0,20,0,0,0,0,0,0,20,0,0
2.25,0,0,0,0,0,0,0,0,0,0,0,0,0,0,0,0,0,0,20,0,0,0,50,0,0,0,0,0,0,30,0,0
2.24,0,0,0,0,0,0,0,0,0,0,0,0,0,0,0,0,0,0,20,0,0,0,40,0,0,0,0,0,0,40,0,0
2.2,0,0,0,0,0,0,0,0,0,0,0,0,0,0,0,0,0,0,30,0,0,0,40,0,0,0,0,0,0,30,0,0
2.19,0,0,0,0,0,0,0,0,0,0,0,0,0,0,0,0,0,0,30,0,0,0,32,0,0,0,0,0,0,38,0,0
2.18,0,0,0,0,0,0,0,0,0,0,0,0,0,0,0,0,0,0,35,0,0,0,35,0,0,0,0,0,0,30,0,0
2.31,0,0,0,0,0,0,0,0,0,0,0,0,0,0,0,0,0,0,17,0,0,0,79,0,0,0,0,0,0,4,0,0
2.26,0,0,0,0,0,0,0,0,0,0,0,0,0,0,0,0,0,0,25,0,0,0,10,0,0,0,0,0,55,10,0,0
2.22,0,0,0,0,0,0,0,0,0,0,0,0,0,0,0,0,0,0,30,0,0,0,13,0,0,0,0,0,42,15,0,0
2.3,0,0,0,0,0,0,0,0,0,0,0,0,0,0,0,0,0,0,20,0,0,0,25,0,0,0,0,0,50,5,0,0
2.32,0,0,0,0,0,0,0,0,0,0,0,0,0,0,0,0,0,0,14,0,0,0,72,0,10,0,0,0,0,4,0,0
2.27,0,0,0,0,0,0,0,0,0,0,0,0,0,0,0,0,0,0,15,0,0,0,60,0,20,0,0,0,0,5,0,0
1.51,55.04,0,15,0.36,3.63,0,0,14.54,0.45,0,0,0,0,0,0,0,0,0,0,0,0,0,3.63,0,0,0.07,0,7.28,0,0,0,0
1.62,0,5.99,1.11,11.15,10.27,28.1,10.51,0,0,0,1.93,0,0,0,0,0,0,0.02,0.51,0,0,0,0,0,0,0,0,30.41,0,0,0,0
1.62,0,5.04,1.33,11.8,9.01,32.06,6.91,0,0,0,0,0,0,0,0,0,0,0.02,1.08,0,0.3,0,0,0,0,0,0,32.45,0,0,0,0
1.61,0,3.52,2.3,13.37,8.23,29.53,7.29,0,0,0,1.84,0,0,0,0,0,0,0.02,0,0,0.7,0,0,0,0,0,0,33.2,0,0,0,0
1.62,0,5.53,0.56,9.63,9.27,33.99,5.52,0,0,0,0,1.15,0,0,0,0,0,0.02,0,0,0.67,0,0,0,0,0,0,33.66,0,0,0,0
1.62,0,6.83,2.17,11.52,11.43,28.69,8.51,0,0,0,0,0,0,0,0,0,0,0,0.61,0,0.49,0,0,0,0,0,0,29.75,0,0,0,0
1.62,0,5.44,2.12,13.43,11.39,28.47,8.33,0,0,0,0,1.04,0,0,0,0,0,0,0,0,0.48,0,0,0,0,0,0,29.3,0,0,0,0
1.62,0,7.85,0.54,11.66,14.71,28.66,5.85,0,0,0,0,0,0,0,0,0,0,0.02,0,0,0.45,0,0,0,0,0,0,30.26,0,0,0,0
1.6,0,3.8,0.67,7.41,5.75,35.96,4.97,0,0,0,0,0,0,0,0,0,0,0.02,0.42,0,0.09,0,0,0,0,0,0,40.91,0,0,0,0
1.62,0,3.13,2.35,14.07,11.67,28.67,9.49,0,0,0,0,0,0,0,0,0,0,0,0.57,0,0.45,0,0,0,0,0,0,29.6,0,0,0,0
1.62,0,7.09,2.15,11.43,9.78,28.98,9.55,0,0,0,0.67,0,0,0,0,0,0,0,0.27,0,0.48,0,0,0,0,0,0,29.6,0,0,0,0
1.63,53.54,5.79,3.9,0,8.49,13.79,0,0,0,0,0,8.49,0,0,0,0,0,0,0,0,0,0,4,0,2,0,0,0,0,0,0,0
1.63,52.7,5.7,3.9,5.9,4.1,13.5,0,0,0,0,0,8.3,0,0,0,0,0,0,0,0,0,0,4,0,1.9,0,0,0,0,0,0,0
1.63,50.84,5.49,3.7,11.39,4,13.09,0,0,0,0,0,5.79,0,0,0,0,0,0,0,0,0,0,3.8,0,1.9,0,0,0,0,0,0,0
1.63,51.8,5.6,3.8,11.6,0,13.3,0,0,0,0,0,8.1,0,0,0,0,0,0,0,0,0,0,3.9,0,1.9,0,0,0,0,0,0,0
2.16,0,0,0,0,0,0,0,0,0,0,0,0,0,0,0,0,0,0,61,0,0,0,0,0,0,0,0,0,39,0,0,0
2.11,0,0,7,0,0,0,0,0,0,0,0,0,0,0,0,0,0,0,63,0,0,0,0,0,0,0,0,0,30,0,0,0
1.76,0.85,64.51,1.22,0,0,0,0.65,0,0,0,12.06,0,0,0,0,0,0,0,7.15,0,5.97,0.34,0,0,7.25,0,0,0,0,0,0,0
1.77,0.52,60.54,0,0,0,0,1.57,0,0,0,13.53,0,0,0,0,0,0,0,7.65,0,6.34,0,0,0,9.22,0,0,0,0,0.63,0,0
1.78,1.34,51.22,0.5,0,0,0,1.24,0,0,0,19.14,0,0,0,0,0,0,0.32,11.47,0,7.08,0,0,0,7.69,0,0,0,0,0,0,0
1.78,0.87,55.34,0,0,0,0,0.55,0,0,0,20.01,0,0,0,0,0,0,0,8.82,0,5.36,0,0,0,9.05,0,0,0,0,0,0,0
1.78,1.54,48.15,0,0,0,0,0.58,0,0,0,16.14,0,0,0,0,0,0,0,15.25,0,10.2,0,0,0,8.14,0,0,0,0,0,0,0
1.77,0.6,51.57,0,0,0,0,0.74,0,0,0,19.54,0,0,0,0,0,0.36,0.25,10.8,0,7.3,0,0,0,8.84,0,0,0,0,0,0,0
1.78,0.68,52.16,0,0,0,0,0.28,0,0,0,18.73,0,0,0,0,0,0,0,10.78,0,8.34,0,0,0,8.67,0,0,0,0.36,0,0,0
1.77,0.85,50.64,0.67,0,0,0,0.66,0,0,0,17.62,0,0,0,0,0,0,0,13.36,0,7.05,0,0,1.2,7.95,0,0,0,0,0,0,0
1.78,0.62,51.31,0,0,0,0,0.52,0,0,0,16.58,0,0,0,0,0,0,0,10.34,0,6.82,0,0,0,8.24,0,0,0,5.36,0.21,0,0
1.78,0.82,54.67,0,0,0,0,0.67,0,0,0,12.59,0,0,0,0,0,0,0,11.74,0,9.24,0,0,0,10.27,0,0,0,0,0,0,0
1.78,1.54,43.15,0,0,0,0,0.51,0,0,0,15.25,0,0,0,0,0,1.5,0,19.3,0,3.34,0,0,0,12.41,0,0,0,0,3,0,0
1.78,0.62,48.37,0,0,0,0,0.47,0,0,0,22.48,0,0,0,0,0,0,0,15.2,0,5.26,0,0,0,7.6,0,0,0,0,0,0,0
1.78,1.2,55.17,0,0,0,0,1.25,0,0,0,17.81,0,0,0,0,0,0,0,9.34,0,6.56,0,0,0,8.67,0,0,0,0,0,0,0
1.77,0.55,51.24,0,0,0,0,0.47,0,0,0,19.67,0,0,0,0,0,0,0.22,10.62,0,7.36,0,0,0,9.35,0,0,0,0.52,0,0,0
1.78,1.62,50.78,0,0,0,0,0.65,0,0,0,18.77,0,0,0,0,0,0,0,12.25,0,7.64,0,0,0,8.29,0,0,0,0,0,0,0
1.78,0.74,51.84,0,0,0,0,0.62,0,0,0,19.53,0,0,0,0,0,0,0.1,11.26,0,7.24,0,0,0,8.67,0,0,0,0,0,0,0
1.77,1.47,57.69,0,0,0,0,0,0,0,0,17.45,0,0,0,0,0,0,0,9.03,0,6.1,0,0,0,7.95,0,0,0,0.21,0.1,0,0
1.78,1.66,47.83,0,0,0,0,6.29,0,0,0,20.23,0,0,0,0,0,3.31,0.02,9.2,0,4,0,0,0,7.13,0,0,0,0.11,0.22,0,0
1.78,3.17,53.66,5.43,0,0,0,0,0,0,0,17.49,0,0,0,0,0,0,0,7.36,0,6.34,0,0,0,6.53,0,0,0,0,0.02,0,0
1.77,1.65,54.59,0,0,0,0,1.02,0.26,0,0,20.55,0,0,0,0,0,0,0,8.86,0,6.49,0,0,0,6.52,0,0,0,0.06,0,0,0
1.78,2.32,54.83,0,0,0,0,0,0.42,0,0,19.6,0,0,0,0,0,0,0,9.48,0,6.62,0,0,0,6.71,0,0,0,0.02,0,0,0
1.78,0.53,56.23,0,0,0,0,1.66,0,0,0,18.38,0,0,0,0,0,0.44,0,10.97,0,4.98,0,0,0,6.79,0,0,0,0,0.02,0,0
1.78,1.56,53.46,0,0,0,0,0.24,1.62,0,0,19.95,0,0,0,0,0,0,0,9.57,0,6.26,0,0,0,7.34,0,0,0,0,0,0,0
1.78,1.55,53.09,0,0,0,0,0.51,0.04,0,0,18.81,0,0,0,0,0,0.52,0,13.26,0,5.46,0,0,0,6.76,0,0,0,0,0,0,0
1.78,2.4,54.7,0,0,0,0,1.62,0.42,0,0,17.85,0,0,0,0,0,0,0,10.63,0,5.62,0,0,0,6.76,0,0,0,0,0,0,0
1.77,1.4,55,0.08,0,0,0,1.76,0,0,0,19.64,0,0,0,0,0,0,0,10.1,0,5.27,0.31,0,0,6.44,0,0,0,0,0,0,0
1.77,1.92,52.61,0,0,0,0,0,0.4,0,0,19.93,0,0,0,0,0,0,0,11.92,0,6.23,0,0,0,6.99,0,0,0,0,0,0,0
1.78,2.09,56.1,0,0,0,0,0.9,0,0,0,19.17,0,0,0,0,0,0.25,0,8.61,0,6.55,0,0,0,6.26,0,0,0,0,0.07,0,0
1.78,3.69,53.18,0,0,0,0,0.45,0,0,0,18.58,0,0,0,0,0,0.09,0,10.9,0,6.13,0,0,0,6.98,0,0,0,0,0,0,0
1.78,1.85,54.6,1.22,0,0,0,0,0,0.41,0,17.95,0,0,0,0,0,0.6,0,8.11,0,8.02,0,0,0,7.24,0,0,0,0,0,0,0
1.77,2.33,56.62,0,0,0,0,0,0,0,0,17.86,0,0,0,0,0,0.7,0,11.41,0,4.64,0,0,0,6.44,0,0,0,0,0,0,0
1.78,2.84,55.28,0,0,0,0,0,0.21,0,0,18.23,0,0,0,0,0,0,0,11.14,0,4.99,0,0,0,7.26,0,0,0,0,0.05,0,0
1.76,1.07,56.4,0,0,0,0,0,0,0,0,18.16,0,0,0,0,0,0.35,0,11.71,0,5.18,0,0,0.37,6.76,0,0,0,0,0,0,0
1.78,1.54,53.97,0.1,0,0,0,0,0.28,0,0,18.38,0,0,0,0,0,0.8,0,11.49,0,5.89,0,0,0.44,7.11,0,0,0,0,0,0,0
1.77,1.59,54.53,0,0,0,0,0,0,0,0,18.28,0,0,0,0,0,1.96,0,10.48,0,5.47,0.17,0,0,7.52,0,0,0,0,0,0,0
1.78,1.73,57.45,0,0,0,0,0,0,0,0,15.54,0,0,0,0,0,0,0,11.75,0,6.3,0,0,0,7.23,0,0,0,0,0,0,0
1.75,44.53,3.07,0,0,15.84,0,14.92,3.92,0,0,0,0,0,0,0,0,0,0.03,0.82,0,0,0,2.34,0,6.5,0,0,0,8.03,0,0,0
1.75,45.18,3.07,0,0,15.85,0,17.53,1.31,0,0,0,0,0,0,0,0,0,0.03,0.82,0,0,0,2.34,0,5.85,0,0,0,8.02,0,0,0
1.85,31.85,0.66,0,0,37.35,3.28,1.83,0,0,0,0,0,0,0,0,0,0,0,0.68,0,0,0,12.75,0,5.43,0,0,0,6.17,0,0,0
1.85,32.23,0,0,0,37.25,3.27,2.04,0.22,0,0,0,0,0,0,0,0,0,0,0.68,0,0,0,12.73,0,5.42,0,0,0,6.16,0,0,0
1.85,34.24,0,0,0,37.1,3.26,1.16,0,0,0,0,0,0,0,0,0,0,0,0.68,0,0,0,11.41,0,5.4,0,0,0,6.75,0,0,0
1.84,34.25,0,0,0,37.09,3.26,1.17,0,0.65,0,0,0,0,0,0,0,0,0,0.68,0,0,0,12.67,0,4.1,0,0,0,6.13,0,0,0
1.85,32.21,0.93,0,0,35.55,3.31,1.57,1.1,0,0,0,0,0,0,0,0,0,0,0.69,0,0,0,12.89,0,5.5,0,0,0,6.25,0,0,0
1.85,32.93,0.95,0,0,31.83,3.39,1.6,0,3.39,0,0,0,0,0,0,0,0,0,0.71,0,0,0,13.19,0,5.62,0,0,0,6.39,0,0,0
1.85,34.08,6.26,0,0,29.44,0,1.66,0,0,0,0,0,0,0,0,0,0,0,2.49,0,0,0,13.64,0,5.81,0,0,0,6.62,0,0,0
1.85,33.79,3.89,0,0,29.19,1.74,3.95,0,0,0,0,0,0,0,0,0,0,0,1.59,0,0,0,13.53,0,5.76,0,0,0,6.56,0,0,0
1.85,34.44,3.25,0,0,31.06,1.72,2.76,0,0,0,0,0,0,0,0,0,0,0,1.57,0,0,0,12.76,0,5.69,0,0,0,6.75,0,0,0
1.85,34.54,2.69,0,0,31.15,1.72,3.33,0,0,0,0,0,0,0,0,0,0,0,1.58,0,0,0,12.23,0,5.7,0,0,0,7.06,0,0,0
1.85,34.51,3.25,0,5.17,20.77,1.72,2.78,0,0,0,0,5.17,0,0,0,0,0,0,1.57,0,0,0,12.21,0,5.69,0,0,0,7.16,0,0,0
1.85,34.49,3.26,0,12.06,20.78,0,2.77,0,0,0,0,0,0,0,0,0,0,0,1.57,0,0,0,12.21,0,5.69,0,0,0,7.17,0,0,0
1.86,34.29,3.24,0,0,13.69,3.77,2.74,0,0,0,0,15.15,0,0,0,0,0,0,1.56,0,0,0,12.14,0,5.65,0,0,0,7.77,0,0,0
1.86,34.66,3.26,0,0,31.25,1.71,2.78,0,0,0,0,0,0,0,0,0,0,0,2.77,0,0,0,12.24,0,3.27,0,0,0,8.06,0,0,0
1.86,35.06,3.3,0,0,31.61,0.44,2.82,0,0,0,0,0,0,0,0,0,0,0,2.81,0,0,0,12.4,0,3.92,0,0,0,7.64,0,0,0
1.85,37.76,1.52,0,0,30.95,0.55,2.75,0,0,0,0,0,0,0,0,0,0,0,2.76,0,0,0,12.74,0,3.84,0,0,0,7.13,0,0,0
1.85,34.93,3.3,0,0,31.5,0.55,0.93,1.86,0,0,0,0,0,0,0,0,0,0,2.81,0,0,0,12.97,0,3.9,0,0,0,7.25,0,0,0
2.04,11.21,14.62,0,0,0,0,0.52,0,0,0,0,0,0,0,0,0,4.56,0,24.36,0,0,0,30.4,0,8.64,0,0,0,5.18,0,0.51,0
2.04,11.17,14.58,0,0,0,0,0.52,0,0,0,0,0,0,0,0,0,5.59,0,23.56,0,0,0,30.28,0,8.62,0,0,0,5.17,0,0.51,0
2.04,11.14,14.53,0,0,0,0,0.52,0,0,0,0,0,0,0,0,0,6.6,0,22.77,0,0,0,30.2,0,8.59,0,0,0,5.15,0,0.5,0
2.04,11.13,15.41,0,0,0,0,0.51,0,0,0,0,0,0,0,0,0,4.87,0,23.09,0,0,0,31.07,0,8.23,0,0,0,5.19,0,0.5,0
2.04,11.09,15.36,0,0,0,0,0.51,0,0,0,0,0,0,0,0,0,5.87,0,22.31,0,0,0,30.97,0,8.21,0,0,0,5.18,0,0.5,0
2.05,11.52,14.8,0,0,0,0,0.51,0,0,0,0,0,0,0,0,0,4.96,0,22.7,0,0,0,31.04,0,8.3,0,0,0,5.67,0,0.5,0
2.05,11.24,14.22,0,0,0,0,0.52,0,0,0,0,0,0,0,0,0,4.91,0,23.32,0,0,0,31.39,0,8.31,0,0,0,5.59,0,0.5,0
2.05,11.14,14.33,0,0,0,0,0.52,0,0,0,0,0,0,0,0,0,4.87,0,23.12,0,0,0,32.08,0,8.24,0,0,0,5.2,0,0.5,0
2.07,14.01,12.09,0,0,0,0,0.47,0,0,0,0,0,0,0,0,0,3.22,0,19.49,0,0,0,38.48,0,7.49,0,0,0,4.75,0,0,0
2.07,14.64,11.48,0,0,0,0,0.45,0,0,0,0,0,0,0,0,0,2.99,0,18.04,0,0,0,40.8,0,7.11,0,0,0,4.49,0,0,0
2.05,12.51,13.09,0,0,0,0,0.52,0,0,0,0,0,0,0,0,0,4.91,0,23.27,0,0,0,31.32,0,8.3,0,0,0,5.58,0,0.5,0
2.1,13.98,9.07,0,0,0,0,0.44,0,0,0,0,0,0,0,0,0,3.41,0,16.81,0,0,0,44.9,0,7.39,0,0,0,4,0,0,0
2.1,10.84,11.87,0,0,0,0,0.45,0,0,0,0,0,0,0,0,0,3.43,0,16.88,0,0,0,45.09,0,7.42,0,0,0,4.02,0,0,0
1.52,71.6,0,14.3,1.1,0,0.5,8.1,0.5,0.2,0,0,0,0,0,0,0,0,0,0,0,0,0,1.7,0,1.2,0.1,0,0.7,0,0,0,0
1.7,38.19,12.72,1.74,0,0,40.22,0,0,0,0,0,0,0,0,0,0,0,0,6.98,0,0,0,0.15,0,0,0,0,0,0,0,0,0
1.75,30.21,16.96,0.92,0,0,39.64,0,0,0,0,0,0,0,0,0,0,1.07,0.03,6.17,0,0,0,0,0,2.02,0,0,0,2.98,0,0,0
1.7,39.9,12.35,0,0,0,35.23,0,0,0,0,0,5.75,0,0,0,0,0,0,6.77,0,0,0,0,0,0,0,0,0,0,0,0,0
1.71,29.21,18.57,1.73,0,0,37.04,0,0,1.25,0,0,0,0,0,0,0,4.68,0,3.7,0,0,0,0,0,3.82,0,0,0,0,0,0,0
1.73,31.68,16.6,0,0,0,38.83,0,0,0,0,0,0,0,0,0,0,1.37,0,6.2,0,0,0,5.32,0,0,0,0,0,0,0,0,0
1.7,32.9,18.15,0,0,0,42.15,0,0,0,0,0,0,0,0,0,0,0,0.04,3.69,0,3.07,0,0,0,0,0,0,0,0,0,0,0
1.75,36.29,11.88,0,0,0,35.03,0,0,0.82,0,0,0,0,0,0,0,0.52,0.03,4.49,0,2.01,0,5.95,0,1.42,0,0,0,0.91,0,0.65,0
1.73,40.45,10.98,0,0,0,36.16,0,1.88,0,0,0,0,0,0,0,0,0,0,6.73,0,0,0,2.17,0,0,0,0,0,1.63,0,0,0
1.78,31.75,10.21,0,0,0,40.41,0,0,0,0,0,0,0,0,0,0,7.79,0,3.17,0,0,0,0,0,0,0,0,0,6.67,0,0,0
1.79,28.18,9.96,0,0,0,39.24,0,0,0,0,0,0,0,0,0,0,1.31,0,6.31,0,0,0,15,0,0,0,0,0,0,0,0,0
1.69,27.91,23.42,0,0,5.81,32.76,3.64,0,0,0,0,0,0,0,0,0,0,0.04,6.42,0,0,0,0,0,0,0,0,0,0,0,0,0
1.74,28.21,16.71,0.57,0,0,32.27,0.42,0,0,0,6.95,0,0,0,0,0,0.68,0.03,6.39,0,0,0,7.77,0,0,0,0,0,0,0,0,0
1.72,30.58,17.68,1.81,0,0,39.5,0,0,0,0,0,0,0,0,0,0,0,0.04,7.27,0,0,0,0,0,1,0,0,0,0,0,2.12,0
1.69,35.11,17.19,2.96,0,0,37.26,0,0,0,0,0,0,0,0,0,0,1.58,0,5.9,0,0,0,0,0,0,0,0,0,0,0,0,0
1.88,19.23,29.31,0,0,0,0,0,0,0,0,0,0,0,0,0,0,5.6,0.03,21.79,0,4.14,0,0,0,8.35,0,0,0,2.6,0,8.95,0
1.88,17.86,30.58,0,0,0,0,0,0,0,0,0,0,0,0,0,0,5.61,0.03,21.83,0,4.15,0,0,0,8.37,0,0,0,2.61,0,8.96,0
1.88,19.12,29.29,0,0,0,0,0,0,0,0,0,0,0,0,0,0,5.6,0.05,23.32,0,2.74,0,0,0,8.34,0,0,0,2.6,0,8.94,0
1.89,18.25,30.25,0,0,0,0,0,0,0,0,0,0,0,0,0,0,3.2,0.04,22.25,0,3.95,0,6.04,0,7.96,0,0,0,3.69,0,4.37,0
1.89,19.2,29.62,0,0,0,0,0,0,0,0,0,0,0,0,0,0,3.28,0.05,22.75,0,4.04,0,3.7,0,8.14,0,0,0,4.51,0,4.71,0
1.9,19.02,29,0,0,0,0,0,0,0,0,0,0,0,0,0,0,3.24,0.04,23.83,0,4.4,0,6.73,0,8.06,0,0,0,4.84,0,0.84,0
1.9,18.86,28.77,0,0,0,0,0,0,0,0,0,0,0,0,0,0,5.36,0.04,23.64,0,3.03,0,6.67,0,7.99,0,0,0,4.8,0,0.84,0
1.9,19.06,29.04,0,0,0,0,0,0,0,0,0,0,0,0,0,0,2.53,0.04,24.38,0,4.41,0,6.74,0,8.08,0,0,0,4.73,0,0.99,0
1.9,20.07,28.02,0,0,0,0,0,0,0,0,0,0,0,0,0,0,3.24,0.04,23.8,0,4.39,0,6.72,0,8.05,0,0,0,4.83,0,0.84,0
1.91,18.47,28.5,0,0,0,0,0,0,0,0,0,0,0,0,0,0,3.15,0.04,21.88,0,3.88,0,9.5,0,7.83,0,0,0,4.94,0,1.81,0
1.91,18.07,27.87,0,0,0,0,0,0,0,0,0,0,0,0,0,0,7.12,0.03,22.83,0,0,0,10.07,0,7.66,0,0,0,4.85,0,1.5,0
1.95,15.81,25.05,0,0,0,0,0,0,0,0,0,0,0,0,0,0,3.14,0.04,21.84,0,3.87,0,16.39,0,7.81,0,0,0,4.93,0,1.12,0
1.95,15.55,24.64,0,0,0,0,0,0,0,0,0,0,0,0,0,0,5.71,0.04,23.92,0,0,0,16.71,0,7.68,0,0,0,4.85,0,0.9,0
1.95,16.67,23.38,0,0,0,0,0,0,0,0,0,0,0,0,0,0,5.58,0.04,23.54,0,0,0,17.69,0,7.6,0,0,0,4.8,0,0.7,0
2,12.44,20.42,0,0,0,0,0,0,0,0,0,0,0,0,0,0,5.47,0.02,21.29,0,0,0,27.77,0,7.01,0,0,0,4.87,0,0.71,0
2,12.25,19.87,0,0,0,0,0,0,0,0,0,0,0,0,0,0,5.61,0.04,22.02,0,0,0,26.37,0,7.19,0,0,0,4.65,0,2,0
2,11.89,20.98,0,0,0,0,0,0,0,0,0,0,0,0,0,0,5.45,0.04,21.45,0,0,0,28.21,0,6.98,0,0,0,4.3,0,0.7,0
2,11.15,20.88,0,0,0,0,0,0,0,0,0,0,0,0,0,0,5.49,0.04,21.57,0,0,0,30.83,0,6.84,0,0,0,2.57,0,0.63,0
1.89,18.33,30.53,0,0,0,0,0,0,0,0,0,0,0,0,0,0,7.3,0.01,23.11,0,0,0,5.56,0,7.77,0,0,0,4.9,0,2.49,0
1.95,15.15,24,0,0,0,0.99,0,0,0,0,0,0,0,0,0,0,5.63,0.03,23.12,0,0,0,19.31,0,7.49,0,0,0,3.6,0,0.68,0
1.89,18.17,28.69,0,0,0,0,0,0,0,0,4.35,0,0,0,0,0,6.95,0.01,22.47,0,0,0,6.08,0,7.19,0,0,0,4.39,0,1.7,0
1.89,17.73,28.43,0,0,0,0,0,0,0,0,5.84,0,0,0,0,0,6.92,0.03,22.36,0,0,0,6.26,0,6.54,0,0,0,4.37,0,1.52,0
1.9,17.51,26.51,0,0,0,0,0,0,0,0,7.33,0,0,0,0,0,6.66,0.01,21.8,0,0,0,8.35,0,6.15,0,0,0,4.14,0,1.54,0
1.94,15,23.75,0,0,0,2.93,0,0,0,0,0,0,0,0,0,0,5.57,0.03,21.96,0,0,0,19.11,0,7.41,0,0,0,3.56,0,0.68,0
1.51,64.37,18.41,2.79,0,0,0.88,0,3.51,9.39,0,0.5,0,0,0,0,0,0,0.05,0,0,0,0,0.1,0,0,0,0,0,0,0,0,0
1.53,65.46,5.3,4.14,0,0,0,12.21,5.15,3.35,0,4.2,0,0,0,0,0,0,0.1,0,0,0,0,0.09,0,0,0,0,0,0,0,0,0
1.52,62.16,11.57,6.19,0,0,0,12.37,2.22,3.39,0,2.06,0,0,0,0,0,0,0.04,0,0,0,0,0,0,0,0,0,0,0,0,0,0
1.52,61.8,14.15,5.55,0,0,0,13.51,0,4.68,0,0,0,0,0,0,0,0,0.04,0,0,0,0,0.27,0,0,0,0,0,0,0,0,0
1.53,64.33,9.35,1.29,0,0,0,17.15,0.22,7.62,0,0,0,0,0,0,0,0,0.04,0,0,0,0,0,0,0,0,0,0,0,0,0,0
1.52,59.5,16.83,7.46,0,0,0,12.46,0.23,2.76,0,0,0,0,0,0,0,0,0.04,0,0,0,0,0.72,0,0,0,0,0,0,0,0,0
1.52,63.76,14.14,4.34,0,0,0,12.28,0.23,4.67,0,0.45,0,0,0,0,0,0,0.04,0,0,0,0,0.09,0,0,0,0,0,0,0,0,0
1.53,65.36,6.63,5.19,0,0,0,20.66,0.21,1.82,0,0,0,0,0,0,0,0,0.04,0,0,0,0,0.09,0,0,0,0,0,0,0,0,0
1.52,62.19,13.79,4.24,0,3.02,0,13.98,0,2.65,0,0,0,0,0,0,0,0,0.04,0,0,0,0,0.09,0,0,0,0,0,0,0,0,0
1.52,62.28,10.37,8.35,0,0,0,16.36,2.16,0,0,0,0.35,0,0,0,0,0,0.04,0,0,0,0,0.09,0,0,0,0,0,0,0,0,0
1.49,62.91,20.6,6.16,0,0,0,0,0,9.68,0,0.5,0,0,0,0,0,0,0.05,0,0,0,0,0.1,0,0,0,0,0,0,0,0,0
1.51,61.24,14.76,7.68,0,0,0,8.53,2.3,4.88,0,0.47,0,0,0,0,0,0,0.04,0,0,0,0,0.1,0,0,0,0,0,0,0,0,0
1.54,55.87,17.66,4.14,0,0,0,19.86,0.22,0,0,0.43,1.69,0,0,0,0,0,0.04,0,0,0,0,0.09,0,0,0,0,0,0,0,0,0
2.3,0,0,0,0,0,0,0,0,0,0,0,0,0,0,0,0,0,0,19,0,0,0,41,0,0,0,0,0,40,0,0,0
2.27,0,0,0,0,0,0,0,0,0,0,0,0,0,0,0,0,0,0,28,0,0,0,42,0,0,0,0,0,30,0,0,0
2.3,0,0,0,0,0,0,0,0,0,0,0,0,0,0,0,0,0,0,20,0,0,0,50,0,0,0,0,0,30,0,0,0
2.3,0,0,0,0,0,0,0,0,0,0,0,0,0,0,0,0,0,0,20,0,0,0,60,0,0,0,0,0,20,0,0,0
2.3,0,0,0,0,0,0,0,0,0,0,0,0,0,0,0,0,0,0,20,0,0,0,70,0,0,0,0,0,10,0,0,0
2.32,0,0,0,0,0,0,0,0,0,0,0,0,0,0,0,0,0,0,17.9,0,0,0,79,0,0,0,0,0,3.1,0,0,0
2.33,0,0,0,0,0,0,0,0,0,0,0,0,0,0,0,0,0,0,14,0,0,0,76,0,9,0,0,0,1,0,0,0
2.32,0,0,0,0,0,0,0,0,0,0,0,0,0,0,0,0,0,0,14,0,0,0,70,0,14,0,0,0,2,0,0,0
2.29,0,0,0,0,0,0,0,0,0,0,0,0,0,0,0,0,0,0,18,0,0,0,71,0,10,0,0,0,1,0,0,0
2.28,0,0,0,0,0,0,0,0,0,0,0,0,0,0,0,0,0,0,15,0,0,0,62,0,20,0,0,0,3,0,0,0
2.28,0,0,0,0,0,0,0,0,0,0,0,0,0,0,0,0,0,0,20,0,5,0,50,0,0,0,0,0,25,0,0,0
2.29,0,0,0,0,0,0,0,0,0,0,0,0,0,0,0,0,3,0,20,0,0,0,65,0,0,0,0,0,12,0,0,0
1.52,44.14,29,4.43,10.47,0,0,8.07,3.89,0,0,0,0,0,0,0,0,0,0,0,0,0,0,0,0,0,0,0,0,0,0,0,0
1.5,44.49,29.51,4.48,0,0,0,8.73,0,2.77,0,10.02,0,0,0,0,0,0,0,0,0,0,0,0,0,0,0,0,0,0,0,0,0
1.52,48.48,27.02,1.79,7.53,0,0,6.09,6.85,0,0,2.24,0,0,0,0,0,0,0,0,0,0,0,0,0,0,0,0,0,0,0,0,0
1.52,46.59,28.85,1.79,7.55,0,0,6.11,6.87,0,0,2.24,0,0,0,0,0,0,0,0,0,0,0,0,0,0,0,0,0,0,0,0,0
1.51,46.43,30.83,1.8,7.61,0,0,5.13,5.94,0,0,2.26,0,0,0,0,0,0,0,0,0,0,0,0,0,0,0,0,0,0,0,0,0
1.52,43.67,27.38,4.6,6.98,0,0,5.23,9.07,0,0,3.07,0,0,0,0,0,0,0,0,0,0,0,0,0,0,0,0,0,0,0,0,0
1.54,43.94,26.21,4.47,0,0,0,6.54,6.83,0,0,12.01,0,0,0,0,0,0,0,0,0,0,0,0,0,0,0,0,0,0,0,0,0
1.53,45.65,28.22,3.99,0,0,0,0,8.74,2.16,0,11.24,0,0,0,0,0,0,0,0,0,0,0,0,0,0,0,0,0,0,0,0,0
1.52,43.71,30.65,3.86,0,0,0,4.4,6.89,0,0,10.49,0,0,0,0,0,0,0,0,0,0,0,0,0,0,0,0,0,0,0,0,0
1.5,53.74,29.69,5.7,0,0,1.26,6.48,3.13,0,0,0,0,0,0,0,0,0,0,0,0,0,0,0,0,0,0,0,0,0,0,0,0
1.5,49.86,26,4.29,6.19,0,0,8.36,0,5.3,0,0,0,0,0,0,0,0,0,0,0,0,0,0,0,0,0,0,0,0,0,0,0
1.5,48.87,33.75,4.48,4.86,0,0,0,5.27,2.77,0,0,0,0,0,0,0,0,0,0,0,0,0,0,0,0,0,0,0,0,0,0,0
1.49,49.57,35.18,4.54,0,0,0,2.22,4.27,4.22,0,0,0,0,0,0,0,0,0,0,0,0,0,0,0,0,0,0,0,0,0,0,0
1.53,43.96,27.11,4.63,0,7.85,0,6.32,9.13,1,0,0,0,0,0,0,0,0,0,0,0,0,0,0,0,0,0,0,0,0,0,0,0
1.52,43.97,27.56,4.63,7.02,0,0,5.26,9.13,0,0,0,2.43,0,0,0,0,0,0,0,0,0,0,0,0,0,0,0,0,0,0,0,0
1.51,50.39,30.8,4.95,0,0,0,8.44,3.05,0,0,0,0,0,0,0,0,0,0,0,0,0,0,2.37,0,0,0,0,0,0,0,0,0
1.5,52.81,28.84,5.08,0,0,0,6.5,3.13,2.06,0,0,0,0,0,0,0,0,0,0,0,0,0,0,0,1.58,0,0,0,0,0,0,0
1.75,5.83,66.28,0,0,0,0,0,0,0,0,0,0,0,0,0,0,0,0,13.95,0,13.94,0,0,0,0,0,0,0,0,0,0,0
1.75,5.83,66.28,0,0,0,0,0,0,0,0,0,0,0,0,0,0,2.32,0,18.6,0,6.97,0,0,0,0,0,0,0,0,0,0,0
1.75,5.83,66.28,0,0,0,0,0,0,0,0,0,0,0,0,0,0,0,0,19.92,0,7.97,0,0,0,0,0,0,0,0,0,0,0
1.75,5.83,66.28,0,0,0,0,0,0,0,0,0,0,0,0,0,0,0,0,14.3,0,13.59,0,0,0,0,0,0,0,0,0,0,0
1.75,7.69,64.68,0,0,0,0,0,0,0,0,0,0,0,0,0,0,0,0,14.54,0,13.09,0,0,0,0,0,0,0,0,0,0,0
1.75,5.75,63.58,0,0,0,0,0,0,0,0,0,3.12,0,0,0,0,0,0,14.5,0,13.05,0,0,0,0,0,0,0,0,0,0,0
1.75,5.77,64.68,0,0,0,0,0,0,0,0,1.92,0,0,0,0,0,0,0,14.54,0,13.09,0,0,0,0,0,0,0,0,0,0,0
1.75,5.83,66.28,0,0,0,0,0,0,0,0,0,0,0,0,0,0,2.32,0,15.04,0,10.53,0,0,0,0,0,0,0,0,0,0,0
1.75,5.83,65.95,0,0,0,0,0,0,0,0,0,0,0,0,0,0,0,0,14.85,0,13.37,0,0,0,0,0,0,0,0,0,0,0
1.74,5.83,67.59,0,0,0,0,0,0,0,0,0,0,0,0,0,0,0,0,16.61,0,9.97,0,0,0,0,0,0,0,0,0,0,0
1.74,5.83,67.24,0,0,0,0,0,0,0,0,0,0,0,0,0,0,0,0,13.81,0,13.12,0,0,0,0,0,0,0,0,0,0,0
1.74,5.83,66.28,0,0,0,0,0,0,0,0,0,0,0,0,0,0,3.29,0,16.4,0,8.2,0,0,0,0,0,0,0,0,0,0,0
1.75,5.83,66.28,0,0,0,0,0,0,0,0,0,0,0,0,0,0,1.55,0,16.46,0,9.88,0,0,0,0,0,0,0,0,0,0,0
1.74,5.83,66.28,0,0,0,0,0,0,0,0,0,0,0,0,0,0,4.26,0,13.9,0,9.73,0,0,0,0,0,0,0,0,0,0,0
1.74,5.83,66.28,0,0,0,0,0,0,0,0,0,0,0,0,0,0,3.29,0,13.67,0,10.93,0,0,0,0,0,0,0,0,0,0,0
1.75,5.83,66.28,0,0,0,0,0,0,0,0,0,0,0,0,0,0,1.55,0,19.16,0,7.18,0,0,0,0,0,0,0,0,0,0,0
1.74,0,72.85,0,0,0,0,0,0,0,0,0,0,0,0,0,0,0,0,14.68,0,12.47,0,0,0,0,0,0,0,0,0,0,0
1.74,5.83,66.28,0,0,0,0,0,0,0,0,0,0,0,0,0,0,4.96,0,18.67,0,4.26,0,0,0,0,0,0,0,0,0,0,0
1.76,5.83,64.93,0,0,0,0,0,0,0,0,0,0,0,0,0,0,2.44,0,17.06,0,9.74,0,0,0,0,0,0,0,0,0,0,0
1.47,83,11.5,1.5,0,0,0,0,4,0,0,0,0,0,0,0,0,0,0,0,0,0,0,0,0,0,0,0,0,0,0,0,0
1.47,83.4,11.2,1.5,0,0,0,0,3.5,0.4,0,0,0,0,0,0,0,0,0,0,0,0,0,0,0,0,0,0,0,0,0,0,0
1.47,83.2,13.3,0.7,0,0,0,0,2.8,0,0,0,0,0,0,0,0,0,0,0,0,0,0,0,0,0,0,0,0,0,0,0,0
1.47,83.8,12.9,0.7,0,0,0,0.8,1.2,0.6,0,0,0,0,0,0,0,0,0,0,0,0,0,0,0,0,0,0,0,0,0,0,0
1.47,82.2,15,0.6,0,0,0,1,0.5,0.7,0,0,0,0,0,0,0,0,0,0,0,0,0,0,0,0,0,0,0,0,0,0,0
1.47,80.4,16.9,0.6,0,0,0,1,0.5,0.6,0,0,0,0,0,0,0,0,0,0,0,0,0,0,0,0,0,0,0,0,0,0,0
1.46,76.7,20.5,0.6,0,0,0,1,0.5,0.7,0,0,0,0,0,0,0,0,0,0,0,0,0,0,0,0,0,0,0,0,0,0,0
1.47,74.9,21.8,0.7,0,0,0,1,1.1,0.5,0,0,0,0,0,0,0,0,0,0,0,0,0,0,0,0,0,0,0,0,0,0,0
1.46,75.4,21.8,0.7,0,0,0,1,0.6,0.5,0,0,0,0,0,0,0,0,0,0,0,0,0,0,0,0,0,0,0,0,0,0,0
1.46,75.8,21.8,0.7,0,0,0,0.8,0.6,0.3,0,0,0,0,0,0,0,0,0,0,0,0,0,0,0,0,0,0,0,0,0,0,0
1.86,0,4.53,0,0,5.63,21.6,15.84,0,0,0,0,3.04,0,0,0,0,0,0,0,0,0,3.39,0,0,0,0,0,23.34,17.8,1.43,3.4,0
1.84,0,4.2,0,0,5.21,20.04,14.68,0,0,0,5.39,4.23,0,0,0,0,0,0,0,0,0,0,0,0,0,0,0,22.67,18.15,1.65,3.78,0
1.85,0,4.25,0,0,6.59,20.25,14.85,0,0,0,3.63,3.57,0,0,0,0,0,0,0,0,0,0,0,0,0,0,0,21.89,19.47,1.67,3.83,0
1.83,0,4.11,0,0,0,25.17,14.36,0,0,0,7.03,8.28,0,0,0,0,0,0,0,0,0,0,0,0,0,0,0,21.15,19.9,0,0,0
1.82,0,4.1,0,0,0,23.28,14.33,0,0,0,7.02,8.27,0,0,0,0,0,0,0,0,0,0,0,0,0,0,0,23.13,19.87,0,0,0
1.85,0,10,0,0,0,22.06,9.98,0,4.77,0,5.79,7.65,0,0,0,0,0,0,0,0,0,0,0,0,0,0,0,15.15,20.03,0,4.57,0
1.85,0,3.16,0,0,5.23,20.07,14.71,0,0,0,4.5,4.24,0,0,0,0,0,0,0,0,0,0,0,0,0,0,0,22.72,20.95,0,4.42,0
1.85,0,3.54,0,0,5.43,19.96,15.05,0,0,0,4.46,4.48,0,0,0,0,0,0,0,0,0,0,0,0,0,0,0,21.98,19.97,0,5.13,0
1.83,0,0,0,0,0,22.06,14.75,0,0,0,5.78,7.66,0,0,0,0,0,0,0,0,0,0,0,0,0,0,0,25.15,20.03,0,4.57,0
1.85,0,3.59,0,4.97,0,22.07,14.78,0,0,0,2.78,5.66,0,0,0,0,0,0,0,0,0,0,0,0,0,0,0,21.55,20.03,0,4.57,0
1.86,0,9.99,0,0,0,22.07,14.76,0,0,0,5.79,7.65,0,0,0,0,0,0,0,0,0,0,0,0,0,0,0,15.14,20.03,0,4.57,0
1.84,0,4.27,0,0,5.3,20.34,14.91,0,0,0,4.56,3.58,0,0,0,0,0,0,0,0,1.23,0,0,0,0,0,0,21.97,18.99,1.01,3.84,0
1.85,0,3.76,0,0,5.18,22.37,14.59,0,0,0,7.14,0.98,0,0,0,0,0,0,0,0,0,0,0,0,0,0,0,21.3,20.23,0,4.45,0
1.83,0,1.3,0,0,0.82,31.53,18.71,0,0,0,8.35,4.08,0,0,0,0,0,0,0,0,0,0,0,0,0,0,0,15.97,15.07,0,4.17,0
1.83,0,1.3,0,0,1.05,31.14,19.47,0,0,0,8.24,4.17,0,0,0,0,0,0,0,0,0,0,0,0,0,0,0,15.76,14.82,0,4.05,0
1.83,0,1.07,0,0,6.17,29.02,17.52,0,0,0,8.4,0,0,0,0,0,0,0,0,0,0,0,0,0,0,0,0,17.77,15.64,0,4.41,0
1.84,0,0.84,0,0,5.7,30.97,12.12,0,0,0,9.09,0,0,0,0,0,0,0,0,0,0,0,0,0,0,0,0,19.18,17.09,0,5.01,0
1.84,0,4.34,0,0,5.39,26.66,15.19,0,0,0,9.29,0,0,0,0,0,0,0,0,0,0,0,0,0,0,0,0,18.13,17.08,0,3.92,0
1.83,0,7.92,0,0,4.92,23.36,13.84,0,0,0,8.47,2.66,0,0,0,0,0,0,0,0,0,0,0,0,0,0,0,17.48,16.59,0,4.76,0
1.81,0,5.95,0,0,5.54,22.99,18.64,0,0,0,7.8,4.38,0,0,0,0,0,0,0,0,0,0,0,0,0,0,0,16.34,14.23,0,4.13,0
1.86,0,6.57,0,0,2.72,25.54,6.12,0,0,0,12.74,1.91,0,0,0,0,0,0,0,0,0,0,0,0,0,0,0,19.33,19.1,0.45,5.52,0
1.83,10.39,28.38,0,0,0,0,0,0,0,0,34.9,0,0,0,0,0,3.63,0,8.28,0,0,0,11.47,0,2.95,0,0,0,0,0,0,0
1.83,11.14,31.78,0,0,0,0,0,0,0,0,27.42,0,0,0,0,0,2.7,0,12.17,0,0,0,12.3,0,2.49,0,0,0,0,0,0,0
1.8,11.09,33.94,0,0,0,0,0,0,0,0,30.8,0,0,0,0,0,0,0.04,13.48,0,0,0,7.91,0,2.74,0,0,0,0,0,0,0
1.8,10.92,31.98,0,0,0,0,0,0,0,0,32.51,0,0,0,0,0,4.22,0,10.38,0,0,0,7.81,0,2.18,0,0,0,0,0,0,0
1.8,10.86,31.8,0,0,0,0,0,0,0,0,32.31,0,0,0,0,0,6.09,0,9.01,0,0,0,7.76,0,2.17,0,0,0,0,0,0,0
1.8,13.68,29.63,0,0,0,0,0,0,0,0,31.81,0,0,0,0,0,4.6,0,10.95,0,0,0,6.82,0,2.51,0,0,0,0,0,0,0
1.81,13.72,29.72,0,0,0,0,0,0,0,0,31.91,0,0,0,0,0,3.64,0,11.65,0,0,0,6.84,0,2.52,0,0,0,0,0,0,0
1.73,3.1,37.43,0,2.31,1.66,0,0,0,0,0,48.01,0,0,0,0,0,0,0,7.14,0,0,0,0,0,0,0,0,0,0.35,0,0,0
1.72,3.13,37.87,0,0,0,0,0,0,0,0,52.06,0,0,0,0,0,0,0,4.34,0,2.6,0,0,0,0,0,0,0,0,0,0,0
1.8,9.39,36.45,0,0,0,0,0,0,0,0,27.71,0,0,0,0,0,5.79,0,13.62,0,0,0,0,0,3.75,0,0,0,0,0,3.29,0
1.78,5.76,38.1,0,0,0,0,1.93,0,0,0,32.59,0,0,0,0,0,4.75,0,12.39,0,0,0,0,0,2.99,0,0,0,0,0,1.49,0
1.74,11.17,34.84,0,0,0,0,6.2,0,0,0,31.76,0,0,0,0,0,3.95,0,8.75,0,0,0,0,0,3.33,0,0,0,0,0,0,0
1.74,11.24,35.03,0,0,0,0,6.24,0,0,0,31.95,0,0,0,0,0,4.11,0,9.1,0,0,0,0,0,2.33,0,0,0,0,0,0,0
1.74,12.71,31.92,0,0,0,0,7.19,0,0,0,32.51,0,0,0,0,0,5.55,0,8.09,0,0,0,0,0,2.03,0,0,0,0,0,0,0
1.74,13.09,33.91,0,0,0,0,7.57,0,0,0,29.37,0,0,0,0,0,5.18,0,7.7,0,0,0,0,0,3.18,0,0,0,0,0,0,0
1.74,13.09,33.88,0,0,0,0,7.57,0,0,0,29.35,0,0,0,0,0,5.16,0,7.68,0,0,0,0,0,3.27,0,0,0,0,0,0,0
1.82,1.01,0,2.04,0,2.04,3.06,0,5.1,5.11,0,25.51,0,0,0,0,0,0,0,0,0,0,0,0,0,0,0,0,30.62,25.51,0,0,0
1.84,1.02,0,2.03,0,0,10.19,0,5.11,0,0,25.49,0,0,0,0,0,0,0.1,0,0,0,0,0,0,0,0,0,30.58,25.48,0,0,0
1.85,1.02,0,2.04,0,0,0,0,5.08,0,0,35.63,0,0,0,0,0,0,0.21,0,0,0,0,0,0,0,0,0,30.56,25.46,0,0,0
1.84,1.03,0,2.03,0,0,0,5.1,5.08,0,0,30.54,0,0,0,0,0,0,0.2,0,0,0,0,0,0,0,0,0,30.56,25.46,0,0,0
1.87,0,5.1,0,0,0,10.19,0,5.09,0,0,25.45,0,0,0,0,0,0,0.2,0,0,0,0,0,0,0,0,0,28.51,25.46,0,0,0
1.85,1.01,0,2,0,0,9.99,0,4.99,4.99,0,7.99,0,0,0,0,0,0,0,0,0,0,0,19.99,0,0,0.1,0,27.96,20.98,0,0,0
1.9,2.04,0,3.05,0,0,0,0,0,6.1,0,15.26,0,0,0,0,0,0,0.1,0,0,0,0,25.44,0,0,0.21,0,27.46,20.34,0,0,0
1.84,1.02,0,2.05,0,0,10.2,2.57,0,2.56,0,25.5,0,0,0,0,0,0,0,0,0,0,0,0,0,0,0,0,30.6,25.5,0,0,0
1.82,1.02,0,2.04,0,2.04,3.06,0,5.09,5.09,0,25.45,0,0,0,0,0,0,0.2,0,0,0,0,0,0,0,0,0,30.55,25.46,0,0,0
1.85,2.02,0,2.01,0,2.01,0,2.03,3.03,0,0,33.26,0,0,0,0,0,0,0.2,0,0,0,0,0,0,0,0,0,30.24,25.2,0,0,0
1.85,2,0,1.99,0,0,7.99,0,1.99,2.99,0,29.94,0,0,0,0,0,0,0.2,0,0,0,0,0,0,0,0,0,27.95,24.95,0,0,0
1.9,2.01,3,0,0,0,9.98,0,0,4.99,0,14.96,0,0,0,0,0,0,0.2,0,0,0,0,6.99,0,0,0,0,27.94,29.93,0,0,0
1.85,1.99,2,0,0,0,7.98,0,2.01,2.99,0,29.93,0,0,0,0,0,0,0.2,0,0,0,0,0,0,0,0,0,27.95,24.95,0,0,0
1.86,2.04,3.07,0,0,0,0,0,5.1,0,0,35.63,0,0,0,0,0,0,0.2,0,0,0,0,0,0,0,0,0,28.51,25.45,0,0,0
1.83,1.01,0,2.04,0,5.08,10.19,5.07,0,5.1,0,15.27,0,0,0,0,0,0,0.2,0,0,0,0,0,0,0,0,0,30.57,25.47,0,0,0
1.82,1.01,0,1.99,3,0,16.99,4.98,0,5,0,11.98,0,0,0,0,0,0,0.1,0,0,0,0,0,0,0,0,0,29.98,24.97,0,0,0
1.82,1.01,0,1.99,3,0,16.99,0,9.98,0,0,11.98,0,0,0,0,0,0,0.1,0,0,0,0,0,0,0,0,0,29.97,24.98,0,0,0
1.82,1.01,0,2.01,0,5.04,15.12,2.55,2.53,5.04,0,11.08,0,0,0,0,0,0,0.2,0,0,0,0,0,0,0,0,0,30.23,25.19,0,0,0
1.84,1.02,0,2.04,0,0,8.16,0,5.09,0,0,25.48,0,0,0,0,0,0,0.1,0,0,0,0,0,0,2.04,0,0,30.58,25.49,0,0,0
1.85,1.01,0,2.04,0,0,8.15,0,5.11,0,0,25.49,0,0,0,0,0,0,0.1,0,0,0,0,0,0,0,0,0,30.58,25.48,0,2.04,0
1.91,2,3,0,0,0,8.99,0,0,4.99,0,13.96,0,0,0,0,0,0,0.2,0,0,0,0,6.98,0,1,0,0,27.94,29.94,0,1,0
1.9,2,2.99,0,0,0,9,0,0,5,0,14.99,0,0,0,0,0,0,0.1,1,0,0,0,7,0,0,0,0,27.96,29.96,0,0,0
1.76,44.1,0,0,0,0,0,14.66,15.89,0.63,0,0,0,0,0,0,0,0,0,0,0,0,0,6.03,0,5.92,0,0,1.47,11.3,0,0,0
1.85,10.51,36.3,0,0,0,0,0,0,0,0,11.09,0,0,0,0,0,6.13,0,18.7,0,4.48,0,2.45,0,7.45,0,0,0,2.89,0,0,0
1.85,14.73,35.76,0,0,0,0,0,0,0,0,10.69,0,0,0,0,0,0.4,0,7.18,0,13.28,0,4.13,0,7.55,0,0,0,2.99,3.29,0,0
1.87,13.13,32.64,0,0,0,0,0,0,0,0,16.1,0,0,0,0,0,1.48,0.05,13.83,0,2.8,0,8.37,0,6.51,0,0,0,3.37,1.72,0,0
1.86,12.88,35.11,0,0,0,0,0,0,0,0,11,0,0,0,0,0,0.4,0,9.78,0,16.59,0,7.03,0,4.93,0,0,0,2.28,0,0,0
1.87,13.74,34.71,0,0,0,0,0,0,0,0,7.75,0,0,0,0,0,0.33,0,22.11,0,2.9,0,5.82,0,8.65,0,0,0,2.77,1.22,0,0
1.87,16.23,21,4.78,0,0,1.06,0,0,0,0,19.36,0,0,0,0,0,0.5,0.06,17.06,0,10.09,0,0,0,5.28,0,0,0,2.45,2.13,0,0
1.86,14.13,33.34,0,0,0,0,0,0,0,0,12.35,0,0,0,0,0,1.57,0,15.21,0,7.81,0,8.86,0,4.6,0,0,0,2.13,0,0,0
1.85,15.24,38.35,0,0,0,0,0,0,0,0,4.39,0,0,0,0,0,2.89,0,17.15,0,8.56,0,3.11,0,5.29,0,0,0,5.02,0,0,0
1.85,13.11,36.16,0,0,0,0,0,0,0,0,10.71,0,0,0,0,0,2.43,0,17.7,0,4.04,0,3.7,0,9.93,0,0,0,2.22,0,0,0
1.84,14.05,34.13,0,0,0,0,0,0,0,0,14.25,0,0,0,0,0,9.63,0.05,15.42,0,3.12,0,0.9,0,5.11,0,0,0,3.34,0,0,0
1.86,14.44,29.74,0,0,0,0.5,0,0,0,0,16.28,0,0,0,0,0,4.25,0,5.79,0,13.73,0,2.1,0,7.66,0,0,0,2.75,2.76,0,0
1.84,13.67,34.98,0,0,0,0,0,0,0,0,10.93,0,0,0,0,0,13.88,0,0.42,0,9.14,0,5.14,0,6.89,0,0,0,2.78,2.17,0,0
1.83,13.13,33.99,0,1.63,0,0.43,0,0,0,0,7.27,1.9,0,0,0,0,21.83,0,1.21,0,2.72,0,6.58,0,4.8,0,0,0,1.98,2.53,0,0
1.83,13.41,34.71,0,1.67,0,0.44,0,0,0,0,7.42,1.94,0,0,0,0,16.65,0,1.24,0,6.3,0,6.72,0,4.9,0,0,0,2.02,2.58,0,0
1.81,13.71,35.51,5.39,0,4.41,0,0,0,0,0,8.44,0,0,0,0,0,0,0.47,14.75,0,5.68,0,7.22,0,1.11,0,0,0,1.29,2.02,0,0
1.83,12.73,32.96,1.25,5.69,0,0,0,0,0,0,9.4,2.34,0,0,0,0,2.82,0,9.12,0,7.03,0,7.98,0,7.24,0,0,0,0,1.44,0,0
1.85,31.29,2.33,0,0,2.16,25.42,5.47,1.81,0,0,2.68,2.87,0,0,0,0,0,0.01,0.55,0,0,0,15.27,0,4.68,0,0,0,5.46,0,0,0
1.85,31.94,2.38,0,0,5.82,25.94,5.58,1.84,0,0,0,0,0,0,0,0,0,0.01,0.56,0,0,0,15.58,0,4.78,0,0,0,5.57,0,0,0
1.83,34.54,4.79,0,0,5.56,23.22,5.34,1.76,0,0,0,0,0,0,0,0,0,0.01,0,0,0,0,14.89,0,4.57,0,0,0,5.32,0,0,0
1.85,39.37,0,0,0,5.46,18.94,6.07,1.46,0,0,0,0,0,0,0,0,0,0.01,1.94,0,0,0,11.61,0,6.2,0,0,0,8.94,0,0,0
1.86,39.68,0,0,0,5.5,19.1,6.11,1.46,0,0,0,0,0,0,0,0,0,0.01,1.96,0,0,0,11.71,0,6.25,0,0,0,8.22,0,0,0
1.85,38.31,0,0,0,5.3,18.41,5.9,4.14,0,0,0,0,0,0,0,0,0,0.01,1.89,0,0,0,11.3,0,6.04,0,0,0,8.7,0,0,0
1.8,23.19,31.68,8.47,0,0,0,0,0,0,0,0,0,0,0,0,0,5.84,0.01,15.11,0,4.9,0,0,0,7.41,0,0,0,1.7,1.69,0,0
1.8,23.19,31.67,8.47,0,0,0,0,0,0,0,0,0,0,0,0,0,5.84,0.01,15.11,0,4.9,0,0,0,7.42,0,0,0,0,3.39,0,0
2.13,0,0,0,0,0,0,0,0,0,0,20,0,7,0,0,0,0,0,0,0,0,0,0,0,0,0,68,0,5,0,0,0
2.13,0,0,0,0,0,0,0,0,0,0,20,0,18,0,0,0,0,0,0,0,0,0,0,0,0,0,57,0,5,0,0,0
2.05,0,0,0,0,0,0,0,7,0,0,20,0,0,0,0,0,0,0,0,0,0,0,0,0,0,0,68,0,5,0,0,0
2.06,3.97,35.05,0,0,0,0,4.91,0,0,0,9.81,0,0,0,0,0,0,0,2.15,0,1.97,35.72,0,0,2.46,0,0.99,0,2.97,0,0,0
2.07,3.94,35.39,0,0,0,0,2.93,0,0,0,9.78,0,0,0,0,0,0,0,2.15,0,1.97,37.42,0,0,2.46,0,0.99,0,2.97,0,0,0
2.04,3.82,41.52,0,0,0,0,0,0,0,0,9.41,0,0,0,0,0,0,0,2.07,0,1.9,31.29,0,0,2.37,0,4.76,0,2.86,0,0,0
2.03,3.97,43.17,0,0,0,0,0,0,0,0,9.78,0,0,0,0,0,0,0,2.15,0,1.97,32.53,0,0,2.47,0,0.99,0,2.97,0,0,0
2.06,1.97,37.36,0,0,0,0,2.93,0,0,0,9.78,0,0,0,0,0,0,0,2.15,0,1.97,37.42,0,0,2.46,0,0.99,0,2.97,0,0,0
2.04,0,45.31,0,0,0,0,0,0,0,0,9.4,0,0,0,0,0,0,0.05,2.07,0,1.9,31.29,0,0,2.36,0,4.76,0,2.86,0,0,0
2.05,0,47.34,0,0,0,0,0,0,0.53,0,9.82,0,0,0,0,0,0,0.05,2.16,0,1.98,32.67,0,0,2.47,0,0,0,2.98,0,0,0
2,3.79,34.4,0,0,0,0,14.29,0,0,0,9.41,0,0,0,0,0,0,0,2.07,0,1.9,24.16,0,0,2.37,0,4.76,0,2.85,0,0,0
2.05,0,47.12,0,0,0,0,0,0,0,0,9.8,0,0,0,0,0,0,0,2.15,0,1.98,32.54,0,0,2.45,0,0.99,0,2.97,0,0,0
2.06,1.97,40.59,0,0,0,0,0.97,0,0,0,9.78,0,0,0,0,0,0,0,2.15,0,1.97,33.18,0,0,2.47,0,3.95,0,2.97,0,0,0
2.02,0,2.73,0,0,0,1.24,0,12.19,5.33,0,3.11,0,0,0,0,0,0,0.07,0,0,0,16.66,7.87,0,0,0,0,21.04,27.04,0,2.72,0
1.92,0,2.99,0,0,0,1.36,0,18.67,5.88,0,3.42,0,0,0,0,0,0,0.08,0,0,0,13.71,8.63,0,0,0,0,23.1,19.17,0,2.99,0
1.93,0,2.99,0,0,0,1.36,0,18.67,2.7,0,3.43,0,0,0,0,0,0,0.08,0,0,0,13.72,8.65,0,0,0,0,26.25,19.16,0,2.99,0
1.95,0,2.97,0,0,0,1.36,0,18.61,0,0,3.42,0,0,0,0,0,0,0.08,0,0,0,13.68,11.61,0,0,0,0,26.18,19.11,0,2.98,0
1.96,0,2.92,0,0,0,1.34,0,18.29,0,0,0,0,0,0,0,0,0,0.08,0,0,0,16.78,18.33,0,0,0,0,25.71,13.62,0,2.93,0
1.96,0,2.98,0,0,0,1.36,0,18.67,0,0,0,0,0,0,0,0,0,0.08,0,0,0,17.14,17.66,0,0,0,0,26.27,12.86,0,2.98,0
1.98,0,2.98,0,0,0,1.36,0,18.67,0,0,0,0,0,0,0,0,0,0.08,0,0,0,17.14,8.63,0,0,0,0,26.27,21.89,0,2.98,0
1.97,0,2.99,0,0,0,1.36,0,18.66,0,0,0,0,0,0,0,0,0,0.08,0,0,0,17.14,11.35,0,0,0,0,26.26,19.17,0,2.99,0
1.96,0,2.98,0,0,0,1.37,0,18.67,0,0,0,0,0,0,0,0,0,0.08,0,0,0,17.14,16.6,0,0,0,0,26.25,13.92,0,2.99,0
1.92,0,2.99,0,0,0,1.34,0,18.67,2.72,0,3.43,0,0,0,0,0,0,0.01,0,0,0,13.73,8.65,0,0,0,0,26.28,19.19,0,2.99,0
1.88,27.88,2.65,0,0,36.32,0,3.86,0,0,0,0,0,0,0,0,0,0,0,0.71,0,0,0,17.17,0,5.6,0,0,0,5.81,0,0,0
1.89,30.72,2.65,0,0,8.05,22.6,3.86,0,0,0,0,0,0,0,0,0,0,0,0.71,0,0,0,20,0,5.6,0,0,0,5.81,0,0,0
1.89,30.71,2.65,0,0,0,30.65,3.87,0,0,0,0,0,0,0,0,0,0,0,0.71,0,0,0,20,0,5.6,0,0,0,5.81,0,0,0
1.89,30.72,2.65,0,0,10.87,19.78,3.86,0,0,0,0,0,0,0,0,0,0,0,0.71,0,0,0,20,0,5.6,0,0,0,5.81,0,0,0
1.98,19.21,2.74,0,0,17.1,14.62,5.73,0,0,0,0,0,0,0,0,0,0,0,0,0,0,0,26.35,0,5.8,0,0,0,8.45,0,0,0
1.92,33.75,0,0,0,14.93,12.77,2.94,0,0,0,0,0,0,0,0,0,0,0,0,0,0,0,22.82,0,5.47,0,0,0,7.32,0,0,0
1.95,24.49,2.7,0,0,15.04,12.86,5.68,0,0,0,0,0,0,0,0,0,0,0,0.72,0,0,0,23.94,0,5.74,0,0,0,7.68,0,1.15,0
1.94,26.29,2.92,0,0,16.14,13.81,6.1,0,0,0,0,0,0,0,0,0,0,0,0.78,0,0,0,25.71,0,0,0,0,0,8.25,0,0,0
1.93,26.64,3.18,0,0,13.98,10.34,6.9,1.42,1.21,0,0,0,0,0,0,0,0,0,0.63,0,0,0,21.9,0,3.71,0,0,0,9.76,0,0.33,0
1.93,25.69,3.06,0,0,13.48,9.97,6.66,1.37,1.17,0,0,0,0,0,0,0,0,0,0.6,0,0,0,28.25,0,3.58,0,0,0,5.85,0,0.32,0
1.88,16.74,31.25,0,0,0,0,0,0,0,0,0.36,0,0,0,0,0,0,0.06,21.79,0,8.36,0,0.37,0,8.56,0,0,0,0.81,0,11.7,0
1.85,17.97,33.02,0,0,0,0,0,0,0,0,0,0,0,0,0,0,0,0.06,17.84,0,13.58,0,0,0,10.75,0,0,0,4.95,0,1.83,0
1.88,18.74,32.64,0,0,0,0,0,0,0,0,0,0,0,0,0,0,0,0.07,19.79,0,12.33,0,0,0,8.6,0,0,0,5,0,2.83,0
1.88,20.26,30.67,0,0,0,0,0,0,0,0,0,0,0,0,0,0,0,0,14.89,0,17.96,0,0,0,8.73,0,0,0,3.38,0,4.11,0
1.88,20.03,30.32,0,0,0,0,0,0,0,0,0,0,0,0,0,0,0,0,17.93,0,13.42,0,0,0,8.63,0,0,0,3.35,0,6.32,0
1.9,16.8,31.64,0,0,0,0,0,0,0,0,2.63,0,0,0,0,0,0.38,0,22.19,0,2.36,0,12.29,0,7.18,0,0,0,4.53,0,0,0
1.88,18,33.52,0,0,0,0,0,0,0,0,4.62,0,0,0,0,0,0,0,21.77,0,8.92,0,3.02,0,2.7,0,0,0,6.37,0,1.08,0
1.88,17.44,33.42,0,0,0,0,0,0,0,0,0,0,0,0,0,0,0,0,19.9,0,13.67,0,0,0,7.35,0,0,0,4.08,0,4.14,0
1.88,20.08,30.4,0,0,0,0,0,0,0,0,0,0,0,0,0,0,0,0,16.85,0,14.47,0,0,0,8.66,0,0,0,4.34,0,5.2,0
1.88,20.3,30.72,0,0,0,0,0,0,0,0,0,0,0,0,0,0,0,0,21.44,0,12.15,0,0,0,7.32,0,0,0,4.79,0,3.28,0
1.88,19.81,30,0,0,0,0,0,0,0,0,0,0,0,0,0,0,0,0,27.01,0,4.71,0,0,0,8.54,0,0,0,3.31,0,6.62,0
1.95,15.08,22.9,0,0,0,0,0,0,0,0,5.86,0,0,0,0,0,0.65,0,22.28,0,4.13,0,18.2,0,6.66,0,0,0,4.24,0,0,0
2.03,0,51.05,0,0,0,0,0,0,0,0,7.96,0,0,0,0,0,0,0,2.19,0,2.01,33.16,0,0,1.5,0,1.01,0,1.12,0,0,0
1.9,0,65.01,0,0,0,0,0,0,0,0,6.29,0,0,0,0,0,0,0,1.73,0,1.59,22.51,0,0,1.18,0,0.8,0,0.89,0,0,0
1.87,0,62.06,0,0,0,8.56,0,0,0,0,6,0,0,0,0,0,0,0,0,0,0,21.49,0,0,1.13,0,0.76,0,0,0,0,0
2.05,0,64.55,0,0,0,0,0,0,0,0,0,0,0,0,0,0,0,0.03,0,0,0,31.45,0,0,0,0,3.97,0,0,0,0,0
2.09,0,51.96,0,0,0,0,3.03,0,0,0,0,0,0,0,0,0,0,0.04,1.73,0,0,38,2.83,0,0,0,2.41,0,0,0,0,0
2.09,0,50.62,0,0,0,1.02,3,0,0,0,0,0,0,0,0,0,0,0.06,0,0,0,38.55,4.78,0,0,0,1.97,0,0,0,0,0
2.09,0,54.62,0,0,0,0,4.46,0,0,0,0,0,0,0,0,0,0,0.08,0,0,0,38.17,0,0,0,0,1.81,0,0,0,0.86,0
2.11,0,53.62,0,0,0,0,0,0,0,0,0,0,0,0,0,0,0,0.08,0,0,0,44.29,0,0,0,0,2.01,0,0,0,0,0
2.12,0,53.62,0,0,0,0,0,0,0,0,0,0,0,0,0,0,0,0.05,0,0,0,41.42,0.89,0,0,0,4.02,0,0,0,0,0
2.07,0,51.31,0,0,0,0,0,0,0,0,0,0,0,0,0,0,0,0.01,0,0,0,31.56,0,0,0,0,17.12,0,0,0,0,0
2.16,0,37.74,0,0,0,0,0,0,0,0,0,0,0,0,0,0,0,0.02,0,0,0,45.61,0,0,0,0,16.63,0,0,0,0,0
2.05,0,44.02,0,0,0,0,3.23,0,0,0,0,0,0,0,0,0,0,0.04,0,0,0,41.32,0,0,0,0,4.08,7.31,0,0,0,0
1.79,25.33,15.95,0,0,11.33,4.75,0.92,0,0,0,27.12,0,0,0,0,0,0,0,2.55,0,0,0,5.68,0,1.16,0,0,0,5.21,0,0,0
1.82,7.98,25.47,0,0,11.66,6.09,0.95,0,0,0,32.82,0,0,0,0,0,0,0,2.63,0,0,0,5.85,0,1.19,0,0,0,5.36,0,0,0
1.81,8.62,30.26,0,0,7.05,5.28,1.03,0,0,0,30.13,0,0,0,0,0,0,0,2.84,0,0,0,9.09,0,1.29,0,0,0,4.41,0,0,0
1.83,10.85,30.7,0,0,3.65,5.34,0.33,0,0.71,0,30.56,0,0,0,0,0,0,0,2.88,0,0,0,3.6,0,1.3,0,0,0,10.08,0,0,0
1.81,10.85,30.71,0,0,3.65,5.34,0.33,0,0.71,0,30.55,0,0,0,0,0,2.11,0,2.88,0,0,0,3.6,0,1.3,0,0,0,7.97,0,0,0
1.8,12.13,34.3,0,0,4.07,5.99,0.38,0,0.78,0,24.73,0,0,0,0,0,0,0,3.22,0,0,0,4.03,0,1.46,0,0,0,8.91,0,0,0
1.81,10.85,28.95,0,0,0,8.99,3.13,0,1.4,0,30.57,0,0,0,0,0,0,0,3.24,0,0,0,3.6,0,1.3,0,0,0,7.97,0,0,0
1.81,11.36,31.8,0,0,0,7.96,0,0,0,0,32.01,0,0,0,0,0,0,0,3.39,0,0,0,3.77,0,1.36,0,0,0,8.35,0,0,0
1.8,10.85,28.95,0,0,0,8.98,1.04,2.11,1.4,0,30.56,0,0,0,0,0,0,0,3.24,0,0,0,3.6,0,1.3,0,0,0,7.97,0,0,0
1.82,0,38.74,0,0,0,9.74,0.21,0,0.76,0,33.11,0,0,0,0,0,0,0,3.5,0,0,0,3.89,0,1.41,0,0,0,8.64,0,0,0
1.89,0,31.79,0,0,0,0,0,0,0,0,32.56,0,0,0,0,0,0,0,10.85,0,9.3,0,3.1,0,0,0,0,0,3.1,0,9.3,0
1.88,0,25,3,0,0,0,0,0,0,0,20,0,0,0,0,0,0,0,5,0,0,0,0,0,0,0,47,0,0,0,0,0
1.85,3,20,1,0,0,0,0,0,0,0,27,0,0,0,0,0,0,0,3,0,3,0,0,0,0,0,41,0,0,0,2,0
1.88,0,31,0,0,0,0,0,0,0,0,29,0,0,0,0,0,0,0,5,0,0,0,0,0,0,0,32,0,0,3,0,0
1.93,0,17,0,0,0,0,0,0,0,0,29,0,0,0,0,0,0,0,0,0,7,0,0,0,0,0,47,0,0,0,0,0
1.9,0,24,0,0,0,0,0,0,0,0,29,0,0,0,0,0,0,0,0,0,0,0,0,0,0,0,47,0,0,0,0,0
1.9,0,20,0,0,0,0,0,0,0,0,28,0,0,0,0,0,0,0,5,0,0,0,0,0,0,0,47,0,0,0,0,0
1.94,5,10,0,0,0,0,0,0,0,0,28,0,0,0,0,0,0,0,3,0,4,0,0,0,0,0,47,0,0,3,0,0
1.89,3,28,0,0,0,0,0,0,0,0,10,0,0,0,0,0,5,0,0,0,5,0,0,0,0,0,47,0,0,0,2,0
1.85,5,31,2,0,0,0,0,0,0,0,29,0,0,0,0,0,0,0,9,0,5,0,0,0,0,0,10,0,5,2,2,0
