Repository: you0514w/youyou

File: Expansion Coeff.csv (part 24 of 83)
Expansion Coeff (Typical) ( 10-7/K ),SiO2,B2O3,Al2O3,MgO,CaO,BaO,Li2O,Na2O,K2O,Rb2O,Ag2O,Cs2O,Tl2O,MnO,FeO,CoO,NiO,CuO,ZnO,SrO,CdO,PbO,SnO,Cr2O3,Fe2O3,Ga2O3,As2O3,Y2O3,In2O3,Sb2O3,La2O3,Nd2O3,Gd2O3,TiO2,MnO2,GeO2,ZrO2,CeO2,SnO2,TeO2,P2O5,V2O5,Nb2O5,Ta2O5,MoO3,WO3
138,16.6,21.9,0,47.4,0,12.4,0,0,0,0,0,0,0,0,0,0,0,0,0,0,0,0,0,0,0,0,0,0,0,0,0,0,0,0,0,0,1.3,0,0,0,0.4,0,0,0,0,0
102,14.31,18.92,0,48.15,0,0,0,0,0,0,0,0,0,0,0,0,0,0,16.92,0,0,0,0,0,0,0,0,0,0,0,0,0,0,0,0,0,1.3,0,0,0,0.4,0,0,0,0,0
81,70,0,4.3,0,0,0,0,17,0,0,0,0,0,0,0,0,0,0,0,0,0,0,0,0,0,0,0,8.7,0,0,0,0,0,0,0,0,0,0,0,0,0,0,0,0,0,0
82,70,0,6.5,0,0,0,0,17,0,0,0,0,0,0,0,0,0,0,0,0,0,0,0,0,0,0,0,6.5,0,0,0,0,0,0,0,0,0,0,0,0,0,0,0,0,0,0
84,70,0,7.6,0,0,0,0,17,0,0,0,0,0,0,0,0,0,0,0,0,0,0,0,0,0,0,0,5.4,0,0,0,0,0,0,0,0,0,0,0,0,0,0,0,0,0,0
81,70,0,8.7,0,0,0,0,17,0,0,0,0,0,0,0,0,0,0,0,0,0,0,0,0,0,0,0,4.3,0,0,0,0,0,0,0,0,0,0,0,0,0,0,0,0,0,0
92,66.99,0,4.17,0,0,0,0,20.39,0,0,0,0,0,0,0,0,0,0,0,0,0,0,0,0,0,0,0,8.45,0,0,0,0,0,0,0,0,0,0,0,0,0,0,0,0,0,0
91,66.99,0,6.31,0,0,0,0,20.39,0,0,0,0,0,0,0,0,0,0,0,0,0,0,0,0,0,0,0,6.31,0,0,0,0,0,0,0,0,0,0,0,0,0,0,0,0,0,0
97,66.99,0,7.38,0,0,0,0,20.39,0,0,0,0,0,0,0,0,0,0,0,0,0,0,0,0,0,0,0,5.24,0,0,0,0,0,0,0,0,0,0,0,0,0,0,0,0,0,0
98,66.99,0,8.45,0,0,0,0,20.39,0,0,0,0,0,0,0,0,0,0,0,0,0,0,0,0,0,0,0,4.17,0,0,0,0,0,0,0,0,0,0,0,0,0,0,0,0,0,0
48.9,60.91,0,6.09,13.2,0,0,14.72,0,0,0,0,0,0,0,0,0,0,0,0,0,0,0,0,0,0,0,0,0,0,0,0,0,0,5.08,0,0,0,0,0,0,0,0,0,0,0,0
66,65.99,0,6.09,6.09,0,0,6.09,0,0,0,0,0,0,0,0,0,0,0,7.11,0,0,8.63,0,0,0,0,0,0,0,0,0,0,0,0,0,0,0,0,0,0,0,0,0,0,0,0
60.7,60.91,0,6.09,0,15.23,0,17.77,0,0,0,0,0,0,0,0,0,0,0,0,0,0,0,0,0,0,0,0,0,0,0,0,0,0,0,0,0,0,0,0,0,0,0,0,0,0,0
53.5,60,0,20,0,0,0,0,0,0,0,0,0,0,0,0,0,0,0,0,0,0,0,0,0,0,0,0,0,0,0,0,0,20,0,0,0,0,0,0,0,0,0,0,0,0,0
120,46.2,0,0,0,26.9,0,0,24.3,0,0,0,0,0,0,0,0,0,0,0,0,0,0,0,0,0,0,0,0,0,0,0,0,0,0,0,0,0,0,0,0,2.6,0,0,0,0,0
159,0,0,0,0,0,0,0,0,0,0,0,0,39,0,0,0,0,0,0,0,0,20,0,0,0,0,0,0,0,0,0,0,0,0,0,41,0,0,0,0,0,0,0,0,0,0
8,0,0,45.35,0,0,0,0,0,0,0,0,0,0,0,0,0,0,0,0,0,0,0,0,0,0,0,0,0,0,0,0,0,0,9.3,0,0,0,0,0,0,45.35,0,0,0,0,0
8,0,0,40.15,0,0,0,0,0,0,0,0,0,0,0,0,0,0,0,0,0,0,0,0,0,0,0,0,0,0,0,0,0,0,19.7,0,0,0,0,0,0,40.15,0,0,0,0,0
18,0,0,34.95,0,0,0,0,0,0,0,0,0,0,0,0,0,0,0,0,0,0,0,0,0,0,0,0,0,0,0,0,0,0,30.1,0,0,0,0,0,0,34.95,0,0,0,0,0
18,0,0,30.4,0,0,0,0,0,0,0,0,0,0,0,0,0,0,0,0,0,0,0,0,0,0,0,0,0,0,0,0,0,0,39.2,0,0,0,0,0,0,30.4,0,0,0,0,0
30,0,0,22.45,0,0,0,0,0,0,0,0,0,0,0,0,0,0,0,0,0,0,0,0,0,0,0,0,0,0,0,0,0,0,55.1,0,0,0,0,0,0,22.45,0,0,0,0,0
40,0,0,12.25,0,0,0,0,0,0,0,0,0,0,0,0,0,0,0,0,0,0,0,0,0,0,0,0,0,0,0,0,0,0,75.5,0,0,0,0,0,0,12.25,0,0,0,0,0
45,0,0,9,0,0,0,0,0,0,0,0,0,0,0,0,0,0,0,0,0,0,0,0,0,0,0,0,0,0,0,0,0,0,82,0,0,0,0,0,0,9,0,0,0,0,0
140,70,0,0,0,0,0,0,27.5,0,0,0,0,0,0,0,0,0,0,0,0,0,0,0,0,0,0,0,2.5,0,0,0,0,0,0,0,0,0,0,0,0,0,0,0,0,0,0
124,70,0,0,0,0,0,0,25,0,0,0,0,0,0,0,0,0,0,0,0,0,0,0,0,0,0,0,5,0,0,0,0,0,0,0,0,0,0,0,0,0,0,0,0,0,0
110,70,0,0,0,0,0,0,22.5,0,0,0,0,0,0,0,0,0,0,0,0,0,0,0,0,0,0,0,7.5,0,0,0,0,0,0,0,0,0,0,0,0,0,0,0,0,0,0
100,70,0,0,0,0,0,0,20,0,0,0,0,0,0,0,0,0,0,0,0,0,0,0,0,0,0,0,10,0,0,0,0,0,0,0,0,0,0,0,0,0,0,0,0,0,0
92,70,0,0,0,0,0,0,17.5,0,0,0,0,0,0,0,0,0,0,0,0,0,0,0,0,0,0,0,12.5,0,0,0,0,0,0,0,0,0,0,0,0,0,0,0,0,0,0
70,80,0,0,0,0,0,0,15,0,0,0,0,0,0,0,0,0,0,0,0,0,0,0,0,0,0,0,5,0,0,0,0,0,0,0,0,0,0,0,0,0,0,0,0,0,0
105,75,0,0,0,0,0,0,20,0,0,0,0,0,0,0,0,0,0,0,0,0,0,0,0,0,0,0,5,0,0,0,0,0,0,0,0,0,0,0,0,0,0,0,0,0,0
160,60,0,0,0,0,0,0,35,0,0,0,0,0,0,0,0,0,0,0,0,0,0,0,0,0,0,0,5,0,0,0,0,0,0,0,0,0,0,0,0,0,0,0,0,0,0
135,62.5,0,0,0,0,0,0,25,0,0,0,0,0,0,0,0,0,0,0,0,0,0,0,0,0,0,0,12.5,0,0,0,0,0,0,0,0,0,0,0,0,0,0,0,0,0,0
135,65,0,0,0,0,0,0,25,0,0,0,0,0,0,0,0,0,0,0,0,0,0,0,0,0,0,0,10,0,0,0,0,0,0,0,0,0,0,0,0,0,0,0,0,0,0
130,67.5,0,0,0,0,0,0,25,0,0,0,0,0,0,0,0,0,0,0,0,0,0,0,0,0,0,0,7.5,0,0,0,0,0,0,0,0,0,0,0,0,0,0,0,0,0,0
120,76.32,0,0,0,0,0,0,21.05,0,0,0,0,0,0,0,0,0,0,0,0,0,0,0,0,0,0,0,2.63,0,0,0,0,0,0,0,0,0,0,0,0,0,0,0,0,0,0
145,0,0,10.6,0,0,0,0,29.6,0,0,0,0,0,0,0,0,0,0,0,0,0,0,0,0,0,0,0,0,0,0,0,0,0,0,0,0,0,0,0,0,59.8,0,0,0,0,0
126,0,0,13.6,0,0,0,0,24.8,0,0,0,0,0,0,0,0,0,0,0,0,0,0,0,0,0,0,0,0,0,0,0,0,0,0,0,0,0,0,0,0,61.6,0,0,0,0,0
109,0,0,16,0,0,0,0,20,0,0,0,0,0,0,0,0,0,0,0,0,0,0,0,0,0,0,0,0,0,0,0,0,0,0,0,0,0,0,0,0,64,0,0,0,0,0
101,0,0,18.5,0,0,0,0,15.8,0,0,0,0,0,0,0,0,0,0,0,0,0,0,0,0,0,0,0,0,0,0,0,0,0,0,0,0,0,0,0,0,65.7,0,0,0,0,0
86,0,0,22.7,0,0,0,0,10.6,0,0,0,0,0,0,0,0,0,0,0,0,0,0,0,0,0,0,0,0,0,0,0,0,0,0,0,0,0,0,0,0,66.7,0,0,0,0,0
61,0,0,31.9,0,0,0,0,0,0,0,0,0,0,0,0,0,0,0,0,0,0,0,0,0,0,0,0,0,0,0,0,0,0,0,0,0,0,0,0,0,68.1,0,0,0,0,0
162,0,0,18.2,0,0,0,0,40.2,0,0,0,0,0,0,0,0,0,0,0,0,0,0,0,0,0,0,0,0,0,0,0,0,0,0,0,0,0,0,0,0,41.6,0,0,0,0,0
163,0,0,18.92,0,0,0,0,40.44,0,0,0,0,0,0,0,0,0,0,0,0,0,0,0,0,0,0,0,0,0,0,0,0,0,0,0,0,0,0,0,0,40.64,0,0,0,0,0
146.5,70,0,0,0,5,0,0,25,0,0,0,0,0,0,0,0,0,0,0,0,0,0,0,0,0,0,0,0,0,0,0,0,0,0,0,0,0,0,0,0,0,0,0,0,0,0
151.5,65,0,0,0,10,0,0,25,0,0,0,0,0,0,0,0,0,0,0,0,0,0,0,0,0,0,0,0,0,0,0,0,0,0,0,0,0,0,0,0,0,0,0,0,0,0
154.5,60,0,0,0,15,0,0,25,0,0,0,0,0,0,0,0,0,0,0,0,0,0,0,0,0,0,0,0,0,0,0,0,0,0,0,0,0,0,0,0,0,0,0,0,0,0
158.5,55,0,0,0,20,0,0,25,0,0,0,0,0,0,0,0,0,0,0,0,0,0,0,0,0,0,0,0,0,0,0,0,0,0,0,0,0,0,0,0,0,0,0,0,0,0
140.3,75,0,0,0,2.5,0,0,22.5,0,0,0,0,0,0,0,0,0,0,0,0,0,0,0,0,0,0,0,0,0,0,0,0,0,0,0,0,0,0,0,0,0,0,0,0,0,0
109.5,75,0,0,0,5,0,0,20,0,0,0,0,0,0,0,0,0,0,0,0,0,0,0,0,0,0,0,0,0,0,0,0,0,0,0,0,0,0,0,0,0,0,0,0,0,0
95,75,0,0,0,7.5,0,0,17.5,0,0,0,0,0,0,0,0,0,0,0,0,0,0,0,0,0,0,0,0,0,0,0,0,0,0,0,0,0,0,0,0,0,0,0,0,0,0
87,75,0,0,0,10,0,0,15,0,0,0,0,0,0,0,0,0,0,0,0,0,0,0,0,0,0,0,0,0,0,0,0,0,0,0,0,0,0,0,0,0,0,0,0,0,0
67.3,40,0,10,0,20,0,0,0,0,0,0,0,0,0,0,0,0,0,30,0,0,0,0,0,0,0,0,0,0,0,0,0,0,0,0,0,0,0,0,0,0,0,0,0,0,0
69.2,40,0,10,0,25,0,0,0,0,0,0,0,0,0,0,0,0,0,25,0,0,0,0,0,0,0,0,0,0,0,0,0,0,0,0,0,0,0,0,0,0,0,0,0,0,0
78.8,40,0,10,0,30,0,0,0,0,0,0,0,0,0,0,0,0,0,20,0,0,0,0,0,0,0,0,0,0,0,0,0,0,0,0,0,0,0,0,0,0,0,0,0,0,0
81.2,40,0,10,0,35,0,0,0,0,0,0,0,0,0,0,0,0,0,15,0,0,0,0,0,0,0,0,0,0,0,0,0,0,0,0,0,0,0,0,0,0,0,0,0,0,0
83.1,40,0,10,0,40,0,0,0,0,0,0,0,0,0,0,0,0,0,10,0,0,0,0,0,0,0,0,0,0,0,0,0,0,0,0,0,0,0,0,0,0,0,0,0,0,0
89.8,40,0,10,0,45,0,0,0,0,0,0,0,0,0,0,0,0,0,5,0,0,0,0,0,0,0,0,0,0,0,0,0,0,0,0,0,0,0,0,0,0,0,0,0,0,0
3.5,0,0,0,0,0,0,0,35,0,0,0,0,0,0,0,0,0,0,0,0,0,0,0,0,0,0,0,0,0,0,0,0,0,35,0,0,0,0,0,0,30,0,0,0,0,0
68,58,0,5.4,25,0,0,0.9,0,0,0,0,0,0,0,0,0,0,0,0,0,0,0,0,0,0,0,0,0,0,0,0,0,0,0,0,0,10.7,0,0,0,0,0,0,0,0,0
80,54,0,0,33,0,0,0,0,0,0,0,0,0,0,0,0,0,0,0,0,0,0,0,0,0,0,0,0,0,0,0,0,0,0,0,0,13,0,0,0,0,0,0,0,0,0
41.5,66.6,0,16.6,0,16.8,0,0,0,0,0,0,0,0,0,0,0,0,0,0,0,0,0,0,0,0,0,0,0,0,0,0,0,0,0,0,0,0,0,0,0,0,0,0,0,0,0
50.1,51,0,24.6,0,24.4,0,0,0,0,0,0,0,0,0,0,0,0,0,0,0,0,0,0,0,0,0,0,0,0,0,0,0,0,0,0,0,0,0,0,0,0,0,0,0,0,0
135,70,0,5,0,0,0,0,25,0,0,0,0,0,0,0,0,0,0,0,0,0,0,0,0,0,0,0,0,0,0,0,0,0,0,0,0,0,0,0,0,0,0,0,0,0,0
90,45,0,30,0,0,0,0,25,0,0,0,0,0,0,0,0,0,0,0,0,0,0,0,0,0,0,0,0,0,0,0,0,0,0,0,0,0,0,0,0,0,0,0,0,0,0
125,0,33.33,0,0,0,0,0,0,0,0,0,0,0,0,0,0,0,0,0,0,0,0,0,0,0,0,0,0,0,0,0,0,0,0,0,0,0,0,0,66.67,0,0,0,0,0,0
140,0,25,0,0,0,0,0,0,0,0,0,0,0,0,0,0,0,0,0,0,0,0,0,0,0,0,0,0,0,0,0,0,0,0,0,0,0,0,0,75,0,0,0,0,0,0
145,0,17.65,0,0,0,0,0,0,0,0,0,0,0,0,0,0,0,0,0,0,0,0,0,0,0,0,0,0,0,0,0,0,0,0,0,0,0,0,0,82.35,0,0,0,0,0,0
150,0,11.11,0,0,0,0,0,0,0,0,0,0,0,0,0,0,0,0,0,0,0,0,0,0,0,0,0,0,0,0,0,0,0,0,0,0,0,0,0,88.89,0,0,0,0,0,0
163,0,5.26,0,0,0,0,0,0,0,0,0,0,0,0,0,0,0,0,0,0,0,0,0,0,0,0,0,0,0,0,0,0,0,0,0,0,0,0,0,94.74,0,0,0,0,0,0
101,0,0,0,0,0,0,0,0,0,0,0,0,0,0,0,0,0,0,0,0,0,80,0,0,0,20,0,0,0,0,0,0,0,0,0,0,0,0,0,0,0,0,0,0,0,0
82,0,0,0,0,0,0,0,0,0,0,0,0,0,0,0,0,0,0,0,0,0,70,0,0,0,30,0,0,0,0,0,0,0,0,0,0,0,0,0,0,0,0,0,0,0,0
78,0,0,0,0,0,0,0,0,0,0,0,0,0,0,0,0,0,0,0,0,0,65,0,0,0,35,0,0,0,0,0,0,0,0,0,0,0,0,0,0,0,0,0,0,0,0
97,5,0,0,0,0,0,0,0,0,0,0,0,0,0,0,0,0,0,0,0,0,75,0,0,0,20,0,0,0,0,0,0,0,0,0,0,0,0,0,0,0,0,0,0,0,0
87,5,0,0,0,0,0,0,0,0,0,0,0,0,0,0,0,0,0,0,0,0,70,0,0,0,25,0,0,0,0,0,0,0,0,0,0,0,0,0,0,0,0,0,0,0,0
80,5,0,0,0,0,0,0,0,0,0,0,0,0,0,0,0,0,0,0,0,0,65,0,0,0,30,0,0,0,0,0,0,0,0,0,0,0,0,0,0,0,0,0,0,0,0
98,10,0,0,0,0,0,0,0,0,0,0,0,0,0,0,0,0,0,0,0,0,75,0,0,0,15,0,0,0,0,0,0,0,0,0,0,0,0,0,0,0,0,0,0,0,0
93,10,0,0,0,0,0,0,0,0,0,0,0,0,0,0,0,0,0,0,0,0,70,0,0,0,20,0,0,0,0,0,0,0,0,0,0,0,0,0,0,0,0,0,0,0,0
80,10,0,0,0,0,0,0,0,0,0,0,0,0,0,0,0,0,0,0,0,0,65,0,0,0,25,0,0,0,0,0,0,0,0,0,0,0,0,0,0,0,0,0,0,0,0
76,10,0,0,0,0,0,0,0,0,0,0,0,0,0,0,0,0,0,0,0,0,60,0,0,0,30,0,0,0,0,0,0,0,0,0,0,0,0,0,0,0,0,0,0,0,0
74,10,0,0,0,0,0,0,0,0,0,0,0,0,0,0,0,0,0,0,0,0,55,0,0,0,35,0,0,0,0,0,0,0,0,0,0,0,0,0,0,0,0,0,0,0,0
101,15,0,0,0,0,0,0,0,0,0,0,0,0,0,0,0,0,0,0,0,0,75,0,0,0,10,0,0,0,0,0,0,0,0,0,0,0,0,0,0,0,0,0,0,0,0
95,15,0,0,0,0,0,0,0,0,0,0,0,0,0,0,0,0,0,0,0,0,70,0,0,0,15,0,0,0,0,0,0,0,0,0,0,0,0,0,0,0,0,0,0,0,0
86,15,0,0,0,0,0,0,0,0,0,0,0,0,0,0,0,0,0,0,0,0,65,0,0,0,20,0,0,0,0,0,0,0,0,0,0,0,0,0,0,0,0,0,0,0,0
75,15,0,0,0,0,0,0,0,0,0,0,0,0,0,0,0,0,0,0,0,0,60,0,0,0,25,0,0,0,0,0,0,0,0,0,0,0,0,0,0,0,0,0,0,0,0
74,15,0,0,0,0,0,0,0,0,0,0,0,0,0,0,0,0,0,0,0,0,55,0,0,0,30,0,0,0,0,0,0,0,0,0,0,0,0,0,0,0,0,0,0,0,0
99,20,0,0,0,0,0,0,0,0,0,0,0,0,0,0,0,0,0,0,0,0,70,0,0,0,10,0,0,0,0,0,0,0,0,0,0,0,0,0,0,0,0,0,0,0,0
83,20,0,0,0,0,0,0,0,0,0,0,0,0,0,0,0,0,0,0,0,0,60,0,0,0,20,0,0,0,0,0,0,0,0,0,0,0,0,0,0,0,0,0,0,0,0
110,25,0,0,0,0,0,0,0,0,0,0,0,0,0,0,0,0,0,0,0,0,70,0,0,0,5,0,0,0,0,0,0,0,0,0,0,0,0,0,0,0,0,0,0,0,0
83,25,0,0,0,0,0,0,0,0,0,0,0,0,0,0,0,0,0,0,0,0,55,0,0,0,20,0,0,0,0,0,0,0,0,0,0,0,0,0,0,0,0,0,0,0,0
70.5,62,0,0,0,0,0,0,0,0,0,0,0,0,0,0,0,0,0,0,0,0,38,0,0,0,0,0,0,0,0,0,0,0,0,0,0,0,0,0,0,0,0,0,0,0,0
37.5,70,15,0,0,0,0,0,0,0,0,0,0,0,0,0,0,0,0,0,0,0,15,0,0,0,0,0,0,0,0,0,0,0,0,0,0,0,0,0,0,0,0,0,0,0,0
55.7,0,42,0,0,0,0,0,0,0,0,0,0,0,0,0,0,0,0,48,0,0,10,0,0,0,0,0,0,0,0,0,0,0,0,0,0,0,0,0,0,0,0,0,0,0,0
67,50,0,5,20,20,0,0,0,0,0,0,0,0,0,0,0,0,5,0,0,0,0,0,0,0,0,0,0,0,0,0,0,0,0,0,0,0,0,0,0,0,0,0,0,0,0
66,50,0,5,20,20,0,0,0,0,0,0,0,0,0,0,0,0,0,0,0,0,0,0,0,5,0,0,0,0,0,0,0,0,0,0,0,0,0,0,0,0,0,0,0,0,0
68,50,0,5,20,20,0,0,0,0,0,0,0,0,5,0,0,0,0,0,0,0,0,0,0,0,0,0,0,0,0,0,0,0,0,0,0,0,0,0,0,0,0,0,0,0,0
60,50,0,11,14,20,0,0,0,0,0,0,0,0,0,0,0,0,5,0,0,0,0,0,0,0,0,0,0,0,0,0,0,0,0,0,0,0,0,0,0,0,0,0,0,0,0
56,50,0,11,14,20,0,0,0,0,0,0,0,0,0,0,0,0,0,0,0,0,0,0,0,5,0,0,0,0,0,0,0,0,0,0,0,0,0,0,0,0,0,0,0,0,0
61,50,0,11,14,20,0,0,0,0,0,0,0,0,5,0,0,0,0,0,0,0,0,0,0,0,0,0,0,0,0,0,0,0,0,0,0,0,0,0,0,0,0,0,0,0,0
93.7,95,0,2.5,0,0,0,0,0,2.5,0,0,0,0,0,0,0,0,0,0,0,0,0,0,0,0,0,0,0,0,0,0,0,0,0,0,0,0,0,0,0,0,0,0,0,0,0
17,91,0,3,0,0,0,0,0,0,0,0,6,0,0,0,0,0,0,0,0,0,0,0,0,0,0,0,0,0,0,0,0,0,0,0,0,0,0,0,0,0,0,0,0,0,0
75.5,0,45.04,0,0,12.4,0,0,0,0,0,0,0,0,0,0,0,0,0,0,0,0,0,0,0,0,0,0,0,0,0,17.85,0,0,8.64,0,0,5.3,0,0,0,0,0,9.15,1.62,0,0
74.8,0,78.26,0,0,0,0,0,19.57,0,0,0,0,0,0,0,0,0,2.17,0,0,0,0,0,0,0,0,0,0,0,0,0,0,0,0,0,0,0,0,0,0,0,0,0,0,0,0
77.6,0,77.27,0,0,0,0,0,19.32,0,0,0,0,0,0,0,0,0,3.41,0,0,0,0,0,0,0,0,0,0,0,0,0,0,0,0,0,0,0,0,0,0,0,0,0,0,0,0
79.6,0,76.19,0,0,0,0,0,19.05,0,0,0,0,0,0,0,0,0,4.76,0,0,0,0,0,0,0,0,0,0,0,0,0,0,0,0,0,0,0,0,0,0,0,0,0,0,0,0
67.5,60,2,4,11.75,11.75,1.5,0,5,0,0,0,0,0,0,0,0,0,0,4,0,0,0,0,0,0,0,0,0,0,0,0,0,0,0,0,0,0,0,0,0,0,0,0,0,0,0
60.4,62.62,0.91,4.36,1.42,18.9,1.28,0,4.81,0.2,0,0,0,0,0.89,0,0,0.59,0,3.9,0,0,0,0,0,0.12,0,0,0,0,0,0,0,0,0,0,0,0,0,0,0,0,0,0,0,0,0
65.8,61.09,0,4.4,1.7,22.34,0.65,0,5.73,0.2,0,0,0,0,1.05,0,0,0,0,2.68,0,0,0,0,0,0.16,0,0,0,0,0,0,0,0,0,0,0,0,0,0,0,0,0,0,0,0,0
68.4,63.37,1.88,4.31,8.13,8.18,1.92,0,4.23,1.04,0,0,0,0,0,0,0,0,0.33,4.43,0,0,0,0,0,2.18,0,0,0,0,0,0,0,0,0,0,0,0,0,0,0,0,0,0,0,0,0
57.2,62.26,0,4.47,0.81,19.14,1.66,0,4.83,0.41,0,0,0,0,0,0,0,0,0,5.04,0,0,0,0,0,1.14,0,0,0,0,0,0,0,0,0.24,0,0,0,0,0,0,0,0,0,0,0,0
112.7,74,0,0,0,10,0,0,0,16,0,0,0,0,0,0,0,0,0,0,0,0,0,0,0,0,0,0,0,0,0,0,0,0,0,0,0,0,0,0,0,0,0,0,0,0,0
99.3,74,0,0,0,10,0,0,0,0,0,0,16,0,0,0,0,0,0,0,0,0,0,0,0,0,0,0,0,0,0,0,0,0,0,0,0,0,0,0,0,0,0,0,0,0,0
42.5,0,0,6.25,0,0,12.5,0,0,6.25,0,0,0,0,0,0,0,0,0,0,0,0,0,0,0,0,0,0,0,0,0,0,0,0,37.5,0,0,0,0,0,0,37.5,0,0,0,0,0
40,0,0,6.25,12.5,0,0,0,0,0,6.25,0,0,0,0,0,0,0,0,0,0,0,0,0,0,0,0,0,0,0,0,0,0,0,37.5,0,0,0,0,0,0,37.5,0,0,0,0,0
45,0,0,6.25,12.5,0,0,0,6.25,0,0,0,0,0,0,0,0,0,0,0,0,0,0,0,0,0,0,0,0,0,0,0,0,0,37.5,0,0,0,0,0,0,37.5,0,0,0,0,0
121.8,0,0,0,0,0,0,10,0,0,0,0,0,0,0,0,0,0,0,20,0,0,10,0,0,0,0,0,0,0,0,0,0,0,0,0,0,0,0,0,0,60,0,0,0,0,0
92.2,0,2.5,7.5,0,0,0,10,0,0,0,0,0,0,0,0,0,0,0,20,0,0,10,0,0,0,0,0,0,0,0,0,0,0,0,0,0,0,0,0,0,50,0,0,0,0,0
100.2,0,2.5,7.5,0,0,0,0,10,0,0,0,0,0,0,0,0,0,0,20,0,0,10,0,0,0,0,0,0,0,0,0,0,0,0,0,0,0,0,0,0,50,0,0,0,0,0
102.2,0,2.5,7.5,0,0,0,0,0,10,0,0,0,0,0,0,0,0,0,20,0,0,10,0,0,0,0,0,0,0,0,0,0,0,0,0,0,0,0,0,0,50,0,0,0,0,0
102.9,0,2.5,7.5,0,0,0,0,0,0,10,0,0,0,0,0,0,0,0,20,0,0,10,0,0,0,0,0,0,0,0,0,0,0,0,0,0,0,0,0,0,50,0,0,0,0,0
82.5,0,2.5,7.5,5,0,0,5,0,0,0,0,0,0,0,0,0,0,0,20,0,0,10,0,0,0,0,0,0,0,0,0,0,0,0,0,0,0,0,0,0,50,0,0,0,0,0
86.2,0,2.5,7.5,0,5,0,5,0,0,0,0,0,0,0,0,0,0,0,20,0,0,10,0,0,0,0,0,0,0,0,0,0,0,0,0,0,0,0,0,0,50,0,0,0,0,0
87.2,0,2.5,7.5,0,0,0,5,0,0,0,0,0,0,0,0,0,0,0,20,5,0,10,0,0,0,0,0,0,0,0,0,0,0,0,0,0,0,0,0,0,50,0,0,0,0,0
89.5,0,2.5,7.5,0,0,5,5,0,0,0,0,0,0,0,0,0,0,0,20,0,0,10,0,0,0,0,0,0,0,0,0,0,0,0,0,0,0,0,0,0,50,0,0,0,0,0
82.7,0,2.5,7.5,0,0,0,5,0,0,0,0,0,0,0,0,0,0,0,25,0,0,10,0,0,0,0,0,0,0,0,0,0,0,0,0,0,0,0,0,0,50,0,0,0,0,0
83.8,0,2.5,7.5,0,0,0,5,0,0,0,0,0,0,0,0,0,0,0,20,0,5,10,0,0,0,0,0,0,0,0,0,0,0,0,0,0,0,0,0,0,50,0,0,0,0,0
89,0,2.5,7.5,0,0,0,5,0,0,0,0,0,0,0,0,0,0,0,20,0,0,15,0,0,0,0,0,0,0,0,0,0,0,0,0,0,0,0,0,0,50,0,0,0,0,0
60.5,64,0,16,0,0,0,0,0,0,0,0,0,0,0,0,0,0,0,0,0,0,0,0,0,0,0,0,0,0,0,0,0,0,0,0,0,0,20,0,0,0,0,0,0,0,0
70.2,47,0,23,0,0,0,0,0,0,0,0,0,0,0,0,0,0,0,0,0,0,0,0,0,0,0,0,0,0,0,0,0,0,0,0,0,0,30,0,0,0,0,0,0,0,0
56.3,57,0,23,0,0,0,0,0,0,0,0,0,0,0,0,0,0,0,0,0,0,0,0,0,0,0,0,0,0,0,0,0,0,0,0,0,0,20,0,0,0,0,0,0,0,0
68.5,59,0,16,0,0,0,0,0,0,0,0,0,0,0,0,0,0,0,0,0,0,0,0,0,0,0,0,0,0,0,0,0,0,0,0,0,0,25,0,0,0,0,0,0,0,0
64.4,52,0,23,0,0,0,0,0,0,0,0,0,0,0,0,0,0,0,0,0,0,0,0,0,0,0,0,0,0,0,0,0,0,0,0,0,0,25,0,0,0,0,0,0,0,0
77,54,0,16,0,0,0,0,0,0,0,0,0,0,0,0,0,0,0,0,0,0,0,0,0,0,0,0,0,0,0,0,0,0,0,0,0,0,30,0,0,0,0,0,0,0,0
72.5,61.61,11.87,10.05,1.64,2.36,0,0,10.35,0.21,0,0,0,0,0,0,0,0,0,0,1.91,0,0,0,0,0,0,0,0,0,0,0,0,0,0,0,0,0,0,0,0,0,0,0,0,0,0
74.3,66.06,10.75,5.11,0,0,0,0,14.49,0.14,0,0,0,0,0,0,0,0,0,0,3.45,0,0,0,0,0,0,0,0,0,0,0,0,0,0,0,0,0,0,0,0,0,0,0,0,0,0
68.3,64.9,10.75,6.17,6.24,0,0,0,11.27,0.67,0,0,0,0,0,0,0,0,0,0,0,0,0,0,0,0,0,0,0,0,0,0,0,0,0,0,0,0,0,0,0,0,0,0,0,0,0
43,39.72,2.45,50.16,0,0,0,0,0,0,0,0,0,0,0,0,3.41,0,0,0,0.82,0,3.44,0,0,0,0,0,0,0,0,0,0,0,0,0,0,0,0,0,0,0,0,0,0,0,0
49,22.39,0.77,46.76,24.8,0.69,0.25,0,0,0,0,0,0,0,0,0,0,0,0,0,0.37,0,1.38,0,0,0,0,0,0,0,0,0,0,0,1.25,0,0,0,1.34,0,0,0,0,0,0,0,0
46,17.34,6.24,51.11,0,21.68,0,0,0,0,0,0,0,0,0,0,0,0,0,0,0,0,3.46,0,0.06,0,0,0,0,0,0,0,0,0,0.11,0,0,0,0,0,0,0,0,0,0,0,0
48,29.6,3.36,55.08,2.32,0,1.22,0,0,0,0,0,0,0,0,0,0,0,0,0,0,0,6.29,0,1.54,0,0,0,0,0,0,0,0,0,0.59,0,0,0,0,0,0,0,0,0,0,0,0
53,21.46,3.71,51.44,0,1.53,1.68,0,0,0,0,0,0,0,0,0,9.18,0,0,0,8.3,0,2.7,0,0,0,0,0,0,0,0,0,0,0,0,0,0,0,0,0,0,0,0,0,0,0,0
51,24.47,1.41,65.38,0,0,1.28,0,0,0,0,0,0,0,0,0,1.31,0,0,0,0,0,6.15,0,0,0,0,0,0,0,0,0,0,0,0,0,0,0,0,0,0,0,0,0,0,0,0
52,25.61,1.95,60.37,0,0,0.59,0,0,0,0,0,0,0,0,0,6.04,0,0,0,0,0,4.87,0,0,0,0,0,0,0,0,0,0,0,0.57,0,0,0,0,0,0,0,0,0,0,0,0
53,25.95,2.11,62.98,2.28,0,0,0,0,0,0,0,0,0,0,0,0,0,0,0,0,0,4.11,0,2.11,0,0,0,0,0,0,0,0,0,0.46,0,0,0,0,0,0,0,0,0,0,0,0
53,15.61,6.6,64.39,0,1.67,1.22,0,0,0,0,0,0,0,0,0,4.38,0,0,0,1.81,0,4.2,0,0,0,0,0,0,0,0,0,0,0,0.12,0,0,0,0,0,0,0,0,0,0,0,0
56,23.38,0,64.31,0,0,0.61,0,0,0,0,0,0,0,0,0,0,0,0,0,0,0,5.04,0,4.31,0,0,0,0,0,0,0,0,0,2.35,0,0,0,0,0,0,0,0,0,0,0,0
58,10.42,4.5,73.67,2.59,0,0,0,0,0,0,0,0,0,0,0,0,0,0,0,0,0,8.41,0,0.41,0,0,0,0,0,0,0,0,0,0,0,0,0,0,0,0,0,0,0,0,0,0
59,9.04,16.91,64.82,0,0,0,0,0,0,0,0,0,0,0,0,0,0,0,0,3.06,0,1.62,0,0,0,0,0,0,0,0,0,0,0,0.57,0,0,0,0,0,0,0,3.98,0,0,0,0
60,7.2,0,63.62,8.58,6.17,0,0,0,0,0,0,0,0,0,0,0,0,0,0,3.34,0,1.16,0,0,0,0,0,0,0,0,0,0,0,5.41,0,0,0,4.52,0,0,0,0,0,0,0,0
55,16.08,1.8,73.44,0,0,0,0,0,0,0,0,0,0,0,0,0,0,0,0,0.93,0,4.33,0,3.18,0,0,0,0,0,0,0,0,0,0.24,0,0,0,0,0,0,0,0,0,0,0,0
63,7.67,0.66,76.87,0,0.82,0,0,0,0,0,0,0,0,0,0,0,0,0,0,0,0,1.24,0,0,0,0,0,0,0,0,0,0,0,6.93,0,0,0,0,5.81,0,0,0,0,0,0,0
46,23.23,1.43,60.62,0.49,0.89,6.5,0,0,0,0,0,0,0,0,0,0,0,0,0,0.48,0,5.36,0,0,0,0,0,0,0,0,0,0,0,1,0,0,0,0,0,0,0,0,0,0,0,0
45,24.2,2.78,58.94,1.2,0.86,0.32,0,0,0,0,0,0,0,0,0,0,0,0,0,0.47,0,6.95,0,0.64,0,0,0,0,0,0,0,0,0,3.64,0,0,0,0,0,0,0,0,0,0,0,0
49,10.46,7.52,63.71,0,0,4.1,0,0,0,0,0,0,0,0,0,0.14,0,0,0,0,0,7.51,0,0,0,0,0,0,0,0,0,0,0,6.56,0,0,0,0,0,0,0,0,0,0,0,0
50,27.94,1.21,53.52,0,2.99,0,0,0,0,0,0,0,0,0,0,8.96,0,0,0,1.62,0,3.76,0,0,0,0,0,0,0,0,0,0,0,0,0,0,0,0,0,0,0,0,0,0,0,0
47,29.35,1.27,56.21,5.47,0,0,0,0,0,0,0,0,0,0,0,2.35,0,0,0,0.85,0,3.95,0,0,0,0,0,0,0,0,0,0,0,0.55,0,0,0,0,0,0,0,0,0,0,0,0
50,23.82,2.57,59.23,7.77,0,0,0,0,0,0,0,0,0,0,0,0,0,0,0,0,0,4.01,0,0,0,0,0,0,0,0,0,0,0,1.12,0,0,0,0,0,0,0,1.48,0,0,0,0
50,54.18,25.83,8.34,0,3.15,0,4.81,1.05,2.64,0,0,0,0,0,0,0,0,0,0,0,0,0,0,0,0,0,0,0,0,0,0,0,0,0,0,0,0,0,0,0,0,0,0,0,0,0
53,48.48,26.34,12.32,0,3.27,0,4.77,0.99,2.45,0,0,0,0,0,0,0,0,0,0,0,0,0,0,0,0,0,0,0,0,0,0,0,0,0,0,0,1.38,0,0,0,0,0,0,0,0,0
49,49.31,27.59,12.11,0,3.3,0,2.75,1,2.55,0,0,0,0,0,0,0,0,0,0,0,0,0,0,0,0,0,0,0,0,0,0,0,0,0,0,0,1.39,0,0,0,0,0,0,0,0,0
55,50.47,26.93,9.85,0,3.22,0,4.71,0.97,2.49,0,0,0,0,0,0,0,0,0,0,0,0,0,0,0,0,0,0,0,0,0,0,0,0,0,0,0,1.36,0,0,0,0,0,0,0,0,0
47,77.4,0,8.29,0,0,13.94,0,0,0,0,0,0,0,0,0,0,0,0,0,0.37,0,0,0,0,0,0,0,0,0,0,0,0,0,0,0,0,0,0,0,0,0,0,0,0,0,0
53.7,72.17,0,7.36,0,0,18.02,0,0,0,0,0,0,0,0,0,0,0,0,0,0.47,0,0,0,0,0,0,0,0,0,0,0,0,0,0,0,0,1.98,0,0,0,0,0,0,0,0,0
45.5,73.08,3.78,7.82,0,0,13.13,0,0,0,0,0,0,0,0,0,0,0,0,0,0.3,0,0,0,0,0,0,0,0,0,0,0,0,0,0,0,0,1.89,0,0,0,0,0,0,0,0,0
54.4,70.45,3.82,7.18,0,0,17.64,0,0,0,0,0,0,0,0,0,0,0,0,0,0.39,0,0,0,0,0,0,0,0,0,0,0,0,0,0,0,0,0.52,0,0,0,0,0,0,0,0,0
52.9,69.49,3.73,7.08,0,0,17.34,0,0,0,0,0,0,0,0,0,0,0,0,0,0.39,0,0,0,0,0,0,0,0,0,0,0,0,0,0,0,0,1.97,0,0,0,0,0,0,0,0,0
47,70.66,3.8,7.19,0,0,15.6,0,0,0,0,0,0,0,0,0,0,0,0,0,0.34,0,0,0,0,0,0,0,0,0,0,0,0,0,0,0,0,2.01,0,0,0,0,0,0,0.4,0,0
47.5,64.62,0,8.95,7.76,14.83,0,0,0,0,0,0,0,0,0,0,0,0,0,3.84,0,0,0,0,0,0,0,0,0,0,0,0,0,0,0,0,0,0,0,0,0,0,0,0,0,0,0
50.9,62.92,0,8.86,7.68,14.67,0,2.07,0,0,0,0,0,0,0,0,0,0,0,3.8,0,0,0,0,0,0,0,0,0,0,0,0,0,0,0,0,0,0,0,0,0,0,0,0,0,0,0
54.2,57.77,1.86,9.27,8.03,15.36,0,2.17,0,0,0,0,0,0,0,0,0,0,0,3.98,0,0,1.45,0,0,0,0,0,0,0,0.11,0,0,0,0,0,0,0,0,0,0,0,0,0,0,0,0
63.4,50.26,2.04,10.15,8.79,16.81,0,1.19,1.14,0.38,0,0,0,0,0,0,0,0,0,4.36,0,0,4.76,0,0,0,0,0,0,0,0.12,0,0,0,0,0,0,0,0,0,0,0,0,0,0,0,0
60,48.18,2.21,11.02,5.73,18.26,0,0,0,0,0,0,0,0,0,0,0,0,0,7.57,0,0,6.9,0,0,0,0,0,0,0,0.13,0,0,0,0,0,0,0,0,0,0,0,0,0,0,0,0
59,47.57,4.37,10.89,5.66,18.03,0,0,0,0,0,0,0,0,0,0,0,0,0,6.54,0,0,6.81,0,0,0,0,0,0,0,0.13,0,0,0,0,0,0,0,0,0,0,0,0,0,0,0,0
60.3,47.3,2.71,10.83,5.63,17.93,0,1.27,0,0,0,0,0,0,0,0,0,0,0,7.43,0,0,6.77,0,0,0,0,0,0,0,0.13,0,0,0,0,0,0,0,0,0,0,0,0,0,0,0,0
59.5,46.61,5.47,10.67,5.47,17.64,0,0,0,0,0,0,0,0,0,0,0,0,0,7.29,0,0,6.72,0,0,0,0,0,0,0,0.13,0,0,0,0,0,0,0,0,0,0,0,0,0,0,0,0
52.3,53.32,2.83,11.3,0,14.49,0,0,0,0,0,0,0,0,0,0,0,0,0,10.67,0,0,7.25,0,0,0,0,0,0,0,0.14,0,0,0,0,0,0,0,0,0,0,0,0,0,0,0,0
59.1,48.17,3.32,11.02,0,18.26,0,0,0,0,0,0,0,0,0,0,0,0,0,13.24,0,0,5.86,0,0,0,0,0,0,0,0.13,0,0,0,0,0,0,0,0,0,0,0,0,0,0,0,0
53.2,52.15,3.33,11.05,0,14.18,0,0,0,0,0,0,0,0,0,0,0,0,0,13.28,0,0,5.88,0,0,0,0,0,0,0,0.13,0,0,0,0,0,0,0,0,0,0,0,0,0,0,0,0
61.3,54.14,3.71,2.09,0,20.47,0,0,0,0,0,0,0,0,0,0,0,0,0,11.67,0,0,7.76,0,0,0,0,0,0,0,0.16,0,0,0,0,0,0,0,0,0,0,0,0,0,0,0,0
51.4,50.85,3.45,8.06,0,19.22,0,0,0,0,0,0,0,0,0,0,0,0,0,10.96,0,0,7.3,0,0,0,0,0,0,0,0.16,0,0,0,0,0,0,0,0,0,0,0,0,0,0,0,0
61,51.89,3.65,6.12,0,19.63,0,0,0,0,0,0,0,0,0,0,0,0,0,11.16,0,0,7.42,0,0,0,0,0,0,0,0.13,0,0,0,0,0,0,0,0,0,0,0,0,0,0,0,0
59.8,50.38,6.4,5.95,0,19.05,0,0,0,0,0,0,0,0,0,0,0,0,0,10.86,0,0,7.23,0,0,0,0,0,0,0,0.13,0,0,0,0,0,0,0,0,0,0,0,0,0,0,0,0
51,51.99,3.32,11.02,0,9.33,0,0,0,0,0,0,0,0,0,0,0,0,0,19.38,0,0,4.83,0,0,0,0,0,0,0,0.13,0,0,0,0,0,0,0,0,0,0,0,0,0,0,0,0
48.9,50.25,3.29,10.17,0,12.64,0,0,0,0,0,0,0,0,0,0,0,0,0,18.74,0,0,4.78,0,0,0,0,0,0,0,0.13,0,0,0,0,0,0,0,0,0,0,0,0,0,0,0,0
34.6,39.1,25,27.3,0,8.6,0,0,0,0,0,0,0,0,0,0,0,0,0,0,0,0,0,0,0,0,0,0,0,0,0,0,0,0,0,0,0,0,0,0,0,0,0,0,0,0,0
42.2,34.1,20,32.3,0,13.6,0,0,0,0,0,0,0,0,0,0,0,0,0,0,0,0,0,0,0,0,0,0,0,0,0,0,0,0,0,0,0,0,0,0,0,0,0,0,0,0,0
43.3,34.1,15,37.3,0,13.6,0,0,0,0,0,0,0,0,0,0,0,0,0,0,0,0,0,0,0,0,0,0,0,0,0,0,0,0,0,0,0,0,0,0,0,0,0,0,0,0,0
47.7,29.1,35,22.3,0,13.6,0,0,0,0,0,0,0,0,0,0,0,0,0,0,0,0,0,0,0,0,0,0,0,0,0,0,0,0,0,0,0,0,0,0,0,0,0,0,0,0,0
48.3,29.1,15,37.3,2,16.6,0,0,0,0,0,0,0,0,0,0,0,0,0,0,0,0,0,0,0,0,0,0,0,0,0,0,0,0,0,0,0,0,0,0,0,0,0,0,0,0,0
48.5,29.1,15,37.3,0,16.6,0,0,0,0,0,0,0,0,0,0,0,0,0,2,0,0,0,0,0,0,0,0,0,0,0,0,0,0,0,0,0,0,0,0,0,0,0,0,0,0,0
58.9,24.1,5,42.3,5,23.6,0,0,0,0,0,0,0,0,0,0,0,0,0,0,0,0,0,0,0,0,0,0,0,0,0,0,0,0,0,0,0,0,0,0,0,0,0,0,0,0,0
54.8,29.1,0,42.3,5,23.6,0,0,0,0,0,0,0,0,0,0,0,0,0,0,0,0,0,0,0,0,0,0,0,0,0,0,0,0,0,0,0,0,0,0,0,0,0,0,0,0,0
47,34.1,35,17.3,0,13.6,0,0,0,0,0,0,0,0,0,0,0,0,0,0,0,0,0,0,0,0,0,0,0,0,0,0,0,0,0,0,0,0,0,0,0,0,0,0,0,0,0
43.5,54.5,8,18.5,8,8,3,0,0,0,0,0,0,0,0,0,0,0,0,0,0,0,0,0,0,0,0,0,0,0,0,0,0,0,0,0,0,0,0,0,0,0,0,0,0,0,0
58.4,63.9,0,14.8,0,0,0,0,0,0,0,0,0,0,0,0,0,0,0,0,21.3,0,0,0,0,0,0,0,0,0,0,0,0,0,0,0,0,0,0,0,0,0,0,0,0,0,0
29.8,80.84,17,0.18,0,0,0,0,0,1.98,0,0,0,0,0,0,0,0,0,0,0,0,0,0,0,0,0,0,0,0,0,0,0,0,0,0,0,0,0,0,0,0,0,0,0,0,0
46,67.22,6,8.2,6.91,3.73,7.27,0,0,0,0,0,0,0,0,0,0,0,0,0,0.67,0,0,0,0,0,0,0,0,0,0,0,0,0,0,0,0,0,0,0,0,0,0,0,0,0,0
49,66.9,6.08,7.61,3.5,6.29,6.9,0,0,0,0,0,0,0,0,0,0,0,0,0,2.72,0,0,0,0,0,0,0,0,0,0,0,0,0,0,0,0,0,0,0,0,0,0,0,0,0,0
47,65.72,7.69,5.91,6.64,7.16,5.24,0,0,0,0,0,0,0,0,0,0,0,0,1.64,0,0,0,0,0,0,0,0,0,0,0,0,0,0,0,0,0,0,0,0,0,0,0,0,0,0,0
47,66.32,4.85,7.95,6.7,7.23,5.29,0,0,0,0,0,0,0,0,0,0,0,0,1.66,0,0,0,0,0,0,0,0,0,0,0,0,0,0,0,0,0,0,0,0,0,0,0,0,0,0,0
44,46.57,2.87,23.52,18.18,8.32,0,0,0,0,0,0,0,0,0,0,0,0,0,0,0,0,0,0,0,0,0,0,0,0,0,0,0,0,0,0,0,0.54,0,0,0,0,0,0,0,0,0
55.3,47.76,7.58,20.06,18.82,4.71,0,0,0,0,0,0,0,0,0,0,0,0,0,0,0,0,0,0,0,0,0,0,0,0,0,0,0,0,0,0,0,1.07,0,0,0,0,0,0,0,0,0
53,46.06,7.4,17.68,19.16,9.18,0,0,0,0,0,0,0,0,0,0,0,0,0,0,0,0,0,0,0,0,0,0,0,0,0,0,0,0,0,0,0,0.52,0,0,0,0,0,0,0,0,0
65,66.88,11.76,5.76,1.71,2.45,0,4.81,4.64,1.99,0,0,0,0,0,0,0,0,0,0,0,0,0,0,0,0,0,0,0,0,0,0,0,0,0,0,0,0,0,0,0,0,0,0,0,0,0
63,65.21,12.25,5.08,2.12,2.17,0,8.57,2.85,1.75,0,0,0,0,0,0,0,0,0,0,0,0,0,0,0,0,0,0,0,0,0,0,0,0,0,0,0,0,0,0,0,0,0,0,0,0,0
65.3,66.97,11.67,5.76,1.71,2.45,0,4.81,4.64,1.99,0,0,0,0,0,0,0,0,0,0,0,0,0,0,0,0,0,0,0,0,0,0,0,0,0,0,0,0,0,0,0,0,0,0,0,0,0
68,57.27,13.75,4.61,0,0,20.94,2.76,0,0,0,0,0,0,0,0,0,0,0,0,0.56,0,0,0,0,0,0,0,0,0,0.11,0,0,0,0,0,0,0,0,0,0,0,0,0,0,0,0
67.9,56.21,13.83,5.45,0,0,21.06,2.78,0,0,0,0,0,0,0,0,0,0,0,0,0.56,0,0,0,0,0,0,0,0,0,0.11,0,0,0,0,0,0,0,0,0,0,0,0,0,0,0,0
67.4,54.73,16.18,4.63,0,0,21.02,2.77,0,0,0,0,0,0,0,0,0,0,0,0,0.56,0,0,0,0,0,0,0,0,0,0.11,0,0,0,0,0,0,0,0,0,0,0,0,0,0,0,0
67.3,51.07,18.74,5.5,0,0,21.22,2.8,0,0,0,0,0,0,0,0,0,0,0,0,0.56,0,0,0,0,0,0,0,0,0,0.11,0,0,0,0,0,0,0,0,0,0,0,0,0,0,0,0
43,65.27,8.47,10.19,1.19,9.37,4.09,0,0,0,0,0,0,0,0,0,0,0,0,0,1.2,0,0,0,0,0,0,0.1,0,0,0.12,0,0,0,0,0,0,0,0,0,0,0,0,0,0,0,0
43.7,67.87,4.83,10.59,1.25,9.75,4.25,0,0,0,0,0,0,0,0,0,0,0,0,0,1.24,0,0,0,0,0,0,0.1,0,0,0.12,0,0,0,0,0,0,0,0,0,0,0,0,0,0,0,0
47.4,62.55,8.13,9.72,1.15,13.16,3.92,0,0,0,0,0,0,0,0,0,0,0,0,0,1.15,0,0,0,0,0,0,0.1,0,0,0.12,0,0,0,0,0,0,0,0,0,0,0,0,0,0,0,0
38.1,68.38,8.87,10.62,1.26,5.11,4.28,0,0,0,0,0,0,0,0,0,0,0,0,0,1.25,0,0,0,0,0,0,0.11,0,0,0.12,0,0,0,0,0,0,0,0,0,0,0,0,0,0,0,0
45.9,65.82,6.19,9.99,0.49,12.01,5.01,0,0,0,0,0,0,0,0,0,0,0,0,0,0.49,0,0,0,0,0,0,0,0,0,0,0,0,0,0,0,0,0,0,0,0,0,0,0,0,0,0
37.7,68.09,8.26,10.59,2.44,5.1,4.27,0,0,0,0,0,0,0,0,0,0,0,0,0,1.25,0,0,0,0,0,0,0,0,0,0,0,0,0,0,0,0,0,0,0,0,0,0,0,0,0,0
35,66.91,9.62,11.38,1.27,3.99,4.35,0,0,0,0,0,0,0,0,0,0,0,0,0,1.27,0,0,0,0,0,0,0,0,0,0,0,0,0,1.21,0,0,0,0,0,0,0,0,0,0,0,0
38,67.69,8.29,10.63,2.44,5.12,4.28,0,0,0,0,0,0,0,0,0,0,0,0,0,1.25,0,0,0,0,0,0,0,0,0,0,0,0,0,0,0,0,0,0,0,0,0,0,0,0.3,0,0
36.5,67.31,7.71,11.25,2.46,5.13,4.29,0,0,0,0,0,0,0,0,0,0,0,0,0,1.25,0,0,0,0,0,0,0,0,0,0,0,0,0,0,0,0,0,0,0,0,0,0,0,0.6,0,0
37.5,68.54,8.89,10.64,1.26,5.12,4.29,0,0,0,0,0,0,0,0,0,0,0,0,0,1.26,0,0,0,0,0,0,0,0,0,0,0,0,0,0,0,0,0,0,0,0,0,0,0,0,0,0
36.2,69.54,9.03,10.81,1.28,3.72,4.35,0,0,0,0,0,0,0,0,0,0,0,0,0,1.27,0,0,0,0,0,0,0,0,0,0,0,0,0,0,0,0,0,0,0,0,0,0,0,0,0,0
39.5,68.24,8.86,10.6,0,6.78,4.27,0,0,0,0,0,0,0,0,0,0,0,0,0,1.25,0,0,0,0,0,0,0,0,0,0,0,0,0,0,0,0,0,0,0,0,0,0,0,0,0,0
37.2,69.35,9,10.83,0,5.21,4.34,0,0,0,0,0,0,0,0,0,0,0,0,0,1.27,0,0,0,0,0,0,0,0,0,0,0,0,0,0,0,0,0,0,0,0,0,0,0,0,0,0
38.1,67.73,8.96,11.3,1.26,5.17,4.32,0,0,0,0,0,0,0,0,0,0,0,0,0,1.26,0,0,0,0,0,0,0,0,0,0,0,0,0,0,0,0,0,0,0,0,0,0,0,0,0,0
37.1,67.32,8.31,11.25,2.45,5.13,4.29,0,0,0,0,0,0,0,0,0,0,0,0,0,1.25,0,0,0,0,0,0,0,0,0,0,0,0,0,0,0,0,0,0,0,0,0,0,0,0,0,0
43.9,70.24,7.91,9,0,3.27,9.58,0,0,0,0,0,0,0,0,0,0,0,0,0,0,0,0,0,0,0,0,0,0,0,0,0,0,0,0,0,0,0,0,0,0,0,0,0,0,0,0
41.3,63.54,7,10.82,7.57,2.91,3.5,0,0,0,0,0,0,0,0,0,0,0,0,0,4.66,0,0,0,0,0,0,0,0,0,0,0,0,0,0,0,0,0,0,0,0,0,0,0,0,0,0
36.9,66.9,7.44,12.48,2.46,5.15,4.31,0,0,0,0,0,0,0,0,0,0,0,0,0,1.26,0,0,0,0,0,0,0,0,0,0,0,0,0,0,0,0,0,0,0,0,0,0,0,0,0,0
37.2,66.46,7.1,12.74,3.05,5.12,4.28,0,0,0,0,0,0,0,0,0,0,0,0,0,1.25,0,0,0,0,0,0,0,0,0,0,0,0,0,0,0,0,0,0,0,0,0,0,0,0,0,0
34.9,67.33,8.13,12.54,2.48,5.18,4.34,0,0,0,0,0,0,0,0,0,0,0,0,0,0,0,0,0,0,0,0,0,0,0,0,0,0,0,0,0,0,0,0,0,0,0,0,0,0,0,0
38.1,66.93,7.74,12.16,2.46,5.15,5.56,0,0,0,0,0,0,0,0,0,0,0,0,0,0,0,0,0,0,0,0,0,0,0,0,0,0,0,0,0,0,0,0,0,0,0,0,0,0,0,0
37.5,65.28,7.84,13.54,2.5,5.2,4.36,0,0,0,0,0,0,0,0,0,0,0,0,0,1.28,0,0,0,0,0,0,0,0,0,0,0,0,0,0,0,0,0,0,0,0,0,0,0,0,0,0
39.1,66.52,6.5,12.7,2.44,5.11,4.28,0,0,0,0,0,0,0,0,0,0,0,0,0,2.45,0,0,0,0,0,0,0,0,0,0,0,0,0,0,0,0,0,0,0,0,0,0,0,0,0,0
38.6,66.64,7.12,12.46,2.45,5.13,6.2,0,0,0,0,0,0,0,0,0,0,0,0,0,0,0,0,0,0,0,0,0,0,0,0,0,0,0,0,0,0,0,0,0,0,0,0,0,0,0,0
38.4,65.67,7.74,11.62,3.66,5.14,4.31,0,0,0,0,0,0,0,0,0,0,0,0,0,1.26,0,0,0,0,0,0,0,0,0,0,0,0,0,0,0,0,0,0,0,0,0,0,0.15,0.45,0,0
38.3,65.65,7.74,11.63,3.66,5.15,4.31,0,0,0,0,0,0,0,0,0,0,0,0,0,1.26,0,0,0,0,0,0,0,0,0,0,0,0,0,0,0,0,0,0,0,0,0,0,0.6,0,0,0
39.2,65.72,7.74,11.57,3.66,5.14,4.31,0,0,0,0,0,0,0,0,0,0,0,0,0,1.26,0,0,0,0,0,0,0,0.45,0,0,0,0,0,0,0,0,0,0,0,0,0,0,0,0.15,0,0
37.8,65.66,7.74,11.61,3.67,5.15,4.31,0,0,0,0,0,0,0,0,0,0,0,0,0,1.26,0,0,0,0,0,0,0,0.3,0,0,0,0,0,0,0,0,0,0,0,0,0,0,0.3,0,0,0
105.5,60.54,1.04,0,0,3.88,6.87,1.22,3.51,9.64,0,0,0,0,0,0,0,0,0,6.25,0,0,0,0,0,0,0,0,0,0,0.1,0,0,0,6.36,0,0,0.59,0,0,0,0,0,0,0,0,0
65,70,0,4.18,0,13.83,1.73,0,3.44,1.58,0,0,0,0,0,0,0,0,0,5.24,0,0,0,0,0,0,0,0,0,0,0,0,0,0,0,0,0,0,0,0,0,0,0,0,0,0,0
70,58.58,10.21,11.29,0,4.95,0.22,0,9.72,1.08,0,0,0,0,0,0,0,0,0,0,0,0,0,0,0,0,0,0,0,0,0.07,0,0,0,2.97,0,0,0.77,0,0,0,0.14,0,0,0,0,0
71,66.22,0.46,5.67,7.17,10.3,1.93,0,5.18,2.04,0,0,0,0,0,0,0.04,0,0,0,0,0,0,0,0,0,0,0,0,0,0.09,0,0,0,0,0,0,0,0,0,0,0.9,0,0,0,0,0
112.5,39,15,0,0,0,0,0,0,9,0,0,0,0,0,0,0,0,0,1,9.9,0,26,0,0,0,0,0,0,0,0.1,0,0,0,0,0,0,0,0,0,0,0,0,0,0,0,0
22.5,53.5,1.2,13.8,29,0,0,0,0,0,0,0,0,0,0,0,0,0,0,1.5,0,0,0,0,0,0,0,0,0,0,0,0,0,0,0,0,0,0,0,0,0,1,0,0,0,0,0
30,52.7,0.9,13.6,28.6,1.5,0,0,0,0,0,0,0,0,0,0,0,0,0,1.5,0,0,0,0,0,0,0,0,0,0,0,0,0,0,0,0,0,0,0,0,0,1.2,0,0,0,0,0
28,52.7,1.5,13.6,28.6,1.5,0,0,0,0,0,0,0,0,0,0,0,0,0,1.5,0,0,0,0,0,0,0,0,0,0,0,0,0,0,0,0,0,0,0,0,0,0.6,0,0,0,0,0
25.6,52.7,0.9,13.6,28.6,1.5,0.3,0,0,0,0,0,0,0,0,0,0,0,0,1.2,0,0,0,0,0,0,0,0,0,0,0,0,0,0,0,0,0,0,0,0,0,1.2,0,0,0,0,0
29.7,55,0.9,13,28.5,1.5,0,0,0,0,0,0,0,0,0,0,0,0,0,0,0,0,0,0,0,0,0,0,0,0,0,0,0,0,0,0,0,0,0,0,0,1.1,0,0,0,0,0
21.9,55,0.9,13,28.5,0,0,0,0,0,0,0,0,0,0,0,0,0,0,1.5,0,0,0,0,0,0,0,0,0,0,0,0,0,0,0,0,0,0,0,0,0,1.1,0,0,0,0,0
35.5,55,0.9,13,28.5,0,0,0,0,0,0,0,0,0,0,0,0,0,0,0,1.5,0,0,0,0,0,0,0,0,0,0,0,0,0,0,0,0,0,0,0,0,1.1,0,0,0,0,0
27.1,55,0.9,13,28.5,0,0,0,0,0,0,0,0,0,0,0,0,0,0,0,0,0,1.5,0,0,0,0,0,0,0,0,0,0,0,0,0,0,0,0,0,0,1.1,0,0,0,0,0
24.8,55,0.9,13,28.5,0,0,0,0,0,0,0,0,0,0,0,0,0,0,0,0,0,0,0,0,0,0,0,0,0,0,0,0,0,0,0,0,0,0,1.5,0,1.1,0,0,0,0,0
71,59.56,9.85,12.1,3.4,0.61,1.79,0,7.74,1.46,0,0,0,0,0,0,0,0,0,3.37,0,0,0,0,0.05,0,0,0.07,0,0,0,0,0,0,0,0,0,0,0,0,0,0,0,0,0,0,0
70.5,53.58,11.49,13.1,0,5.46,0.45,0,9.42,1.85,0,0,0,0,0,0,0.09,0,0,0,0,0,0,0,0,0,0,0,0,0,0.07,0,0,0,2.87,0,0,1.13,0,0,0,0.49,0,0,0,0,0
74,57.53,8.14,10.92,3.56,0.61,0.89,0,8.49,1.38,0,0,0,0,0,0,0,0,0,5.37,0,0,0,0,0,0,0,0.03,0,0,0,0,0,0,2.22,0.08,0,0.78,0,0,0,0,0,0,0,0,0
122,0,20.1,0,0,0,0,0,0,0,0,0,0,0,0,0,0,0,0,8.6,0,21.8,18.81,0,0,0,0,0,0,0,0,0,0,0,0,0,0,0,0,0,30.69,0,0,0,0,0,0
75.5,64.44,10.55,3.82,0,0,0,3.7,5.24,5.31,0,0,0,0,0,0,0,0,0,6.94,0,0,0,0,0,0,0,0,0,0,0,0,0,0,0,0,0,0,0,0,0,0,0,0,0,0,0
77.3,64.4,10.58,3.81,0,0,0,0,7.02,5.26,0,0,0,0,0,0,0,0,0,6.99,1.94,0,0,0,0,0,0,0,0,0,0,0,0,0,0,0,0,0,0,0,0,0,0,0,0,0,0
78.6,64.48,10.59,3.78,0,3.62,0,0,5.24,5.31,0,0,0,0,0,0,0,0,0,0,6.98,0,0,0,0,0,0,0,0,0,0,0,0,0,0,0,0,0,0,0,0,0,0,0,0,0,0
48.2,51.75,19.31,10.39,4.2,11.67,0,0,0,0,0,0,0,0,0,0,0,0,0,0,2.68,0,0,0,0,0,0,0,0,0,0,0,0,0,0,0,0,0,0,0,0,0,0,0,0,0,0
47.6,51.12,19.01,10.47,4.15,13.3,0,0,0,0,0,0,0,0,0,0,0,0,0,0,1.95,0,0,0,0,0,0,0,0,0,0,0,0,0,0,0,0,0,0,0,0,0,0,0,0,0,0
122,59.55,0,6.39,0,9.12,0,0,22.68,0,0,0,0,0,0,0,0,0,0,0,0,0,0,0,0,0,0,0,0,0,0,0,0,0,1.28,0,0,0.26,0,0,0,0.72,0,0,0,0,0
123,56.82,0,6.89,0,11.95,0,0,22.34,0,0,0,0,0,0,0,0,0,0,0,0,0,0,0,0,0,0,0,0,0,0,0,0,0,1.28,0,0,0,0,0,0,0.72,0,0,0,0,0
107,63.79,0,6.89,0,8.77,0,0,18.55,0,0,0,0,0,0,0,0,0,0,0,0,0,0,0,0,0,0,0,0,0,0,0,0,0,1.28,0,0,0,0,0,0,0.72,0,0,0,0,0
84,0,0,0,0,0,0,5.78,0,0,0,0,0,0,0,0,0,0,0,0,0,0,9.29,0,0,0,0,0,0,0,5.93,0,0,0,0,0,0,0,0,0,0,26.77,52.23,0,0,0,0
88,0,0,0,0,0,0,0,5.63,0,0,0,0,0,0,0,0,0,0,0,0,0,8.6,0,0,0,0,0,0,0,5.98,0,0,0,0,0,0,0,0,0,0,27.04,52.75,0,0,0,0
98,0,0,0,0,0,0,0,8.42,0,0,0,0,0,0,0,0,0,0,0,0,0,13.25,0,0,0,0,0,0,0,5.97,0,0,0,0,0,0,0,0,0,0,24.52,47.84,0,0,0,0
96,0,0,0,0,0,0,0,8.25,0,0,0,0,0,0,0,0,0,0,0,0,0,7.64,0,0,0,0,0,0,0,5.85,0,0,0,0,0,0,0,0,0,0,27.63,50.63,0,0,0,0
94,0,0,0,0,0,0,0,5.8,0,0,0,0,1.27,0,0,0,0,0,0,0,0,12.07,0,0,0,0,0,0,0,6.16,0,0,0,0,0,0,0,0,0,0,25.31,49.39,0,0,0,0
97,0,0,0,0,0,0,0,11.05,0,0,0,0,0.4,0,0,0,0,0,0,0,0,11.5,0,0,0,0,0,0,0,5.87,0,0,0,0,0,0,0,0,0,0,24.12,47.06,0,0,0,0
100,0,0,0,0,0,0,0,8.58,0,0,0,0,2.09,0,0,0,0,0,0,0,0,9.53,0,0,0,0,0,0,0,6.08,0,0,0,0,0,0,0,0,0,0,24.98,48.74,0,0,0,0
95,0,0,0,0,0,2.4,0,2.97,0,0,0,0,2.17,0,0,0,0,0,0,0,0,8.26,0,0,0,0,0,0,0,7.59,0,0,0,0,0,0,0,0,0,0,25.96,50.65,0,0,0,0
117.5,13.7,20.3,0,60.5,0,4.5,0,0,0,0,0,0,0,0,0,0,0,0,0,0,0,0,0,0,0,0,0,0,0,0,0,0,0,0,0,0,0,0,0.5,0,0.5,0,0,0,0,0
113,12.5,17,0,65.5,0,3.5,0,0,0,0,0,0,0,0,0,0,0,0,0,0,0,0,0,0,0,0,0,0,0,0,0,0,0,0,0,0,0,0,1,0,0.5,0,0,0,0,0
117,11.5,20.5,0,61.5,0,5,0,0,0,0,0,0,0,0,0,0,0,0,0,0,0,0,0,0,0,0,0,0,0,0,0,0,0,0,0,0,0,0,0.5,0,1,0,0,0,0,0
119,14,21,0,60.5,0,4,0,0,0,0,0,0,0,0,0,0,0,0,0,0,0,0,0,0,0,0,0,0,0,0,0,0,0,0,0,0,0,0,0.5,0,0,0,0,0,0,0
117,13.3,19.4,0,62,0,4.3,0,0,0,0,0,0,0,0,0,0,0,0,0,0,0,0,0,0,0,0,0,0,0,0,0,0,0,0,0,0,0,0,0.5,0,0.5,0,0,0,0,0
122,14,19,0,61,0,5,0,0,0,0,0,0,0,0,0,0,0,0,0,0,0,0,0,0,0,0,0,0,0,0,0,0,0,0,0,0,0,0,1,0,0,0,0,0,0,0
118,13.5,20.5,0,61,0,3.5,0,0,0,0,0,0,0,0,0,0,0,0,0,0,0,0,0,0,0,0,0,0,0,0,0,0,0,0,0,0,0,0,1.5,0,0,0,0,0,0,0
110,13,21,0,62.5,0,2,0,0,0,0,0,0,0,0,0,0,0,0,0,0,0,0,0,0,0,0,0,0,0,0,0,0,0,0,0,0,0,0,1,0,0.5,0,0,0,0,0
98,1.66,28.63,0,0,0,0,0,0,0,0,0,0,0,0,0,0,0,0,7.14,0,0,62.13,0,0,0,0,0,0,0,0,0,0,0,0,0,0,0,0,0.44,0,0,0,0,0,0,0
95,5.24,28.28,0,0,0,0,0,0,0,0,0,0,0,0,0,0,0,0,9.68,0,0,56.8,0,0,0,0,0,0,0,0,0,0,0,0,0,0,0,0,0,0,0,0,0,0,0,0
98,4.12,22.53,0.81,0,1.47,0,0,0,0,0,0,0,0,0,0,0,0,0,9.13,0,0,61.39,0,0,0,0,0,0,0,0,0,0,0,0,0,0,0,0,0.55,0,0,0,0,0,0,0
124,62.95,0,1.08,0,0,0,35.97,0,0,0,0,0,0,0,0,0,0,0,0,0,0,0,0,0,0,0,0,0,0,0,0,0,0,0,0,0,0,0,0,0,0,0,0,0,0,0
124,62.5,0,1.79,0,0,0,35.71,0,0,0,0,0,0,0,0,0,0,0,0,0,0,0,0,0,0,0,0,0,0,0,0,0,0,0,0,0,0,0,0,0,0,0,0,0,0,0
118,66.45,0,0.33,0,0,0,33.22,0,0,0,0,0,0,0,0,0,0,0,0,0,0,0,0,0,0,0,0,0,0,0,0,0,0,0,0,0,0,0,0,0,0,0,0,0,0,0
113,66.01,0,0.99,0,0,0,33,0,0,0,0,0,0,0,0,0,0,0,0,0,0,0,0,0,0,0,0,0,0,0,0,0,0,0,0,0,0,0,0,0,0,0,0,0,0,0
112,65.57,0,1.64,0,0,0,32.79,0,0,0,0,0,0,0,0,0,0,0,0,0,0,0,0,0,0,0,0,0,0,0,0,0,0,0,0,0,0,0,0,0,0,0,0,0,0,0
100,0,6.28,9.7,7.99,0,0,0,0,17.09,0,0,0,0,0,0,0,0,3.47,0,0,0,0,0,0,0,0,0,0,0,0.12,0,0,0,0,0.66,0,0,0.33,0,0,54.34,0.02,0,0,0,0
89,36.28,19.78,1.69,0,0,6.73,0,0,0,0,0,0,0,0,0,0,0,0,8.46,0,0,26.73,0,0,0,0,0,0,0,0,0,0,0,0,0,0,0,0.33,0,0,0,0,0,0,0,0
87,44.05,14.88,1.13,0,0,5.25,0,0,0,0,0,0,0,0,0,0,0,0,5.66,0,0,28.36,0,0,0,0,0,0,0,0,0,0,0,0,0,0,0,0.67,0,0,0,0,0,0,0,0
87,32.17,20.82,4.74,0,0,3.15,0,0,0,0,0,0,0,0,0,0,0,0,6.68,0,0,31.39,0,0,0,0,0,0,0,0,0,0,0,0,0,0,0,1.05,0,0,0,0,0,0,0,0
90,29.64,21.02,5.62,0,0,3.73,0,0,0,0,0,0,0,0,0,0,0,0,3.91,0,0,35.34,0,0,0,0,0,0,0,0,0,0,0,0,0,0,0,0.74,0,0,0,0,0,0,0,0
108,2.57,19.98,3.79,0,0,2.52,0,0,0,0,0,0,0,0,0,0,0,0,18.99,0,0,51.25,0,0,0,0,0,0,0,0,0,0,0,0,0,0,0,0.9,0,0,0,0,0,0,0,0
74,17.5,21.15,0,13.92,0,0.91,0,0,0,0,0,0,0,0,0,0,0,0,46.52,0,0,0,0,0,0,0,0,0,0,0,0,0,0,0,0,0,0,0,0,0,0,0,0,0,0,0
82,14.59,23.25,0,25.1,0,3.08,0,0,0,0,0,0,0,0,0,0,0,0,33.98,0,0,0,0,0,0,0,0,0,0,0,0,0,0,0,0,0,0,0,0,0,0,0,0,0,0,0
74,13.95,24.07,0,15.59,0,0.91,0,0,0,0,0,0,0,0,0,0,0,0,45.48,0,0,0,0,0,0,0,0,0,0,0,0,0,0,0,0,0,0,0,0,0,0,0,0,0,0,0
62,42.28,26.07,2.14,0,0,6.15,0,8.2,0,0,0,0,0,0,0,0,0,0,15.16,0,0,0,0,0,0,0,0,0,0,0,0,0,0,0,0,0,0,0,0,0,0,0,0,0,0,0
47,71,18.86,3.86,0,0,1.71,0,3.18,1.39,0,0,0,0,0,0,0,0,0,0,0,0,0,0,0,0,0,0,0,0,0,0,0,0,0,0,0,0,0,0,0,0,0,0,0,0,0
52,12.49,38.39,24.64,0,19.26,0,0,0,0,0,0,0,0,0,0,0,0,0,0,0,0,0,0,0,0,0,0,0,0,0,0,0,0,0,0,0,5.22,0,0,0,0,0,0,0,0,0
91,22.2,12.77,8.72,0,0,0,0,0,0,0,0,0,0,0,0,0,0,1.86,0,0,0,45.16,0,0,0,0,0,0,0,0,0,0,0,0,0,0,0,0,0,9.29,0,0,0,0,0,0
90,21.94,12.62,8.62,0,0,0,0,0,0,0,0,0,0,0,0,0,0,3.68,0,0,0,43.96,0,0,0,0,0,0,0,0,0,0,0,0,0,0,0,0,0,9.18,0,0,0,0,0,0
92,22.44,12.91,8.82,0,0,0,0,0,0,0,0,0,0,0,0,0,0,1.88,0,0,0,48.32,0,0,0,0,0,0,0,0,0,0,0,0,0,0,0,0,0,5.63,0,0,0,0,0,0
101,16.98,12.56,8.58,0,0,0,0,0,0,0,0,0,0,0,0,0,0,1.83,0,0,0,32.65,0,0,0,0,0,0,0,0,0,0,0,0,0,0,0,0,0,27.4,0,0,0,0,0,0
92,26.59,12.52,5.7,0,0,0,0,0,0,0,0,0,0,0,0,0,0,1.83,0,0,0,44.26,0,0,0,0,0,0,0,0,0,0,0,0,0,0,0,0,0,9.1,0,0,0,0,0,0
89,14.52,22.98,8.56,0,0,0,0,0,0,0,0,0,0,0,0,0,0,1.83,0,0,0,43,0,0,0,0,0,0,0,0,0,0,0,0,0,0,0,0,0,9.11,0,0,0,0,0,0
90,15.16,15.26,11.91,0,0,0,0,0,0,0,0,0,0,0,0,0,0,1.91,0,0,0,46.25,0,0,0,0,0,0,0,0,0,0,0,0,0,0,0,0,0,9.51,0,0,0,0,0,0
66,63.3,4.64,4.22,0.36,6.91,1.87,0,0,0,0,0,0,0,0,0,0,0,0,0,18.7,0,0,0,0,0,0,0,0,0,0,0,0,0,0,0,0,0,0,0,0,0,0,0,0,0,0
75,57.99,0.98,6.02,2.96,6.99,25.06,0,0,0,0,0,0,0,0,0,0,0,0,0,0,0,0,0,0,0,0,0,0,0,0,0,0,0,0,0,0,0,0,0,0,0,0,0,0,0,0
85,55.13,2.02,7.69,0,7.07,25.11,0,0,0,0,0,0,0,0,0,0,0,0,0,2.98,0,0,0,0,0,0,0,0,0,0,0,0,0,0,0,0,0,0,0,0,0,0,0,0,0,0
87.4,66.83,0,0,0,0,4.8,3.99,4.07,4.02,0,0,0,0,0,0,0,0,0,6.46,7.1,0,0,0,0,0,0,0,0,0,0.1,0,0,0,2.63,0,0,0,0,0,0,0,0,0,0,0,0
91.4,73.31,0,0.66,0,0,4.15,2.24,11.36,0,0,0,0,0,0,0,0,0,0,2.06,6.15,0,0,0,0,0,0,0,0,0,0.07,0,0,0,0,0,0,0,0,0,0,0,0,0,0,0,0
87.4,76.74,0,0.71,0,0,8.46,0,4.88,4.97,0,0,0,0,0,0,0,0,0,0,4.17,0,0,0,0,0,0,0,0,0,0.07,0,0,0,0,0,0,0,0,0,0,0,0,0,0,0,0
97.9,74.18,0,1.36,0,0,4.31,0,8.53,5.17,0,0,0,0,0,0,0,0,0,0,6.38,0,0,0,0,0,0,0,0,0,0.07,0,0,0,0,0,0,0,0,0,0,0,0,0,0,0,0
89.4,68.36,0,0.62,3.15,7.92,2.07,4.25,4.3,4.25,0,0,0,0,0,0,0,0,0,1.95,3.06,0,0,0,0,0,0,0,0,0,0.07,0,0,0,0,0,0,0,0,0,0,0,0,0,0,0,0
93.7,73.9,0,0.68,0,0,8.15,2.32,10.86,0,0,0,0,0,0,0,0,0,0,0,4.02,0,0,0,0,0,0,0,0,0,0.07,0,0,0,0,0,0,0,0,0,0,0,0,0,0,0,0
112,2.78,28.5,0,0,0,0,0,0,0,0,0,0,0,0,0,0,0,0,5.74,0,0,62.98,0,0,0,0,0,0,0,0,0,0,0,0,0,0,0,0,0,0,0,0,0,0,0,0
65.9,42.07,3.33,9.93,0,27.16,0,0,0,0,0,0,0,0,0,0,0,0,0,10.45,0,0,6.93,0,0,0,0,0,0,0,0.13,0,0,0,0,0,0,0,0,0,0,0,0,0,0,0,0
49.6,52.98,4.15,12.47,0,0,9.53,0,0,0,0,0,0,0,0,0,0,0,0,13.08,0,0,7.64,0,0,0,0,0,0,0,0.15,0,0,0,0,0,0,0,0,0,0,0,0,0,0,0,0
55.6,48.13,3.81,11.36,0,8.36,8.31,0,0,0,0,0,0,0,0,0,0,0,0,11.95,0,0,7.93,0,0,0,0,0,0,0,0.15,0,0,0,0,0,0,0,0,0,0,0,0,0,0,0,0
58.5,46.16,3.64,10.86,0,14.78,5.4,0,0,0,0,0,0,0,0,0,0,0,0,11.43,0,0,7.58,0,0,0,0,0,0,0,0.15,0,0,0,0,0,0,0,0,0,0,0,0,0,0,0,0
44.1,54.83,4.06,9.23,0,0,6.14,0,0,0,0,0,0,0,0,0,0,0,0,12.72,0,0,12.86,0,0,0,0,0,0,0,0.16,0,0,0,0,0,0,0,0,0,0,0,0,0,0,0,0
104.2,0,0,0,0,0,0,0,0,0,0,0,0,0,0,0,0,0,0,22.28,0,0,0,0,0,0,0,0,0,0,0,0,0,0,0,0,0,0,0,44.71,0,33.01,0,0,0,0,0
100.8,0,0,0.78,0,0,0,0,0,0,0,0,0,0,0,0,0,0,0,22.68,0,0,0,0,0,0,0,0,0,0,0,0,0,0,0,0,0,0,0,45.32,0,31.22,0,0,0,0,0
101.9,0,0,0,0,0,0,0,0,0,0,0,0,0,0,0,0,0,0,22.63,0,0,0,0,0,0,0,0,0,0,0,0,0,0,0.82,0,0,0,0,45.31,0,31.24,0,0,0,0,0
67,15.05,40.01,5.01,2.89,7.03,25.06,0,0,0,0,0,0,0,0,0,0,0,0,4.95,0,0,0,0,0,0,0,0,0,0,0,0,0,0,0,0,0,0,0,0,0,0,0,0,0,0,0
53,19.97,30.04,19.99,19.96,10.04,0,0,0,0,0,0,0,0,0,0,0,0,0,0,0,0,0,0,0,0,0,0,0,0,0,0,0,0,0,0,0,0,0,0,0,0,0,0,0,0,0
62,19.99,49.97,9.98,0,13.41,4.66,0,0,0,0,0,0,0,0,0,0,0,0,0,1.99,0,0,0,0,0,0,0,0,0,0,0,0,0,0,0,0,0,0,0,0,0,0,0,0,0,0
68,15.34,27.72,20.47,0.53,35.94,0,0,0,0,0,0,0,0,0,0,0,0,0,0,0,0,0,0,0,0,0,0,0,0,0,0,0,0,0,0,0,0,0,0,0,0,0,0,0,0,0
62,19.34,22.25,3.8,0,20.72,10.1,0,0,0,0,0,0,0,0,0,0,0,0,23.79,0,0,0,0,0,0,0,0,0,0,0,0,0,0,0,0,0,0,0,0,0,0,0,0,0,0,0
60,50.17,9.62,6.57,3.32,23.89,3.06,0,0,0,0,0,0,0,0,0,0,0,0,2.47,0,0,0.9,0,0,0,0,0,0,0,0,0,0,0,0,0,0,0,0,0,0,0,0,0,0,0,0
44.3,53.67,17.37,15.81,0,0,13.15,0,0,0,0,0,0,0,0,0,0,0,0,0,0,0,0,0,0,0,0,0,0,0,0,0,0,0,0,0,0,0,0,0,0,0,0,0,0,0,0
32,72.92,26.07,0,0,0,0,0,1.01,0,0,0,0,0,0,0,0,0,0,0,0,0,0,0,0,0,0,0,0,0,0,0,0,0,0,0,0,0,0,0,0,0,0,0,0,0,0
117.5,63.88,0,1.79,0,11.95,0,0,21.63,0,0,0,0,0,0,0,0,0,0,0.75,0,0,0,0,0,0,0,0,0,0,0,0,0,0,0,0,0,0,0,0,0,0,0,0,0,0,0
48,40.56,8.75,13.28,23.51,0,0,0,0,0,0,0,0,0,0,0,0,0,0,0.83,13.07,0,0,0,0,0,0,0,0,0,0,0,0,0,0,0,0,0,0,0,0,0,0,0,0,0,0
38,34.18,2.11,23.74,20.02,0,0,0,0,0,0,0,0,0,0,0,0,0,0,7.21,12.74,0,0,0,0,0,0,0,0,0,0,0,0,0,0,0,0,0,0,0,0,0,0,0,0,0,0
40.3,40.86,10.08,17.2,17.4,0,0,0,0,0,0,0,0,0,0,0,0,0,0,4.31,10.15,0,0,0,0,0,0,0,0,0,0,0,0,0,0,0,0,0,0,0,0,0,0,0,0,0,0
62,29.86,10.82,35.2,20.48,0,0,1.68,0.81,0.46,0,0,0,0,0,0,0,0.29,0.18,0,0,0,0,0,0,0.22,0,0,0,0,0,0,0,0,0,0,0,0,0,0,0,0,0,0,0,0,0
60,31.6,11.54,35.1,18.12,0,0,0,1.18,0.78,0,0,0,0,0,0,0,0,0,0,0,0,0,0,0,0,0,0,0,0,0,0,0,0,0,1.68,0,0,0,0,0,0,0,0,0,0,0
60,32.12,7.46,37.13,16.57,0,0,1.74,0.84,0.47,0,0,0,0,0,0,1.98,0,0,0,0,0,0,0,0,0,0,0,0,0,0,0,0,0,0,0.85,0,0,0,0,0,0,0,0,0,0.52,0.32
59,39.23,7.41,36.48,12.79,0,0,1.48,0.83,0.55,0,0,0,0,0,0,0,0.99,0,0,0,0,0,0,0,0,0,0,0,0,0,0,0,0,0,0,0,0,0,0.24,0,0,0,0,0,0,0
54,37.9,8.69,33.15,14.12,0,0,2.38,2.3,0.76,0,0,0,0,0,0,0,0.48,0,0,0,0,0,0,0,0.22,0,0,0,0,0,0,0,0,0,0,0,0,0,0,0,0,0,0,0,0,0
93,77.48,0,1.53,0,0,0,0,8.13,5.74,0,0,0,0,0.21,0,0,0,0,0,0,0,6.81,0,0,0,0,0,0,0,0.1,0,0,0,0,0,0,0,0,0,0,0,0,0,0,0,0
92,76.38,0,2.33,0,0,5.89,4.77,2.41,8.22,0,0,0,0,0,0,0,0,0,0,0,0,0,0,0,0,0,0,0,0,0,0,0,0,0,0,0,0,0,0,0,0,0,0,0,0,0
70,68.32,11.04,5.65,0,1.14,0.08,0,12.92,0,0,0,0,0,0,0,0,0,0,0.79,0,0,0,0,0,0,0,0.06,0,0,0,0,0,0,0,0,0,0,0,0,0,0,0,0,0,0,0
63,69.65,9.8,3.65,5.38,0,0,0,10,0,0,0,0,0,0,0,0,0,0,1.52,0,0,0,0,0,0,0,0,0,0,0,0,0,0,0,0,0,0,0,0,0,0,0,0,0,0,0
63,67.11,8.51,3.36,3.09,6.67,0,0,8.05,0,0,0,0,0,0,0,0,0,0,3.06,0,0,0,0,0,0,0,0,0,0,0,0,0,0,0,0,0,0.15,0,0,0,0,0,0,0,0,0
66,72.38,11.38,3.11,1.57,0,0,0,9.72,0,0,0,0,0,0,0,0,0,0,0,1.84,0,0,0,0,0,0,0,0,0,0,0,0,0,0,0,0,0,0,0,0,0,0,0,0,0,0
50,47,8,15,15,0,0,0,0,0,0,0,0,0,0,0,0,0,0,15,0,0,0,0,0,0,0,0,0,0,0,0,0,0,0,0,0,0,0,0,0,0,0,0,0,0,0
31,50,6,19,19,0,0,0,0,0,0,0,0,0,0,0,0,0,0,6,0,0,0,0,0,0,0,0,0,0,0,0,0,0,0,0,0,0,0,0,0,0,0,0,0,0,0
40,50,5,18,18,0,0,0,0,0,0,0,0,0,0,0,0,0,0,9,0,0,0,0,0,0,0,0,0,0,0,0,0,0,0,0,0,0,0,0,0,0,0,0,0,0,0
34,47,7,16,16,0,0,0,0,0,0,0,0,0,0,0,0,0,0,14,0,0,0,0,0,0,0,0,0,0,0,0,0,0,0,0,0,0,0,0,0,0,0,0,0,0,0
30,43,6,13,13,0,0,0,0,0,0,0,0,0,0,0,0,0,0,25,0,0,0,0,0,0,0,0,0,0,0,0,0,0,0,0,0,0,0,0,0,0,0,0,0,0,0
32,42,5,11,11,0,0,0,0,0,0,0,0,0,0,0,0,0,0,31,0,0,0,0,0,0,0,0,0,0,0,0,0,0,0,0,0,0,0,0,0,0,0,0,0,0,0
53,57.67,25.89,3.4,0,0,0,0,4.47,1.47,0,0,0,0,0,0,1.67,0,1.39,0,0,0,4.04,0,0,0,0,0,0,0,0,0,0,0,0,0,0,0,0,0,0,0,0,0,0,0,0
52,56.89,27.5,3.35,0,0,0.45,2.29,1.65,3.27,0,0,0,0,0,0,0.27,0,0,0,0,0,2.76,0,0,0,0,0,0,0,0,0,0,0,0,1.57,0,0,0,0,0,0,0,0,0,0,0
61,57.5,10.86,1.06,0,0,0.7,0,0,0,0,0,0,0,0,0,0,0,0,0,0,0,25.16,0,0,0,0,0,0,0,0,0,0,0,0,0,0,1.75,0,0,0,0,2.97,0,0,0,0
70,26.7,9.22,7.34,1.33,1.91,10.46,1.79,0.86,0,0,0,0,0,0,0,0,0,0,13.14,3.61,0,14.37,0,0,0,0,0,0,0,0,0,0,0,0,0,0,8.68,0,0,0,0,0.59,0,0,0,0
55,55.18,23.81,0,0,0,0,2.77,4.01,0.44,0,0,0.15,0,0,0,0,0,0,0,0,0,11.88,0,0,0,0,0,0,0,0,0,0,0,0,0,0,0.34,0.96,0,0,0,0.46,0,0,0,0
