Repository: you0514w/youyou

File: Refract Index 587.6nm d.csv (part 24 of 31)
Refract Index 587.6nm d,SiO2,B2O3,Al2O3,MgO,CaO,BaO,Li2O,Na2O,K2O,Cs2O,ZnO,SrO,PbO,SnO,Ga2O3,As2O3,Y2O3,Sb2O3,La2O3,Nd2O3,Gd2O3,Bi2O3,TiO2,GeO2,ZrO2,SnO2,TeO2,P2O5,Nb2O5,Ta2O5,WO3,Yb2O3
1.87,0,31,0,0,0,0,0,0,0,0,29,0,0,0,0,0,0,0,0,0,0,0,0,0,0,0,40,0,0,0,0,0
1.88,18.75,26.74,0,0,0,0,0,0,0,0,9.96,0,0,0,0,0,2.93,0.01,23.58,0,4.59,0,0,0,7.46,0,0,0,0.96,5.02,0,0
1.88,18.76,26.74,0,0,0,0,1.02,0,0,0,9.95,0,0,0,0,0,2.93,0.01,22.57,0,4.59,0,0,0,7.45,0,0,0,0.96,5.02,0,0
1.88,14.74,30.72,0,0,0,0,0,0,0,0,9.96,0,0,0,0,0,2.93,0.06,19.57,0,7.59,0,0,0,7.45,0,0,0,0.96,6.02,0,0
1.88,17.48,32.01,0,0,0,0,0,0,0,0,1.25,0,0,0,0,0,3.19,0.06,24.91,0,4.99,0,0,0,8.11,0,0,0,1.04,5.58,1.38,0
1.88,17.55,31.96,0,0,0,0,0,0,0,0,0,0,0,0,0,0,3.22,0.06,23.49,0,6.54,0,0,0,9.21,0,0,0,1.05,5.62,1.3,0
1.88,17.64,28.02,0,0,0,0,0,0,0,0,6.96,0,0,0,0,0,2.38,0.11,23.15,0,4.37,0,0,0,8.54,0,0,0,2.5,0,6.33,0
1.88,18.39,30.79,0,0,0,0,0,0,0,0,0,0,0,0,0,0,2.48,0.12,25.71,0,4.56,0,0,0,8.9,0,0,0,2.6,0,6.45,0
1.88,17.93,32.96,0,0,0,0,0,0,0,0,0,0,0,0,0,0,0,0.06,19.91,0,11.65,0,0,0,10.72,0,0,0,4.94,0,1.83,0
1.88,18.39,33.81,0,0,0,0,0,0,0,0,0,0,0,0,0,0,0,0,23.65,0,9.08,0,0,0,8.14,0,0,0,5.06,0,1.87,0
1.88,20.31,30.75,0,0,0,0,0,0,0,0,0,0,0,0,0,0,0,0,19.82,0,13.62,0,0,0,7.32,0,0,0,4.06,0,4.12,0
1.87,19.3,32.63,0,0,0,0,0,0,0,0,0,0,0,0,0,0,0,0,18.56,0,12.9,0,0,0,8.94,0,0,0,3.47,0,4.2,0
1.88,18.55,29.8,0,0,0,0,0,0,0,0,4,0,0,0,0,0,0,0,16.58,0,14.61,0,0,0,9.18,0,0,0,3.29,0,3.99,0
1.87,18.85,31.81,0,0,0,0,0,0,0,0,0,0,0,0,0,0,0,0,18.11,0,15.02,0,5.39,0,8.72,0,0,0,0,0,2.1,0
1.89,18.95,31.06,0,0,0,0,0,0,0,0,0,0,0,0,0,0,0,0,22.8,0,8.38,0,10.33,0,1.47,0,0,0,3.17,0,3.84,0
1.88,17.19,32.96,0,0,0,0,0,0,0,0,0,0,0,0,0,0,0,0,18,0,13.48,0,0,0,8.67,0,0,0,3.36,0,6.34,0
1.88,20.18,30.52,0,0,0,0,0,0,0,0,0,0,0,0,0,0,0,0,19.68,0,13.52,0,0,0,7.98,0,0,0,4.03,0,4.09,0
1.88,20.09,30.42,0,0,0,0,0,0,0,0,0,0,0,0,0,0,0,0,14.77,0,16.36,0,0,0,8.66,0,0,0,3.36,0,6.34,0
1.88,19.85,30.03,0,0,0,0,0,0,0,0,0,0,0,0,0,0,0,0,25.46,0,6.15,0,0,0,8.56,0,0,0,3.32,0,6.63,0
1.88,17.47,32.64,0,0,0,0,0,0,0,0,0.38,0,0,0,0,0,1.61,0.03,22.72,0,7.73,0,0.5,0,9.08,0,0,0,0.78,5.69,1.37,0
1.88,17.53,32.78,0,0,0,0,0,0,0,0,0.38,0,0,0,0,0,0,0.03,25.05,0,6.75,0,0.5,0,9.11,0,0,0,0.78,5.72,1.37,0
1.88,20.52,30.1,0,0,0,0,0,0,0,0,0.38,0,0,0,0,0,0,0.03,22.77,0,8.74,0,0.5,0,9.1,0,0,0,0.78,5.71,1.37,0
1.88,18.83,28.67,0,0,0,0,0,0,0,0,5.76,0,0,0,0,0,2.96,0.03,23.17,0,4.64,0,0,0,8.27,0,0,0,0.97,5.49,1.21,0
1.88,16.83,32.25,0,0,0,0,0,0,0,0,0,0,0,0,0,0,1.37,0,25.26,0,4.21,0,0,0,8.49,0,0,0,2.64,0,8.95,0
1.87,19.28,30.37,0,0,0,0,0,0,0,0,0,0,0,0,0,0,5.58,0,22.56,0,4.68,0,0,0,8.31,0,0,0,1.33,0,7.89,0
2.28,14.88,21.15,0,0,0,0,0,0,0,0,1.83,1.44,0,0,0,0,0,0,0,0,0,57.31,1.9,0,0,0,0.93,0,0.56,0,0,0
2.27,0,31.42,0,0,0,1.02,0,0,0,0,1.93,1.51,0,0,0,0,0,0,0,0,0,60.55,2,0,0,0,0.98,0,0.59,0,0,0
2.23,0,36.9,0,0,0,0.5,0,1.23,0,0,0.93,0.73,0,0,0,0,0,0,0.23,0,0.21,58.5,0,0,0,0,0.48,0,0.29,0,0,0
2.23,0,36.44,0,0,0,0.98,0,0,0,0,1.86,1.46,0,0,0,0,0,0,0,0,0,57.74,0,0,0,0,0.95,0,0.57,0,0,0
2.23,0,36.46,0,0,0,0,0,0,0,0,1.86,1.46,0,0,0,0,0,0,0,0,0,57.78,0,0,0,0,1.87,0,0.57,0,0,0
2.23,0,35.46,0,0,2.62,0.48,2.46,0,0,0,0.9,0.71,0,0,0,0,0,0,0.23,0,0.2,56.2,0,0,0,0,0.46,0,0.28,0,0,0
2.23,5.82,30.44,0,0,0,0.48,2.46,0,0,0,2.71,0.71,0,0,0,0,0,0,0.23,0,0.2,56.21,0,0,0,0,0.46,0,0.28,0,0,0
2.21,9.28,29.08,0,0,0,0,0,0,0,0,5.14,1.35,0,0,0,0,0,0,0,0,0,53.76,0,0,0,0,0.87,0,0.52,0,0,0
2.24,7.86,27.7,0,0,0,0,0,0,0,0,4.89,1.29,0,0,0,0,0,0,0,0,0,56.92,0,0,0,0,0.84,0,0.5,0,0,0
1.91,12.03,19.17,0,16.55,0,6.53,1.49,0,0,0,0,0,0,0,0,0,3.99,0,7.99,0,0,0,17.4,4.25,5.41,0,0,0,4.18,0,1.01,0
1.88,13.54,28.71,0,5.05,0,9.37,1.6,0,0,0,0,0,0,0,0,0,1.96,0,12.05,0,0,0,20.08,0,3.4,0,0,0,2.79,0,1.45,0
1.91,9.78,24.38,0,1.3,0,10.47,0,0,0,0,0,0,0,0,0,0,3.73,0,9.71,0,0,0,21.73,3.24,6.89,0,0,0,4.32,0,4.45,0
1.87,12.94,28.26,0,4.97,0,9.22,1.58,0,0,0,0,0,0,0,0,0,3.5,0,10.45,0,0,0,19.76,1.35,4.4,0,0,0,2.66,0,0.91,0
1.9,9.3,34.58,0,0.62,0,9.8,1.25,0,0,0,0,0,0,0,0,0,1.98,0,12.73,0,0,0,20.81,0,4.94,0,0,0,2.76,0,1.23,0
1.81,36.57,0.37,0,0,0,0,22.9,6.9,7.26,0,0,0,0,0,0,0,0,0,0,0,0.12,0,12.85,0,0,0,0,0,13.03,0,0,0
1.81,36.55,0.62,0,0,0,0,20.18,5.56,8.23,0,0,0,0,0,0,0,0.19,0,0,0,0.17,0,16.28,0,0,0,0,0,12.22,0,0,0
1.81,36.45,0.62,0,0,0,0,23,5.54,8.21,0,0,0,0,0,0,0,0.19,0,0,0,0,0,12.9,0,0,0,0,0,13.09,0,0,0
1.81,35.88,0.98,0,0,0,0,20.04,5.52,8.17,0,0,0,0,0,0,0,0,0,0,0,0.24,0,17.13,0,0,0.28,0,0,11.58,0,0.18,0
1.82,36.34,0.61,0,0,0,0,20.05,5.52,8.18,0,0,0,0,0,0,0,0.19,0,0,0,0.12,0.09,17.15,0,0,0,0,0,11.75,0,0,0
1.82,36.06,0.61,0,0,0,0,19.91,5.49,8.12,0,0,0,0,0,0,0,0.15,0,0,0,0.19,0.09,18.09,0,0,0,0,0,11.29,0,0,0
1.82,36.31,0.61,0,0,0,0,20.05,5.52,8.17,0,0,0,0,0,0,0,0.3,0,0.05,0,0,0.09,17.13,0,0,0,0,0,11.59,0,0.18,0
1.81,36.62,0.62,0,0,0,0,20.22,5.57,8.24,0,0,0,0,0,0,0,0,0,0,0,0.19,0.09,16.21,0,0,0,0,0,12.24,0,0,0
1.57,0,0.75,4.1,0,13.97,14.24,9.44,9.44,3.66,0,8.34,0,0,0,0,0,0,0,0,0,0,0,0,0,0,0,0,36.06,0,0,0,0
1.57,0,4.45,4.56,0,13.8,12.72,9.33,7.66,3.62,0,8.24,0,0,0,0,0,0,0,0,0,0,0,0,0,0,0,0,35.62,0,0,0,0
1.57,0,0.72,5.42,0,16.12,11.07,10.08,10.7,3.2,0,8.02,0,0,0,0,0,0,0,0,0,0,0,0,0,0,0,0,34.67,0,0,0,0
1.58,1.76,0.46,2.59,0,13.58,16.01,9.56,8.71,3.93,0,6.5,0,0,0,0,0,0,0,0,0,0,0,0,0,0,0,0,36.9,0,0,0,0
1.58,0,4.39,3.49,0,16.33,14.6,8.52,11,1.94,0,3.75,4.42,0,0,0,0,0,0,0,0,0,0,0,0,0,0,0,31.56,0,0,0,0
1.58,0,0,4.17,0,11.84,9.81,10.42,8.37,2.42,0,7.14,9.01,0,0,0,0,0,0,0,0,0,0,0.26,0,0,0,0,36.56,0,0,0,0
1.56,0,0.75,4.09,0,13.96,12.86,9.43,9.43,3.66,0,8.33,0,0,0,0,0,0,0,0,0,0,0,0,0,0,0,0,37.49,0,0,0,0
1.57,0,0,4.49,0,11.4,15.77,10.34,9.11,3.51,0,6.8,2.57,0,0,0,0,0,0,0,0,0,0,0,0,0,0,0,36.01,0,0,0,0
1.56,0,1.44,3.83,0,11.97,6.54,9.06,8.89,3.51,0,13.54,6.48,0,0,0,0,0,0,0,0,0,0,0,0,0,0,0,34.74,0,0,0,0
1.58,0,0.76,3.62,0,14.09,14.7,7.05,15.29,0,0,7.89,0,0,0,0,0,0,0,0,0,0,0,0,0,0,0,0,36.36,0,0.24,0,0
2.07,0,6.42,0,0,0,0,2.57,2.78,0,0,0,0,0,0,0,0,0,0,0,0,0,17.11,21.39,0,0,0,0,23.52,18.72,0,7.49,0
2.12,1.64,2.86,0,0,0,2.86,0,0,0,0,0,0,0,0,0,0,0,0,0,0,0,21.21,24.9,0,0,0,0,21.63,16.73,0,8.17,0
2.1,1.69,0,0,0,0,2.96,0,0,0,0,0,0,0,0,0,0,0,0,0,0,0,22.03,19.07,0,0,0,0,25.01,17.37,0,11.87,0
1.89,9.25,32.84,0,0,0,9.83,1.65,0,0,0,0,0,0,0,0,0,4.87,0,9.94,0,0,0,20.73,0,6.22,0,0,0,3.44,0,1.23,0
1.88,9.4,34.97,0,2.18,0,9.82,1.68,0,0,0,0,0,0,0,0,0,2.81,0,12.77,0,0,0,16.5,0,5.4,0,0,0,2.74,0,1.73,0
1.89,9.69,34.15,0,0,0,9.85,1.66,0,0,0,0,0,0,0,0,0,3.12,0,11.98,0,0,0,20.78,0,4.82,0,0,0,2.56,0,1.39,0
1.81,15.53,21.41,0,0,11.55,4.84,0.94,0,0,0,27.66,0,0,0,0,0,0,0,5.15,0,0,0,5.79,0,1.18,0,0,0,5.95,0,0,0
1.82,7.48,35.89,0,0,10.92,0,0.89,0,0,0,30.72,0,0,0,0,0,0,0,2.46,0,0,0,5.5,0,1.12,0,0,0,5.02,0,0,0
1.81,10.77,30.5,0,0,3.61,5.31,0.34,0,0.7,0,30.35,0,0,0,0,0,0,0,2.86,0,0,0,3.57,0,4.08,0,0,0,7.91,0,0,0
1.8,9.82,27.77,0,0,3.3,16.27,0.3,0,0.64,0,27.65,0,0,0,0,0,0,0,2.6,0,0,0,3.25,0,1.18,0,0,0,7.22,0,0,0
1.8,10.44,29.53,0,0,3.51,5.14,0.33,0,0.67,0,29.4,8.11,0,0,0,0,0,0,2.85,0,0,0,1.73,0,0.63,0,0,0,7.66,0,0,0
1.8,10.85,28.95,0,0,0,8.99,1.04,0,3.5,0,30.54,0,0,0,0,0,0,0,3.24,0,0,0,3.61,0,1.3,0,0,0,7.98,0,0,0
1.82,0,38.69,0,0,0,9.72,0.36,0,0.76,0,33.05,0,0,0,0,0,0,0,3.49,0,0,0,3.89,0,1.41,0,0,0,8.63,0,0,0
1.81,11.33,32.79,0,0,0,7.93,0,0,0,0,31.57,0,0,0,0,0,0,0,3.38,0,0,0,2.29,0,1.37,0,0,0,9.34,0,0,0
1.74,45.99,3.26,0,0,0,21.1,0,1.86,0,0,0,17.31,0,0,0,0,0,0.02,6.12,0,0,0,0,0,0,0,0,0,0.28,4.06,0,0
1.88,19.24,26.76,0,0,9.95,0,0,0,0,0,0,0,0,0,0,0,2.9,0,22.13,0,4.57,0,0,0,7.27,0,0,0,3.43,3.75,0,0
1.88,19.07,26.51,0,0,0,0,0,0,0,0,9.87,0,0,0,0,0,2.87,0.12,21.91,0,4.52,0,0,0,8.83,0,0,0,1.45,4.85,0,0
1.88,19.39,26.23,0,0,0,0,0,0,0,0,11.37,0,0,0,0,0,2.84,0.11,21.68,0,4.47,0,0,0,8.74,0,0,0,3.09,2.08,0,0
1.87,19.23,26.72,0,0,0,0,2.45,0,0,0,9.94,0,0,0,0,0,2.9,0.11,22.1,0,4.56,0,0,0,7.27,0,0,0,0.97,3.75,0,0
1.88,9.31,37.24,0,0,0,2.26,0,0,0,0,5.57,0,0,0,0,0,1.38,0.1,19.58,0,4.25,0,10.97,0,7.34,0,0,0,2,0,0,0
1.88,19.56,25.05,0,0,0,0,0,0,0,0,11.26,0,0,0,0,0,2.83,0.11,21.56,0,6.17,0,0,0,9.52,0,0,0,3.94,0,0,0
1.77,12.87,33.99,0,0,0,0,3.68,0,0,0,22.06,0,0,0,0,0,0,0,12.87,0,12.87,0,0,0,0.92,0,0,0,0,0.74,0,0
1.77,16.78,35.67,0,0,0,0,7.87,0,0,0,10.5,0,0,0,0,0,0,0,12.07,0,12.07,0,0,0,4.2,0,0,0,0,0.84,0,0
1.77,13.23,34.01,0,0,0,0,3.78,0,0,0,22.67,0,0,0,0,0,2.84,0,11.34,0,10.41,0,0,0,0.95,0,0,0,0,0.77,0,0
1.8,7.75,38.41,0,0,0,0,7.75,0,0,0,18.4,0,0,0,0,0,0,0,12.27,0,7.67,0,0,0,4.68,0,0,0,0,3.07,0,0
1.81,1.87,42.26,0,0,0,0,2.81,0,0,0,22.54,0,0,0,0,0,0,0,12.96,0,8.64,0,0,0,5.16,0,0,0,0,3.76,0,0
1.8,13.81,28.55,0,0,0,0,2.6,0,0,0,21.75,0,0,0,0,0,0,0,15.93,0,10.63,0,0,0,3.71,0,0,0,0,3.02,0,0
1.8,12.57,29.7,0,0,0,0,0.79,0,0,0,26.08,0,0,0,0,0,0,0,15.29,0,9.68,0,0,0,3.93,0,0,0,0,1.96,0,0
1.8,7.38,34.08,0,0,0,0,2.77,0,0,0,23.22,3.69,0,0,0,0,0,0,13.28,0,8.85,0,0,0,3.96,0,0,0,0,2.77,0,0
1.72,19.05,42.84,0,0,0,0,12.7,0,0,0,0,0,0,0,0,0,3.18,0,9.53,0,12.7,0,0,0,0,0,0,0,0,0,0,0
1.73,17.19,42.97,0,0,0,0,10.94,0,0,0,4.68,0,0,0,0,0,0,0,12.11,0,12.11,0,0,0,0,0,0,0,0,0,0,0
1.7,12.82,49.57,0,0,10.26,0,7.69,0,0,0,0,0,0,0,0,0,0.42,0,14.96,0,4.28,0,0,0,0,0,0,0,0,0,0,0
1.88,2.95,28.06,0,0,0,0,2.96,0,0,0,28.06,0,0,0,0,0,0,0,16.24,0,6.29,0,0,0,3.99,0,0,0,0,4.06,7.39,0
1.58,0,0.46,2.63,0,13.8,15.7,10.07,8.32,4.22,0,7.26,0,0,0,0,0,0,0,0,0,0,0,0,0,0,0,0,37.1,0,0.44,0,0
1.57,0,3.69,4.03,0,13.75,12.67,9.29,9.29,3.6,0,8.21,0,0,0,0,0,0,0,0,0,0,0,0,0,0,0,0,35.47,0,0,0,0
1.57,0,4.4,4.51,0,13.67,11.93,9.23,9.23,3.58,0,8.16,0,0,0,0,0,0,0,0,0,0,0,0,0,0,0,0,35.29,0,0,0,0
1.94,0,7.3,0,0,0,0,0,0,0,0,39.9,0,0,0,0,0,0,0,0,0,0,14.7,0,0,0,0,0,22.5,15.6,0,0,0
2.05,0,5.7,0,0,0,0,0,0,0,0,25.1,0,0,0,0,0,0,0,0,0,0,28,0,0,0,0,0,22.5,10.7,0,8,0
1.86,40.98,0,0,0,0,0,15.84,15.28,0,0,0,0,0,0,0,0,0,0.03,0,0,0,0,8.31,0,0,0,0,0,19.56,0,0,0
1.84,24.87,13.41,0,0,0,0,15.62,15.06,0,0,0,0,0,0,0,0,0,0.03,0,0,0,0,7.01,0,6.82,0,0,0,17.18,0,0,0
1.88,40.24,0,0,0,0,0,6.23,19.5,0,0,0,0,0,0,0,0,0,0.03,0,0,0,0,8.16,0,4.53,0,0,0,21.31,0,0,0
1.88,31.64,6.5,0,0,0,0,15.14,14.61,0,0,0,0,0,0,0,0,0,0.03,0,0,0,0,7.94,0,4.41,0,0,0,19.73,0,0,0
1.86,39.64,0,0,0,0,0,25.44,8.18,0,0,0,0,0,0,0,0,0,0,0,0,0,0,4.23,0,4.11,0,0,0,18.4,0,0,0
1.86,38.25,0,0,1.14,0,0,25.54,8.21,0,0,0,0,0,0,0,0,0,0,0,0,0,0,4.25,0,4.13,0,0,0,18.48,0,0,0
1.72,6.52,29.98,0,0,0,5.88,18.01,0,0,0,22.06,4.31,0,0,0,0,2.58,0,2.99,0,0,0,2.96,0,0,0,0,0,1.72,0,2.99,0
1.76,4.02,31.94,0,0,0,3.97,10.03,0,0,0,31.97,1.49,0,0,0,0,2.1,0,5.91,0,0,0,5.57,0,0,0,0,0,0,0,3,0
1.7,1.52,41.57,0,5.92,0,2.99,9.51,2.95,0,0,22.06,0.97,0,0,0,0,0,0,5.51,0,0,0,0,0,2.97,0,0,0,0,0,4.03,0
1.71,2.27,35.93,0,10.56,0,3.01,9.09,0,2.79,0,21.93,0.96,0,0,0,0,1.01,0,5.01,0,0,0,2.94,0,0,0,0,0,0,0,4.5,0
1.72,3.04,35.04,0,0,0,5.01,15.91,1.03,0.97,0,20.54,3.96,0,0,0,0,1.98,0,5.5,0,0,0,4.11,0,2,0,0,0,0,0,0.91,0
1.71,6.07,28.02,4.29,0,0,5.88,18,0,0,0,21.95,4.31,0,0,0,0,1.01,0,4,0,0,0,0,0,3.48,0,0,0,0.99,0,2,0
1.75,3.97,29.92,2.05,0,0,4.98,13.63,0,0,0,25.94,4.03,0,0,0,0,2.5,0,4.99,0,0,0,0,0,3.47,0,0,0,1.01,0,3.51,0
1.77,3.11,32.5,0,0,0,3.21,10.21,0,0,0,33.48,1.04,0,0,0,0,1,0,5.5,0,0.81,0,3.45,0,1.68,0,0,0,1,0,3.01,0
1.73,2.96,38.56,0,0,0,3.18,17.27,0,0,0,22.48,0.99,0,0,0,0,1.99,0,4.32,0,1.19,0,1.41,0,1.67,0,0,0,0.99,0,2.99,0
1.76,3.54,31.58,0,0,0,3.5,8.81,1.63,0.97,0,32.5,0.98,0,0,0,0,2.02,0,6,0,0.81,0,2.53,0,1.64,0,0,0,1.48,0,2.01,0
1.88,0,32.9,0,0,0,3.5,0,0,0,0,34.6,3.5,0,0,0,0,0,0,0,0,0,18.6,0,0,0,0,0,6.9,0,0,0,0
1.93,0,38.1,0,0,0,0,0,0,0,0,30.7,0,0,0,0,0,0,0,0,0,0,24.2,0,0,0,0,0,7,0,0,0,0
1.92,0,40.2,0,0,0,0,0,0,0,0,37.2,0,0,0,0,0,0,0,0,0,0,20,0,0,0,0,0,2.6,0,0,0,0
1.87,0,59.4,0,0,0,0,0,0,0,0,20.6,0,0,0,0,0,0,0,0,0,0,20,0,0,0,0,0,0,0,0,0,0
1.92,0,46.2,0,0,0,0,0,0,0,0,31.5,0,0,0,0,0,0,0,0,0,0,19.4,0,0,2.9,0,0,0,0,0,0,0
1.72,7.29,61.45,0,0,0,0,4.69,0,0,0,5.21,0,0,0,0,0,1.04,0,10.94,0,9.38,0,0,0,0,0,0,0,0,0,0,0
1.74,12.29,50.29,0,0,2.79,0,5.03,0,0,0,5.59,0,0,0,0,0,2.23,0,12.85,0,6.7,0,0,0,2.23,0,0,0,0,0,0,0
1.76,8,51.21,0,0,0.18,0,3.98,0,0,0,11.62,0,0,0,0,0,1.15,0,11.14,0,7.7,0,0,0,4.97,0,0,0,0,0.05,0,0
1.72,6.96,58.7,0,0,0,0,8.46,0,0,0,4.97,0,0,0,0,0,1,0,10.45,0,8.46,0,0,0,1,0,0,0,0,0,0,0
1.72,5.65,61.67,0,0,0,0,5.65,0,0,0,6.03,0,0,0,0,0,1.06,0,11.08,0,8.86,0,0,0,0,0,0,0,0,0,0,0
1.85,15.93,26.19,0,0,0,0,5.59,0,0,0,18.1,0,0,0,0,0,2.62,0,17.67,0,3.31,0,0,0,0,0,0,0,0,3.64,6.95,0
1.85,13.05,28.49,0,0,0,0,6.17,0,0,0,16.62,0,0,0,0,0,4.43,0,16.8,0,3.52,0,0,0,0,0,0,0,0,3.76,7.16,0
1.84,10.1,33.17,0,0,0,0,6.94,0,0,0,14.92,0,0,0,0,0,4.98,0,18.27,0,0,0,0,0,0,0,0,0,0,3.32,8.3,0
1.85,12.96,31.03,0,0,0,0,3.72,0,0,0,16.6,0,0,0,0,0,1.13,0,17.61,0,6.01,0,0,0,0,0,0,0,0,3.74,7.2,0
1.59,54.25,14.31,4.44,0,0,0,0,17.75,0,0,0,0,0,0,0,0,0,0,5.25,0,0,0,0,0,0,0,0,0,0,0,0,4
1.58,54.25,14.31,4.44,0,0,0,0,17.75,0,0,0,0,0,0,0,0,0,0,1.25,0,0,0,0,0,0,0,0,0,0,0,0,8
1.59,0,9.83,4.6,28.41,17.82,2.26,10.55,0.37,0.16,0,0,0,0,0,0,0,0,0,0,0,0,0,0,0,0,0,0,26,0,0,0,0
1.57,0,11.53,3.52,36.05,15,0,2.56,0,0,0,5.54,0,0,0,0,0,0,0,0,0,0,0,0,0,0,0,0,25.8,0,0,0,0
1.55,0,12.9,5.87,23.14,10.83,0.63,8.25,0,0,0,0.43,0,0,0,0,0,0,0,0,0,0,0,0,0,0,0,0,37.95,0,0,0,0
1.85,13.46,30.47,0,0,0,0,2.04,0,0,0,18.57,0,0,0,0,0,1.08,0,17.43,0,1.98,0,0,0,3.22,0,0,0,0,4.77,6.98,0
1.83,15.76,30.46,0,0,0,0,2.36,0,0,0,18.74,0,0,0,0,0,1.87,0,16.73,0,3.74,0,0,0,4.81,0,0,0,0,1.63,3.9,0
1.83,15.43,30.89,0,0,0,0,0.94,0,0,0,21.77,0,0,0,0,0,1.87,0,16.57,0,3.72,0,0,0,3.31,0,0,0,0,1.62,3.88,0
1.82,18.7,29.27,0,0,0,0,2.36,0,0,0,18.65,0,0,0,0,0,1.86,0,15.06,0,4.5,0,0,0,3.3,0,0,0,0,2.42,3.88,0
1.82,8.21,38.08,0,0,0,0,4.25,0,0,0,18.19,0,0,0,0,0,0.94,0,13.89,0,4.86,0,0,0,4.92,0,0,0,0,3.32,3.34,0
1.69,16.79,36.53,0.43,0,27.37,1.72,5.87,0,0,0,1.08,0,0,0,0,0,1.94,0.15,6.73,0,0.73,0,0,0,0,0,0,0,0.66,0,0,0
1.69,16.77,36.49,0.43,0,27.35,1.71,5.87,0,0,0,1.08,0,0,0,0,0,1.94,0.15,6.72,0,0.73,0,0,0,0,0,0,0,0,0,0.76,0
1.61,0,0,0,0,0,12.79,20.89,4.86,0,0,28.79,0,0,0,0,0,0,0,0,0,0,0,0,0,0,0,0,31.2,1.47,0,0,0
1.83,14.74,33.38,0,0,0,1.73,0,0,0,0,16.31,0,0,0,0,0,0,0.11,12.22,0,0,0,13.85,2.11,3.59,0,0,0,1.67,0,0.29,0
1.96,15.77,20.92,0,0,0,0,0,0,0,0,6.77,0,0,0,0,0,1.51,0,19.01,0,4.52,0,19.69,0,7.24,0,0,0,3.82,0.75,0,0
1.98,15.55,19.85,0,0,0,0,0,0,0,0,5.1,0,0,0,0,0,1.56,0,18.73,0,4.45,0,23.86,0,7.14,0,0,0,3.76,0,0,0
2,15.54,17.62,0,0,0,0,0,0,0,0,2.97,0,0,0,0,0,0.74,0,20.98,0,4.45,0,25.33,0,7.87,0,0,0,4.5,0,0,0
2,15.63,17.72,0,0,0,0,0,0,0,0,2.24,0,0,0,0,0,0.56,0,22.95,0,3.36,0,25.84,0,7.17,0,0,0,4.53,0,0,0
2,12,21.13,0,0,0,0,0,0,0,0,2.63,0,0,0,0,0,0.38,0,22.34,0,2.37,0,27.36,0,7.23,0,0,0,4.56,0,0,0
1.64,53.9,0,0.11,0,4.38,11.04,0,9.23,0.53,0,7.27,4.91,0,0,0,0,0,0.03,1.26,0,0,0,0,0,7.34,0,0,0,0,0,0,0
1.63,55.04,0,0,0,4.45,9.59,0,9.4,0.54,0,7.4,5,0,0,0,0,0,0.03,2.06,0,0,0,0,0,6.11,0,0,0,0,0.38,0,0
1.63,60.9,0,0,0,0,6.43,0,9.2,2.6,0,12.02,0,0,0,0,0,0,0.03,2,0,0,0,0,0,5.29,0,0,0,1.53,0,0,0
1.64,55.85,0,0,0,7.83,17.27,10.89,0.13,0.33,0,4.25,0,0,0,0,0,0,0,1.27,0,0,0,0,0,1.69,0,0,0,0,0.49,0,0
1.82,35.95,0.61,0,0,0,0,19.85,5.47,8.09,0,0,0,0,0,0,0,0.15,0,0,0,0.19,0.09,18.03,0,0,0,0,0,11.57,0,0,0
1.91,17.22,25.84,0,0,0,0,0,0,0,0,8.61,0,0,0,0,0,1.72,0,19.56,0,4.7,0,11.43,0,6.96,0,0,0,3.96,0,0,0
1.87,44.9,0,0,0,0,0.43,26.86,14.57,0,0,1.4,0,0,0,0,0,0,0,0,0,0,0,3.28,1.26,2.88,0,0,0,3.07,1.35,0,0
1.85,46.97,0,0,1.56,0,0,27.7,13.88,0,0,1.33,0,0,0,0,0,0,0,0,0,0,0,3.13,0,1.22,0,0,0,2.93,1.28,0,0
1.86,47.47,0,0,0,0,0,27.99,14.03,0,0,1.35,0,0,0,0,0,0,0,0,0,0,0,3.16,0,1.74,0,0,0,2.96,1.3,0,0
1.86,45.67,0,0,0,0,0,35.33,11.59,0,0,0,0,0,0,0,0,0,0,0,0,0,0,3.06,0,0.19,0,0,0,2.63,1.53,0,0
1.88,6.35,32.93,0,0,0,0,0.99,0,0,0,23.18,0,0,0,0,0,0,0,14.05,0,4.06,0,8.62,0,5.16,0,0,0,0,4.66,0,0
1.88,0,39.68,0,0,0,0,1.11,0,0,0,23.9,0,0,0,0,0,0,0,17.84,0,1.2,0,4.17,0,5.09,0,0,0,3.22,3.79,0,0
1.63,58.68,0,3.84,0,11.04,12.37,0,0,0,0,0,8.24,0,0,0,0,0,0,0,0,0,0,3.92,0,1.91,0,0,0,0,0,0,0
1.63,60.68,0,3.97,0,5.63,13.85,0,0,0,0,0,8.52,0,0,0,0,0,0,0,0,0,0,4.06,0,3.29,0,0,0,0,0,0,0
1.64,59.59,0,3.9,0,8.37,12.56,0,0,0,0,0,8.37,0,0,0,0,0,0,0,0,0,0,3.98,0,3.23,0,0,0,0,0,0,0
1.63,72.07,0,2.35,0,10.8,7.21,0,0,0,0,0,2.65,0,0,0,0,0,0,0.17,0,0,0,3.61,0,1.14,0,0,0,0,0,0,0
1.69,69.62,0,0.79,0,12.48,7.65,0,0,0,0,0,3.02,0,0,0,0,0,0,0.43,0,0.16,0,3.83,0,1.42,0,0,0,0.6,0,0,0
1.65,69.3,0,2.36,0,12.99,6.87,0,0,0,0,0,3.28,0,0,0,0,0,0,0.33,0,0,0,3.72,0,1.15,0,0,0,0,0,0,0
1.65,67.28,0,2.33,0,16.31,6.42,0,0,0,0,0,2.63,0,0,0,0,0,0,0.32,0,0,0,3.58,0,1.13,0,0,0,0,0,0,0
1.88,10.48,23.37,0,0,0,0,0,0,0,0,32.41,0,0,0,0,0,2.79,0,16.87,0,0,0,0,0,3.33,0,0,0,0,3.42,7.33,0
1.88,10.51,23.62,0,0,0,0,0,0,0,0,32.1,0,0,0,0,0,2.8,0,16.49,0,0,0,0,0,3.34,0,0,0,0,3.79,7.35,0
1.88,10.48,23.36,0,0,0,0,0,0,0,0,32.58,0,0,0,0,0,3.05,0,16.41,0,0,0,0,0,3.21,0,0,0,0,3.71,7.2,0
1.88,10.46,23.33,0,0,0,0,0,0,0,0,32.38,0,0,0,0,0,3.17,0,16.09,0,0,0,0,0,3.32,0,0,0,0,3.61,7.64,0
2,27.5,45,0,0,0,0,0,0,0,0,0,0,0,0,0,0,0,0,0,0,27.5,0,0,0,0,0,0,0,0,0,0,0
1.8,30,40,0,0,0,0,0,0,0,0,0,0,0,0,0,0,0,0,0,0,30,0,0,0,0,0,0,0,0,0,0,0
2.2,32.5,35,0,0,0,0,0,0,0,0,0,0,0,0,0,0,0,0,0,0,32.5,0,0,0,0,0,0,0,0,0,0,0
2.2,35,30,0,0,0,0,0,0,0,0,0,0,0,0,0,0,0,0,0,0,35,0,0,0,0,0,0,0,0,0,0,0
1.7,14.37,37.67,0.1,0,0,12.7,10.21,0,0,0,5,8.54,0,0,0,0,2.77,0.02,6.71,0,0,0,0,0,1.65,0.03,0,0,0,0.23,0,0
1.69,14.02,36.84,0.1,0,0,12.27,12.39,0,0,0,4.86,8.35,0,0,0,0,2.7,0.02,6.62,0,0,0,0,0,1.58,0,0,0,0,0.25,0,0
1.69,14.55,32.37,0.04,0,0,10.13,14.11,0,0,0,6.68,12.18,0,0,0,0,1.29,0,6.56,0,0,0,0,0,1.73,0.01,0,0,0,0.35,0,0
1.69,16.33,36.68,0.1,0,0,11.29,11.58,0,0,0,4.8,8.26,0,0,0,0,2.58,0.03,6.53,0,0,0,0,0,1.57,0,0,0,0,0.25,0,0
1.77,7.44,51.18,0,0,0,0,1.28,0,0,0,19.14,0,0,0,0,0,0,0,12.78,0,7.72,0,0,0,0,0,0,0,0,0.46,0,0
1.77,15.41,45.59,0,0,2.36,0.86,3.1,0,0,0,3.25,1.28,0,0,0,0,1.17,0,11.08,0,8.76,0,0,0,5.37,0,0,0,0.5,0.6,0,0.67
1.79,4.11,53.18,0,0,2.64,0.97,6.4,0.8,0.52,0,6.07,1.43,0,0,0,0,1.09,0.02,10.23,0,6.13,0,0,0,4.01,0,0,0,0.93,0.84,0,0.63
2.02,9.89,36.94,0,0,0,0,0,0,0,0,8.11,0,0,0,0,0,0,0.04,4.12,0,3.22,29.83,0,0,5.36,0,0,0,0,2.49,0,0
2.08,0,55.51,0,0,0,0,0,0,0,0,0,0,0,0,0,0,0,0.02,0,0,0,39.63,4.84,0,0,0,0,0,0,0,0,0
2.1,0,51.51,0,0,0,0,0,0,0,0,0,0,0,0,0,0,0,0.05,0,0,0,35.25,13.19,0,0,0,0,0,0,0,0,0
2.13,0,48.61,0,0,0,0,0,0,0,0,0,0,0,0,0,0,0,0.02,0,0,0,45.76,0,0,0,0,0,0,0,0,5.61,0
2.09,0,50.11,0,0,0,0,3.89,0,0,0,3.43,0,0,0,0,0,0,0.02,0,0,0,40.54,0,0,0,0,0,0,0,0,2.01,0
2.17,0,38.06,0,0,0,0,0,0,0,0,13.02,0,0,0,0,0,0,0.02,0,0,0,48.9,0,0,0,0,0,0,0,0,0,0
1.55,76.7,0,0.65,0,8.28,0,0,2.99,1.07,0,0,4.85,0,0,0,0,0,0,1,0,0,0,0,0,4.46,0,0,0,0,0,0,0
1.55,74.67,0,0.65,0,2.3,0,0,2.99,3.06,2,0,8.86,0,0,0,0,0,0,1,0,0,0,0,0,4.47,0,0,0,0,0,0,0
1.53,77.9,0,1.15,0,3.8,0,0,3,3.32,3,0,4.86,0,0,0,0,0,0,1,0,0,0,0,0,1.97,0,0,0,0,0,0,0
1.53,77.9,3.16,1.15,0,3.8,0,0,1.5,1.66,3,0,4.86,0,0,0,0,0,0,1,0,0,0,0,0,1.97,0,0,0,0,0,0,0
1.53,78.6,3.16,1.65,0,2.8,0,0,1.5,1.66,2.8,0,4.86,0,0,0,0,0,0,1,0,0,0,0,0,1.97,0,0,0,0,0,0,0
1.55,75.33,0,0.65,0,4.3,0,0,2.99,2.4,1.33,0,7.53,0,0,0,0,0,0,1,0,0,0,0,0,4.47,0,0,0,0,0,0,0
1.89,30.71,2.65,0,0,16.52,14.13,3.86,0,0,0,0,0,0,0,0,0,0,0,0.71,0,0,0,20,0,5.61,0,0,0,5.81,0,0,0
1.94,23.15,2.56,0,0,15.98,13.67,3.73,0,0,0,0,0,0,0,0,0,0,0,0.68,0,0,0,32.47,0,5.42,0,0,0,2.34,0,0,0
1.97,21.05,2.71,0,0,16.92,14.47,3.94,0,0,0,0,0,0,0,0,0,0,0,0.72,0,0,0,26.09,0,5.74,0,0,0,8.36,0,0,0
1.93,27.07,2.65,0,0,16.55,14.15,3.01,0,0,0,0,0,0,0,0,0,0,0,0,0,0,0,23.43,0,5.62,0,0,0,7.52,0,0,0
1.94,26,2.87,0,0,15.96,13.65,6.02,0,0,0,0,0,0,0,0,0,0,0,0.77,0,0,0,25.41,0,1.17,0,0,0,8.15,0,0,0
1.93,27.17,2.24,0,0,13.59,11.43,4.69,3.24,0,0,0,0,0,0,0,0,0,0,0.6,0,0,0,26.7,0,3.57,0,0,0,6.77,0,0,0
1.93,27.02,2.22,0,0,13.51,12.53,4.09,3.22,0,0,0,0,0,0,0,0,0,0,0.59,0,0,0,26.54,0,3.55,0,0,0,6.73,0,0,0
1.93,26.32,3.14,0,0,13.81,10.21,6.82,1.4,1.2,0,0,0,0,0,0,0,0,0,0.62,0,0,0,24.07,0,3.66,0,0,0,8.42,0,0.33,0
1.58,4.02,8.04,4.02,0,0,0,0,0,0,0,0,0,0,0,0,0,0,0,15.34,2.01,0,0,0,0,0,0,0,66.37,0,0,0,0.2
1.58,4.02,8.03,4.02,0,0,0,0,0,0,0,0,0,0,0,0,0,0,0,15.31,1.96,0,0,0,0,0,0,0,66.24,0,0,0,0.42
1.54,0,20,0,0,0,0,0,0,0,0,30,0,0,0,0,0,0,0,0,0,0,0,0,0,0,0,0,50,0,0,0,0
1.55,70.75,0,14.12,0.85,0,0,9.18,0.55,0,0,0,0,0,0,0,0,0,0.02,0,0,0,0,1.72,0,1.22,0,0,0.58,0,1.01,0,0
1.56,69.84,0,14.27,0.9,0,0,8.96,0.58,0,0,0,0,0,0,0,0,0,0.01,0,0,0,0,1.63,0,1.23,0,0,0.61,0,1.97,0,0
1.56,69.71,0,14.32,0.85,0,0,9.13,0.55,0,0,0,0,0,0,0,0,0,0.02,0,0,0,0,1.62,0,1.22,0,0,0.58,0,0,2,0
1.56,70.83,0,14.37,0.83,0,0,8.96,0.54,0,0,0,0,0,0,0,0,0,0.02,0,0,0,0,1.68,0,1.19,0,0,0.57,1.01,0,0,0
1.57,69.62,0,14.28,0.85,0,0,9.21,0.55,0,0,0,0,0,0,0,0,0,0.02,0,0,0,0,1.72,0,1.23,0,0,0.58,1.94,0,0,0
1.55,70.46,0,14.4,0.84,0,0,9.06,0.55,0,0,0,0,0,0,0,0,0,0,1,0,0,0,1.69,0,1.21,0.22,0,0.57,0,0,0,0
1.61,49.17,0,18.07,6.09,0,0.7,0,0,0,0,17.92,2,0,0,0,0,0,0.03,0,0,0,0,5,0,0,0,0,0,0,1.02,0,0
1.62,48.12,0,18.15,6.07,0,0.7,0,0,0,0,17.85,1.99,0,0,0,0,0,0.03,0,0,0,0,4.98,0,0,0,0,0,0,0,2.11,0
1.61,59.57,0,13.2,9.95,0,0.89,0,0,0,0,9.85,0.62,0,0,0,0,0,0.02,0,0,0,0,4.93,0,0,0,0,0,0,0.97,0,0
1.6,0,46.65,10.19,18.8,0,0,0,0,0,0,21.28,0,0,0,0,0,0,0.02,0,0,0,0,1.81,0,0,0,0,0,0,0,1.25,0
1.55,63.51,0,16.52,1.71,1.29,0.35,8.74,0,0,0,0.92,0,0,0,0,0,0,0,0,0,0,0,1.98,0,1.12,0.23,0,3.63,0,0,0,0
1.55,63.54,0,16.52,1.71,1.29,0.35,8.75,0,0,0,0.92,0,0,0,0,0,0,0,0,0,0,0,1.98,0,0.84,0.46,0,3.64,0,0,0,0
1.54,63.64,0,16.56,1.71,1.29,0.47,8.76,0,0,0,0.69,0,0,0,0,0,0,0,0,0,0,0,1.98,0,0.64,0.62,0,3.64,0,0,0,0
1.54,63.53,0,16.53,1.76,1.44,0.36,8.75,0,0,0,0.76,0,0,0,0,0,0,0,0,0,0,0,1.98,0,0.64,0.62,0,3.63,0,0,0,0
1.55,63.57,0,16.53,1.71,1.29,0.35,8.76,0,0,0,0.92,0,0,0,0,0,0,0,0,0,0,0,1.98,0,0.56,0.69,0,3.64,0,0,0,0
1.54,63.61,0,16.55,1.71,1.29,0.35,8.76,0,0,0,0.92,0,0,0,0,0,0,0,0,0,0,0,1.98,0,0.28,0.91,0,3.64,0,0,0,0
1.54,63.51,0,16.51,1.76,1.42,0.36,8.75,0,0,0,0.78,0,0,0,0,0,0,0,0,0,0,0,1.98,0,0.84,0.46,0,3.63,0,0,0,0
1.54,63.97,0,16.5,1.7,1.29,0.34,8.73,0,0,0,0.92,0,0,0,0,0,0,0,0,0,0,0,1.72,0,0.84,0.36,0,3.63,0,0,0,0
2,0,3.07,0,0,0,2.22,8.02,7.32,2.07,0,0,0,0,0,0,0,0,0.08,0,0,0,19.97,6.81,0,0,0,0,25.36,19.96,0,5.12,0
2.01,0,3.09,0,0,0,2.23,8.05,7.35,2.08,0,0,0,0,0,0,0,0,0.08,0,0,0,20.04,6.83,0,0,0,0,25.43,22.47,0,2.35,0
2,0,3.03,0,0,0,2.19,7.91,7.22,2.04,0,0,0,0,0,0,0,0,0.08,0,0,0,18.33,6.71,0,0,0,0,25.01,19.69,0,7.79,0
2.03,0,3.42,0,0,0,8.93,0,0,0,0,0,0,0,0,0,0,0,0.09,0,0,0,20.7,7.58,0,0,0,0,28.24,22.24,0,8.8,0
2.01,0,2.96,0,0,0,2.14,7.73,7.05,1.99,0,0,0,0,0,0,0,0,0.08,0,0,0,14.79,6.56,0,0,0,0,24.42,24.67,0,7.61,0
2.05,0,3.46,0,0,0,9.03,0,0,0,0,0,0,0,0,0,0,0,0.09,0,0,0,20.93,7.67,0,0,0,0,28.56,30.26,0,0,0
1.96,0,2.75,0,0,0,1.98,7.2,15.85,1.86,0,0,0,0,0,0,0,0,0.07,0,0,0,16.62,6.07,0,0,0,0,22.67,17.86,0,7.07,0
1.58,4.03,8.05,4.03,0,0,0,0,0,0,0,0,0,0,0,0,0,0,0,15.35,1.91,0,0,0,0,0,0,0,66.43,0,0,0,0.2
1.5,71.37,12.12,4.46,0.19,0.06,0,0.64,10.63,0.53,0,0,0,0,0,0,0,0,0,0,0,0,0,0,0,0,0,0,0,0,0,0,0
1.5,67.38,16.12,4.46,0.19,0.06,0,0.64,10.62,0.53,0,0,0,0,0,0,0,0,0,0,0,0,0,0,0,0,0,0,0,0,0,0,0
1.5,71.25,11.3,4.58,0.35,0.08,0,0,12.03,0.41,0,0,0,0,0,0,0,0,0,0,0,0,0,0,0,0,0,0,0,0,0,0,0
1.49,70.38,14.12,4.46,0.19,0.06,0,0,10.4,0.39,0,0,0,0,0,0,0,0,0,0,0,0,0,0,0,0,0,0,0,0,0,0,0
1.5,70.06,13,4.88,0.63,0,0,0,11.06,0.37,0,0,0,0,0,0,0,0,0,0,0,0,0,0,0,0,0,0,0,0,0,0,0
1.5,71.38,12.12,4.46,0,0.25,0,0.64,10.62,0.53,0,0,0,0,0,0,0,0,0,0,0,0,0,0,0,0,0,0,0,0,0,0,0
1.49,69.75,13,4.88,0.35,0.08,0,0,11.07,0.37,0,0,0,0,0,0,0,0,0,0,0,0,0,0,0,0,0,0,0.5,0,0,0,0
1.5,70.7,12.99,4.88,0,0,0,0,11.06,0.37,0,0,0,0,0,0,0,0,0,0,0,0,0,0,0,0,0,0,0,0,0,0,0
1.49,67.38,17.12,4.46,0.19,0.06,0,1.04,9.26,0.49,0,0,0,0,0,0,0,0,0,0,0,0,0,0,0,0,0,0,0,0,0,0,0
2.08,8.32,40.04,0,0,0,0,0,3.86,0,0,4.21,1.11,0,0,0,0,0,0,0,0,0,41.31,0,0,0,0,0.72,0,0.43,0,0,0
2.04,7.31,41.46,0,0,0,0,7.98,0,0,0,4.99,0,0,0,0,0,0,0,0,0,0,35.43,0,0,0,0,2.83,0,0,0,0,0
2.01,6.91,39.12,0,0,0,0,7.53,2.76,0,0,7.44,0,0,0,0,0,0,0,0.59,0,0,30.66,2.31,0,0,0,2.68,0,0,0,0,0
2.01,6.84,38.64,0,0,0,1.24,7.39,2.73,0,0,7.36,0,0,0,0,0,0,0,0.58,0,0,30.29,2.28,0,0,0,2.65,0,0,0,0,0
1.99,6.78,38.35,0,0,0,0,7.33,2.7,2,0,7.3,0,0,0,0,0,0,0,0.58,0,0,30.07,2.26,0,0,0,2.63,0,0,0,0,0
1.99,19.38,27.58,0,0,0,0,7.4,2.71,0,0,7.31,0,0,0,0,0,0,0,0.58,0,0,30.14,2.27,0,0,0,2.63,0,0,0,0,0
1.99,19.48,27.74,0,0,0,0,7.4,0,0,0,7.36,2.19,0,0,0,0,0,0,0.59,0,0,30.31,2.29,0,0,0,2.64,0,0,0,0,0
1.71,57.07,0,1.29,0,9.56,16,0,0,0,0,0,4.33,0,0,0,0,0,0,1.05,0,0,0,7.49,0,0,0,0,0,3.21,0,0,0
1.75,52.87,0,1.06,0,8.53,14.31,0,0,0,0,0,5.75,0,0,0,0,0,0,1.58,0,0,0,10.51,0,2.2,0,0,0,3.19,0,0,0
1.66,55.46,0,3.63,7.72,7.79,7.73,0,0,0,0,0,7.79,0,0,0,0,0,0,0.7,0,0,0,9.18,0,0,0,0,0,0,0,0,0
1.88,41.61,0,0,0,0,0,21.96,5.62,0,0,0,0,0,0,0,0,0,0.01,0,0,0,0,1.9,0,6.94,0,0,0,14.34,7.62,0,0
1.9,36.46,0,0,0,0,0,24.21,5.64,0,0,1.75,0,0,0,0,0,0,0.01,0,0,0,0,3.9,0,7.78,0,0,0,13.61,6.64,0,0
1.83,13.4,46.22,0,0,0,0,0,0,0,0,0.98,0,0,0,0,0,0,0.03,17.99,0,9.16,0,0,0,8.6,0,0,0,2.13,1.49,0,0
1.69,0,0,0,0,0.5,0,0,16.15,9.66,0,31.17,0.5,0,0,0,0,0,0,0,0,0,0,2.45,0,0,0,0,27.73,11.84,0,0,0
1.71,0,2.31,0,0,5,0,0,16.92,8.87,0,25.26,5,0,0,0,0,0,0,0,0,0,0,6.41,0,0,0,0,21.02,9.21,0,0,0
1.69,0,5.19,0,0,1.5,0,0,14.76,8.43,0,30.51,1.5,0,0,0,0,0,0,0,0,0,0,4.97,0,0,0,0,23.77,9.37,0,0,0
1.68,0,1.91,0,0,2.5,0,0,15,7.63,0,26.17,2.5,0,0,0,0,0,0,0,0,0,0,11.5,0,0,0,0,27.19,5.6,0,0,0
1.72,0,0.81,0,0,4.1,0,8.8,13.25,0.64,0,25.64,2.82,0,0,0,0,0,0,0,0,0,0,4.03,0,0,0.01,0,28.4,10.67,0.83,0,0
1.71,0,0,0,0,0,0,15,13.77,0,0,28.87,0,0,0,0,0,0,0,0,0,0,0,0,0,0,0,0,28.83,13.53,0,0,0
1.7,0,0.71,0,0,0,0,0,16.95,8.54,0,30.94,0,0,0,0,0,0,0,0,0,0,0,0,0,0,0,0,28.25,14.61,0,0,0
1.7,0,3.14,0,0,1.5,0,0,16.02,9,0,29.9,1.5,0,0,0,0,0,0,0,0,0,0,0,0,0,0,0,24.86,14.08,0,0,0
1.71,0,4.5,0,0,1,0,0,14.55,9.17,0,29.08,1.83,0,0,0,0,0,0,0,0,0,0,0,0,0,0,0,25.2,14.67,0,0,0
1.72,0,0.83,0.47,0,3.8,0,0,16.6,7.93,0,24.07,6.2,0,0,0,0,0,0,0,0,0,0,0,0,0,0,0,25.1,15,0,0,0
1.73,0,0,0,0,0,0,7.68,11.18,0.8,0,37.24,0,0,0,0,0,0,0,0,0,0,0,5.1,0,0,0,0,28,10,0,0,0
1.9,0,50,0,0,0,0,0,0,0,0,0,0,0,0,0,0,0,0,50,0,0,0,0,0,0,0,0,0,0,0,0,0
2.04,0,30,0,0,0,0,0,0,0,0,0,0,0,0,0,0,0,0,50,0,0,0,0,0,0,0,0,0,20,0,0,0
1.98,0,30,0,0,0,0,0,0,0,0,0,0,0,0,0,0,0,0,60,0,0,0,0,0,0,0,0,0,10,0,0,0
1.96,0,30,0,0,0,0,0,0,0,0,0,0,0,0,0,0,0,0,65,0,0,0,0,0,0,0,0,0,5,0,0,0
1.98,0,30,0,0,0,0,0,0,0,0,0,0,0,0,0,0,10,0,50,0,0,0,0,0,0,0,0,0,10,0,0,0
1.98,0,30,0,0,0,0,0,0,0,0,0,0,0,0,0,0,0,0,50,0,0,0,0,0,0,0,0,0,10,0,0,10
1.99,0,30,0,0,0,0,0,0,0,0,0,0,0,0,0,0,0,0,60,0,0,0,0,0,0,0,0,0,0,10,0,0
1.7,34.43,16.01,0,0,0,17.19,0,0,0,0,17.82,6.57,0,0,0,0,0,0,0.89,0,0,0,4.89,0,1.42,0,0,0,0.78,0,0,0
1.74,30.92,14.14,0,0,0,17.09,0,0,0,0,17.72,9.19,0,0,0,0,0,0,2.92,0,0,0,5.3,0,1.59,0,0,0,1.13,0,0,0
2.01,10.37,14.33,0,0,0.44,11.38,0,0,0,0,6.13,0.6,0,0,0,0,0.33,0.01,10.89,0,0.34,0,32.76,0,8.09,0,0,0,4.17,0,0.16,0
2.01,13.1,16.05,0,0,0,10.77,0,0,0,0,3.43,2.45,0,0,0,0,0,0,12.24,0,0.88,0,31.81,0,4.84,0,0,0,4.16,0,0.27,0
2.03,11.17,13.03,0,1.54,0,9.48,0,0,0,0,5.95,0,0,0,0,0,0,0,12.09,0,0.27,0,36.09,0,5.85,0,0,0,4.53,0,0,0
2.01,11.92,11.39,0,2.22,0,12.59,0,0,0,0,1.89,2.59,0,0,0,0,0.45,0.04,11.22,0,0.74,0,32.35,0,8.3,0,0,0,3.94,0,0,0.36
2.03,7.88,15.54,0,0,0,8.82,0,0,0,0,3.82,1.7,0,0,0,0,0.36,0,12.04,0,0.52,0,34.55,0,5.49,0,0,0,7.53,0,1.17,0.58
2.01,11.18,11.96,0,1.33,3.59,8.85,0,0,0,0,0.83,0.78,0,0,0,0,0.3,0.05,12.78,0,0.74,0,33.62,0,5.56,0,0,0,8.09,0,0,0.34
2.01,12.52,11.71,0,0.93,1.57,11.62,0,0,0,0,1.85,2.78,0,0,0,0,0.72,0.04,11.36,0,0.62,0,34.54,0,5.8,0,0,0,3.59,0,0.22,0.13
2.03,8.02,14.59,0,3.23,1.16,8.58,0,0,0,0,2.72,0.88,0,0,0,0,0.69,0.04,12.31,0,0.68,0,37.16,0,2.43,0,0,0,7.44,0,0,0.07
1.71,47.1,4.9,0,0,0,18.58,2.98,0,0,0,16.89,0,0,0,0,0,0,0,5.02,0,0,0,0,0,3.42,0.07,0,0,0,1.04,0,0
1.85,33.11,4.93,0,0,0.28,3.51,10.56,9.37,2.82,0,7.74,0,0,0,0,0,0,0,0,0,0,0,11.27,0,0.92,0,0,0,14.09,0,1.4,0
1.85,33.19,4.6,0,0,0.85,2.95,10.95,9.39,2.82,0,7.77,0,0,0,0,0,0,0,0,0,0,0,11.29,0,0.64,0,0,0,14.13,0,1.42,0
1.85,34.16,4.2,0,0,0.56,1.96,11.16,9.36,2.8,0,7.68,0,0,0,0,0,0,0,0,0,0,0,11.16,0,0.63,0,0,0,13.95,0,2.38,0
1.85,34.2,4.64,0,0,0.57,2,10.7,9.83,2.5,0,7.83,0,0,0,0,0,0,0,0,0,0,0,11.41,0,0.64,0,0,0,14.26,0,1.42,0
1.85,34.49,4.68,0,0,0.54,1.89,10.77,10.63,1.81,0,7.9,0,0,0,0,0,0,0,0,0,0,0,10.77,0,0.64,0,0,0,14.44,0,1.44,0
1.86,32.9,5.37,0,0,0.54,1.89,10.37,10.37,1.65,0,9.3,0,0,0,0,0,0,0,0,0,0,0,11.24,0,0.64,0,0,0,14.3,0,1.43,0
1.85,34.55,5.29,0,0,0.54,1.86,10.58,10.58,1.62,0,7.76,0,0,0,0,0,0,0,0,0,0,0,11.07,0,0.64,0,0,0,14.1,0,1.41,0
1.85,32.27,6.88,0,0,0.55,1.91,10.85,10.85,1.67,0,7.96,0,0,0,0,0,0,0,0,0,0,0,10.12,0,0.65,0,0,0,14.84,0,1.45,0
1.85,29.39,8.54,0,0,0.56,1.96,11.14,11.14,1.71,0,8.17,0,0,0,0,0,0,0,0,0,0,0,9.06,0,0.66,0,0,0,15,0,2.67,0
1.84,37.09,1.43,0,0,0.29,0.71,11.41,11.98,2.85,0,7.85,0,0,0,0,0,0,0,0,0,0,0,11.41,0,0,0,0,0,14.98,0,0,0
1.8,11.64,31.75,0,0,0,0,9.6,0,0,0,24.62,0,0,0,0,0,0,0.02,12.49,0,0,0,0,0,3.46,0,0,0,3.45,1.04,1.93,0
1.8,11.78,32.17,0,0,0,0,9.72,0,0,0,24.95,0,0,0,0,0,0,0.02,13.72,0,0,0,0,0,1.6,0,0,0,3.04,1.05,1.95,0
1.8,11.71,31.97,0,0,0,0,9.66,0,0,0,24.79,0,0,0,0,0,0,0.02,11.5,0,0,0,0,0,3.46,0,0,0,2.6,2.35,1.94,0
1.8,11.57,29.48,0,0,0,0,7.26,0,0,0,31.24,0,0,0,0,0,0,0.02,11.12,0,0,0,0,0,3.25,0,0,0,2.04,2.2,1.82,0
1.8,11.58,29.49,0,0,0,0,7.26,0,0,0,31.25,0,0,0,0,0,0,0.02,11.29,0,0,0,0,0,3.25,0,0,0,1.83,2.21,1.82,0
1.81,12.64,27.66,0,0,0,0,7.32,0,0,0,31.52,0,0,0,0,0,0,0.02,11.13,0,0,0,0,0,3.28,0,0,0,1.64,2.48,2.31,0
1.8,12.62,28.15,0,0,0,0,5.86,0,0,0,32.2,0,0,0,0,0,0,0.02,11.38,0,0,0,0,0,3.27,0,0,0,1.64,1.56,3.3,0
1.81,12.61,27.43,0,0,0,0,7.3,0,0,0,31.44,0,0,0,0,0,0,0.02,12.56,0,0,0,0,0,3.27,0,0,0,1.64,1.43,2.3,0
1.81,12.58,27.21,0,0,0,0,8.06,0,0,0,31.09,0,0,0,0,0,0,0.02,11.75,0,0,0,0,0,3.26,0,0,0,1.63,1.95,2.45,0
1.6,0,0,0,0,3.94,7.21,5.55,0,0,0,40.74,0,0,0,0,0,0,0,0,0,0,0,0,0.11,0,0,0,40.79,1.66,0,0,0
1.59,0,0,4.3,0,3.91,3.58,5.51,0,0,0,40.43,0,0,0,0,0,0,0,1.68,0,0,0,0,0.1,0,0,0,40.49,0,0,0,0
1.62,0,0,4.09,0,3.72,3.4,5.23,0,0,0,38.43,0,0,0,0,0,0,0,0,0,0,0,6.53,0.1,0,0,0,38.5,0,0,0,0
1.6,0,0.31,0.32,0,3.86,3.53,5.43,0,0,0,39.9,0,0,0,0,0,0,0,0,0,0,0,0,5.17,0,0,0,40.05,1.43,0,0,0
1.58,0,5.25,4.61,0,3.72,0,5.24,0,0,0,38.46,0,0,0,0,0,0,0,0.16,0,0,0,0,2.99,0,0,0,38.59,0.98,0,0,0
1.63,0,4.48,0,1.29,1.86,0,5.22,0,0,0,34.52,3.01,0,0,0,0,0,0,0.96,0,0,0,5.21,8.95,0,0,0,33.72,0.78,0,0,0
1.59,0,0,0,2.5,7.18,0,10.11,0,0,0,32.16,1.94,0,0,0,0,0,0,0.62,0,0,0,0,5.77,0,0,0,39.72,0,0,0,0
1.85,44.63,0,0,0,0,0,16.02,0,8.13,0,0,0,0,0,0,0,0,0.03,0,0,0,0,14.26,0,0,0,0,0,16.93,0,0,0
1.84,43.66,0,0,0,0,0,14.74,0,10.39,0,0,0,0,0,0,0,0,0.03,0,0,0,0,14.09,0,0,0,0,0,17.09,0,0,0
1.83,44.47,2.84,0,0,0,0,16.56,0,6.3,0,1.22,1.91,0,0,0,0,0,0,0.61,0,0,0,8.67,0,0,0,0,0,16.75,0.67,0,0
1.84,43.07,0,0.91,0,0,1.21,18.57,0,5.89,0,0,0,0,0,0,0,0,0,0,0,0,0,15.05,0,0,0,0,0,15.3,0,0,0
1.85,38.67,0,0,0,0,0,14.57,0,13.36,0,0,0,0,0,0,0,0,0.03,0,0,0,0,17.57,0,0,0,0,0,15.8,0,0,0
1.85,35.38,0,0,0,0,0,14.89,0,14.7,0,0,0,0,0,0,0.05,0,0,0,0,0,0,19.2,0,0,0,0,0,15.78,0,0,0
1.83,0,43,0,0,0,0,0,0,0,0,24,0,0,0,0,0,0,0,15,0,0,0,7,0,0,0,3,0,0,0,8,0
1.9,0,40,0,0,0,0,0,0,0,0,15,0,0,0,0,0,0,0,18.5,0,0,0,0,0,0,0,10,0,8.5,0,8,0
1.91,0,40,0,0,0,0,0,0,0,0,20,0,0,0,0,0,0,0,15,0,0,0,5,0,0,0,0,0,10,0,10,0
1.9,0,40,0,0,0,0,0,0,0,0,14.5,0,0,0,0,0,0,0,20,0,0,0,2,0,2,0,0,0,7,0,14.5,0
2.02,5.4,21.62,0,0,0,0,0,0,0,0,0,0,0,0,0,0,0,0.07,23.62,0,0,0,5.38,14.83,3.87,0,0,0,20.49,4.72,0,0
2,5.24,25.42,0,0,0,0,0,0,0,0,0,0,0,0,0,0,0,0.07,22.93,0,0,0,5.22,14.4,3.77,0,0,0,18.36,4.59,0,0
2.01,11.4,22.55,0,0,0,0,0,0,0,0,0,0,0,0,0,0,0,0.07,21.6,0,0,0,4.94,7.99,9.85,0,0,0,17.28,4.32,0,0
2.01,5.18,29.66,0,0,0,0,0,0,0,0,0,0,0,0,0,0,0,0.07,18.9,0,0,0,5.16,6.44,10.32,0,0,0,16.97,7.3,0,0
2,4.72,30.17,0,0,0,0,0,0,0,0,0,0,0,0,0,0,0,0.06,22.24,0,0,0,6.88,5.86,9.42,0,0,0,16.52,4.13,0,0
2,5.89,28.4,0,0,0,0,0,0,0,0,0,0,0,0,0,0,0,0.06,20.59,0,0,0,3.44,7.32,11.74,0,0,0,17.41,5.15,0,0
2,5.34,28.79,0,0,0,0,0,0,0,0,0,0,0,0,0,0,0,0.07,20.34,0,0,0,5.33,6.63,10.64,0,0,0,14.22,8.64,0,0
2.01,5.35,31.14,0,0,0,0,0,0,0,0,0,0,0,0,0,0,0,0.06,20.3,0,0,0,8.61,0,10.63,0,0,0,15.76,0.79,7.36,0
2,5.83,33.93,0,0,0,0,0,0,0,0,0,0,0,0,0,0,0,0.07,22.11,0,0,0,12.01,0,0,0,0,0,17.16,0.87,8.02,0
1.84,5.22,55.39,0,0,0,0,0,0,0,0,0,0,0,0,0,0,0.09,0.03,20.18,0,7,0,0,0,5.98,0,0,0,6.11,0,0,0
1.83,4.89,53.6,0,0,1.89,0,0,0,0,0,0,0,0,0,0,0,0,0.03,19.5,0,6.78,0,0.57,0,8.61,0,0,0,4.13,0,0,0
1.83,12.21,47.26,0,0,0,0,0,0,0,0,0,0,0,0,0,0,1.56,0.03,19.81,0,6.18,0,0,0,8.21,0,0,0,4.74,0,0,0
1.84,8.34,49.54,0,0,0,1.01,0.77,0,0,0,0,0,0,0,0,0,0.87,0,20.16,0,6.21,0,0,0,8.51,0,0,0,4.59,0,0,0
1.84,0,43,0,0,0,0,0,0,0,0,24,0,0,0,0,0,0,0,15,0,0,0,7,0,0,0,0,0,3,0,8,0
1.89,0,40,0,0,0,0,0,0,0,0,25,0,0,0,0,0,0,0,15,0,0,0,3,0,0,0,3,0,10,0,4,0
1.9,0,40,0,0,0,0,3.5,0,0,0,14,0,0,0,0,0,0,0,16.5,0,0,0,0,0,0,0,0,0,10.5,0,15.5,0
1.74,48.43,3.43,0,0,0,13.71,0,1.96,0,0,0,18.23,0,0,0,0,0,0.02,9.65,0,0,0,0,0,0,0,0,0,0.29,4.28,0,0
1.59,0,12.71,1.81,43.89,0,0,14.81,0,0,0,0,0,0,0,0,0,0,0,0,0,0,0,0,0,0,0,0,24.42,2.36,0,0,0
1.6,0,12.25,2.03,15.82,21.41,0,16.63,0,0,0,0,0,0,0,0,0,0,0,0,0,0,0,0,0,0,0,0,28.93,2.93,0,0,0
1.61,0,15.06,2.06,0,35.89,0,16.84,0,0,0,0,0,0,0,0,0,0,0,0,0,0,0,0,0,0,0,0,27.47,2.68,0,0,0
1.58,0,13.08,1.94,28.5,11.3,0,7.95,8.94,0,0,0,0,0,0,0,0,0,0,0,0,0,0,0,0,0,0,0,26.5,1.79,0,0,0
1.6,0,19.5,2.1,0.44,29.64,0,8.37,8.21,0,0,0,0,0,0,0,0,0,0,0,0,0,0,0,0,0,0,0,28.38,3.36,0,0,0
1.61,0,22.29,1.88,15.25,19.87,0,15.43,0,0,0,2.36,0,0,0,0,0,0,0,0,0,0,0,0,0,0,0,0,20.46,2.46,0,0,0
1.58,0,13.04,2.13,28.9,9.31,0.79,8.07,9.07,0,0,0,0,0,0,0,0,0,0,0,0,0,0,0,0,0,0,0,26.88,1.81,0,0,0
1.58,0,15.86,1.81,41.81,0,0,9.86,5.34,0,0,0,1.14,0,0,0,0,0,0,0,0,0,0,0,0,0,0,0,22.46,1.72,0,0,0
1.59,0,12.3,2.04,15.88,21.5,0,16.69,0,0,0,0,0,0,0,0,0,0,0,0,0,0,0.54,0,0,0,0,0,29.05,2,0,0,0
1.61,0,17.32,1.97,15.95,20.79,0,16.14,0,0,0,0,0,0,0,0,0,0,0,0,0,0.33,0,0,0,0,0,0,24.93,2.57,0,0,0
1.75,0,0,0,0,0,0,0,0,0,0,0,0,0,65,0,0,0,0,0,0,0,0,0,0,0,0,0,35,0,0,0,0
1.77,0,0,0,0,0,0,0,0,0,0,0,0,0,65,0,0,0,0,0,0,0,0,0,0,0,0,0,34,1,0,0,0
1.79,0,0,0,0,0,0,0,0,0,0,0,0,0,65,0,0,0,0,0,0,0,0,0,0,0,0,0,33,2,0,0,0
1.8,0,0,0,0,0,0,0,0,0,0,0,0,0,65,0,0,0,0,0,0,0,0,0,0,0,0,0,32,3,0,0,0
1.81,0,0,0,0,0,0,0,0,0,0,0,0,0,65,0,0,0,0,0,0,0,0,0,0,0,0,0,31,4,0,0,0
1.83,0,0,0,0,0,0,0,0,0,0,0,0,0,65,0,0,0,0,0,0,0,0,0,0,0,0,0,30,5,0,0,0
1.65,25,25,0,0,0,25,0,0,0,0,25,0,0,0,0,0,0,0,0,0,0,0,0,0,0,0,0,0,0,0,0,0
1.67,20,20,0,0,0,40,0,0,0,0,20,0,0,0,0,0,0,0,0,0,0,0,0,0,0,0,0,0,0,0,0,0
1.68,20,20,0,0,0,20,0,0,0,0,40,0,0,0,0,0,0,0,0,0,0,0,0,0,0,0,0,0,0,0,0,0
1.62,20,40,0,0,0,20,0,0,0,0,20,0,0,0,0,0,0,0,0,0,0,0,0,0,0,0,0,0,0,0,0,0
1.62,40,20,0,0,0,20,0,0,0,0,20,0,0,0,0,0,0,0,0,0,0,0,0,0,0,0,0,0,0,0,0,0
1.88,29.99,27.99,6.5,0,0,0,0,0,0,0,5,0,0,0,0,0,0,0.03,0,0,0,24.49,0,0,6,0,0,0,0,0,0,0
1.91,27.99,22.99,7,0,0,0,0,0,0,0,8,0,0,0,0,0,0,0.03,0,0,0,30.99,0,0,3,0,0,0,0,0,0,0
1.83,9.5,23.99,0,0,0,12,0,0,0,0,43.98,0,0,0,0,0,0,0.03,0,0,0,10,0,0,0.5,0,0,0,0,0,0,0
1.92,23.99,29.99,2,0,0,3,0,0,0,0,8,0,0,0,0,0,0,0.03,0,0,0,29.99,0,0,3,0,0,0,0,0,0,0
2,11.97,21.12,0,0,0,0,0,0,0,0,2.39,0,0,0,0,0,0,0.02,21.59,0,3.23,0,27.42,0,7.3,0,0,0,4.57,0,0.39,0
2.01,18.37,14.07,0,0,0,0,0,0,0,0,0,0,0,0,0,0,0,0.03,22.77,0,2.96,0,27.09,0,7.06,0,0,0,4.5,0,3.15,0
2.02,18.51,14.25,0,0,0,0,0,0,0,0,0,0,0,0,0,0,0,0.03,22.68,0,2.94,0,30.05,0,7.07,0,0,0,4.47,0,0,0
2.02,20.97,11.85,0,0,0,0,0,0,0,0,0,0,0,0,0,0,0,0.02,22.68,0,2.94,0,30.02,0,7.06,0,0,0,4.46,0,0,0
2.02,23.48,9.26,0,0,0,0,0,0,0,0,0,0,0,0,0,0,0,0.02,22.75,0,2.94,0,30.03,0,7.06,0,0,0,4.46,0,0,0
2,7.24,26.08,0,0,0,0,0,0,0,0,2.4,0,0,0,0,0,0,0,21.52,0,3.19,0,27.42,0,7.19,0,0,0,4.57,0,0.39,0
2.01,20.46,12.13,0,0,0,0,0.99,0,0,0,0,0,0,0,0,0,0,0,22.27,0,3.02,0,30.02,0,7.1,0,0,0,4.01,0,0,0
2.01,20.48,12.15,0,0,0,0,0,0.96,0,0,0,0,0,0,0,0,0,0,22.25,0,2.99,0,30.05,0,7.1,0,0,0,4.02,0,0,0
2.02,23.52,9.1,0,0,0,0,1.93,0,0,0,0,0,0,0,0,0,0,0,20.71,0,2.94,0,30.16,0,7.14,0,0,0,4.5,0,0,0
1.52,66.2,9.8,10.8,0.5,9.5,0.2,0,0,0,0,0,2.9,0,0,0,0,0,0,0,0,0,0,0,0,0,0.1,0,0,0,0,0,0
1.52,66.2,6.3,12.8,4.2,7.6,2.5,0,0,0,0,0,0.3,0,0,0,0,0,0,0,0,0,0,0,0,0,0.1,0,0,0,0,0,0
1.52,69.3,6,12.4,1.3,8.6,0.7,0,0,0,0,0,1.6,0,0,0,0,0,0,0,0,0,0,0,0,0,0.1,0,0,0,0,0,0
1.83,2.41,39.06,0.69,0,0,5.33,0.84,0,0,0,23.96,0,0,0,0,0,0,0,11.79,0,0,0,4.87,0,7.06,0,0,0,3.99,0,0,0
1.83,3.19,43.21,0,0,0,5.02,0.4,0,0,0,18.3,0,0,0,0,0,0,0.01,12.47,0,0,0,6.4,0,6.95,0,0,0,4.05,0,0,0
1.83,3.21,43.01,0,0,0,5.01,0.4,0,0,0,18.29,0,0,0,0,0,0,0.01,12.46,0,0,0,6.41,0,7.15,0,0,0,4.05,0,0,0
1.82,3.37,41.38,0.1,0,0,6.59,0.43,0,0,0,19.97,0,0,0,0,0,0,0.01,12.85,0,0,0,6.74,0,7.31,0,0,0,1.25,0,0,0
1.83,7.1,34.99,0.66,0,0,4.99,0.77,0,0.25,0,24.63,0,0,0,0,0,0,0,9.47,0,0.97,0,4.86,0,7.11,0,0,0,4.2,0,0,0
1.63,50.86,5.49,3.75,11.37,3.95,13.06,0,0,0,0,0,5.83,0,0,0,0,0,0,0,0,0,0,3.83,0,1.86,0,0,0,0,0,0,0
1.63,51.81,5.59,3.82,11.58,0,13.3,0,0,0,0,0,8.11,0,0,0,0,0,0,0,0,0,0,3.9,0,1.89,0,0,0,0,0,0,0
1.64,53.11,8.59,1.96,0,8.39,13.63,0,0,0,0,0,8.39,0,0,0,0,0,0,0,0,0,0,3.99,0,1.94,0,0,0,0,0,0,0
1.63,51.3,5.53,3.78,5.73,3.98,10.15,0,0,0,0,5.68,8.11,0,0,0,0,0,0,0,0,0,0,3.86,0,1.88,0,0,0,0,0,0,0
1.64,50.46,8.71,3.97,0,8.51,13.82,0,0,0,0,0,8.51,0,0,0,0,0,0,0,0,0,0,4.05,0,1.97,0,0,0,0,0,0,0
1.64,53,5.72,3.9,5.93,0,13.61,0,0,0,0,2.93,5.99,0,0,0,0,0,0,0,0,0,0,6.98,0,1.94,0,0,0,0,0,0,0
1.64,53.06,5.72,3.91,0,8.39,13.62,0,0,0,0,2.94,6.08,0,0,0,0,0,0,0,0,0,0,4.99,0,1.29,0,0,0,0,0,0,0
1.65,50.47,5.89,4.02,0,8.63,15.61,0,0,0,0,3.02,6.25,0,0,0,0,0,0,0,0,0,0,4.11,0,2,0,0,0,0,0,0,0
1.64,52.35,5.79,3.95,0,8.48,14.31,0,0,0,0,2.97,6.15,0,0,0,0,0,0,0,0,0,0,4.04,0,1.96,0,0,0,0,0,0,0
1.63,54.25,5.98,4.09,0,4.37,14.33,0,0,0,0,3.11,8.83,0,0,0,0,0,0.03,0,0,0,0,3.68,0,1.33,0,0,0,0,0,0,0
1.64,53.24,5.74,3.92,0,8.42,13.67,0,0,0,0,2.95,6.1,0,0,0,0,0,0,0,0,0,0,4.01,0,1.95,0,0,0,0,0,0,0
1.63,53.43,5.77,3.94,0,8.45,13.71,0,0,0,0,2.96,6.12,0,0,0,0,0,0,0,0,0,0,3.01,0,2.61,0,0,0,0,0,0,0
1.63,53.62,5.79,3.95,0,8.48,13.76,0,0,0,0,2.97,6.14,0,0,0,0,0,0,0,0,0,0,2.02,0,3.27,0,0,0,0,0,0,0
1.64,51.43,5.69,3.89,0,12.58,13.54,0,0,0,0,2.92,3.75,0,0,0,0,0,0,0,0,0,0,2.98,0,3.22,0,0,0,0,0,0,0
1.64,49.54,9.24,3.94,0,8.46,13.74,0,0,0,0,2.96,6.13,0,0,0,0,0,0,0,0,0,0,4.03,0,1.96,0,0,0,0,0,0,0
1.64,52.09,5.76,3.94,0,8.45,13.72,0,0,0,0,3.95,6.12,0,0,0,0,0,0,0,0,0,0,4.02,0,1.95,0,0,0,0,0,0,0
1.64,52.2,5.78,3.94,0,8.46,13.75,0,0,0,0,2.97,6.91,0,0,0,0,0,0,0,0,0,0,4.03,0,1.96,0,0,0,0,0,0,0
1.64,51.86,5.74,3.92,0,9.83,13.66,0,0,0,0,2.95,6.09,0,0,0,0,0,0,0,0,0,0,4,0,1.95,0,0,0,0,0,0,0
1.63,57.88,0,3.89,0,12.57,13.54,0,0,0,0,2.92,4.51,0,0,0,0,0,0,0.73,0,0,0,3.96,0,0,0,0,0,0,0,0,0
1.63,60.03,0,4.06,0,8.66,14.02,0,0,0,0,3.91,4.69,0,0,0,0,0,0,0.54,0,0,0,4.09,0,0,0,0,0,0,0,0,0
1.85,0,0,0,0,0,0,0,0,0,0,0,0,0,72,0,0,0,0,0,0,0,0,0,0,0,0,0,28,0,0,0,0
1.95,0,0,0,0,0,0,0,0,0,0,0,0,0,82,0,0,0,0,0,0,0,0,0,0,0,0,0,18,0,0,0,0
1.91,0,0,0,0,0,0,0,0,0,0,0,0,0,77,0,0,0,0,0,0,0,0,0,0,0,0,0,23,0,0,0,0
1.79,0,0,0,0,0,0,0,0,0,0,0,0,0,67,0,0,0,0,0,0,0,0,0,0,0,0,0,33,0,0,0,0
1.8,0,0,0,0,1.5,0,0,0,0,0,0,0,0,67,0,0,0,0,0,0,0,0,0,0,0,0,0,31.5,0,0,0,0
1.8,0,0,0,0,0,0,0,0,0,0,0,1.1,0,67,0,0,0,0,0,0,0,0,0,0,0,0,0,31.9,0,0,0,0
1.8,0,0,0,0,0,0,1,0,0,0,0,0,0,67,0,0,0,0,0,0,0,0,0,0,0,0,0,32,0,0,0,0
1.58,0,0,0,0,0,0,0,0,0,0,1,0,0,49,0,0,0,0,0,0,0,0,0,0,0,0,0,50,0,0,0,0
1.81,0,0,0,0,0,0,3,0,0,0,0,0,0,67,0,0,0,0,0,0,0,0,0,0,0,0,0,30,0,0,0,0
1.79,0,1,0,0,0,0,0,0,0,0,0,0,0,67,0,0,0,0,0,0,0,0,0,0,0,0,0,32,0,0,0,0
1.88,6.11,30.15,0,0,0,0,0,0,0,0,29.01,0,0,0,0,0,0,0,14.12,0,4.2,0,0.38,0,4.2,0,0,0,0,4.2,7.63,0
1.87,8.3,28.68,0,0,0,0,1.51,0,0,0,25.66,0,0,0,0,0,0,0,8.3,0,8.3,0,0.38,0,4.15,0,0,0,0,4.15,10.57,0
1.89,1.59,32.14,0,0,0,0,0,0,0,0,30.22,0,0,0,0,0,0,0,14.99,0,4.37,0,0,0,4.37,0,0,0,0,4.37,7.95,0
1.89,3.01,31.27,0,0,0,0,0,0,0,0,28.63,0,0,0,0,0,0,0,11.11,0,4.14,0,6.03,0,4.14,0,0,0,0,4.14,7.53,0
1.9,2.96,26.68,0,0,0,0,0,0,0,0,34.08,0,0,0,0,0,0,0,12.59,0,4.44,0,0,0,2.96,0,0,0,0,4.44,11.85,0
1.88,4.65,31.01,0,0,0,0,0,0,0,0,28.68,0,0,0,0,0,0,0,15.5,0,3.88,0,2.33,0,4.65,0,0,0,0,4.65,4.65,0
1.88,10.57,26.41,0,0,0,0,0,0,0,0,27.17,0,0,0,0,0,0,0,15.09,0,4.53,0,2.26,0,4.53,0,0,0,0.38,4.53,4.53,0
1.75,6.26,61.59,0,0,0,0,1.94,0,0,0,9.58,0,0,0,0,0,0,0,15.1,0,3.69,1.84,0,0,0,0,0,0,0,0,0,0
1.75,0.87,71.03,0.48,0,0,0,0.96,0,0,0,4.57,0,0,0,0,0,0,0.01,19.49,0,0,2.59,0,0,0,0,0,0,0,0,0,0
1.74,5.64,64.46,0.94,0,0,0,1.89,0,0,0,6.48,0,0,0,0,0,0,0.02,18.08,0,0,2.49,0,0,0,0,0,0,0,0,0,0
1.74,0.85,69.37,0.48,0,0,0,0.96,0,0,0,8.4,0,0,0,0,0,0,0.01,17.4,0,0,2.53,0,0,0,0,0,0,0,0,0,0
1.74,0.85,69.3,0.48,0,0,0,0.96,0,0,0,8.29,0,0,0,0,0,0,0.01,17.5,0,0,2.42,0.19,0,0,0,0,0,0,0,0,0
1.74,5.59,63.79,0.47,0,0,0,1.85,0,0,0,7.75,0,0,0,0,0,2.8,0.01,15.29,0,0,2.45,0,0,0,0,0,0,0,0,0,0
1.74,0.87,69.1,0.47,0,0,0,0.96,0,0,0,8.62,0,0,0,0,0,0.95,0.01,16.5,0,0,2.52,0,0,0,0,0,0,0,0,0,0
1.74,5.63,64.67,0.46,0,0,0,1.87,0,0,0,6.48,0,0,0,0,0,1.88,0.01,16.49,0,0,2.51,0,0,0,0,0,0,0,0,0,0
1.74,5.67,65.2,0.47,0,0,0,1.74,0,0,0,5.48,0,0,0,0,0,0.94,0.01,17.96,0,0,2.53,0,0,0,0,0,0,0,0,0,0
2.05,10.53,15.27,0,0,0,0,0,0,0,0,2.63,0,0,0,0,0,0.37,0,22.08,0,3.95,0,31.46,0,8.38,0,0,0,5.33,0,0,0
