Repository: you0514w/youyou

File: Expansion Coeff.csv (part 25 of 83)
Expansion Coeff (Typical) ( 10-7/K ),SiO2,B2O3,Al2O3,MgO,CaO,BaO,Li2O,Na2O,K2O,Rb2O,Ag2O,Cs2O,Tl2O,MnO,FeO,CoO,NiO,CuO,ZnO,SrO,CdO,PbO,SnO,Cr2O3,Fe2O3,Ga2O3,As2O3,Y2O3,In2O3,Sb2O3,La2O3,Nd2O3,Gd2O3,TiO2,MnO2,GeO2,ZrO2,CeO2,SnO2,TeO2,P2O5,V2O5,Nb2O5,Ta2O5,MoO3,WO3
70,11.69,24.21,2.76,0,0,0,0,0,0,0,0,0,0,0,0,0,0,0,15.53,0,0,44.05,0,0,1.76,0,0,0,0,0,0,0,0,0,0,0,0,0,0,0,0,0,0,0,0,0
38.1,68.6,9.08,11.44,0,5.23,4.37,0,0,0,0,0,0,0,0,0,0,0,0,0,1.28,0,0,0,0,0,0,0,0,0,0,0,0,0,0,0,0,0,0,0,0,0,0,0,0,0,0
110,0,18.01,3.62,0,0,13.8,0,0,0,0,0,0,0,0,0,0,0,0,34.11,0,0,0,0,0,0,0,0,0,0,0,0,0,0,6.03,0,0,0,0,0,4,0,16.31,0,0,4.12,0
138,44.82,0,0,0,0,0,4.1,9.88,1.3,0,0,0,0,0,0,0,0,0,1.5,0,0,38.4,0,0,0,0,0,0,0,0,0,0,0,0,0,0,0,0,0,0,0,0,0,0,0,0
144,43.02,0,0,0,0,0,3.74,9.43,1.19,0,0,0,0,0,0,0,0,0,1.37,0,0,36.81,0,0,0,0,0,0,0,0,0,0,0,0,0,0,0,0,0,4.44,0,0,0,0,0,0
143,44.34,0,0,0,0,0,4.05,9.77,1.29,0,0,0,0,0,0,0,0,0,1.49,0,0,35.27,0,0,0,0,0,0,0,0,0,0,0,0,0,0,0,0,0,3.79,0,0,0,0,0,0
80,3.38,21.86,1.66,0,3.02,1.65,0,0,0,0,0,0,0,0,0,0,0,0,4.78,0,0,63.65,0,0,0,0,0,0,0,0,0,0,0,0,0,0,0,0,0,0,0,0,0,0,0,0
96,28.83,20.73,0,0,0,0,0,0,0,0,0,0,0,0,0,0,0,0,0,0,0,50.44,0,0,0,0,0,0,0,0,0,0,0,0,0,0,0,0,0,0,0,0,0,0,0,0
91.6,15,24.64,0,0,0,0,0,0,0,0,0,0,0,0,0,0,0,0,12.97,0,0,40.78,0,0,0,0,0,0,0,0,0,0,0,6.61,0,0,0,0,0,0,0,0,0,0,0,0
90.7,17,24.06,0,0,0,0,0,0,0,0,0,0,0,0,0,0,0,0,12.66,0,0,39.83,0,0,0,0,0,0,0,0,0,0,0,6.45,0,0,0,0,0,0,0,0,0,0,0,0
86.9,19,23.48,0,0,0,0,0,0,0,0,0,0,0,0,0,0,0,0,12.36,0,0,38.86,0,0,0,0,0,0,0,0,0,0,0,6.3,0,0,0,0,0,0,0,0,0,0,0,0
107,8.96,26.06,4.67,0,0,0,0,0,0,0,0,0,0,0,0,4.1,0,0,0,0,0,56.21,0,0,0,0,0,0,0,0,0,0,0,0,0,0,0,0,0,0,0,0,0,0,0,0
53,43.81,0,11.48,0,20.87,0,0,0,0,0,0,0,0,0,0,0,0,0,4.49,0,0,2.62,0,0,0,0,0,0,0,0.25,0,0,0,16.48,0,0,0,0,0,0,0,0,0,0,0,0
51,52.76,0,11.31,0,19.27,0,0,0,0,0,0,0,0,0,0,0,0,0,1.77,0,0,2.26,0,0,0,0,0,0,0,0,0,0,0,12.63,0,0,0,0,0,0,0,0,0,0,0,0
5.6,66.17,0,5.03,4.77,19.44,2.51,0,0,0,0,0,0,0,0,0,0,0,0,0,0,0,0,0,0,0,0,0,0,0,0,0,0,0,0,0,0,2.08,0,0,0,0,0,0,0,0,0
101.9,0,0,0,0,0,0,0,0,0,0,0,0,0,0,0,0,0,0,22.6,0,0,0,0,0,0,0,0,0,0,0,0,0,0,0.7,0,0,0,0,45.4,0,31.3,0,0,0,0,0
36.2,83.41,8.1,0.31,0.78,3.35,0.41,0,1.01,2,0,0,0,0,0,0,0,0,0,0.38,0,0,0,0,0,0,0,0,0,0,0,0,0,0,0,0,0,0.25,0,0,0,0,0,0,0,0,0
54.7,68.22,13.8,0.94,4.77,1.14,2.09,0,5.17,2.04,0,0,0,0,0,0,0,0,0,1.57,0,0,0,0,0,0,0,0,0,0,0,0,0,0,0,0,0,0.26,0,0,0,0,0,0,0,0,0
43.5,78.95,9.15,1.56,0,2.67,0,0,2.05,3.08,0,0,0,0,0,0,0,0,0,1.25,0,0,0,0,0,0,0,0,0,0,0,0,0,0,0,0,0,1.29,0,0,0,0,0,0,0,0,0
105,72.08,0.44,2.43,0,8.27,0,0,12.98,0,0,0,0,0,0,0,0,0,0,3.8,0,0,0,0,0,0,0,0,0,0,0,0,0,0,0,0,0,0,0,0,0,0,0,0,0,0,0
100,57.87,7.27,1.86,0,7.89,0,0,17.34,0,0,0,0,0,0,0,0,0,0,7.77,0,0,0,0,0,0,0,0,0,0,0,0,0,0,0,0,0,0,0,0,0,0,0,0,0,0,0
81,70.06,1.02,9.94,0,0,2.22,0,6.75,5.87,0,0,0,0,0,0,0,0,0,0,0,0,0,0,0,0,0,0,0,0,0,0,0,0,1.24,0,0,1.55,0,0,0,1.35,0,0,0,0,0
86,68.54,0,9.51,0,7.75,0,0,6.9,5.61,0,0,0,0,0,0,0,0,0,0,0,0,0,0,0,0,0,0,0,0,0,0,0,0,0.42,0,0,0,0,0,0,1.27,0,0,0,0,0
76,55,0,0,0,35,0,0,0,0,0,0,0,0,0,0,0,0,0,0,0,0,0,0,0,0,0,0,0,0,0,0,0,0,10,0,0,0,0,0,0,0,0,0,0,0,0
86,45,0,0,0,45,0,0,0,0,0,0,0,0,0,0,0,0,0,0,0,0,0,0,0,0,0,0,0,0,0,0,0,0,10,0,0,0,0,0,0,0,0,0,0,0,0
74,50,0,0,0,30,0,0,0,0,0,0,0,0,0,0,0,0,0,0,0,0,0,0,0,0,0,0,0,0,0,0,0,0,20,0,0,0,0,0,0,0,0,0,0,0,0
80,45,0,0,0,35,0,0,0,0,0,0,0,0,0,0,0,0,0,0,0,0,0,0,0,0,0,0,0,0,0,0,0,0,20,0,0,0,0,0,0,0,0,0,0,0,0
114,73,0,0,0,0,0,0,25,0,0,0,0,0,0,0,0,0,0,0,0,0,0,0,0,0,0,0,0,0,0,2,0,0,0,0,0,0,0,0,0,0,0,0,0,0,0
111,72,0,0,0,0,0,0,25,0,0,0,0,0,0,0,0,0,0,0,0,0,0,0,0,0,0,0,0,0,0,3,0,0,0,0,0,0,0,0,0,0,0,0,0,0,0
113,68,0,0,0,0,0,0,25,0,0,0,0,0,0,0,0,0,0,0,0,0,0,0,0,0,0,0,0,0,0,7,0,0,0,0,0,0,0,0,0,0,0,0,0,0,0
113,65,0,0,0,0,0,0,25,0,0,0,0,0,0,0,0,0,0,0,0,0,0,0,0,0,0,0,0,0,0,10,0,0,0,0,0,0,0,0,0,0,0,0,0,0,0
114,63,0,0,0,0,0,0,25,0,0,0,0,0,0,0,0,0,0,0,0,0,0,0,0,0,0,0,0,0,0,12,0,0,0,0,0,0,0,0,0,0,0,0,0,0,0
104,75,0,0,0,0,0,0,24,0,0,0,0,0,0,0,0,0,0,0,0,0,0,0,0,0,0,0,0,0,0,1,0,0,0,0,0,0,0,0,0,0,0,0,0,0,0
107,75,0,0,0,0,0,0,23,0,0,0,0,0,0,0,0,0,0,0,0,0,0,0,0,0,0,0,0,0,0,2,0,0,0,0,0,0,0,0,0,0,0,0,0,0,0
112,75,0,0,0,0,0,0,22,0,0,0,0,0,0,0,0,0,0,0,0,0,0,0,0,0,0,0,0,0,0,3,0,0,0,0,0,0,0,0,0,0,0,0,0,0,0
85,75,0,0,0,0,0,0,13,0,0,0,0,0,0,0,0,0,0,0,0,0,0,0,0,0,0,0,0,0,0,12,0,0,0,0,0,0,0,0,0,0,0,0,0,0,0
84,75,0,0,0,0,0,0,12,0,0,0,0,0,0,0,0,0,0,0,0,0,0,0,0,0,0,0,0,0,0,13,0,0,0,0,0,0,0,0,0,0,0,0,0,0,0
87,80,0,0,0,0,0,0,19,0,0,0,0,0,0,0,0,0,0,0,0,0,0,0,0,0,0,0,0,0,0,1,0,0,0,0,0,0,0,0,0,0,0,0,0,0,0
81,80,0,0,0,0,0,0,17,0,0,0,0,0,0,0,0,0,0,0,0,0,0,0,0,0,0,0,0,0,0,3,0,0,0,0,0,0,0,0,0,0,0,0,0,0,0
70,80,0,0,0,0,0,0,9,0,0,0,0,0,0,0,0,0,0,0,0,0,0,0,0,0,0,0,0,0,0,11,0,0,0,0,0,0,0,0,0,0,0,0,0,0,0
67,80,0,0,0,0,0,0,8,0,0,0,0,0,0,0,0,0,0,0,0,0,0,0,0,0,0,0,0,0,0,12,0,0,0,0,0,0,0,0,0,0,0,0,0,0,0
70,30,0,0,0,35,0,0,0,0,0,0,0,0,0,0,0,0,0,0,0,0,0,0,0,0,35,0,0,0,0,0,0,0,0,0,0,0,0,0,0,0,0,0,0,0,0
81,10,0,0,0,45,0,0,0,0,0,0,0,0,0,0,0,0,0,0,0,0,0,0,0,0,45,0,0,0,0,0,0,0,0,0,0,0,0,0,0,0,0,0,0,0,0
135,67,0,0,0,0,0,0,0,28,0,0,0,0,0,0,0,0,0,0,0,0,0,0,0,0,0,0,0,0,0,0,0,0,0,0,0,0,0,0,0,0,0,5,0,0,0
125,62,0,0,0,0,0,0,0,28,0,0,0,0,0,0,0,0,0,0,0,0,0,0,0,0,0,0,0,0,0,0,0,0,0,0,0,0,0,0,0,0,0,10,0,0,0
120,57,0,0,0,0,0,0,0,28,0,0,0,0,0,0,0,0,0,0,0,0,0,0,0,0,0,0,0,0,0,0,0,0,0,0,0,0,0,0,0,0,0,15,0,0,0
115,52,0,0,0,0,0,0,0,28,0,0,0,0,0,0,0,0,0,0,0,0,0,0,0,0,0,0,0,0,0,0,0,0,0,0,0,0,0,0,0,0,0,20,0,0,0
110,47,0,0,0,0,0,0,0,28,0,0,0,0,0,0,0,0,0,0,0,0,0,0,0,0,0,0,0,0,0,0,0,0,0,0,0,0,0,0,0,0,0,25,0,0,0
100,67,0,0,0,0,0,0,0,23,0,0,0,0,0,0,0,0,0,0,0,0,0,0,0,0,0,0,0,0,0,0,0,0,0,0,0,0,0,0,0,0,0,10,0,0,0
75,67,0,0,0,0,0,0,0,18,0,0,0,0,0,0,0,0,0,0,0,0,0,0,0,0,0,0,0,0,0,0,0,0,0,0,0,0,0,0,0,0,0,15,0,0,0
50,67,0,0,0,0,0,0,0,13,0,0,0,0,0,0,0,0,0,0,0,0,0,0,0,0,0,0,0,0,0,0,0,0,0,0,0,0,0,0,0,0,0,20,0,0,0
130,25,0,0,0,0,0,0,0,37.5,0,0,0,0,0,0,0,0,0,0,0,0,0,0,0,0,0,0,0,0,0,0,0,0,0,0,0,0,0,0,0,0,0,37.5,0,0,0
120,30,0,0,0,0,0,0,0,35,0,0,0,0,0,0,0,0,0,0,0,0,0,0,0,0,0,0,0,0,0,0,0,0,0,0,0,0,0,0,0,0,0,35,0,0,0
115,35,0,0,0,0,0,0,0,32.5,0,0,0,0,0,0,0,0,0,0,0,0,0,0,0,0,0,0,0,0,0,0,0,0,0,0,0,0,0,0,0,0,0,32.5,0,0,0
110,40,0,0,0,0,0,0,0,30,0,0,0,0,0,0,0,0,0,0,0,0,0,0,0,0,0,0,0,0,0,0,0,0,0,0,0,0,0,0,0,0,0,30,0,0,0
108,45,0,0,0,0,0,0,0,27.5,0,0,0,0,0,0,0,0,0,0,0,0,0,0,0,0,0,0,0,0,0,0,0,0,0,0,0,0,0,0,0,0,0,27.5,0,0,0
85,60,0,0,0,0,0,0,0,20,0,0,0,0,0,0,0,0,0,0,0,0,0,0,0,0,0,0,0,0,0,0,0,0,0,0,0,0,0,0,0,0,0,20,0,0,0
84,62,0,0,0,0,0,0,0,19,0,0,0,0,0,0,0,0,0,0,0,0,0,0,0,0,0,0,0,0,0,0,0,0,0,0,0,0,0,0,0,0,0,19,0,0,0
78,70,0,0,0,0,0,0,0,15,0,0,0,0,0,0,0,0,0,0,0,0,0,0,0,0,0,0,0,0,0,0,0,0,0,0,0,0,0,0,0,0,0,15,0,0,0
70.4,0,0,0,0,0,15,0,0,0,0,0,0,0,0,0,0,0,0,0,0,0,0,0,0,0,15,0,0,0,0,0,0,0,0,0,70,0,0,0,0,0,0,0,0,0,0
73.5,0,0,1,0,0,15,0,0,0,0,0,0,0,0,0,0,0,0,0,0,0,0,0,0,0,14,0,0,0,0,0,0,0,0,0,70,0,0,0,0,0,0,0,0,0,0
72.5,0,0,2,0,0,15,0,0,0,0,0,0,0,0,0,0,0,0,0,0,0,0,0,0,0,13,0,0,0,0,0,0,0,0,0,70,0,0,0,0,0,0,0,0,0,0
69,0,0,4,0,0,15,0,0,0,0,0,0,0,0,0,0,0,0,0,0,0,0,0,0,0,11,0,0,0,0,0,0,0,0,0,70,0,0,0,0,0,0,0,0,0,0
65,0,0,8,0,0,15,0,0,0,0,0,0,0,0,0,0,0,0,0,0,0,0,0,0,0,7,0,0,0,0,0,0,0,0,0,70,0,0,0,0,0,0,0,0,0,0
74,0,0,0,0,0,15,0,0,0,0,0,0,0,0,0,0,0,0,0,0,0,0,0,0,0,14,0,0,0,0,0,0,1,0,0,70,0,0,0,0,0,0,0,0,0,0
73.5,0,0,0,0,0,15,0,0,0,0,0,0,0,0,0,0,0,0,0,0,0,0,0,0,0,13,0,0,0,0,0,0,2,0,0,70,0,0,0,0,0,0,0,0,0,0
73,0,0,0,0,0,15,0,0,0,0,0,0,0,0,0,0,0,0,0,0,0,0,0,0,0,11,0,0,0,0,0,0,4,0,0,70,0,0,0,0,0,0,0,0,0,0
75,0,0,0,0,0,15,0,0,0,0,0,0,0,0,0,0,0,0,0,0,0,0,0,0,0,14,0,1,0,0,0,0,0,0,0,70,0,0,0,0,0,0,0,0,0,0
76,0,0,0,0,0,15,0,0,0,0,0,0,0,0,0,0,0,0,0,0,0,0,0,0,0,13,0,2,0,0,0,0,0,0,0,70,0,0,0,0,0,0,0,0,0,0
77,0,0,0,0,0,15,0,0,0,0,0,0,0,0,0,0,0,0,0,0,0,0,0,0,0,11,0,4,0,0,0,0,0,0,0,70,0,0,0,0,0,0,0,0,0,0
75,0,0,0,0,0,15,0,0,0,0,0,0,0,0,0,0,0,0,0,0,0,0,0,0,0,7,0,8,0,0,0,0,0,0,0,70,0,0,0,0,0,0,0,0,0,0
75,0,0,0,0,0,15,0,0,0,0,0,0,0,0,0,0,0,0,0,0,0,0,0,0,0,14,0,0,0,0,1,0,0,0,0,70,0,0,0,0,0,0,0,0,0,0
75,0,0,0,0,0,15,0,0,0,0,0,0,0,0,0,0,0,0,0,0,0,0,0,0,0,13,0,0,0,0,2,0,0,0,0,70,0,0,0,0,0,0,0,0,0,0
79,0,0,0,0,0,15,0,0,0,0,0,0,0,0,0,0,0,0,0,0,0,0,0,0,0,11,0,0,0,0,4,0,0,0,0,70,0,0,0,0,0,0,0,0,0,0
81,0,0,0,0,0,15,0,0,0,0,0,0,0,0,0,0,0,0,0,0,0,0,0,0,0,7,0,0,0,0,8,0,0,0,0,70,0,0,0,0,0,0,0,0,0,0
115,60,0,5,0,0,0,20,15,0,0,0,0,0,0,0,0,0,0,0,0,0,0,0,0,0,0,0,0,0,0,0,0,0,0,0,0,0,0,0,0,0,0,0,0,0,0
114,57,0,5,0,0,0,20,15,0,0,0,0,0,0,0,0,0,0,0,0,0,0,0,0,0,0,0,0,0,0,0,0,0,0,0,0,3,0,0,0,0,0,0,0,0,0
113,55,0,5,0,0,0,20,15,0,0,0,0,0,0,0,0,0,0,0,0,0,0,0,0,0,0,0,0,0,0,0,0,0,0,0,0,5,0,0,0,0,0,0,0,0,0
111,52,0,5,0,0,0,20,15,0,0,0,0,0,0,0,0,0,0,0,0,0,0,0,0,0,0,0,0,0,0,0,0,0,0,0,0,8,0,0,0,0,0,0,0,0,0
60,82.32,10.95,1.4,0,0,0,0,4.8,0.53,0,0,0,0,0,0,0,0,0,0,0,0,0,0,0,0,0,0,0,0,0,0,0,0,0,0,0,0,0,0,0,0,0,0,0,0,0
137,0,0,0,0,0,0,0,43.55,0,0,0,0,0,0,0,0,0,0,0,0,0,0,0,0,0,0,0,0,0,0,0,0.64,0,0,0,0,0,0,0,0,38.04,0,17.77,0,0,0
91.5,11.85,10.23,6.99,0,0,0,0,0,0,0,0,0,0,0,0,0,0,0,26.25,0,0,44.68,0,0,0,0,0,0,0,0,0,0,0,0,0,0,0,0,0,0,0,0,0,0,0,0
91,64.86,0,0,0,0,0,0,6.29,1.03,0,0,0,0,0,0,0,0,0,5.99,0,0,21.83,0,0,0,0,0,0,0,0,0,0,0,0,0,0,0,0,0,0,0,0,0,0,0,0
117,59.19,0,0,0,0,0,0,7.97,4.2,0,0,0,0,0,0,0,0,0,6.07,0,0,22.57,0,0,0,0,0,0,0,0,0,0,0,0,0,0,0,0,0,0,0,0,0,0,0,0
129,60.38,0,0,0,0,0,3.11,7.51,7.9,0,0,0,0,0,0,0,0,0,2.29,0,0,18.34,0,0,0,0,0.47,0,0,0,0,0,0,0,0,0,0,0,0,0,0,0,0,0,0,0
40,90,0,0,0,0,0,4,0,0,0,0,0,0,0,0,0,0,0,0,0,0,0,0,0,0,0,0,0,0,0,0,6,0,0,0,0,0,0,0,0,0,0,0,0,0,0
50,85,0,0,0,0,0,6,0,0,0,0,0,0,0,0,0,0,0,0,0,0,0,0,0,0,0,0,0,0,0,0,9,0,0,0,0,0,0,0,0,0,0,0,0,0,0
57,80,0,0,0,0,0,8,0,0,0,0,0,0,0,0,0,0,0,0,0,0,0,0,0,0,0,0,0,0,0,0,12,0,0,0,0,0,0,0,0,0,0,0,0,0,0
75,75,0,0,0,0,0,10,0,0,0,0,0,0,0,0,0,0,0,0,0,0,0,0,0,0,0,0,0,0,0,0,15,0,0,0,0,0,0,0,0,0,0,0,0,0,0
30,90,0,0,0,0,0,5,0,0,0,0,0,0,0,0,0,0,0,0,0,0,0,0,0,0,0,0,0,0,0,0,5,0,0,0,0,0,0,0,0,0,0,0,0,0,0
47,85,0,0,0,0,0,7.5,0,0,0,0,0,0,0,0,0,0,0,0,0,0,0,0,0,0,0,0,0,0,0,0,7.5,0,0,0,0,0,0,0,0,0,0,0,0,0,0
60,80,0,0,0,0,0,10,0,0,0,0,0,0,0,0,0,0,0,0,0,0,0,0,0,0,0,0,0,0,0,0,10,0,0,0,0,0,0,0,0,0,0,0,0,0,0
70,75,0,0,0,0,0,12.5,0,0,0,0,0,0,0,0,0,0,0,0,0,0,0,0,0,0,0,0,0,0,0,0,12.5,0,0,0,0,0,0,0,0,0,0,0,0,0,0
82,70,0,0,0,0,0,15,0,0,0,0,0,0,0,0,0,0,0,0,0,0,0,0,0,0,0,0,0,0,0,0,15,0,0,0,0,0,0,0,0,0,0,0,0,0,0
32,90,0,0,0,0,0,6.7,0,0,0,0,0,0,0,0,0,0,0,0,0,0,0,0,0,0,0,0,0,0,0,0,3.3,0,0,0,0,0,0,0,0,0,0,0,0,0,0
50,85,0,0,0,0,0,10,0,0,0,0,0,0,0,0,0,0,0,0,0,0,0,0,0,0,0,0,0,0,0,0,5,0,0,0,0,0,0,0,0,0,0,0,0,0,0
65,80,0,0,0,0,0,13.3,0,0,0,0,0,0,0,0,0,0,0,0,0,0,0,0,0,0,0,0,0,0,0,0,6.7,0,0,0,0,0,0,0,0,0,0,0,0,0,0
70,77.5,0,0,0,0,0,15,0,0,0,0,0,0,0,0,0,0,0,0,0,0,0,0,0,0,0,0,0,0,0,0,7.5,0,0,0,0,0,0,0,0,0,0,0,0,0,0
76,75,0,0,0,0,0,16.7,0,0,0,0,0,0,0,0,0,0,0,0,0,0,0,0,0,0,0,0,0,0,0,0,8.3,0,0,0,0,0,0,0,0,0,0,0,0,0,0
90,70,0,0,0,0,0,20,0,0,0,0,0,0,0,0,0,0,0,0,0,0,0,0,0,0,0,0,0,0,0,0,10,0,0,0,0,0,0,0,0,0,0,0,0,0,0
105,65,0,0,0,0,0,23.3,0,0,0,0,0,0,0,0,0,0,0,0,0,0,0,0,0,0,0,0,0,0,0,0,11.7,0,0,0,0,0,0,0,0,0,0,0,0,0,0
38,90,0,0,0,0,0,10,0,0,0,0,0,0,0,0,0,0,0,0,0,0,0,0,0,0,0,0,0,0,0,0,0,0,0,0,0,0,0,0,0,0,0,0,0,0,0
54,85,0,0,0,0,0,15,0,0,0,0,0,0,0,0,0,0,0,0,0,0,0,0,0,0,0,0,0,0,0,0,0,0,0,0,0,0,0,0,0,0,0,0,0,0,0
36,90,0,0,0,0,0,8,0,0,0,0,0,0,0,0,0,0,0,0,0,0,0,0,0,0,0,0,0,0,0,0,2,0,0,0,0,0,0,0,0,0,0,0,0,0,0
40,85,0,0,0,0,0,12,0,0,0,0,0,0,0,0,0,0,0,0,0,0,0,0,0,0,0,0,0,0,0,0,3,0,0,0,0,0,0,0,0,0,0,0,0,0,0
65,80,0,0,0,0,0,16,0,0,0,0,0,0,0,0,0,0,0,0,0,0,0,0,0,0,0,0,0,0,0,0,4,0,0,0,0,0,0,0,0,0,0,0,0,0,0
78,75,0,0,0,0,0,20,0,0,0,0,0,0,0,0,0,0,0,0,0,0,0,0,0,0,0,0,0,0,0,0,5,0,0,0,0,0,0,0,0,0,0,0,0,0,0
100,70,0,0,0,0,0,24,0,0,0,0,0,0,0,0,0,0,0,0,0,0,0,0,0,0,0,0,0,0,0,0,6,0,0,0,0,0,0,0,0,0,0,0,0,0,0
103,65,0,0,0,0,0,28,0,0,0,0,0,0,0,0,0,0,0,0,0,0,0,0,0,0,0,0,0,0,0,0,7,0,0,0,0,0,0,0,0,0,0,0,0,0,0
120,60,0,0,0,0,0,32,0,0,0,0,0,0,0,0,0,0,0,0,0,0,0,0,0,0,0,0,0,0,0,0,8,0,0,0,0,0,0,0,0,0,0,0,0,0,0
128,55,0,0,0,0,0,36,0,0,0,0,0,0,0,0,0,0,0,0,0,0,0,0,0,0,0,0,0,0,0,0,9,0,0,0,0,0,0,0,0,0,0,0,0,0,0
30,90,0,0,0,0,0,9.01,0,0,0,0,0,0,0,0,0,0,0,0,0,0,0,0,0,0,0,0,0,0,0,0,0.99,0,0,0,0,0,0,0,0,0,0,0,0,0,0
50,85,0,0,0,0,0,13.51,0,0,0,0,0,0,0,0,0,0,0,0,0,0,0,0,0,0,0,0,0,0,0,0,1.49,0,0,0,0,0,0,0,0,0,0,0,0,0,0
80,75,0,0,0,0,0,22.52,0,0,0,0,0,0,0,0,0,0,0,0,0,0,0,0,0,0,0,0,0,0,0,0,2.48,0,0,0,0,0,0,0,0,0,0,0,0,0,0
104,70,0,0,0,0,0,27.03,0,0,0,0,0,0,0,0,0,0,0,0,0,0,0,0,0,0,0,0,0,0,0,0,2.97,0,0,0,0,0,0,0,0,0,0,0,0,0,0
114,65,0,0,0,0,0,31.53,0,0,0,0,0,0,0,0,0,0,0,0,0,0,0,0,0,0,0,0,0,0,0,0,3.47,0,0,0,0,0,0,0,0,0,0,0,0,0,0
128,60,0,0,0,0,0,36.04,0,0,0,0,0,0,0,0,0,0,0,0,0,0,0,0,0,0,0,0,0,0,0,0,3.96,0,0,0,0,0,0,0,0,0,0,0,0,0,0
33.3,61.2,0,15.41,23.39,0,0,0,0,0,0,0,0,0,0,0,0,0,0,0,0,0,0,0,0,0,0,0,0,0,0,0,0,0,0,0,0,0,0,0,0,0,0,0,0,0,0
86,0,20,0,0,0,0,0,0,0,0,0,0,0,0,0,0,0,0,0,0,0,0,0,0,0,0,0,0,0,0,35,0,0,0,0,45,0,0,0,0,0,0,0,0,0,0
78,0,27.5,0,0,0,0,0,0,0,0,0,0,0,0,0,0,0,0,0,0,0,0,0,0,0,0,0,0,0,0,27.5,0,0,0,0,45,0,0,0,0,0,0,0,0,0,0
71.3,0,35,0,0,0,0,0,0,0,0,0,0,0,0,0,0,0,0,0,0,0,0,0,0,0,0,0,0,0,0,20,0,0,0,0,45,0,0,0,0,0,0,0,0,0,0
84,0,20,0,0,0,0,0,0,0,0,0,0,0,0,0,0,0,0,0,0,0,0,0,0,0,0,0,0,0,0,30,0,0,0,0,50,0,0,0,0,0,0,0,0,0,0
76,0,25,0,0,0,0,0,0,0,0,0,0,0,0,0,0,0,0,0,0,0,0,0,0,0,0,0,0,0,0,25,0,0,0,0,50,0,0,0,0,0,0,0,0,0,0
70,0,30,0,0,0,0,0,0,0,0,0,0,0,0,0,0,0,0,0,0,0,0,0,0,0,0,0,0,0,0,20,0,0,0,0,50,0,0,0,0,0,0,0,0,0,0
78,0,20,0,0,0,0,0,0,0,0,0,0,0,0,0,0,0,0,0,0,0,0,0,0,0,0,0,0,0,0,25,0,0,0,0,55,0,0,0,0,0,0,0,0,0,0
75,0,22.5,0,0,0,0,0,0,0,0,0,0,0,0,0,0,0,0,0,0,0,0,0,0,0,0,0,0,0,0,22.5,0,0,0,0,55,0,0,0,0,0,0,0,0,0,0
74,0,25,0,0,0,0,0,0,0,0,0,0,0,0,0,0,0,0,0,0,0,0,0,0,0,0,0,0,0,0,20,0,0,0,0,55,0,0,0,0,0,0,0,0,0,0
74.7,0,20,0,0,0,0,0,0,0,0,0,0,0,0,0,0,0,0,0,0,0,0,0,0,0,0,0,0,0,0,20,0,0,0,0,60,0,0,0,0,0,0,0,0,0,0
106,0,0,0,0,0,0,0,0,0,0,0,0,0,0,0,0,0,0,40,0,0,0,0,0,0,0,0,0,0,0,0,0,0,0,0,0,0,0,0,0,60,0,0,0,0,0
99.6,0,0,0,0,40,0,0,0,0,0,0,0,0,0,0,0,0,0,0,0,0,0,0,0,0,0,0,0,0,0,0,0,0,0,0,0,0,0,0,0,60,0,0,0,0,0
87,0,0,35,0,63,0,0,2,0,0,0,0,0,0,0,0,0,0,0,0,0,0,0,0,0,0,0,0,0,0,0,0,0,0,0,0,0,0,0,0,0,0,0,0,0,0
83.5,0,0,40,0,58,0,0,2,0,0,0,0,0,0,0,0,0,0,0,0,0,0,0,0,0,0,0,0,0,0,0,0,0,0,0,0,0,0,0,0,0,0,0,0,0,0
78.5,0,0,44,0,54,0,0,2,0,0,0,0,0,0,0,0,0,0,0,0,0,0,0,0,0,0,0,0,0,0,0,0,0,0,0,0,0,0,0,0,0,0,0,0,0,0
92.5,0,0,35,0,60,0,0,5,0,0,0,0,0,0,0,0,0,0,0,0,0,0,0,0,0,0,0,0,0,0,0,0,0,0,0,0,0,0,0,0,0,0,0,0,0,0
87.5,0,0,37,0,58,0,0,5,0,0,0,0,0,0,0,0,0,0,0,0,0,0,0,0,0,0,0,0,0,0,0,0,0,0,0,0,0,0,0,0,0,0,0,0,0,0
85,0,0,40,0,55,0,0,5,0,0,0,0,0,0,0,0,0,0,0,0,0,0,0,0,0,0,0,0,0,0,0,0,0,0,0,0,0,0,0,0,0,0,0,0,0,0
80,0,0,44,0,51,0,0,5,0,0,0,0,0,0,0,0,0,0,0,0,0,0,0,0,0,0,0,0,0,0,0,0,0,0,0,0,0,0,0,0,0,0,0,0,0,0
80,0,0,45,0,50,0,0,5,0,0,0,0,0,0,0,0,0,0,0,0,0,0,0,0,0,0,0,0,0,0,0,0,0,0,0,0,0,0,0,0,0,0,0,0,0,0
93,0,0,35,0,58,0,0,7,0,0,0,0,0,0,0,0,0,0,0,0,0,0,0,0,0,0,0,0,0,0,0,0,0,0,0,0,0,0,0,0,0,0,0,0,0,0
89.5,0,0,40,0,53,0,0,7,0,0,0,0,0,0,0,0,0,0,0,0,0,0,0,0,0,0,0,0,0,0,0,0,0,0,0,0,0,0,0,0,0,0,0,0,0,0
84,0,0,44,0,49,0,0,7,0,0,0,0,0,0,0,0,0,0,0,0,0,0,0,0,0,0,0,0,0,0,0,0,0,0,0,0,0,0,0,0,0,0,0,0,0,0
128.1,71.3,1.3,2.4,0,0,0,21.6,0,2.4,0,0,0,0,0,0,0,0,0,0,0,0,0,0,0,0,0,0,0,0,0,0,0,0,0,0,0,0,0,0,0,1,0,0,0,0,0
37,74.85,15.68,1.47,0.93,0,0,0,6.34,0.73,0,0,0,0,0,0,0,0,0,0,0,0,0,0,0,0,0,0,0,0,0,0,0,0,0,0,0,0,0,0,0,0,0,0,0,0,0
48.1,82.92,11.47,1.34,0,0.22,0,0,3.79,0.26,0,0,0,0,0,0,0,0,0,0,0,0,0,0,0,0,0,0,0,0,0,0,0,0,0,0,0,0,0,0,0,0,0,0,0,0,0
89,63.98,0,3.28,0,0,4.37,0,10.8,0,0,0,0,0,0,0,0,0,0,0,0,0,17.57,0,0,0,0,0,0,0,0,0,0,0,0,0,0,0,0,0,0,0,0,0,0,0,0
71,68.44,0,3.49,0,0,4.71,0,1.75,2.83,0,0,0,0,0,0,0,0,0,0,0,0,18.78,0,0,0,0,0,0,0,0,0,0,0,0,0,0,0,0,0,0,0,0,0,0,0,0
95,60,0,16,0,8,0,0,0,16,0,0,0,0,0,0,0,0,0,0,0,0,0,0,0,0,0,0,0,0,0,0,0,0,0,0,0,0,0,0,0,0,0,0,0,0,0
103,60,0,16,0,8,0,0,3.2,12.8,0,0,0,0,0,0,0,0,0,0,0,0,0,0,0,0,0,0,0,0,0,0,0,0,0,0,0,0,0,0,0,0,0,0,0,0,0
109,60,0,16,0,8,0,0,6.4,9.6,0,0,0,0,0,0,0,0,0,0,0,0,0,0,0,0,0,0,0,0,0,0,0,0,0,0,0,0,0,0,0,0,0,0,0,0,0
111,60,0,16,0,8,0,0,9.6,6.4,0,0,0,0,0,0,0,0,0,0,0,0,0,0,0,0,0,0,0,0,0,0,0,0,0,0,0,0,0,0,0,0,0,0,0,0,0
99,60,0,16,0,8,0,0,16,0,0,0,0,0,0,0,0,0,0,0,0,0,0,0,0,0,0,0,0,0,0,0,0,0,0,0,0,0,0,0,0,0,0,0,0,0,0
160,0,0,7,0,0,5.5,17.5,1.5,17.5,0,0,0,0,0,0,0,0,0,0,0,0,1,0,0,0,0,0,0,0,0,0,0,0,0,0,0,0,0,0,0,50,0,0,0,0,0
150,0,0,7,0,0,10.5,15,1.5,15,0,0,0,0,0,0,0,0,0,0,0,0,1,0,0,0,0,0,0,0,0,0,0,0,0,0,0,0,0,0,0,50,0,0,0,0,0
140,0,0,7,0,0,15.5,12.5,1.5,12.5,0,0,0,0,0,0,0,0,0,0,0,0,1,0,0,0,0,0,0,0,0,0,0,0,0,0,0,0,0,0,0,50,0,0,0,0,0
135,0,0,7,0,0,20.5,10,1.5,10,0,0,0,0,0,0,0,0,0,0,0,0,1,0,0,0,0,0,0,0,0,0,0,0,0,0,0,0,0,0,0,50,0,0,0,0,0
130,0,0,7,0,0,25.5,7.5,1.5,7.5,0,0,0,0,0,0,0,0,0,0,0,0,1,0,0,0,0,0,0,0,0,0,0,0,0,0,0,0,0,0,0,50,0,0,0,0,0
120,0,0,7,0,0,30.5,5,1.5,5,0,0,0,0,0,0,0,0,0,0,0,0,1,0,0,0,0,0,0,0,0,0,0,0,0,0,0,0,0,0,0,50,0,0,0,0,0
140,0,0,7,0,0,0.5,17.5,0.5,17.5,0,0,0,0,0,0,0,0,0,0,0,0,1,0,0,0,0,0,0,0,0,0,0,0,0,0,0,0,0,0,0,56,0,0,0,0,0
130,0,0,7,0,0,5.5,15,0.5,15,0,0,0,0,0,0,0,0,0,0,0,0,1,0,0,0,0,0,0,0,0,0,0,0,0,0,0,0,0,0,0,56,0,0,0,0,0
120,0,0,7,0,0,10.5,12.5,0.5,12.5,0,0,0,0,0,0,0,0,0,0,0,0,1,0,0,0,0,0,0,0,0,0,0,0,0,0,0,0,0,0,0,56,0,0,0,0,0
110,0,0,7,0,0,15.5,10,0.5,10,0,0,0,0,0,0,0,0,0,0,0,0,1,0,0,0,0,0,0,0,0,0,0,0,0,0,0,0,0,0,0,56,0,0,0,0,0
100,0,0,7,0,0,20.5,7.5,0.5,7.5,0,0,0,0,0,0,0,0,0,0,0,0,1,0,0,0,0,0,0,0,0,0,0,0,0,0,0,0,0,0,0,56,0,0,0,0,0
90,0,0,7,0,0,25.5,5,0.5,5,0,0,0,0,0,0,0,0,0,0,0,0,1,0,0,0,0,0,0,0,0,0,0,0,0,0,0,0,0,0,0,56,0,0,0,0,0
152,0,15,0,0,0,40,0,0,0,0,0,0,0,0,0,0,0,0,10,0,0,0,0,0,0,0,0,0,0,0,0,0,0,35,0,0,0,0,0,0,0,0,0,0,0,0
145,0,15,0,0,0,35,0,0,0,0,0,0,0,0,0,0,0,0,10,0,0,0,0,0,0,0,0,0,0,0,0,0,0,40,0,0,0,0,0,0,0,0,0,0,0,0
110,0,15,0,0,0,30,0,0,0,0,0,0,0,0,0,0,0,0,10,0,0,0,0,0,0,0,0,0,0,0,0,0,0,45,0,0,0,0,0,0,0,0,0,0,0,0
160,0,10.2,0,0,0,28.3,0,0,0,0,0,0,0,0,0,0,0,0,12.3,0,0,0,0,0,0,0,0,0,0,0,0,0,0,49.2,0,0,0,0,0,0,0,0,0,0,0,0
125,58.71,0,5,0,0,34.96,0,0,0,0,0,0,0,0,0,0,0,0,0,0,0,0,0,0,0,0,0,0,0,0,0,0,0,0,0,0,0,0,0,0,1.33,0,0,0,0,0
164,0,0,0,0,0,0,0,0,0,0,0,0,0,0,0,0,0,0,0,0,0,0,0,0,0,0,0,0,0,0,0,0,0,0,0,0,0,0,0,95,0,0,0,0,0,5
162,0,0,0,0,0,0,0,0,0,0,0,0,0,0,0,0,0,0,0,0,0,0,0,0,0,0,0,0,0,0,0,0,0,0,0,0,0,0,0,90,0,0,0,0,0,10
151,0,0,0,0,0,0,0,0,0,0,0,0,0,0,0,0,0,0,0,0,0,0,0,0,0,0,0,0,0,0,0,0,0,0,0,0,0,0,0,85,0,0,0,0,0,15
129,0,0,0,0,0,0,0,0,0,0,0,0,0,0,0,0,0,0,0,0,0,0,0,0,0,0,0,0,0,0,0,0,0,0,0,0,0,0,0,70,0,0,0,0,0,30
152,48.68,0,0,0,15.65,0,0,33.04,0,0,0,0,0,0,0,0,0,0,0,0,0,0,0,0,0,0,0,0,0,0,0,0,0,0,0,0,0,0,0,0,2.63,0,0,0,0,0
134,48.44,0,0,0,20.76,0,0,28.18,0,0,0,0,0,0,0,0,0,0,0,0,0,0,0,0,0,0,0,0,0,0,0,0,0,0,0,0,0,0,0,0,2.62,0,0,0,0,0
123,48.2,0,0,0,25.82,0,0,23.37,0,0,0,0,0,0,0,0,0,0,0,0,0,0,0,0,0,0,0,0,0,0,0,0,0,0,0,0,0,0,0,0,2.61,0,0,0,0,0
124,47.97,0,0,0,30.84,0,0,18.6,0,0,0,0,0,0,0,0,0,0,0,0,0,0,0,0,0,0,0,0,0,0,0,0,0,0,0,0,0,0,0,0,2.59,0,0,0,0,0
120,47.74,0,0,0,35.8,0,0,13.88,0,0,0,0,0,0,0,0,0,0,0,0,0,0,0,0,0,0,0,0,0,0,0,0,0,0,0,0,0,0,0,0,2.58,0,0,0,0,0
117,47.5,0,0,0,40.72,0,0,9.21,0,0,0,0,0,0,0,0,0,0,0,0,0,0,0,0,0,0,0,0,0,0,0,0,0,0,0,0,0,0,0,0,2.57,0,0,0,0,0
118,78.36,0,0,0,0,0,0,18.99,0,0,0,0,0,0,0,0,0,0,0,0,0,0,0,0,0,0,0,0,0,0,0,0,0,0,0,0,0,0,0,0,2.65,0,0,0,0,0
117,68.09,0,0,0,10.42,0,0,18.86,0,0,0,0,0,0,0,0,0,0,0,0,0,0,0,0,0,0,0,0,0,0,0,0,0,0,0,0,0,0,0,0,2.63,0,0,0,0,0
122,57.96,0,0,0,20.7,0,0,18.73,0,0,0,0,0,0,0,0,0,0,0,0,0,0,0,0,0,0,0,0,0,0,0,0,0,0,0,0,0,0,0,0,2.61,0,0,0,0,0
119,0,0,2.5,0,0,43,0,2,0,0,0,0,0,0,0,0,0,0,0,0,0,0,0,0,0,0,0,0,0,0,0,0,0,0,0,0,0,0,0,0,52.5,0,0,0,0,0
120,0,0,2.5,0,0,41,0,4,0,0,0,0,0,0,0,0,0,0,0,0,0,0,0,0,0,0,0,0,0,0,0,0,0,0,0,0,0,0,0,0,52.5,0,0,0,0,0
126,0,0,2.5,0,0,38,0,7,0,0,0,0,0,0,0,0,0,0,0,0,0,0,0,0,0,0,0,0,0,0,0,0,0,0,0,0,0,0,0,0,52.5,0,0,0,0,0
134,0,0,2.5,0,0,35,0,10,0,0,0,0,0,0,0,0,0,0,0,0,0,0,0,0,0,0,0,0,0,0,0,0,0,0,0,0,0,0,0,0,52.5,0,0,0,0,0
140,0,0,2.5,0,0,32,0,13,0,0,0,0,0,0,0,0,0,0,0,0,0,0,0,0,0,0,0,0,0,0,0,0,0,0,0,0,0,0,0,0,52.5,0,0,0,0,0
147,0,0,2.5,0,0,28,0,17,0,0,0,0,0,0,0,0,0,0,0,0,0,0,0,0,0,0,0,0,0,0,0,0,0,0,0,0,0,0,0,0,52.5,0,0,0,0,0
156,0,0,2.5,0,0,24,0,21,0,0,0,0,0,0,0,0,0,0,0,0,0,0,0,0,0,0,0,0,0,0,0,0,0,0,0,0,0,0,0,0,52.5,0,0,0,0,0
107,0,0,2.5,0,0,0,0,0,0,0,0,0,0,0,0,0,0,0,0,45,0,0,0,0,0,0,0,0,0,0,0,0,0,0,0,0,0,0,0,0,52.5,0,0,0,0,0
109,0,0,2.5,0,0,0,0,2,0,0,0,0,0,0,0,0,0,0,0,43,0,0,0,0,0,0,0,0,0,0,0,0,0,0,0,0,0,0,0,0,52.5,0,0,0,0,0
110,0,0,2.5,0,0,0,0,4,0,0,0,0,0,0,0,0,0,0,0,41,0,0,0,0,0,0,0,0,0,0,0,0,0,0,0,0,0,0,0,0,52.5,0,0,0,0,0
115,0,0,2.5,0,0,0,0,7,0,0,0,0,0,0,0,0,0,0,0,38,0,0,0,0,0,0,0,0,0,0,0,0,0,0,0,0,0,0,0,0,52.5,0,0,0,0,0
123,0,0,2.5,0,0,0,0,10,0,0,0,0,0,0,0,0,0,0,0,35,0,0,0,0,0,0,0,0,0,0,0,0,0,0,0,0,0,0,0,0,52.5,0,0,0,0,0
129,0,0,2.5,0,0,0,0,13,0,0,0,0,0,0,0,0,0,0,0,32,0,0,0,0,0,0,0,0,0,0,0,0,0,0,0,0,0,0,0,0,52.5,0,0,0,0,0
139,0,0,2.5,0,0,0,0,17,0,0,0,0,0,0,0,0,0,0,0,28,0,0,0,0,0,0,0,0,0,0,0,0,0,0,0,0,0,0,0,0,52.5,0,0,0,0,0
149,0,0,2.5,0,0,0,0,21,0,0,0,0,0,0,0,0,0,0,0,24,0,0,0,0,0,0,0,0,0,0,0,0,0,0,0,0,0,0,0,0,52.5,0,0,0,0,0
160,0,0,2.5,0,0,0,0,25,0,0,0,0,0,0,0,0,0,0,0,20,0,0,0,0,0,0,0,0,0,0,0,0,0,0,0,0,0,0,0,0,52.5,0,0,0,0,0
90,0,0,2.5,0,45,0,0,0,0,0,0,0,0,0,0,0,0,0,0,0,0,0,0,0,0,0,0,0,0,0,0,0,0,0,0,0,0,0,0,0,52.5,0,0,0,0,0
91,0,0,2.5,0,43,0,0,2,0,0,0,0,0,0,0,0,0,0,0,0,0,0,0,0,0,0,0,0,0,0,0,0,0,0,0,0,0,0,0,0,52.5,0,0,0,0,0
94,0,0,2.5,0,41,0,0,4,0,0,0,0,0,0,0,0,0,0,0,0,0,0,0,0,0,0,0,0,0,0,0,0,0,0,0,0,0,0,0,0,52.5,0,0,0,0,0
101,0,0,2.5,0,38,0,0,7,0,0,0,0,0,0,0,0,0,0,0,0,0,0,0,0,0,0,0,0,0,0,0,0,0,0,0,0,0,0,0,0,52.5,0,0,0,0,0
109,0,0,2.5,0,35,0,0,10,0,0,0,0,0,0,0,0,0,0,0,0,0,0,0,0,0,0,0,0,0,0,0,0,0,0,0,0,0,0,0,0,52.5,0,0,0,0,0
115,0,0,2.5,0,32,0,0,13,0,0,0,0,0,0,0,0,0,0,0,0,0,0,0,0,0,0,0,0,0,0,0,0,0,0,0,0,0,0,0,0,52.5,0,0,0,0,0
125,0,0,2.5,0,28,0,0,17,0,0,0,0,0,0,0,0,0,0,0,0,0,0,0,0,0,0,0,0,0,0,0,0,0,0,0,0,0,0,0,0,52.5,0,0,0,0,0
134,0,0,2.5,0,24,0,0,21,0,0,0,0,0,0,0,0,0,0,0,0,0,0,0,0,0,0,0,0,0,0,0,0,0,0,0,0,0,0,0,0,52.5,0,0,0,0,0
150,0,0,2.5,0,20,0,0,25,0,0,0,0,0,0,0,0,0,0,0,0,0,0,0,0,0,0,0,0,0,0,0,0,0,0,0,0,0,0,0,0,52.5,0,0,0,0,0
63,0,0,2.5,45,0,0,0,0,0,0,0,0,0,0,0,0,0,0,0,0,0,0,0,0,0,0,0,0,0,0,0,0,0,0,0,0,0,0,0,0,52.5,0,0,0,0,0
70,0,0,2.5,43,0,0,0,2,0,0,0,0,0,0,0,0,0,0,0,0,0,0,0,0,0,0,0,0,0,0,0,0,0,0,0,0,0,0,0,0,52.5,0,0,0,0,0
73,0,0,2.5,41,0,0,0,4,0,0,0,0,0,0,0,0,0,0,0,0,0,0,0,0,0,0,0,0,0,0,0,0,0,0,0,0,0,0,0,0,52.5,0,0,0,0,0
83,0,0,2.5,38,0,0,0,7,0,0,0,0,0,0,0,0,0,0,0,0,0,0,0,0,0,0,0,0,0,0,0,0,0,0,0,0,0,0,0,0,52.5,0,0,0,0,0
90,0,0,2.5,35,0,0,0,10,0,0,0,0,0,0,0,0,0,0,0,0,0,0,0,0,0,0,0,0,0,0,0,0,0,0,0,0,0,0,0,0,52.5,0,0,0,0,0
104,0,0,2.5,32,0,0,0,13,0,0,0,0,0,0,0,0,0,0,0,0,0,0,0,0,0,0,0,0,0,0,0,0,0,0,0,0,0,0,0,0,52.5,0,0,0,0,0
114,0,0,2.5,28,0,0,0,17,0,0,0,0,0,0,0,0,0,0,0,0,0,0,0,0,0,0,0,0,0,0,0,0,0,0,0,0,0,0,0,0,52.5,0,0,0,0,0
130,0,0,2.5,24,0,0,0,21,0,0,0,0,0,0,0,0,0,0,0,0,0,0,0,0,0,0,0,0,0,0,0,0,0,0,0,0,0,0,0,0,52.5,0,0,0,0,0
140,0,0,2.5,20,0,0,0,25,0,0,0,0,0,0,0,0,0,0,0,0,0,0,0,0,0,0,0,0,0,0,0,0,0,0,0,0,0,0,0,0,52.5,0,0,0,0,0
163,0,0,2.5,14,0,0,0,31,0,0,0,0,0,0,0,0,0,0,0,0,0,0,0,0,0,0,0,0,0,0,0,0,0,0,0,0,0,0,0,0,52.5,0,0,0,0,0
37,52.63,0,21.05,26.32,0,0,0,0,0,0,0,0,0,0,0,0,0,0,0,0,0,0,0,0,0,0,0,0,0,0,0,0,0,0,0,0,0,0,0,0,0,0,0,0,0,0
31.5,51.28,0,28.21,20.51,0,0,0,0,0,0,0,0,0,0,0,0,0,0,0,0,0,0,0,0,0,0,0,0,0,0,0,0,0,0,0,0,0,0,0,0,0,0,0,0,0,0
35.5,50,0,30,20,0,0,0,0,0,0,0,0,0,0,0,0,0,0,0,0,0,0,0,0,0,0,0,0,0,0,0,0,0,0,0,0,0,0,0,0,0,0,0,0,0,0
75,59.98,13.4,10.65,0,2.61,0,2.68,5.37,3.75,0,0,0,0,0,0,0,0,0,1.56,0,0,0,0,0,0,0,0,0,0,0,0,0,0,0,0,0,0,0,0,0,0,0,0,0,0,0
70,62.8,7.6,4.7,0,0,21.6,0,0,0,0,0,0,0,0,0,0,0,0,0,0,0,0,0,0,0,0,0,0,0,0,3.3,0,0,0,0,0,0,0,0,0,0,0,0,0,0,0
68,71.4,0,1.8,0,0,23.1,0,0,0,0,0,0,0,0,0,0,0,0,0,0,0,0,0,0,0,0,0,0.6,0,0,0.9,0,0,0,0,0,0,0,0,0,0,0,0,2.2,0,0
67,69.6,2.1,3.7,0,0,19.2,0,0,0,0,0,0,0,0,0,0,0,0,0,0,0,0,0,0,0,0,0,2.4,0,0,3,0,0,0,0,0,0,0,0,0,0,0,0,0,0,0
74,68.3,0.4,2.9,0,0,24.2,0,0,0,0,0,0,0,0,0,0,0,0,0,0,0,0,0,0,0,0,0,1.3,0,0,2.9,0,0,0,0,0,0,0,0,0,0,0,0,0,0,0
71,65.2,0,4.2,0,0,25.5,0,0,0,0,0,0,0,0,0,0,0,0,0,0,0,0,0,0,0,0,0,3.3,0,0,1.2,0,0,0,0,0,0,0,0,0,0,0,0.6,0,0,0
69,70.9,0,1.1,0,0.4,20.4,0,0,0,0,0,0,0,0,0,0,0,0,0,0,0,0,0,0,0,0,0,1.8,0,0,3.6,0,0,0,0,0,0,0,0,0,0,0,0.9,0.9,0,0
40,59.96,15.53,10.6,0,0,0,0,0,0,0,0,0,0,0,0,0,0,0,0,13.91,0,0,0,0,0,0,0,0,0,0,0,0,0,0,0,0,0,0,0,0,0,0,0,0,0,0
44,68.13,7.35,5.02,0,3.04,0,0,0,0,0,0,0,0,0,0,0,0,0,0,16.46,0,0,0,0,0,0,0,0,0,0,0,0,0,0,0,0,0,0,0,0,0,0,0,0,0,0
48,57.07,12.31,6.73,0,7.34,0,0,0,0,0,0,0,0,0,0,0,0,0,0,16.55,0,0,0,0,0,0,0,0,0,0,0,0,0,0,0,0,0,0,0,0,0,0,0,0,0,0
45,64.28,8.32,11.37,0,0,0,0,0,0,0,0,0,0,0,0,0,0,0,0,16.03,0,0,0,0,0,0,0,0,0,0,0,0,0,0,0,0,0,0,0,0,0,0,0,0,0,0
34,65,4,9,10,2,0,0,1.5,0.5,0,0,0,0,0,0,0,0,0,8,0,0,0,0,0,0,0,0,0,0,0,0,0,0,0,0,0,0,0,0,0,0,0,0,0,0,0
35,64,4,9,8,0,0,0,3,0,0,0,0,0,0,0,0,0,0,12,0,0,0,0,0,0,0,0,0,0,0,0,0,0,0,0,0,0,0,0,0,0,0,0,0,0,0
32,65,5,10,7,0,0,0,3,0,0,0,0,0,0,0,0,0,0,10,0,0,0,0,0,0,0,0,0,0,0,0,0,0,0,0,0,0,0,0,0,0,0,0,0,0,0
32,60,4,15,7,0,0,0,2,0,0,0,0,0,0,0,0,0,0,12,0,0,0,0,0,0,0,0,0,0,0,0,0,0,0,0,0,0,0,0,0,0,0,0,0,0,0
36,58,3,15,7,3,2,0,1,1,0,0,0,0,0,0,0,0,0,10,0,0,0,0,0,0,0,0,0,0,0,0,0,0,0,0,0,0,0,0,0,0,0,0,0,0,0
33,62,6,12,4,1,0,0,2,0,0,0,0,0,0,0,0,0,0,13,0,0,0,0,0,0,0,0,0,0,0,0,0,0,0,0,0,0,0,0,0,0,0,0,0,0,0
33,65,7,8,7,1,0,0,3,0,0,0,0,0,0,0,0,0,0,9,0,0,0,0,0,0,0,0,0,0,0,0,0,0,0,0,0,0,0,0,0,0,0,0,0,0,0
36,66,4,8,11,0,0,0,3,0,0,0,0,0,0,0,0,0,0,8,0,0,0,0,0,0,0,0,0,0,0,0,0,0,0,0,0,0,0,0,0,0,0,0,0,0,0
119,1.33,25.23,3.91,0,0,0,0,0,0,0,0,0,0,0,0,0,0,0,5.88,0,0,48.64,0,0,0,0,0,0,0,0,0,0,0,0,0,0,0,0,0,15.01,0,0,0,0,0,0
119,2.74,23.68,3.72,0,0,0,0,0,0,0,0,0,0,0,0,0,0,0,5.47,0,0,56.13,0,0,0,0,0,0,0,0,0,0,0,0,0,0,0,0,0,8.26,0,0,0,0,0,0
125,2.65,22.84,3.12,0,0,0,0,0,0,0,0,0,0,0,0,0,0,0,5.86,0,0,45.6,0,0,0,0,0,0,0,0,0,0,0,0,0,0,0,0,0,19.93,0,0,0,0,0,0
122,2.7,23.26,4.77,0,0,0,0,0,0,0,0,0,0,0,0,0,0,0,3.98,0,0,50.07,0,0,0,0,0,0,0,0,0,0,0,0,0,0,0,0,0,15.22,0,0,0,0,0,0
120,2.57,22.19,3.03,0,0,0,0,0,0,0,0,0,0,0,0,0,0,9.71,3.8,0,0,47.08,0,0,0,0,0,0,0,0,0,0,0,0,0,0,0,0,0,11.62,0,0,0,0,0,0
111,2.77,23.89,3.59,0,0,0,0,0,0,0,0,0,0,0,0,0,0,0,1.64,0,0,52.17,0,0,0,0,0,0,0,0,0,0,0,0,0,0,0,0,5.52,10.42,0,0,0,0,0,0
35,31.84,20.36,10.42,14.06,0,0,0,0,0,0,0,0,0,0,0,0,0,0,13.06,10.26,0,0,0,0,0,0,0,0,0,0,0,0,0,0,0,0,0,0,0,0,0,0,0,0,0,0
97,57.18,8.64,4.63,0,0,3.92,0,5.54,2.74,0,0,0,0,0,0,0,0,0,6.33,0,0,9.81,0,0,0.75,0,0,0,0,0.06,0,0,0,0,0.4,0,0,0,0,0,0,0,0,0,0,0
85,50.11,10.65,5.45,0,0,1.81,0,4.48,2.46,0,0,0,0,0,0,0,0,0,9.11,0,0,14.53,0,0,0.87,0,0,0,0,0,0,0,0,0,0.53,0,0,0,0,0,0,0,0,0,0,0
65,55.4,5.63,4.8,0,0,0,0,3.16,1.04,0,0,0,0,0,0,0,0,0,9.62,0,0,19.74,0,0,0.61,0,0,0,0,0,0,0,0,0,0,0,0,0,0,0,0,0,0,0,0,0
36,64.75,23.29,7.63,0,0,0.21,3.26,0.52,0.34,0,0,0,0,0,0,0,0,0,0,0,0,0,0,0,0,0,0,0,0,0,0,0,0,0,0,0,0,0,0,0,0,0,0,0,0,0
45,77.92,9.18,1.74,0,3.05,0,0,3.57,2.42,0,0,0,0,0,0,0,0,0,1.09,0,0,0,0,0,0,0,0,0,0,0,0,0,0,0.16,0,0,0.87,0,0,0,0,0,0,0,0,0
40.7,79.93,9.09,1.24,0,2.65,0,0,2.25,2.32,0,0,0,0,0,0,0,0,0,1.24,0,0,0,0,0,0,0,0,0,0,0,0,0,0,0,0,0,1.28,0,0,0,0,0,0,0,0,0
44,77.82,9.12,2.18,0,3.4,0,0,3.12,1.82,0,0,0,0,0,0,0,0,0,1.25,0,0,0,0,0,0,0,0,0,0,0,0,0,0,0,0,0,1.29,0,0,0,0,0,0,0,0,0
43.7,77.63,10.11,1.8,0,3.05,0,0,2.25,2.62,0,0,0,0,0,0,0,0,0,1.25,0,0,0,0,0,0,0,0,0,0,0,0,0,0,0,0,0,1.29,0,0,0,0,0,0,0,0,0
91.5,10.44,22.54,3.08,0,0,0,0,0,0,0,0,0,0,0,0,0,0,0,7.71,0,0,56.23,0,0,0,0,0,0,0,0,0,0,0,0,0,0,0,0,0,0,0,0,0,0,0,0
93,10.09,21.87,5.94,0,0,0,0,0,0,0,0,0,0,0,0,0,0,0,7.45,0,0,54.65,0,0,0,0,0,0,0,0,0,0,0,0,0,0,0,0,0,0,0,0,0,0,0,0
94,14.93,21.4,2.98,0,0,0,0,0,0,0,0,0,0,0,0,0,0,0,7.29,0,0,53.4,0,0,0,0,0,0,0,0,0,0,0,0,0,0,0,0,0,0,0,0,0,0,0,0
93,10,21.69,3.02,0,0,0,0,0,0,0,0,0,0,0,0,0,0,0,11.17,0,0,54.12,0,0,0,0,0,0,0,0,0,0,0,0,0,0,0,0,0,0,0,0,0,0,0,0
89,10.92,23.44,3.14,0,0,0,0,0,0,0,0,0,0,0,0,0,0,0,3.93,0,0,58.57,0,0,0,0,0,0,0,0,0,0,0,0,0,0,0,0,0,0,0,0,0,0,0,0
87,10.07,21.73,2.97,0,0,0,0,0,0,0,0,0,0,0,0,0,0,0,7.44,0,0,57.79,0,0,0,0,0,0,0,0,0,0,0,0,0,0,0,0,0,0,0,0,0,0,0,0
69,73.8,0,1.64,0,0,24.56,0,0,0,0,0,0,0,0,0,0,0,0,0,0,0,0,0,0,0,0,0,0,0,0,0,0,0,0,0,0,0,0,0,0,0,0,0,0,0,0
70,70.84,0,4.17,0,0,24.99,0,0,0,0,0,0,0,0,0,0,0,0,0,0,0,0,0,0,0,0,0,0,0,0,0,0,0,0,0,0,0,0,0,0,0,0,0,0,0,0
83,66.83,0,2.19,0,0,30.26,0,0.72,0,0,0,0,0,0,0,0,0,0,0,0,0,0,0,0,0,0,0,0,0,0,0,0,0,0,0,0,0,0,0,0,0,0,0,0,0,0
80,66.63,0,4.36,0,0,29.01,0,0,0,0,0,0,0,0,0,0,0,0,0,0,0,0,0,0,0,0,0,0,0,0,0,0,0,0,0,0,0,0,0,0,0,0,0,0,0,0
86,61.45,0,7.24,0,0,31.31,0,0,0,0,0,0,0,0,0,0,0,0,0,0,0,0,0,0,0,0,0,0,0,0,0,0,0,0,0,0,0,0,0,0,0,0,0,0,0,0
88,60.73,0,8.05,0,0,29.75,0,1.47,0,0,0,0,0,0,0,0,0,0,0,0,0,0,0,0,0,0,0,0,0,0,0,0,0,0,0,0,0,0,0,0,0,0,0,0,0,0
96.5,14.7,19.24,8.11,55.15,0,2.23,0,0,0,0,0,0,0,0,0,0,0,0,0,0,0,0,0,0,0,0,0,0,0,0,0,0,0,0,0,0,0,0,0.57,0,0,0,0,0,0,0
104,13.14,21.87,2.77,57.37,0,3.31,0,0,0,0,0,0,0,0,0,0,0,0,0,0,0,0,0,0,0,0,0,0,0,0,0,0,0,0,0,0,0,0,0.75,0,0.79,0,0,0,0,0
96.5,12.75,19.56,7.51,57,0,2.22,0,0,0,0,0,0,0,0,0,0,0,0,0,0,0,0,0,0,0,0,0,0,0,0,0,0,0,0,0,0,0,0,0.56,0,0.4,0,0,0,0,0
60,18.79,37.62,14.15,0,15.66,2.35,0,0,0,0,0,0,0,0,0,0,0,0,0,5.52,0,0,0,0,0,0,0,0,0,0,0,0,0,0,0,0,0,0,0,0,5.91,0,0,0,0,0
62,25.38,30.18,15.26,0.39,15.26,2.28,0,0,0,0,0,0,0,0,0,0,0,0,0,5.33,0,0,0,0,0,0,0,0,0,0,0,0,0,0,0,0,0,0,0,0,5.92,0,0,0,0,0
62,30.53,28.23,14.14,0,14.16,2.11,0,0,0,0,0,0,0,0,0,0,0,0,0,4.91,0,0,0,0,0,0,0,0,0,0,0,0,0,0,0,0,0,0,0,0,5.92,0,0,0,0,0
63,30.36,22.26,14.67,0,19.19,2.89,0,0,0,0,0,0,0,0,0,0,0,0,0,6.7,0,0,0,0,0,0,0,0,0,0,0,0,0,0,0,0,0,0,0,0,3.93,0,0,0,0,0
58,40.46,16.88,9.93,0,19.24,2.89,0,0,0,0,0,0,0,0,0,0,0,0,0,6.7,0,0,0,0,0,0,0,0,0,0,0,0,0,0,0,0,0,0,0,0,3.9,0,0,0,0,0
63,18.83,37.65,14.12,0,5.49,2.33,0,0,0,0,0,0,0,0,0,0,0,0,0,15.66,0,0,0,0,0,0,0,0,0,0,0,0,0,0,0,0,0,0,0,0,5.92,0,0,0,0,0
74,15,34.49,10.03,0.43,23.34,3.51,0,0,0,0,0,0,0,0,0,0,0,0,0,8.2,0,0,0,0,0,0,0,0,0,0,5,0,0,0,0,0,0,0,0,0,0,0,0,0,0,0
73,14.96,29.53,17.48,0.58,29.14,0,0,0,0,0,0,0,0,0,0,0,0,0,0,5.81,0,0,0,0,0,0,0,0,0,0,2.5,0,0,0,0,0,0,0,0,0,0,0,0,0,0,0
77,14.22,28.08,19.01,0.42,22.18,3.31,0,0,0,0,0,0,0,0,0,0,0,0,0,7.76,0,0,0,0,0,0,0,5.02,0,0,0,0,0,0,0,0,0,0,0,0,0,0,0,0,0,0
69,14.57,28.75,19.48,0.58,22.73,3.42,0,0,0,0,0,0,0,0,0,0,0,0,0,8,0,0,0,0,0,0,0,0,0,0,0,0,0,0,0,0,2.47,0,0,0,0,0,0,0,0,0
73,14.2,28.02,19.05,0.43,22.2,3.35,0,0,0,0,0,0,0,0,0,0,0,0,0,7.73,0,0,0,0,0,0,0,2.51,0,0,2.51,0,0,0,0,0,0,0,0,0,0,0,0,0,0,0
62,9.49,38.02,18.96,0.2,19.08,2.58,0,0,0,0,0,0,0,0,0,0,0,0,0,6.65,0,0,0,0,0,0,0,0,0,0,0,0,0,0,0,0,5.02,0,0,0,0,0,0,0,0,0
89.5,1.09,28.12,2.42,0,0,0,0,0,0,0,0,0,0,0,0,0,0,0,7.68,0,0,60.58,0,0,0,0,0,0,0,0.11,0,0,0,0,0,0,0,0,0,0,0,0,0,0,0,0
86,0.55,28.19,2.43,0,0,0,0,0,0,0,0,0,0,0,0,0,0,0,7.9,0,0,60.82,0,0,0,0,0,0,0,0.11,0,0,0,0,0,0,0,0,0,0,0,0,0,0,0,0
91,0.81,27.61,2.4,0,0,0,0,0,0,0,0,0,0,0,0,0,0,0,7.61,0,0,59.42,0,0,0,0,0,0,0,0.11,0,0,0,2.04,0,0,0,0,0,0,0,0,0,0,0,0
90,1.04,32.63,2.59,0,0,0,0,0,0,0,0,0,0,0,0,0,0,0,8.98,0,0,54.65,0,0,0,0,0,0,0,0.11,0,0,0,0,0,0,0,0,0,0,0,0,0,0,0,0
95,1.06,30.53,3.73,0,0,0,0,0,0,0,0,0,0,0,0,0,0,0,7.21,0,0,56.07,0,0,0,0,0,0,0,0.11,0,0,0,0,0,0,1.29,0,0,0,0,0,0,0,0,0
95,1.13,23.74,2.51,0,0,0,0,0,0,0,0,0,0,0,0,0,0,0,8.16,0,0,64.34,0,0,0,0,0,0,0,0.12,0,0,0,0,0,0,0,0,0,0,0,0,0,0,0,0
140,74.71,0,1.51,0,0,0.46,15.82,0,1,0,0,0,0,0,0,0,0,0,0.73,0,0,0,0,0,0,0,0,0,0,0.06,0,0,0,4.14,0,0,0.24,0,0,0,1.33,0,0,0,0,0
139,74.94,0,1.33,0,0,0,14.18,2.09,1.31,0,0,0,0,0,0,0,0,0,0,0,0,0,0,0,0,0,0,0,0,0.06,0,0,0,5.01,0,0,0,0,0,0,1.08,0,0,0,0,0
142,72.34,0,1.13,3.44,0,0,16.04,0,1.47,0,0,0,0,0,0,0,0,0,0,0,0,0,0,0,0,0,0,0,0,0.06,0,0,0,3.97,0,0,0,0,0,0,1.55,0,0,0,0,0
150,75.65,0,1.53,0,0,0.47,14.01,0,1.02,0,0,0,0,0,0,0,0,0,0.73,0,0,0,0,0,0,0,0,0,0,0.06,0,0,0,4.94,0,0,0.24,0,0,0,1.35,0,0,0,0,0
59.5,46.54,12.23,4.77,0,0,0,0,0,0,0,0,0,0,0,0,0,0,0,0,0,0,34.86,0,1.6,0,0,0,0,0,0,0,0,0,0,0,0,0,0,0,0,0,0,0,0,0,0
56,46.03,15.55,2.36,0,0,0,0,0,0,0,0,0,0,0,0,0,0,0,0,0,0,34.48,0,1.58,0,0,0,0,0,0,0,0,0,0,0,0,0,0,0,0,0,0,0,0,0,0
49,48.72,18.44,11.96,18.15,0,0,0,0,2.73,0,0,0,0,0,0,0,0,0,0,0,0,0,0,0,0,0,0,0,0,0,0,0,0,0,0,0,0,0,0,0,0,0,0,0,0,0
37,49.16,14.14,9.66,24.43,0,0,0,0,2.61,0,0,0,0,0,0,0,0,0,0,0,0,0,0,0,0,0,0,0,0,0,0,0,0,0,0,0,0,0,0,0,0,0,0,0,0,0
78,51.4,0,0,0,9,15,0,0,0,0,0,0,0,0,0,0,0,0,0,9,0,0,0,0,0,0,0,0,0,0,0,0,0,11.6,0,0,4,0,0,0,0,0,0,0,0,0
57.1,68.9,7.2,0,0,7.6,0,0,0,1.7,0,0,0,0,0,0,0,0,0,0,2.8,0,5.5,0,0,0,0,0,0,0,0,0,0,0,1,0,0,5.3,0,0,0,0,0,0,0,0,0
100,70.1,0,1.4,0,2.5,5,0,7.8,5.1,0,0,0,0,0,0,0,0,0,0,6,0,0,0,0,0,0,0,0,0,0,0,0,0,0,0,0,0,0,0,0,0,0,0.2,0,0,1.9
92,48,0,3,0,2,0,0,0,9,0,0,0,0,0,0,0,0,0,0,0,0,35,0,0,0,0,0,0,0,0,0.5,0,0,0,0,0,0,0,0,2,0,0,0.5,0,0,0
88,55,1,0,0,0,2,0,0,2,0,0,0,0,0,0,0,0,0,0,0,0,40,0,0,0,0,0,0,0,0,0,0,0,0,0,0,0,0,0,0,0,0,0,0,0,0
81,40,0,0,0,7.5,15,0,0,0,0,0,0,0,0,0,0,0,0,0,7.5,0,0,0,0,0,0,0,0,0,0,0,0,0,23,0,0,5,0,0,0,0,0,2,0,0,0
129,0,0,0,0,0,7.7,7.7,0,0,0,0,0,0,0,0,0,0,0,15.4,0,0,0,0,0,0,0,0,0,0,0,0,0,0,0,0,0,0,0,0,46.1,23.1,0,0,0,0,0
136,0,0,0,0,0,15.4,7.7,0,0,0,0,0,0,0,0,0,0,0,7.7,0,0,0,0,0,0,0,0,0,0,0,0,0,0,0,0,0,0,0,0,46.1,23.1,0,0,0,0,0
126,0,0,0,0,0,15.4,0,0,0,0,0,0,0,0,0,0,0,0,15.4,0,0,0,0,0,0,0,0,0,0,0,0,0,0,0,0,0,0,0,0,46.1,23.1,0,0,0,0,0
137,0,0,0,0,0,16.9,7.7,0,0,0,0,0,0,0,0,0,0,0,6.2,0,0,0,0,0,0,0,0,0,0,0,0,0,0,0,0,0,0,0,0,46.1,23.1,0,0,0,0,0
138,0,0,0,0,0,0,15.4,0,0,0,0,0,0,0,0,0,0,0,7.7,0,0,7.7,0,0,0,0,0,0,0,0,0,0,0,0,0,0,0,0,0,46.1,23.1,0,0,0,0,0
137,0,0,0,0,0,9.2,7.7,0,0,0,0,0,0,0,0,0,0,0,6.2,0,0,7.7,0,0,0,0,0,0,0,0,0,0,0,0,0,0,0,0,0,46.1,23.1,0,0,0,0,0
89,50.08,0,1.45,0,0,0,0,0,0,0,0,0,0,0,0,0,0,0,0,0,0,39.97,0,0,0,0,0,0,0,0,0,0,0,0,0,0,0,0,0,8.5,0,0,0,0,0,0
95,55.87,0,0.22,0,0,0,0,0,0,0,0,0,0,0,0,4.5,0,0,5.52,0,0,28.37,0,0,0,0,0,0,0,0.19,0,0,0,0,0,3.22,0,0,0,2.11,0,0,0,0,0,0
42.5,44.81,16.23,12,24.29,0,0,0,0,2.67,0,0,0,0,0,0,0,0,0,0,0,0,0,0,0,0,0,0,0,0,0,0,0,0,0,0,0,0,0,0,0,0,0,0,0,0,0
38,51.64,8.1,7.03,23.79,0,0,9.44,0,0,0,0,0,0,0,0,0,0,0,0,0,0,0,0,0,0,0,0,0,0,0,0,0,0,0,0,0,0,0,0,0,0,0,0,0,0,0
37,52.08,14.7,7.08,23.89,0,0,0,0.97,1.28,0,0,0,0,0,0,0,0,0,0,0,0,0,0,0,0,0,0,0,0,0,0,0,0,0,0,0,0,0,0,0,0,0,0,0,0,0
36,52.1,14.62,7.1,23.91,0,0,1,0,1.27,0,0,0,0,0,0,0,0,0,0,0,0,0,0,0,0,0,0,0,0,0,0,0,0,0,0,0,0,0,0,0,0,0,0,0,0,0
43.7,64.96,7.01,11.02,7.01,0,0,0,6,0,0,0,0,0,0,0,0,0,0,4,0,0,0,0,0,0,0,0,0,0,0,0,0,0,0,0,0,0,0,0,0,0,0,0,0,0,0
50.6,64.85,6.99,11,6.63,0,0,0,7.53,0,0,0,0,0,0,0,0,0,0,3,0,0,0,0,0,0,0,0,0,0,0,0,0,0,0,0,0,0,0,0,0,0,0,0,0,0,0
34.3,65.01,7.01,10.97,9,0,0,0,3.01,0,0,0,0,0,0,0,0,0,0,5,0,0,0,0,0,0,0,0,0,0,0,0,0,0,0,0,0,0,0,0,0,0,0,0,0,0,0
35.7,65.03,6.01,11.99,9,0,0,0,3,0,0,0,0,0,0,0,0,0,0,4.97,0,0,0,0,0,0,0,0,0,0,0,0,0,0,0,0,0,0,0,0,0,0,0,0,0,0,0
39.3,65.1,5.02,11.73,10.03,0,0,0,4.11,0,0,0,0,0,0,0,0,0,0,4.01,0,0,0,0,0,0,0,0,0,0,0,0,0,0,0,0,0,0,0,0,0,0,0,0,0,0,0
39.9,64.99,7,11.99,10.01,0,0,0,4.01,0,0,0,0,0,0,0,0,0,0,2,0,0,0,0,0,0,0,0,0,0,0,0,0,0,0,0,0,0,0,0,0,0,0,0,0,0,0
35.5,64.99,7.01,9.99,8.51,0,0,0.5,3,0,0,0,0,0,0,0,0,0,0,5,0,0,0,0,0,0,0,0,0,0,0,0,0,0,0,0,0,1,0,0,0,0,0,0,0,0,0
70.9,0,57.03,15.21,0,0,0,0,11.41,0,0,0,0,0,0,0,0,0,0,11.41,0,0,0,0,0,0,0,0,0,0,0,4.94,0,0,0,0,0,0,0,0,0,0,0,0,0,0,0
55.3,0,59.29,15.81,0,0,3.95,0,3.95,0,0,0,0,0,0,0,0,0,0,11.86,0,0,0,0,0,0,0,0,0,0,0,5.14,0,0,0,0,0,0,0,0,0,0,0,0,0,0,0
57.9,0,59.29,15.81,0,0,7.9,0,0,0,0,0,0,0,0,0,0,0,0,11.86,0,0,0,0,0,0,0,0,0,0,0,5.14,0,0,0,0,0,0,0,0,0,0,0,0,0,0,0
61.9,0,59.29,15.81,0,0,0,0,7.9,0,0,0,0,0,0,0,0,0,0,11.86,0,0,0,0,0,0,0,0,0,0,0,5.14,0,0,0,0,0,0,0,0,0,0,0,0,0,0,0
78.9,0,55.56,9.26,0,0,0,0,11.11,0,0,0,0,0,0,0,0,0,0,14.81,0,0,0,0,0,0,0,0,0,0,0,9.26,0,0,0,0,0,0,0,0,0,0,0,0,0,0,0
33,82.11,11.18,1.44,0,0,0,3.08,0.89,1.3,0,0,0,0,0,0,0,0,0,0,0,0,0,0,0,0,0,0,0,0,0,0,0,0,0,0,0,0,0,0,0,0,0,0,0,0,0
119.5,63.2,0,0,0,0,0,28.24,0,3.52,0,0,0,0,0,0,0,0,0,3.56,0,0,0,0,0,0,0,0,0,0,0,0,0,0,0,0,0,0,0,0,0,1.48,0,0,0,0,0
109,65.86,0,0,0,0,0,30.61,0,1.23,0,0,0,0,0,0,0,0,0,1.23,0,0,0,0,0,0,0,0,0,0,0,0,0,0,0,0,0,0,0,0,0,1.07,0,0,0,0,0
50,65.89,0,4.85,0,4.81,0,21.63,0,0,0,0,0,0,0,0,0,0,0,0,0,0,0,0,0,0,0,0,0,0,0,0,0,0,0,0,0,1.12,0,0,0,1.7,0,0,0,0,0
109.2,65.27,0,0,0.92,0,0,30.32,0,1.22,0,0,0,0,0,0,0,0,0,1.2,0,0,0,0,0,0,0,0,0,0,0,0,0,0,0,0,0,0,0,0,0,1.07,0,0,0,0,0
66.7,2.76,33.3,1.62,0,0,0,0,0,0,0,0,0,0,0,0,0,0,0,0,0,0,62.32,0,0,0,0,0,0,0,0,0,0,0,0,0,0,0,0,0,0,0,0,0,0,0,0
66,69.7,7.03,6.6,0,0,0,9.82,4.93,0,0,0,0,0,0,0,0,0,0,1.88,0,0,0,0,0,0,0,0,0,0,0.04,0,0,0,0,0,0,0,0,0,0,0,0,0,0,0,0
70,64.72,8.94,5.57,0,0,0,13.82,4.73,0,0,0,0,0,0,0,0,0,0,1.84,0.29,0,0,0,0,0,0,0.09,0,0,0,0,0,0,0,0,0,0,0,0,0,0,0,0,0,0,0
65.5,75.25,7.46,4.2,0,0,0,6.54,4.93,0,0,0,0,0,0,0,0,0,0,1.58,0,0,0,0,0,0,0,0,0,0,0.04,0,0,0,0,0,0,0,0,0,0,0,0,0,0,0,0
73,68.81,7.69,4.6,0.9,1.07,0,10.07,4.86,0.13,0,0,0,0,0,0,0,0,0,1.26,0.58,0,0,0,0,0,0,0.03,0,0,0,0,0,0,0,0,0,0,0,0,0,0,0,0,0,0,0
69.8,75.01,8.07,4.25,0,0,0,6.54,4.83,0,0,0,0,0,0,0,0,0,0,1.28,0,0,0,0,0,0,0,0,0,0,0.02,0,0,0,0,0,0,0,0,0,0,0,0,0,0,0,0
59.7,68.65,9.08,4.3,0,1.04,0,14.69,1.42,0,0,0,0,0,0,0,0,0,0,0.79,0,0,0,0,0,0,0,0.03,0,0,0,0,0,0,0,0,0,0,0,0,0,0,0,0,0,0,0
52,75.65,13.57,2.16,0,0,0,0,8.13,0.2,0,0,0,0,0,0,0,0,0,0,0,0,0,0,0,0,0,0.25,0,0,0.04,0,0,0,0,0,0,0,0,0,0,0,0,0,0,0,0
99,70.7,0,3.68,1.05,1.52,2.45,0,7.43,5.41,0,0,0,0,0,0,0,0,0,0,1.16,0,6.53,0,0,0,0,0,0,0,0.07,0,0,0,0,0,0,0,0,0,0,0,0,0,0,0,0
48,77.11,12.03,2.84,0,0.56,0,0,6.3,1.14,0,0,0,0,0,0,0,0,0,0,0,0,0,0,0,0,0,0,0,0,0.02,0,0,0,0,0,0,0,0,0,0,0,0,0,0,0,0
49,76.57,12.42,2.85,0,0.56,0,0,6.11,1.47,0,0,0,0,0,0,0,0,0,0,0,0,0,0,0,0,0,0,0,0,0.02,0,0,0,0,0,0,0,0,0,0,0,0,0,0,0,0
49,77.12,11.71,2.64,0,0.56,0,0,7.28,0.67,0,0,0,0,0,0,0,0,0,0,0,0,0,0,0,0,0,0,0,0,0.02,0,0,0,0,0,0,0,0,0,0,0,0,0,0,0,0
47,78.46,10.14,4.02,0,0.79,0,0,6.1,0.47,0,0,0,0,0,0,0,0,0,0,0,0,0,0,0,0,0,0,0,0,0.02,0,0,0,0,0,0,0,0,0,0,0,0,0,0,0,0
38,76.98,15.8,0.9,0,1.09,0,0,4.04,1.17,0,0,0,0,0,0,0,0,0,0,0,0,0,0,0,0,0,0,0,0,0.02,0,0,0,0,0,0,0,0,0,0,0,0,0,0,0,0
65,2.77,28.68,0.82,0,0,0,0,0,0,0,0,0,0,0,0,0,0,0,5.11,0,0,62.62,0,0,0,0,0,0,0,0,0,0,0,0,0,0,0,0,0,0,0,0,0,0,0,0
88,55.35,0,0,0,0,0,0,1.86,1.23,0,0,0,0,0,0,0,0,0,0,0,0,41.43,0,0,0,0,0,0,0,0.13,0,0,0,0,0,0,0,0,0,0,0,0,0,0,0,0
90,54.71,0,0,0,0,0,0,1.88,1.24,0,0,0,0,0,0,0,0,0,0,0,0,42.04,0,0,0,0,0,0,0,0.13,0,0,0,0,0,0,0,0,0,0,0,0,0,0,0,0
91,54.06,0,0,0,0,0,0,1.89,1.25,0,0,0,0,0,0,0,0,0,0,0,0,42.67,0,0,0,0,0,0,0,0.13,0,0,0,0,0,0,0,0,0,0,0,0,0,0,0,0
93,52.72,0,0,0,0,0,0,1.92,1.27,0,0,0,0,0,0,0,0,0,0,0,0,43.95,0,0,0,0,0,0,0,0.14,0,0,0,0,0,0,0,0,0,0,0,0,0,0,0,0
67,67.04,10.18,4.16,0,3.24,0,8.11,6.35,0,0,0,0,0,0,0,0,0,0,0.89,0,0,0,0,0,0,0,0.03,0,0,0,0,0,0,0,0,0,0,0,0,0,0,0,0,0,0,0
68,66.7,6.77,6.07,1.32,0,0,11.64,5.23,0,0,0,0,0,0,0,0,0,0,2.25,0,0,0,0,0,0,0,0,0,0,0.02,0,0,0,0,0,0,0,0,0,0,0,0,0,0,0,0
67,70.88,6.77,4.04,0,0,0,12.81,4.66,0,0,0,0,0,0,0,0,0,0,0.8,0,0,0,0,0,0,0,0,0,0,0.04,0,0,0,0,0,0,0,0,0,0,0,0,0,0,0,0
67,69.13,9.11,5.09,0,0,0,8.57,6.5,0,0,0,0,0,0,0,0,0,0,1.57,0,0,0,0,0,0,0,0.03,0,0,0,0,0,0,0,0,0,0,0,0,0,0,0,0,0,0,0
67,72.22,13.47,0,0,0,0,0,10.09,1.06,0,0,0,0,0,0,0,0,0,3.07,0,0,0,0,0,0,0,0,0,0,0.09,0,0,0,0,0,0,0,0,0,0,0,0,0,0,0,0
70,64.23,10,5.89,3.61,0,0,1.06,14.8,0.13,0,0,0,0,0,0,0,0,0,0,0,0,0,0,0,0,0,0.19,0,0,0.09,0,0,0,0,0,0,0,0,0,0,0,0,0,0,0,0
57,75.49,13.54,2.16,0,0,0,0.21,8.11,0.2,0,0,0,0,0,0,0,0,0,0,0,0,0,0,0,0,0,0.25,0,0,0.04,0,0,0,0,0,0,0,0,0,0,0,0,0,0,0,0
53.5,50.97,3.47,10.03,25.38,3.21,1.62,0,1,0.66,0,0,0,0,0,0,0,0,0,3.66,0,0,0,0,0,0,0,0,0,0,0,0,0,0,0,0,0,0,0,0,0,0,0,0,0,0,0
52.8,50.44,9.34,9.91,17.23,4.5,0,0,2.04,1.34,0,0,0,0,0,0,0,0,0,5.2,0,0,0,0,0,0,0,0,0,0,0,0,0,0,0,0,0,0,0,0,0,0,0,0,0,0,0
50.7,48.9,9.06,9.57,19.77,4.32,1.66,0,1.03,0.68,0,0,0,0,0,0,0,0,0,5.01,0,0,0,0,0,0,0,0,0,0,0,0,0,0,0,0,0,0,0,0,0,0,0,0,0,0,0
26,57.28,1.8,14.42,22.51,0,0,0,0,0,0,0,0,0,0,0,0.13,0.29,0,2.31,0,0,0,0,0.06,0,0,0,0,0,0,0,0,0,0,0.25,0,0.51,0,0,0,0.44,0,0,0,0,0
35,58.85,0.88,13.16,18.15,0,0,0,0,0,0,0,0,0,0,0,3.25,2.45,0,0,0,0,0,0,0,1.15,0,0,1.62,0,0,0,0,0,0,0,0,0.49,0,0,0,0,0,0,0,0,0
26,43.63,5.65,22.5,17.89,7.01,0,0,0,0,0,0,0,0,0,0,0,0,0,0,0,0,0,0,0,0,0,0,0,0,0,0,0,0,0,2.26,0,1.06,0,0,0,0,0,0,0,0,0
45,45.6,2.81,23.04,17.8,8.14,0,0,0,0,0,0,0,0,0,0,0.44,0.44,0.41,0,0,0,0,0,0.21,0.2,0,0,0,0,0,0,0,0,0,0.38,0,0.53,0,0,0,0,0,0,0,0,0
52,45.41,7.29,17.43,18.89,9.05,0,0,0,0,0,0,0,0,0,0,0.42,0.42,0,0,0,0,0,0,0,0.2,0,0,0,0,0,0,0,0,0,0.37,0,0.52,0,0,0,0,0,0,0,0,0
34,55.17,6.04,13.55,22.9,0,0,0,0,0,0,0,0,0,0,0,0,0,0,1.93,0,0,0,0,0,0,0,0.41,0,0,0,0,0,0,0,0,0,0,0,0,0,0,0,0,0,0,0
34,62.91,0,13.71,19.23,0,0,0,0,0,0,0,0,0,0,0,0,0,0,3.12,0.61,0,0,0,0,0,0,0.42,0,0,0,0,0,0,0,0,0,0,0,0,0,0,0,0,0,0,0
93,69.02,0,0.7,0,0,6.46,1.44,5.21,5.26,0,0,0,0,0,0,0,0,0,6.44,5.4,0,0,0,0,0,0,0,0,0,0.07,0,0,0,0,0,0,0,0,0,0,0,0,0,0,0,0
83.7,66.15,0,8.07,3.4,6.11,2.68,0,4.98,6.18,0,0,0,0,0,0,0,0,0,0,1.32,0,0,0,0,0,0,0,0,0,0,0,0,0,0,0,0,1.11,0,0,0,0,0,0,0,0,0
84,63.81,0,7.94,4.92,9.43,1.72,0,4.54,5.79,0,0,0,0,0,0,0,0,0,0,0.64,0,0,0,0,0,0,0,0,0,0,0,0,0,0,0,0,1.21,0,0,0,0,0,0,0,0,0
81.3,64.29,0,8,4.96,7.1,1.74,0,4.57,5.83,0,0,0,0,0,0,0,0,0,1.65,0.64,0,0,0,0,0,0,0,0,0,0,0,0,0,0,0,0,1.22,0,0,0,0,0,0,0,0,0
77.3,66.03,0,9.06,3.4,6.1,1.78,0,6.36,4.42,0,0,0,0,0,0,0,0,0,0,1.32,0,0,0,0,0,0,0,0,0,0,0,0,0,0,0,0,1.53,0,0,0,0,0,0,0,0,0
