Repository: you0514w/youyou

File: Refract Index 587.6nm d.csv (part 25 of 31)
Refract Index 587.6nm d,SiO2,B2O3,Al2O3,MgO,CaO,BaO,Li2O,Na2O,K2O,Cs2O,ZnO,SrO,PbO,SnO,Ga2O3,As2O3,Y2O3,Sb2O3,La2O3,Nd2O3,Gd2O3,Bi2O3,TiO2,GeO2,ZrO2,SnO2,TeO2,P2O5,Nb2O5,Ta2O5,WO3,Yb2O3
2.05,11.6,15.31,0,0,0,0,0,0,0,0,1.5,0,0,0,0,0,0,0,22.89,0,4.88,0,26.98,0,9.1,0,0,0,5.49,2.25,0,0
2.05,7.57,18.28,0,0,0,0,0,0,0,0,0,0,0,0,0,0,0,0,22.74,0,4.92,0,31.77,0,9.18,0,0,0,5.54,0,0,0
2.11,13.55,8.26,0,0,0,0,0,0,0,0,2.27,0,0,0,0,0,0.33,0,16.68,0,2.76,0,44.68,0,7.54,0,0,0,3.93,0,0,0
2.09,12.03,11.91,0,0,0,0,0,0,0,0,2.22,0,0,0,0,0,0.32,0,18.58,0,2.7,0,40.71,0,7.05,0,0,0,4.48,0,0,0
2.06,13.02,12.88,0,0,0,0,0,0,0,0,2.4,0,0,0,0,0,0.35,0,20.12,0,2.92,0,31.71,0,7.63,0,0,0,4.85,0,4.12,0
2.04,13.2,13.06,0,0,0,0,0,0,2.79,0,2.44,0,0,0,0,0,0.35,0,20.4,0,2.96,0,32.13,0,7.74,0,0,0,4.93,0,0,0
2.05,12.82,13.96,0,0,0,0,0,0,0,0,2.61,0,0,0,0,0,0.8,0,18.81,0,3.16,0,34.32,0,8.27,0,0,0,5.25,0,0,0
2.05,13.2,13.06,0,0,0,0,0,0,0,0,2.44,0,0,0,0,0,0.35,0,23.18,0,2.96,0,32.14,0,7.74,0,0,0,4.93,0,0,0
2.09,13.97,10.2,0,0,0,0,0,0,0,0,2.14,0,0,0,0,0,0.31,0,17.83,0,2.58,0,39.46,0,6.77,0,0,0,4.31,0,2.43,0
1.85,30.02,28,6.49,0,0,0,0,0,0,0,5,0,0,0,0,0,0,0,0,0,0,24.5,0,0,5.99,0,0,0,0,0,0,0
1.78,5.49,38.89,0,0,0,0,1,0,0,0,32.17,0,0,0,0,0,5.56,0,12.14,0,0,0,0,0,3.89,0,0,0,0,0.86,0,0
1.79,2.54,47.49,0,0,0,0,0,0,0,0,23.58,0,0,0,0,0,5.59,0,14.06,0,0.62,0,0,0,5.73,0,0,0,0.39,0,0,0
1.77,5.5,47,0,0,0,0,1.14,0,0,0,23.1,0,0,0,0,0,4.68,0,13.26,0,0,0,0,0,4.56,0,0,0,0,0.76,0,0
1.76,7.93,48.82,0,0,0,0,3.41,0,0,0,15.45,0,0,0,0,0,4.75,0,15.11,0,0.79,0,0,0,3.74,0,0,0,0,0,0,0
1.77,4.85,46.34,0,0,0,0,0,0,0,0,25.89,0,0,0,0,0,5.58,0,12.14,0,0,0,0,0,5.2,0,0,0,0,0,0,0
1.75,5.9,53.2,0,0,0,0,0.91,0,0,0,16.48,0,0,0,0,0,6.39,0,14.37,0,0,0,0,0,2.75,0,0,0,0,0,0,0
1.75,7.03,51.65,0,0,0,0,0.83,0,0,0,16.83,0,0,0,0,0,6.19,0,14.04,0,0,0,0,0,3.43,0,0,0,0,0,0,0
1.79,6.05,40.34,0,0,0,0,0,0,0,0,27.2,0,0,0,0,0,5.8,0,12.86,0,0,0,0,0,4.5,0,0,0,0,0,3.25,0
1.8,6.23,40.55,0,0,0,0,0.61,0,0,0,24.17,0,0,0,0,0,5.56,0,13.96,0,0,0,0,0,4.64,0,0,0,0.5,0,3.78,0
1.73,7.09,53.59,0,0,0,0,0,0,0,0,21.47,0,0,0,0,0,3.77,0,13.73,0,0,0,0,0,0.35,0,0,0,0,0,0,0
1.71,9.55,53.92,0,0,10.42,0,1.29,0,0,0,8.85,0,0,0,0,0,4.39,0,11.58,0,0,0,0,0,0,0,0,0,0,0,0,0
1.75,3.48,53.08,0,0,0,0,0,0,0,0,23.37,0,0,0,0,0,5.93,0,14.14,0,0,0,0,0,0,0,0,0,0,0,0,0
1.72,6.24,50.14,0,0,15.88,3.83,2.04,0,0,0,7.08,0,0,0,0,0,3.16,0,11.63,0,0,0,0,0,0,0,0,0,0,0,0,0
1.71,5.07,56.53,0,0,21.57,0,0,0,0,0,0.48,0,0,0,0,0,4.93,0,10.94,0,0,0,0,0,0.48,0,0,0,0,0,0,0
1.73,7.07,60.25,0,0,0,0,5.88,0,0,0,3.32,0,0,0,0,0,7.54,0,15.46,0,0,0,0,0,0.48,0,0,0,0,0,0,0
1.73,7.15,59.29,0,0,0,0,4.83,0,0,0,6.18,0,0,0,0,0,7.25,0,15.3,0,0,0,0,0,0,0,0,0,0,0,0,0
1.73,12.78,53.48,0,0,0,0,5.63,0,0,0,5.85,0,0,0,0,0,7.16,0,15.1,0,0,0,0,0,0,0,0,0,0,0,0,0
1.73,0,64.57,0,0,0,0,4.99,0,0,0,5.51,0,0,0,0,0,7.59,0,16.82,0,0,0,0,0,0.52,0,0,0,0,0,0,0
1.73,8.23,58.12,0,0,0,0,4.31,0,0,0,7.03,0,0,0,0,0,6.93,0,14.9,0,0,0,0,0,0.48,0,0,0,0,0,0,0
1.95,14.07,19.23,1.37,0,0,0,0,0,0,0,14.71,0,0,0,0,0,0,0,21.18,0,0,0,17.28,0,6.86,0,0,0,4.08,0,1.22,0
1.94,11,25.27,0.41,0,0,0,0,0,0,0,10.72,0,0,0,0,0,0.93,0,20.72,0,0.58,0,18.14,0,7.42,0,0,0,2.38,0,2.43,0
1.95,9.73,25.21,0.72,0,0,0,0,0,0,0,8.44,0,0,0,0,0,2.59,0,21.54,0,0.6,0,18.3,0,7.71,0,0,0,2.64,0,2.52,0
1.95,9.54,25.72,2.11,0,0,0,0,0,0,0,8.8,0,0,0,0,0,1.27,0,20.88,0,0.59,0,19.73,0,5.81,0,0,0,4.31,0,1.24,0
1.94,12.6,25.02,4.46,0,0,0,0,0,0,0,0,0,0,0,0,0,4.02,0,22.08,0,0.84,0,18.96,0,6.15,0,0,0,4.56,0,1.31,0
1.97,10.91,20.91,4.28,0,0,0,0,0,0,0,0,0,0,0,0,0,5.8,0,21.45,0,0,0,29.15,0,5.31,0,0,0,2.19,0,0,0
1.92,12.09,29.22,4.28,0,0,2.84,0,0,0,0,0,0,0,0,0,0,0,0,21.86,0,0,0,17.28,0,5.9,0,0,0,4.65,0,1.88,0
1.97,17.61,17.23,2.08,0,0,0,0,0,0,0,0,0,0,0,0,0,5.62,0,20.79,0,0,0,28.25,0,6.3,0,0,0,2.12,0,0,0
1.97,15.41,17.39,3.49,0,0,0,0,0,0,0,0,0,0,0,0,0,5.68,0,20.99,0,0,0,28.54,0,6.36,0,0,0,2.14,0,0,0
1.98,12.03,17.65,5.67,0,0,0,0,0,0,0,0,0,0,0,0,0,5.76,0,21.3,0,0,0,28.96,0,6.45,0,0,0,2.18,0,0,0
1.95,17.21,18.82,0,0,0,0,0,0,0,0,14.4,0,0,0,0,0,0,0,20.74,0,0,0,16.92,0,6.72,0,0,0,4,0,1.19,0
1.95,10.39,25.3,0,0,0,0,0,0,0,0,13.63,0,0,0,0,0,0.92,0,20.01,0,0,0,17.02,0,7.32,0,0,0,3.91,0,1.5,0
1.95,11.71,25.37,0,0,0,0,0,0,0,0,9.7,0,0,0,0,0,0,0,21.81,0,0.59,0,17.61,0,7.57,0,0,0,3.78,0,1.86,0
1.95,15.14,21.51,0,0,0,0,0,0,0,0,12.04,0,0,0,0,0,0,0,21.26,0,0,0,17.17,0,7.38,0,0,0,3.69,0,1.81,0
1.95,14.85,21.1,0,0,0,0,0,0,0,0,14.34,0,0,0,0,0,0,0,20.23,0,0,0,16.84,0,7.24,0,0,0,3.62,0,1.78,0
1.96,17.84,19.51,0,0,0,0,0,0,0,0,9.66,0,0,0,0,0,0,0,21.51,0,0,0,17.54,0,6.96,0,0,0,5.75,0,1.23,0
1.96,18.26,19.96,0,0,0,0,0,0,0,0,6.29,0,0,0,0,0,0,0,22.01,0,0,0,17.95,0,7.12,0,0,0,5.89,0,2.52,0
1.96,18.51,20.23,0,0,0,1.93,0,0,0,0,6.38,0,0,0,0,0,0,0,21.41,0,0,0,18.2,0,4.81,0,0,0,5.97,0,2.56,0
1.96,16.2,22.58,0,0,0,0,0,0,0,0,5.52,0,0,0,0,0,0,0,21.37,0,0,0,14.99,0,7.9,0,0,0,5.63,0,5.81,0
1.96,12.53,25.52,0,0,0,0,0,0,0,0,5.55,0,0,0,0,0,3.33,0,19.27,0,0,0,15.08,0,6.72,0,0,0,6.8,0,5.2,0
1.97,16.46,17.53,0,0,0,0,0,0,0,0,11.05,0,0,0,0,0,0,0,19.51,0,0,0,27.01,0,6.78,0,0,0,0,0,1.66,0
1.95,10.54,25.28,0,0,0,0,0,0,0,0,10.73,0,0,0,0,0,0,0,21.61,0,0.58,0,19.39,0,7.43,0,0,0,2.01,0,2.43,0
1.97,10.33,23.71,0,0,0,0,0,0,0,0,8.92,0,0,0,0,0,0,0,20.06,0,0.55,0,27.76,0,6.96,0,0,0,0,0,1.71,0
2.02,10.1,17.62,0,0,0,0,0,0,0,0,11.11,0,0,0,0,0,0,0,19.62,0,0,0,33.63,0,6.81,0,0,0,0,0,1.11,0
2.01,10.31,17.99,0,0,0,0,0,0,0,0,11.34,0,0,0,0,0,0,0,20.03,0,0,0,32.68,0,4.81,0,0,0,0,0,2.84,0
1.98,10.86,22.49,0,0,0,0,0,0,0,0,10.42,0,0,0,0,0,0,0,20.03,0,0,0,27.78,0,6.88,0,0,0,0.98,0,0.56,0
1.97,11.32,23.45,0,0,0,0,0,0,0,0,8.36,0,0,0,0,0,0,0,21.51,0,0,0,25.54,0,7.18,0,0,0,2.05,0,0.59,0
1.97,10.1,25.19,0,0,0,0,0,0,0,0,6.63,0,0,0,0,0,2.99,0,19.87,0,0,0,27.03,0,6.02,0,0,0,1.01,0,1.16,0
1.96,16.55,18.1,0,0,0,1.73,0,0,0,0,10.59,0,0,0,0,0,0,0,18.72,0,0,0,23.24,0,6.46,0,0,0,1.75,0,2.86,0
1.95,11.02,24.17,0,0,0,0,0,0,0,0,13.9,0,0,0,0,0,0,0,20.32,0,0.57,0,18.13,0,7.28,0,0,0,2.23,0,2.38,0
1.98,11.37,23.56,0,0,0,0,0,0,0,0,7.56,0,0,0,0,0,0,0,20.97,0,0,0,25.66,0,7.21,0,0,0,3.08,0,0.59,0
1.99,11.23,23.27,0,0,0,0,0,0,0,0,7.46,0,0,0,0,0,0,0,20.71,0,0,0,28.74,0,4.93,0,0,0,2.79,0,0.87,0
1.97,11.83,24.5,0,0,0,0,0,0,0,0,5.24,0,0,0,0,0,0.94,0,21.81,0,0,0,23.13,0,7.5,0,0,0,3.21,0,1.84,0
1.97,11.37,26.18,0,0,0,0,0,0,0,0,2.8,0,0,0,0,0,0,0,24.01,0,0.63,0,20.92,0,6.16,0,0,0,4,0,3.93,0
1.99,11.42,23.66,0,0,0,0,0,0,0,0,3.37,0,0,0,0,0,0,0,21.07,0,0,0,29.22,0,7.24,0,0,0,2.84,0,1.18,0
1.96,16.7,18.25,0,0,0,0,0,0,0,0,13.97,0,0,0,0,0,0,0,18.89,0,0,0,20.93,0,5.43,0,0,0,3.52,0,2.31,0
1.97,16.82,18.39,0,0,0,0,0,0,0,0,14.07,0,0,0,0,0,0,0,19.03,0,0,0,21.09,0,4.37,0,0,0,5.07,0,1.16,0
1.97,16.66,18.21,0,0,0,1.74,0,0,0,0,10.66,0,0,0,0,0,0,0,18.85,0,0,0,23.4,0,5.42,0,0,0,2.76,0,2.3,0
1.95,11.86,25.59,0,0,0,0,0,0,0,0,8.76,0,0,0,0,0,0,0,21.88,0,0.59,0,18.74,0,7.52,0,0,0,3.22,0,1.84,0
1.96,17.37,18.99,0,0,0,4.54,0,0,0,0,5.98,0,0,0,0,0,0,0,19.64,0,0,0,21.77,0,5.65,0,0,0,3.66,0,2.4,0
1.94,17.33,18.95,0,0,0,0,0,0,0,0,14.5,0,0,0,0,0,0,0,20.88,0,0,0,15.64,0,6.76,0,0,0,2.35,0,3.59,0
1.94,11.29,26,0,0,0,0,0,0,0,0,8.34,0,0,0,0,0,0,0,23.84,0,0.62,0,15.1,0,7.34,0,0,0,2.27,0,5.2,0
1.95,10.95,25.2,0,0,0,0,0,0,0,0,8.98,0,0,0,0,0,2.59,0,21.54,0,0.6,0,17.39,0,7.12,0,0,0,2.48,0,3.15,0
1.95,10.95,25.2,0,0,0,0,0,0,0,0,8.98,0,0,0,0,0,1.3,0,21.55,0,0.61,0,17.39,0,7.12,0,0,0,2.48,0,4.42,0
1.95,11.94,24.72,0,0,0,0,0,0,0,0,10.58,0,0,0,0,0,0,0,22.02,0,0.59,0,17.06,0,7.57,0,0,0,2.43,0,3.09,0
1.9,17.36,24.99,0,0,0,0,0,0,0,0,11.97,0,0,0,0,0,0,0,20.92,0,0,0,11.32,0,6.77,0,0,0,1.57,0,5.1,0
1.91,16.8,24.82,0,0,0,0,0,0,0,0,8.84,0,0,0,0,0,2.55,0,21.23,0,0.6,0,12.63,0,7.6,0,0,0,2.44,0,2.49,0
1.9,17.25,24.82,0,0,0,2.7,0,0,0,0,6.79,0,0,0,0,0,0,0,20.78,0,0,0,15.57,0,6.73,0,0,0,0,0,5.36,0
1.98,0,0,0,0,0,1.64,0,10.76,6.29,0,0,0,0,0,0,0,0,0,0,0,0,0,28.43,0,0,0,0,24.35,28.53,0,0,0
1.98,0,3.46,0,0,0,1.48,0,9.82,5.71,0,0,0,0,0,0,0,0,0,0,0,0,0,31.53,0,0,0,0,22.13,25.87,0,0,0
1.92,0.61,2.65,0,0,0,3.11,0,15.02,5.73,0,0,0,0,0,0,0,0,0,0,0,0,0,18.52,0,0.6,0,0,25.98,27.27,0,0.51,0
1.96,0,0,0,0,0,1.67,0,11.94,5.44,0,0,0,0,0,0,0,0,0,0,0,0,0,29.77,0,0,0,0,25.47,22.76,0,2.95,0
1.8,2.1,10.1,0,0,0,0,0,26.66,7.36,0,0,0,0,0,0,0,0,0,0,0,0,0,11.95,0,0,0,0,20.23,21.6,0,0,0
1.8,2.12,9.19,0,0,0,0,0,26.64,6.44,0,0,0,0,0,0,0,0,0,0,0,0,0,11.95,0,0,0,0,22.06,21.6,0,0,0
1.8,2.07,5.51,0,0,0,0,0,36.79,0.92,0,0,0,0,0,0,0,0,0,0,0,0,0,11.95,0,0,0,0,21.15,21.61,0,0,0
1.79,7.02,8.78,0,0,0,0,0,27.19,6.14,0,0,0,0,0,0,0,0,0,0,0,0,0,10.52,0,0,0,0,19.3,21.05,0,0,0
1.81,2.1,11.05,0,0,0,0,0,26.7,6.45,0,0,0,0,0,0,0,0,0,0,0,0,0,11.61,0,0,0,0,20.45,21.64,0,0,0
1.85,29.7,27.71,6.43,0,0,0,0,0,0,0,4.95,0,0,0,0,0,0,0.03,0,0,0,25.24,0,0,5.94,0,0,0,0,0,0,0
1.5,58.49,20.2,9.4,10.15,1.71,0,0,0,0,0,0,0,0,0,0,0,0,0,0,0,0,0,0,0,0.05,0,0,0,0,0,0,0
1.54,51.65,20.86,9.72,10.49,1.77,0,0,0,0,0,0,0,0,0,0,0,0,0,0,0,0,0,3.31,0,2.2,0,0,0,0,0,0,0
1.57,45.82,22.3,6.92,11.21,1.89,5.98,0,0,0,0,0,0,0,0,0,0,0,0,0,0,0,0,3.53,0,2.35,0,0,0,0,0,0,0
1.56,44.47,21.65,15.46,10.88,1.83,0,0,0,0,0,0,0,0,0,0,0,0,0,0,0,0,0,3.43,0,2.28,0,0,0,0,0,0,0
1.55,52.93,13.61,15.27,10.74,1.81,0,0,0,0,0,0,0,0,0,0,0,0,0,0,0,0,0,3.39,0,2.25,0,0,0,0,0,0,0
1.54,59.73,13.12,9.6,10.36,1.75,0,0,0,0,0,0,0,0,0,0,0,0,0,0,0,0,0,3.27,0,2.17,0,0,0,0,0,0,0
1.55,52.29,17.28,12.46,10.61,1.79,0,0,0,0,0,0,0,0,0,0,0,0,0,0,0,0,0,3.35,0,2.22,0,0,0,0,0,0,0
1.54,55.72,16.97,9.66,10.42,1.76,0,0,0,0,0,0,0,0,0,0,0,0,0,0,0,0,0,3.29,0,2.18,0,0,0,0,0,0,0
1.55,48.13,21.25,12.53,10.68,1.8,0,0,0,0,0,0,0,0,0,0,0,0,0,0,0,0,0,3.37,0,2.24,0,0,0,0,0,0,0
2.01,16.89,12.17,0,0,0,0,0,0,0,0,15.2,0,0,0,0,0,0,0.01,16.2,0,2.95,0,24.02,0,5.07,0,0,0,4.5,0,2.99,0
2.06,20.53,12.21,0,0,0,0,0,0,0,0,15.16,0,0,0,0,0,0,0.02,16.14,0,2.95,0,20.89,0,5.12,0,0,0,3.97,0,3.01,0
2.01,17.01,12.1,0,0,0,0,1.85,0,0,0,13.07,0,0,0,0,0,0,0.02,16.29,0,2.97,0,24.08,0,5.16,0,0,0,4.47,0,2.98,0
2.01,18.48,12.14,0,0,0,0,0,0,0,0,15.19,0,0,0,0,0,0,0.01,12.69,0,2.96,0,27,0,7.07,0,0,0,4.46,0,0,0
2.01,16.67,11.99,0,0,0,0,0,0,0,0,14.87,0,0,0,0,0,0,0.02,14.02,0,2.92,0,23.72,0,7,0,0,0,4.4,1.39,3,0
2,20.46,12.19,0,0,0,0,0,0,0,0,4.32,1.98,0,0,0,0,0,0.01,21.51,0,2.95,0,26.56,0,6.06,0,0,0,3.96,0,0,0
2.01,16.5,12.15,0,0,0,0,0,0,0,0,9.13,0,0,0,0,0,0,0.03,20.68,0,2.94,0,27.02,0,7.1,0,0,0,4.45,0,0,0
2.02,17.49,12.16,0,0,0,0,0,0,0,0,12.07,0,0,0,0,0,0,0.01,16.77,0,2.94,0,27,0,7.09,0,0,0,4.47,0,0,0
2.03,12.01,20,0,0,0,0,0,0,0,0,20.34,0,0,0,0,0,0,0.02,16.36,0,2.97,0,20.22,0,5.11,0,0,0,0.25,0,2.72,0
2.13,0,41.08,0,0,2.83,0,6.84,0.37,0,0,5.02,1.97,0,0,0,0,0,0.08,0,0,0,40.1,1.71,0,0,0,0,0,0,0,0,0
2.08,4.12,42.68,0,0,0,0,6.78,0,0,0,2.21,1.3,0,0,0,0,0,0.08,0,0,0,38.88,0,0,0,0,3.95,0,0,0,0,0
2.13,1.9,34.22,0,0,4.9,0,6.89,0,0,0,5.06,5.08,0,0,0,0,0,0.04,0,0,0,40.05,0,0,0,0,1.86,0,0,0,0,0
2.11,7.63,41.48,0,0,2.04,0,4.6,0,0,0,2.82,0,0,0,0,0,0,0.08,0,0,0,40.54,0,0,0,0,0.29,0,0.52,0,0,0
2.11,7.69,41.87,0,0,0,0,4.64,0,0,0,2.84,0,0,0,0,0,0,0.04,0,0,0,40.74,0,0,0.94,0,0.72,0,0.52,0,0,0
2.15,2.91,33.35,0,0,0,0,6.68,0,0,0,7.98,0,0,0,0,0,0,0,0,0,0,45.01,0,0,0,0,4.07,0,0,0,0,0
2.11,7.56,41.13,0,2.82,0,0,4.56,0,0,0,2.79,0,0,0,0,0,0,0.08,0,0,0,40.04,0,0,0,0,0.71,0,0,0.31,0,0
2.09,7.77,42.31,0,0,1.67,0,1.56,0,0.5,0,2.87,0.9,0,0,0,0,0,0.04,0,0,0,41.12,0,0,0,0,0.73,0,0.53,0,0,0
2.12,0,47.29,0,0,2.1,0,3.93,0,0,0,0,1.13,0,0,0,0,0,0.04,1.01,0,0,40.52,0,0,0,0,3.98,0,0,0,0,0
2.12,0,49.17,0,0,0,1.54,3.95,0,0,0,0,0,0,0,0,0,0,0,0,0,0.72,40.63,0,0,0,0,3.99,0,0,0,0,0
1.83,12.26,47.21,0,0,0,0,0,0,0,0,0,0,0,0,0,0,1.56,0,19.81,0,6.19,0,0,0,8.23,0,0,0,4.74,0,0,0
1.96,15.1,20.04,0,0,0,5.71,0,0,0,0,4.96,0,0,0,0,0,0.78,0,17.48,0,2.16,0,23.19,0,6.93,0,0,0,3.65,0,0,0
1.96,15.77,20.92,0,0,0,0,0,0,0,0,6.77,0,0,0,0,0,1.51,0,19.76,0,4.52,0,19.69,0,7.24,0,0,0,3.82,0,0,0
1.99,15.55,18.37,0,0,0,0,0,0,0,0,3.62,0,0,0,0,0,0.74,0,20.29,0,4.45,0,25.34,0,7.14,0,0,0,4.5,0,0,0
2,12.09,21.28,0,0,0,0,0,0,0,0,2.65,0,0,0,0,0,0.38,0,22.51,0,2.39,0,26.05,0,7.29,0,0,0,5.36,0,0,0
2,15.51,17.58,0,0,0,0,0,0,0,0,2.96,0,0,0,0,0,0.19,0,22.8,0,2.96,0,26.39,0,7.12,0,0,0,4.49,0,0,0
1.83,10.17,37.65,0,0,0,0,0.68,0,0,0,21.88,0,0,0,0,0,0,0,16.83,0,2.35,0,0,0,3.48,0,0,0,3.58,0,3.38,0
1.84,6.77,35.75,0,0,0,0,0.65,0,0,0,26.07,0,0,0,0,0,0,0,16.27,0,3.08,0,0,0,4.31,0,0,0,2.44,0,4.66,0
1.87,5.78,33.35,0,0,0,0,0.65,0,0,0,26.58,0,0,0,0,0,0,0,16.25,0,3.39,0,0,0,3.97,0,0,0,3.58,0,6.45,0
1.79,7.47,41.01,0,0,0,0,0,0,0,0,24.87,0,0,0,0,0,0,0,10.22,0,9.15,0,0,0,4.09,0,0,0,0,0,3.19,0
1.83,7.72,36.62,0,0,0,0,0,0,0,0,25.69,0,0,0,0,0,0,0.02,14.7,0,4.31,0,0,0,4.22,0,0,0,3.42,0,3.3,0
1.86,5.79,33.32,0,0,0,0,0.78,0,0,0,26.81,0,0,0,0,0,0,0.02,15.34,0,4.4,0,0,0,4.4,0,0,0,3.05,0,6.09,0
1.87,4.74,32.54,0,0,0,0,0.79,0,0,0,27.29,0,0,0,0,0,0,0.02,15.62,0,4.48,0,0,0,4.49,0,0,0,3.11,0,6.92,0
1.89,1.1,0.95,0,0,0,3.34,0,21.41,4.22,0,0,0,0,0,0,0,0,0.05,0,0,0,0,21.59,0,0,0,0,23.37,23.97,0,0,0
1.89,0,3,0,0,0,1.36,0,13.48,10.06,0,0,0,0,0,0,0,0,0.01,0,0,0.54,0,27.58,0,0,0,0,23.27,20.7,0,0,0
1.83,0,0,0,0,0,0,0,18.4,14.41,0,0,0,0,0,0,0,0,0.01,0,0,0,0,15.28,0,0,0,0,26.06,25.84,0,0,0
1.91,5.9,33.2,0,0,0,15.2,0,0,0,0,27.2,0,0,0,0,0,0,0,0,0,0,18.5,0,0,0,0,0,0,0,0,0,0
1.86,6.4,35.5,0,0,0,12.2,0,0,0,0,33.2,0,0,0,0,0,0,0,0,0,0,12.7,0,0,0,0,0,0,0,0,0,0
1.86,6.3,35.5,0,0,0,12.2,0,0,0,0,33.2,0,0,0,0,0,0,0,0,0,0,12.8,0,0,0,0,0,0,0,0,0,0
1.86,6.5,36.7,0,0,0,9.1,0,0,0,0,34.4,0,0,0,0,0,0,0,0,0,0,13.3,0,0,0,0,0,0,0,0,0,0
1.86,10.3,31.5,0,0,0,12.2,0,0,0,0,33.2,0,0,0,0,0,0,0,0,0,0,12.8,0,0,0,0,0,0,0,0,0,0
1.84,7.1,39.4,0,0,0,12.2,0,0,0,0,28.5,0,0,0,0,0,0,0,0,0,0,12.8,0,0,0,0,0,0,0,0,0,0
1.81,6.2,34.8,0,0,0,12,0,0,0,0,32.5,0,0,0,0,0,0,0,0,0,0,12.5,0,0,0,0,2,0,0,0,0,0
1.9,5.7,32.1,0,0,0,12.2,0,0,0,0,33.2,0,0,0,0,0,0,0,0,0,0,16.8,0,0,0,0,0,0,0,0,0,0
1.87,5.9,36,0,0,0,15.2,0,0,0,0,27.2,0,0,0,0,0,0,0,0,0,0,15.7,0,0,0,0,0,0,0,0,0,0
1.9,5.7,32.3,0,0,0,17.5,0,0,0,0,26.5,0,0,0,0,0,0,0,0,0,0,18,0,0,0,0,0,0,0,0,0,0
2.03,0,46.99,0,0,0,0,0,0,0,0,8.03,0,0,0,0,0,0,0.04,6.62,0,3.19,29.82,0,0,5.31,0,0,0,0,0,0,0
1.93,0,51.84,0,0,0,0,0,0,0,0,8.12,0,0,0,0,0,0,0.06,9.1,0,8.18,14.81,0,0,5.37,0,0,0,0,2.52,0,0
1.86,9.09,30.69,0,0,0,0,3,0,0,0,22.74,0,0,0,0,0,0,0,9.09,0,9.09,0,0.38,0,4.17,0,0,0,0,4.17,7.58,0
1.86,3.16,34.71,0,0,0,0,0,0,0,0,29.98,0,0,0,0,0,0,0,14.4,0,4.34,0,0,0,4.34,0,0,0,0,4.34,4.73,0
1.89,2.3,29.32,0,0,0,0,0,0,0,0,32.2,0,0,0,0,0,0,0,13.75,0,4.41,0,0,0,3.65,0,0,0,0,4.41,9.96,0
1.88,12.6,24.08,0,0,0,0,0,0,0,0,29.64,0,0,0,0,0,0,0,14.81,0,4.44,0,2.22,0,4.44,0,0,0,0.37,4.44,2.96,0
1.89,1.54,32.75,0,0,0,0,0,0,0,0,29.29,0,0,0,0,0,0,0,12.91,0,4.24,0,3.08,0,4.24,0,0,0,0,4.24,7.71,0
1.55,1.36,3.16,2.31,0,0,0,0,0,0,0,0,0,0,0,0,0,0,0,0,2.01,0,0,0,0,0,0,0,53.13,0,0,0,38.03
1.56,4,8,4,0,0,0,0,0,0,0,0,0,0,0,0,0,0,0,7.98,2.1,0,0,0,0,0,0,0,65.94,0,0,0,7.98
1.58,4,8,4,0,0,0,0,0,0,0,0,0,0,0,0,0,0,0,15.24,1.97,0,0,0,0,0,0,0,65.94,0,0,0,0.85
1.58,4.03,8.06,4.03,0,0,0,0,0,0,0,0,0,0,0,0,0,0,0,15.35,1.91,0,0,0,0,0,0,0,66.42,0,0,0,0.2
1.69,0,0,0,0,0,0,2.5,11.58,9.47,0,30.43,0,0,0,0,0,0,0,0,0,0,0,6.55,0,0,0,0,29.47,10,0,0,0
1.73,0,0,0,0,0,0,8.49,15.9,0,0,33.12,0,0,0,0,0,0,0,0,0,0,0,5.71,0,0,0,0,26.78,10,0,0,0
1.71,0,0.66,0,0,4.1,0,8.36,13.75,0.64,0,29.1,2.25,0,0,0,0,0,0,0,0,0,0,4.03,0,0,0,0,27.41,9.7,0,0,0
1.69,0,2.4,0,0,5,0,0,15.58,8.37,0,22.66,5,0,0,0,0,0,0,0,0,0,0,0,0,0,0,0,24.84,16.15,0,0,0
1.71,0,7.42,0,0,5,0,0,15,9.62,0,21.9,5,0,0,0,0,0,0,0,0,0,0,5.48,0,0,0,0,20.58,10,0,0,0
1.7,0,0,0,0,1.5,0,0,14.95,9.97,0,29.31,1.5,0,0,0,0,0,0,0,0,0,0,0,0,0,0,0,27.89,14.88,0,0,0
1.69,0,4.57,0,0,1.5,0,0,14.5,9.08,0,29.9,1.5,0,0,0,0,0,0,0,0,0,0,0,0,0,0,0,25.68,13.27,0,0,0
1.72,0,7.6,0,0,1.5,0,0,17.85,9,0,24.76,1.5,0,0,0,0,0,0,0,0,0,0,0,0,0,0,0,22.24,15.55,0,0,0
1.69,0,0,0,0,0,0,9.49,8.51,0,0,31.9,0,0,0,0,0,0,0,0,0,0,0,5.1,0,0,0,0,35,10,0,0,0
1.52,72.87,0,3.34,17.78,0.55,0,5.28,0.18,0,0,0,0,0,0,0,0,0,0,0,0,0,0,0,0,0,0,0,0,0,0,0,0
1.51,75.63,0,3.16,15.95,0.35,0,4.79,0.12,0,0,0,0,0,0,0,0,0,0,0,0,0,0,0,0,0,0,0,0,0,0,0,0
1.51,73.43,0,5.38,15.95,0.34,0,4.79,0.11,0,0,0,0,0,0,0,0,0,0,0,0,0,0,0,0,0,0,0,0,0,0,0,0
1.51,71.24,0,3.11,20.46,0.35,0,4.72,0.12,0,0,0,0,0,0,0,0,0,0,0,0,0,0,0,0,0,0,0,0,0,0,0,0
1.52,72.35,0,3.2,16.37,3.03,0,4.91,0.14,0,0,0,0,0,0,0,0,0,0,0,0,0,0,0,0,0,0,0,0,0,0,0,0
1.52,69.85,0,3.94,18.66,1.32,0,5.54,0.69,0,0,0,0,0,0,0,0,0,0,0,0,0,0,0,0,0,0,0,0,0,0,0,0
1.51,72.7,0,2.75,18,0.83,0,5.35,0.37,0,0,0,0,0,0,0,0,0,0,0,0,0,0,0,0,0,0,0,0,0,0,0,0
1.51,75.29,0,4.15,12.5,1.52,0,5.72,0.82,0,0,0,0,0,0,0,0,0,0,0,0,0,0,0,0,0,0,0,0,0,0,0,0
1.51,73.59,0,3.49,18.11,0.72,0,3.8,0.29,0,0,0,0,0,0,0,0,0,0,0,0,0,0,0,0,0,0,0,0,0,0,0,0
1.51,72.89,0,3.38,17.84,0.59,0,5.3,0,0,0,0,0,0,0,0,0,0,0,0,0,0,0,0,0,0,0,0,0,0,0,0,0
1.78,57.5,0,0,0,0,0,0,15.37,0,0,0,0,0,0,0,0,0,0,0,0,0,0,14.6,0,0,0,0,0,12.53,0,0,0
1.84,46.46,0,0,0,0,0,5.05,15.44,0,0,0,0,0,0,0,0,0,0.02,0,0,0,0,20.53,0,0,0,0,0,12.5,0,0,0
1.83,49.62,0,0,0,0,0,7.88,12.37,0,0,0,0,0,0,0,0,0,0.02,0,0,0,0,17.58,0,0,0,0,0,12.53,0,0,0
1.88,45.29,0,0,0,0,0,7.98,12.33,0,0,0,0,0,0,0,0,0,0.03,0,0,0,0,17.65,0,0,0,0,0,14.72,2,0,0
1.96,0,50,0,0,0,0,0,0,0,0,0,0,0,0,0,0,0,0,40,0,0,0,0,0,0,0,0,0,10,0,0,0
2.05,0,20,0,0,0,0,0,0,0,0,0,0,0,0,0,0,0,0,60,0,0,0,0,0,0,0,0,0,20,0,0,0
1.99,0,28.44,0,0,0,0,0,0,0,0,0,0,0,0,0,0,0,0,56.87,0,0,0,0,0,0,0,0,0,4.74,0,9.95,0
1.98,0,24.55,0,0,0,0,0,0,0,0,18.18,0,0,0,0,0,0,0,49.09,0,0,0,0,0,0,0,0,0,8.18,0,0,0
1.95,0,24.55,0,0,0,18.18,0,0,0,0,0,0,0,0,0,0,0,0,49.09,0,0,0,0,0,0,0,0,0,8.18,0,0,0
1.98,0,23.81,0,0,0,0,0,0,0,0,0,0,0,0,0,0,0,0,57.15,0,0,0,0,9.52,0,0,0,0,9.52,0,0,0
1.95,15.07,23.57,0,0,0,0,0,0,0,0,5.67,0,0,0,0,0,1.05,0,22.01,0,4.01,0,17.03,0,7.24,0,0,0,4.35,0,0,0
1.95,14.78,23.49,0,0,0,0,0,0,0,0,5.65,0,0,0,0,0,1.05,0,23.09,0,3.99,0,16.41,0,7.21,0,0,0,4.33,0,0,0
1.94,14.91,23.67,0,0,0,0,0,0,0,0,5.69,0,0,0,0,0,1.06,0,22.48,0,4.02,0,10.25,0,7.27,0,0,0,4.36,0,6.29,0
1.95,15.02,23.07,0,0,0,0,0,0,0,0,5.74,0,0,0,0,0,1.86,0,19.49,0,8.01,0,15.09,0,7.32,0,0,0,4.4,0,0,0
1.95,14.93,23.72,0,0,0,0,0,0,0,0,5.71,0,0,0,0,0,0,0,22.33,0,5.09,0,15.79,0,7.67,0,0,0,4.76,0,0,0
1.95,15.65,24.01,0,0,0,0,0,0,0,0,5.98,0,0,0,0,0,1.11,0,26.58,0,0,0,7.43,0,7.63,0,0,0,7.77,3.84,0,0
1.95,15.07,23.57,0,0,0,3.13,0,0,0,0,2.54,0,0,0,0,0,1.05,0,22.01,0,4.01,0,17.03,0,7.24,0,0,0,4.35,0,0,0
1.95,15.59,24.38,0,0,0,2.42,0,0,0,0,0,0,0,0,0,0,1.09,0,22.77,0,4.15,0,17.62,0,7.49,0,0,0,4.49,0,0,0
1.95,13.68,27,0,0,0,1.9,0,0,0,0,1.04,0,0,0,0,0,1.07,0,22.28,0,4.06,0,17.24,0,7.33,0,0,0,4.4,0,0,0
1.94,22.95,17.83,0,0,0,1.39,0,0,0,0,5.35,0,0,0,0,0,0.99,0,20.74,0,3.78,0,16.05,0,6.82,0,0,0,4.1,0,0,0
1.52,76.11,5.27,0,0,0,5.27,0,0,13.25,0,0,0,0,0,0,0,0,0,0,0,0,0,0,0,0,0.1,0,0,0,0,0,0
1.51,76.11,5.27,0,0,0,2.64,0,0,13.25,0,0,2.63,0,0,0,0,0,0,0,0,0,0,0,0,0,0.1,0,0,0,0,0,0
1.52,76.11,5.27,0,0,0,5.27,0,1,12.25,0,0,0,0,0,0,0,0,0,0,0,0,0,0,0,0,0.1,0,0,0,0,0,0
2.05,14.92,12.63,0,0,0,0,0,0,0,0,2.49,0,0,0,0,0,0.36,0,21.9,0,3.02,0,33.52,0,6.84,0,0,0,4.32,0,0,0
2.1,17.86,7.84,0,0,0,0,0,0,0,0,2.15,0,0,0,0,0,0.42,0,15.83,0,2.62,0,42.4,0,7.16,0,0,0,3.72,0,0,0
2.05,13.39,13.25,0,0,0,0,0,0,1.42,0,2.47,0,0,0,0,0,0.36,0,20.69,0,3,0,32.58,0,7.84,0,0,0,5,0,0,0
2.05,14.01,13.87,0,0,0,0,0,0,0,0,2.58,0,0,0,0,0,0.37,0,21.64,0,0,0,34.1,0,8.21,0,0,0,5.22,0,0,0
2.05,13.39,13.25,0,0,0,0,0,0,0,0,2.47,0,0,0,0,0,1.77,0,20.69,0,3,0,32.59,0,7.84,0,0,0,5,0,0,0
2.04,12.84,12.7,0,0,0,0,0,0,0,0,2.37,0,0,0,0,0,0.34,0,19.85,0,2.88,0,31.28,5.42,7.53,0,0,0,4.79,0,0,0
2.09,14.2,10.37,0,0,0,0,0,0,0,0,2.16,0,0,0,0,0,0.31,0,18.14,0,2.63,0,40.94,0,6.88,0,0,0,4.37,0,0,0
1.5,59.48,0,14.38,2.89,0,0,0,15.48,0,0,0,0,0,0,0,0,0,0,0,0,0,0,2,0,0,0.1,0,5.67,0,0,0,0
1.59,30.37,37.97,7.41,0,0,8.19,3.83,0,4,0,3.53,0,0,0,0,0,0,0.07,0,0,0,0,0,0,1.85,0,0,0,0,2.78,0,0
1.58,30.94,33.96,7.55,4.72,0,8.35,3.91,0,4.07,0,3.59,0,0,0,0,0,0,0.08,0,0,0,0,0,0,0,0,0,0,0,2.83,0,0
1.61,32.17,25.5,7.84,9.8,0,8.68,2.09,0,2.27,0,8.63,0,0,0,0,0,0,0.08,0,0,0,0,0,0,0,0,0,0,0,2.94,0,0
1.6,33.12,26.27,8.08,7.08,0,8.94,2.15,0,2.35,0,8.9,0,0,0,0,0,0,0.08,0,0,0,0,0,0,0,0,0,0,0,3.03,0,0
1.57,24.39,32.38,20,0.95,0,4.62,3.94,0,6.02,0,4.76,0,0,0,0,0,0,0.08,0,0,0,0,0,0,0,0,0,0,0,2.86,0,0
1.57,21.53,32.39,22.86,0.94,2.86,6.53,3.94,0,6.02,0,0,0,0,0,0,0,0,0.07,0,0,0,0,0,0,0,0,0,0,0,2.86,0,0
1.55,25.4,34.16,19.09,3.62,3.73,0,3.44,0,5.24,0,0,2.47,0,0,0,0,0,0.07,0,0,0,0,0,0,1.03,0,0,0,1.75,0,0,0
1.56,25.73,33.11,19.33,1.68,2.52,2.52,3.48,0,5.31,0,0,3.24,0,0,0,0,0,0.07,0,0,0,0,0,0,0.99,0,0,0,0.75,1.27,0,0
1.58,24.11,28.67,18.12,1.57,0,16.86,3.27,0,4.98,0,0,0,0,0,0,0,0,0.06,0,0,0,0,0,0,0,0,0,0,0,2.36,0,0
1.56,45.2,27.01,3.12,5.2,0,9.19,4.3,0,4.49,0,0,0,0,0,0,0,0,0.08,0,0,0,0,0,0,0,0,0,0,0,1.41,0,0
1.46,66.67,0,0,0,0,0,33.33,0,0,0,0,0,0,0,0,0,0,0,0,0,0,0,0,0,0,0,0,0,0,0,0,0
1.61,71.4,8.8,0,0,0,0,0,19.8,0,0,0,0,0,0,0,0,0,0,0,0,0,0,0,0,0,0,0,0,0,0,0,0
1.64,70.96,8.75,0,0,0,0,0,19.65,0,0,0,0,0,0,0,0,0,0,0,0,0.64,0,0,0,0,0,0,0,0,0,0,0
1.67,70.5,8.69,0,0,0,0,0,19.53,0,0,0,0,0,0,0,0,0,0,0,0,1.28,0,0,0,0,0,0,0,0,0,0,0
1.71,70.06,8.64,0,0,0,0,0,19.4,0,0,0,0,0,0,0,0,0,0,0,0,1.9,0,0,0,0,0,0,0,0,0,0,0
1.72,69.61,8.58,0,0,0,0,0,19.28,0,0,0,0,0,0,0,0,0,0,0,0,2.53,0,0,0,0,0,0,0,0,0,0,0
1.74,69.18,8.52,0,0,0,0,0,19.16,0,0,0,0,0,0,0,0,0,0,0,0,3.14,0,0,0,0,0,0,0,0,0,0,0
2.15,0,0,0,0,0,33.33,0,0,0,0,0,0,0,0,0,0,0,0,0,0,0,0,66.67,0,0,0,0,0,0,0,0,0
1.47,0,52,0,0,0,0,40,0,0,0,4,0,0,0,0,0,0,0,0,0,0,0,0,0,0,0,0,0,0,0,4,0
1.49,0,48,0,0,0,0,40,0,0,0,8,0,0,0,0,0,0,0,0,0,0,0,0,0,0,0,0,0,0,0,4,0
1.58,0,46,0,0,0,0,40,0,0,0,10,0,0,0,0,0,0,0,0,0,0,0,0,0,0,0,0,0,0,0,4,0
1.85,33.67,3.45,0,0,22.05,12.16,0,1.09,0,0,2.84,0,0,0,0,0,0,0.01,0.17,0,0,0,8.27,0,6.47,0,0,0,9.82,0,0,0
2.27,0,32.39,0,0,0,0,0,0,0,0,2,1.57,0,0,0,0,0,0,0,0,0,62.41,0,0,0,0,1.02,0,0.61,0,0,0
2.26,0,31.89,1.55,0,0,0,0,0,0,0,1.95,1.53,0,0,0,0,0,0,0,0,0,61.49,0,0,0,0,0.99,0,0.6,0,0,0
2.22,0,35.92,0,0,0,0,0,2.4,0,0,1.83,1.44,0,0,0,0,0,0,0,0,0,56.92,0,0,0,0,0.93,0,0.56,0,0,0
2.23,0,36.65,0,0,0,0,0,0,0,0,1.87,1.47,0,0,0,0,0,0,0,0,0.42,58.07,0,0,0,0,0.95,0,0.57,0,0,0
2.22,0,34.85,0,0,2.54,0.47,2.43,0,0,0,2.64,0.7,0,0,0,0,0,0,0.22,0,0.2,55.23,0,0,0,0,0.45,0,0.27,0,0,0
2.24,5.67,29.64,0,0,0,0,0,0,0,0,5.25,1.37,0,0,0,0,0,0,0,0,0,56.64,0,0,0,0,0.89,0,0.54,0,0,0
1.84,37.03,0,0,10.61,0,0,14.32,13.8,0,0,0,0,0,0,0,0,0,0.03,0,0,0,0,7.5,0,0,0,0,0,16.71,0,0,0
1.85,38.97,0,0,0,0,0,15.07,14.52,0,0,0,0,0,0,0,0,0,0.03,0,0,0,0,7.88,0,7.3,0,0,0,16.23,0,0,0
1.83,27.02,14.58,0,0,0,0,6.79,21.29,0,0,0,0,0,0,0,0,0,0.04,0,0,0,0,2.54,0,9.06,0,0,0,18.68,0,0,0
1.87,25.1,13.54,0,0,0,0,6.32,19.79,0,0,0,0,0,0,0,0,0,0.03,0,0,0,0,8.03,0,8.42,0,0,0,18.77,0,0,0
1.88,38.79,0,0,0,0,0,14.98,14.46,0,0,0,0,0,0,0,0,0,0.03,0,0,0,0,7.85,0,4.37,0,0,0,19.52,0,0,0
1.87,39.69,0,0,0,0,0,14.76,14.25,0,0,0,0,0,0,0,0,0,0.03,0,0,0,0,7.73,0,4.3,0,0,0,19.24,0,0,0
1.88,41.73,0,0,0,0,0,14.97,11.55,0,0,0,0,0,0,0,0,0,0.03,0,0,0,0,7.85,0,4.36,0,0,0,19.51,0,0,0
1.61,63.49,0,0,0,0,3.62,0,8.39,5.52,0,6.82,0,0,0,0,0,0,0,0,0,0,0,12.16,0,0,0,0,0,0,0,0,0
1.63,60,0,0,0,0,5,0,10,5,0,5,0,0,0,0,0,0,0,0,0,0,0,15,0,0,0,0,0,0,0,0,0
1.62,60,0,0,0,0,5,0,5,10,0,5,0,0,0,0,0,0,0,0,0,0,0,15,0,0,0,0,0,0,0,0,0
1.62,65,0,0,0,0,5,0,5,5,0,5,0,0,0,0,0,0,0,0,0,0,0,15,0,0,0,0,0,0,0,0,0
1.61,65,0,0,0,0,5,0,5,10,0,0,0,0,0,0,0,0,0,0,0,0,0,15,0,0,0,0,0,0,0,0,0
1.64,55,0,0,0,0,5,0,5,10,0,10,0,0,0,0,0,0,0,0,0,0,0,15,0,0,0,0,0,0,0,0,0
1.64,60,0,0,0,0,5,0,5,10,0,0,0,0,0,0,0,0,0,0,0,0,0,20,0,0,0,0,0,0,0,0,0
1.66,50,0,0,0,0,15,0,5,10,0,5,0,0,0,0,0,0,0,0,0,0,0,15,0,0,0,0,0,0,0,0,0
1.7,55.53,0,1.31,0,9.34,14.7,0,0,0,0,0,4.2,0,0,0,0,0,0,1.04,0,0,0,7.44,0,2.3,0,0,1,3.14,0,0,0
1.62,51.64,15.71,3.88,0,4.15,9.06,0,0,0,0,2.96,8.39,0,0,0,0,0,0,0,0,0,0,1.94,0,2.27,0,0,0,0,0,0,0
1.61,49.73,15.92,3.93,0,4.21,9.18,0,0,0,0,2.99,8.5,0,0,0,0,0,0,0,0,0,0,1.97,0,3.57,0,0,0,0,0,0,0
1.64,46.71,17.81,3.43,0,4.26,9.28,0,0,0,0,3.03,8.59,0,0,0,0,0,0,0,0,0,0,1.99,0,4.9,0,0,0,0,0,0,0
1.62,46.33,18.39,3.2,0,4.26,9.29,0,0,0,0,3.03,8.6,0,0,0,0,0,0,0,0,0,0,1.99,0,4.91,0,0,0,0,0,0,0
1.61,47.55,16.17,3.99,0,4.27,9.32,0,0,0,0,3.04,8.63,0,0,0,0,0,0,0,0,0,0,2,0,4.92,0,0,0.11,0,0,0,0
1.63,47.36,16.19,4,0,4.28,9.33,0,0,0,0,3.04,8.64,0,0,0,0,0,0,0,0,0,0,2,0,4.93,0,0,0.23,0,0,0,0
1.62,53.21,10.45,4,0,4.28,10.9,0,0,0,0,3.05,8.64,0,0,0,0,0,0,0,0,0,0,2,0,2.34,0,0,1.13,0,0,0,0
1.7,55.52,0,1.31,0,9.34,14.58,0,0,0,0,0,4.2,0,0,0,0,0,0,1.04,0,0,0,7.44,0,2.3,0,0,1.13,3.14,0,0,0
1.77,53.09,0,0,0,0,19.13,0,0,0,0,0,0,0,0,0,0,0,0.07,6.25,0,0,0,15.32,0,6.14,0,0,0,0,0,0,0
1.83,44.95,0,0,0,0,22.96,0,0,0,0,0,0,0,0,0,0,0,0.08,5.79,0,0,0,16.66,0,6.67,0,0,0,2.89,0,0,0
1.85,36.72,8.13,0,0,0,21.33,0,0,0,0,0,0,0,0,0,0,0,0.08,6.98,0,0,0,17,0,6.84,0,0,0,2.92,0,0,0
1.83,37.94,0,0,0,16.6,17.55,0,0,0,0,0,0,0,0,0,0,0,0.06,5.74,0,0,0,14.04,0,5.63,0,0,0,2.44,0,0,0
1.85,27.38,16.32,0,0,0,21.43,0,0,0,0,0,0,0,0,0,0,2.52,0.08,5.26,0,0,0,17.16,0,6.87,0,0,0,2.98,0,0,0
1.8,29.65,20.97,0,0,0,20.39,0,0,0,0,0,0,0,0,0,0,0,0.02,6.69,0,0,0,16.32,0,4.35,0,0,0,1.61,0,0,0
1.8,41.68,9.18,0,0,0,20.11,0,0,0,0,0,0,0,0,0,0,0,0.02,6.6,0,0,0,16.1,0,4.72,0,0,0,1.59,0,0,0
1.79,45.23,7.49,0,0,0,20.78,0,0,0,0,0,0,0,0,0,0,0,0.07,6.67,0,0,0,12.65,0,4.41,0,0,0,2.7,0,0,0
1.77,39.93,8.08,1.38,0,9.87,16.5,0,0,0,0,0,4.43,0,0,0,0,0,0.06,1.94,0,0,0,12.06,0,2.44,0,0,0,3.31,0,0,0
1.78,45.84,7.51,0,0,0,20.82,0,0,0,0,0,0,0,0,0,0,0,0.07,5.4,0,0,0,13.64,0,4.42,0,0,0,2.3,0,0,0
1.81,42.25,4.65,0,0,0,20.37,0,0,0,0,0,5.21,0,0,0,0,0,0.07,5.4,0,0,0,13.96,0,5.26,0,0,0,2.83,0,0,0
1.8,45.71,4.63,0,0,0,23.68,0,0,0,0,0,0,0,0,0,0,0,0.07,5.45,0,0,0,13.91,0,3.93,0,0,0,2.62,0,0,0
1.59,37.93,15.92,9.06,0,16.47,0,18.55,0,0,0,0,0,0,0,0,0,0,0,0.57,0,0,0,0,0,1.5,0,0,0,0,0,0,0
1.59,47.43,12.79,5.24,0,13.76,0,19.87,0,0,0,0,0,0,0,0,0,0,0,0.91,0,0,0,0,0,0,0,0,0,0,0,0,0
1.59,46.45,12.2,7.74,0,12.99,0,18.28,0,0,0,0,0,0,0,0,0,0,0,0.37,0,0,0,0,0,1.97,0,0,0,0,0,0,0
1.6,35.78,19.73,4.69,0,18.11,0,19.99,0,0,0,0,0,0,0,0,0,0,0,0.73,0,0,0,0,0,0.97,0,0,0,0,0,0,0
1.57,50.69,16.83,5.17,0,6.27,0,19.61,0,0,0,0,0,0,0,0,0,0,0,0,0,0,0,0,0,1.43,0,0,0,0,0,0,0
1.59,40.08,14.7,6.49,0,17.17,0,20.15,0,0,0,0,0,0,0,0,0,0,0,0.92,0,0,0,0,0,0.49,0,0,0,0,0,0,0
1.59,44.77,17.17,8.21,0,9.59,0,18.01,0,0,0,0,0,0,0,0,0,0,0,0,0,0,0,2.25,0,0,0,0,0,0,0,0,0
1.6,40.58,16.64,5.38,0,16.31,0,18.36,0,0,0,0,0,0,0,0,0,0,0,0.75,0,0,0,0,0,1.98,0,0,0,0,0,0,0
1.6,36.36,20.05,4.17,0,17.32,0,20.31,0,0,0,0,0,0,0,0,0,0,0,1.3,0,0,0,0,0,0.49,0,0,0,0,0,0,0
1.58,40.62,21.91,6.58,0,7.62,0,20.42,0,0,0,0,0,0,0,0,0,0,0,0,0,0,0,0,0,2.48,0,0,0,0.23,0.14,0,0
1.65,55.22,8.94,19.33,0,0,0,0,0,0,0,0,0,0,0,0,0,9.19,0,7.32,0,0,0,0,0,0,0,0,0,0,0,0,0
1.66,53.46,10.28,19.51,0,0,0,0,0,0,0,0,0,0,0,0,0,8.01,0,7.32,0,0,0,1.33,0,0,0,0,0,0.09,0,0,0
1.65,52.1,9.74,22.01,0,0,0,0,0,0,0,0,0,0,0,0,0,8.78,0,7.37,0,0,0,0,0,0,0,0,0,0,0,0,0
1.68,53.76,5.96,19.61,0,0,0,0,0,0,0,0,0,0,0,0,0,8.05,0,7.37,0,0,0,5.16,0,0,0,0,0,0.09,0,0,0
1.66,53.01,10.04,17.42,0,0,0,0,0,0,0,0,0,0,0,0,0,8.03,0,7.33,0,0,0,4.17,0,0,0,0,0,0,0,0,0
2.01,10.97,15.6,0,0,0,11.04,0,0,0,0,3.34,1.75,0,0,0,0,0.23,0,12.3,0,0.71,0,31.88,0,7.45,0,0,0,4.62,0,0.11,0
2.02,13.77,13.64,0,0,0.65,11.11,0,0,0,0,1.2,1.06,0,0,0,0,0,0,10.61,0,0.74,0,37.48,0,6.03,0,0,0,3.71,0,0,0
2,8.57,14.79,0,0,0.85,8.75,0,0,0,0,5.66,0.39,0,0,0,0,0.66,0.05,12.52,0,0.75,0,33.42,0,4.67,0,0,0,7.6,0,1.11,0.21
2.01,10.13,12.92,0,0,0,8.46,0,0,0,0,4.39,0.64,0,0,0,0,0.64,0,12.22,0,0.51,0,38.75,0,3.11,0,0,0,6.97,0,0.86,0.4
2.01,10.04,12.64,0,2.18,2.91,11.89,0,0,0,0,1.24,2.43,0,0,0,0,0.39,0.04,11.31,0,0.76,0,32.28,0,8.26,0,0,0,2.98,0,0.27,0.38
2.03,9.68,12.62,0,0,0,9.08,0,0,0,0,2.99,0,0,0,0,0,0.72,0,13.11,0,0.52,0,40.64,0,2.19,0,0,0,8.14,0,0,0.31
1.66,71.59,0,0.89,0,10.73,6.39,0,0,0,0,0,2.63,0,0,0,0,0,0,0.32,0,0,0,6.31,0,1.14,0,0,0,0,0,0,0
1.66,70.37,0,2.25,0,11.75,7.2,0,0,0,0,0,2.84,0,0,0,0,0,0,0.22,0,0.14,0,3.59,0,1.34,0,0,0,0.3,0,0,0
1.65,70.53,0,2.45,0,11.32,7.54,0,0,0,0,0,2.75,0,0,0,0,0,0,0.35,0,0,0,3.84,0,1.22,0,0,0,0,0,0,0
2.07,8.85,20.46,0,0,0,0,0,0,0,0,3.8,0,0,0,0,0,0.99,0,31.5,0,4.07,0,23.85,0,4.87,0,0,0,1.61,0,0,0
2,11.79,20.36,0,0,0,2.88,0,0,0,0,0.97,0,0,0,0,0,0.7,0,23.1,0,3.48,0,24.64,0,7.16,0,0,0,4.92,0,0,0
1.95,24.66,15.98,0,0,0,0,0,0,0,0,6.71,0,0,0,0,0,1.3,0,18.92,0,3.45,0,23.5,0,3.71,0,0,0,1.77,0,0,0
2,12.79,17.21,0,0,0,4.51,0,0,0,0,2.08,0,0,0,0,0,0,0,20.04,0,5.04,0,26.94,0,6.23,0,0,0,1.85,0,3.31,0
1.95,21.97,14.3,0,0,0,3.68,0,0,0,0,6.94,0,0,0,0,0,1.34,0,18.41,0,3.17,0,22.54,0,3.84,0,0,0,1.83,0,1.98,0
2.01,10.07,22.28,0,0,0,0,0,0,0,0,1.91,0,0,0,0,0,1.03,0,22.85,0,3.42,0,26.62,0,6.92,0,0,0,4.9,0,0,0
2.01,7.8,24.47,0,0,0,0,0,0,0,0,2.3,0.75,0,0,0,0,0.69,0,23.03,0,3.88,0,25.45,0,6.98,0,0,0,4.65,0,0,0
2,3.94,28.34,0,0,0,0,0,0,0,0,3.3,0,0,0,0,0,0.84,0,25.15,0,2.09,0,24.12,0,7.05,0,0,0,5.17,0,0,0
2.22,0,0,0,0,0,0,0,0,0,0,0,0,0,0,0,0,0,0,45,0,0,0,0,0,0,0,0,0,35,20,0,0
1.87,0,0,35,0,0,0,0,0,0,0,0,0,0,0,0,0,0,0,45,0,0,0,0,0,20,0,0,0,0,0,0,0
2.16,0,0,0,0,0,0,0,0,0,0,0,0,0,0,0,0,0,0,15,0,0,0,60,0,0,0,0,0,0,0,25,0
1.65,10,0,55,0,0,0,0,0,0,0,0,35,0,0,0,0,0,0,0,0,0,0,0,0,0,0,0,0,0,0,0,0
1.91,0,37,0,0,0,0,0,0,0,0,0,0,0,0,0,0,0,0,63,0,0,0,0,0,0,0,0,0,0,0,0,0
1.97,4,35,0.2,0,0,0,0,0,0,0,0,0,0,0,0,0,0,0,27,0,11.5,0,0,0,9,0,0,0,13.3,0,0,0
1.87,4,35,11.5,0,0,0,0,0,0,0,0,0,0,0,0,0,0,0,27,0,11.5,0,0,0,9.1,0,0,0,1.9,0,0,0
1.94,4,35.1,0.1,0,0,0,0,0,0,0,0,0,0,0,0,0,0,0,27,0,17.2,0,0,0,9,0,0,0,7.6,0,0,0
1.94,4,35,0.1,0,0,0,0,0,0,0,0,0,0,0,0,0,0,0,27,0,11.6,0,0,0,14.7,0,0,0,7.6,0,0,0
1.92,0,39.7,0,0,0,0,0,0,0,0,0,0,0,0,0,0,0,0,34.4,0,14,0,0,0,6.6,0,0,0,5,0.3,0,0
1.96,34.1,0,5,0,0,0,0,0,0,0,0,0,0,0,0,0,8,0,29,0,8.5,0,0,0,5.6,0,0,0,9.8,0,0,0
1.94,10.5,28,4.5,0,0,0,0,0,0,0,0,0,0,0,0,0,0,0,33.5,0,0,0,0,0,5.5,0,0,0,10.5,0,0,7.5
1.97,6,32,2.3,0,0,0,0,0,0,0,0,0,0,0,0,0,0,0,19.2,0,13.3,0,4.8,0,11.3,0,0,0,11.1,0,0,0
1.9,5,33.7,1.5,0,0,0,0,0,0,0,0,0,0,0,0,0,0,0,34.1,0,13.7,0,0,0,12,0,0,0,0,0,0,0
1.95,11,31,1.8,0,0,0,0,0,0,0,0,0,0,0,0,0,0,0,28.3,0,14,0,0,0,0,0,0,0,13.9,0,0,0
1.69,55.52,0,1.31,0,9.34,14.47,0,0,0,0,0,4.2,0,0,0,0,0,0,1.03,0,0,0,7.44,0,2.3,0,0,1.25,3.14,0,0,0
1.7,54.15,1.28,1.31,0,9.36,14.61,0,0,0,0,0,4.21,0,0,0,0,0,0,1.04,0,0,0,7.46,0,2.31,0,0,1.13,3.14,0,0,0
1.7,52.8,2.56,1.31,0,9.37,14.65,0,0,0,0,0,4.21,0,0,0,0,0,0,1.04,0,0,0,7.47,0,2.31,0,0,1.13,3.15,0,0,0
1.7,54.84,0.64,1.31,0,9.35,14.59,0,0,0,0,0,4.2,0,0,0,0,0,0,1.04,0,0,0,7.45,0,2.31,0,0,1.13,3.14,0,0,0
1.91,0,37,0,0,0,0,0,0,0,0,0,0,0,0,0,0,0,0,53,0,0,0,0,0,10,0,0,0,0,0,0,0
1.87,0,37,10,0,0,0,0,0,0,0,0,0,0,0,0,0,0,0,53,0,0,0,0,0,0,0,0,0,0,0,0,0
1.95,15,22,0,0,0,0,0,0,0,0,0,0,0,0,0,0,0,0,50,0,0,0,0,0,0,0,0,0,0,13,0,0
1.99,0,37,0,0,0,0,0,0,0,0,0,0,0,0,0,0,0,0,43,0,0,0,0,0,0,0,0,0,20,0,0,0
1.85,0,42,13,0,0,0,0,0,0,0,0,0,0,0,0,0,0,0,45,0,0,0,0,0,0,0,0,0,0,0,0,0
1.98,0,37,0,0,0,0,0,0,0,0,0,0,0,0,0,0,0,0,43,0,0,0,0,0,0,0,0,0,10,10,0,0
1.9,0,39,0,0,0,0,0,0,0,0,0,0,0,0,0,0,0,0,47,0,6,0,0,0,8,0,0,0,0,0,0,0
1.93,0,35,0,0,0,0,0,0,0,0,0,0,0,0,0,0,0,0,60,0,0,0,0,0,0,0,0,0,0,5,0,0
1.91,7,31,0,0,0,0,0,0,0,0,0,0,0,0,0,0,0,0,62,0,0,0,0,0,0,0,0,0,0,0,0,0
1.77,6.52,58.22,0,0,0,0,1.75,0,0,0,3.21,0,0,0,0,0,4.61,0,19.88,0,0,0,3.69,0,2.12,0,0,0,0,0,0,0
1.77,1.92,65.64,0,0,0,0,0,0,0,0,1.92,0,0,0,0,0,0,0,13.7,0,12.47,0,4.35,0,0,0,0,0,0,0,0,0
1.77,1.92,64.68,0.96,0,0,0,0,0,0,0,1.92,0,0,0,0,0,0,0,13.2,0,12.01,0,4.35,0,0,0,0,0,0.96,0,0,0
1.77,1.94,66.36,0,0,0,0,0,0,0,0,0,0,0,0,0,0,2.26,0,18.12,0,6.79,0,4.53,0,0,0,0,0,0,0,0,0
1.77,3.8,62.12,0,0,1.9,0,0,0,0,0,0,0,0,0,0,0,8.26,0,19.56,0,0,0,4.36,0,0,0,0,0,0,0,0,0
1.77,11.09,56.27,0,0,0,0,0,0,0,0,0,0,0,0,0,0,8.66,0,19.91,0,0,0,4.07,0,0,0,0,0,0,0,0,0
1.77,5.7,61.38,0,0,0,0,0,0,0,0,0,0,0,0,0,0,5.95,0,17.83,0,4.96,0,4.18,0,0,0,0,0,0,0,0,0
1.77,5.79,63.37,0,0,0,0,0,0,0,0,0,0,0,0,0,0,2.34,0.02,16.71,0,9.05,1.37,1.35,0,0,0,0,0,0,0,0,0
1.5,60,0,14,10,0,0,0,16,0,0,0,0,0,0,0,0,0,0,0,0,0,0,0,0,0,0,0,0,0,0,0,0
1.5,63.68,0,11.44,7.96,0,0,0,15.92,0,0,0,0,0,0,0,0,0,0,0,0,0,0,0,0,1,0,0,0,0,0,0,0
1.5,68,0,10,8,0,0,0,14,0,0,0,0,0,0,0,0,0,0,0,0,0,0,0,0,0,0,0,0,0,0,0,0
1.51,64,2,12,8,0,0,0,14,0,0,0,0,0,0,0,0,0,0,0,0,0,0,0,0,0,0,0,0,0,0,0,0
1.5,66,5,13,2,0,0,0,14,0,0,0,0,0,0,0,0,0,0,0,0,0,0,0,0,0,0,0,0,0,0,0,0
1.5,53.85,6,20,1.46,0,0,0,16.78,0,0,0,0,0,0,0,0,0,0,0,0,0,0,0.58,0,1.33,0,0,0,0,0,0,0
1.5,65,5.14,9.86,0,0,0,0,20,0,0,0,0,0,0,0,0,0,0,0,0,0,0,0,0,0,0,0,0,0,0,0,0
1.51,56.57,2,19,2.44,0,0,0,18.04,0.2,0,0,0.19,0,0,0,0,0,0,0,0,0,0,0,0,1.56,0,0,0,0,0,0,0
1.51,70.02,0,8,4.47,0,0,0,16.23,0,0,0,0,0,0,0,0,0,0,0,0,0,0,0,0,1.28,0,0,0,0,0,0,0
1.51,77.08,0,2,11.52,0.11,0.14,0,8.77,0.05,0,0,0.06,0,0,0,0,0,0,0,0,0,0,0.27,0,0,0,0,0,0,0,0,0
1.62,54.3,5.98,4.08,0,4.36,13.78,0,0,0,0,3.11,8.82,0,0,0,0,0,0,0,0,0,0,3.68,0,1.32,0,0,0.57,0,0,0,0
1.65,44.32,16.06,3.97,0,4.24,9.77,0,0,0,0,3.02,8.57,0,0,0,0,0,0,0,0,0,0,8.54,0,1.29,0,0,0.22,0,0,0,0
1.62,52.71,8.28,4.06,0,4.34,13.19,0,0,0,0,3.09,8.78,0,0,0,0,0,0,0,0,0,0,3.66,0,1.32,0,0,0.57,0,0,0,0
1.61,49.54,12.82,4.03,0,4.31,12.02,0,0,0,0,3.07,8.7,0,0,0,0,0,0,0,0,0,0,3.63,0,1.31,0,0,0.57,0,0,0,0
1.62,50.55,10.62,4.06,0,4.34,12.66,0,0,0,0,3.09,8.78,0,0,0,0,0,0,0,0,0,0,3.66,0,1.32,0,0,0.92,0,0,0,0
1.64,44.48,17.25,3.98,0,4.26,10.32,0,0,0,0,3.03,8.6,0,0,0,0,0,0,0,0,0,0,6.57,0,1.29,0,0,0.22,0,0,0,0
1.62,52.08,7.98,3.91,3.88,4.19,11.17,0,0,0,0,2.98,8.46,0,0,0,0,0,0,0,0,0,0,3.53,0,1.27,0,0,0.55,0,0,0,0
1.61,53.13,8.15,3.97,0,4.34,12.42,0,0,0,0,3.09,8.6,0,0,0,0,0,0,0,0,0,0,3.55,0,1.32,0,0,1.43,0,0,0,0
1.64,44.3,16.05,5.52,0,4.24,9.25,0,0,0,0,3.02,8.57,0,0,0,0,0,0,0,0,0,0,7.54,0,1.29,0,0,0.22,0,0,0,0
1.6,47.19,15.95,7.03,0,4.21,8.17,0,0,0,0,3,8.51,0,0,0,0,0,0,0,0,0,0,3.55,0,1.28,0,0,1.11,0,0,0,0
1.66,43.9,12.23,0.83,10.56,0,22.76,1.42,0.69,0,0,0,0.82,0,0,0,0,0,0,0,0,0,0,1.07,0,5.53,0,0,0,0,0.19,0,0
1.64,30.25,35.72,0.94,0,0,31.19,0,0,1.02,0,0,0,0,0,0,0,0,0,0.88,0,0,0,0,0,0,0,0,0,0,0,0,0
1.66,15.4,27.61,2.09,0,44.44,0.46,0,0,0,0,0,6.87,0,0,0,0,0,0,1.97,0,0,0,0,0,1.16,0,0,0,0,0,0,0
1.6,59.11,10.2,5.57,0,0,0,0,0,15.08,0,0,0,0,0,0,0,0,0,0,0,0,0,8.89,0,1.15,0,0,0,0,0,0,0
1.62,61.93,3.82,0,0,0,0,0,10.72,6.35,0,0,0,0,0,0,0,0,0,0,0,0,0,16.64,0,0.54,0,0,0,0,0,0,0
1.66,52.89,0,0,8.76,0,8.29,4.73,3.42,7.5,0,0,0,0,0,0,0,0,0,0,0,0,0,13.26,0,1.15,0,0,0,0,0,0,0
1.85,34.17,0,0.4,0,1.46,8.57,0,15.9,0.87,0,0,0,0,0,0,0,0.36,0,0.25,0,0.23,0,36,0,0,0,0,0,1.39,0.19,0,0.21
2.08,0,0,0,0,0,0,0,0,0,0,20,0,0,0,0,0,0,0,5,0,0,0,0,0,0,0,75,0,0,0,0,0
2.08,0,0,0,0,0,0,0,0,0,0,20,0,0,0,0,0,5,0,0,0,0,0,0,0,0,0,75,0,0,0,0,0
2.08,0,0,0,0,0,0,0,0,0,0,20,0,0,0,0,0,0,0,0,0,5,0,0,0,0,0,75,0,0,0,0,0
2.04,0,0,0,0,0,5,0,0,0,0,20,0,0,0,0,0,0,0,5,0,0,0,0,0,0,0,70,0,0,0,0,0
2.04,0,0,0,0,0,0,0,0,0,0,20,0,0,0,0,0,0,0,10,0,0,0,0,0,0,0,70,0,0,0,0,0
2.08,0,0,0,0,0,5,0,0,0,0,20,0,0,0,0,0,0,0,0,0,0,0,0,0,0,0,75,0,0,0,0,0
2.08,0,0,0,0,5,0,0,0,0,0,20,0,0,0,0,0,0,0,0,0,0,0,0,0,0,0,75,0,0,0,0,0
2.08,0,0,0,0,0,0,0,0,0,0,20,5,0,0,0,0,0,0,0,0,0,0,0,0,0,0,75,0,0,0,0,0
2.04,0,0,0,0,0,10,0,0,0,0,20,0,0,0,0,0,0,0,0,0,0,0,0,0,0,0,70,0,0,0,0,0
2.01,0,0,0,0,0,15,0,0,0,0,20,0,0,0,0,0,0,0,0,0,0,0,0,0,0,0,65,0,0,0,0,0
2.01,0,0,0,0,0,13,0,0,0,0,20,1,0,0,0,0,0,0,0,0,0,0,0,0,0,0,66,0,0,0,0,0
1.95,0,3.79,0,0,0,1.5,0,9.97,5.98,0,0,0,0,0,0,0,0,0.3,0,0,0,0,26.62,0,0,0,0,25.62,26.22,0,0,0
1.5,65,0,0,0,0,0,0,15,0,0,20,0,0,0,0,0,0,0,0,0,0,0,0,0,0,0,0,0,0,0,0,0
1.51,65,0,0,0,0,0,0,15,0,0,0,0,20,0,0,0,0,0,0,0,0,0,0,0,0,0,0,0,0,0,0,0
2,0,30,10,0,0,0,0,0,0,0,0,0,0,0,0,0,0,0,0,0,0,60,0,0,0,0,0,0,0,0,0,0
2.15,0,30,8,0,0,0,0,0,0,0,0,0,0,0,0,0,2,0,0,0,0,60,0,0,0,0,0,0,0,0,0,0
2.2,0,30,6,0,0,0,0,0,0,0,0,0,0,0,0,0,4,0,0,0,0,60,0,0,0,0,0,0,0,0,0,0
2.3,0,30,4,0,0,0,0,0,0,0,0,0,0,0,0,0,6,0,0,0,0,60,0,0,0,0,0,0,0,0,0,0
2.4,0,30,2,0,0,0,0,0,0,0,0,0,0,0,0,0,8,0,0,0,0,60,0,0,0,0,0,0,0,0,0,0
1.56,0,0,0,0,0,40,0,0,0,0,0,0,0,0,0,0,0,0,0,0,0,0,0,0,0,0,0,60,0,0,0,0
1.65,0,0,0,0,0,40,0,0,0,0,0,0,0,0,0,0,0,0,0,0,0,0,0,0,0,0,0,50,10,0,0,0
1.75,0,0,0,0,0,40,0,0,0,0,0,0,0,0,0,0,0,0,0,0,0,0,0,0,0,0,0,40,20,0,0,0
1.86,0,0,0,0,0,40,0,0,0,0,0,0,0,0,0,0,0,0,0,0,0,0,0,0,0,0,0,30,30,0,0,0
1.99,0,0,0,0,0,40,0,0,0,0,0,0,0,0,0,0,0,0,0,0,0,0,0,0,0,0,0,20,40,0,0,0
1.67,0,0,0,0,0,20,0,0,0,0,0,0,0,0,0,0,0,0,0,0,0,0,0,0,0,0,0,60,20,0,0,0
1.69,0,0,0,0,0,30,0,0,0,0,0,0,0,0,0,0,0,0,0,0,0,0,0,0,0,0,0,50,20,0,0,0
1.82,0,0,0,0,0,50,0,0,0,0,0,0,0,0,0,0,0,0,0,0,0,0,0,0,0,0,0,30,20,0,0,0
1.56,61.01,3.85,1.63,0,4.44,0,3.63,11.85,1.29,0,9.18,0,0,0,0,0,0,0.02,0,0,0,0,1.44,0,1.66,0,0,0,0,0,0,0
1.56,61.77,3.85,2.01,0,4.33,0,3.85,10.62,2.58,0,8.63,0,0,0,0,0,0,0.04,0,0,0,0,1.28,0,1.04,0,0,0,0,0,0,0
1.52,65.26,14.01,1.51,0,0,0,1.93,7.87,1.43,0,6.39,0,0,0,0,0,0,0.02,0,0,0,0,0.8,0,0.78,0,0,0,0,0,0,0
1.56,65.53,7.54,1.93,0,0,0,1.32,7.41,1.05,0,11.13,0,0,0,0,0,0,0.02,0,0,0,0,2.47,0,1.6,0,0,0,0,0,0,0
1.52,66.94,11.54,1.26,0,0,0,1.94,7.88,2.11,0,6.63,0,0,0,0,0,0,0.02,0,0,0,0,0.64,0,1.04,0,0,0,0,0,0,0
1.57,56.11,11.18,1.27,0,4.39,0,2.82,8.37,1.38,0,12.03,0,0,0,0,0,0,0.02,0,0,0,0,1.38,0,1.05,0,0,0,0,0,0,0
1.57,58.66,11.27,1.92,0,4.43,0,2.19,6.54,1.39,0,10.44,1.26,0,0,0,0,0,0.02,0,0,0,0,0.82,0,1.06,0,0,0,0,0,0,0
1.55,61.84,3.78,1.7,0,4.12,0,3.87,10.15,2.66,0,9.31,0,0,0,0,0,0,0.09,0,0,0,0,1.13,0,1.35,0,0,0,0,0,0,0
1.56,60.86,4.24,1.64,0,4.12,0,3.44,11.9,1.29,0,9.3,0,0,0,0,0,0,0.09,0,0,0,0,1.45,0,1.67,0,0,0,0,0,0,0
1.56,63.03,5.53,1.51,0,3.43,0,2.36,11.39,1.36,0,8.6,0,0,0,0,0,0,0.02,0,0,0,0,1.21,0,1.56,0,0,0,0,0,0,0
1.65,0,0,0,0,0,0,20,0,0,0,0,0,20,0,0,0,0,0,0,0,0,0,0,0,0,0,0,60,0,0,0,0
1.69,49.55,8.55,0,0,0,24.6,0,0,0,0,8.54,0,0,0,0,0,0,0.1,4.57,0,0,0,2.48,0,1.61,0,0,0,0,0,0,0
1.69,45.05,7.78,0,11.21,0,8.83,0,4.37,0,0,7.76,0,0,0,0,0,0,0.09,4.15,0,0,0,2.26,4.32,1.46,0,0,0,1.7,1.02,0,0
1.71,39.91,8.61,0,0,12.48,23.46,0,4.84,0,0,0,0,0,0,0,0,0,0.1,4.6,0,0,0,2.5,0,1.62,0,0,0,1.88,0,0,0
1.77,29.51,19.21,0,0,0,27.05,0,0,0,0,0,0,0,0,0,0,0,0.11,2.55,0,0,0,12.98,4.96,1.68,0,0,0,1.95,0,0,0
1.72,25.35,16.51,0,11.07,11.13,9.3,0,4.31,0,0,7.67,0,0,0,0,0,0,0.09,4.1,0,0,0,2.23,0,7.23,0,0,0,0,1.01,0,0
1.73,44.94,15.52,0,0,0,19.73,0,0,0,0,0,0,0,0,0,0,0,0.11,4.98,0,0,0,2.7,0,8.77,0,0,0,2.03,1.22,0,0
1.76,24.06,15.66,0,10.5,10.55,11.02,0,4.09,0,0,0,0,0,0,0,0,0,0.09,0,0,0,0,10.58,4.04,6.86,0,0,0,1.59,0.96,0,0
1.74,47.17,0,0,0,8.83,15.67,0,3.16,0,0,0,0,0,0,0,0,0,0.1,2.9,0,0,0,11.24,6.08,3.49,0,0,0,0.49,0.87,0,0
1.76,47,0.41,0,0,9.83,20.96,0,0.15,0,0,0.35,0,0,0,0,0,0,0.1,3.06,0,0,0,12.26,1.46,3.17,0,0,0,1.25,0,0,0
1.74,42.62,1.94,0,1.57,11.22,23.09,0,4.2,0,0,0,0,0,0,0,0,0,0.09,0.8,0,0,0,11.25,0,1.53,0,0,0,1.69,0,0,0
1.66,63.81,0,0,0,0.69,2.5,0,6.19,8.14,0,0,0,0,0,0,0,0,0.08,0,0,0,0,14.4,0,0,0,0,0,4.19,0,0,0
1.68,53.99,0,0,0,6.73,2.46,0,10.94,0.8,0,4.64,0,0,0,0,0,0,0.08,1.16,0,0,0,14.17,3.61,0,0,0,0,0.57,0.85,0,0
1.67,43.95,16.26,0,0,6.73,3.93,0,6.09,4.01,0,0,0,0,0,0,0,0,0.08,1.16,0,0,0,14.16,0,3.06,0,0,0,0.57,0,0,0
1.76,48.57,0,0,0,0.69,7.27,0,6.2,4.08,0,0,0,0,0,0,0,0,0.08,0,0,0,0,28.85,3.68,0,0,0,0,0.58,0,0,0
1.73,41.62,0,0,9.33,6.7,2.45,0,6.07,7.97,0,0,0,0,0,0,0,0,0.08,1.15,0,0,0,23.22,0,0,0,0,0,0.56,0.85,0,0
1.71,33.21,9.52,0,0,7.13,2.61,0,12.88,8.48,0,4.91,0,0,0,0,0,0,0.08,0,0,0,0,16.68,0,0,0,0,0,4.5,0,0,0
1.81,43.6,0,0,0,7.72,2.57,0,6.36,4.18,0,0,0,0,0,0,0,0,0.08,0,0,0,0,29.56,0,3.2,0,0,0,1.84,0.89,0,0
1.73,55.61,0,0,0,4.1,5.02,0,6.78,4.05,0,0,0,0,0,0,0,0,0.08,0,0,0,0,19.57,0,1.09,0,0,0,3.05,0.65,0,0
1.7,57.74,0,0,0,4.37,3.9,0,5.32,4.63,0,0,0,0,0,0,0,0,0.08,0.07,0,0,0,18.61,0.29,3.05,0,0,0,1.07,0.87,0,0
1.68,60.47,0.11,0,0.19,4.44,4.03,0,0.85,7.52,0,0.28,0,0,0,0,0,0,0.08,0,0,0,0,19.43,0.43,0.61,0,0,0,0.71,0.85,0,0
1.8,0.62,10.29,0,0,0,0,0.34,27.95,6.52,0,0,0,0,0,0,0,0,0,0,0,0,0,12.11,0,0,0,0,20.5,21.67,0,0,0
1.8,2.09,8.25,0,0,0,0,0,30.72,5.07,0,0,0,0,0,0,0,0,0,0,0,0,0,11.93,0,0,0,0,20.38,21.56,0,0,0
1.81,1.25,10.96,0,0,0,0,0,28.34,6.4,0,0,0,0,0,0,0,0,0,0,0,0,0,10.98,0,0,0,0,20.12,21.95,0,0,0
1.81,2.02,8.05,0,0,0,0,0,34.62,1.36,0,0,0,0,0,0,0,0,0,0,0,0,0,12.6,0,0,0,0,20.67,20.68,0,0,0
1.81,0,3.72,0,0,0,0,0,26.01,7.45,0,0,0,0,0,0,0,0,0.03,0,0,0,0,13.02,0,0,0,0,26.02,23.75,0,0,0
1.81,0,13.06,0,0,0,0,0,25.66,7.6,0,0,0,0,0,0,0,0,0.03,0,0,0,0,13.07,0,0,0,0,19.59,20.99,0,0,0
1.8,4.08,10.76,0,0,0,0,0,25.09,7.17,0,0,0,0,0,0,0,0,0.03,0,0,0,0,12.55,0,0,0,0,19.71,20.61,0,0,0
1.77,4.67,50.84,0,0,0,0,2.31,0,0,0,16.78,0,0,0,0,0,0,0.02,11.19,0,9.1,0,0,0,3.74,0,0,0.41,0,0.47,0.47,0
1.76,0,62.8,0,0,0,0,2.16,0,0,0,6.49,0,0,0,0,0,3.24,0.02,16.84,0,3.86,0,0,0,4.11,0,0,0.48,0,0,0,0
1.73,15.31,51.11,0,0,0,0,2.05,0,0,0,6.12,0,0,0,0,0,2.04,0.02,12.83,0,3.64,0,0,0,5.91,0,0,0.46,0,0.51,0,0
1.77,4.48,50.55,0,0,0,0,2.14,0,0,0,17.45,0,0,0,0,0,0,0.02,10.51,0,8.95,0,0,0,5.37,0,0,0.08,0,0.45,0,0
1.77,4.2,50.55,0,0,0,0,3.27,0,0,0,16.09,0,0,0,0,0,0,0.02,10.91,0,9.22,0.23,0,0,5.14,0,0,0.37,0,0,0,0
1.77,4.79,53.12,0,0,0,0,3.36,0,0,0,15.3,0,0,0,0,0,0,0.02,11.14,0,9.69,0,0,0,0,0,0,0.38,1.72,0.48,0,0
1.64,54.37,0,0,0,4.39,9.48,0,9.28,0.53,0,7.32,4.94,0,0,0,0,0,0.28,2.03,0,0,0,0,0,7.38,0,0,0,0,0,0,0
1.63,58.36,0,0,0,2.16,8.11,0,9.14,1.56,0,9.57,2.43,0,0,0,0,0,0.03,1.62,0,0,0,0,0,6.26,0,0,0,0.76,0,0,0
