Repository: you0514w/youyou

File: Expansion Coeff.csv (part 26 of 83)
Expansion Coeff (Typical) ( 10-7/K ),SiO2,B2O3,Al2O3,MgO,CaO,BaO,Li2O,Na2O,K2O,Rb2O,Ag2O,Cs2O,Tl2O,MnO,FeO,CoO,NiO,CuO,ZnO,SrO,CdO,PbO,SnO,Cr2O3,Fe2O3,Ga2O3,As2O3,Y2O3,In2O3,Sb2O3,La2O3,Nd2O3,Gd2O3,TiO2,MnO2,GeO2,ZrO2,CeO2,SnO2,TeO2,P2O5,V2O5,Nb2O5,Ta2O5,MoO3,WO3
84.7,64.6,0,8.04,3.32,9.54,2.18,0,5.86,4.59,0,0,0,0,0,0,0,0,0,0,0.65,0,0,0,0,0,0,0,0,0,0,0,0,0,0,0,0,1.22,0,0,0,0,0,0,0,0,0
81.1,65.89,0,9.38,3.39,6.09,1.34,0,6.52,4.41,0,0,0,0,0,0,0,0,0,0,1.32,0,0,0,0,0,0,0,0,0,0,0,0,0,0,0,0,1.66,0,0,0,0,0,0,0,0,0
29,65.18,0,15.63,4.12,0,0,6,3.21,0,0,0,0,0,0,0,0,0,0,1.14,0,0,0,0,0,0,0,0.17,0,0,0,0,0,0,2.91,0,0,0.38,0,0,0,1.26,0,0,0,0,0
31,61.1,0,16.37,6.62,0,0,6.03,3.23,0,0,0,0,0,0,0,0,0,0,1.15,0,0,0,0,0,0,0,0.14,0,0,0,0,0,0,3.76,0,0,0,0,0,0,1.6,0,0,0,0,0
147.7,0,0,2,0,0,0,3.5,4,2.5,0,0,0,10,0,0,0,0,0,45,0,0,0,0,0,0,0,0,0,0,0,0,0,0,0,0,0,0,0,0,0,33,0,0,0,0,0
23.6,44.83,6.45,17.61,0,0,0,15.02,0,0,0,0,0,0,0,0,0,0,0,0,0,0,16.09,0,0,0,0,0,0,0,0,0,0,0,0,0,0,0,0,0,0,0,0,0,0,0,0
33.1,31.84,6.87,28.14,0,0,0,16.01,0,0,0,0,0,0,0,0,0,0,0,0,0,0,17.14,0,0,0,0,0,0,0,0,0,0,0,0,0,0,0,0,0,0,0,0,0,0,0,0
18,54.73,6.75,13.82,0,0,0,7.86,0,0,0,0,0,0,0,0,0,0,0,0,0,0,16.84,0,0,0,0,0,0,0,0,0,0,0,0,0,0,0,0,0,0,0,0,0,0,0,0
20.3,50.47,6.7,18.3,0,0,0,7.81,0,0,0,0,0,0,0,0,0,0,0,0,0,0,16.72,0,0,0,0,0,0,0,0,0,0,0,0,0,0,0,0,0,0,0,0,0,0,0,0
11.4,37.32,7.16,29.32,0,0,0,8.34,0,0,0,0,0,0,0,0,0,0,0,0,0,0,17.86,0,0,0,0,0,0,0,0,0,0,0,0,0,0,0,0,0,0,0,0,0,0,0,0
31.6,57.13,0,9.62,0,0,0,8.21,0,0,0,0,0,0,0,0,0,0,0,0,0,0,21.97,0,0,0,0,0,0,0,0,0,0,0,3.07,0,0,0,0,0,0,0,0,0,0,0,0
21.3,53.59,0,9.72,0,0,0,8.29,0,0,0,0,0,0,0,0,0,0,0,0,0,0,22.2,0,0,0,0,0,0,0,0,0,0,0,6.2,0,0,0,0,0,0,0,0,0,0,0,0
14.1,30.74,0,10.35,0,0,0,8.83,0,0,0,0,0,0,0,0,0,0,0,0,0,0,23.65,0,0,0,0,0,0,0,0,0,0,0,26.43,0,0,0,0,0,0,0,0,0,0,0,0
20.3,62.54,0,8.67,0,0,0,7.4,0,0,0,0,0,0,0,0,0,0,0,0,0,0,15.85,0,0,0,0,0,0,0,0,0,0,0,5.54,0,0,0,0,0,0,0,0,0,0,0,0
11.4,56.21,0,8.83,0,0,0,7.54,0,0,0,0,0,0,0,0,0,0,0,0,0,0,16.14,0,0,0,0,0,0,0,0,0,0,0,11.28,0,0,0,0,0,0,0,0,0,0,0,0
18.9,49.64,0,9,0,0,0,7.68,0,0,0,0,0,0,0,0,0,0,0,0,0,0,16.45,0,0,0,0,0,0,0,0,0,0,0,17.23,0,0,0,0,0,0,0,0,0,0,0,0
7,72.48,0,7.77,0,0,0,6.63,0,0,0,0,0,0,0,0,0,0,0,0,0,0,10.64,0,0,0,0,0,0,0,0,0,0,0,2.48,0,0,0,0,0,0,0,0,0,0,0,0
100,52.81,0,0,0,0,0,0,16,0,0,0,0,0,0,0,0,0,0,8.53,0,0,22.66,0,0,0,0,0,0,0,0,0,0,0,0,0,0,0,0,0,0,0,0,0,0,0,0
60.6,60.19,0,0,0,0,6.14,2.52,0,0,0,0,0,0,0,0,0,0,0,14.81,0,0,15.11,0,0,0,0,0,0,0,0.1,0,0,0,0.59,0,0,0.54,0,0,0,0,0,0,0,0,0
63.1,45.54,9.45,0,0,6.71,4.91,1.26,0,0,0,0,0,0,0,0,0,0,0,12.71,0,0,11.16,0,0,0,0,0,0,0,0.03,0,0,0,3.65,0,0,4.58,0,0,0,0,0,0,0,0,0
58.7,56.39,0,0,0,0,5.83,2.52,0,0,0,0,0,0,0,0,0,0,0,12.72,0,0,14.97,0,0,0,0,0,0,0,0.03,0,0,0,6.01,0,0,1.53,0,0,0,0,0,0,0,0,0
68,50.71,0,0,0,8.02,5.38,2.51,0,0,0,0,0,0,0,0,0,0,0,11.52,0,0,14.74,0,0,0,0,0,0,0,0.1,0,0,0,3.29,0,0,3.73,0,0,0,0,0,0,0,0,0
61,46.06,4.6,0,0,0,5.07,1.3,0,0,0,0,0,0,0,0,0,0,0,18.49,0,0,15.58,0,0,0,0,0,0,0,0.1,0,0,0,4.86,0,0,3.94,0,0,0,0,0,0,0,0,0
60.2,50.25,0,0,0,0,5.56,2.25,0,0,0,0,0,0,0,0,0,0,0,17.43,0,0,15.07,0,0,0,0,0,0,0,0.1,0,0,0,7.08,0,0,2.26,0,0,0,0,0,0,0,0,0
61.3,53.27,0,0,0,0,5.81,0,0,0,0,0,0,0,0,0,0,0,0,11.68,0,0,17.25,0,0,0,0,0,0,0,0.1,0,0,0,8.64,0,0,3.25,0,0,0,0,0,0,0,0,0
93,45.45,2.56,10.99,0,16.41,0,0,0,8.19,0,0,0,0,0,0,0,0,0,0,16.4,0,0,0,0,0,0,0,0,0,0,0,0,0,0,0,0,0,0,0,0,0,0,0,0,0,0
104,26,27,0,0,0,45,0,0,0,0,0,0,0,0,0,0,0,0,0,0,0,0,0,0,0,0,0,2,0,0,0,0,0,0,0,0,0,0,0,0,0,0,0,0,0,0
106,30,15,0,0,0,47,0,0,0,0,0,0,0,0,0,0,0,0,0,0,0,0,0,0,0,0,0,8,0,0,0,0,0,0,0,0,0,0,0,0,0,0,0,0,0,0
101,29,29,0,0,0,40,0,0,2,0,0,0,0,0,0,0,0,0,0,0,0,0,0,0,0,0,0,0,0,0,0,0,0,0,0,0,0,0,0,0,0,0,0,0,0,0
105,35,20,0,0,5,35,0,0,5,0,0,0,0,0,0,0,0,0,0,0,0,0,0,0,0,0,0,0,0,0,0,0,0,0,0,0,0,0,0,0,0,0,0,0,0,0
106,25,25,0,0,10,30,0,0,0,0,0,0,0,0,0,0,0,0,0,10,0,0,0,0,0,0,0,0,0,0,0,0,0,0,0,0,0,0,0,0,0,0,0,0,0,0
104,30,19,0,0,17,17,0,0,0,0,0,0,0,0,0,0,0,0,0,17,0,0,0,0,0,0,0,0,0,0,0,0,0,0,0,0,0,0,0,0,0,0,0,0,0,0
104,25,24,0,0,17,27,0,0,0,0,0,0,0,0,0,0,0,0,0,7,0,0,0,0,0,0,0,0,0,0,0,0,0,0,0,0,0,0,0,0,0,0,0,0,0,0
105,30,20,0,0,5,15,0,0,0,0,0,0,0,0,0,0,0,0,0,30,0,0,0,0,0,0,0,0,0,0,0,0,0,0,0,0,0,0,0,0,0,0,0,0,0,0
98,25,25,0,0,0,30,0,0,0,0,0,0,0,0,0,0,0,0,10,10,0,0,0,0,0,0,0,0,0,0,0,0,0,0,0,0,0,0,0,0,0,0,0,0,0,0
98,21,31,0,0,6,36,0,0,0,0,0,0,0,0,0,0,0,0,0,6,0,0,0,0,0,0,0,0,0,0,0,0,0,0,0,0,0,0,0,0,0,0,0,0,0,0
43.8,61,10,10,7,6,5,0,0,0,0,0,0,0,0,0,0,0,0,0,0,0,0,0,0,0,0,0,0,0,0,0,0,0,1,0,0,0,0,0,0,0,0,0,0,0,0
44,61.7,10,10,7.1,6,5,0,0,0,0,0,0,0,0,0,0,0,0,0,0,0,0,0,0,0.2,0,0,0,0,0,0,0,0,0,0,0,0,0,0,0,0,0,0,0,0,0
94.6,51.25,7.13,0,0,0,0,0,9.62,0,0,0,0,0,0,0,0,0,0,7.57,0,0,19.58,0,0,4.85,0,0,0,0,0,0,0,0,0,0,0,0,0,0,0,0,0,0,0,0,0
88,3.84,19.89,0,0,0,0.5,0,0,0,0,0,0,0,0,0,0,0,0,22.69,0,0,53.08,0,0,0,0,0,0,0,0,0,0,0,0,0,0,0,0,0,0,0,0,0,0,0,0
92,2.4,18.41,0,0,0,0.1,0,0,0,0,0,0,0,0,0,0,0,0,21.66,0,0,57.43,0,0,0,0,0,0,0,0,0,0,0,0,0,0,0,0,0,0,0,0,0,0,0,0
86,2.53,21.83,0,0,0,0,0,0,0,0,0,0,0,0,0,0,0,0,22.41,1.47,0,51.76,0,0,0,0,0,0,0,0,0,0,0,0,0,0,0,0,0,0,0,0,0,0,0,0
86,7,17.9,0,0,0.83,0,0,0,0,0,0,0,0,0,0,0,0,0,19.14,0,0,55.13,0,0,0,0,0,0,0,0,0,0,0,0,0,0,0,0,0,0,0,0,0,0,0,0
82,5.19,19.72,0,0,0,1.02,0,0,0,0,0,0,0,0,0,0,0,0,19.55,0,0,54.52,0,0,0,0,0,0,0,0,0,0,0,0,0,0,0,0,0,0,0,0,0,0,0,0
80,1.36,19.48,0,0,0,2.13,0,0,0,0,0,0,0,0,0,0,0,0,18.47,0,0,58.56,0,0,0,0,0,0,0,0,0,0,0,0,0,0,0,0,0,0,0,0,0,0,0,0
93,5.17,20.06,0,0,0,0.51,0,0,0,0,0,0,0,0,0,0,0,0,20.02,0,0,54.24,0,0,0,0,0,0,0,0,0,0,0,0,0,0,0,0,0,0,0,0,0,0,0,0
82.3,60.46,13.89,3.93,0,2.22,2.3,0,7.24,5.43,0,0,0,0,0,0,0,0,0,0,4.53,0,0,0,0,0,0,0,0,0,0,0,0,0,0,0,0,0,0,0,0,0,0,0,0,0,0
91.7,72.44,2.26,3.04,0,3.12,3.48,2.82,7.87,4.89,0,0,0,0,0,0,0,0,0,0,0,0,0,0,0,0,0,0,0,0,0.08,0,0,0,0,0,0,0,0,0,0,0,0,0,0,0,0
89.5,74.06,3.89,0.32,0,4.59,0,0,8.73,6.77,0,0,0,0,0,0,0,0.03,0,0,0,0,0,0,0,1.61,0,0,0,0,0,0,0,0,0,0,0,0,0,0,0,0,0,0,0,0,0
86,66.46,0,8.73,0,7.49,0,0,6.66,5.44,0,0,0,0,0,0,0,0,0,0,0,0,0,0,0,0,0,0,0,0,0,1.31,0,0,1.16,0,0,1.5,0,0,0,1.25,0,0,0,0,0
95,63.38,0,8.79,0,7.17,0,5.51,6.17,5.18,0,0,0,0,0,0,0,0,0,0,0,0,0,0,0,0,0,0,0,0,0,0,0,0,1.15,0,0,1.44,0,0,0,1.21,0,0,0,0,0
75,12.87,18.51,0,0,0,0,0,0,0,0,0,0,0,0,0,0,0,0,31.67,0,0,36.95,0,0,0,0,0,0,0,0,0,0,0,0,0,0,0,0,0,0,0,0,0,0,0,0
88,12.83,11.07,0,0,0,0,0,0,0,0,0,0,0,0,0,0,0,0,18.94,0,0,51.8,0,0,0,0,0,0,0,0,0,0,0,0,0,0,0,0,0,0,0,0,0,0,5.36,0
79,0,20.25,0,0,0,0,0,0,0,0,0,0,0,0,0,0,0,0,34.65,0,0,42.65,0,0,0,0,0,0,0,0,0,0,0,0,0,0,0,0,0,0,0,0,0,0,2.45,0
76,10.9,18.82,0,0,0,0,0,0,0,0,0,0,0,0,0,0,0,0,32.19,0,0,36.68,0,0,0,0,0,0,0,0,0,0,0,0,0,0,0,0,0,0,0,0,0,0,0,1.41
66,0,17.49,0,0,0,0,0,0,0,0,0,0,0,0,0,0,0,0,44.88,0,0,30.01,0,0,0,0,0,0,0,0,0,0,0,7.62,0,0,0,0,0,0,0,0,0,0,0,0
88,12.22,10.55,0,0,0,0,0,0,0,0,0,0,0,0,0,0,9.83,0,18.05,0,0,49.35,0,0,0,0,0,0,0,0,0,0,0,0,0,0,0,0,0,0,0,0,0,0,0,0
72,20.16,17.4,0,0,0,0,0,0,0,0,0,0,0,0,0,0,0.16,0,29.77,0,0,32.51,0,0,0,0,0,0,0,0,0,0,0,0,0,0,0,0,0,0,0,0,0,0,0,0
73.5,59.84,2.2,7.8,0,0,14.9,0,0,0,0,0,0,0,0,0,0,0,0,0,14.92,0,0,0,0,0,0,0.34,0,0,0,0,0,0,0,0,0,0,0,0,0,0,0,0,0,0,0
81,59.98,2.12,4.36,0,0,16.59,0,0,0,0,0,0,0,0,0,0,0,0,0,16.61,0,0,0,0,0,0,0.34,0,0,0,0,0,0,0,0,0,0,0,0,0,0,0,0,0,0,0
81.5,58.51,3.22,4.4,0,0,16.77,0,0,0,0,0,0,0,0,0,0,0,0,0,16.76,0,0,0,0,0,0,0.34,0,0,0,0,0,0,0,0,0,0,0,0,0,0,0,0,0,0,0
74.3,58.43,2.18,7.21,1.09,1.09,14.85,0,0,0,0,0,0,0,0,0,0,0,0,0,14.81,0,0,0,0,0,0,0.34,0,0,0,0,0,0,0,0,0,0,0,0,0,0,0,0,0,0,0
81.5,58.43,4.29,3.33,0,2.15,15.68,0,0,0,0,0,0,0,0,0,0,0,0,0,15.66,0,0,0,0,0,0,0.46,0,0,0,0,0,0,0,0,0,0,0,0,0,0,0,0,0,0,0
82.3,58.45,4.83,2.79,0,0,16.72,0,0,0,0,0,0,0,0,0,0,0,0,0,16.74,0,0,0,0,0,0,0.47,0,0,0,0,0,0,0,0,0,0,0,0,0,0,0,0,0,0,0
79.9,59.13,4.3,3.61,0,1.08,15.72,0,0,0,0,0,0,0,0,0,0,0,0,0,15.7,0,0,0,0,0,0,0.46,0,0,0,0,0,0,0,0,0,0,0,0,0,0,0,0,0,0,0
78.9,58.63,4.3,3.6,0,1.07,15.94,0,0,0,0,0,0,0,0,0,0,0,0,0,15.99,0,0,0,0,0,0,0.47,0,0,0,0,0,0,0,0,0,0,0,0,0,0,0,0,0,0,0
78.5,58.96,4.33,4.16,0,0.54,17.05,0,0,0,0,0,0,0,0,0,0,0,0,0,14.49,0,0,0,0,0,0,0.47,0,0,0,0,0,0,0,0,0,0,0,0,0,0,0,0,0,0,0
96.6,56.77,0,1.98,0.01,0.02,14.8,1.23,3.69,8.71,0,0,0,0,0,0,0,0,0,0,8.44,0,0,0,0,0,0,0,0,0,0.17,0,0,0,0.36,0,0,3.07,0.75,0,0,0,0,0,0,0,0
43,29.88,10.83,35.22,20.49,0,0,1.68,0.81,0.46,0,0,0,0,0,0,0,0,0,0,0,0,0,0,0,0.22,0,0,0,0,0,0,0,0,0,0.41,0,0,0,0,0,0,0,0,0,0,0
42,29.61,15.03,31.13,24.23,0,0,0,0,0,0,0,0,0,0,0,0,0,0,0,0,0,0,0,0,0,0,0,0,0,0,0,0,0,0,0,0,0,0,0,0,0,0,0,0,0,0
44,33.43,9.27,35.18,17.8,0,0,2.4,1.16,0.76,0,0,0,0,0,0,0,0,0,0,0,0,0,0,0,0,0,0,0,0,0,0,0,0,0,0,0,0,0,0,0,0,0,0,0,0,0
34,31.75,8.43,38.14,18.2,0,0,1.72,0.83,0.47,0,0,0,0,0,0,0,0,0,0,0,0,0,0,0,0,0,0,0,0,0,0,0,0,0,0,0,0,0,0,0,0,0,0,0,0.36,0.1
41,29.64,12.79,36.4,16.57,0,0,1.74,0.84,0.47,0,0,0,0,0,0,0,0,0,0,0,0,0,0,0,0,0,0,0,0,0,0,0,0,0,0,0,0,0,0,0,0,0,0,0,1.55,0
50,24.53,12.1,33.04,26.12,0,0,1.64,0.79,0.45,0,0,0,0,0,0,0,0.94,0,0,0,0,0,0,0,0,0,0,0,0,0,0,0,0,0,0,0,0,0,0,0,0,0.39,0,0,0,0
42,33.54,10.34,35.3,17.86,0,0,1.69,0.81,0.46,0,0,0,0,0,0,0,0,0,0,0,0,0,0,0,0,0,0,0,0,0,0,0,0,0,0,0,0,0,0,0,0,0,0,0,0,0
68,45.54,0,18.27,19.16,0,0,0,0,1.65,0,0,0,0,0,0,0,0,0,11.48,0,0,0,0,0,0,0,0,0,0,0,0,0,0,3.9,0,0,0,0,0,0,0,0,0,0,0,0
60,48.78,0,17.43,20.57,0,0,0,0,0,0,0,0,0,0,0,0,0,0,3.59,0,0,0,0,0,0,0,0,0,0,0,0,0,0,9.63,0,0,0,0,0,0,0,0,0,0,0,0
60,49.97,0,15.57,23.82,0,0,0,0,0,0,0,0,0,0,0,0,0,0,1.42,0,0,0,0,0,0,0,0,0,0,0,0,0,0,9.22,0,0,0,0,0,0,0,0,0,0,0,0
56,54.54,0,20.03,0,0,0,0,0,1.94,0,0,0,0,0,0,0,0,0,21.54,0,0,0,0,0,0,1.95,0,0,0,0,0,0,0,0,0,0,0,0,0,0,0,0,0,0,0,0
52,52.31,0,19.17,0,0,0,0,0,1.83,0,0,0,0,0,0,0,0,0,20.56,0,0,0,0,0,0,1.88,0,0,0,0,0,0,0,0,0,0,4.25,0,0,0,0,0,0,0,0,0
44,70.26,7.58,5.18,0,0,0,0,0,0,0,0,0,0,0,0,0,0,0,0,16.98,0,0,0,0,0,0,0,0,0,0,0,0,0,0,0,0,0,0,0,0,0,0,0,0,0,0
48,59.62,12.87,7.03,0,3.19,0,0,0,0,0,0,0,0,0,0,0,0,0,0,17.29,0,0,0,0,0,0,0,0,0,0,0,0,0,0,0,0,0,0,0,0,0,0,0,0,0,0
45,59.37,7.69,10.5,0,7.63,0,0,0,0,0,0,0,0,0,0,0,0,0,0,14.81,0,0,0,0,0,0,0,0,0,0,0,0,0,0,0,0,0,0,0,0,0,0,0,0,0,0
40.3,78.73,10.01,1.24,0,2.71,0,0,2.45,2.02,0,0,0,0,0,0,0,0,0,1.56,0,0,0,0,0,0,0,0,0,0,0,0,0,0,0,0,0,1.28,0,0,0,0,0,0,0,0,0
41.9,79.36,9.13,1.56,0,2.66,0,0,2.05,2.7,0,0,0,0,0,0,0,0,0,1.25,0,0,0,0,0,0,0,0,0,0,0,0,0,0,0,0,0,1.29,0,0,0,0,0,0,0,0,0
41.5,29.1,20,37.3,2,9.6,0,0,0,0,0,0,0,0,0,0,0,0,0,2,0,0,0,0,0,0,0,0,0,0,0,0,0,0,0,0,0,0,0,0,0,0,0,0,0,0,0
88,69.03,0,0.69,0,0,4.75,0,5.99,5.95,0,0,0,0,0,0,0,0,0,13.52,0,0,0,0,0,0,0,0,0,0,0.07,0,0,0,0,0,0,0,0,0,0,0,0,0,0,0,0
61,0,60,10,0,0,8,0,0,0,0,0,0,0,0,0,0,0,0,12,0,0,0,0,0,0,0,0,0,0,0,10,0,0,0,0,0,0,0,0,0,0,0,0,0,0,0
61.9,0,60,10,0,4,0,0,4,0,0,0,0,0,0,0,0,0,0,12,0,0,0,0,0,0,0,0,0,0,0,10,0,0,0,0,0,0,0,0,0,0,0,0,0,0,0
38.6,72.56,7.51,5.39,5.16,0,0.96,0,0,0,0,0,0,0,0,0,0,0,0,0,8.42,0,0,0,0,0,0,0,0,0,0,0,0,0,0,0,0,0,0,0,0,0,0,0,0,0,0
38.9,80.34,0,9.41,0,0,9.97,0,0,0,0,0,0,0,0,0,0,0,0,0,0.28,0,0,0,0,0,0,0,0,0,0,0,0,0,0,0,0,0,0,0,0,0,0,0,0,0,0
48.5,68.15,5.25,5.01,0.47,20.22,0.9,0,0,0,0,0,0,0,0,0,0,0,0,0,0,0,0,0,0,0,0,0,0,0,0,0,0,0,0,0,0,0,0,0,0,0,0,0,0,0,0
49.4,75.21,0,5.48,0,7.1,3.51,0,0,0,0,0,0,0,0,0,0,0,0,0,8.7,0,0,0,0,0,0,0,0,0,0,0,0,0,0,0,0,0,0,0,0,0,0,0,0,0,0
48.7,63.8,0.66,15.03,1.13,8.7,10.39,0,0,0,0,0,0,0,0,0,0,0,0,0,0.29,0,0,0,0,0,0,0,0,0,0,0,0,0,0,0,0,0,0,0,0,0,0,0,0,0,0
43.5,62.23,0,16.02,10.97,0.4,10.02,0,0,0,0,0,0,0,0,0,0,0,0,0,0.36,0,0,0,0,0,0,0,0,0,0,0,0,0,0,0,0,0,0,0,0,0,0,0,0,0,0
43.4,66.67,5.17,8.54,4.71,10.16,1.02,0,0,0,0,0,0,0,0,0,0,0,0,0,3.73,0,0,0,0,0,0,0,0,0,0,0,0,0,0,0,0,0,0,0,0,0,0,0,0,0,0
133.2,0,0,4,0,0,15,0,0,15,0,0,0,0,0,0,0,0,0,0,0,0,0,0,0,0,0,0,0,0,0,0,3,0,0,0,0,0,0,0,0,63,0,0,0,0,0
154,0,0,4,0,0,18.8,0,0,18.8,0,0,0,0,0,0,0,0,0,0,0,0,0,0,0,0,0,0,0,0,0,0,3,0,0,0,0,0,0,0,0,55.4,0,0,0,0,0
115.9,0,0,8,0,0,13,0,0,13,0,0,0,0,0,0,0,0,0,0,0,0,0,0,0,0,0,0,0,0,0,0,3,0,0,0,0,0,0,0,0,63,0,0,0,0,0
110.5,0,0,8,15,0,0,0,0,15,0,0,0,0,0,0,0,0,0,0,0,0,0,0,0,0,0,0,0,0,0,0,3,0,0,0,0,0,0,0,0,59,0,0,0,0,0
97.6,0,0,4,15,0,0,15,0,0,0,0,0,0,0,0,0,0,0,0,0,0,0,0,0,0,0,0,0,0,0,0,3,0,0,0,0,0,0,0,0,63,0,0,0,0,0
139,8,0,0,0,0,15,0,0,15,0,0,0,0,0,0,0,0,0,0,0,0,0,0,0,0,0,0,0,0,0,0,3,0,0,0,0,0,0,0,0,59,0,0,0,0,0
138.7,0,8,0,0,0,15,0,0,15,0,0,0,0,0,0,0,0,0,0,0,0,0,0,0,0,0,0,0,0,0,0,3,0,0,0,0,0,0,0,0,59,0,0,0,0,0
98.7,73.58,0,2.14,0,0,0,22.83,0,1.45,0,0,0,0,0,0,0,0,0,0,0,0,0,0,0,0,0,0,0,0,0,0,0,0,0,0,0,0,0,0,0,0,0,0,0,0,0
64,71.41,0,5.43,0,0,0,23.16,0,0,0,0,0,0,0,0,0,0,0,0,0,0,0,0,0,0,0,0,0,0,0,0,0,0,0,0,0,0,0,0,0,0,0,0,0,0,0
135,60,0,0,0,0,0,40,0,0,0,0,0,0,0,0,0,0,0,0,0,0,0,0,0,0,0,0,0,0,0,0,0,0,0,0,0,0,0,0,0,0,0,0,0,0,0
138.5,0,0,0,0,0,0,25,0,0,0,0,0,0,0,0,0,0,0,0,0,0,20,0,0,0,0,0,0,0,0,0,0,0,0,0,0,0,0,0,0,55,0,0,0,0,0
135,0,0,0,0,0,0,20,5,0,0,0,0,0,0,0,0,0,0,0,0,0,20,0,0,0,0,0,0,0,0,0,0,0,0,0,0,0,0,0,0,55,0,0,0,0,0
137,0,0,0,0,0,0,15,10,0,0,0,0,0,0,0,0,0,0,0,0,0,20,0,0,0,0,0,0,0,0,0,0,0,0,0,0,0,0,0,0,55,0,0,0,0,0
141,0,0,0,0,0,0,12.5,12.5,0,0,0,0,0,0,0,0,0,0,0,0,0,20,0,0,0,0,0,0,0,0,0,0,0,0,0,0,0,0,0,0,55,0,0,0,0,0
148,0,0,0,0,0,0,10,15,0,0,0,0,0,0,0,0,0,0,0,0,0,20,0,0,0,0,0,0,0,0,0,0,0,0,0,0,0,0,0,0,55,0,0,0,0,0
157,0,0,0,0,0,0,5,20,0,0,0,0,0,0,0,0,0,0,0,0,0,20,0,0,0,0,0,0,0,0,0,0,0,0,0,0,0,0,0,0,55,0,0,0,0,0
126,0,0,0,0,0,0,20,0,5,0,0,0,0,0,0,0,0,0,0,0,0,20,0,0,0,0,0,0,0,0,0,0,0,0,0,0,0,0,0,0,55,0,0,0,0,0
141,0,0,0,0,0,0,15,0,10,0,0,0,0,0,0,0,0,0,0,0,0,20,0,0,0,0,0,0,0,0,0,0,0,0,0,0,0,0,0,0,55,0,0,0,0,0
153.5,0,0,0,0,0,0,12.5,0,12.5,0,0,0,0,0,0,0,0,0,0,0,0,20,0,0,0,0,0,0,0,0,0,0,0,0,0,0,0,0,0,0,55,0,0,0,0,0
157.5,0,0,0,0,0,0,10,0,15,0,0,0,0,0,0,0,0,0,0,0,0,20,0,0,0,0,0,0,0,0,0,0,0,0,0,0,0,0,0,0,55,0,0,0,0,0
164,0,0,0,0,0,0,0,15,10,0,0,0,0,0,0,0,0,0,0,0,0,20,0,0,0,0,0,0,0,0,0,0,0,0,0,0,0,0,0,0,55,0,0,0,0,0
70,0,0,0,0,0,0,0,0,0,0,50,0,0,0,0,0,0,0,0,0,0,0,0,0,0,0,0,0,0,0,0,0,0,0,0,0,0,0,0,0,30,0,0,0,20,0
125,0,0,0,0,0,0,0,0,0,0,0,0,0,0,0,0,0,0,20,0,0,50,0,0,0,0,0,0,0,0,0,0,0,0,0,0,0,0,0,0,30,0,0,0,0,0
112,0,0,0,0,0,0,0,0,0,0,0,0,0,0,0,0,0,0,30,0,0,40,0,0,0,0,0,0,0,0,0,0,0,0,0,0,0,0,0,0,30,0,0,0,0,0
162,0,0,0,0,0,0,0,0,0,0,0,0,0,0,0,0,0,0,0,0,0,60,0,0,0,0,0,0,0,0,0,0,0,0,0,0,0,0,0,0,40,0,0,0,0,0
155,0,0,0,0,0,0,0,0,0,0,0,0,0,0,0,0,0,0,10,0,0,50,0,0,0,0,0,0,0,0,0,0,0,0,0,0,0,0,0,0,40,0,0,0,0,0
120,0,0,0,0,0,0,0,0,0,0,0,0,0,0,0,0,0,0,30,0,0,30,0,0,0,0,0,0,0,0,0,0,0,0,0,0,0,0,0,0,40,0,0,0,0,0
100,0,0,0,0,0,0,0,0,0,0,0,0,0,0,0,0,0,0,40,0,0,20,0,0,0,0,0,0,0,0,0,0,0,0,0,0,0,0,0,0,40,0,0,0,0,0
85,0,0,0,0,0,0,0,0,0,0,0,0,0,0,0,0,0,0,50,0,0,10,0,0,0,0,0,0,0,0,0,0,0,0,0,0,0,0,0,0,40,0,0,0,0,0
155,0,0,0,0,0,0,0,0,0,0,0,0,0,0,0,0,0,0,10,0,0,40,0,0,0,0,0,0,0,0,0,0,0,0,0,0,0,0,0,0,50,0,0,0,0,0
92,0,0,0,0,0,0,0,0,0,0,0,0,0,0,0,0,0,0,40,0,0,10,0,0,0,0,0,0,0,0,0,0,0,0,0,0,0,0,0,0,50,0,0,0,0,0
160,0,0,0,0,0,0,0,0,0,0,0,0,0,0,0,0,0,0,20,0,0,20,0,0,0,0,0,0,0,0,0,0,0,0,0,0,0,0,0,0,60,0,0,0,0,0
138,0,0,0,0,0,0,0,0,0,0,0,0,0,0,0,0,0,0,30,0,0,10,0,0,0,0,0,0,0,0,0,0,0,0,0,0,0,0,0,0,60,0,0,0,0,0
142.7,74,0,0,0,0,0,0,26,0,0,0,0,0,0,0,0,0,0,0,0,0,0,0,0,0,0,0,0,0,0,0,0,0,0,0,0,0,0,0,0,0,0,0,0,0,0
134.5,74,0,0,0,4,0,0,22,0,0,0,0,0,0,0,0,0,0,0,0,0,0,0,0,0,0,0,0,0,0,0,0,0,0,0,0,0,0,0,0,0,0,0,0,0,0
118,74,0,0,0,10,0,0,12,4,0,0,0,0,0,0,0,0,0,0,0,0,0,0,0,0,0,0,0,0,0,0,0,0,0,0,0,0,0,0,0,0,0,0,0,0,0
117,74,0,0,0,10,0,0,8,8,0,0,0,0,0,0,0,0,0,0,0,0,0,0,0,0,0,0,0,0,0,0,0,0,0,0,0,0,0,0,0,0,0,0,0,0,0
121,74,0,0,0,10,0,0,4,12,0,0,0,0,0,0,0,0,0,0,0,0,0,0,0,0,0,0,0,0,0,0,0,0,0,0,0,0,0,0,0,0,0,0,0,0,0
69.9,40,0,0,0,0,25,0,0,0,0,0,0,0,0,0,0,0,0,0,5,0,0,0,0,0,0,0,0,0,0,0,0,0,30,0,0,0,0,0,0,0,0,0,0,0,0
67.9,40,0,0,0,0,20,0,0,0,0,0,0,0,0,0,0,0,0,0,10,0,0,0,0,0,0,0,0,0,0,0,0,0,30,0,0,0,0,0,0,0,0,0,0,0,0
65.9,40,0,0,0,0,15,0,0,0,0,0,0,0,0,0,0,0,0,0,15,0,0,0,0,0,0,0,0,0,0,0,0,0,30,0,0,0,0,0,0,0,0,0,0,0,0
68.4,40,0,0,0,5,25,0,0,0,0,0,0,0,0,0,0,0,0,0,0,0,0,0,0,0,0,0,0,0,0,0,0,0,30,0,0,0,0,0,0,0,0,0,0,0,0
64.9,40,0,0,0,10,20,0,0,0,0,0,0,0,0,0,0,0,0,0,0,0,0,0,0,0,0,0,0,0,0,0,0,0,30,0,0,0,0,0,0,0,0,0,0,0,0
61.4,40,0,0,0,15,15,0,0,0,0,0,0,0,0,0,0,0,0,0,0,0,0,0,0,0,0,0,0,0,0,0,0,0,30,0,0,0,0,0,0,0,0,0,0,0,0
64.4,40,0,0,0,5,15,0,0,0,0,0,0,0,0,0,0,0,0,0,10,0,0,0,0,0,0,0,0,0,0,0,0,0,30,0,0,0,0,0,0,0,0,0,0,0,0
73.9,40,0,0,0,7.5,15,0,0,0,0,0,0,0,0,0,0,0,0,0,7.5,0,0,0,0,0,0,0,0,0,0,0,0,0,30,0,0,0,0,0,0,0,0,0,0,0,0
62.9,40,0,0,0,10,15,0,0,0,0,0,0,0,0,0,0,0,0,0,5,0,0,0,0,0,0,0,0,0,0,0,0,0,30,0,0,0,0,0,0,0,0,0,0,0,0
64,0,0,0,0,0,0,0,0,0,0,0,0,0,0,0,0,0,0,0,0,0,0,0,0,0,0,0,0,0,0,0,0,0,0,0,0,0,0,0,0,55,45,0,0,0,0
100,0,0,0,0,0,0,0,0,0,0,0,0,0,0,0,0,0,0,0,0,0,0,0,0,0,0,0,0,0,0,0,0,0,0,0,0,0,0,0,0,12.5,87.5,0,0,0,0
64.5,64.03,10.5,5.61,0.95,13.61,0,0,2.87,2.43,0,0,0,0,0,0,0,0,0,0,0,0,0,0,0,0,0,0,0,0,0,0,0,0,0,0,0,0,0,0,0,0,0,0,0,0,0
68.6,64.17,10.37,5.06,0,13.11,0,0,2.81,2.05,0,0,0,0,0,0,0,0,0,0,2.43,0,0,0,0,0,0,0,0,0,0,0,0,0,0,0,0,0,0,0,0,0,0,0,0,0,0
152,0,0,2,0,0,0,7.5,7.5,7.5,0,0,0,0,0,0,0,0,0,5,0,0,5,0,0,0,0,0,0,0,0,0,0,0,0,0,0,0,0,0,0,65.5,0,0,0,0,0
140,0,0,4,0,0,0,7.5,7.5,7.5,0,0,0,0,0,0,0,0,0,5,0,0,5,0,0,0,0,0,0,0,0,0,0,0,0,0,0,0,0,0,0,63.5,0,0,0,0,0
130,0,0,5,0,0,0,7.5,7.5,7.5,0,0,0,0,0,0,0,0,0,5,0,0,5,0,0,0,0,0,0,0,0,0,0,0,0,0,0,0,0,0,0,62.5,0,0,0,0,0
117,0,0,6,0,0,0,7.5,7.5,7.5,0,0,0,0,0,0,0,0,0,5,0,0,5,0,0,0,0,0,0,0,0,0,0,0,0,0,0,0,0,0,0,61.5,0,0,0,0,0
112,0,0,8,0,0,0,7.5,7.5,7.5,0,0,0,0,0,0,0,0,0,5,0,0,5,0,0,0,0,0,0,0,0,0,0,0,0,0,0,0,0,0,0,59.5,0,0,0,0,0
150,0,0,5,0,0,0,9.5,9.5,9.5,0,0,0,0,0,0,0,0,0,5,0,0,5,0,0,0,0,0,0,0,0,0,0,0,0,0,0,0,0,0,0,56.5,0,0,0,0,0
117,0,0,13.26,0,0,19.85,0,0,0,0,0,0,0,0,0,0,0,0,0,0,0,37.11,0,0,0,0,0,0,0,0,0,0,0,0,0,0,0,0,0,0,29.78,0,0,0,0,0
131.8,55,0,0,0,0,0,0,30,0,0,0,0,0,0,0,0,0,0,0,0,0,0,0,0,15,0,0,0,0,0,0,0,0,0,0,0,0,0,0,0,0,0,0,0,0,0
133,50,0,0,0,0,0,0,30,0,0,0,0,0,0,0,0,0,0,0,0,0,0,0,0,20,0,0,0,0,0,0,0,0,0,0,0,0,0,0,0,0,0,0,0,0,0
120,50,0,0,0,0,19,0,19,1,0,0,0,0,0,0,0,0,0,0,0,0,0,0,0,0,0,0,0,0,0,0,0,0,0,0,0,0,0,0,0,0,0,11,0,0,0
79,30,40,0,0,0,10,0,0,0,0,0,0,0,0,0,0,0,0,0,0,0,0,0,0,0,0,0,0,0,0,20,0,0,0,0,0,0,0,0,0,0,0,0,0,0,0
79,31,36,0,0,0,18,0,0,0,0,0,0,0,0,0,0,0,0,0,0,0,0,0,0,0,0,0,0,0,0,15,0,0,0,0,0,0,0,0,0,0,0,0,0,0,0
65,31,23,17,0,5,0,0,0,0,0,0,0,0,0,0,0,0,0,0,0,0,0,0,0,1,0,0,0,0,0,13,0,0,7,0,0,0,3,0,0,0,0,0,0,0,0
75,0,70,0,10,0,0,0,0,0,0,0,0,0,0,0,0,0,0,0,0,0,0,0,0,0,0,0,0,0,0,20,0,0,0,0,0,0,0,0,0,0,0,0,0,0,0
74,0,66.75,0,16.5,0,0,0,0,0,0,0,0,0,0,0,0,0,0,0,0,0,0,0,0,0,0,0,0,0,0,16.75,0,0,0,0,0,0,0,0,0,0,0,0,0,0,0
77,0,62.5,0,25,0,0,0,0,0,0,0,0,0,0,0,0,0,0,0,0,0,0,0,0,0,0,0,0,0,0,12.5,0,0,0,0,0,0,0,0,0,0,0,0,0,0,0
81,0,70,0,0,10,0,0,0,0,0,0,0,0,0,0,0,0,0,0,0,0,0,0,0,0,0,0,0,0,0,20,0,0,0,0,0,0,0,0,0,0,0,0,0,0,0
81,0,66.75,0,0,16.5,0,0,0,0,0,0,0,0,0,0,0,0,0,0,0,0,0,0,0,0,0,0,0,0,0,16.75,0,0,0,0,0,0,0,0,0,0,0,0,0,0,0
85,0,62.5,0,0,25,0,0,0,0,0,0,0,0,0,0,0,0,0,0,0,0,0,0,0,0,0,0,0,0,0,12.5,0,0,0,0,0,0,0,0,0,0,0,0,0,0,0
90,0,57.25,0,0,35.5,0,0,0,0,0,0,0,0,0,0,0,0,0,0,0,0,0,0,0,0,0,0,0,0,0,7.25,0,0,0,0,0,0,0,0,0,0,0,0,0,0,0
88,0,70,0,0,0,10,0,0,0,0,0,0,0,0,0,0,0,0,0,0,0,0,0,0,0,0,0,0,0,0,20,0,0,0,0,0,0,0,0,0,0,0,0,0,0,0
101,0,62.5,0,0,0,25,0,0,0,0,0,0,0,0,0,0,0,0,0,0,0,0,0,0,0,0,0,0,0,0,12.5,0,0,0,0,0,0,0,0,0,0,0,0,0,0,0
110,0,57.25,0,0,0,35.5,0,0,0,0,0,0,0,0,0,0,0,0,0,0,0,0,0,0,0,0,0,0,0,0,7.25,0,0,0,0,0,0,0,0,0,0,0,0,0,0,0
110,1.09,28.11,2.42,0,0,0,0,0,0,0,0,0,0,0,0,0,0,0,7.68,0,0,60.7,0,0,0,0,0,0,0,0,0,0,0,0,0,0,0,0,0,0,0,0,0,0,0,0
89.8,1.07,29.43,3.01,0,0,0,0,0,0,0,0,0,0,0,0,0,0,0,7.93,0,0,58.56,0,0,0,0,0,0,0,0,0,0,0,0,0,0,0,0,0,0,0,0,0,0,0,0
92,1.08,27.14,6.49,0,0,0,0,0,0,0,0,0,0,0,0,0,0,0,7.34,0,0,57.95,0,0,0,0,0,0,0,0,0,0,0,0,0,0,0,0,0,0,0,0,0,0,0,0
85,0.55,28.35,2.58,0,0,0,0,0,0,0,0,0,0,0,0,0,0,0,7.88,0,0,60.64,0,0,0,0,0,0,0,0,0,0,0,0,0,0,0,0,0,0,0,0,0,0,0,0
87,1.08,29.95,2.54,0,0,0,0,0,0,0,0,0,0,0,0,0,0,0,7.55,0,0,58.88,0,0,0,0,0,0,0,0,0,0,0,0,0,0,0,0,0,0,0,0,0,0,0,0
89,1.05,27.36,9.57,0,0,0,0,0,0,0,0,0,0,0,0,0,0,0,7.35,0,0,54.67,0,0,0,0,0,0,0,0,0,0,0,0,0,0,0,0,0,0,0,0,0,0,0,0
93,1.13,23.91,2.67,0,0,0,0,0,0,0,0,0,0,0,0,0,0,0,8.14,0,0,64.15,0,0,0,0,0,0,0,0,0,0,0,0,0,0,0,0,0,0,0,0,0,0,0,0
87,1.09,28.27,2.57,0,0,0,0,0,0,0,0,0,0,0,0,0,0,0,7.66,0,0,60.41,0,0,0,0,0,0,0,0,0,0,0,0,0,0,0,0,0,0,0,0,0,0,0,0
37.5,82.59,11.58,1.83,0,0,0,0,4,0,0,0,0,0,0,0,0,0,0,0,0,0,0,0,0,0,0,0,0,0,0,0,0,0,0,0,0,0,0,0,0,0,0,0,0,0,0
80,5.05,21.79,0,0,0,0.99,0,0,0,0,0,0,0,0,0,0,0,0,20.51,0,0,51.66,0,0,0,0,0,0,0,0,0,0,0,0,0,0,0,0,0,0,0,0,0,0,0,0
79,7.6,17.48,0,0,0,0,0,0,0,0,0,0,0,0,0,0,0,0,22.43,0,0,52.49,0,0,0,0,0,0,0,0,0,0,0,0,0,0,0,0,0,0,0,0,0,0,0,0
65,4.17,16.79,0,0,0,0.54,0,0,0,0,0,0,0,0,0,0,0,0,16.41,0,0,62.09,0,0,0,0,0,0,0,0,0,0,0,0,0,0,0,0,0,0,0,0,0,0,0,0
75,5.09,23.05,0,0,0,0,0,0,0,0,0,0,0,0,0,0,0,0,18.78,0,0,53.08,0,0,0,0,0,0,0,0,0,0,0,0,0,0,0,0,0,0,0,0,0,0,0,0
70,3.92,20.3,0,0,0,2.05,0,0,0,0,0,0,0,0,0,0,0,0,20.26,0,0,53.47,0,0,0,0,0,0,0,0,0,0,0,0,0,0,0,0,0,0,0,0,0,0,0,0
75,0,0,11.25,0,0,0,0,0,0,0,0,0,0,0,0,0,0,0,26.25,0,0,0,0,0,0,0,0,0,0,0,0,0,0,0,0,0,0,0,0,0,62.5,0,0,0,0,0
80,0,7.6,5.2,16.5,5,4.7,0,0,0,0,0,0,0,0,0,0,0,0,0,0,0,0,0,0,0,0,0,0,0,0,0,0,0,0,0,0,0,0,0,0,61,0,0,0,0,0
80,0,0,11.25,0,0,10.25,0,0,0,0,0,0,0,0,0,0,0,0,16,0,0,0,0,0,0,0,0,0,0,0,0,0,0,0,0,0,0,0,0,0,62.5,0,0,0,0,0
75,0,0,11.25,0,0,6.25,0,0,0,0,0,0,0,0,0,0,0,0,20,0,0,0,0,0,0,0,0,0,0,0,0,0,0,0,0,0,0,0,0,0,62.5,0,0,0,0,0
77,0,0,10,0,0,17.5,0,0,0,0,0,0,0,0,0,0,0,0,10,0,0,0,0,0,0,0,0,0,0,0,0,0,0,0,0,0,0,0,0,0,62.5,0,0,0,0,0
77,0,0,12.5,0,0,10.25,0,0,0,0,0,0,0,0,0,0,0,0,14.75,0,0,0,0,0,0,0,0,0,0,0,0,0,0,0,0,0,0,0,0,0,62.5,0,0,0,0,0
82,0,7.6,2.6,19.1,5,0.7,0,0,0,0,0,0,0,0,0,0,0,0,4,0,0,0,0,0,0,0,0,0,0,0,0,0,0,0,0,0,0,0,0,0,61,0,0,0,0,0
79,0,7.6,2.6,19.1,4,1.7,0,0,0,0,0,0,0,0,0,0,0,0,4,0,0,0,0,0,0,0,0,0,0,0,0,0,0,0,0,0,0,0,0,0,61,0,0,0,0,0
79,0,7.6,2.6,19.1,4.5,1.2,0,0,0,0,0,0,0,0,0,0,0,0,4,0,0,0,0,0,0,0,0,0,0,0,0,0,0,0,0,0,0,0,0,0,61,0,0,0,0,0
90.5,6.32,19.43,0.3,0,0,0,0,0,0,0,0,0,0,0,0,0,0,0,21.47,0,0,52.23,0,0,0,0,0,0,0,0,0,0,0,0,0,0,0.25,0,0,0,0,0,0,0,0,0
74,48.55,0,0,0,7.43,15.22,0,0,0,0,0,0,0,0,0,0,0,0,0,8.04,0,0,0,0,0,0,0,0,0,0,0,0,0,16.7,0,0,4.06,0,0,0,0,0,0,0,0,0
82,44.46,0,0,0,0,18.59,0,0,0,0,0,0,0,0,0,0,0,0,0,10.31,0,0,0,0,0,0,0,0,0,0,0,0,0,22.3,0,0,4.34,0,0,0,0,0,0,0,0,0
65,43.57,0,0,0,14.15,12.94,0,0,0,0,0,0,0,0,0,0,0,0,0,0,0,0,0,0,0,0,0,0,0,0,0,0,0,24.83,0,0,4.51,0,0,0,0,0,0,0,0,0
80,39.07,0,0,0,11.96,16.41,0,0,0,0,0,0,0,0,0,0,0,0,0,10.52,0,0,0,0,0,0,0,0,0,0,0,0,0,22.04,0,0,0,0,0,0,0,0,0,0,0,0
58,15.77,32.95,1.75,0,0,0,5.96,0,0,0,0,0,0,0,0,0,0,0,43.33,0,0,0,0,0,0,0,0,0,0,0,0,0,0,0,0,0,0,0,0.24,0,0,0,0,0,0,0
50,32.92,17.27,3.77,0,0,0,5.85,0,0,0,0,0,0,0,0,0,0,0,39.93,0,0,0,0.26,0,0,0,0,0,0,0,0,0,0,0,0,0,0,0,0,0,0,0,0,0,0,0
66,15.66,32.72,3.82,1.75,1.89,0,5.92,0,0,0,0,0,0,0,0,0,0,0,38.24,0,0,0,0,0,0,0,0,0,0,0,0,0,0,0,0,0,0,0,0,0,0,0,0,0,0,0
42,82.63,6.21,2.85,0,0.33,0.08,1.03,6.87,0,0,0,0,0,0,0,0,0,0,0,0,0,0,0,0,0,0,0,0,0,0,0,0,0,0,0,0,0,0,0,0,0,0,0,0,0,0
41,83.26,4.73,2.93,0,0.33,0.08,1.04,6.82,0,0,0,0,0,0,0,0,0,0,0,0,0,0,0,0,0,0,0,0,0,0,0,0,0,0,0,0,0.81,0,0,0,0,0,0,0,0,0
91,63,3.04,0.1,0,0,0,0,0,7.75,0,0,0,0,0,0,0,0,0,0,0,0,25.96,0,0,0,0,0,0,0,0.15,0,0,0,0,0,0,0,0,0,0,0,0,0,0,0,0
91,61.53,5.88,0.1,0,0,0,0,0,8.81,0,0,0,0,0,0,0,0,0,0,0,0,23.54,0,0,0,0,0,0,0,0.14,0,0,0,0,0,0,0,0,0,0,0,0,0,0,0,0
85,61.57,3.49,0.22,0,0,0,0,0,5.28,0,0,0,0,0,0,0,0,0,0,0,0,29.29,0,0,0,0,0,0,0,0.15,0,0,0,0,0,0,0,0,0,0,0,0,0,0,0,0
83,63.06,6.64,0.1,0,0,0,0,0,7.36,0,0,0,0,0,0,0,0,0,0,0,0,22.7,0,0,0,0,0,0,0,0.14,0,0,0,0,0,0,0,0,0,0,0,0,0,0,0,0
92,62.31,5.14,0.1,0,0,0,0,0,8.8,0,0,0,0,0,0,0,0,0,0,0,0,23.51,0,0,0,0,0,0,0,0.14,0,0,0,0,0,0,0,0,0,0,0,0,0,0,0,0
84,61.83,3.47,0.22,0,0,0,0,0,5.37,0,0,0,0,0,0,0,0,0,0,0,0,28.96,0,0,0,0,0,0,0,0.15,0,0,0,0,0,0,0,0,0,0,0,0,0,0,0,0
85,35.23,0,0,0,5.96,10.9,0,0,0,0,0,0,0,0,0,0,0,0,0,6.45,0,0,0,0,0,0,0,0,0,0,0,0,0,29.29,0,0,1.81,10.36,0,0,0,0,0,0,0,0
88,37.88,0,0,0,6.76,11.13,0,0,0,0,0,0,0,0,0,0,0,0,0,4.58,0,0,0,0,0,0,0,0,0,0,0,5.64,0,33.24,0,0,0.77,0,0,0,0,0,0,0,0,0
95,33.47,0,0,0,5.38,16.39,0,0,0,0,0,0,0,0,0,0,0,0,0,3.88,0,0,0,0,0,0,0,0,0,0,4.01,0,0,30.21,0,0,0.82,5.84,0,0,0,0,0,0,0,0
109,46.61,10.87,0,3.76,0,11.36,0,12.21,0,0,0,0,0,0,0,0,0,0,9.3,0,0,0,0,0,1.66,0,0,0,0,0,0,0,0,3.79,0.44,0,0,0,0,0,0,0,0,0,0,0
110,42.97,10.68,0,3.88,0,12.5,0,10.1,0,0,0,0,0,0,0,0,0,0,9.13,0,0,0,0,0,2.45,0,0,0,0,0,0,0,0,7.84,0.45,0,0,0,0,0,0,0,0,0,0,0
105,35.51,12.81,0,2.84,0,10.94,2.55,13.53,0,0,0,0,0,0,0,0,0,0,7.49,0,0,0,0,0,1.67,0,0,0,0,0,0,0,0,12.4,0.26,0,0,0,0,0,0,0,0,0,0,0
100,41.44,12.62,0,1.82,0,9.55,4.9,10.63,0,0,0,0,0,0,0,0,0,0,9.9,0,0,0,0,0,0.92,0,0,0,0,0,0,0,0,7.88,0.34,0,0,0,0,0,0,0,0,0,0,0
46,65.31,0,14.85,2.9,0,0.21,10,0.52,0,0,0,0,0,0,0,0,0,0,2,0,0,0,0,0,0,0,0.3,0,0,0,0,0,0,1.95,0,0,1,0,0,0,0.96,0,0,0,0,0
45,66.33,0,14.86,2.42,0,0.21,10.01,0.52,0,0,0,0,0,0,0,0,0,0,1.44,0,0,0,0,0,0,0,0.3,0,0,0,0,0,0,1.95,0,0,1,0,0,0,0.96,0,0,0,0,0
45,66.02,0,14.31,3.56,0,0.21,9.37,0.53,0,0,0,0,0,0,0,0,0,0,1.68,0,0,0,0,0,0,0,0.43,0,0,0,0,0,0,0.82,0,0,2.11,0,0,0,0.96,0,0,0,0,0
47,65.39,0,14.97,3.06,0,0.21,10,0.52,0,0,0,0,0,0,0,0,0,0,2,0,0,0,0,0,0,0,0.26,0,0,0,0,0,0,1.63,0,0,0.95,0,0,0,1.01,0,0,0,0,0
53,66.94,0,14.44,2.58,0,0.3,9.34,1.26,0,0,0,0,0,0,0,0,0,0,1.59,0,0,0,0,0,0,0,0.26,0,0,0,0,0,0,1.46,0,0,1.05,0,0,0,0.78,0,0,0,0,0
45,67.36,7.46,9.09,3.88,0,4.04,0,0,0,0,0,0,0,0,0,0,0,0,0,8.17,0,0,0,0,0,0,0,0,0,0,0,0,0,0,0,0,0,0,0,0,0,0,0,0,0,0
45.5,74.01,0,3.98,10.27,0,3.24,0,0,0,0,0,0,0,0,0,0,0,0,0,8.5,0,0,0,0,0,0,0,0,0,0,0,0,0,0,0,0,0,0,0,0,0,0,0,0,0,0
48.3,66.22,0,11.82,4.01,8.58,5.95,0,0,0,0,0,0,0,0,0,0,0,0,0,3.42,0,0,0,0,0,0,0,0,0,0,0,0,0,0,0,0,0,0,0,0,0,0,0,0,0,0
46.8,68.03,0,11.83,4.01,6.02,6.77,0,0,0,0,0,0,0,0,0,0,0,0,0,3.34,0,0,0,0,0,0,0,0,0,0,0,0,0,0,0,0,0,0,0,0,0,0,0,0,0,0
66,31.69,17.95,1.75,0,0,0,0,0,0,0,0,0,0,0,0,0,0,0,16.08,0,0,32.53,0,0,0,0,0,0,0,0,0,0,0,0,0,0,0,0,0,0,0,0,0,0,0,0
69,30.69,15.89,3.62,0,0,0,0,0,0,0,0,0,0,0,0,0,0,0,15.1,0,0,34.7,0,0,0,0,0,0,0,0,0,0,0,0,0,0,0,0,0,0,0,0,0,0,0,0
75,28.12,21.47,0.64,0,0,0,0,0,0,0,0,0,0,0,0,0,0,0,9.58,0,0,40.19,0,0,0,0,0,0,0,0,0,0,0,0,0,0,0,0,0,0,0,0,0,0,0,0
63,30.53,15.81,5.4,0,0,0,0,0,0,0,0,0,0,0,0,0,0,0,14.28,0,0,33.98,0,0,0,0,0,0,0,0,0,0,0,0,0,0,0,0,0,0,0,0,0,0,0,0
112.1,42.42,3.03,0,0,0,0,2.52,4.05,0,0,0,0,0,0,0,0,0,0,6.06,0,0,35.35,0,0,0,0,0,0,0,0.2,0,0,0,0,0,0,0,0,0,6.37,0,0,0,0,0,0
82,69.53,0,4.01,0,11.94,0,0,0,8.24,0,0,0,0,0,0,0,0,0,0.25,5.94,0,0,0,0,0,0,0,0,0,0.09,0,0,0,0,0,0,0,0,0,0,0,0,0,0,0,0
83,63.76,0,3.91,5.12,1.78,5.29,0,1.15,7.11,0,0,0,0,0,0,0,0,0,8.92,2.96,0,0,0,0,0,0,0,0,0,0,0,0,0,0,0,0,0,0,0,0,0,0,0,0,0,0
82,68.73,0,2.65,7.99,8.85,2.94,0.43,1.46,6.84,0,0,0,0,0,0,0,0,0,0,0,0,0,0,0,0.04,0,0,0,0,0.07,0,0,0,0,0,0,0,0,0,0,0,0,0,0,0,0
28.7,63.18,0,16.25,1.71,1.23,0.45,9.24,0,0,0,0,0,0,0,0,0,0,0,0.42,0,0,0,0,0,0,0,0.35,0,0,0,0,0,0,2.16,0,0,1.12,0,0,0,3.89,0,0,0,0,0
137,58,0,0,0,0,3,12,9,9,0,0,0,0,0,0,0,0,0,7,0,0,0,0,0,0,0,0,0,0,0,0,0,0,0,0,0,0,0,0,0,0,0,2,0,0,0
141,57,0,0,0,0,3,12,9,9,0,0,0,0,0,0,0,0,0,6,0,0,0,0,0,0,0,0,0,0,0,0,0,0,0,0,0,0,0,0,0,0,0,4,0,0,0
140,51,0,0,0,0,3,12,10,9,0,0,0,0,0,0,0,0,0,5,0,0,0,0,0,0,0,0,0,0,0,0,0,0,0,0,0,0,0,0,0,0,0,10,0,0,0
131,57,0,0,0,0,7,7,8,9,0,0,0,0,0,0,0,0,0,7,0,0,0,0,0,0,0,0,0,0,0,0,0,0,0,0,0,0,0,0,0,0,0,5,0,0,0
145,55,0,0,0,0,2,12,15,8,0,0,0,0,0,0,0,0,0,4,0,0,0,0,0,0,0,0,0,0,0,0,0,0,0,0,0,0,0,0,0,0,0,4,0,0,0
143,56,0,0,0,0,5,12,13,7,0,0,0,0,0,0,0,0,0,2,0,0,0,0,0,0,0,0,0,0,0,0,0,0,0,0,0,0,0,0,0,0,0,5,0,0,0
78,0,35.19,4.81,0,0,0,0,0,0,0,0,0,0,0,0,0,0,0,0,0,0,60,0,0,0,0,0,0,0,0,0,0,0,0,0,0,0,0,0,0,0,0,0,0,0,0
71,0,37.99,7.63,0,0,0,0,0,0,0,0,0,0,0,0,0,0,0,0,0,0,54.38,0,0,0,0,0,0,0,0,0,0,0,0,0,0,0,0,0,0,0,0,0,0,0,0
86,52.13,3.37,3.84,0,20.95,17.62,0,0,0,0,0,0,0,0,0,0,0,0,0,0,0,0,0,0,0,0,0,0,0,0.13,0,0,0,1.96,0,0,0,0,0,0,0,0,0,0,0,0
88,47.43,1.05,6.59,0,32.58,11.68,0,0,0,0,0,0,0,0,0,0,0,0,0,0,0,0,0,0,0,0,0,0,0,0.08,0,0,0,0,0,0,0.59,0,0,0,0,0,0,0,0,0
90,42.7,2.91,4.44,0,42.14,6.61,0,0,0,0,0,0,0,0,0,0,0,0,0,0,0,0,0,0,0,0,0.1,0,0,0,0,0,0,0,0,0,1.1,0,0,0,0,0,0,0,0,0
90,44.81,2.94,5.01,0,38.54,6.67,0,0,0,0,0,0,0,0,0,0,0,0,0,0,0,0,0,0,0,0,0,0,0,0.07,0,0,0,0.85,0,0,1.11,0,0,0,0,0,0,0,0,0
86,49.68,5.72,3.9,0,21.29,18.95,0,0,0,0,0,0,0,0,0,0,0,0,0,0,0,0,0,0,0,0,0,0,0,0.14,0,0,0,0,0,0,0.32,0,0,0,0,0,0,0,0,0
105,47.52,6.84,0,0,0,0,0,7.68,0,0,0,0,0,0,0,0,0,0,0,0,0,33.05,0,0,0,0,0,0,0,0,0,0,0,0,0,0,1.93,0,0,2.98,0,0,0,0,0,0
96.4,7.53,19.5,1.48,0,0,2.95,0,0,0,0,0,0,0,0,0,0,0,0,18.53,0,0,50.01,0,0,0,0,0,0,0,0,0,0,0,0,0,0,0,0,0,0,0,0,0,0,0,0
93,4.82,20.37,0.6,0,0,1.89,0,0,0,0,0,0,0,0,0,0,0,0,20.8,0,0,51.52,0,0,0,0,0,0,0,0,0,0,0,0,0,0,0,0,0,0,0,0,0,0,0,0
76,8.99,15.34,1.26,0,0,0,0,0,0,0,0,0,0,0,0,0,0,0,38.73,0,0,35.68,0,0,0,0,0,0,0,0,0,0,0,0,0,0,0,0,0,0,0,0,0,0,0,0
88,6.46,16.73,3.81,0,0,0,0,0,0,0,0,0,0,0,0,0,0,0,19.08,0,0,53.92,0,0,0,0,0,0,0,0,0,0,0,0,0,0,0,0,0,0,0,0,0,0,0,0
86,14.01,16.92,0,0,0,0,0,0,0,0,0,0,0,0,0,0,0,0,18.1,0,0,42.55,0,0,0,0,0,0,0,0,0,0,0,0,0,0,8.42,0,0,0,0,0,0,0,0,0
116,0,11.9,2.1,0,0,0,4.8,5.6,5.6,0,0,0,0,0,0,0,0,0,40.2,0,0,0,0,0,0,0,0,0,0,0,0,0,0,0,0,0,0,0,0,0,29.8,0,0,0,0,0
103,0,11.9,2.1,9.9,0,0,4.6,5.4,5.4,0,0,0,0,0,0,0,0,0,30.9,0,0,0,0,0,0,0,0,0,0,0,0,0,0,0,0,0,0,0,0,0,29.8,0,0,0,0,0
116,0,10.5,1.8,0,0,0,2.6,7.5,7.5,0,0,0,0,0,0,0,0,0,43.8,0,0,0,0,0,0,0,0,0,0,0,0,0,0,0,0,0,0,0,0,0,26.3,0,0,0,0,0
110,0,10.5,1.8,8.8,0,0,5.3,6.1,6.1,0,0,0,0,0,0,0,0,0,35.1,0,0,0,0,0,0,0,0,0,0,0,0,0,0,0,0,0,0,0,0,0,26.3,0,0,0,0,0
95,72.2,0,3.33,0,0,5.66,1.21,3.5,5.76,0,0,0,0,0,0,0,0,0,0.89,5.58,0,0,0,0,0.23,0,0,0,0,0,0,0,0,0,0,0,1.64,0,0,0,0,0,0,0,0,0
99,68.75,0,3.14,0,0,3.95,0,8.85,8.32,0,0,0,0,0,0,0,0,0,0.61,5.22,0,0,0,0,0,0,0,0,0,0,0,0,0,0,0,0,1.16,0,0,0,0,0,0,0,0,0
66,58.3,12.34,9.08,5.74,1.18,0,0,5.87,0.91,0,0,0,0,0,0,0,0,0,3.25,0,0,0,0,0,0,0,0,0,0,0.05,0,0,0,2.48,0,0,0.8,0,0,0,0,0,0,0,0,0
60,74.77,12.15,4.21,0,0,2.84,0,5.12,0.91,0,0,0,0,0,0,0,0,0,0,0,0,0,0,0,0,0,0,0,0,0,0,0,0,0,0,0,0,0,0,0,0,0,0,0,0,0
49,69.31,15.34,0.98,0,0,0.44,0,5.92,1.2,0,0,0,0,0,0,4.45,0.45,0,0,0,0,1.82,0,0,0.04,0,0,0,0,0.05,0,0,0,0,0,0,0,0,0,0,0,0,0,0,0,0
68.6,53.77,20.76,4.72,0,5.66,0,9.44,1.88,0.94,0,0,0,0,0,0,0,0,0,0,0,0,0,0,0,0,0,0,0,0,0,0,0,0,0,0,0,2.83,0,0,0,0,0,0,0,0,0
68.6,58,20,3,0,0,0,5,6,1,0,0,0,0,0,0,0,0,0,4,0,0,0,0,0,0,0,0,0,0,0,0,0,0,0,0,0,3,0,0,0,0,0,0,0,0,0
60.8,53.56,24.71,7.2,0,0,0,9.27,0.52,1.65,0,0,0,0,0,0,0,0,0,0,0,0,0,0,0,0,0,0,0,0,0,0,0,0,0,0,0,3.09,0,0,0,0,0,0,0,0,0
60.5,53,19.99,8.99,0,0,0,10.02,1,1,0,0,0,0,0,0,0,0,0,3,0,0,0,0,0,0,0,0,0,0,0,0,0,0,0,0,0,3,0,0,0,0,0,0,0,0,0
149,0,0,0,0,0,0,0,0,0,0,10.24,0,0,0,0,0,0,0,9.72,0,0,0,0,0,0,0,0,0,0,0,0,0,0,0,0,0,0,0,0,34.7,0,15.66,0,0,29.68,0
148,0,0,0,0,0,0,0,0,0,0,8.94,0,0,0,0,0,0,0,3.92,0,0,0,0,0,0,0,0,0,0,0,0,0,0,0,0,0,0,0,0,46.55,0,7.36,0,0,33.23,0
146,0,0,0,0,0,0,0,0,0,0,8.85,0,0,0,0,0,0,0,7.75,0,0,0,0,0,0,0,0,0,0,0,0,0,0,0,0,0,0,0,0,46.46,0,9.54,0,0,27.4,0
84,29.91,0,0,0,16.02,11.72,0,0,0,0,0,0,0,0,0,0,0,0,0,8.67,0,2.24,0,0,0,0,0,0,0,0,6.44,0,0,25,0,0,0,0,0,0,0,0,0,0,0,0
91,31.14,0,0,0,10.01,6.1,0,0,0,0,0,0,0,0,0,0,0,0,0,3.61,0,5.03,0,0,0,0,0,0,0,0,0,0,0,32.8,0,0,1.52,9.79,0,0,0,0,0,0,0,0
95,32.66,0,0,0,0,8,0,0,0,0,0,0,0,0,0,0,0,0,0,0,0,13.74,0,0,0,0,0,0,0,0,0,8.38,0,32.24,0,0,4.98,0,0,0,0,0,0,0,0,0
82,30.11,0,0,0,0,12.49,0,0,0,0,0,0,0,0,0,0,0,0,6.54,0,0,2.38,0,0,0,0,0,0,0,0,6.53,0,0,33.31,0,0,8.64,0,0,0,0,0,0,0,0,0
96.6,68.95,0,1.42,0.02,0.03,7.04,3,4.34,6.75,0,0,0,0,0,0,0,0,0,0,5.94,0,0,0,0,0,0,0,0,0,0.04,0,0,0,0.33,0,0,1.82,0.32,0,0,0,0,0,0,0,0
97.4,68.44,0,1.24,0,0,7.17,2.94,4.38,7.23,0,0,0,0,0,0,0,0,0,0,6.12,0,0,0,0,0,0,0,0,0,0.05,0,0,0,0.37,0,0,1.78,0.28,0,0,0,0,0,0,0,0
97.2,69.52,0,1.26,0,0,7.1,1.7,4.53,6.62,0,0,0,0,0,0,0,0,0,0,7.67,0,0,0,0,0,0,0,0,0,0.05,0,0,0,0.36,0,0,0.9,0.29,0,0,0,0,0,0,0,0
98,68.69,0,1.24,0,0,7.06,4.08,4.93,5.27,0,0,0,0,0,0,0,0,0,0,7.17,0,0,0,0,0,0,0,0,0,0.05,0,0,0,0.35,0,0,0.87,0.29,0,0,0,0,0,0,0,0
97.1,70.55,0,1.27,0,0,6.97,0.47,4.77,6.02,0,0,0,0,0,0,0,0,0,0,9.25,0,0,0,0,0,0,0,0,0,0.05,0,0,0,0.36,0,0,0,0.29,0,0,0,0,0,0,0,0
105,40.96,2.87,0,0,0,0,4.45,0,0,0,0,0,0,0,0,0,0,0,2.45,0,0,39.04,0,0,0,0,0,0,0,0.23,0,0,0,0,0,0,0,0,0,10,0,0,0,0,0,0
105,38.59,1.9,0,0,0,0,4.43,0,0,0,0,0,0,0,0,0,0,0,5.7,0,0,37.11,0,0,0,0,0,0,0,0.23,0,0,0,0,0,0,0,0,0,12.04,0,0,0,0,0,0
105,44.22,1.86,0,0,0,0,2.17,2.09,0,0,0,0,0,0,0,0,0,0,1.59,0,0,34.85,0,0,0,0,0,0,0,0.22,0,0,0,0,0,0,0,0,0,13,0,0,0,0,0,0
100,40.25,1.83,0,0,0,0,4.26,0,0,0,0,0,0,0,0,0,0,0,7.82,0,0,33.65,0,0,0,0,0,0,0,0.22,0,0,0,0,0,0,0,0,0,11.97,0,0,0,0,0,0
105,47.35,0.89,0,0,0,0,6.21,0,0,0,0,0,0,0,0,0,0,0,2.28,0,0,34.92,0,0,0,0,0,0,0,0.21,0,0,0,0,0,0,0,0,0,8.14,0,0,0,0,0,0
62,73.11,0,1.04,0,0.63,6.91,0,9.12,0.37,0,0,0,0,0,0,0.75,6.62,0,0,0,0,1.27,0,0,0,0,0.18,0,0,0,0,0,0,0,0,0,0,0,0,0,0,0,0,0,0,0
51,78.22,0,1.01,0,0,7.19,0,5.56,0.37,0,0,0,0,0,0,0.74,6.46,0,0,0.33,0,0,0,0,0,0,0,0,0,0.12,0,0,0,0,0,0,0,0,0,0,0,0,0,0,0,0
89,65.86,0,5.55,4.39,3.16,3.92,1.18,2.86,6.01,0,0,0,0,0,0,0,0,0,0,3.76,0,0,0,0,0,0,0.11,0,0,0.15,0,0,0,0.18,0,0,2.87,0,0,0,0,0,0,0,0,0
94.5,74.58,0,0.93,0,0.11,0.04,0,9.13,4.42,0,0,0,0,0,0,0,0,0,0,1.14,0,9.58,0,0,0,0,0,0,0,0.07,0,0,0,0,0,0,0,0,0,0,0,0,0,0,0,0
95,74.44,0,0.92,0,0.11,0.04,0,7.85,5,0,0,0,0,0,0,0,0,0,0,1.51,0,10.06,0,0,0,0,0,0,0,0.07,0,0,0,0,0,0,0,0,0,0,0,0,0,0,0,0
95,75.36,0,0.95,0,0.06,0.03,0,6,6.78,0,0,0,0,0,0,0,0,0,0,0.39,0,10.36,0,0,0,0,0,0,0,0.07,0,0,0,0,0,0,0,0,0,0,0,0,0,0,0,0
100,72.82,0,0.92,0,0.07,0.02,0,5.8,6.55,0,0,0,0,0,0,0,0,0,0,3.77,0,9.98,0,0,0,0,0,0,0,0.07,0,0,0,0,0,0,0,0,0,0,0,0,0,0,0,0
68,0,0,1,1,1,0,0,0,0,0,0,0,0,0,0,0,0,0,5,0,0,0,59,0,0,0,0,0,0,0,0,0,0,0,0,0,0,0,0,0,33,0,0,0,0,0
72,0,2,0,0.5,0,0,0.5,0,0,0,0,0,0,0,0,0,0,0,0,1,0,0,65,0,0,0,0,0,0,0,0,0,0,0,0,0,0,0,0,0,31,0,0,0,0,0
75,0,3,0,0,0,1,0,0,0,0,0,0,0,0,0,0,0,0,10,0,0,0,56,0,0,0,0,0,0,0,0,0,0,0,0,0,0,0,0,0,30,0,0,0,0,0
71,0,0,1,0,0,0,0,0,0,0,0,0,0,0,0,0,0,0,20,0,0,0,46,0,0,0,0,0,0,0,0,0,0,0,0,0,0,0,0,0,33,0,0,0,0,0
78,0,1,2,3,0,3,5,3,3,0,0,0,0,0,0,0,0,0,45,0,0,0,0,0,0,0,0,0,0,0,0,0,0,0,0,0,0,0,0,0,35,0,0,0,0,0
79,0,1,2,0,0,0,7,7,6,0,0,0,0,0,0,0,0,0,44,0,0,0,0,0,0,0,0,0,0,0,0,0,0,0,0,0,0,0,0,0,33,0,0,0,0,0
70,0,0,1,2,0,0,1,1,0,0,0,0,0,0,0,0,0,0,30,0,0,0,50,0,0,0,0,0,0,0,0,0,0,0,0,0,0,0,0,0,15,0,0,0,0,0
75,0,2,0,2,1,0,5,0,0,0,0,0,0,0,0,0,0,0,15,0,0,0,40,0,0,0,0,0,0,0,0,0,0,0,0,0,0,0,0,0,35,0,0,0,0,0
98,0,5,2,0,0,0,3,0,0,0,0,0,0,0,0,0,0,0,30,0,0,0,10,0,0,0,0,0,0,0,0,0,0,0,0,0,0,0,0,0,50,0,0,0,0,0
70,11.1,0,9.68,0,0,5.52,0,0,0,0,0,0,0,0,0,0,0,0.97,0,0,0,0,0,0,0,0,0,0,0,0,0,0,0,0,0,0,0,0,0,0,72.73,0,0,0,0,0
49.5,72.11,17.37,2.09,0,0,0,1.95,0.42,5.63,0,0,0,0,0,0,0,0,0,0,0,0,0.43,0,0,0,0,0,0,0,0,0,0,0,0,0,0,0,0,0,0,0,0,0,0,0,0
48.2,72.61,17.24,2.08,0,0,0,1.93,0.41,5.59,0,0,0,0,0,0,0,0,0,0,0,0,0.14,0,0,0,0,0,0,0,0,0,0,0,0,0,0,0,0,0,0,0,0,0,0,0,0
51.2,69.35,17.27,0.82,0,0,0,2.37,0.42,5.6,0,0,0,0,0,0,0,0,0,0,0,0,0.14,0,0,0,0,0,0,0,0,0,0,0,4.03,0,0,0,0,0,0,0,0,0,0,0,0
48.5,75.42,14.67,1.88,0,0,0,1.92,0.41,5.56,0,0,0,0,0,0,0,0,0,0,0,0,0.14,0,0,0,0,0,0,0,0,0,0,0,0,0,0,0,0,0,0,0,0,0,0,0,0
45.5,70.53,17.04,5.56,0,0,1.03,1.1,2.34,2.1,0,0,0,0,0,0,0,0,0,0,0,0,0.3,0,0,0,0,0,0,0,0,0,0,0,0,0,0,0,0,0,0,0,0,0,0,0,0
53,69.86,15.7,2.02,0,0,0,6.48,0.2,5.11,0,0,0,0,0,0,0,0,0,0,0,0,0.08,0,0,0,0,0,0,0,0,0,0,0,0.55,0,0,0,0,0,0,0,0,0,0,0,0
48.3,72.86,17.17,2.07,0,0,0,1.93,0.41,5.56,0,0,0,0,0,0,0,0,0,0,0,0,0,0,0,0,0,0,0,0,0,0,0,0,0,0,0,0,0,0,0,0,0,0,0,0,0
44.9,71.06,16.91,5.52,0,0,1.02,1.09,2.32,2.08,0,0,0,0,0,0,0,0,0,0,0,0,0,0,0,0,0,0,0,0,0,0,0,0,0,0,0,0,0,0,0,0,0,0,0,0,0
84.5,57.39,0,4.79,0,12.5,12.53,0,0.25,0,0,0,0,0,0,0,0,0,0,0,12.54,0,0,0,0,0,0,0,0,0,0,0,0,0,0,0,0,0,0,0,0,0,0,0,0,0,0
82,60.52,0,4.78,0,11.45,11.5,0,0.25,0,0,0,0,0,0,0,0,0,0,0,11.5,0,0,0,0,0,0,0,0,0,0,0,0,0,0,0,0,0,0,0,0,0,0,0,0,0,0
81.9,61.63,0,4.88,0,10.64,10.63,0,0.86,0.73,0,0,0,0,0,0,0,0,0,0,10.63,0,0,0,0,0,0,0,0,0,0,0,0,0,0,0,0,0,0,0,0,0,0,0,0,0,0
48,72.77,17.17,2.07,0,0,0,1.93,0.41,5.57,0,0,0,0,0,0,0,0,0,0,0,0,0,0,0,0,0,0,0,0,0,0,0,0,0.08,0,0,0,0,0,0,0,0,0,0,0,0
48.5,75.23,14.63,1.87,0,0,0,1.92,0.41,5.54,0,0,0,0,0,0,0,0,0,0,0,0,0,0,0,0,0,0,0,0,0,0,0,0,0.4,0,0,0,0,0,0,0,0,0,0,0,0
49.6,77.79,9.54,4.3,0,0.57,0.8,0,4.27,2.33,0,0,0,0,0,0,0,0,0,0,0,0,0,0,0,0,0,0,0,0,0,0,0,0,0.4,0,0,0,0,0,0,0,0,0,0,0,0
45.4,68.8,20.07,3.92,0,0,0.42,1.29,3.32,1.78,0,0,0,0,0,0,0,0,0,0,0,0,0,0,0,0,0,0,0,0,0,0,0,0,0.4,0,0,0,0,0,0,0,0,0,0,0,0
54.4,73.03,16.41,2.11,0,0,0,0,0,7.63,0,0,0,0,0,0,0,0,0,0,0,0,0,0,0,0,0,0,0,0,0,0,0,0,0.82,0,0,0,0,0,0,0,0,0,0,0,0
104,26,3,3,0,0,0,0,0,9,0,0,0,0,0,0,0,0,0,0,0,0,58,0,0,0,0,0,0,0,1,0,0,0,0,0,0,0,0,0,0,0,0,0,0,0,0
105,25.5,3,3,0,0,4.9,0,0,10.3,0,0,0,0,0,0,0,0,0,0,0,0,52.3,0,0,0,0,0,0,0,1,0,0,0,0,0,0,0,0,0,0,0,0,0,0,0,0
111,24.4,3,3,0,0,6.6,0,0,11.4,0,0,0,0,0,0,0,0,0,0,0,0,50.6,0,0,0,0,0,0,0,1,0,0,0,0,0,0,0,0,0,0,0,0,0,0,0,0
107,29.2,6,0,0,0,0,0.5,1.6,7.7,0,0,0,0,0,0,0,0,0,0,0,0,54,0,0,0,0,0,0,0,1,0,0,0,0,0,0,0,0,0,0,0,0,0,0,0,0
102,27.2,8,0,0,0,0,0.5,1.6,7.7,0,0,0,0,0,0,0,0,0,0,0,0,54,0,0,0,0,0,0,0,1,0,0,0,0,0,0,0,0,0,0,0,0,0,0,0,0
56,0,0,0,0,0,40.8,0,0,0,0,0,0,0,0,0,0,0,0,0,0,0,0,0,0,0,15.82,0,0,0,2.38,0,0,0,2.86,0,38.14,0,0,0,0,0,0,0,0,0,0
58,0,0,0,0,0,13.49,0,0,0,0,0,0,0,0,0,0,0,0,0,0,0,0,0,0,0,6.96,0,0,6.96,0,0,0,0,7.62,0,64.97,0,0,0,0,0,0,0,0,0,0
48.3,66.86,0,11.51,0.33,20.45,0.85,0,0,0,0,0,0,0,0,0,0,0,0,0,0,0,0,0,0,0,0,0,0,0,0,0,0,0,0,0,0,0,0,0,0,0,0,0,0,0,0
66,49.15,0,13.59,26.29,0,0,0,0,0,0,0,0,0,0,0,0,0,0,1.31,0,0,0,0,0,0,0,0,0,0,0,0,0,0,9.66,0,0,0,0,0,0,0,0,0,0,0,0
54,37.71,14.07,6.6,39.24,0,0,0,0,2.38,0,0,0,0,0,0,0,0,0,0,0,0,0,0,0,0,0,0,0,0,0,0,0,0,0,0,0,0,0,0,0,0,0,0,0,0,0
40,51.65,17.35,6.99,23.37,0,0,0,0,0.64,0,0,0,0,0,0,0,0,0,0,0,0,0,0,0,0,0,0,0,0,0,0,0,0,0,0,0,0,0,0,0,0,0,0,0,0,0
38,52.63,14.76,7.18,24.15,0,0,0,0,1.28,0,0,0,0,0,0,0,0,0,0,0,0,0,0,0,0,0,0,0,0,0,0,0,0,0,0,0,0,0,0,0,0,0,0,0,0,0
40,62.28,9.01,12.17,3.85,8.3,1.14,0,0,0,0,0,0,0,0,0,0,0,0,0,3.25,0,0,0,0,0,0,0,0,0,0,0,0,0,0,0,0,0,0,0,0,0,0,0,0,0,0
45.4,66.73,0.99,12.97,4.02,1.89,4.24,0,0,0,0,0,0,0,0,0,0,0,0,0,9.16,0,0,0,0,0,0,0,0,0,0,0,0,0,0,0,0,0,0,0,0,0,0,0,0,0,0
110,0,0,0,0,0,0,0,0,0,0,0,0,0,0,0,0,0,0,0,0,0,27.22,0,0,0,0,0,0,0,0,0,0,0,0,0,0,0,0,0,0,48.92,23.86,0,0,0,0
118,0,0,0,0,0,0,0,0,0,0,0,0,0,0,0,0,0,0,0,0,0,32.26,0,0,0,0,0,0,0,0,0,0,0,0,0,0,0,0,0,0,38.05,29.69,0,0,0,0
138,0,0,0,0,0,0,0,0,0,0,0,0,0,0,0,0,0,0,0,0,0,52.78,0,0,0,0,0,0,0,3.37,0,0,0,0,0,0,0,0,0,0,27.66,16.19,0,0,0,0
140,0,0,0,0,0,0,0,0,0,0,0,0,4.6,0,0,0,0,0,0,0,0,39.44,0,0,0,0,0,0,0,0,0,0,0,0,0,0,0,0,0,0,34.45,21.51,0,0,0,0
137,0,0,0,0,15.28,0,0,0,0,0,0,0,2.02,0,0,0,0,0,0,0,0,30.72,0,0,0,0,0,0,0,2.94,0,0,0,0,0,0,0,0,0,0,30.19,18.85,0,0,0,0
96,0,0,30.69,0,0,0,0,0,0,0,0,0,0,0,0,0,0,0,0,0,0,24.54,0,0,0,0,0,0,0,0,0,0,0,0,0,0,0,0,0,0,27.56,17.21,0,0,0,0
125,0,30.42,0,0,0,0,0,0,0,0,0,0,0,0,0,0,0,0,0,0,0,69.58,0,0,0,0,0,0,0,0,0,0,0,0,0,0,0,0,0,0,0,0,0,0,0,0
147.6,0,0,0,0,0,15,0,0,15,0,0,0,0,0,0,0,0,0,0,0,0,0,0,0,0,0,0,0,0,0,1.5,1.5,0,0,0,0,0,0,0,0,67,0,0,0,0,0
119.8,0,0,12,0,0,15,0,0,15,0,0,0,0,0,0,0,0,0,0,0,0,0,0,0,0,0,0,0,0,0,1.5,1.5,0,0,0,0,0,0,0,0,55,0,0,0,0,0
121.6,0,0,12,0,0,11,0,0,11,0,0,0,0,0,0,0,0,0,0,0,0,0,0,0,0,0,0,0,0,0,1.5,1.5,0,0,0,0,0,0,0,0,63,0,0,0,0,0
110.5,0,0,8,15,0,0,0,0,15,0,0,0,0,0,0,0,0,0,0,0,0,0,0,0,0,0,0,0,0,0,1.5,1.5,0,0,0,0,0,0,0,0,59,0,0,0,0,0
97.6,0,0,4,15,0,0,15,0,0,0,0,0,0,0,0,0,0,0,0,0,0,0,0,0,0,0,0,0,0,0,1.5,1.5,0,0,0,0,0,0,0,0,63,0,0,0,0,0
131.6,6,0,8,0,0,15,0,0,15,0,0,0,0,0,0,0,0,0,0,0,0,0,0,0,0,0,0,0,0,0,1.5,1.5,0,0,0,0,0,0,0,0,53,0,0,0,0,0
123.8,0,12,8,0,0,15,0,0,15,0,0,0,0,0,0,0,0,0,0,0,0,0,0,0,0,0,0,0,0,0,1.5,1.5,0,0,0,0,0,0,0,0,47,0,0,0,0,0
137.7,16,0,0,0,0,15,0,0,15,0,0,0,0,0,0,0,0,0,0,0,0,0,0,0,0,0,0,0,0,0,1.5,1.5,0,0,0,0,0,0,0,0,51,0,0,0,0,0
106.5,0,0,12,15,0,0,0,0,15,0,0,0,0,0,0,0,0,0,0,0,0,0,0,0,0,0,0,0,0,0,1.5,1.5,0,0,0,0,0,0,0,0,55,0,0,0,0,0
105,48.45,4.92,3.36,0,0,3.65,0,0,12.48,0,0,0,0,0,0,0,0,0,0,0,0,26.75,0,0,0,0,0,0,0,0.39,0,0,0,0,0,0,0,0,0,0,0,0,0,0,0,0
107,51.6,9.15,0,0,0,0,1.78,2.74,8.68,0,0,0,0,0,0,0,0,0,0,0,0,25.69,0,0,0,0,0,0,0,0.36,0,0,0,0,0,0,0,0,0,0,0,0,0,0,0,0
102,48.3,12.26,0,0,0,0,1.79,2.75,8.72,0,0,0,0,0,0,0,0,0,0,0,0,25.81,0,0,0,0,0,0,0,0.37,0,0,0,0,0,0,0,0,0,0,0,0,0,0,0,0
98,51.37,3.41,2.33,0,0,1.55,0,0,10.08,0,0,0,0,0,0,0,0,0,0,0,0,30.85,0,0,0,0,0,0,0,0.41,0,0,0,0,0,0,0,0,0,0,0,0,0,0,0,0
78,39.47,13.63,0,0,0,0,4.54,6.56,0,0,0,0,0,0,0,0,0,0,35.8,0,0,0,0,0,0,0,0,0,0,0,0,0,0,0,0,0,0,0,0,0,0,0,0,0,0,0
70,14.98,17.24,0,0,0,0,0,0,0,0,0,0,0,0,0,0,0,0,36.86,0,0,30.92,0,0,0,0,0,0,0,0,0,0,0,0,0,0,0,0,0,0,0,0,0,0,0,0
66,0,18.1,0,0,0,0,0,0,0,0,0,0,0,0,0,0,0,0,46.46,0,0,31.06,0,0,0,0,0,0,0,0,0,0,0,0,0,0,0,0,0,0,0,0,0,0,4.38,0
96,0,12.48,0,0,0,0,0,0,0,0,0,0,0,0,0,0,0,0,21.35,0,0,66.17,0,0,0,0,0,0,0,0,0,0,0,0,0,0,0,0,0,0,0,0,0,0,0,0
78,10.59,18.27,0,0,0,0,0,0,0,0,0,0,0,0,0,0,4.26,0,31.26,0,0,35.62,0,0,0,0,0,0,0,0,0,0,0,0,0,0,0,0,0,0,0,0,0,0,0,0
58.1,61.28,5.2,9.23,0,23.13,0,0,1.16,0,0,0,0,0,0,0,0,0,0,0,0,0,0,0,0,0,0,0,0,0,0,0,0,0,0,0,0,0,0,0,0,0,0,0,0,0,0
56.3,61.64,5.24,9.32,0,22.05,0,0,1.75,0,0,0,0,0,0,0,0,0,0,0,0,0,0,0,0,0,0,0,0,0,0,0,0,0,0,0,0,0,0,0,0,0,0,0,0,0,0
57.8,60.12,5.78,8.64,0,24.3,0,0,1.16,0,0,0,0,0,0,0,0,0,0,0,0,0,0,0,0,0,0,0,0,0,0,0,0,0,0,0,0,0,0,0,0,0,0,0,0,0,0
