Repository: you0514w/youyou

File: Refract Index 587.6nm d.csv (part 26 of 31)
Refract Index 587.6nm d,SiO2,B2O3,Al2O3,MgO,CaO,BaO,Li2O,Na2O,K2O,Cs2O,ZnO,SrO,PbO,SnO,Ga2O3,As2O3,Y2O3,Sb2O3,La2O3,Nd2O3,Gd2O3,Bi2O3,TiO2,GeO2,ZrO2,SnO2,TeO2,P2O5,Nb2O5,Ta2O5,WO3,Yb2O3
1.91,2.92,26.28,0,0,0,0,0,0,0,0,33.57,0,0,0,0,0,0,0,12.41,0,4.38,0,5.84,0,0,0,0,0,0,2.92,11.68,0
1.95,3.42,23.93,0,0,0,0,0,0,0,0,29.07,0,0,0,0,0,0.85,0,13.67,0,0,0,3.42,0,3.42,0,0,0,5.13,3.42,13.67,0
1.97,3.23,22.59,0,0,0,0,0,0,0,0,27.45,0,0,0,0,0,0.81,0,12.92,0,0,0,8.78,0,3.23,0,0,0,4.85,3.23,12.91,0
1.96,3.04,21.2,0,0,0,0,0,0,0,0,25.76,0,0,0,0,0,6.86,0,12.13,0,0,0,3.04,0,3.04,0,0,0,4.55,3.04,17.34,0
1.95,1.62,26.23,0,0,0,0,0,0,0,0,27.73,0,0,0,0,0,0,0,14.43,0,0,0,3.49,0,3.49,0,0,0,5.23,3.86,13.92,0
1.93,5.69,22.12,0,0,0,0,0,0,0,0,29.06,0,0,0,0,0,0.16,0,13.15,0,5.72,0,5.58,0,4.81,0,0,0,1.02,0.92,11.77,0
1.95,1.61,26.23,0,0,0,0,0,0,0,0,27.74,0,0,0,0,0,0,0,12.19,0,2.25,0,3.49,0,3.49,0,0,0,5.22,3.86,13.92,0
1.94,3.17,25.61,0,0,0,0,0,1.52,0,0,25.33,0,0,0,0,0,0,0,14.37,0,0.38,0,3.04,0,3.57,0,0,0,5.96,3.95,13.1,0
1.95,3.1,25.04,0,0,0,2.97,0,0,0,0,24.77,0,0,0,0,0,0,0,14.79,0,0.37,0,2.97,0,3.49,0,0,0,5.83,3.86,12.81,0
1.96,3.01,24.32,0,0,0,0,0,0,0,0,26.91,0,0,0,0,0,0,0,14.39,0,0.37,0,2.88,0,6.26,0,0,0,5.66,3.75,12.45,0
2.1,13.71,8.36,0,0,0,0,0,0,0,0,2.3,0,0,0,0,0,0.33,0,18.22,0,2.92,0,42.55,0,7.63,0,0,0,3.98,0,0,0
2.07,13.29,13.16,0,0,0,0,0,0,0,0,2.45,0,0,0,0,0,0.35,0,18.71,0,2.71,0,36.57,0,7.79,0,0,0,4.97,0,0,0
2.1,17.87,7.84,0,0,0,0,0,0,0,0,2.15,0,0,0,0,0,0.36,0,15.84,0,2.62,0,42.44,0,7.16,0,0,0,3.72,0,0,0
2.05,13.2,13.06,0,0,0,0,2.79,0,0,0,2.44,0,0,0,0,0,0.35,0,20.4,0,2.96,0,32.13,0,7.74,0,0,0,4.93,0,0,0
2.05,13.98,13.84,0,0,0,0,0,0,0,0,2.58,0,0,0,0,0,0.37,0,18.65,0,3.13,0,34.04,0,8.2,0,0,0,5.21,0,0,0
2.05,13.2,13.06,0,2.79,0,0,0,0,0,0,2.44,0,0,0,0,0,0.35,0,20.4,0,2.96,0,32.14,0,7.73,0,0,0,4.93,0,0,0
2.05,13.98,13.83,0,0,0,0,0,0,0,0,2.58,0,0,0,0,0,0.37,0,21.6,0,3.14,0,34.03,0,5.25,0,0,0,5.22,0,0,0
2.05,13.57,13.44,0,0,0,0,0,0,0,0,2.5,0,0,0,0,0,0.36,0,20.99,0,1.61,0,33.06,0,7.96,0,0,0,5.07,0,0,1.44
1.82,13.72,29.42,0,0,0,0,2.23,0,0,0,24.67,0,0,0,0,0,3.53,0,11.63,0,4.59,0,0,0,5.07,0,0,0,0,1.35,3.79,0
1.82,9.58,32.88,0,0,0,0,2.26,0,0,0,26.15,0,0,0,0,0,3.13,0.02,11.45,0,4.04,0,0,0,5.21,0,0,0,0,1.87,3.41,0
1.57,59.08,1.02,0.7,0,1.27,4.59,7.14,2.29,1.51,0,20.06,0,0,0,0,0,0,0,1.09,0,0,0,0,0,1.15,0.05,0,0.05,0,0,0,0
1.59,53.19,1.04,1.43,0,6.47,3.79,0,3.52,5.4,0,22.31,0,0,0,0,0,0,0,0,0,0,0,0,0,1.77,0.06,0,1.02,0,0,0,0
1.58,41.16,16.52,5.64,0,17.43,0,19.25,0,0,0,0,0,0,0,0,0,0,0,0,0,0,0,0,0,0,0,0,0,0,0,0,0
1.57,43.74,15.11,6.88,0,16.67,0,17.6,0,0,0,0,0,0,0,0,0,0,0,0,0,0,0,0,0,0,0,0,0,0,0,0,0
1.59,40.03,15.63,5.05,7.1,14.3,0,17.25,0,0,0,0,0,0,0,0,0,0,0,0.18,0,0,0,0,0,0.46,0,0,0,0,0,0,0
1.59,38.97,22.14,7.26,0,16.49,0,14.44,0,0,0,0,0,0,0,0,0,0,0,0,0,0,0,0,0,0,0,0,0,0.7,0,0,0
1.54,71.25,0,14.64,1.61,0,0.63,8.68,0.52,0,0,0,0,0,0,0,0,0,0,0,0,0,0,1.62,0,1.05,0,0,0,0,0,0,0
1.54,72.12,0,14.17,0,0,0.64,8.79,0.53,0.35,0,0,0,0,0,0,0,0,0,0,0,0,0,1.64,0,1.07,0.09,0,0.6,0,0,0,0
1.54,72.42,0,14.65,0,0,0,10.43,0,0,0,0,0,0,0,0,0,0,0,0,0,0,0,0,0,1.26,0.6,0,0.64,0,0,0,0
1.54,67.42,0,17.3,0,0,0,11.81,0,0,0,1.85,0,0,0,0,0,0,0,0,0,0,0,0,0,1.06,0.56,0,0,0,0,0,0
1.54,65.79,0,16.53,0,0,0,13.01,0,0,0,3.19,0,0,0,0,0,0,0,0,0,0,0,0,0,1.05,0.43,0,0,0,0,0,0
1.81,4.84,53.34,0,0,0,0,0,0,0,0,5.45,0,0,0,0,0,6.01,0,19.99,0,0,0,0,0,8.55,0,0,0,1.82,0,0,0
1.8,8.27,50.75,0,0,0,0,0,0,0,0,4.46,0,0,0,0,0,5.83,0,19.21,0,0,0,1.85,0,8.72,0,0,0,0.91,0,0,0
1.81,20.07,42.38,0,0,0,0,0,0,0,0,0,0,0,0,0,0,3.52,0,23.38,0,0,0,0,0,8.52,0,0,0,2.13,0,0,0
1.82,19.56,35.83,0,0,0,0,0,0,0,0,3.35,0,0,0,0,0,12.76,0,18.83,0,0,0,0,0,8.38,0,0,0,1.29,0,0,0
1.82,20.04,38.56,0,0,0,0,0,0,0,0,0,0,0,0,0,0,11.89,0,19.68,0,0,0,0,0,7.65,0,0,0,2.18,0,0,0
1.8,6.71,54.09,0,0,0,0,0,0,0,0,0,0,0,0,0,0,6.95,0,20.38,0,0,0,1.91,0,9.02,0,0,0,0.94,0,0,0
1.8,7.7,53.73,0,0,0,0,0,0,0,0,0,0,0,0,0,0,7.76,0,19.7,0,0,0,0.18,0,8.98,0,0,0,1.95,0,0,0
1.8,7.62,53.01,0,0,0,0,0,0,0,0,0,0,0,0,0,0,7.56,0,19.8,0,0,0,1.22,0,9.8,0,0,0,0.99,0,0,0
1.8,8.41,52.8,0,0,0,0,0,0,0,0,0,0,0,0,0,0,8.02,0,19.64,0,0,0,0.18,0,9,0,0,0,1.95,0,0,0
1.8,8.35,51.87,0,0.35,0.5,0.45,0,0,0,0,0,0.4,0,0,0,0,7.9,0,19.25,0,0,0,0.17,0,8.82,0,0,0,1.94,0,0,0
2.13,0,41.09,0,0,2.83,0,6.84,0.37,0,0,5.02,1.97,0,0,0,0,0,0.02,0,0,0,40.15,1.71,0,0,0,0,0,0,0,0,0
2.09,0,44.14,0,0,2.04,0,6.9,0,0,0,0.56,2.21,0,0,0,0,0,0.04,0,0,0,39.8,0,0,0,0,4.31,0,0,0,0,0
2.05,0,58.54,0,0,1.88,0,0,0,0,0,0,1.02,0,0,0,0,0,0.07,0,0,0,35.58,2.91,0,0,0,0,0,0,0,0,0
2.12,4.31,41.56,0,0,2.1,0,7.09,0,0,0,2.31,0,0,0,0,0,0,0.08,0,0,0,42.55,0,0,0,0,0,0,0,0,0,0
2.11,10.98,34.57,0,0,3.79,0.83,9.26,1.37,0,0,0,2.05,0,0,0,0,0,0.04,0,0,0,37.11,0,0,0,0,0,0,0,0,0,0
2.11,7.55,41.04,0,2.81,0,0,4.55,0,0,0,2.79,0,0,0,0,0,0,0.08,0,0,0,39.96,0,0,0,0,0.71,0,0.51,0,0,0
2.04,0,48.26,0,0,3.63,0,3.41,0,0,0,6.26,0,0,0,0,0,0,0.07,1.25,0,1.12,31.91,2.8,0,0.83,0,0,0,0.23,0.23,0,0
1.71,9.97,50.66,0,0,15.32,1.04,0,0,0,0,6.51,0,0,0,0,0.1,4.42,0,8.98,0,0,0,0,0,3,0,0,0,0,0,0,0
1.71,27.99,40.16,0,0,0,2.06,0,0,0,0,11.37,0,0,0,0,0,4.89,0,9.94,0,0,0,0,0,3.24,0.35,0,0,0,0,0,0
1.71,5.02,55.22,0,0,15.43,1.05,0,0,0,0,6.55,0,0,0,0,0,4.46,0,9.05,0,0,0,0,0,3.02,0.2,0,0,0,0,0,0
1.71,5.56,50.87,1.64,2.76,3.97,8.79,0,0.9,0.59,0,6.84,1.08,0,0,0,0.11,4.64,0.08,9.68,0,0.31,0,0,0,1.81,0.37,0,0,0,0,0,0
1.71,10.07,51.15,0,0,12.77,1.05,0,0,0,0,8.43,0,0,0,0,0.1,4.02,0,9.38,0,0,0,0,0,3.03,0,0,0,0,0,0,0
1.71,10.04,50.14,0,0,12.73,1.05,0,0,0,0,10.38,0,0,0,0,0.1,4.01,0,9.35,0,0,0,0,0,2.2,0,0,0,0,0,0,0
1.71,5.89,53.94,0,0,12.81,1.06,0,0,0,0,10.44,0,0,0,0,0,4.03,0,9.41,0,0,0,0,0,2.22,0.2,0,0,0,0,0,0
1.71,6.1,54.88,0.98,0,4.75,8.11,0,0,0,0,9.96,0,0,0,0,0.11,4.48,0,10.63,0,0,0,0,0,0,0,0,0,0,0,0,0
1.7,6.12,53.35,0,0,12.57,1.04,0,2.4,0,0,9.4,0,0,0,0,0,3.3,0,9.24,0,0,0,0,0,2.58,0,0,0,0,0,0,0
1.71,6.44,54.09,0,0,10.89,1.06,0,0,0,0,9.63,1.77,0,0,0,0,3.97,0,9.31,0,0,0,0,0,2.64,0.2,0,0,0,0,0,0
1.71,5.89,54.43,0,0,12.78,1.04,0,0,0,0,9.52,0,0,0,0,0.1,4.02,0,9.41,0,0,0,0,0,2.63,0.18,0,0,0,0,0,0
1.75,4.55,63.99,0,0,0,0,0,0,0,0,1.5,0,0,0.57,0,0.07,2.42,0,14.62,0,8.29,0,0,0,3.99,0,0,0,0,0,0,0
1.85,6.42,35.95,0,0,0,0,0,0,0,0,28.47,0,0,0.36,0,0,0,0.02,14.2,0,4.1,0,0,0,5.21,0,0,0,0,4.71,0.56,0
1.71,5.29,54.44,0,0,12.84,1.07,0,0,0,0,9.55,0,0,0.27,0,0,0,0,9.99,0,3.15,0,0,0,3.4,0,0,0,0,0,0,0
1.62,52.8,8.09,3.97,0,4.24,11.33,0,2.56,0,0,3.02,8.57,0,0,0,0,0,0,0,0,0,0,3.57,0,1.29,0,0,0.56,0,0,0,0
1.61,52,7.97,3.91,0,4.18,10.14,0,5.04,0,0,2.98,8.44,0,0,0,0,0,0,0,0,0,0,3.52,0,1.27,0,0,0.55,0,0,0,0
1.62,50.35,10.4,3.98,0,4.26,11.37,0,2.57,0,0,3.03,8.6,0,0,0,0,0,0,0,0,0,0,3.59,0,1.29,0,0,0.56,0,0,0,0
1.62,49.59,10.25,3.92,0,4.19,10.18,0,5.06,0,0,2.99,8.47,0,0,0,0,0,0,0,0,0,0,3.53,0,1.27,0,0,0.55,0,0,0,0
2,0,0,25,0,0,0,0,0,0,0,0,0,0,0,0,0,0,0,55,0,0,0,0,0,0,0,0,0,0,20,0,0
1.85,0,0,55,0,0,0,0,0,0,0,0,0,0,0,0,0,0,0,40,0,0,0,0,0,0,0,0,0,0,5,0,0
2.01,0,0,30,0,0,0,0,0,0,0,0,0,0,0,0,0,0,0,40,0,0,0,0,0,0,0,0,0,0,30,0,0
1.91,0,0,50,0,0,0,0,0,0,0,0,0,0,0,0,0,0,0,30,0,0,0,0,0,0,0,0,0,0,20,0,0
1.88,0,0,60,0,0,0,0,0,0,0,0,0,0,0,0,0,0,0,20,0,0,0,0,0,0,0,0,0,0,20,0,0
2.02,0,0,40,0,0,0,0,0,0,0,0,0,0,0,0,0,0,0,20,0,0,0,0,0,0,0,0,0,30,10,0,0
1.95,0,0,45,0,0,0,0,0,0,0,0,0,0,0,0,0,0,0,30,0,0,0,0,0,5,0,0,0,0,20,0,0
1.96,0,0,40,0,0,0,0,0,0,0,0,0,0,0,0,0,0,0,30,0,10,0,0,0,0,0,0,0,0,20,0,0
1.97,0,0,35,0,0,0,0,0,0,0,0,0,0,0,0,0,15,0,25,0,0,0,0,0,0,0,0,0,0,25,0,0
1.91,5,0,45,0,0,0,0,0,0,0,0,0,0,0,0,0,0,0,30,0,0,0,0,0,0,0,0,0,0,20,0,0
1.6,51.95,13.56,3.9,0,4.18,9.11,0,0,0,0,2.97,8.44,0,0,0,0,0,0,0,0,0,0,3.52,0,1.27,0,0,1.1,0,0,0,0
1.63,47.75,13.7,3.94,0,4.22,9.2,0,0,0,0,3,8.52,0,0,0,0,0,0,0,0,0,0,7.5,0,1.28,0,0,0.89,0,0,0,0
1.63,50.2,11.39,3.93,0,4.2,9.17,0,0,0,0,2.99,8.49,0,0,0,0,0,0,0,0,0,0,7.47,0,1.27,0,0,0.89,0,0,0,0
1.63,51.42,10.25,3.92,0,4.19,9.15,0,0,0,0,2.99,8.47,0,0,0,0,0,0,0,0,0,0,7.46,0,1.27,0,0,0.88,0,0,0,0
1.61,52.29,12.53,3.93,0,4.2,10.2,0,0,0,0,2.99,8.49,0,0,0,0,0,0,0,0,0,0,3.54,0,1.28,0,0,0.55,0,0,0,0
1.64,45.23,17.03,3.93,0,4.2,9.17,0,0,0,0,2.99,8.49,0,0,0,0,0,0,0,0,0,0,7.47,0,1.27,0,0,0.22,0,0,0,0
1.63,46.17,15.61,3.85,1.91,4.12,8.49,0,0,0,0,2.94,8.33,0,0,0,0,0,0,0,0,0,0,7.33,0,1.25,0,0,0,0,0,0,0
1.64,42.76,19.36,3.94,0,4.22,9.2,0,0,0,0,3,8.52,0,0,0,0,0,0,0,0,0,0,7.5,0,1.28,0,0,0.22,0,0,0,0
1.63,46.66,15.75,3.92,0,4.19,9.09,0,0,0,0,2.98,8.47,0,0,0,0,0,0,0,0,0,0,7.45,0,1.27,0,0,0.22,0,0,0,0
1.61,51.12,13.35,3.84,5.72,0,8.96,0,0,0,0,2.92,8.3,0,0,0,0,0,0,0,0,0,0,3.46,0,1.25,0,0,1.08,0,0,0,0
1.94,16.12,24.31,1.51,0,0,0.28,0,0,0,0,0,0,0,0,0,0,0.43,0,24.68,0,3.2,0,18.37,0,7.91,0,0,0,3.19,0,0,0
1.95,16.47,21.67,2.32,0,0,0.29,0,0,0,0,0,0,0,0,0,0,0.44,0,25.18,0,3.27,0,18.77,0,7.44,0,0,0,4.15,0,0,0
1.95,16.3,22.56,1.53,0,0,0,0,0,0,0,0,0,0,0,0,0,0.44,0,25.78,0,2.37,0,18.58,0,8.63,0,0,0,3.81,0,0,0
1.95,16.14,24.05,0,0,1,0.5,0,0,0,0,0,0,0,0,0,0,0.44,0,24.64,0,3.24,0,18.02,0,7.38,0,0,0,4.59,0,0,0
1.95,16.99,25.31,0,0,0,0.32,0,0,0,0,0,0,0,0,0,0,0,0,26.65,0,0,0,13.74,0,9.97,0,0,0,6.54,0.18,0.3,0
1.98,15.08,22.16,0,0,0,0.26,0,0,0,0,0,0,0,0,0,0,0.43,0,25.35,0,2.48,0,21.1,0,7.76,0,0,0,5.15,0,0.23,0
2,12.03,21.84,0,0,0,0.23,0,0,0,0,0,0,0,0,0,0,0.41,0,25.48,0,1.69,0,23.54,0,8.13,0,0,0,6.18,0,0.47,0
2,12.32,21.99,0,0,0,0.23,0,0,0,0,0,0,0,0,0,0,0.41,0,25.25,0,1.33,0,22.93,0,8.95,0,0,0,6.13,0,0.46,0
2,13.23,21.42,0,0,0,0.23,0,0,0,0,0,0,0,0,0,0,0,0,26.55,0,0,0,22.6,0,8.95,0,0,0,6.36,0.25,0.41,0
2,13.93,19.81,0,0,0,0.28,0,0,0,0,0,0,0,0,0,0,0.34,0,23.9,0,3.14,0,27.11,0,7.01,0,0,0,4.37,0.11,0,0
1.52,0,0,10,30,0,0,10,0,0,0,0,0,0,0,0,0,0,0,0,0,0,0,0,0,0,0,0,50,0,0,0,0
1.54,0,0,10,0,30,0,10,0,0,0,0,0,0,0,0,0,0,0,0,0,0,0,0,0,0,0,0,50,0,0,0,0
1.54,0,0,10,0,0,0,10,0,0,0,0,30,0,0,0,0,0,0,0,0,0,0,0,0,0,0,0,50,0,0,0,0
1.57,0,0,10,0,0,30,10,0,0,0,0,0,0,0,0,0,0,0,0,0,0,0,0,0,0,0,0,50,0,0,0,0
1.5,0,45,0,0,0,0,0,0,0,0,0,0,30,0,0,0,0,25,0,0,0,0,0,0,0,0,0,0,0,0,0,0
1.51,0,44.8,0,0,0,0,0,0,0,0,0,0,30,0,0,0,0,25,0,0.2,0,0,0,0,0,0,0,0,0,0,0,0
1.52,0,44.6,0,0,0,0,0,0,0,0,0,0,30,0,0,0,0,25,0,0.4,0,0,0,0,0,0,0,0,0,0,0,0
1.52,0,44.4,0,0,0,0,0,0,0,0,0,0,30,0,0,0,0,25,0,0.6,0,0,0,0,0,0,0,0,0,0,0,0
1.52,0,44.2,0,0,0,0,0,0,0,0,0,0,30,0,0,0,0,25,0,0.8,0,0,0,0,0,0,0,0,0,0,0,0
1.53,0,44,0,0,0,0,0,0,0,0,0,0,30,0,0,0,0,25,0,1,0,0,0,0,0,0,0,0,0,0,0,0
2.39,3.8,16.98,1.3,0,0,0,0,0,0,0,0,0,0,0,0,0,0,0,0,0,0,77.92,0,0,0,0,0,0,0,0,0,0
2.3,3.9,27,1.1,0,0,0,0,0,0,0,0,0,0,0,0,0,0,0,0,0,0,68,0,0,0,0,0,0,0,0,0,0
2.28,4.9,30.4,1.8,0,0,0,0,0,0,0,0,0,0,0,0,0,0,0,0,0,0,62.9,0,0,0,0,0,0,0,0,0,0
2.22,5.2,34.9,2,0,0,0,0,0,0,0,0,0,0,0,0,0,0,0,0,0,0,57.9,0,0,0,0,0,0,0,0,0,0
2.14,4.8,40.14,1.7,0,0,0,0,0,0,0,0,0,0,0,0,0,0,0,0,0,0,53.36,0,0,0,0,0,0,0,0,0,0
2.08,8.19,38.86,3.3,0,0,0,0,0,0,0,0,0,0,0,0,0,0,0,0,0,0,49.65,0,0,0,0,0,0,0,0,0,0
2.01,3.5,53.86,2.9,0,0,0,0,0,0,0,0,0,0,0,0,0,0,0,0,0,0,39.74,0,0,0,0,0,0,0,0,0,0
1.97,3,57.9,3.3,0,0,0,0,0,0,0,0,0,0,0,0,0,0,0,0,0,0,35.8,0,0,0,0,0,0,0,0,0,0
1.88,6.7,61,3.5,0,0,0,0,0,0,0,0,0,0,0,0,0,0,0,0,0,0,28.8,0,0,0,0,0,0,0,0,0,0
1.83,4.7,63.43,4.3,0,0,0,0,0,0,0,0,0,0,0,0,0,0,0,0,0,0,27.57,0,0,0,0,0,0,0,0,0,0
1.9,16.05,23.53,0,0,0,11.83,0,0,0,0,4.23,0,0,0,0,0,1.11,0.01,13.68,0,0,0,20.81,0,6.75,0,0,0,1.65,0,0.35,0
1.88,14.64,20.94,0,0,13.35,4.56,0,0,0,0,7.57,0,0,0,0,0,0,0.01,11.94,0,0,0,21.21,0,5.78,0,0,0,0,0,0,0
1.9,13.37,27.26,0,0,0,12.88,0,0,0,0,0,0,0,0,0,0,0,0.01,13.34,0,0,0,26.68,0,6.46,0,0,0,0,0,0,0
1.91,11.59,19.53,0,0,15.76,0,0,0,0,0,13.7,0,0,0,0,0,0,0.01,11.77,0,0,0,22.29,0,5.06,0,0,0,0,0,0.29,0
1.89,14.38,20.89,0,0,8.34,10.05,0,0,0,0,4.69,0,0,0,0,0,0,0.01,13.47,0,0,0,21.27,0,6.57,0,0,0,0,0,0.33,0
1.95,12.91,22.63,0,0,0,6.03,0,0,0,0,2.33,0,0,0,0,0,2.63,0,17.98,0,0,0,26.91,0,7.02,0,0,0,1.17,0,0.39,0
1.95,13.29,20.26,0,0,4.16,5.01,0,0,0,0,3.65,0,0,0,0,0,2.23,0,18.76,0,0.3,0,23.17,0,6.94,0,0,0,2.23,0,0,0
1.95,13.96,19.74,0,0,0,8.14,0,0,0,0,3.92,0,0,0,0,0,2.1,0,19.03,0,0.28,0,23.94,0,6.4,0,0,0,2.09,0,0.4,0
1.95,13.32,18.84,0,0,0,7.76,0,0,0,0,6.51,0,0,0,0,0,2,0,18.16,0,0.27,0,26.65,0,6.11,0,0,0,0,0,0.38,0
1.95,11.17,28.81,0,0,0,0,0,0,0,0,2.4,0,0,0,0,0,4.07,0,20.3,0,0,0,22.88,0,6.68,0,0,0,3.69,0,0,0
1.69,9.13,50.01,0,0,0,0,9.95,0,0,0,16.85,0,0,0,0,0,2.43,0.01,6.35,0,0.76,0,0.06,0,4.45,0,0,0,0,0,0,0
1.69,8.96,49.09,0,0,0,0,9.76,0,0,0,16.54,2.6,0,0,0,0,2.39,0.01,6.23,0,0,0,0.05,0,4.37,0,0,0,0,0,0,0
1.69,9.04,49.5,0,0,0,1.77,9.85,0,0,0,16.68,0,0,0,0,0,2.41,0.01,6.28,0,0,0,0.05,0,4.41,0,0,0,0,0,0,0
1.69,10.51,49.36,0,0,0,0,9.82,0,0,0,16.63,0,0,0,0,0,2.4,0.01,6.82,0,0,0,0.05,0,4.4,0,0,0,0,0,0,0
1.69,7.64,51.55,0,0,0,0,9.99,0,0,0,16.93,0,0,0,0,0,1.42,0.01,7.93,0,0,0,0.06,0,4.47,0,0,0,0,0,0,0
1.68,8.92,52.67,0,0,0,0,9.71,0,0,0,16.45,0,0,0,0,0,0,0.01,7.84,0,0,0,0.05,0,4.35,0,0,0,0,0,0,0
1.69,9.13,49.98,0,0,0,0,9.94,0,0,0,16.84,0,0,0,0,0,2.43,0.01,7.18,0,0,0,0,0,4.49,0,0,0,0,0,0,0
1.69,9.13,49.95,0,0,0,0,9.94,0,0,0,16.84,0,0,0,0,0,2.43,0.02,7.18,0,0,0,0.06,0,4.45,0,0,0,0,0,0,0
1.7,9.13,50.01,0,0,0,0,9.95,0,0,0,16.85,0,0,0,0,0,2.43,0.03,7.61,0,0,0,1.77,0,2.22,0,0,0,0,0,0,0
1.69,9.16,50.17,0,0,0,0,9.98,0,0,0,16.9,0,0,0,0,0,2.44,0.03,7.63,0,0,0,0.86,0,2.83,0,0,0,0,0,0,0
1.79,5.11,55.89,0,0,0,0,0,0,0,0,1.58,0,0,0,0,0,5.66,0.02,17.84,0,3.38,0,0,0,10.52,0,0,0,0,0,0,0
1.79,10.35,52.41,0,0,0,0,0,0,0,0,1.53,0,0,0,0,0,5.53,0.02,17.45,0,3.31,0,0,0,9.4,0,0,0,0,0,0,0
1.79,5.15,57.21,0,0,0,0,0,0,0,0,0,0,0,0,0,0,3.86,0.02,17.88,0,5.26,0,0,0,10.62,0,0,0,0,0,0,0
1.79,5.14,56.98,0,0,0,0,0,0,0,0,0,0,0,0,0,0,3.86,0.02,17.85,0,5.25,0,0,0,10.62,0,0,0.28,0,0,0,0
1.79,5.06,55.37,0,0,1.82,0,0,0,0,0,1.56,0,0,0,0,0,5.61,0.02,16.77,0,3.35,0,0,0,10.44,0,0,0,0,0,0,0
1.79,5.1,56.52,0,0,0,0,0,0,0,0,1.58,0,0,0,0,0,3.83,0.02,16.93,0,5.21,0,0,0,10.53,0,0,0.28,0,0,0,0
1.79,5.12,56.52,0,0,0,0,0,0,0,0,1.57,0,0,0,0,0,2.92,0.02,18.75,0,4.29,0,0,0,10.53,0,0,0.28,0,0,0,0
1.79,10.3,51.46,0,0,0,0,0,0,0,0,1.53,0,0,0,0,0,3.73,0.02,17.37,0,5.07,0,0,0,10.25,0,0,0.27,0,0,0,0
1.79,9.04,52.7,0,0,0,0,0,0,0,0,1.54,0,0,0,0,0,3.75,0.02,17.7,0,4.66,0,0,0,10.32,0,0,0.27,0,0,0,0
1.79,9.03,52.72,0,0,0,0,0,0,0,0,1.54,0,0,0,0,0,3.75,0.02,19.05,0,3.31,0,0,0,10.32,0,0,0.26,0,0,0,0
1.79,9.04,52.71,0,0,0,0,0,0,0,0,1.53,0,0,0,0,0,2.86,0.02,19.04,0,4.21,0,0,0,10.32,0,0,0.27,0,0,0,0
1.79,9.02,52.71,0,0,0,0,0,0,0,0,1.54,0,0,0,0,0,2.41,0.02,19.5,0,4.21,0,0,0,10.32,0,0,0.27,0,0,0,0
1.79,9.03,52.71,0,0,0,0,0,0,0,0,1.54,0,0,0,0,0,2.86,0.02,18.15,0,5.1,0,0,0,10.32,0,0,0.27,0,0,0,0
1.79,9.09,53.73,0,0,0,0,0,0,0,0,1.55,0,0,0,0,0,2.88,0.02,18.28,0,5.14,0,0,0,9.04,0,0,0.27,0,0,0,0
1.79,9.08,52.95,0,0,0,0,0,0,0,0,1.55,0,0,0,0,0,2.87,0.02,18.23,0,5.12,0,0,0,9.46,0,0,0.27,0.45,0,0,0
1.79,10.81,52.81,0,0,0,0,0,0,0,0,0,0,0,0,0,0,0,0.02,18.88,0,7.08,0,0,0,10.11,0,0,0.29,0,0,0,0
1.79,5.11,55.62,0,0,0,0,0,0,0,0,1.57,0,0,0,0,0,3.83,0.02,17.84,0,5.21,0,0,0,10.53,0,0,0.27,0,0,0,0
1.8,9.04,51.81,0,0,0,0,0,0,0,0,1.55,0,0,0,0,0,2.85,0.02,19.04,0,5.1,0,0,0,10.32,0,0,0.27,0,0,0,0
1.8,5.1,54.7,0,0,0,0,0.91,0,0,0,1.58,0,0,0,0,0,3.37,0.02,17.85,0,5.67,0,0,0,10.53,0,0,0.27,0,0,0,0
1.8,13.21,49.52,0,0,0,0,0,0,0,0,0,0,0,0,0,0,3.04,0.02,21.11,0,5.42,0,0,0,7.39,0,0,0.29,0,0,0,0
1.8,9.37,50.95,0,0,0,0,0,0,0,0,1.6,0,0,0,0,0,2.96,0.02,18.83,0,5.29,0,0,0,10.7,0,0,0.28,0,0,0,0
1.64,0,10.07,1.34,18.8,16.11,16.11,7.38,0,0,0,4.03,2.68,0,0,0,0,0.67,0,0,0,2.68,0,0,0,0,0,0,20.13,0,0,0,0
1.64,0,8.16,1.36,19.05,16.33,14.97,8.16,0,0,0,5.43,2.72,0,0,0,0,0.68,0,0,0,2.04,0,0,0,0,0,0,21.1,0,0,0,0
1.64,0,6.71,1.34,21.48,16.11,14.77,8.05,0,0,0,5.37,2.68,0,0,0,0,0.67,0,0,0,2.01,0,0,0,0,0,0,20.81,0,0,0,0
1.64,0,9.59,1.37,19.18,15.06,16.45,7.53,0,0,0,4.1,2.74,0,0,0,0,0.68,0,0,0,1.37,0,0,0,0,0,0,20.56,0,0,0,1.37
1.65,0,9.6,1.37,19.18,15.06,16.44,7.53,0,0,0,4.1,2.74,0,0,0,0,0.68,0,2.74,0,0,0,0,0,0,0,0,20.56,0,0,0,0
1.65,1.36,8.88,0.97,16.39,16.39,16.39,6.83,0,0,0,5.46,2.73,0,0,0,0,0,0,0,0,4.1,0,0,0,0,0,0,20.5,0,0,0,0
1.65,0,5.48,1.37,16.44,16.44,16.44,8.9,0,0,0,5.49,2.74,0,0,0,0,0,0,0,0,4.11,0,0,0,0,0,0,22.59,0,0,0,0
1.65,0,9.59,1.37,16.44,16.44,13.7,6.85,0,0,0,5.48,5.48,0,0,0,0,0,0,0,0,4.11,0,0,0,0,0,0,20.54,0,0,0,0
1.64,0,7.46,2.98,14.92,14.92,20.9,7.46,0,0,0,4.49,0,0,0,0,0,0,0,0,0,2.97,0,0,0,0,0,0,23.9,0,0,0,0
1.64,0,6.95,2.78,13.9,13.88,19.44,9.72,0,0,0,8.33,0,0,0,0,0,0,0,0,0,2.78,0,0,0,0,0,0,22.22,0,0,0,0
1.65,0,7.36,0,14.71,14.7,20.59,7.35,0,0,0,8.82,0,0,0,0,0,0,0,0,0,2.94,0,0,0,0,0,0,23.53,0,0,0,0
1.65,0,7.04,2.82,14.08,14.08,19.72,5.63,0,0,0,11.27,0,0,0,0,0,0,0,0,0,2.82,0,0,0,0,0,0,22.54,0,0,0,0
1.65,0,7.14,2.86,11.43,11.43,22.85,7.14,0,0,0,11.43,0,0,0,0,0,0,0,0,0,2.86,0,0,0,0,0,0,22.86,0,0,0,0
1.65,0,5.52,2.76,13.8,13.79,19.31,6.89,0,0,0,10.34,0,0,0,0,0,0,0,0,0,4.14,0,0,0,0,0,0,23.45,0,0,0,0
1.66,0,8.28,1.38,13.8,13.79,19.31,8.27,0,0,0,10.33,0,0,0,0,0,0,0,0,0,4.14,0,0,0,0,0,0,20.7,0,0,0,0
1.66,0,11.03,0,12.42,12.42,22.06,6.89,0,0,0,10.34,0,0,0,0,0,0,0,0,0,4.14,0,0,0,0,0,0,20.7,0,0,0,0
1.66,0,6.95,1.39,13.89,13.88,19.45,6.94,0,0,0,10.42,0,0,0,0,0,0,0,0,0,4.86,0,0,0,0,0,0,22.22,0,0,0,0
1.67,0,16.33,1.36,13.61,13.61,19.05,6.8,0,0,0,10.2,0,0,0,0,0,0,0,0,0,4.08,0,0,0,0,0,0,14.96,0,0,0,0
1.67,0,19.05,1.36,13.61,13.61,19.05,6.8,0,0,0,10.2,0,0,0,0,0,0,0,0,0,4.08,0,0,0,0,0,0,12.24,0,0,0,0
1.67,0,19.31,1.38,13.79,13.79,19.31,6.9,0,0,0,10.34,0,0,0,0,0,0,0,0,0,4.14,0,0,0,0,0,0,11.04,0,0,0,0
1.68,0,16.91,1.41,14.1,14.08,19.71,7.04,0,0,0,6.34,0,0,0,0,0,0,0,0,0,6.34,0,0,0,0,0,0,14.07,0,0,0,0
1.68,0,16.22,1.35,13.51,13.51,18.93,6.75,0,0,0,10.13,0,0,0,0,0,0,0,0,0,6.08,0,0,0,0,0,0,13.52,0,0,0,0
1.6,56.14,14.69,4.21,0,0,9.47,0,0,0,0,2.69,7.54,0,0,0,0,0,0,0,0,0,0,3.13,0,1.14,0,0,0.99,0,0,0,0
1.55,59.27,15.46,4.46,0,0,7.91,0,0,0,0,2.23,6.29,0,0,0,0,0,0,0,0,0,0,2.66,0,0.92,0,0,0.8,0,0,0,0
1.55,58.95,15.41,4.44,0,0,7.04,0,0,0,0,1.95,5.61,0,0,0,0,0,0,0,0,0,0,3.97,0,1.41,0,0,1.22,0,0,0,0
1.56,59.22,13.49,6.44,0,0,7.92,0,0,0,0,2.25,6.26,0,0,0,0,0,0,0,0,0,0,2.68,0,0.93,0,0,0.81,0,0,0,0
1.56,59.23,14.43,5.44,0,0,7.94,0,0,0,0,2.25,6.31,0,0,0,0,0,0,0,0,0,0,2.67,0,0.93,0,0,0.8,0,0,0,0
1.56,59.2,14.43,4.44,0,0,8.95,0,0,0,0,2.26,6.29,0,0,0,0,0,0,0,0,0,0,2.69,0,0.93,0,0,0.81,0,0,0,0
1.56,59.29,14.49,4.95,0,0,8.43,0,0,0,0,2.25,6.27,0,0,0,0,0,0,0,0,0,0,2.58,0,0.93,0,0,0.81,0,0,0,0
1.57,59.31,13.5,5.43,0,0,8.93,0,0,0,0,2.17,6.31,0,0,0,0,0,0,0,0,0,0,2.6,0,0.94,0,0,0.81,0,0,0,0
1.57,59.24,13.01,6.47,0,0,7.9,0,0,0,0,2.26,6.29,0,0,0,0,0,0,0,0,0,0,2.59,0,1.43,0,0,0.81,0,0,0,0
1.56,59.18,13.02,6.48,0,0,7.92,0,0,0,0,2.17,6.3,0,0,0,0,0,0,0,0,0,0,2.69,0,0.94,0,0,1.3,0,0,0,0
1.57,59.17,11.45,6.46,0,0,7.94,0,0,0,0,2.26,6.28,0,0,0,0,0,0,0,0,0,0,4.7,0,0.93,0,0,0.81,0,0,0,0
1.55,59.25,11.52,6.42,0,0,7.92,0,0,0,0,2.2,6.31,0,0,0,0,0,0,0,0,0,0,2.63,0,0.95,0,0,2.8,0,0,0,0
1.57,59.22,13.44,4.47,0,0,7.93,0,0,0,0,2.24,6.31,0,0,0,0,0,0,0,0,0,0,4.66,0,0.93,0,0,0.8,0,0,0,0
1.56,58.21,14.52,6.46,0,0,7.94,0,0,0,0,2.26,6.28,0,0,0,0,0,0,0,0,0,0,2.59,0,0.93,0,0,0.81,0,0,0,0
1.56,58.24,15.44,5.46,0,0,7.96,0,0,0,0,2.25,6.33,0,0,0,0,0,0,0,0,0,0,2.58,0,0.93,0,0,0.81,0,0,0,0
1.56,58.31,14.44,5.45,0,0,7.95,0,0.98,0,0,2.25,6.32,0,0,0,0,0,0,0,0,0,0,2.57,0,0.93,0,0,0.8,0,0,0,0
1.56,58.24,14.51,5.44,0,0,8.95,0,0,0,0,2.18,6.32,0,0,0,0,0,0,0,0,0,0,2.61,0,0.94,0,0,0.81,0,0,0,0
1.56,58.31,14.45,5.43,0,0,7.92,0,0,0,0,2.26,6.3,0,0,0,0,0,0,0,0,0,0,2.59,0,1.93,0,0,0.81,0,0,0,0
1.55,58.28,14.48,5.44,0,0,7.93,0,0,0,0,2.18,6.31,0,0,0,0,0,0,0,0,0,0,2.6,0,0.94,0,0,1.84,0,0,0,0
1.54,61.27,14.46,5.42,0,0,7.95,0,0,0,0,2.23,3.29,0,0,0,0,0,0,0,0,0,0,2.65,0,0.92,0,0,1.81,0,0,0,0
1.53,64.51,14.51,5.46,0,0,7.94,0,0,0,0,2.19,0,0,0,0,0,0,0,0,0,0,0,2.6,0,0.96,0,0,1.83,0,0,0,0
1.56,58.23,14.49,5.42,0,0,14.21,0,0,0,0,2.26,0,0,0,0,0,0,0,0,0,0,0,2.61,0,0.97,0,0,1.81,0,0,0,0
1.72,7.2,61.14,0,0,8.76,0,1.17,0,0,0,0,0,0,0,0,0,6.21,0.02,14.86,0,0.64,0,0,0,0,0,0,0,0,0,0,0
1.73,8.26,58.35,0,0,0,0,3.94,0,0,0,7.06,0,0,0,0,0,6.95,0.01,14.95,0,0,0,0,0,0.48,0,0,0,0,0,0,0
1.73,8.49,60,0,0,0,0,1.21,0,0,0,7.26,0,0,0,0,0,7.15,0.01,15.38,0,0,0,0,0,0.5,0,0,0,0,0,0,0
1.73,7.6,64.46,0,0,2.64,0,1.23,0,0,0,0,0,0,0,0,0,6.55,0.03,16.81,0,0.68,0,0,0,0,0,0,0,0,0,0,0
1.73,7.56,64.13,0,0,2.63,0,1.23,0,0,0,0,0,0,0,0,0,8.15,0.03,15.59,0,0.68,0,0,0,0,0,0,0,0,0,0,0
1.72,7.42,62.94,0,0,2.58,0,1.2,0,0,0,0,3.49,0,0,0,0,6.39,0.02,15.3,0,0.66,0,0,0,0,0,0,0,0,0,0,0
1.73,7,65.22,0,0,2.65,0,1.24,0,0,0,0,0,0,0,0,0,5.75,0.03,17.43,0,0.68,0,0,0,0,0,0,0,0,0,0,0
1.73,4.55,67.7,0,0,2.66,0,1.24,0,0,0,0,0,0,0,0,0,5.24,0.03,17.9,0,0.68,0,0,0,0,0,0,0,0,0,0,0
1.57,34.55,29.25,12.26,4.72,0,8.35,3.89,0,4.07,0,0,0,0,0,0,0,0,0.08,0,0,0,0,0,0,0,0,0,0,0,2.83,0,0
1.6,30.95,24.53,11.32,9.43,0,8.35,2.01,0,2.19,0,8.31,0,0,0,0,0,0,0.08,0,0,0,0,0,0,0,0,0,0,0,2.83,0,0
1.57,33.91,28.7,12.03,6.49,0,8.2,3.82,0,4,0,0,0,0,0,0,0,0,0.07,0,0,0,0,0,0,0,0,0,0,0,2.78,0,0
1.57,34.24,28.97,12.15,4.67,0,9.2,3.86,0,4.04,0,0,0,0,0,0,0,0,0.07,0,0,0,0,0,0,0,0,0,0,0,2.8,0,0
1.56,25.61,34.01,21,0.99,0,4.85,4.14,0,6.32,0,0,0,0,0,0,0,0,0.08,0,0,0,0,0,0,0,0,0,0,0,3,0,0
1.56,24.39,32.37,20,0.96,2.85,3.67,3.94,0,6.02,0,0,2.86,0,0,0,0,0,0.08,0,0,0,0,0,0,0,0,0,0,0,2.86,0,0
1.56,28.05,33.32,14.7,0.98,2.94,3.77,4.07,0,6.2,0,0,2.95,0,0,0,0,0,0.08,0,0,0,0,0,0,0,0,0,0,0,2.94,0,0
1.55,25.86,33.28,19.43,1.69,2.53,2.53,3.49,0,5.34,0,0,3.25,0,0,0,0,0,0.07,0,0,0,0,0,0,1,0,0,0,0,1.53,0,0
1.57,29.01,28.44,16.51,4.57,0,9.04,3.81,5.8,0,0,0,0,0,0,0,0,0,0.07,0,0,0,0,0,0,0,0,0,0,0,2.75,0,0
1.56,25.48,34.24,19.15,0,5.41,0,3.44,0,5.26,0,0,4.46,0,0,0,0,0,0.07,0,0,0,0,0,0,0,0,0,0,0,2.49,0,0
1.57,23.19,31.17,17.42,1.52,12.38,0,3.14,0,4.79,0,0,4.06,0,0,0,0,0,0.06,0,0,0,0,0,0,0,0,0,0,0,2.27,0,0
2.05,12.83,13.75,0,0,0,0,0,0,0,0,2.5,0,0,0,0,0,0.36,0,21.64,0,4.11,0,30.74,0,8.3,0,0,0,5.77,0,0,0
2.05,11.34,14.54,0,0,0,0,0,0,0,0,1.47,0,0,0,0,0,0,0,22.75,0,4.77,0,30.87,0,8.89,0,0,0,5.37,0,0,0
2.05,11.65,15.37,0,0,0,0,0,0,0,0,1.51,0,0,0,0,0,0,0,22.61,0,4.9,0,27.06,0,9.13,0,0,0,5.51,2.26,0,0
2.05,11.39,15.03,0,0,0,0,0,0,0,0,1.47,0,0,0,0,0,0,0,22.11,0,4.79,0,29.42,0,8.93,0,0,0,5.39,0,1.47,0
2.05,15.35,11.73,0,0,0,0,0,0,0,0,2.86,0,0,0,0,0,0,0,21.48,0,4.65,0,30.02,0,8.67,0,0,0,5.24,0,0,0
2.05,14.91,12.63,0,0,0,0,0,0,0,0,2.49,0,0,0,0,0,0.36,0,21.9,0,3.02,0,33.53,0,6.84,0,0,0,4.32,0,0,0
2.05,14.8,12.54,0,0,0,0,0,0,0,0,2.47,0,0,0,0,0,0,0,21.4,0,3,0,33.29,0,8.21,0,0,0,4.29,0,0,0
2.07,13.03,12.88,0,0,0,0,0,0,0,0,2.4,0,0,0,0,0,0.35,0,20.12,0,2.92,0,35.82,0,7.63,0,0,0,4.85,0,0,0
2.09,12.03,11.9,0,0,0,0,0,0,0,0,2.22,0,0,0,0,0,0.32,0,18.59,0,2.7,0,40.71,0,7.05,0,0,0,4.48,0,0,0
2.04,13.88,13.72,0,0,0,0,0,0,0,0,2.56,0,0,0,0,0,0.37,0,21.44,0,3.11,0,33.8,0,8.14,0,0,0,2.98,0,0,0
2.1,17.88,7.84,0,0,0,0,0,0,0,0,2.15,0,0,0,0,0,0.31,0,15.85,0,2.61,0,42.46,0,7.17,0,0,0,3.73,0,0,0
2.05,13.39,13.24,0,0,0,0,1.42,0,0,0,2.47,0,0,0,0,0,0.35,0,20.69,0,3,0,32.6,0,7.85,0,0,0,4.99,0,0,0
2.05,13.39,13.24,0,0,0,0,0,0,1.42,0,2.47,0,0,0,0,0,0.35,0,20.69,0,3,0,32.6,0,7.85,0,0,0,4.99,0,0,0
2.04,13.53,13.4,0,0,0,0,0,0,0,0,2.49,0,0,0,0,0,0.71,0,20.91,0,3.03,0,32.95,0,7.93,0,0,0,0.76,4.29,0,0
2.04,13.3,15.25,0,0,0,0,0,0,0,0,2.45,0,0,0,0,0,0.35,0,20.55,0,2.98,0,32.36,0,7.8,0,0,0,4.96,0,0,0
2.05,12.83,12.69,0,0,0,0,0,0,0,0,5.18,0,0,0,0,0,0.34,0,22.54,0,2.88,0,31.23,0,7.53,0,0,0,4.78,0,0,0
2.05,13.2,13.06,0,0,0,0,0,0,0,0,2.44,0,0,0,0,0,0.35,0,20.4,0,5.74,0,32.15,0,7.74,0,0,0,4.92,0,0,0
2.05,13.21,13.06,0,0,2.79,0,0,0,0,0,2.44,0,0,0,0,0,0.35,0,20.4,0,2.96,0,32.13,0,7.74,0,0,0,4.92,0,0,0
2.05,13.2,13.05,0,0,0,0,0,0,0,0,2.44,0,0,0,0,0,3.13,0,20.41,0,2.96,0,32.15,0,7.74,0,0,0,4.92,0,0,0
2.04,13.2,13.05,2.79,0,0,0,0,0,0,0,2.44,0,0,0,0,0,0.35,0,20.4,0,2.96,0,32.15,0,7.74,0,0,0,4.92,0,0,0
2.05,13.58,13.45,0,0,0,0,0,0,0,0,2.5,0,0,0,0,0,0,0,20.98,0,0,0,33.06,0,7.96,0,0,0,5.07,0,0,3.4
2.05,13.21,13.06,0,0,0,0,0,0,0,0,2.44,0,0,0,0,0,0.35,0,20.4,0,2.96,0,32.13,2.79,7.74,0,0,0,4.92,0,0,0
2.07,13.73,11.63,0,0,0,0,0,0,0,0,2.29,0,0,0,0,0,0.33,0,19.2,0,2.79,0,38.1,0,7.29,0,0,0,4.64,0,0,0
2.09,13.86,10.11,0,0,0,0,0,0,0,0,2.12,0,0,0,0,0,0.3,0,17.69,0,2.56,0,39.95,0,6.72,0,0,0,4.27,0,2.42,0
2.05,14.33,14.18,0,0,0,0,0,0,0,0,2.64,0,0,0,0,0,2.9,0,18.16,0,0,0,34.87,0,8.4,0,0,0,3.08,0,0,1.44
1.57,51.06,20.63,9.6,10.37,1.75,0,0,0,0,0,0,0,0,0,0,0,0,0,0,0,0,0,6.54,0,0.05,0,0,0,0,0,0,0
1.62,0,5.52,1.4,11.67,10.19,28.71,10.97,0,0,0,0,0,0,0,0,0,0,0.02,0.59,0,0,0,0,0,0,0,0,30.93,0,0,0,0
1.62,0,5.87,1.92,8.91,7.93,29.19,11.72,0,0,0,2.32,0,0,0,0,0,0,0.02,0.69,0,0,0,0,0,0,0,0,31.43,0,0,0,0
1.62,0,3.42,3.53,11.94,8.52,29.23,8.59,0,0,0,0,1.11,0,0,0,0,0,0.02,0.43,0,0.84,0,0,0,0,0,0,32.37,0,0,0,0
1.62,0,3.84,2.1,14.31,11.81,28.22,9.65,0,0,0,0,0.52,0,0,0,0,0,0,0.2,0,0.29,0,0,0,0,0,0,29.06,0,0,0,0
1.62,0,7.04,2.08,11.6,9.93,29.19,7.83,0,0,0,1.37,0,0,0,0,0,0,0,0.27,0,0.65,0,0,0,0,0,0,30.04,0,0,0,0
1.62,0,3.66,1.47,10.5,6.52,30.64,9.78,0,0,0,1.44,0,0,0,0,0,0,0.02,0.85,0,0.54,0,0,0,0,0,0,34.58,0,0,0,0
1.62,0,4.22,0.4,14.04,9.78,29.36,9.22,0,0,0,1.67,0,0,0,0,0,0,0.02,0.42,0,0,0,0,0,0,0,0,30.87,0,0,0,0
1.62,0,5.09,2.23,12.81,6.8,33.07,5.08,0,0,0,0,0,0,0,0,0,0,0.02,0.56,0,0,0,0,0,0,0,0,34.34,0,0,0,0
1.92,0,6.21,0,0,0,22.1,0,0,7,0,0,0,0,0,0,0,0,0,0,0,0,0,11.8,0,0,0,0,23.6,29.29,0,0,0
1.6,29.84,51.52,0,0,0,0,0,7.41,0,0,0,0,0,0,0,0,0,0,0,0,0,0,0,0,4.82,0,0,0,1.69,4.72,0,0
1.65,43.23,32.22,0,0,0,0,0,2.37,4.51,0,0,0,0,0,0,0,0,0,0,0,0,0,0,0,8.02,0,0,0,0,9.65,0,0
1.98,0,0,0,0,0,0.72,0,9.5,5.46,0,0,0,0,0,0,0,0,0.01,0,0,0,1.47,29.16,0,0,0,0,24.56,23.41,0,5.71,0
1.98,0,0,0,0,0,0.73,0,9.63,5.53,0,0,0,0,0,0,0,0,0.01,0,0,0,2.76,29.51,0,0,0,0,24.89,23.72,0,3.22,0
1.96,0,0,0,0,0,0.7,0,9.29,5.34,0,0,0,0,0,0,0,0,0.01,0,0,0,1.43,28.45,0,0,0,0,24.02,27.66,0,3.1,0
1.98,0,0,0,0,0,0,0,9.81,5.64,0,0,0,0,0,0,0,0,0.01,0,0,0,0,30.08,0,0,0,0,25.39,25.79,0,3.28,0
1.99,0,0,0,0,0,1.3,0,8.55,4.98,0,0,0,0,0,0,0,0,0,0,0,0,0,26.22,0,0,0,0,22.12,19.69,0,17.14,0
1.71,49.99,0,0,0,0,4.05,10.94,19.78,0,0,0,0,0,0,0,0,0,0.03,1,0,0,0,0,0,4.98,0,0,0,9.23,0,0,0
1.63,65.87,0,0,0,0,0,14.33,10.35,0,0,0,0,0,0,0,0,0,0.02,0.39,0,0,0,0,0,2.6,0,0,0,6.44,0,0,0
1.68,56.66,3.26,0,0,0,4.14,11.4,12.81,0,0,0,0,0,0,0,0,0,0.03,0.7,0,0,0,0,0,2.76,0,0,0,8.24,0,0,0
1.67,62,2.01,0,0,0,2.74,5.53,15.03,0,0,0,0,0,0,0,0,0,0.03,0.13,0,0,0,0,0,3.78,0,0,0,8.75,0,0,0
1.67,59.24,1.6,0,0,0,4.06,11.17,12.56,0,0,0,0,0,0,0,0,0,0.03,0.68,0,0,0,0,0,2.71,0,0,0,7.95,0,0,0
1.64,58.44,5.29,0,0,0,1.43,14.69,10.62,0,0,0,0,0,0,0,0,0,0.03,0.23,0,0,0,0,0,2.67,0,0,0,6.6,0,0,0
1.65,60.36,3.47,0,0,0,1.18,16.2,6.83,0,0,0,0,0,0,0,0,0,0.03,1.11,0,0,0,0,0,4.91,0,0,0,5.91,0,0,0
1.67,52.8,2.56,0,0,0,2.33,19.9,9.6,0,0,0,0,0,0,0,0,0,0.03,0.55,0,0,0,0,0,5.51,0,0,0,6.72,0,0,0
1.66,59.32,2.33,0,0,0,0,10.85,15.69,0,0,0,0,0,0,0,0,0,0.03,0.5,0,0,0,0,0,3.29,0,0,0,7.99,0,0,0
1.64,59.65,0,0,0,0,3.72,10.9,15.77,0,0,0,0,0,0,0,0,0,0.03,0.5,0,0,0,0,0,3.3,0,0,0,6.13,0,0,0
1.68,52.79,4.27,0,0,0,2.59,6.64,19.2,0,0,0,1.15,0,0,0,0,0,0.03,2.65,0,0,0,0,0,3.22,0,0,0,7.46,0,0,0
1.67,62.09,1.89,0,0,0,2.86,14.68,8.01,0,0,0,0,0,0,0,0,0,0.03,0.4,0,0,0,0,0,1.78,0,0,0,8.26,0,0,0
1.62,61.71,1.81,0,0,0,3.3,14.58,9.85,0,0,0,0,0,0,0,0,0,0.03,0.58,0,0,0,0,0,4.1,0,0,0,4.04,0,0,0
1.64,59.53,3.21,0,0,0,4.08,11.23,12.62,0,0,0,0,0,0,0,0,0,0.03,0.69,0,0,0,0,0,2.72,0,0,0,5.89,0,0,0
1.65,50.53,1.28,0,0,0,0,0,25.68,9.38,0,0,0,0,0,0,0,0,0.03,0.35,0,0,0,0,0,6.03,0,0,0,6.72,0,0,0
1.69,59.8,1.82,0,0,0,2.75,14.13,9.54,0,0,0,0,0,0,0,0,0,0.03,1.3,0,0,0,0,0,1.72,0,0,0,8.91,0,0,0
1.64,63.57,0,0,0,0,1.49,15.33,9.86,0,0,0,0,0,0,0,0,0,0,0.47,0,0,0,0,0,3.1,0,0,0,6.18,0,0,0
1.69,49.62,2.14,0,0,0,1.95,19.96,12.84,0,0,0,0,0,0,0,0,0,0,0.61,0,0,0,0,0,4.84,0,0,0,8.04,0,0,0
1.67,53.15,1.97,0,0,0,2.08,18.32,11.78,0,0,0,0,0,0,0,0,0,0,0.5,0,0,0,0,0,4.82,0,0,0,7.38,0,0,0
1.66,60.38,1.63,0,0,0,4.43,10.13,10.97,0,0,0,1.19,0,0,0,0,0,0.02,0.46,0,0,0,0,0,3.68,0,0,0,7.11,0,0,0
1.75,46.79,1.95,0,0,0,4.96,18.52,8.76,0,0,0,0,0,0,0,0,0,0.03,2.51,0,0,0,0,0,6.62,0,0,0,9.86,0,0,0
1.89,3,0,2,0,0,0,0,0,0,0,25,10,0,0,0,0,0,0,0,0,0,0,0,0,0,0,0,30,30,0,0,0
1.88,3,0,2,0,0,0,10,0,0,0,25,0,0,0,0,0,0,0,0,0,0,0,0,0,0,0,0,30,30,0,0,0
1.86,3,0,2,0,0,0,0,10,0,0,25,0,0,0,0,0,0,0,0,0,0,0,0,0,0,0,0,30,30,0,0,0
1.85,3,0,2,0,0,0,0,15,0,0,20,0,0,0,0,0,0,0,0,0,0,0,0,0,0,0,0,30,30,0,0,0
1.85,3,0,2,0,0,0,5,0,0,0,35,0,0,0,0,0,0,0,0,0,0,0,0,0,0,0,0,30,25,0,0,0
1.89,3,0,2,0,0,0,0,0,0,0,35,0,0,0,0,0,0,0,0,0,0,0,0,0,0,0,0,30,30,0,0,0
1.86,3,0,2,35,0,0,0,0,0,0,0,0,0,0,0,0,0,0,0,0,0,0,0,0,0,0,0,30,30,0,0,0
1.93,2.94,0,1.96,0,0,0,0,0,0,0,9.78,0,0,0,0,0,0,0,0,0,0,0,29.35,0,0,0.2,0,31.31,24.46,0,0,0
1.96,2.8,0,1.87,0,0,0,0,0,0,0,9.33,0,0,0,0,0,0,0,0,0,0,0,27.98,0,0,0.19,0,29.85,27.98,0,0,0
1.99,2.8,0,1.87,0,0,0,0,0,0,0,13.99,0,0,0,0,0,0,0,0,0,0,0,27.99,0,0,0.19,0,25.18,27.98,0,0,0
1.99,2.8,0,1.87,0,0,0,0,0,0,0,9.34,0,0,0,0,0,0,0,0,0,0,0,18.67,0,0,0.09,0,29.88,37.35,0,0,0
1.95,2.8,0,1.87,0,0,0,0,0,0,0,18.67,0,0,0,0,0,0,0,0,0,0,0,14.01,0,0,0.09,0,29.88,32.68,0,0,0
1.98,2.73,0,1.82,0,0,0,0,0,0,0,9.09,0,0,0,0,0,0,0,0,0,0,0,18.18,0,0,2.73,0,29.09,36.36,0,0,0
1.88,6.9,12.1,0,0,0,0,0,0,0,0,0,0,0,0,0,0,6,0,45,0,8.7,0,0,0,6.1,0,0,0,5.1,0,10.1,0
1.88,6.9,12.1,0,0,0,0,0,0,0,0,0,0,0,0,0,0,12,0,39,0,8.7,0,0,0,6.1,0,0,0,5.1,0,10.1,0
1.88,6.9,12.1,0,0,0,0,0,0,0,0,0,0,0,0,0,0,5.5,0,45,0,8.7,0,0,0,6.1,0,0,0,4.6,0,11.1,0
1.88,6.85,12.1,0,0,0,0,0,0,0,0,0,0,0,0,0,0,7.5,0.05,42.1,0,8.9,0,0,0,6.1,0,0,0,4.1,0,12.3,0
1.88,6.35,12.6,0,0,0,0,0,0,0,0,0,0,0,0,0,0,7.5,0.05,42.1,0,8.9,0,0,0,6.1,0,0,0,4.1,0,12.3,0
1.88,6.82,12.1,0,0,0,0,0,0,0,0,0,0,0,0,0,0,7.5,0.08,45.1,0,5.9,0,0,0,6.1,0,0,0,4.1,0,12.3,0
1.89,7.02,12.55,0,0,0,0,0,0,0,0,0,0,0,0,0,0,4.5,0.08,45.1,0,8.9,0,1.8,0,6.1,0,0,0,7.3,0,6.65,0
1.9,7.02,12.4,0,0,0,0,0,0,0,0,0,0,0,0,0,0,7.5,0.08,47.7,0,6.8,0,3.3,0,6.1,0,0,0,7.9,0,1.2,0
1.9,7.42,12,0,0,0,0,0,0,0,0,0,0,0,0,0,0,10.5,0.08,46.7,0,4.8,0,3.8,0,6.1,0,0,0,7.4,0,1.2,0
1.91,7.02,12.55,0,0,0,0,0,0,0,0,0,0,0,0,0,0,4.5,0.08,48.1,0,5.9,0,4.8,0,6.1,0,0,0,8.3,0,2.65,0
1.91,7.02,12.55,0,0,0,0,0,0,0,0,0,0,0,0,0,0,8.3,0.05,50.2,0,0,0,5,0,6.1,0,0,0,8.33,0,2.45,0
1.95,6.02,11.05,0,0,0,0,0,0,0,0,0,0,0,0,0,0,4.5,0.08,45.1,0,8.9,0,8.3,0,6.1,0,0,0,8.3,0,1.65,0
1.95,6.02,11.05,0,0,0,0,0,0,0,0,0,0,0,0,0,0,8.3,0.08,50.2,0,0,0,8.6,0,6.1,0,0,0,8.3,0,1.35,0
2,5,9.5,0,0,0,0,0,0,0,0,0.5,0,0,0,0,0,8.76,0.08,44.86,0,2.99,0,14.83,0,5.77,0,0,0,6.67,0,1.04,0
2,5.02,9.55,0,0,0,0,0,0,0,0,0,0,0,0,0,0,8.8,0.03,44.5,0,0,0,13.8,0,5.8,0,0,0,10.1,0,2.4,0
2.01,5.02,9.55,0,0,0,0,0,0,0,0,0,0,0,0,0,0,0,0.03,55.3,0,0,0,14.5,0,5.8,0,0,0,8.7,0,1.1,0
2,4.82,9.75,0,0,0,0,0,0,0,0,0,0,0,0,0,0,4.3,0.08,50.94,0,0,0,14.9,0,5.8,0,0,0,8.31,0,1.1,0
2,4.82,9.85,0,0,0,0,0,0,0,0,0,0,0,0,0,0,8.3,0.08,47.14,0,0,0,15.2,0,5.8,0,0,0,7.71,0,1.1,0
2,2.35,12.45,0,0,0,0,0,0,0,0,0,0,0,0,0,0,8.3,0.08,46.71,0,0,0,14.9,0,5.8,0,0,0,8.31,0,1.1,0
2,2.35,12.45,0,0,0,0,0,0,0,0,0,0,0,0,0,0,12.3,0.08,42.71,0,0,0,14.9,0,5.8,0,0,0,8.31,0,1.1,0
2,2.25,12.45,0,0,0,0,0,0,0,0,0,0,0,0,0,0,8.03,0,47.41,0,0,0,15.5,0,5.8,0,0,0,7.56,0,1,0
2,2.2,12.45,0,0,0,0,0,0,0,0,0,0,0,0,0,0,8.03,0.08,47.33,0,0,0,15.5,0,5.8,0,0,0,7.61,0,1,0
2,2.2,12.42,0,0,0,0,0,0,0,0,0,0,0,0,0,0,8.11,0.02,47.63,0,0,0,15.5,0,5.8,0,0,0,7.32,0,1,0
1.95,6.02,11.05,0,0,0,0,0,0,0,0,0,0,0,0,0,0,8.4,0.05,49.8,0,0,0,9.53,0,6.1,0,0,0,8,0,1.05,0
1.94,6.02,11.05,0,0,0,3,0,0,0,0,0,0,0,0,0,0,8.4,0.05,47.8,0,0,0,10.2,0,6.1,0,0,0,6.33,0,1.05,0
2,2.2,12.45,0,0,0,0,0,0,0,0,0,0,0,0,0,0,8.03,0,47.33,0,0,0,15.5,0,5.8,0,0,0,7.69,0,1,0
2,4.61,9.96,0,0,0,0,0,0,0,0,0,0,0,0,0,0,8.03,0.02,48.83,0,0,0,16.91,0,5.8,0,0,0,4.84,0,1,0
2,5.4,8.4,0,0,0,4.9,0,0,0,0,0,0,0,0,0,0,0,0,45,0,5,0,14.8,0,6.5,0,0,0,7.5,2.5,0,0
1.9,6.68,12.21,0,0,0,0,0,0,0,0,0,0,0,0,0,0,8.51,0.02,48.59,0,0,0,2.58,0,5.84,0,0,0,7.75,6.7,1.12,0
1.95,6.02,11.11,0,0,0,0,0,0,0,0,0,0,0,0,0,0,8.4,0.02,50.09,0,0,0,9.5,0,6.1,0,0,0,7.71,0,1.05,0
1.85,17.11,31.4,0,0,0,0,0,0,0,0,12.81,0,0,0,0,0,2.44,0,19.02,0,3.71,0,2.17,0,7.17,0,0,0,3.05,0,1.12,0
1.85,17.8,32.46,0,0,0,0,0,0,0,0,9.44,0,0,0,0,0,2.54,0,19.79,0,3.7,0,0,0,7.46,0,0,0,3.17,0,3.64,0
1.85,15.85,33.25,0,0,0,0,0,0,0,0,11.97,0,0,0,0,0,2.47,0.03,19.7,0,3.36,0,1.47,0,7.25,0,0,0,3.64,0,1.01,0
1.86,16.84,31.11,0,0,0,0,0,0,0,0,11.64,0,0,0,0,0,7.64,0.02,19.16,0,0,0,2.32,0,7.05,0,0,0,3.54,0,0.68,0
1.86,16.97,31.36,0,0,0,0,0,0,0,0,11.73,0,0,0,0,0,5.15,0.02,21.07,0,0,0,2.34,0,7.11,0,0,0,3.57,0,0.68,0
1.86,16.83,31.68,0,0,0,0,0,0,0,0,11.64,0,0,0,0,0,6.37,0.02,20.02,0,0,0,2.32,0,7.05,0,0,0,3.39,0,0.68,0
1.86,16.71,30.88,0,0,0,0,0,0,0,0,11.55,0,0,0,0,0,10.08,0.02,17.28,0,0,0,2.3,0,7,0,0,0,3.51,0,0.67,0
1.86,17.04,31.48,0,0,0,0,0,0,0,0,11.78,0,0,0,0,0,3.89,0.02,22.04,0,0,0,2.35,0,7.14,0,0,0,3.58,0,0.68,0
1.85,17.81,32.91,0,0,0,6.54,0,0,0,0,0,0,0,0,0,0,8.08,0.03,20.26,0,0,0,2.45,0,7.46,0,0,0,3.74,0,0.72,0
1.85,17.33,32.01,0,0,0,3.83,0,0,0,0,4.86,0,0,0,0,0,7.86,0.03,19.8,0,0,0,3.03,0,7.26,0,0,0,3.36,0,0.63,0
1.85,18.79,30.74,0,0,0,3.63,0,0,0,0,5.13,0,0,0,0,0,7.86,0.03,19.7,0,0,0,2.57,0,7.26,0,0,0,3.59,0,0.7,0
1.85,16.69,31.58,0,0,0,0,0,0,0,0,11.54,0,0,0,0,0,8.19,0.02,18.68,0,0,0,3.18,0,6.19,0,0,0,3.26,0,0.67,0
1.85,16.82,31.8,0,0,0,0,0,0,0,0,11.58,0,0,0,0,0,8.38,0.02,19.13,0,0,0,3.03,0,5.2,0,0,0,3.36,0,0.68,0
1.85,16.77,31.91,0,0,0,0,0,0,0,0,11.6,0,0,0,0,0,7.61,0.02,19.08,0,0,0,2.31,0,6.51,0,0,0,3.52,0,0.67,0
1.86,17.47,33.04,0,0,0,0,0,0,0,0,12.03,0,0,0,0,0,1.37,0.03,24.14,0,0,0,0,0,6.12,0,0,0,5.1,0,0.7,0
1.85,17.12,33.41,0,0,0,0,0,0,0,0,10.89,0,0,0,0,0,5.58,0.02,20.98,0,0,0,0.91,0,6,0,0,0,4.4,0,0.69,0
1.85,16.92,33.55,0,0,0,0,0,0,0,0,7.83,0,0,0,0,0,7.93,0.02,19.72,0,0,0,3.14,0,7.08,0,0,0,3.13,0,0.68,0
1.85,18.54,30.89,0,0,0,0,0,0,0,0,10.95,0,0,0,0,0,7.61,0.02,19.43,0,0,0,2.67,0,5.87,0,0,0,3.35,0,0.67,0
1.85,18.91,31.83,0,0,0,0,0,0,0,0,9.64,0,0,0,0,0,6.67,0.02,20.53,0,0,0,1.5,0,5.99,0,0,0,4.22,0,0.69,0
1.85,20.49,30.71,0,0,0,0,0,0,0,0,9.64,0,0,0,0,0,5.32,0.02,21.48,0,0,0,1.5,0,5.99,0,0,0,4.16,0,0.69,0
1.85,20.37,30.03,0,0,0,0,0,0,0,0,9.59,0,0,0,0,0,7.72,0.02,19.67,0,0,0,1.77,0,5.96,0,0,0,4.19,0,0.68,0
1.85,20.52,30.87,0,0,0,0,0,0,0,0,9.66,0,0,0,0,0,4.56,0.02,22.03,0,0,0,1.51,0,6,0,0,0,4.14,0,0.69,0
1.85,20.39,29.84,0,0,0,0,0,0,0,0,10.84,0,0,0,0,0,5.87,0.02,20.66,0,0,0,1.35,0,5.97,0,0,0,4.38,0,0.68,0
1.85,23.35,27.59,0,0,0,0,0,0,0,0,9.86,0,0,0,0,0,6.24,0.02,20.66,0,0,0,1.53,0,5.95,0,0,0,4.12,0,0.68,0
1.85,18.84,31.76,0,0,0,0,0,0,0,0,9.91,0,0,0,0,0,6.27,0.04,20.72,0,0,0,1.65,0,5.98,0,0,0,4.14,0,0.69,0
1.94,0,34.96,0,0,0,0,3.67,0,0,0,14.75,0,0,0,0,0,0,0.01,17.37,0,0,0,0,0,0,0,0,0,12.93,0,16.31,0
1.95,5.27,28.94,0,0,0,0,1.64,0,0,0,15.59,0,0,0,0,0,2.39,0.01,16.92,0,0,0,10.25,0,2.93,0,0,0,7.45,0,8.61,0
1.95,4.63,32.47,0,0,0,0,2.21,0,0,0,9.77,0,0,0,0,0,0.14,0.01,19.34,0,1.19,0,9.5,0,2.77,0,0,0,8.26,0,9.71,0
1.93,0,34.31,0,0,0,0,0,0,0,0,21.8,0,0,0,0,0,0,0.01,17.04,0,0,0,0,0,0,0,0,0,10.84,0,16,0
1.94,0,35.72,0,0,0,0,0,0,0,0,16.44,0,0,0,0,0,1.5,0.01,17.74,0,0,0,0,0,0,0,0,0,11.93,0,16.66,0
1.94,3.71,32.05,0,0,0,0,2.42,0,0,0,13.9,0,0,0,0,0,1.46,0.01,17.7,0,0,0,8.78,0,2.59,0,0,0,7.11,0,10.27,0
1.94,0,35.91,0,0,0,0,0,0,0,0,16.54,0,0,0,0,0,0,0.01,17.84,0,0.94,0,0,0,0,0,0,0,12,0,16.76,0
1.94,0,34.48,0,0,0,0,0,0,0,0,21.91,0,0,0,0,0,0,0.01,18.13,0,0,0,0,0,0,0,0,0,11.51,0,13.96,0
1.94,0.67,28.51,0,0,0,0,3.85,0,0,0,16.68,0,0,0,0,0,0,0.01,13.57,0,2.02,0,4.54,0,0.18,0,0,0,6.3,0,23.67,0
1.93,2.93,32.46,0,0,0,0,0,0,0,0,19.12,0,0,0,0,0,0.93,0.01,15.6,0,0.89,0,8.32,0,2.47,0,0,0,6.21,0,11.06,0
1.92,0,36.2,0,0,0,0,0,0,0,0,21.54,0,0,0,0,0,0,0.01,17.82,0,0,0,0,0,0,0,0,0,10.71,0,13.72,0
1.94,0,35.17,0,0,0,0,0,0,0,0,19.27,0,0,0,0,0,0,0.01,18.49,0,0,0,0,0,0,0,0,0,11.74,0,15.32,0
1.93,1.57,33.7,0,0,0,0,1.42,0,0,0,17.21,0,0,0,0,0,0.49,0.01,16.45,0,0.47,0,4.42,0,1.31,0,0,0,9.39,0,13.56,0
1.94,1.81,32.44,0,0,0,0,1.07,0,0,0,19.82,0,0,0,0,0,0.6,0.01,16.36,0,0.23,0,4.78,0,2.43,0,0,0,8.82,0,11.63,0
1.92,0,42.74,0,0,0,0,0,0,0,0,15.05,0,0,0,0,0,0,0.02,16.61,0,0,0,3,0,7.03,0,0,0,13.04,0,2.51,0
1.9,0,39.94,0,0,0,0,0,0,0,0,18.06,0,0,0,0,0,0,0.01,11.52,0,0,0,6.57,0,6.56,0,0,0,12.19,0,5.15,0
1.93,0,40.75,0,0,0,0,2.01,0,0,0,15.04,0,0,0,0,0,0,0.02,16.61,0,0,0,0,0,5.02,0,0,0,15.04,0,5.51,0
1.94,0,35.16,0,0,0,0,0,0,0,0,18.75,0,0,0,0,0,0,0.01,17.47,0,0,0,0,0,0,0,0,0,12.21,0,16.4,0
1.91,0,39.76,0,0,0,0,0,0,0,0,22.07,0,0,0,0,0,0,0.02,16.61,0,0,0,0,0,0,0,0,0,13.03,0,8.51,0
1.93,0,40.75,0,0,0,0,2,0,0,0,15.05,0,0,0,0,0,0,0.02,16.62,0,0,0,3,0,5.02,0,0,0,15.03,0,2.51,0
1.94,1.58,32.81,0,0,0,0,1.43,0,0,0,17.34,0,0,0,0,0,0.5,0,17.11,0,0,0,4.45,0,1.32,0,0,0,9.46,0,14,0
1.94,0,39.74,0,0,0,0,2.02,0,0,0,15.05,0,0,0,0,0,0,0.02,16.61,0,0,0,3,0,2.02,0,0,0,15.03,0,6.51,0
1.92,0,40.23,0,0,0,0,1.28,0,0,0,15.54,0,0,0,0,0,0,0.01,16.96,0,0,0,0,0,1.3,0,0,0,13.98,0,10.7,0
1.94,0,38.67,0,0,0,0,1.5,0,0,0,15.52,0,0,0,0,0,0,0.02,16.99,0,0,0,0,0,3.23,0,0,0,14.36,0,9.71,0
1.94,0,38.31,0,0,0,0,1.3,0,0,0,15.7,0,0,0,0,0,0,0.01,17.13,0,0,0,0,0,2.62,0,0,0,14.12,0,10.81,0
2.06,0,4.74,0,0,0,3.16,0,0,3.16,0,0,0,0,0,0,0,0,0,0,0,0,17.39,15.82,0,0,0,0,21.73,15.02,0,18.98,0
2.06,0,4.88,0,0,0,3.25,0,0,1.63,1.63,0,0,0,0,0,0,0,0,0,0,0,17.9,16.28,0,0,0,0,22.37,12.53,0,19.53,0
2.07,0,0,0,0,0,0,0,0,7.67,0,0,0,0,0,0,0,0,0,0,0,0,18.39,15.33,0,0,0,0,21.07,13.03,0,24.51,0
2.07,0,0,0,0,0,1.83,0,0,8.2,0,0,0,0,0,0,0,0,0,0,0,0,21.84,1.24,0,0,0,0,25.02,16.38,0,25.49,0
2.07,0,0,0,0,0,6.13,0,0,4.59,0,0,0,0,0,0,0,0,0,0,0,0,17.62,15.33,0,0,0,0,21.07,13.79,0,21.47,0
2.08,0,0,0,0,0,6.11,0,0,4.56,0,0,0,0,0,0,0,0,0,0,0,0,18.25,18.24,0,0,0,0,20.92,13.68,0,18.24,0
2.09,0,0,0,0,0,3.09,0,6.18,0,0,0,0,0,0,0,0,0,0,0,0,0,18.53,15.44,0,0,0,0,21.24,13.9,0,21.62,0
2.08,0,0,0,0,0,3.13,0,5.49,1.57,0,0,0,0,0,0,0,0,0,0,0,0,19.61,15.68,0,0,0,0,21.58,14.12,0,18.82,0
2.08,0,0,0,0,0,3.24,0,3.24,1.62,0,0,0,0,0,0,0,0,0,0,0,0,19.43,16.19,0,0,0,0,22.28,14.57,0,19.43,0
2.1,0,0,0,0,0,7.15,0,1.39,1.39,0,0,0,0,0,0,0,0,0,0,0,0,19.61,15.69,0,0,0,0,21.83,14.12,0,18.82,0
2.1,0,2.39,0,0,0,7.17,0,0.4,0,0,0,0,0,0,0,0,0,0,0,0,0,21.51,16.73,0,0,0,0,21.91,15.54,0,14.35,0
2.1,0,2.39,0,0,0,7.17,0,0,0.4,0,0,0,0,0,0,0,0,0,0,0,0,22.31,16.73,0,0,0,0,21.91,14.74,0,14.35,0
2.09,0,2.37,0,0,0,3.16,0,0,0,2.37,0,0,0,0,0,0,0,0,0,0,0,20.56,15.82,0,0,0,0,21.72,15.02,0,18.98,0
2.1,0,2.29,0,0,0,6.88,0,0.38,0,0,0,0,0,0,0,0,0,0,0,0,0,20.61,12.97,0,0,0,0,21,14.5,0,21.37,0
1.8,2.1,10.12,0,0,0,0,0,26.72,7.37,0,0,0,0,0,0,0,0,0,0,0,0,0,11.96,0,0,0,0,20.08,21.65,0,0,0
1.8,0,9.42,0,0,0,0,0,27.28,6.6,0,0,0,0,0,0,0,0,0,0,0,0,0,12.25,0,0,0,0,22.62,21.83,0,0,0
1.8,2.07,5.5,0,0,0,0,0,36.73,0.79,0,0,0,0,0,0,0,0,0,0,0,0,0,12.27,0,0,0,0,21.08,21.56,0,0,0
1.79,7.67,10.58,0,0,0,0,0,29.69,6.71,0,0,0,0,0,0,0,0,0,0,0,0,0,1.26,0,0,0,0,21.09,23,0,0,0
1.81,0,0.42,0,0,0,0,0,23.33,6.67,0,0,0,0,0,0,0,0,0.02,0,0,0,0,33.3,0,0,0,0,26.26,10,0,0,0
1.81,0,11.2,0,0,0,0,0,26.13,7.6,0,0,0,0,0,0,0,0,0.03,0,0,0,0,13.07,0,0,0,0,20.52,21.45,0,0,0
1.81,0,13.03,0,0,0,0,0,25.6,7.82,0,0,0,0,0,0,0,0,0.03,0,0,0,0,13.03,0,0,0,0,19.55,20.94,0,0,0
1.81,0,12.14,0,0,0,0,0,25.89,7.59,0,0,0,0,0,0,0,0,0.03,0,0,0,0,13.07,0,0,0,0,20.06,21.22,0,0,0
1.81,0,11.13,0,0,1.68,0,0,25.96,7.43,0,0,0,0,0,0,0,0,0.03,0,0,0,0,12.98,0,0,0,0,20.41,20.38,0,0,0
1.81,0,1.79,0,0,0,0,10.79,14.58,7.18,0,0,0,0,0,0,0,0,0.03,0,0,0,3.59,17.96,0,0,0,0,27.02,9.88,0,7.18,0
1.81,0,1.76,0,0,0,0,14.02,13.14,7,0,0,0,0,0,0,0,0,0.03,0,0,0,3.59,17.53,0,0,0,0,26.27,9.65,0,7.01,0
1.81,0,1.75,0,0,0,0,17.39,9.57,6.95,0,1.74,0,0,0,0,0,0,0.03,0,0,0,3.48,17.38,0,0,0,0,26.07,8.69,0,6.95,0
1.81,0,1.76,0,0,0,0,14.04,13.15,7.01,0,0,0,0,0,0,0,0,0.03,0,0,0,1.75,17.54,0,0,0,0,26.3,11.41,0,7.01,0
1.81,0,1.78,0,0,0,0,14.28,13.4,7.14,0,0,0,0,0,0,0,0,0.03,0,0,0,1.79,17.85,0,0,0,0,26.77,13.39,0,3.57,0
1.91,13.55,31.92,0,0,0,0,2.51,0,0,0,9.81,0,0,0,0,0,0,0,13.89,0,2.35,0,11.86,1.48,5.36,0,0,0,5.46,0,1.81,0
1.94,11.33,27.25,0,0,0,0,2.99,0,0,0,12.31,0,0,0,0,0,0,0,15.04,0,2.37,0,13.54,1.66,5.85,0,0,0,5.07,0,2.59,0
1.92,13.01,27.72,0,0,0,0,2.66,0,0,0,9.99,0,0,0,0,0,0,0,13.39,0,2.14,0,17.69,1.01,6.18,0,0,0,4.3,0,1.91,0
1.92,10.96,31.16,0,0,0,0,3.07,0,0,0,11.43,0,0,0,0,0,0,0,13.86,0,2.5,0,13.44,1.19,5.56,0,0,0,5.18,0,1.65,0
1.91,9.57,32.23,0,0,0,0,2.86,0,0,0,11.64,0,0,0,0,0,0,0,13.57,0,2.79,0,14.06,1.26,5.26,0,0,0,5.11,0,1.65,0
1.91,10.41,31.68,0,0,0,0,2.98,0,0,0,11.69,0,0,0,0,0,0,0,14.03,0,2.44,0,13.59,1.68,4.9,0,0,0,5.13,0,1.47,0
1.87,0,10.7,0,0,0,17,0,13.6,5.1,0,0,0,0,0,0,0,0,0,0,0,0,0,17.01,0,0,0,0,21.59,15,0,0,0
1.92,0,6.19,0,0,0,22.09,0,7.01,0,0,0,0,0,0,0,0,0,0,0,0,0,0,11.8,0,0,0,0,23.6,29.31,0,0,0
1.93,0,4.99,0,0,0,12.1,0,5.01,5.79,0,0,0,0,0,0,0,0,0,0,0,0,0,19.3,0,0,0,0,24.6,28.21,0,0,0
2.02,0,1.89,0,0,0,2.1,0,2.99,1.7,0,0,0,0,0,0,0,0,0,0,0,0,10.1,21.21,0,0,0,0,30.41,20.6,0,9,0
2.11,1.6,2.79,0,0,0,2.81,0,0,0,0,0,0,0,0,0,0,0,0,0,0,0,20.92,18.23,0,0,0,0,22.62,16.52,0,14.51,0
2.16,0,2.4,0,0,0,1.7,0,0,0,0,0,0,0,0,0,0,0,0,0,0,0,24.49,21.21,0,0,0,0,21.5,19.3,0,9.4,0
2.05,10.52,15.27,0,0,0,0,0,0,0,0,2.63,0,0,0,0,0,0.38,0,22.08,0,3.95,0,31.45,0,8.38,0,0,0,5.34,0,0,0
2.05,12.14,14.34,0,0,0,0,0,0,0,0,2.14,0,0,0,0,0,0.36,0,21.7,0,4.12,0,30.91,0,9.04,0,0,0,5.25,0,0,0
