Repository: you0514w/youyou

File: Expansion Coeff.csv (part 27 of 83)
Expansion Coeff (Typical) ( 10-7/K ),SiO2,B2O3,Al2O3,MgO,CaO,BaO,Li2O,Na2O,K2O,Rb2O,Ag2O,Cs2O,Tl2O,MnO,FeO,CoO,NiO,CuO,ZnO,SrO,CdO,PbO,SnO,Cr2O3,Fe2O3,Ga2O3,As2O3,Y2O3,In2O3,Sb2O3,La2O3,Nd2O3,Gd2O3,TiO2,MnO2,GeO2,ZrO2,CeO2,SnO2,TeO2,P2O5,V2O5,Nb2O5,Ta2O5,MoO3,WO3
57.5,60.12,5.78,8.7,0,24.24,0,0,0,1.16,0,0,0,0,0,0,0,0,0,0,0,0,0,0,0,0,0,0,0,0,0,0,0,0,0,0,0,0,0,0,0,0,0,0,0,0,0
58.6,57.46,6.9,8.03,0,27.61,0,0,0,0,0,0,0,0,0,0,0,0,0,0,0,0,0,0,0,0,0,0,0,0,0,0,0,0,0,0,0,0,0,0,0,0,0,0,0,0,0
55.6,60.56,5.14,9.16,0,25.14,0,0,0,0,0,0,0,0,0,0,0,0,0,0,0,0,0,0,0,0,0,0,0,0,0,0,0,0,0,0,0,0,0,0,0,0,0,0,0,0,0
55.8,59.41,5.72,8.57,0,26.3,0,0,0,0,0,0,0,0,0,0,0,0,0,0,0,0,0,0,0,0,0,0,0,0,0,0,0,0,0,0,0,0,0,0,0,0,0,0,0,0,0
60.7,56.32,0,0,0,0,5.55,2.24,0,0,0,0,0,0,0,0,0,0,0,12.92,0,0,16.1,0,0,0,0,0.05,0,0,0,0,0,0,5.27,0,0,1.55,0,0,0,0,0,0,0,0,0
68,50.69,0,0,0,8.02,5.38,2.51,0,0,0,0,0,0,0,0,0,0,0,11.51,0,0,14.74,0,0,0,0,0.14,0,0,0,0,0,0,3.28,0,0,3.73,0,0,0,0,0,0,0,0,0
64,48.58,3.25,0,0,8.9,5.4,0.95,0,0,0,0,0,0,0,0,0,0,0,11.57,0,0,14.85,0,0,0,0,0.14,0,0,0,0,0,0,3.3,0,0,3.06,0,0,0,0,0,0,0,0,0
61,45.75,4.57,0,0,0,5.66,1.29,0,0,0,0,0,0,0,0,0,0,0,18.37,0,0,15.47,0,0,0,0,0.15,0,0,0,0,0,0,4.83,0,0,3.91,0,0,0,0,0,0,0,0,0
113,64.31,0,6.29,0,3.66,0.46,7.51,7.55,6.19,0,0,0,0,0,0,0,0,0,3.46,0,0,0,0,0,0,0,0,0,0,0,0,0,0,0,0,0,0.57,0,0,0,0,0,0,0,0,0
39.8,78.81,10.68,0.91,1.23,3.32,0.24,0,3.6,0.66,0,0,0,0,0,0,0,0,0,0,0,0,0,0,0,0,0,0,0,0,0,0,0,0,0,0,0,0.55,0,0,0,0,0,0,0,0,0
46.5,79.24,9.06,3.09,0,1.69,0.82,0,6.1,0,0,0,0,0,0,0,0,0,0,0,0,0,0,0,0,0,0,0,0,0,0,0,0,0,0,0,0,0,0,0,0,0,0,0,0,0,0
39,65,8,12,3,6,0,0,0,0,0,0,0,0,0,0,0,0,0,0,6,0,0,0,0,0,0,0,0,0,0,0,0,0,0,0,0,0,0,0,0,0,0,0,0,0,0
36,67,8,13,1,5.5,0,0,0,0,0,0,0,0,0,0,0,0,0,0,5.5,0,0,0,0,0,0,0,0,0,0,0,0,0,0,0,0,0,0,0,0,0,0,0,0,0,0
32,69,9,11,4,3.5,0,0,0,0,0,0,0,0,0,0,0,0,0,0,3.5,0,0,0,0,0,0,0,0,0,0,0,0,0,0,0,0,0,0,0,0,0,0,0,0,0,0
39,66,9,11,1,7,0,0,0,0,0,0,0,0,0,0,0,0,0,0,6,0,0,0,0,0,0,0,0,0,0,0,0,0,0,0,0,0,0,0,0,0,0,0,0,0,0
38,70,7,9,2.5,4.5,0,0,0,0,0,0,0,0,0,0,0,0,0,0,7,0,0,0,0,0,0,0,0,0,0,0,0,0,0,0,0,0,0,0,0,0,0,0,0,0,0
37,67,6,13,2,6,0,0,0,0,0,0,0,0,0,0,0,0,0,0,6,0,0,0,0,0,0,0,0,0,0,0,0,0,0,0,0,0,0,0,0,0,0,0,0,0,0
35,69,8,11,2,4.6,0.4,0,0,0,0,0,0,0,0,0,0,0,0,0,5,0,0,0,0,0,0,0,0,0,0,0,0,0,0,0,0,0,0,0,0,0,0,0,0,0,0
31,70,9,12,1,3.6,0.4,0,0,0,0,0,0,0,0,0,0,0,0,0,4,0,0,0,0,0,0,0,0,0,0,0,0,0,0,0,0,0,0,0,0,0,0,0,0,0,0
39,68,6,11,2,5.6,0.4,0,0,0,0,0,0,0,0,0,0,0,0,0,7,0,0,0,0,0,0,0,0,0,0,0,0,0,0,0,0,0,0,0,0,0,0,0,0,0,0
112.9,52.91,7.61,1.65,0,0,0,5.02,11.37,0,0,0,0,0,0,0,11.86,0,0,2.31,4.6,0,0,0,0,0,0,0,0,0,0,0,0,0,0,0,0,2.67,0,0,0,0,0,0,0,0,0
111.4,53.52,8.12,1.76,0,0,0,5.36,12.13,0,0,0,0,0,0,0,9.64,0,0,2.42,4.92,0,0,0,0,0,0,0,0,0,0,0,0,0,0,0,0,2.13,0,0,0,0,0,0,0,0,0
111.7,54.67,7.89,1.72,0,0,0,5.2,11.89,0,0,0,0,0,0,0,10.89,0,0,1.57,4.78,0,0,0,0,0,0,0,0,0,0,0,0,0,0,0,0,1.39,0,0,0,0,0,0,0,0,0
64,57.99,18.04,3.08,1.82,11.97,0,0,6.02,0.75,0,0,0,0,0,0,0,0,0,0,0.24,0,0,0,0,0.07,0,0,0,0,0,0,0,0,0.02,0,0,0,0,0,0,0,0,0,0,0,0
124,62.12,0,1.76,6.57,6.79,0,0,22.23,0.44,0,0,0,0,0,0,0,0,0,0,0,0,0,0,0,0.06,0,0,0,0,0,0,0,0,0.03,0,0,0,0,0,0,0,0,0,0,0,0
91,64.45,6.28,0.85,5.81,9.41,0,0,12.93,0.06,0,0,0,0,0,0,0,0,0,0,0.08,0,0,0,0,0.06,0,0,0,0,0,0,0,0,0.07,0,0,0,0,0,0,0,0,0,0,0,0
114,63.46,2.13,4.08,1.45,6.66,0,0,21.1,0.99,0,0,0,0,0,0,0,0,0,0,0.03,0,0,0,0,0.07,0,0,0,0,0,0,0,0,0.03,0,0,0,0,0,0,0,0,0,0,0,0
73.7,62.16,0,5.86,0,8.6,14.01,0,0,0,0,0,0,0,0,0,0,0,0,0,9.37,0,0,0,0,0,0,0,0,0,0,0,0,0,0,0,0,0,0,0,0,0,0,0,0,0,0
73.5,64.54,0,4.48,0,6.7,14.54,0,0,0,0,0,0,0,0,0,0,0,0,0,9.74,0,0,0,0,0,0,0,0,0,0,0,0,0,0,0,0,0,0,0,0,0,0,0,0,0,0
84.5,64.95,3.22,3.58,6.68,7.77,1.17,0,5.69,4.22,0,0,0,0,0,0,0,0,0,0,2.72,0,0,0,0,0,0,0,0,0,0,0,0,0,0,0,0,0,0,0,0,0,0,0,0,0,0
80.5,66.41,2.93,1.76,9.96,7.05,0,0,9.28,2.61,0,0,0,0,0,0,0,0,0,0,0,0,0,0,0,0,0,0,0,0,0,0,0,0,0,0,0,0,0,0,0,0,0,0,0,0,0
84,59.51,2.11,6.54,6.95,8.09,1.22,0,5.6,4.39,0,0,0,0,0,0,0,0,0,0,4.51,0,0,0,0,0,0,0,0,0,0,0,0,0,0,0,0,1.08,0,0,0,0,0,0,0,0,0
86,53.97,3.48,12.21,5.15,9.25,1.35,0,5.24,4.55,0,0,0,0,0,0,0,0,0,0,4.8,0,0,0,0,0,0,0,0,0,0,0,0,0,0,0,0,0,0,0,0,0,0,0,0,0,0
88,55.42,2.27,9.97,6.47,8.08,1.43,0,5.87,4.74,0,0,0,0,0,0,0,0,0,0,4.64,0,0,0,0,0,0,0,0,0,0,0,0,0,0,0,0,1.11,0,0,0,0,0,0,0,0,0
95,64,8,4,0,0,0,0,24,0,0,0,0,0,0,0,0,0,0,0,0,0,0,0,0,0,0,0,0,0,0,0,0,0,0,0,0,0,0,0,0,0,0,0,0,0,0
51.2,12.7,35.25,0,6.25,0,0,0,0,0,0,0,0,0,0,0,0,0,0,45.8,0,0,0,0,0,0,0,0,0,0,0,0,0,0,0,0,0,0,0,0,0,0,0,0,0,0,0
42,58,0,27.35,0,0,14.65,0,0,0,0,0,0,0,0,0,0,0,0,0,0,0,0,0,0,0,0,0,0,0,0,0,0,0,0,0,0,0,0,0,0,0,0,0,0,0,0
64,49.06,0,38.55,0,0,12.39,0,0,0,0,0,0,0,0,0,0,0,0,0,0,0,0,0,0,0,0,0,0,0,0,0,0,0,0,0,0,0,0,0,0,0,0,0,0,0,0
74,55.37,0,22.93,0,0,21.7,0,0,0,0,0,0,0,0,0,0,0,0,0,0,0,0,0,0,0,0,0,0,0,0,0,0,0,0,0,0,0,0,0,0,0,0,0,0,0,0
48,53.75,0,22.26,0,0,21.07,2.92,0,0,0,0,0,0,0,0,0,0,0,0,0,0,0,0,0,0,0,0,0,0,0,0,0,0,0,0,0,0,0,0,0,0,0,0,0,0,0
83,56.72,15.07,3.6,0,5.42,0,4.98,11.92,0,0,0,0,0,0,0,0,0,0,2.29,0,0,0,0,0,0,0,0,0,0,0,0,0,0,0,0,0,0,0,0,0,0,0,0,0,0,0
110,0,0,0,0,0,0,0,0,0,0,0,0,0,0,0,0,0,0,0,0,0,37.92,0,0,11.82,0,0,0,0,0,0,0,0,0,0,0,0,0,0,0,50.26,0,0,0,0,0
160,0,0,16.91,0,0,0,0,61.22,0,0,0,0,0,0,0,0,0,0,0,0,0,0,0,0,0,0,0,0,0,0,0,0,0,0,0,0,0,0,0,0,21.87,0,0,0,0,0
102,0,0,4.8,0,23.11,3.83,0,0,0,0,0,0,0,0,0,0,0,0,0,0,0,0,0,0,0,0,0,0,0,0,0,0,0,60.72,0,0,7.54,0,0,0,0,0,0,0,0,0
88,0,0,1.57,0,17.55,0,0,0,0,0,0,0,0,0,0,0,0,0,0,0,0,0,0,0,0,0,0,0,0,0,0,0,0,62.24,0,0,18.64,0,0,0,0,0,0,0,0,0
94,53.03,5.44,9.27,3.26,6.23,8.63,3.17,1.65,0,0,0,0,0,0,0,0,0,0,5.54,0,0,0,0,0,0,0,0,0,0,0,0,0,0,3.19,0,0,0.59,0,0,0,0,0,0,0,0,0
90,47,0,0,3.09,5.92,20.59,0,0,0,0,0,0,0,0,0,0,0,0,0,0,0,0,0,0,0,0,0,0,0,0,0,0,0,23.4,0,0,0,0,0,0,0,0,0,0,0,0
65,57.01,0,5.13,0,16.48,0,0,6.57,0,0,0,0,0,0,0,0,0,0,0,0,0,0,0,0,0,0,0,0,0,0,0,0,0,14.81,0,0,0,0,0,0,0,0,0,0,0,0
86,63.64,0,5.39,13.62,9.79,0,0,0,0,0,0,0,0,0,0,0,0,0,0,0,0,0,0,0,4.81,0,0,0,0,0,0,0,0,2.75,0,0,0,0,0,0,0,0,0,0,0,0
84,61.94,3.98,6.05,12.34,8.87,0,0,1.93,0,0,0,0,0,0,0,0,0,0,0,0,0,0,0,0,2.21,0,0,0,0,0,0,0,0,2.68,0,0,0,0,0,0,0,0,0,0,0,0
98.4,28.99,59.62,0,0,0,0,0,11.39,0,0,0,0,0,0,0,0,0,0,0,0,0,0,0,0,0,0,0,0,0,0,0,0,0,0,0,0,0,0,0,0,0,0,0,0,0,0
82.3,48,43.68,0,0,0,0,0,8.32,0,0,0,0,0,0,0,0,0,0,0,0,0,0,0,0,0,0,0,0,0,0,0,0,0,0,0,0,0,0,0,0,0,0,0,0,0,0
33.3,73,22.68,0,0,0,0,0,4.32,0,0,0,0,0,0,0,0,0,0,0,0,0,0,0,0,0,0,0,0,0,0,0,0,0,0,0,0,0,0,0,0,0,0,0,0,0,0
70,0,0,0,0,0,15,0,0,0,0,0,0,0,0,0,0,0,0,0,0,0,0,0,0,0,11.25,0,0,3.75,0,0,0,0,0,0,70,0,0,0,0,0,0,0,0,0,0
73.2,0,0,0,0,0,15,0,0,0,0,0,0,0,0,0,0,0,0,0,0,0,0,0,0,0,7.5,0,0,7.5,0,0,0,0,0,0,70,0,0,0,0,0,0,0,0,0,0
117,0,0,0,0,0,0,0,4.6,0,0,0,0,0,0,0,0,0,0,0,0,0,0,0,0,17.7,0,0,0,0,0,0,0,0,0,0,0,0,0,0,0,77.7,0,0,0,0,0
110,0,0,0.8,0,0,0,0,5.2,0,0,0,0,0,0,0,0,0,0,0,0,0,0,0,0,20.2,0,0,0,0,0,0,0,0,0,0,0,0,0,0,0,73.8,0,0,0,0,0
105,0,0,0.8,0,0,0,0,6.7,0,0,0,0,0,0,0,0,0,0,0,0,0,0,0,0,21.8,0,0,0,0,0,0,0,0,0,0,0,0,0,0,0,70.7,0,0,0,0,0
97,0,0,1,0,0,0,0,6.8,0,0,0,0,0,0,0,0,0,0,0,0,0,0,0,0,26.2,0,0,0,0,0,0,0,0,0,0,0,0,0,0,0,66,0,0,0,0,0
88,0,0,0,0,0,0,0,9,0,0,0,0,0,0,0,0,0,0,0,0,0,0,0,0,29.8,0,0,0,0,0,0,0,0,0,0,0,0,0,0,0,61.2,0,0,0,0,0
77,0,0,0,0,0,0,0,13.3,0,0,0,0,0,0,0,0,0,0,0,0,0,0,0,0,31.7,0,0,0,0,0,0,0,0,0,0,0,0,0,0,0,55,0,0,0,0,0
74,0,0,0,0,0,0,0,10.6,0,0,0,0,0,0,0,0,0,0,0,0,0,0,0,0,34.9,0,0,0,0,0,0,0,0,0,0,0,0,0,0,0,54.5,0,0,0,0,0
120,65,0,0,0,0,0,0,30,0,0,0,0,0,0,0,0,0,5,0,0,0,0,0,0,0,0,0,0,0,0,0,0,0,0,0,0,0,0,0,0,0,0,0,0,0,0
140,60,0,0,0,0,0,0,30,0,0,0,0,0,0,0,0,0,10,0,0,0,0,0,0,0,0,0,0,0,0,0,0,0,0,0,0,0,0,0,0,0,0,0,0,0,0
153,55,0,0,0,0,0,0,30,0,0,0,0,0,0,0,0,0,15,0,0,0,0,0,0,0,0,0,0,0,0,0,0,0,0,0,0,0,0,0,0,0,0,0,0,0,0
112,50,0,0,0,0,0,0,30,0,0,0,0,0,0,0,0,0,20,0,0,0,0,0,0,0,0,0,0,0,0,0,0,0,0,0,0,0,0,0,0,0,0,0,0,0,0
65.3,45,0,30,10,15,0,0,0,0,0,0,0,0,0,0,0,0,0,0,0,0,0,0,0,0,0,0,0,0,0,0,0,0,0,0,0,0,0,0,0,0,0,0,0,0,0
81.1,42.86,0,28.57,9.52,19.05,0,0,0,0,0,0,0,0,0,0,0,0,0,0,0,0,0,0,0,0,0,0,0,0,0,0,0,0,0,0,0,0,0,0,0,0,0,0,0,0,0
87.2,40,0,30,5,25,0,0,0,0,0,0,0,0,0,0,0,0,0,0,0,0,0,0,0,0,0,0,0,0,0,0,0,0,0,0,0,0,0,0,0,0,0,0,0,0,0
65,40,30,0,0,0,0,0,0,0,0,0,0,0,0,0,0,0,0,0,0,0,0,0,0,0,0,0,0,0,0,0,0,0,0,0,30,0,0,0,0,0,0,0,0,0,0
145,65,0,0,0,0,0,0,30,0,0,0,0,0,0,0,5,0,0,0,0,0,0,0,0,0,0,0,0,0,0,0,0,0,0,0,0,0,0,0,0,0,0,0,0,0,0
141,60,0,0,0,0,0,0,30,0,0,0,0,0,0,0,10,0,0,0,0,0,0,0,0,0,0,0,0,0,0,0,0,0,0,0,0,0,0,0,0,0,0,0,0,0,0
128,55,0,0,0,0,0,0,30,0,0,0,0,0,0,0,15,0,0,0,0,0,0,0,0,0,0,0,0,0,0,0,0,0,0,0,0,0,0,0,0,0,0,0,0,0,0
130,50,0,0,0,0,0,0,30,0,0,0,0,0,0,0,20,0,0,0,0,0,0,0,0,0,0,0,0,0,0,0,0,0,0,0,0,0,0,0,0,0,0,0,0,0,0
76,23.7,42.7,0,0,0,0,0,0,0,0,0,0,0,0,0,0,0,0,0,0,0,33.6,0,0,0,0,0,0,0,0,0,0,0,0,0,0,0,0,0,0,0,0,0,0,0,0
64,20.65,37.35,12.65,0,0,0,0,0,0,0,0,0,0,0,0,0,0,0,0,0,0,29.35,0,0,0,0,0,0,0,0,0,0,0,0,0,0,0,0,0,0,0,0,0,0,0,0
74,0,71.25,5,0,0,0,0,0,0,0,0,0,0,0,0,0,0,0,0,0,0,0,0,0,0,0,0,0,0,0,23.75,0,0,0,0,0,0,0,0,0,0,0,0,0,0,0
75,0,67.5,10,0,0,0,0,0,0,0,0,0,0,0,0,0,0,0,0,0,0,0,0,0,0,0,0,0,0,0,22.5,0,0,0,0,0,0,0,0,0,0,0,0,0,0,0
68,0,63.75,15,0,0,0,0,0,0,0,0,0,0,0,0,0,0,0,0,0,0,0,0,0,0,0,0,0,0,0,21.25,0,0,0,0,0,0,0,0,0,0,0,0,0,0,0
71,0,60,20,0,0,0,0,0,0,0,0,0,0,0,0,0,0,0,0,0,0,0,0,0,0,0,0,0,0,0,20,0,0,0,0,0,0,0,0,0,0,0,0,0,0,0
66,0,56.25,25,0,0,0,0,0,0,0,0,0,0,0,0,0,0,0,0,0,0,0,0,0,0,0,0,0,0,0,18.75,0,0,0,0,0,0,0,0,0,0,0,0,0,0,0
66,0,52.5,30,0,0,0,0,0,0,0,0,0,0,0,0,0,0,0,0,0,0,0,0,0,0,0,0,0,0,0,17.5,0,0,0,0,0,0,0,0,0,0,0,0,0,0,0
76,0,45,30,0,0,0,0,0,0,0,0,0,0,0,0,0,0,0,0,0,0,0,0,0,0,0,0,0,0,0,25,0,0,0,0,0,0,0,0,0,0,0,0,0,0,0
84,33.21,23.24,17.46,0,3.85,0,0,0,0,0,0,0,0,0,0,0,0,0,0,0,0,0,0,0,0,0,0,0,0,0,13.24,0,0,7.43,0,0,0,1.57,0,0,0,0,0,0,0,0
85.4,55,0,0,0,0,0,0,0,0,0,0,0,0,5,0,0,0,0,0,0,0,40,0,0,0,0,0,0,0,0,0,0,0,0,0,0,0,0,0,0,0,0,0,0,0,0
78.6,56.41,0,0,0,0,0,0,0,0,0,0,0,0,0,0,0,0,0,0,0,0,41.03,0,0,2.56,0,0,0,0,0,0,0,0,0,0,0,0,0,0,0,0,0,0,0,0,0
80.3,55,0,0,0,0,0,0,0,0,0,0,0,0,0,0,0,0,0,5,0,0,40,0,0,0,0,0,0,0,0,0,0,0,0,0,0,0,0,0,0,0,0,0,0,0,0
82.1,55,0,0,0,0,0,0,0,0,0,0,0,0,0,0,0,5,0,0,0,0,40,0,0,0,0,0,0,0,0,0,0,0,0,0,0,0,0,0,0,0,0,0,0,0,0
105.7,74.76,0.88,1.2,0,5.99,0.4,0,16.77,0,0,0,0,0,0,0,0,0,0,0,0,0,0,0,0,0,0,0,0,0,0,0,0,0,0,0,0,0,0,0,0,0,0,0,0,0,0
93,75.23,0.82,1.48,0.02,4.96,0,0,17.04,0,0,0,0,0,0,0,0,0,0,0,0,0,0,0,0,0.01,0,0,0,0,0,0,0,0,0,0.44,0,0,0,0,0,0,0,0,0,0,0
43,74.92,13.72,1.52,0.15,0,0,2.28,4.9,0.53,0,0,0,0,0,0,0,0,0,1.98,0,0,0,0,0,0,0,0,0,0,0,0,0,0,0,0,0,0,0,0,0,0,0,0,0,0,0
36.5,80.86,12.98,1.22,0,0,0,0,4.9,0.03,0,0,0,0,0,0,0,0,0,0,0,0,0,0,0,0.01,0,0,0,0,0,0,0,0,0,0,0,0,0,0,0,0,0,0,0,0,0
48,59.77,5.34,9.11,9.22,16.56,0,0,0,0,0,0,0,0,0,0,0,0,0,0,0,0,0,0,0,0,0,0,0,0,0,0,0,0,0,0,0,0,0,0,0,0,0,0,0,0,0
96,69.76,0.96,1.19,4.83,6.61,0,0,15.78,0.77,0,0,0,0,0,0,0,0,0,0,0,0,0,0,0,0.02,0,0,0,0,0.08,0,0,0,0,0,0,0,0,0,0,0,0,0,0,0,0
92,75.68,0,0.94,0,0,0,0,6.31,6.69,0,0,0,0,0,0,0,0,0,0,0,0,10.19,0,0,0.03,0,0.08,0,0,0.08,0,0,0,0,0,0,0,0,0,0,0,0,0,0,0,0
92,75.77,0,0.84,0,0,0.05,0,8.94,4.73,0,0,0,0,0,0,0,0,0,0,0.23,0,9.34,0,0,0.02,0,0,0,0,0.08,0,0,0,0,0,0,0,0,0,0,0,0,0,0,0,0
33,83.17,11.58,1.34,0,0,0,0,3.9,0,0,0,0,0,0,0,0,0,0,0,0,0,0,0,0,0.01,0,0,0,0,0,0,0,0,0,0,0,0,0,0,0,0,0,0,0,0,0
36,79.92,13.85,1.35,0,0,0,0.42,3.84,0.6,0,0,0,0,0,0,0,0,0,0,0,0,0,0,0,0.02,0,0,0,0,0,0,0,0,0,0,0,0,0,0,0,0,0,0,0,0,0
99,70.53,0.39,1,0,5.11,0.89,0,18.24,0.14,0,0,0,0,0,0,0,0,0,0,1.71,0,0,0,0,0.02,0,0.17,0,0,0,0,1.8,0,0,0,0,0,0,0,0,0,0,0,0,0,0
36,80.6,13.36,1.12,0,0,0,0,4.85,0.05,0,0,0,0,0,0,0,0,0,0,0,0,0,0,0,0.02,0,0,0,0,0,0,0,0,0,0,0,0,0,0,0,0,0,0,0,0,0
38,80.91,12.98,0.89,0,0,0,0,4.53,0.46,0,0,0,0,0,0,0,0,0,0,0,0,0,0,0,0.01,0,0.22,0,0,0,0,0,0,0,0,0,0,0,0,0,0,0,0,0,0,0
80,62.86,0,0,0,0,3.62,0,2.69,1.77,0,0,0,0,0,0,0,0,0,0,0,0,27.38,0,0,0,0,1.68,0,0,0,0,0,0,0,0,0,0,0,0,0,0,0,0,0,0,0
100,71.81,0,1.39,0,0,3.55,0,8.9,5.86,0,0,0,0,0,0,0,0,0,0.44,6.69,0,0,0,0,0.02,0,0,0,0,0.08,0,0,0,0.45,0,0,0.69,0.12,0,0,0,0,0,0,0,0
98,71.89,0,1.33,1.68,2.41,0.88,0,7.63,6.46,0,0,0,0,0,0,0,0,0,0,6.52,0,0.61,0,0,0,0,0,0,0,0.09,0,0,0,0.42,0,0,0,0.08,0,0,0,0,0,0,0,0
97,68.1,0,1.47,3.71,5.34,0,0,7.24,6.35,0,0,0,0,0,0,0,0,0,0,0,0,7.71,0,0,0,0,0,0,0,0.08,0,0,0,0,0,0,0,0,0,0,0,0,0,0,0,0
89,77.43,0,2.61,0,0,5.13,0.46,8.5,5.06,0,0,0,0,0,0,0,0,0,0,0,0,0.79,0,0,0.02,0,0,0,0,0,0,0,0,0,0,0,0,0,0,0,0,0,0,0,0,0
94,75.06,0,1.58,0,0,0,0,5.2,7.7,0,0,0,0,0,0,0,0,0,0,0,0,10.46,0,0,0,0,0,0,0,0,0,0,0,0,0,0,0,0,0,0,0,0,0,0,0,0
24,80.8,17.88,0,0,0,0,0,0,1.32,0,0,0,0,0,0,0,0,0,0,0,0,0,0,0,0,0,0,0,0,0,0,0,0,0,0,0,0,0,0,0,0,0,0,0,0,0
51,76,12.01,3.78,0,1.15,0.42,0,3.63,2.39,0,0,0,0,0,0,0,0,0,0,0.62,0,0,0,0,0,0,0,0,0,0,0,0,0,0,0,0,0,0,0,0,0,0,0,0,0,0
92.5,74.82,0.91,3.11,0,0,1.24,6.36,9.2,1.34,0,0,0,0,0,0,0,0,0,0,1.83,0,0,0,0,1.19,0,0,0,0,0,0,0,0,0,0,0,0,0,0,0,0,0,0,0,0,0
91,65.37,0,0,0,0,0,0,0,5.79,0,0,0,0,0,0,0,0,0,0,0,0,28.84,0,0,0,0,0,0,0,0,0,0,0,0,0,0,0,0,0,0,0,0,0,0,0,0
49,75.3,0,0,0,0,0,0,0,1.88,0,0,0,0,0,0,0,0,0,0,7.71,0,15.11,0,0,0,0,0,0,0,0,0,0,0,0,0,0,0,0,0,0,0,0,0,0,0,0
88,65.43,1.85,10.75,6.4,0,0,0,13.52,2.05,0,0,0,0,0,0,0,0,0,0,0,0,0,0,0,0,0,0,0,0,0,0,0,0,0,0,0,0,0,0,0,0,0,0,0,0,0
99,5.81,18.49,0,0,0,1.97,0,0,0,0,0,0,0,1.06,0,0,0,0,22.32,0,0,49.88,0,0,0.47,0,0,0,0,0,0,0,0,0,0,0,0,0,0,0,0,0,0,0,0,0
46,62.87,16.61,7.56,0,0,12.57,0,0,0,0,0,0,0,0,0,0,0,0,0,0,0,0,0,0,0,0,0.39,0,0,0,0,0,0,0,0,0,0,0,0,0,0,0,0,0,0,0
81.5,0,75,0,0,0,0,0,18.75,0,0,0,0,0,0,0,0,0,6.25,0,0,0,0,0,0,0,0,0,0,0,0,0,0,0,0,0,0,0,0,0,0,0,0,0,0,0,0
92,73.09,2.37,0.96,0.15,5.89,0,0,15.89,0.52,0,0,0,0,0,0,0,0,0,1.13,0,0,0,0,0,0,0,0,0,0,0,0,0,0,0,0,0,0,0,0,0,0,0,0,0,0,0
92,73.66,0,1.19,0,10.81,0,0,13.7,0.64,0,0,0,0,0,0,0,0,0,0,0,0,0,0,0,0,0,0,0,0,0,0,0,0,0,0,0,0,0,0,0,0,0,0,0,0,0
62,63.54,0.93,4.44,0,19.62,1.69,0,3.13,1.37,0,0,0,0,0,0,0,0,0,5.17,0,0,0,0,0,0,0,0,0,0,0.11,0,0,0,0,0,0,0,0,0,0,0,0,0,0,0,0
71,49.03,7.02,13.92,8.08,3.63,0,0,8.76,3.03,0,0,0,0,0,0,0,0,0,3.42,0,0,0,0,0,0,0,0,0,0,0.07,0,0,0,2.21,0,0,0.83,0,0,0,0,0,0,0,0,0
32,78.49,14.26,1.22,0,0.22,0,0,5.41,0.4,0,0,0,0,0,0,0,0,0,0,0,0,0,0,0,0,0,0,0,0,0,0,0,0,0,0,0,0,0,0,0,0,0,0,0,0,0
53.5,76.11,10.18,4.17,0,0.57,0.92,0,6.55,1.5,0,0,0,0,0,0,0,0,0,0,0,0,0,0,0,0,0,0,0,0,0,0,0,0,0,0,0,0,0,0,0,0,0,0,0,0,0
52,76.96,9.48,4.27,0,0.91,0.88,0,6.62,0.88,0,0,0,0,0,0,0,0,0,0,0,0,0,0,0,0,0,0,0,0,0,0,0,0,0,0,0,0,0,0,0,0,0,0,0,0,0
81,72.12,12.65,0,0,0,0.46,0,8.71,5.73,0,0,0,0,0,0,0,0,0,0,0,0,0,0,0,0,0,0.33,0,0,0,0,0,0,0,0,0,0,0,0,0,0,0,0,0,0,0
89,74.16,9.38,0,0,0,1.18,0,9.18,5.77,0,0,0,0,0,0,0,0,0,0,0,0,0,0,0,0,0,0.33,0,0,0,0,0,0,0,0,0,0,0,0,0,0,0,0,0,0,0
94,79.14,2.7,0,0,0,2.81,0,6.3,8.07,0,0,0,0,0,0,0,0,0,0,0,0,0.84,0,0,0,0,0.14,0,0,0,0,0,0,0,0,0,0,0,0,0,0,0,0,0,0,0
79,63.23,4.8,0.78,0,0,15.06,0,1.29,6.34,0,0,0,0,0,0,0,0,0,8.42,0,0,0,0,0,0,0,0.08,0,0,0,0,0,0,0,0,0,0,0,0,0,0,0,0,0,0,0
90,72.11,3.13,0,0,0,9.01,0,3.52,7.72,0,0,0,0,0,0,0,0,0,4.29,0,0,0,0,0,0,0,0.22,0,0,0,0,0,0,0,0,0,0,0,0,0,0,0,0,0,0,0
73,57.53,7.08,2.12,0,0,23.79,0,0,0,0,0,0,0,0,0,0,0,0,9.03,0,0,0.19,0,0,0,0,0.26,0,0,0,0,0,0,0,0,0,0,0,0,0,0,0,0,0,0,0
63,54.83,18.22,4.17,0,0,22.26,0,0,0,0,0,0,0,0,0,0,0,0,0,0,0,0,0,0,0,0,0.43,0,0,0.09,0,0,0,0,0,0,0,0,0,0,0,0,0,0,0,0
74,45.15,19.49,0.89,0,1.61,28.84,0,0,0,0,0,0,0,0,0,0,0,0,2,0,0,0,0,0,0,0,0.23,0,0,0.09,0,0,0,1.7,0,0,0,0,0,0,0,0,0,0,0,0
88,65.58,10.03,1.9,0,0,14.67,0,1.88,4.12,0,0,0,0,0,0,0,0,0,1.62,0,0,0,0,0,0,0,0.2,0,0,0,0,0,0,0,0,0,0,0,0,0,0,0,0,0,0,0
92,50.87,8.51,0.78,0,8.56,15.71,0,1.94,6.46,0,0,0,0,0,0,0,0,0,1.47,0,0,0,0,0,0,0,0.69,0,0,0,0,0,0,5.01,0,0,0,0,0,0,0,0,0,0,0,0
106,73.57,2.58,0,0,2.56,0,0,6.96,9.16,0,0,0,0,0,0,0,0,0,0,0,0,5.02,0,0,0,0,0.15,0,0,0,0,0,0,0,0,0,0,0,0,0,0,0,0,0,0,0
98,74.55,0,1.12,0,0,0,0,17.22,0,0,0,0,0,0,0,0,0,0,2.89,0,0,3.88,0,0,0,0,0.34,0,0,0,0,0,0,0,0,0,0,0,0,0,0,0,0,0,0,0
95,76.18,0,0,0,0,0,0,3.38,7.02,0,0,0,0,0,0,0,0,0,0,0,0,13.08,0,0,0,0,0.34,0,0,0,0,0,0,0,0,0,0,0,0,0,0,0,0,0,0,0
94,70.63,0,0,0,0,0,0,5.39,4.93,0,0,0,0,0,0,0,0,0,0,0,0,18.77,0,0,0,0,0.28,0,0,0,0,0,0,0,0,0,0,0,0,0,0,0,0,0,0,0
87,67.82,1.01,0,0,0,0.98,0,2.11,5.01,0,0,0,0,0,0,0,0,0,0,0,0,22.85,0,0,0,0,0.15,0,0,0.07,0,0,0,0,0,0,0,0,0,0,0,0,0,0,0,0
72,56.85,0,2.87,0,0,0,0,0.94,0,0,0,0,0,0,0,0,0,0,0,0,0,33.18,0,0,0,0,0.3,0,0,0,0,0,0,5.86,0,0,0,0,0,0,0,0,0,0,0,0
106,41.64,0,0,0,2.79,6.12,0,12.61,4.15,0,0,0,0,0,0,0,0,0,0,0,0,0,0,0,0,0,0,0,0,0,0,0,0,29.36,0,0,1.27,0,0,0,0,0,2.06,0,0,0
88,63.48,1.17,0.8,0,0,13.16,0,2.5,4.86,0,0,0,0,0,0,0,0,0,11.04,0,0,2.78,0,0,0,0,0.21,0,0,0,0,0,0,0,0,0,0,0,0,0,0,0,0,0,0,0
84,65.2,1.24,0,0,0,8.87,0,0.7,6.67,0,0,0,0,0,0,0,0,0,8.46,0,0,8.68,0,0,0,0,0.18,0,0,0,0,0,0,0,0,0,0,0,0,0,0,0,0,0,0,0
73,67.33,1.2,0,0,0,11.13,0,0.67,5.57,0,0,0,0,0,0,0,0,0,8.59,0,0,5.3,0,0,0,0,0.21,0,0,0,0,0,0,0,0,0,0,0,0,0,0,0,0,0,0,0
83,45.82,11.78,0.26,0,6.35,24,0,0,0,0,0,0,0,0,0,0,0,0,5.81,0,0,1.83,0,0,0,0,0.13,0,0,0,0,0,0,4.02,0,0,0,0,0,0,0,0,0,0,0,0
86,45.16,11.92,0.53,0,6.05,25.38,0,0,0,0,0,0,0,0,0,0,0,0,5.7,0,0,1.16,0,0,0,0,0.18,0,0,0.12,0,0,0,3.8,0,0,0,0,0,0,0,0,0,0,0,0
83,51.52,5.73,0.44,0,8.86,14.93,0,1.57,1.79,0,0,0,0,0,0,0,0,0,5.01,0,0,7.15,0,0,0,0,0.13,0,0,0.09,0,0,0,2.78,0,0,0,0,0,0,0,0,0,0,0,0
82,37.33,14.24,1.77,0,11.25,19.86,0,0.44,0,0,0,0,0,0,0,0,0,0,3.76,0,0,4.44,0,0,0,0,0.14,0,0,0.12,0,0,0,6.65,0,0,0,0,0,0,0,0,0,0,0,0
81,40.18,15.43,1.5,0,0,19.55,0,0,0,0,0,0,0,0,0,0,0,0,7.41,0,0,6.51,0,0,0,0,0.31,0,0,0.14,0,0,0,8.97,0,0,0,0,0,0,0,0,0,0,0,0
86,49.62,0,0,0,0,11.94,7.86,0,0,0,0,0,0,0,0,0,0,0,8.65,6.8,0,0,0,0,0,0,0,0,0,0,0,0,0,12.25,0,0,2.54,0,0,0,0,0,0,0,0,0.34
69,61.47,16.15,2.36,0,0,0,0,0,10.23,0,0,0,0,0,0,0,0,0,3.95,0,0,0,0,0,0,0,0.16,0,0,5.68,0,0,0,0,0,0,0,0,0,0,0,0,0,0,0,0
64,0,74.47,8.68,0,0,0,0,0,0,0,0,0,0,0,0,0,0,0,0,0,0,16.75,0,0,0,0,0,0,0,0.1,0,0,0,0,0,0,0,0,0,0,0,0,0,0,0,0
71,6.02,61.22,7.89,0,0,0,0,0,4.27,0,0,0,0,0,0,0,0,0,16.8,0,0,3.6,0,0,0,0,0.2,0,0,0,0,0,0,0,0,0,0,0,0,0,0,0,0,0,0,0
113,0,6.61,10.16,11.42,0,0,0,0,14.17,0,0,0,0,0,0,0,0,0,0,0,0,0,0,0,0,0,0.58,0,0,0,0,0,0,0,0,0,0,0,0,0,57.06,0,0,0,0,0
113,0,22.67,0,12.65,6.36,19.93,6.83,0,0,0,0,0,0,0,0,0,0,0,0,7.86,0,0,0,0,0,0,0.05,0,0,0,0,0,0,0,0,0,0,0,0,0,22.61,0,0,1.04,0,0
72,24.3,42.62,0.91,0,0,15.77,0,0,0,0,0,0,0,0,0,0,0,0,0,11.22,0,1.54,0,0,0,0,0.19,0,0,0,1.94,0,0,0,0,0,1.51,0,0,0,0,0,0,0,0,0
71,8.67,56.04,0.46,0,20.26,0,0,0,0,0,0,0,0,0,0,0,0,0,0,0,0,0,0,0,0,0,0.1,0,0,0,9.94,0,0,0,0,0,4.53,0,0,0,0,0,0,0,0,0
85,0,59.17,0,0,21.53,0,0,0,0,0,0,0,0,0,0,0,0,0,0,0,0,2.73,0,0,0,0,0.1,0,0,0,9.92,0,0,0,0,0,6.55,0,0,0,0,0,0,0,0,0
83,41.73,7.63,0,0,0,12,3.07,0,0,0,0,0,0,0,0,0,0,0,13.83,8.83,0,0,0,0,0,0,0.09,0,0,0,3.88,0,0,5.15,0,0,3.79,0,0,0,0,0,0,0,0,0
78,6.61,53.2,0,0,18.95,2.59,0,0,0,0,0,0,0,0,0,0,0,0,0,0,0,4.76,0,0,0,0,0.1,0,0,0,7.83,0,0,0,0,0,5.96,0,0,0,0,0,0,0,0,0
72,5.51,58.99,0,0,0,0,0,0,0,0,0,0,0,0,0,0,0,0,1.47,1.28,0,0,0,0,0,0,0,6.45,0,0,18.7,0,0,0,0,0,7.1,0,0,0,0,0,0.5,0,0,0
77,11.69,39.59,0,0,0,1.15,0,0,0,0,0,0,0,0,0,0,0,0,0,0,0,1.57,0,0,0,0,0,3.11,0,0,23.28,0,0,0,0,0,7.12,0,0,0,0,0,0,7.19,0,5.3
69,0,47.67,0,0,0,0,0,0,0,0,0,0,0,0,0,0,0,0,8.86,0,0,0,0,0,0,0,0,0,0,0,17.72,0,0,9.03,0,0,5.86,0,0,0,0,0,9.23,1.63,0,0
121,0,0,0,0,0,53.64,0,0,0,0,0,0,0,0,0,0,0,0,0,0,0,0,0,0,0,0,0,0,0,0,0,0,0,0,0,0,0,0,0,0,42.92,0,3.44,0,0,0
118,0,6.31,0,0,0,42.15,0,0,0,0,0,0,0,0,0,0,0,0,0,0,0,0,0,0,0,0,0,0,0,0,0,0,0,0,0,0,0,0,0,0,48.12,0,3.42,0,0,0
95,6.92,9.95,0,0,0,37.96,0,0,0,0,0,0,0,0,0,0,0,0,0,0,0,0,0,0,0,0,0,0,0,0,0,0,0,0,0,0,0,0,0,0,41,0,4.17,0,0,0
117,0,0,0,0,0,41.97,0,0,0,0,0,0,0,0,0,0,0,0,0,0,0,0,0,0,0,0,0,0,0,5.45,0,0,0,0,0,0,0,0,0,0,48.69,0,3.89,0,0,0
106,0,0,4.44,0,0,45.62,0,0,0,0,0,0,0,0,0,0,0,0,0,0,0,0,0,0,0,0,0,0,0,0,0,0,0,0,0,0,0,0,0,0,45.24,0,3.4,0,0,1.3
114,6.97,0,0,0,0,38.81,0,0,3.07,0,0,0,0,0,0,0,0,0,0,0,0,0,0,0,0,0,0,0,0,0,0,0,0,0,0,0,0,0,0,0,46.91,0,4.24,0,0,0
106,72.65,0,0,0,0,0,0,9.86,6.62,0,0,0,0,0,0,0,0,3.14,7.67,0,0,0,0,0,0,0,0.06,0,0,0,0,0,0,0,0,0,0,0,0,0,0,0,0,0,0,0
103,65.6,4.25,0,0,0,3.12,0,22.55,0,0,0,0,0,0,0,0,0,0,0,0,0,0,0,0,0,0,0.19,0,0,0,0,4.29,0,0,0,0,0,0,0,0,0,0,0,0,0,0
83,65.66,0,0,0,0,6.49,0,1.04,7.34,0,0,0,0,0,0,0,0,0,5.78,0,0,13.46,0,0,0,0,0.23,0,0,0,0,0,0,0,0,0,0,0,0,0,0,0,0,0,0,0
29,68.68,0,15.57,15.75,0,0,0,0,0,0,0,0,0,0,0,0,0,0,0,0,0,0,0,0,0,0,0,0,0,0,0,0,0,0,0,0,0,0,0,0,0,0,0,0,0,0
83,68.48,0,0.48,0.26,6.14,0,0,15.27,0.28,0,0,0,0,0,0,0,0,0,0,0,0,0,0,0,0.04,0,0,0,0,0,0,0,0,0.08,0,0,8.97,0,0,0,0,0,0,0,0,0
37,73.07,4.24,11.22,0,0,8.9,0,1.79,0.78,0,0,0,0,0,0,0,0,0,0,0,0,0,0,0,0,0,0,0,0,0,0,0,0,0,0,0,0,0,0,0,0,0,0,0,0,0
41,58.56,1.74,14.37,12.01,8.63,0.83,0,0.33,0.07,0,0,0,0,0,0,0,0,0,0,0,0,0,0,0,0,0,0.14,0,0,0,0,0,0,0,0,0,0,0,0,0,3.32,0,0,0,0,0
33,83.34,11.28,1.39,0,0,0,0,3.99,0,0,0,0,0,0,0,0,0,0,0,0,0,0,0,0,0,0,0,0,0,0,0,0,0,0,0,0,0,0,0,0,0,0,0,0,0,0
92,8.82,25.02,15.6,0,0,0,0,0,0,0,0,0,0,0,0,0,0,0,0,0,0,50.56,0,0,0,0,0,0,0,0,0,0,0,0,0,0,0,0,0,0,0,0,0,0,0,0
65,10.42,16.19,1.23,0,0,0,0,0,0,0,0,0,0,0,0,0,0,0,38.48,0,0,33.68,0,0,0,0,0,0,0,0,0,0,0,0,0,0,0,0,0,0,0,0,0,0,0,0
47.6,16.67,14.39,0,0,0,0,0,0,0,0,0,0,0,0,0,0,0,0,8.2,0,0,40.68,0,0,0,0,0,0,0,0,0,0,0,20.06,0,0,0,0,0,0,0,0,0,0,0,0
58,0,41.45,0,0,0,0,0,0,0,0,0,0,0,0,0,0,0,0,22.06,0,0,36.49,0,0,0,0,0,0,0,0,0,0,0,0,0,0,0,0,0,0,0,0,0,0,0,0
99.9,0,28.32,0,0,0,0,0,0,0,0,0,0,0,0,0,0,0,0,15.5,0,0,56.18,0,0,0,0,0,0,0,0,0,0,0,0,0,0,0,0,0,0,0,0,0,0,0,0
107,0,36.06,0,0,0,0,0,0,0,0,0,0,0,0,0,0,0,0,7.71,0,0,56.23,0,0,0,0,0,0,0,0,0,0,0,0,0,0,0,0,0,0,0,0,0,0,0,0
91.8,0,31.95,0,0,0,0,0,0,0,0,0,0,0,0,0,0,0,0,18.22,0,0,49.83,0,0,0,0,0,0,0,0,0,0,0,0,0,0,0,0,0,0,0,0,0,0,0,0
97,7.27,26.18,0,0,0,0,0,0,0,0,0,0,0,0,0,0,0,0,14.44,0,0,52.11,0,0,0,0,0,0,0,0,0,0,0,0,0,0,0,0,0,0,0,0,0,0,0,0
46.4,4.11,24.42,0,0,0,0,0,0,0,0,0,0,0,0,0,0,0,0,29.47,0,0,42,0,0,0,0,0,0,0,0,0,0,0,0,0,0,0,0,0,0,0,0,0,0,0,0
94.6,2.62,20.33,1.54,0,0,0,0,0,0,0,0,0,0,0,0,0,0,0,21.25,0,0,54.26,0,0,0,0,0,0,0,0,0,0,0,0,0,0,0,0,0,0,0,0,0,0,0,0
92.6,65.72,0,2.74,0,10.92,0,20.13,0,0,0,0,0,0,0,0,0,0,0,0,0,0,0,0,0,0,0,0,0,0,0,0,0.33,0,0,0,0,0,0.16,0,0,0,0,0,0,0,0
105,64.68,0,2.8,0,0,8.42,15.2,8.06,0,0,0,0,0,0,0,0,0,0,0,0,0,0,0,0,0,0,0,0,0,0,0,0.58,0,0,0,0,0,0.26,0,0,0,0,0,0,0,0
114,0,0,6,0,0,14,0,0,16.44,0,0,0,0,0,0,0,0,0,0,0,0,0,0,0,0,0,0,0,0,0,0,1.01,0,0,0,0,0,0,0,0,62.04,0,0.51,0,0,0
114,0,0,5.97,4.09,4.07,4.95,0,0,16,0,0,0,0,0,0,0,0,0,0,0,0,0,0,0,0,0,0,0,0,0,0,1.02,0,0,0,0,0,0,0,0,63.9,0,0,0,0,0
104,0,0,7.98,1.92,0,12.05,3.88,0,15.5,0,0,0,0,0,0,0,0,0,0,0,0,0,0,0,0,0,0,0,0,0,0,1,0,0,0,0,0,0,0,0,57.18,0,0.49,0,0,0
102,0,0,8.02,8.12,0,5.99,0,0,16.44,0,0,0,0,0,0,0,0,0,0,0,0,0,0,0,0,0,0,0,0,0,0,1.01,0,0,0,0,0,0,0,0,59.95,0,0.47,0,0,0
25,58,34,0,0,0,0,0,4,4,0,0,0,0,0,0,0,0,0,0,0,0,0,0,0,0,0,0,0,0,0,0,0,0,0,0,0,0,0,0,0,0,0,0,0,0,0
86,74.26,9.39,0,0,0,1.18,0,9.2,5.64,0,0,0,0,0,0,0,0,0,0,0,0,0,0,0,0,0,0.33,0,0,0,0,0,0,0,0,0,0,0,0,0,0,0,0,0,0,0
47,63.34,15.62,8.38,0,0,12.66,0,0,0,0,0,0,0,0,0,0,0,0,0,0,0,0,0,0,0,0,0,0,0,0,0,0,0,0,0,0,0,0,0,0,0,0,0,0,0,0
116,71.23,0,0,0,0,0,0,0,0,0,0,0,0,0,0,0,0,0,0,0,0,28.77,0,0,0,0,0,0,0,0,0,0,0,0,0,0,0,0,0,0,0,0,0,0,0,0
139,73.7,0,0,0,0,0,0,0,0,0,0,0,0,0,0,0,0,0,0,0,0,26.3,0,0,0,0,0,0,0,0,0,0,0,0,0,0,0,0,0,0,0,0,0,0,0,0
113,0,0,0,0,53,0,0,0,0,0,0,0,0,0,0,0,0,0,0,0,0,0,0,0,0,0,0,0,0,0,0,0,0,0,0,0,0,0,0,0,47,0,0,0,0,0
101,0,0,3,0,43,0,0,0,0,0,0,0,0,0,0,0,0,0,0,0,0,0,0,0,0,0,0,0,0,0,0,0,0,0,0,0,0,0,0,0,54,0,0,0,0,0
110,0,0,0,0,45,0,0,0,0,0,0,0,0,0,0,0,0,0,0,0,0,0,0,0,0,0,0,0,0,0,0,0,0,25,0,0,0,0,0,0,30,0,0,0,0,0
60,52.61,14.47,5.96,0.3,19.59,0,0,5.14,1.5,0,0,0,0,0,0,0,0,0,0,0,0,0,0,0,0.43,0,0,0,0,0,0,0,0,0,0,0,0,0,0,0,0,0,0,0,0,0
110,35.41,0,0,7.76,50.22,0,0,0,0,0,0,0,0,0,0,0,0,0,0,0,0,0,0,0,0,0,0,0,0,0,0,0,0,0,0,0,0,0,0,0,6.61,0,0,0,0,0
112,69.19,2.93,1,4.32,8.89,0,0,12.99,0.64,0,0,0,0,0,0,0,0,0,0,0,0,0,0,0,0.04,0,0,0,0,0,0,0,0,0,0,0,0,0,0,0,0,0,0,0,0,0
114,65.88,5.99,0.95,4.05,8.41,0,0,14.04,0.64,0,0,0,0,0,0,0,0,0,0,0,0,0,0,0,0.04,0,0,0,0,0,0,0,0,0,0,0,0,0,0,0,0,0,0,0,0,0
105,43.08,21.04,0.63,2.65,5.58,0,0,17.78,0.46,0,0,0,0,0,0,0,0,0,8.74,0,0,0,0,0,0.04,0,0,0,0,0,0,0,0,0,0,0,0,0,0,0,0,0,0,0,0,0
119,13.02,13.06,13.02,0,10.22,0,0,17.61,7.63,0,0,0,0,0,0,0,0,0,0,0,0,0,0,0,0,0,0,0,0,0,0,0,0,0,0,0,0,0,0,0,25.44,0,0,0,0,0
118,68.33,0,0,0,0,0,29.29,0,0,0,0,0,0,0,0,0,0,0,0,0,0,0,0,0,0,0,0,0,0,0,0,0,0,0,0,0,2.38,0,0,0,0,0,0,0,0,0
117,66.82,0,0,0,0,0,28.64,0,0,0,0,0,0,0,0,0,0,0,0,0,0,0,0,0,0,0,0,0,0,0,0,0,0,0,0,0,4.54,0,0,0,0,0,0,0,0,0
110.1,64.16,0,0,0,0,0,27.5,0,0,0,0,0,0,0,0,0,0,0,0,0,0,0,0,0,0,0,0,0,0,0,0,0,0,0,0,0,8.34,0,0,0,0,0,0,0,0,0
107,63.01,0,0,0,0,0,27,0,0,0,0,0,0,0,0,0,0,0,0,0,0,0,0,0,0,0,0,0,0,0,0,0,0,0,0,0,9.99,0,0,0,0,0,0,0,0,0
106,74,0,0,0,0,0,26,0,0,0,0,0,0,0,0,0,0,0,0,0,0,0,0,0,0,0,0,0,0,0,0,0,0,0,0,0,0,0,0,0,0,0,0,0,0,0
97,67.83,0,0,0,0,0,23.83,0,0,0,0,0,0,0,0,0,0,0,0,0,0,0,0,0,0,0,0,0,0,0,0,0,0,0,0,0,8.34,0,0,0,0,0,0,0,0,0
91,66.61,0,0,0,0,0,23.4,0,0,0,0,0,0,0,0,0,0,0,0,0,0,0,0,0,0,0,0,0,0,0,0,0,0,0,0,0,9.99,0,0,0,0,0,0,0,0,0
94,69.66,0,0,0,0,0,22,0,0,0,0,0,0,0,0,0,0,0,0,0,0,0,0,0,0,0,0,0,0,0,0,0,0,0,0,0,8.34,0,0,0,0,0,0,0,0,0
92,68.41,0,0,0,0,0,21.6,0,0,0,0,0,0,0,0,0,0,0,0,0,0,0,0,0,0,0,0,0,0,0,0,0,0,0,0,0,9.99,0,0,0,0,0,0,0,0,0
94,78,0,0,0,0,0,22,0,0,0,0,0,0,0,0,0,0,0,0,0,0,0,0,0,0,0,0,0,0,0,0,0,0,0,0,0,0,0,0,0,0,0,0,0,0,0
87,70.21,0,0,0,0,0,19.8,0,0,0,0,0,0,0,0,0,0,0,0,0,0,0,0,0,0,0,0,0,0,0,0,0,0,0,0,0,9.99,0,0,0,0,0,0,0,0,0
124,53.4,0,4.5,0,0,0,10.3,20.3,0,0,0,0,0,0,0,0,0,0,0,0,0,0,0,0,0,0,0,0,0,0,0,0,0,11.5,0,0,0,0,0,0,0,0,0,0,0,0
127,50.6,0,4.3,0,0,0,19.5,14.6,0,0,0,0,0,0,0,0,0,0,0,0,0,0,0,0,0,0,0,0,0,0,0,0,0,11,0,0,0,0,0,0,0,0,0,0,0,0
58,86,0,2,0,0,0,0,12,0,0,0,0,0,0,0,0,0,0,0,0,0,0,0,0,0,0,0,0,0,0,0,0,0,0,0,0,0,0,0,0,0,0,0,0,0,0
59,82,0,6,0,0,0,0,12,0,0,0,0,0,0,0,0,0,0,0,0,0,0,0,0,0,0,0,0,0,0,0,0,0,0,0,0,0,0,0,0,0,0,0,0,0,0
108,64,0,12,0,0,0,0,24,0,0,0,0,0,0,0,0,0,0,0,0,0,0,0,0,0,0,0,0,0,0,0,0,0,0,0,0,0,0,0,0,0,0,0,0,0,0
115,72,0,4,0,0,0,0,24,0,0,0,0,0,0,0,0,0,0,0,0,0,0,0,0,0,0,0,0,0,0,0,0,0,0,0,0,0,0,0,0,0,0,0,0,0,0
69,0,80.7,0,0,0,19.3,0,0,0,0,0,0,0,0,0,0,0,0,0,0,0,0,0,0,0,0,0,0,0,0,0,0,0,0,0,0,0,0,0,0,0,0,0,0,0,0
67.4,0,78.7,0,0,0,21.3,0,0,0,0,0,0,0,0,0,0,0,0,0,0,0,0,0,0,0,0,0,0,0,0,0,0,0,0,0,0,0,0,0,0,0,0,0,0,0,0
68.3,0,76.7,0,0,0,23.3,0,0,0,0,0,0,0,0,0,0,0,0,0,0,0,0,0,0,0,0,0,0,0,0,0,0,0,0,0,0,0,0,0,0,0,0,0,0,0,0
69.7,0,75.4,0,0,0,24.6,0,0,0,0,0,0,0,0,0,0,0,0,0,0,0,0,0,0,0,0,0,0,0,0,0,0,0,0,0,0,0,0,0,0,0,0,0,0,0,0
74.2,0,71.8,0,0,0,28.2,0,0,0,0,0,0,0,0,0,0,0,0,0,0,0,0,0,0,0,0,0,0,0,0,0,0,0,0,0,0,0,0,0,0,0,0,0,0,0,0
78.7,0,69,0,0,0,31,0,0,0,0,0,0,0,0,0,0,0,0,0,0,0,0,0,0,0,0,0,0,0,0,0,0,0,0,0,0,0,0,0,0,0,0,0,0,0,0
81.3,0,65.8,0,0,0,34.2,0,0,0,0,0,0,0,0,0,0,0,0,0,0,0,0,0,0,0,0,0,0,0,0,0,0,0,0,0,0,0,0,0,0,0,0,0,0,0,0
83.4,0,63,0,0,0,37,0,0,0,0,0,0,0,0,0,0,0,0,0,0,0,0,0,0,0,0,0,0,0,0,0,0,0,0,0,0,0,0,0,0,0,0,0,0,0,0
92.4,0,60.6,0,0,0,39.4,0,0,0,0,0,0,0,0,0,0,0,0,0,0,0,0,0,0,0,0,0,0,0,0,0,0,0,0,0,0,0,0,0,0,0,0,0,0,0,0
86.9,0,59,0,0,0,41,0,0,0,0,0,0,0,0,0,0,0,0,0,0,0,0,0,0,0,0,0,0,0,0,0,0,0,0,0,0,0,0,0,0,0,0,0,0,0,0
92.8,0,58,0,0,0,42,0,0,0,0,0,0,0,0,0,0,0,0,0,0,0,0,0,0,0,0,0,0,0,0,0,0,0,0,0,0,0,0,0,0,0,0,0,0,0,0
119,0,54,0,0,0,46,0,0,0,0,0,0,0,0,0,0,0,0,0,0,0,0,0,0,0,0,0,0,0,0,0,0,0,0,0,0,0,0,0,0,0,0,0,0,0,0
108.6,0,50,0,0,0,50,0,0,0,0,0,0,0,0,0,0,0,0,0,0,0,0,0,0,0,0,0,0,0,0,0,0,0,0,0,0,0,0,0,0,0,0,0,0,0,0
63.9,0,80.6,2.5,0,0,16.9,0,0,0,0,0,0,0,0,0,0,0,0,0,0,0,0,0,0,0,0,0,0,0,0,0,0,0,0,0,0,0,0,0,0,0,0,0,0,0,0
62.8,0,78.5,5,0,0,16.5,0,0,0,0,0,0,0,0,0,0,0,0,0,0,0,0,0,0,0,0,0,0,0,0,0,0,0,0,0,0,0,0,0,0,0,0,0,0,0,0
60.6,0,74.4,10,0,0,15.6,0,0,0,0,0,0,0,0,0,0,0,0,0,0,0,0,0,0,0,0,0,0,0,0,0,0,0,0,0,0,0,0,0,0,0,0,0,0,0,0
56.8,0,71.2,13.8,0,0,15,0,0,0,0,0,0,0,0,0,0,0,0,0,0,0,0,0,0,0,0,0,0,0,0,0,0,0,0,0,0,0,0,0,0,0,0,0,0,0,0
56,0,70.2,15,0,0,14.8,0,0,0,0,0,0,0,0,0,0,0,0,0,0,0,0,0,0,0,0,0,0,0,0,0,0,0,0,0,0,0,0,0,0,0,0,0,0,0,0
53.3,0,68.2,17.5,0,0,14.3,0,0,0,0,0,0,0,0,0,0,0,0,0,0,0,0,0,0,0,0,0,0,0,0,0,0,0,0,0,0,0,0,0,0,0,0,0,0,0,0
52.7,0,66.1,20,0,0,13.9,0,0,0,0,0,0,0,0,0,0,0,0,0,0,0,0,0,0,0,0,0,0,0,0,0,0,0,0,0,0,0,0,0,0,0,0,0,0,0,0
50.7,0,64,22.5,0,0,13.5,0,0,0,0,0,0,0,0,0,0,0,0,0,0,0,0,0,0,0,0,0,0,0,0,0,0,0,0,0,0,0,0,0,0,0,0,0,0,0,0
50.4,0,62,25,0,0,13,0,0,0,0,0,0,0,0,0,0,0,0,0,0,0,0,0,0,0,0,0,0,0,0,0,0,0,0,0,0,0,0,0,0,0,0,0,0,0,0
63.1,0,80.6,0,0,0,16.9,0,0,0,0,0,0,0,0,0,0,0,0,0,0,0,0,0,0,0,2.5,0,0,0,0,0,0,0,0,0,0,0,0,0,0,0,0,0,0,0,0
62.5,0,78.5,0,0,0,16.5,0,0,0,0,0,0,0,0,0,0,0,0,0,0,0,0,0,0,0,5,0,0,0,0,0,0,0,0,0,0,0,0,0,0,0,0,0,0,0,0
60.2,0,74.4,0,0,0,15.6,0,0,0,0,0,0,0,0,0,0,0,0,0,0,0,0,0,0,0,10,0,0,0,0,0,0,0,0,0,0,0,0,0,0,0,0,0,0,0,0
58,0,71.2,0,0,0,15,0,0,0,0,0,0,0,0,0,0,0,0,0,0,0,0,0,0,0,13.8,0,0,0,0,0,0,0,0,0,0,0,0,0,0,0,0,0,0,0,0
57.1,0,70.2,0,0,0,14.8,0,0,0,0,0,0,0,0,0,0,0,0,0,0,0,0,0,0,0,15,0,0,0,0,0,0,0,0,0,0,0,0,0,0,0,0,0,0,0,0
56.8,0,68.2,0,0,0,14.3,0,0,0,0,0,0,0,0,0,0,0,0,0,0,0,0,0,0,0,17.5,0,0,0,0,0,0,0,0,0,0,0,0,0,0,0,0,0,0,0,0
54.6,0,66.1,0,0,0,13.9,0,0,0,0,0,0,0,0,0,0,0,0,0,0,0,0,0,0,0,20,0,0,0,0,0,0,0,0,0,0,0,0,0,0,0,0,0,0,0,0
53.3,0,64,0,0,0,13.5,0,0,0,0,0,0,0,0,0,0,0,0,0,0,0,0,0,0,0,22.5,0,0,0,0,0,0,0,0,0,0,0,0,0,0,0,0,0,0,0,0
53.5,0,62,0,0,0,13,0,0,0,0,0,0,0,0,0,0,0,0,0,0,0,0,0,0,0,25,0,0,0,0,0,0,0,0,0,0,0,0,0,0,0,0,0,0,0,0
80.5,0,62.5,5,0,0,32.5,0,0,0,0,0,0,0,0,0,0,0,0,0,0,0,0,0,0,0,0,0,0,0,0,0,0,0,0,0,0,0,0,0,0,0,0,0,0,0,0
77.2,0,59.2,10,0,0,30.8,0,0,0,0,0,0,0,0,0,0,0,0,0,0,0,0,0,0,0,0,0,0,0,0,0,0,0,0,0,0,0,0,0,0,0,0,0,0,0,0
71.8,0,55.9,15,0,0,29.1,0,0,0,0,0,0,0,0,0,0,0,0,0,0,0,0,0,0,0,0,0,0,0,0,0,0,0,0,0,0,0,0,0,0,0,0,0,0,0,0
69.7,0,52.6,20,0,0,27.4,0,0,0,0,0,0,0,0,0,0,0,0,0,0,0,0,0,0,0,0,0,0,0,0,0,0,0,0,0,0,0,0,0,0,0,0,0,0,0,0
74,0,51,22.5,0,0,26.5,0,0,0,0,0,0,0,0,0,0,0,0,0,0,0,0,0,0,0,0,0,0,0,0,0,0,0,0,0,0,0,0,0,0,0,0,0,0,0,0
64.7,0,49.3,25,0,0,25.7,0,0,0,0,0,0,0,0,0,0,0,0,0,0,0,0,0,0,0,0,0,0,0,0,0,0,0,0,0,0,0,0,0,0,0,0,0,0,0,0
68.2,0,47.7,27.5,0,0,24.8,0,0,0,0,0,0,0,0,0,0,0,0,0,0,0,0,0,0,0,0,0,0,0,0,0,0,0,0,0,0,0,0,0,0,0,0,0,0,0,0
60,0,46.1,30,0,0,23.9,0,0,0,0,0,0,0,0,0,0,0,0,0,0,0,0,0,0,0,0,0,0,0,0,0,0,0,0,0,0,0,0,0,0,0,0,0,0,0,0
102.7,0,49,2,0,0,49,0,0,0,0,0,0,0,0,0,0,0,0,0,0,0,0,0,0,0,0,0,0,0,0,0,0,0,0,0,0,0,0,0,0,0,0,0,0,0,0
97.9,0,47,6,0,0,47,0,0,0,0,0,0,0,0,0,0,0,0,0,0,0,0,0,0,0,0,0,0,0,0,0,0,0,0,0,0,0,0,0,0,0,0,0,0,0,0
102.2,0,45,10,0,0,45,0,0,0,0,0,0,0,0,0,0,0,0,0,0,0,0,0,0,0,0,0,0,0,0,0,0,0,0,0,0,0,0,0,0,0,0,0,0,0,0
91.9,0,43.75,12.5,0,0,43.75,0,0,0,0,0,0,0,0,0,0,0,0,0,0,0,0,0,0,0,0,0,0,0,0,0,0,0,0,0,0,0,0,0,0,0,0,0,0,0,0
95.6,0,42.5,15,0,0,42.5,0,0,0,0,0,0,0,0,0,0,0,0,0,0,0,0,0,0,0,0,0,0,0,0,0,0,0,0,0,0,0,0,0,0,0,0,0,0,0,0
87.7,0,41.25,17.5,0,0,41.25,0,0,0,0,0,0,0,0,0,0,0,0,0,0,0,0,0,0,0,0,0,0,0,0,0,0,0,0,0,0,0,0,0,0,0,0,0,0,0,0
81.7,0,38.75,22.5,0,0,38.75,0,0,0,0,0,0,0,0,0,0,0,0,0,0,0,0,0,0,0,0,0,0,0,0,0,0,0,0,0,0,0,0,0,0,0,0,0,0,0,0
82.3,0,37.5,25,0,0,37.5,0,0,0,0,0,0,0,0,0,0,0,0,0,0,0,0,0,0,0,0,0,0,0,0,0,0,0,0,0,0,0,0,0,0,0,0,0,0,0,0
75.3,0,36.25,27.5,0,0,36.25,0,0,0,0,0,0,0,0,0,0,0,0,0,0,0,0,0,0,0,0,0,0,0,0,0,0,0,0,0,0,0,0,0,0,0,0,0,0,0,0
77.1,0,35,30,0,0,35,0,0,0,0,0,0,0,0,0,0,0,0,0,0,0,0,0,0,0,0,0,0,0,0,0,0,0,0,0,0,0,0,0,0,0,0,0,0,0,0
66.8,0,33.35,33.3,0,0,33.35,0,0,0,0,0,0,0,0,0,0,0,0,0,0,0,0,0,0,0,0,0,0,0,0,0,0,0,0,0,0,0,0,0,0,0,0,0,0,0,0
65.3,0,32.5,35,0,0,32.5,0,0,0,0,0,0,0,0,0,0,0,0,0,0,0,0,0,0,0,0,0,0,0,0,0,0,0,0,0,0,0,0,0,0,0,0,0,0,0,0
99,0,47,0,0,0,47,0,0,0,0,0,0,0,0,0,0,0,0,0,0,0,0,0,0,0,6,0,0,0,0,0,0,0,0,0,0,0,0,0,0,0,0,0,0,0,0
118.4,0,45.5,0,0,0,45.5,0,0,0,0,0,0,0,0,0,0,0,0,0,0,0,0,0,0,0,9,0,0,0,0,0,0,0,0,0,0,0,0,0,0,0,0,0,0,0,0
93.6,0,44,0,0,0,44,0,0,0,0,0,0,0,0,0,0,0,0,0,0,0,0,0,0,0,12,0,0,0,0,0,0,0,0,0,0,0,0,0,0,0,0,0,0,0,0
90.4,0,42.5,0,0,0,42.5,0,0,0,0,0,0,0,0,0,0,0,0,0,0,0,0,0,0,0,15,0,0,0,0,0,0,0,0,0,0,0,0,0,0,0,0,0,0,0,0
90.6,0,41.25,0,0,0,41.25,0,0,0,0,0,0,0,0,0,0,0,0,0,0,0,0,0,0,0,17.5,0,0,0,0,0,0,0,0,0,0,0,0,0,0,0,0,0,0,0,0
84.3,0,38.75,0,0,0,38.75,0,0,0,0,0,0,0,0,0,0,0,0,0,0,0,0,0,0,0,22.5,0,0,0,0,0,0,0,0,0,0,0,0,0,0,0,0,0,0,0,0
79.4,0,36.25,0,0,0,36.25,0,0,0,0,0,0,0,0,0,0,0,0,0,0,0,0,0,0,0,27.5,0,0,0,0,0,0,0,0,0,0,0,0,0,0,0,0,0,0,0,0
73.9,0,33.35,0,0,0,33.35,0,0,0,0,0,0,0,0,0,0,0,0,0,0,0,0,0,0,0,33.3,0,0,0,0,0,0,0,0,0,0,0,0,0,0,0,0,0,0,0,0
44.4,64.91,0,8.99,0,26.1,0,0,0,0,0,0,0,0,0,0,0,0,0,0,0,0,0,0,0,0,0,0,0,0,0,0,0,0,0,0,0,0,0,0,0,0,0,0,0,0,0
54.3,61.96,0,7.61,0,30.43,0,0,0,0,0,0,0,0,0,0,0,0,0,0,0,0,0,0,0,0,0,0,0,0,0,0,0,0,0,0,0,0,0,0,0,0,0,0,0,0,0
60.3,57.66,0,10.04,0,32.3,0,0,0,0,0,0,0,0,0,0,0,0,0,0,0,0,0,0,0,0,0,0,0,0,0,0,0,0,0,0,0,0,0,0,0,0,0,0,0,0,0
43.4,64.63,0,8.95,1.55,24.87,0,0,0,0,0,0,0,0,0,0,0,0,0,0,0,0,0,0,0,0,0,0,0,0,0,0,0,0,0,0,0,0,0,0,0,0,0,0,0,0,0
40.3,63.52,0,8.8,7.62,20.06,0,0,0,0,0,0,0,0,0,0,0,0,0,0,0,0,0,0,0,0,0,0,0,0,0,0,0,0,0,0,0,0,0,0,0,0,0,0,0,0,0
49.7,62.71,0,8.69,12.04,16.56,0,0,0,0,0,0,0,0,0,0,0,0,0,0,0,0,0,0,0,0,0,0,0,0,0,0,0,0,0,0,0,0,0,0,0,0,0,0,0,0,0
47.4,66.32,0,9.19,0,23.23,1.26,0,0,0,0,0,0,0,0,0,0,0,0,0,0,0,0,0,0,0,0,0,0,0,0,0,0,0,0,0,0,0,0,0,0,0,0,0,0,0,0
47,67.3,0,9.33,0,21.25,2.12,0,0,0,0,0,0,0,0,0,0,0,0,0,0,0,0,0,0,0,0,0,0,0,0,0,0,0,0,0,0,0,0,0,0,0,0,0,0,0,0
46.3,68.82,0,9.54,0,18.17,3.47,0,0,0,0,0,0,0,0,0,0,0,0,0,0,0,0,0,0,0,0,0,0,0,0,0,0,0,0,0,0,0,0,0,0,0,0,0,0,0,0
43,65.14,0,9.03,0,25.06,0,0,0,0,0,0,0,0,0,0,0,0,0,0.77,0,0,0,0,0,0,0,0,0,0,0,0,0,0,0,0,0,0,0,0,0,0,0,0,0,0,0
40.6,66.06,0,9.15,0,20.86,0,0,0,0,0,0,0,0,0,0,0,0,0,3.93,0,0,0,0,0,0,0,0,0,0,0,0,0,0,0,0,0,0,0,0,0,0,0,0,0,0,0
39.8,66.77,0,9.25,0,17.63,0,0,0,0,0,0,0,0,0,0,0,0,0,6.35,0,0,0,0,0,0,0,0,0,0,0,0,0,0,0,0,0,0,0,0,0,0,0,0,0,0,0
37.6,67.25,0,9.32,0,15.43,0,0,0,0,0,0,0,0,0,0,0,0,0,8,0,0,0,0,0,0,0,0,0,0,0,0,0,0,0,0,0,0,0,0,0,0,0,0,0,0,0
46.2,65.06,0,9.02,0,25.03,0,0,0,0,0,0,0,0,0.89,0,0,0,0,0,0,0,0,0,0,0,0,0,0,0,0,0,0,0,0,0,0,0,0,0,0,0,0,0,0,0,0
45.3,65.68,0,9.1,0,20.74,0,0,0,0,0,0,0,0,4.48,0,0,0,0,0,0,0,0,0,0,0,0,0,0,0,0,0,0,0,0,0,0,0,0,0,0,0,0,0,0,0,0
98.8,70.74,0,0,0,16.24,0,0,9.8,3.22,0,0,0,0,0,0,0,0,0,0,0,0,0,0,0,0,0,0,0,0,0,0,0,0,0,0,0,0,0,0,0,0,0,0,0,0,0
86.3,69.79,0,0,7.76,11.16,0,0,0,9.97,0,0,0,0,0,0,0,0,0,0,0,0,0,0,0,0,0,0,0,0,0,0,0,0,0,0,0,0,0,0,0,1.32,0,0,0,0,0
101.4,64.48,0,0,7.51,10.8,0,0,14.65,0,0,0,0,0,0,0,0,0,0,0,0,0,0,0,0,0,0,0,0,0,0,0,0,0,0,0,0,0,0,0,0,2.56,0,0,0,0,0
102,63.87,0,0,3.02,21.73,0,0,4.91,6.47,0,0,0,0,0,0,0,0,0,0,0,0,0,0,0,0,0,0,0,0,0,0,0,0,0,0,0,0,0,0,0,0,0,0,0,0,0
102.8,59.43,2.61,0,7.51,16.19,0,0,9.77,3.21,0,0,0,0,0,0,0,0,0,0,0,0,0,0,0,0,0,0,0,0,0,0,0,0,0,0,0,0,0,0,0,1.28,0,0,0,0,0
108.1,55.33,2.51,0,7.24,20.8,0,0,14.12,0,0,0,0,0,0,0,0,0,0,0,0,0,0,0,0,0,0,0,0,0,0,0,0,0,0,0,0,0,0,0,0,0,0,0,0,0,0
142.1,55.59,0,0,7.53,10.83,0,0,19.6,6.45,0,0,0,0,0,0,0,0,0,0,0,0,0,0,0,0,0,0,0,0,0,0,0,0,0,0,0,0,0,0,0,0,0,0,0,0,0
147.6,54.55,2.72,0,3.13,11.24,0,0,20.34,6.69,0,0,0,0,0,0,0,0,0,0,0,0,0,0,0,0,0,0,0,0,0,0,0,0,0,0,0,0,0,0,0,1.33,0,0,0,0,0
141.4,52.78,2.63,0,7.56,10.88,0,0,19.68,6.47,0,0,0,0,0,0,0,0,0,0,0,0,0,0,0,0,0,0,0,0,0,0,0,0,0,0,0,0,0,0,0,0,0,0,0,0,0
146.6,53.62,2.67,0,3.07,11.05,0,0,24.99,3.29,0,0,0,0,0,0,0,0,0,0,0,0,0,0,0,0,0,0,0,0,0,0,0,0,0,0,0,0,0,0,0,1.31,0,0,0,0,0
141,52.22,2.7,0,3.11,16.79,0,0,15.19,9.99,0,0,0,0,0,0,0,0,0,0,0,0,0,0,0,0,0,0,0,0,0,0,0,0,0,0,0,0,0,0,0,0,0,0,0,0,0
156,40.54,0,0,7.75,22.28,0,0,20.16,6.63,0,0,0,0,0,0,0,0,0,0,0,0,0,0,0,0,0,0,0,0,0,0,0,0,0,0,0,0,0,0,0,2.64,0,0,0,0,0
151.5,42.09,2.79,0,3.22,23.13,0,0,15.7,10.33,0,0,0,0,0,0,0,0,0,0,0,0,0,0,0,0,0,0,0,0,0,0,0,0,0,0,0,0,0,0,0,2.74,0,0,0,0,0
148,0,0,0,0,0,0,0,0,0,0,0,0,0,0,0,0,0,40,0,0,0,0,0,0,0,0,0,0,0,0,0,0,0,0,0,0,0,0,0,0,60,0,0,0,0,0
148,0,0,0,0,0,0,0,10,0,0,0,0,0,0,0,0,0,40,0,0,0,0,0,0,0,0,0,0,0,0,0,0,0,0,0,0,0,0,0,0,50,0,0,0,0,0
99,0,0,0,0,0,0,0,0,0,0,0,0,0,0,0,0,0,50,0,0,0,0,0,0,0,0,0,0,0,0,0,0,0,0,0,0,0,0,0,0,50,0,0,0,0,0
92.8,65.5,0,12,0,0,0,11,11,0,0,0,0,0,0,0,0,0,0,0,0,0,0,0,0,0,0,0,0,0,0,0,0,0,0,0,0,0.5,0,0,0,0,0,0,0,0,0
127,61,5,1,0,0,0,30.5,0,1.5,0,0,0,0,0,0,0,0,0,0,0,0,0,0,0,0,0,0,0,0,0,0,0,0,0,0,0,0,0,0,0,1,0,0,0,0,0
59,0,11.3,12.6,25.6,0,0,0,0,0,0,0,0,0,0,0,0,0,0,0,0,0,0,0,0,0,0,0,0,0,0,0,0,0,0,0,0,0,0,0,0,50.5,0,0,0,0,0
79,0,11.3,12.6,0,25.6,0,0,0,0,0,0,0,0,0,0,0,0,0,0,0,0,0,0,0,0,0,0,0,0,0,0,0,0,0,0,0,0,0,0,0,50.5,0,0,0,0,0
57,0,11.3,11.6,25.6,0,0,0,0,0,0,0,0,0,0,0,0,0,0,0,0,0,0,0,5,0,0,0,0,0,0,0,0,0,0,0,0,0,0,0,0,46.5,0,0,0,0,0
59,0,11.3,10.6,25.6,5,0,0,0,0,0,0,0,0,0,0,0,0,0,0,0,0,0,0,5,0,0,0,0,0,0,0,0,0,0,0,0,0,0,0,0,42.5,0,0,0,0,0
136,0,51.24,0,0,0,0,0,0,0,0,0,0,0.42,0,0,0,0,0,0,0,0,0,0,0,0,0,0,0,0,48.34,0,0,0,0,0,0,0,0,0,0,0,0,0,0,0,0
140,0,58.36,0,0,0,0,0,0,0,0,0,0,0.38,0,0,0,0,0,0,0,0,0,0,0,0,0,0,0,0,41.26,0,0,0,0,0,0,0,0,0,0,0,0,0,0,0,0
143,0,43.89,0,0,0,0,0,0,0,0,0,0,7.19,0,0,0,0,0,0,0,0,0,0,0,0,0,0,0,0,48.92,0,0,0,0,0,0,0,0,0,0,0,0,0,0,0,0
146,0,59.08,0,0,0,0,0,0,0,0,0,0,3.1,0,0,0,0,0,0,0,0,0,0,0,0,0,0,0,0,37.82,0,0,0,0,0,0,0,0,0,0,0,0,0,0,0,0
150,0,59.83,0,0,0,0,0,0,0,0,0,0,5.88,0,0,0,0,0,0,0,0,0,0,0,0,0,0,0,0,34.29,0,0,0,0,0,0,0,0,0,0,0,0,0,0,0,0
151,51.53,1.98,2.7,0,0,0,0,24.43,5.84,0,0,0,0,0,0,0,0,0,11.84,0,0,0.92,0,0,0,0,0,0,0,0,0,0,0,0,0,0,0,0,0,0,0,0.76,0,0,0,0
37,71.42,0,9.35,0,0,0,0,0,0,0,0,0,0,0,0,0,0,0,0,0,0,19.23,0,0,0,0,0,0,0,0,0,0,0,0,0,0,0,0,0,0,0,0,0,0,0,0
52,69.41,0,3.62,0,0,0,0,0,0,0,0,0,0,0,0,0,0,0,0,0,0,26.97,0,0,0,0,0,0,0,0,0,0,0,0,0,0,0,0,0,0,0,0,0,0,0,0
60,62.09,0,5,0,0,0,0,0,0,0,0,0,0,0,0,0,0,0,0,0,0,32.91,0,0,0,0,0,0,0,0,0,0,0,0,0,0,0,0,0,0,0,0,0,0,0,0
90,0,12.65,6.91,0,0,0,0,0,0,0,4.56,0,0,0,0,0,0,0,0,0,0,44.98,0,0,0,0,0,0,0,0,0,0,0,0,0,0,0,0,0,30.9,0,0,0,0,0,0
100,0,26.26,4.48,0,0,0,0,0,0,0,4.6,0,0,0,0,0,0,0,0,0,0,24.57,0,0,0,0,0,0,0,0,0,0,0,0,0,0,0,0,0,40.09,0,0,0,0,0,0
84,0,18.26,9.35,0,0,0,0,0,0,0,5.49,0,0,0,0,0,0,0,0,0,0,27.06,0,0,0,0,0,0,0,0,0,0,0,0,0,0,0,0,0,39.84,0,0,0,0,0,0
66,0,7.77,5.31,0,0,0,0,0,0,0,8.56,0,0,0,0,0,0,0,0,0,0,38.8,0,0,0,0,0,0,0,0,0,0,0,0,0,0,0,0,0,39.56,0,0,0,0,0,0
73,0,7.61,8.65,0,0,0,0,0,0,0,9.14,0,0,0,0,0,0,0,0,0,0,34.79,0,0,0,0,0,0,0,0,0,0,0,0,0,0,0,0,0,39.81,0,0,0,0,0,0
90,5.19,17.91,0,0,0,0.61,0,0,0,0,0,0,0,0,0,0,0,0,21.83,0,0,54.46,0,0,0,0,0,0,0,0,0,0,0,0,0,0,0,0,0,0,0,0,0,0,0,0
88,3.82,21.54,0,0,0,1.5,0,0,0,0,0,0,0,0,0,0,0,0,21.05,0,0,52.09,0,0,0,0,0,0,0,0,0,0,0,0,0,0,0,0,0,0,0,0,0,0,0,0
93,4.07,17.79,0,0,0,0.21,0,0,0,0,0,0,0,0,0,0,0,0,18.42,0,0,59.51,0,0,0,0,0,0,0,0,0,0,0,0,0,0,0,0,0,0,0,0,0,0,0,0
97,5.29,18.72,0,0,0,1.88,0,0,0,0,0,0,0,0,0,0,0,0,23.27,0,0,50.84,0,0,0,0,0,0,0,0,0,0,0,0,0,0,0,0,0,0,0,0,0,0,0,0
78.9,49.58,0,0,0,0,20.57,0,0,0,0,0,0,0,0,0,0,0,0,0,0,0,0,0,0,14.23,0,0,0,0,0,2.42,0,0,13.2,0,0,0,0,0,0,0,0,0,0,0,0
77.9,42.23,0,0,0,0,17.52,0,0,0,0,0,0,0,0,26.95,0,0,0,0,0,0,0,0,0,0,0,0,0,0,0,2.06,0,0,11.24,0,0,0,0,0,0,0,0,0,0,0,0
73.9,47.11,0,0,0,0,19.54,0,0,0,0,0,0,0,0,9.07,0,0,0,0,0,0,0,0,0,9.44,0,0,0,0,0,2.3,0,0,12.54,0,0,0,0,0,0,0,0,0,0,0,0
38.6,77.56,14.5,0.79,0.46,0.78,0,0,4.02,1.06,0,0,0,0,0,0,0,0,0,0,0,0,0,0,0,0,0,0,0,0,0,0,0,0,0.78,0,0,0.05,0,0,0,0,0,0,0,0,0
40,76.61,14.28,0.78,1.07,0.33,0,2.05,3.47,0.59,0,0,0,0,0,0,0,0,0,0,0,0,0,0,0,0,0,0,0,0,0,0,0,0,0.77,0,0,0.05,0,0,0,0,0,0,0,0,0
36.5,80.52,12.55,1.35,0,0,0,0,4.03,1.06,0,0,0,0,0,0,0,0,0,0,0,0,0,0,0,0,0,0,0,0,0,0,0,0,0.39,0,0,0.1,0,0,0,0,0,0,0,0,0
37.5,77.61,16.95,1.38,0,0,0,0,1.03,2.71,0,0,0,0,0,0,0,0,0,0,0,0,0,0,0,0,0,0,0,0,0.22,0,0,0,0,0,0,0.1,0,0,0,0,0,0,0,0,0
133.8,73.74,0,2.23,0,0,0,19.01,0.92,1.21,0,0,0,0,0,0,0,0,0,2.09,0,0,0,0,0,0,0,0,0,0,0,0,0,0,0,0,0,0,0,0,0,0.8,0,0,0,0,0
36,65,11,12,2.5,2.5,3.5,0,0,0,0,0,0,0,0,0,0,0,0,0,3.5,0,0,0,0,0,0,0,0,0,0,0,0,0,0,0,0,0,0,0,0,0,0,0,0,0,0
35,65,11,13,2.5,1.5,3.5,0,0,0,0,0,0,0,0,0,0,0,0,0,3.5,0,0,0,0,0,0,0,0,0,0,0,0,0,0,0,0,0,0,0,0,0,0,0,0,0,0
39,63,11,12,3,3,4,0,0,0,0,0,0,0,0,0,0,0,0,0,4,0,0,0,0,0,0,0,0,0,0,0,0,0,0,0,0,0,0,0,0,0,0,0,0,0,0
35,63,11,15,2,2,3.5,0,0,0,0,0,0,0,0,0,0,0,0,0,3.5,0,0,0,0,0,0,0,0,0,0,0,0,0,0,0,0,0,0,0,0,0,0,0,0,0,0
31,67,10.5,13,3,0.5,3,0,0,0,0,0,0,0,0,0,0,0,0,0,3,0,0,0,0,0,0,0,0,0,0,0,0,0,0,0,0,0,0,0,0,0,0,0,0,0,0
39,63.5,10.5,12,3.5,3.5,3.5,0,0,0,0,0,0,0,0,0,0,0,0,0,3.5,0,0,0,0,0,0,0,0,0,0,0,0,0,0,0,0,0,0,0,0,0,0,0,0,0,0
36,64.5,11.5,12,2.5,2.5,3.5,0,0,0,0,0,0,0,0,0,0,0,0,0,3.5,0,0,0,0,0,0,0,0,0,0,0,0,0,0,0,0,0,0,0,0,0,0,0,0,0,0
40,67.5,11,11,0,0,10.5,0,0,0,0,0,0,0,0,0,0,0,0,0,0,0,0,0,0,0,0,0,0,0,0,0,0,0,0,0,0,0,0,0,0,0,0,0,0,0,0
30,69,10,15,0,0,6,0,0,0,0,0,0,0,0,0,0,0,0,0,0,0,0,0,0,0,0,0,0,0,0,0,0,0,0,0,0,0,0,0,0,0,0,0,0,0,0
27,71,11,12,0,0,3,0,0,0,0,0,0,0,0,0,0,0,0,0,3,0,0,0,0,0,0,0,0,0,0,0,0,0,0,0,0,0,0,0,0,0,0,0,0,0,0
108,0,0,2.03,0,3.7,2.03,0,0,9.9,0,0,0,0,0,0,0,0,2.6,47.1,0,0,0,0,0,0,0,0.52,0,0,0,0,0,0,0,0,0,0,0,0,0,32.12,0,0,0,0,0
120,0,0,1.18,0,4.28,4.07,0,0,8.54,0,0,0,0,0,0,0,0,2.26,35.84,1.16,0,0,0,0,0,0,0.3,0,0,6.18,0,0,0,0,0,0,0,0,0,0,36.19,0,0,0,0,0
102,0,0,2.37,0,4.32,2.37,0,0,10.28,0,0,0,0,0,0,0,0,3.04,29.74,0,0,9.76,0,0,0,0,0.61,0,0,0,0,0,0,0,0,0,0,0,0,0,37.51,0,0,0,0,0
67,61.12,18.94,2.69,0,0,0.8,5.78,3.19,3.19,0,0,0,0,0,0,0,0,0,4.29,0,0,0,0,0,0,0,0,0,0,0,0,0,0,0,0,0,0,0,0,0,0,0,0,0,0,0
57,61.5,24.3,2.6,0,0,1.4,2.8,2,3.3,0,0,0,0,0,0,0,0,0,2.1,0,0,0,0,0,0,0,0,0,0,0,0,0,0,0,0,0,0,0,0,0,0,0,0,0,0,0
51,61.5,25.6,2.6,0,0,2.1,0,2.6,2.6,0,0,0,0,0,0,0,0,0,2,1,0,0,0,0,0,0,0,0,0,0,0,0,0,0,0,0,0,0,0,0,0,0,0,0,0,0
