Repository: you0514w/youyou

File: Refract Index 587.6nm d.csv (part 27 of 31)
Refract Index 587.6nm d,SiO2,B2O3,Al2O3,MgO,CaO,BaO,Li2O,Na2O,K2O,Cs2O,ZnO,SrO,PbO,SnO,Ga2O3,As2O3,Y2O3,Sb2O3,La2O3,Nd2O3,Gd2O3,Bi2O3,TiO2,GeO2,ZrO2,SnO2,TeO2,P2O5,Nb2O5,Ta2O5,WO3,Yb2O3
2.05,13.72,13.61,0,0,0,0,0,0,0,0,2.53,0,0,0,0,0,0.36,0,21.22,0,3.08,0,30.52,0,8.31,0,0,0,6.65,0,0,0
2.05,11.39,15.03,0,0,0,0,0,0,0,0,1.47,0,0,0,0,0,0,0,22.11,0,4.79,0,30.89,0,8.93,0,0,0,3.18,2.21,0,0
2.06,11.46,13.64,0,0,0,0,0,0,0,0,1.48,0,0,0,0,0,0,0,22.26,0,4.89,0,31.11,0,8.99,0,0,0,5.43,0.74,0,0
2.05,7.49,18.08,0,0,0,0,0,0,0,0,0,0,0,0,0,0,0,0,22.48,0,4.87,0,31.41,0,9.08,0,0,0,5.48,1.11,0,0
2.05,14.9,12.63,0,0,0,0,0,0,0,0,2.49,0,0,0,0,0,0.36,0,21.9,0,3.03,0,33.53,0,6.84,0,0,0,4.32,0,0,0
2.05,12.23,14.25,0,0,0,0,0,0,0,0,2.52,0,0,0,0,0,0.36,0,22.22,0,3.07,0,34.02,0,6.94,0,0,0,4.39,0,0,0
2.05,13.48,12.63,0,0,0,0,0,0,0,0,2.49,0,0,0,0,0,0.36,0,21.9,0,3.03,0,33.53,0,8.26,0,0,0,4.32,0,0,0
2.09,12.03,11.91,0,0,0,0,0,0,0,0,2.22,0,0,0,0,0,0.32,0,18.6,0,2.7,0,40.69,0,7.05,0,0,0,4.48,0,0,0
2.08,12.93,13.49,0,0,0,0,0,0,0,0,2.38,0,0,0,0,0,0.34,0,16.42,0,2.38,0,39.7,0,7.58,0,0,0,4.78,0,0,0
2.06,13.2,13.77,0,0,0,0,0,0,0,0,2.43,0,0,0,0,0,0.36,0,20.4,0,2.96,0,32.13,0,7.74,0,0,0,7.01,0,0,0
2.1,17.88,7.84,0,0,0,0,0,0,0,0,2.15,0,0,0,0,0,0.31,0,15.85,0,2.62,0,42.45,0,7.17,0,0,0,3.73,0,0,0
2.05,13.2,13.05,0,0,0,0,2.79,0,0,0,2.44,0,0,0,0,0,0.35,0,20.39,0,2.96,0,32.13,0,7.77,0,0,0,4.92,0,0,0
2.05,13.2,13.06,0,0,0,0,0,0,2.79,0,2.44,0,0,0,0,0,0.35,0,20.4,0,2.96,0,32.14,0,7.73,0,0,0,4.93,0,0,0
2.05,13.57,13.44,0,0,0,0,0,0,0,0,2.5,0,0,0,0,0,0.36,0,20.99,0,3.04,0,33.07,0,7.96,0,0,0,2.91,2.16,0,0
2.05,13.58,13.43,0,0,0,0,0,0,0,0,2.51,0,0,0,0,0,0.36,0,20.98,0,3.04,0,33.07,0,7.97,0,0,0,5.06,0,0,0
2.04,13.3,15.26,0,0,0,0,0,0,0,0,2.45,0,0,0,0,0,0.36,0,20.54,0,2.98,0,32.36,0,7.79,0,0,0,4.96,0,0,0
2.04,13.2,13.06,2.79,0,0,0,0,0,0,0,2.44,0,0,0,0,0,0.35,0,20.4,0,2.96,0,32.13,0,7.74,0,0,0,4.93,0,0,0
2.05,13.57,13.44,0,0,0,0,0,0,0,0,2.5,0,0,0,0,0,0,0,20.99,0,0,0,33.07,0,7.96,0,0,0,5.07,0,0,3.4
2.05,13.2,13.06,0,0,0,0,0,0,0,0,2.44,0,0,0,0,0,0.39,0,22.79,0,3.31,0,32.14,0,7.74,0,0,0,4.93,0,0,0
2.09,13.86,10.12,0,0,0,0,0,0,0,0,2.12,0,0,0,0,0,0.31,0,17.68,0,2.56,0,39.93,0,6.72,0,0,0,4.28,0,2.42,0
2.05,14.01,13.87,0,0,0,0,0,0,0,0,2.58,0,0,0,0,0,2.84,0,17.76,0,0,0,34.1,0,8.21,0,0,0,5.22,0,0,1.41
1.81,18.43,43.66,0,0,0,0,0,0,0,0,0,0,0,0,0,0,4.4,0,22.79,0,0,0,0,0,8.53,0,0,0,2.19,0,0,0
1.82,20.07,38.6,0,0,0,0,0,0,0,0,0,0,0,0,0,0,12.16,0,19.67,0,0,0,0,0,7.31,0,0,0,2.19,0,0,0
1.82,21.42,36.14,0,0,0,0,0,0,0,0,0.88,0,0,0,0,0,11.59,0,19.4,0,0,0,0,0,9.28,0,0,0,1.29,0,0,0
1.8,6.7,53.4,0,0,0,0,0,0,0,0,2.39,0,0,0,0,0,7.25,0,19.42,0,0,0,0,0,9.01,0,0,0,1.83,0,0,0
1.8,7.16,53.67,0,0,0,0,0,0,0,0,0,0,0,0,0,0,7.69,0,19.86,0,0,0,1.56,0,9.02,0,0,0,1.04,0,0,0
1.8,7.83,52.7,0,0,0,0,0,0,0,0,0,0,0,0,0,0,7.97,0,19.51,0,0,0,1.39,0,9.66,0,0,0,0.94,0,0,0
1.82,19.95,38.39,0,0,0,0,0,0,0,0,0,0,0,0,0,0,10.75,0,19.51,0,0.84,0,0,0,9.26,0,0,0,1.3,0,0,0
1.8,8.36,51.72,0,0,1,0.91,0,0,0,0,0,0,0,0,0,0,7.85,0,19.27,0,0,0,0.17,0,8.83,0,0,0,1.89,0,0,0
1.81,8.4,52.6,0,0,0,0,0,0,0,0,0,0,0,0,0,0,8.01,0,19.2,0,0,0,0.18,0,8.99,0,0,0,1.95,0,0.67,0
1.8,8.37,51.78,0,0,0,0,0.47,0.45,0.44,0,0,0,0,0,0,0,7.86,0,19.25,0,0,0,0.17,0,8.84,0,0,0,2.37,0,0,0
1.8,8.35,52.26,0,0,0,0,0.93,0,0,0,0,0,0,0,0,0,7.96,0,19.46,0,0,0,0.17,0,8.93,0,0,0,1.94,0,0,0
1.8,8.31,51.78,0,1.72,0,0,0,0,0,0,0,0,0,0,0,0,7.92,0,19.28,0,0,0,0.17,0,8.89,0,0,0,1.93,0,0,0
1.75,0,0,0,0,0,0,0,0,0,0,20,0,0,47,0,0,0,0,0,0,0,0,0,0,0,0,0,33,0,0,0,0
1.75,0,0,0,0,0,0,0,0,0,0,30,0,0,37,0,0,0,0,0,0,0,0,0,0,0,0,0,33,0,0,0,0
1.79,0,0,0,0,0,0,0,0,0,0,0,0,0,66.7,0,0,0,0,0,0,0,0,0,0,0,0,0,33.3,0,0,0,0
1.78,0,0,0,0,0,0,0,0,0,0,4.9,0,0,61.5,0,0,0,0,0,0,0,0,0,0,0,0,0,33.6,0,0,0,0
1.77,0,0,0,0,0,0,0,0,0,0,9.8,0,0,57.4,0,0,0,0,0,0,0,0,0,0,0,0,0,32.8,0,0,0,0
1.77,0,0,0,0,0,0,0,0,0,0,15.7,0,0,51.5,0,0,0,0,0,0,0,0,0,0,0,0,0,32.8,0,0,0,0
1.76,0,0,0,0,0,0,0,0,0,0,18.2,0,0,49,0,0,0,0,0,0,0,0,0,0,0,0,0,32.8,0,0,0,0
1.75,0,0,0,0,0,0,0,0,0,0,20.6,0,0,46.9,0,0,0,0,0,0,0,0,0,0,0,0,0,32.5,0,0,0,0
1.75,0,0,0,0,0,0,0,0,0,0,24.8,0,0,42.4,0,0,0,0,0,0,0,0,0,0,0,0,0,32.8,0,0,0,0
1.75,0,0,0,0,0,0,0,0,0,0,29.1,0,0,38.8,0,0,0,0,0,0,0,0,0,0,0,0,0,32.1,0,0,0,0
1.74,0,0,0,0,0,0,0,0,0,0,34.6,0,0,33.6,0,0,0,0,0,0,0,0,0,0,0,0,0,31.8,0,0,0,0
1.74,0,0,0,0,0,0,0,0,0,0,39.9,0,0,28.5,0,0,0,0,0,0,0,0,0,0,0,0,0,31.6,0,0,0,0
1.72,0,0,0,0,0,0,0,0,0,0,46.1,0,0,22.5,0,0,0,0,0,0,0,0,0,0,0,0,0,31.4,0,0,0,0
1.68,0,0,0,0,0,0,0,0,0,0,50.3,0,0,17.9,0,0,0,0,0,0,0,0,0,0,0,0,0,31.8,0,0,0,0
1.72,50,0,0,0,0,0,35,0,0,0,0,0,0,0,0,0,10,0,0,0,0,0,0,0,5,0,0,0,0,0,0,0
1.52,50,15,10,0,0,0,5,20,0,0,0,0,0,0,0,0,0,0,0,0,0,0,0,0,0,0,0,0,0,0,0,0
1.52,50,10,15,0,0,0,5,20,0,0,0,0,0,0,0,0,0,0,0,0,0,0,0,0,0,0,0,0,0,0,0,0
1.52,70,5,5,0,0,0,20,0,0,0,0,0,0,0,0,0,0,0,0,0,0,0,0,0,0,0,0,0,0,0,0,0
1.51,70,10,5,0,0,0,15,0,0,0,0,0,0,0,0,0,0,0,0,0,0,0,0,0,0,0,0,0,0,0,0,0
1.52,65,5,6,0,0,0,8,16,0,0,0,0,0,0,0,0,0,0,0,0,0,0,0,0,0,0,0,0,0,0,0,0
1.52,61,5,10,0,0,0,8,16,0,0,0,0,0,0,0,0,0,0,0,0,0,0,0,0,0,0,0,0,0,0,0,0
1.52,61,5,10,0,0,0,5,19,0,0,0,0,0,0,0,0,0,0,0,0,0,0,0,0,0,0,0,0,0,0,0,0
1.51,65,5,6,0,0,0,4,20,0,0,0,0,0,0,0,0,0,0,0,0,0,0,0,0,0,0,0,0,0,0,0,0
1.52,65,5,6,0,0,0,12,12,0,0,0,0,0,0,0,0,0,0,0,0,0,0,0,0,0,0,0,0,0,0,0,0
1.52,65,5,6,0,0,0,16,8,0,0,0,0,0,0,0,0,0,0,0,0,0,0,0,0,0,0,0,0,0,0,0,0
1.51,61,5,10,0,0,0,3,21,0,0,0,0,0,0,0,0,0,0,0,0,0,0,0,0,0,0,0,0,0,0,0,0
1.53,65,5,6,0,0,0,20,4,0,0,0,0,0,0,0,0,0,0,0,0,0,0,0,0,0,0,0,0,0,0,0,0
2.05,10.53,17.03,0,0,0,0,0,0,0,0,0,0,0,0,0,0,0.39,0,24.31,0,0.38,0,32.53,0,9.09,0,0,0,5.74,0,0,0
2.05,13.77,13.65,0,0,0,0,0,0,0,0,2.54,0,0,0,0,0,0.36,0,21.29,0,3.09,0,30.63,0,8.07,0,0,0,6.6,0,0,0
2.04,11.22,14.81,0,0,0,0,0,0,0,0,1.45,0,0,0,0,0,0,0,21.79,0,5.44,0,30.45,0,10.25,0,0,0,2.41,2.18,0,0
2.05,14.95,12.67,0,0,0,0,0,0,0,0,2.5,0,0,0,0,0,0.36,0,21.61,0,3.04,0,33.62,0,6.86,0,0,0,4.39,0,0,0
2.05,13.57,13.44,0,0,0,0,0,0,0,0,2.5,0,0,0,0,0,0.36,0,20.99,0,3.06,0,33.05,0,7.96,0,0,0,5.07,0,0,0
2.04,13.88,13.72,0,0,0,0,0,0,0,0,2.56,0,0,0,0,0,0.37,0,21.44,0,3.12,0,33.78,0,8.14,0,0,0,2.99,0,0,0
2.05,13.39,13.25,0,0,0,0,1.42,0,0,0,2.47,0,0,0,0,0,0.36,0,20.69,0,3,0,32.59,0,7.83,0,0,0,5,0,0,0
2.05,13.28,13.26,0,0,0,0,0,0,1.42,0,2.47,0,0,0,0,0,0.36,0,20.71,0,3.01,0,32.63,0,7.85,0,0,0,5.01,0,0,0
2.04,13.57,13.44,0,0,0,0,0,0,0,0,2.5,0,0,0,0,0,0.36,0,20.99,0,3.04,0,33.07,0,7.96,0,0,0,0.77,4.3,0,0
2.04,13.01,12.94,0,0,0,4.12,0,0,0,0,2.4,0,0,0,0,0,0.35,0,20.11,0,2.92,0,31.67,0,7.63,0,0,0,4.85,0,0,0
2.04,12.85,12.71,0,5.41,0,0,0,0,0,0,2.38,0,0,0,0,0,0.34,0,19.85,0,2.88,0,31.26,0,7.53,0,0,0,4.79,0,0,0
2.04,13.2,13.06,0,0,0,0,0,0,0,0,2.44,2.79,0,0,0,0,0.35,0,20.4,0,2.96,0,32.14,0,7.73,0,0,0,4.93,0,0,0
2.04,12.84,12.7,5.42,0,0,0,0,0,0,0,2.37,0,0,0,0,0,0.34,0,19.85,0,2.88,0,31.28,0,7.53,0,0,0,4.79,0,0,0
2.05,13.02,12.88,0,0,0,0,0,0,0,0,6.52,0,0,0,0,0,0.35,0,20.13,0,2.92,0,31.7,0,7.63,0,0,0,4.85,0,0,0
2.06,7.84,13.44,0,0,0,0,0,0,0,0,2.5,0,0,0,0,0,0.36,0,20.99,0,3.04,0,33.07,5.73,7.96,0,0,0,5.07,0,0,0
2.05,14.01,13.87,0,0,0,0,0,0,0,0,2.58,0,0,0,0,0,2.84,0,19.17,0,0,0,34.1,0,8.21,0,0,0,5.22,0,0,0
1.87,18.47,33.88,0,0,0,0,0,0,0,0,1.87,0,0,0,0,0,7.27,0.02,24.04,0,0,0,0,0,8.55,0,0,0,5.9,0,0,0
1.87,21.12,31.58,0,0,0,0,0,0,0,0,1.85,0,0,0,0,0,7.35,0.02,24.31,0,0,0,0,0,8.11,0,0,0,5.66,0,0,0
1.87,24.09,27.74,0,0,0,0,0,0,0,0,1.84,0,0,0,0,0,7.64,0.02,25.14,0,0,0,0,0,7.97,0,0,0,5.56,0,0,0
1.87,20.46,31.55,0,0,0,0,0,0,0,0,0.85,0,0,0,0,0,7.67,0.02,25.3,0,0,0,0,0,8.35,0,0,0,5.8,0,0,0
1.87,19.35,32.26,0,0,0,0,0,0,0,0,1.02,0,0,0,0,0,8.56,0.02,24.57,0,0,0,0,0,8.4,0,0,0,5.82,0,0,0
1.87,20.88,31.32,0,0,0,0,0,0,0,0,1.03,0,0,0,0,0,6.62,0.02,26.04,0,0,0,0,0,8.32,0,0,0,5.77,0,0,0
1.87,20.88,31.15,0,0,0,0,0,0,0,0,1.02,0,0,0,0,0,7.64,0.02,24.78,0,0.42,0,0,0,8.32,0,0,0,5.77,0,0,0
1.87,20.89,31.13,0,0,0,0,0,0,0,0,1.03,0,0,0,0,0,7.64,0.02,23.5,0,1.7,0,0,0,8.32,0,0,0,5.77,0,0,0
1.88,20.93,29.68,0,0,0,0,0,0,0,0,0.51,0,0,0,0,0,8.09,0.02,26.64,0,0,0,0,0,8.34,0,0,0,5.79,0,0,0
1.87,19.29,28.63,0,0,0,0,0,0,0,0,0.47,0,0,0,0,0,7.06,0.02,31.28,0,0,0,0,0,7.69,0,0,0.23,5.33,0,0,0
1.88,13.79,23.73,0,0,0,0,0,0,0,0,0.61,0,0,0,0,0,10.36,0.02,34.19,0,0,0,0,0,10.15,0,0,0.52,6.63,0,0,0
1.87,20.91,30.96,0,0,0,0,0,0.85,0,0,0.51,0,0,0,0,0,7.57,0.01,25.07,0,0,0,0,0,8.51,0,0,0,5.61,0,0,0
1.87,21.05,31.16,0,0,0,0,0,0,0,0,0.51,0,0,0,0,0,7.64,0.01,24.86,0,0,0,0,0,8.66,0,0,0,5.69,0,0,0.42
1.87,18.93,27.78,0,1.54,0,0,0,0,0,0,0.45,0,0,0,0,0,6.79,0.01,22.49,0,0,0,0,0,7.63,0,0,0,14.38,0,0,0
1.87,20.61,30.49,0,0.63,0,0,0,0,0,0,0.51,1.68,0,0,0,0,7.46,0.01,24.7,0,0,0,0,0,8.38,0,0,0,5.53,0,0,0
1.87,20.77,30.69,0,0,0,1.68,0,0,0,0,0.49,0,0,0,0,0,7.5,0.01,24.86,0,0,0,0,0,8.43,0,0,0,5.57,0,0,0
1.87,21.02,31.09,0,0,0,0,0,0,0,0,0.51,0,0,0,0,0,7.63,0.01,25.25,0,0,0,0,0,8.64,0,0,0,5.51,0,0.34,0
1.87,21.05,31.15,0,0,0,0,0,0,0,0,0.52,0,0,0,0,0,7.64,0.01,25.28,0,0,0,0,0,8.66,0,0,0,4.84,0.85,0,0
1.87,20.93,30.94,0.85,0,0,0,0,0,0,0,0.51,0,0,0,0,0,7.57,0.01,25.08,0,0,0,0,0,8.5,0,0,0,5.61,0,0,0
1.88,20.28,28.08,0,0,0,0,0,0,0,0,6.37,0,0,0,0,0,8.3,0.01,22.29,0,0,0,0,0,9.05,0,0,0,5.62,0,0,0
1.88,19.2,27.94,0,0,0,0,0,0,0,0,5.97,0,0,0,0,0,8.93,0.01,23.15,0,0,0,0.49,0,8.93,0,0,0,5.38,0,0,0
1.87,21.95,23.33,0,0,0,0,0,0,0,0,3.67,0,0,0,0,0,9.06,0.01,24.59,0,0,0,0.18,0,9.52,0,0,0,4.03,0,3.66,0
1.87,21.96,23.15,0,0,0,0,0,0,0,0,3.67,0,0,0,0,0,11.88,0.02,23.59,0,0,0,0.18,0,9.51,0,0,0,6.04,0,0,0
1.86,16.04,35.84,0,0,0,0,0,0,0,0,3.57,0,0,0,0,0,6.91,0.02,22.77,0,0,0,1.54,0,8.19,0,0,0,5.12,0,0,0
1.86,17.81,35.32,0,0,0,0,0,0,0,0,1.88,0,0,0,0,0,7.11,0.02,23.63,0,0,0,0.87,0,8.22,0,0,0,5.14,0,0,0
1.86,18.16,35.09,0,0,0,0,0,0,0,0,1.88,0,0,0,0,0,7.11,0.02,23.53,0,0,0,0.5,0,8.23,0,0,0,5.48,0,0,0
1.86,18.34,34.75,0,0,0,0,0,0,0,0,1.9,0,0,0,0,0,7.2,0.02,23.82,0,0,0,0,0,8.4,0,0,0,5.57,0,0,0
1.87,22.61,29.66,0,0,0,0,0,0,0,0,1.85,0,0,0,0,0,7.45,0.02,24.77,0,0,0,0,0,8.03,0,0,0,5.61,0,0,0
1.87,21.3,31.47,0,0,0,0,0,0,0,0,0,0,0,0,0,0,7.76,0.02,25.56,0,0,0,0,0,8.18,0,0,0,5.71,0,0,0
1.87,20.94,31.4,0,0,0,0,0,0,0,0,0.51,0,0,0,0,0,7.66,0.02,25.35,0,0,0,0,0,8.33,0,0,0,5.79,0,0,0
1.87,20.88,31.13,0,0,0,0,0,0,0,0,1.03,0,0,0,0,0,7.64,0.02,22.66,0,2.55,0,0,0,8.32,0,0,0,5.77,0,0,0
1.88,22.44,27.75,0,0,0,0,0,0,0,0,0.51,0,0,0,0,0,8.19,0.02,27.08,0,0,0,0,0,8.27,0,0,0,5.74,0,0,0
1.87,21.11,30.16,0,0,0,0,0,0,0,0,0.52,0,0,0,0,0,7.74,0.02,25.57,0,0,0,0,0,8.34,0,0,0.67,5.87,0,0,0
1.88,23.04,26.25,0,0,0,0,0,0,0,0,0.49,0,0,0,0,0,8.41,0.02,27.75,0,0,0,0,0,8.24,0,0,0.42,5.38,0,0,0
1.87,20.93,30.95,0,0,0,0,0.85,0,0,0,0.51,0,0,0,0,0,7.57,0.01,25.07,0,0,0,0,0,8.5,0,0,0,5.61,0,0,0
1.87,20.91,30.95,0,0,0,0,0,0.85,0,0,0.51,0,0,0,0,0,7.57,0.01,25.08,0,0,0,0,0,8.51,0,0,0,5.61,0,0,0
1.87,20.93,30.93,0,0,0,0,0,0,0.85,0,0.51,0,0,0,0,0,7.57,0.01,25.09,0,0,0,0,0,8.5,0,0,0,5.61,0,0,0
1.87,20.87,31.72,0,0,0,0,0,0,0,0,0.51,0,0,0,0,0,7.58,0.01,24.65,0,0,0,0,0,8.6,0,0,0,5.64,0,0,0.42
1.87,20.73,30.72,0,1.69,0,0,0,0,0,0,0.5,0,0,0,0,0,7.5,0.01,24.86,0,0,0,0,0,8.43,0,0,0,5.56,0,0,0
1.87,20.74,30.7,0,0,1.69,0,0,0,0,0,0.51,0,0,0,0,0,7.5,0.01,24.86,0,0,0,0,0,8.43,0,0,0,5.56,0,0,0
1.87,20.56,31.27,0,0,0,1.67,0,0,0,0,0.51,0,0,0,0,0,7.44,0.01,24.66,0,0,0,0,0,8.36,0,0,0,5.52,0,0,0
1.87,21.02,31.1,0,0,0,0,0,0,0,0,0.51,0,0,0,0,0,7.63,0.01,25.24,0,0,0,0,0,8.64,0,0,0,5.51,0,0.34,0
1.87,19.78,29.1,0,0,0,0,0,0,0,0,3.31,0,0,0,0,0,8.16,0.01,23.82,0,0,0,0.16,0,8.57,0,0,0,3.79,0,3.3,0
1.82,12.5,25.8,0,0,0,13.8,0,0,0,0,21.2,0,0,0,0,0,4.27,0,9.5,0,0,0,9.43,0,3.5,0,0,0,0,0,0,0
1.81,12,21.1,0,0,0,13.8,0,0,0,0,32.3,0,0,0,0,0,3.7,0,8.3,0,0,0,5.8,0,3,0,0,0,0,0,0,0
1.83,10.53,28.75,0,0,0,1.49,0,0,0,0,32.56,0,0,0,0,0,3.67,0,8.39,0,0,0,11.62,0,2.99,0,0,0,0,0,0,0
1.83,11.46,32.85,0,0,0,2.47,0,0,0,0,22.06,0,0,0,0,0,1.93,0,13.1,0,0,0,12.65,0,3.48,0,0,0,0,0,0,0
1.83,13.19,30.86,0,0,0,2.44,0,0,0,0,21.81,0,0,0,0,0,4.87,0,10.89,0,0,0,12.5,0,3.44,0,0,0,0,0,0,0
1.83,11.38,32.61,0,0,0,2.45,0,0,0,0,21.9,0,0,0,0,0,3.35,0,11.84,0,0,0,12.56,0,3.91,0,0,0,0,0,0,0
1.83,11.39,32.62,0,0,0,2.45,0,0,0,0,21.91,0,0,0,0,0,4.15,0,11.46,0,0,0,12.56,0,3.46,0,0,0,0,0,0,0
1.83,11.36,32.54,0,0,0,1.71,0,0,0,0,24.06,0,0,0,0,0,2.9,0,12.29,0,0,0,11.69,0,3.45,0,0,0,0,0,0,0
1.98,12.2,14.37,0,0,0,12.05,0,0,0,0,4.9,0,0,0,0,0,2.59,0,11.86,0,0,0,36.17,0,5.86,0,0,0,0,0,0,0
1.91,13.47,21.37,0,0,0,8.15,0,0,0,0,14.33,0,0,0,0,0,0,0,14.25,0,0,0,22.05,0,6.38,0,0,0,0,0,0,0
1.82,10.45,30.91,0,0,0,0,0,0,0,0,32.32,0,0,0,0,0,3.78,0,8.62,0,0,0,11.46,0,2.46,0,0,0,0,0,0,0
1.83,11.64,33.34,0,0,0,4.75,0,0,0,0,18.17,0,0,0,0,0,3.48,0,12.24,0,0,0,12.84,0,3.54,0,0,0,0,0,0,0
1.83,13.06,29.32,0,0,0,0,0,0,0,0,28.42,0,0,0,0,0,2.67,0,12.12,0,0,0,11.47,0,2.94,0,0,0,0,0,0,0
1.83,11.04,29.59,0,0,0,0,0,0,0,0,31.16,0,0,0,0,0,2.58,0.01,11.66,0,0,0,11.36,0,2.6,0,0,0,0,0,0,0
1.83,11.03,29.58,0,0,0,0,0,0,0,0,31.15,0,0,0,0,0,2.57,0.01,11.64,0,0,0,11.42,0,2.6,0,0,0,0,0,0,0
1.98,12.21,14.38,0,0,0,12.06,0,0,0,0,4.8,0,0,0,0,0,2.59,0,11.87,0,0,0,36.22,0,5.87,0,0,0,0,0,0,0
1.83,11.58,38.84,0,0,0,0,0,0,0,0,10.97,0,0,0,0,0,6.91,0,18.12,0,0,0,6.98,0,6.6,0,0,0,0,0,0,0
1.94,13.72,21.59,0,0,0,0,0,0,0,0,8.47,0,0,0,0,0,6.29,0,20.05,0,0,0,23.07,0,6.81,0,0,0,0,0,0,0
1.92,12.74,21.47,0,0,0,0,0,0,0,0,26.99,0,0,0,0,0,0,0,12.71,0,0,0,17.56,0,6.16,0,0,0,2.37,0,0,0
1.83,11.08,29.3,0,0,0,0,0,0,0,0,32.98,0,0,0,0,0,2.61,0,11.53,0,0,0,12.5,0,0,0,0,0,0,0,0,0
1.9,13.99,22.21,0,0,0,13.3,0,0,0,0,5.77,0,0,0,0,0,1.31,0,13.89,0,0,0,22.91,0,6.62,0,0,0,0,0,0,0
1.8,10.86,31.79,0,0,0,0,0,0,0,0,32.32,0,0,0,0,0,6.09,0,9.01,0,0,0,7.76,0,2.17,0,0,0,0,0,0,0
1.67,48.02,17.58,0,0,0,0,2.04,18.34,0,0,0,0,0,0,0,0,0,0.03,0,0,0,0,0,0,5.14,0,0,0,8.85,0,0,0
1.67,52.94,12.72,0,0,0,0,0,17.28,0,0,0,0,0,0,0,0,0,0.03,0,0,0,0,0,0,8.69,0,0,0,8.34,0,0,0
1.69,45.05,16.5,0,0,0,0,8.24,13.23,0,0,0,0,0,0,0,0,0,0.03,0,0,0,0,0,0,8.65,0,0,0,8.3,0,0,0
1.65,49.02,17.95,0,0,0,0,4.17,18.72,0,0,0,0,0,0,0,0,0,0.03,0,0,0,0,0,0,1.08,0,0,0,9.03,0,0,0
1.66,53.98,12.97,0,0,0,0,1.96,17.62,0,0,0,0,0,0,0,0,0,0.03,0,0,0,0,0,0,4.94,0,0,0,8.5,0,0,0
1.66,55,12,0,0,0,0,1,17.2,0,0,0,0,0,0,0,0,0,0.03,0,0,0,0,0,0,6.77,0,0,0,8,0,0,0
1.67,49,8.52,0,0,0,0,1,27,0,0,0,0,0,0,0,0,0,0.03,0,0,0,0,0,0,5.45,0,0,0,9,0,0,0
1.74,40,15.32,0,0,0,0,6,17.23,0,0,0,0,0,0,0,0,0,0.04,0,0,0,0,0,0,8.64,0,0,0,12.77,0,0,0
1.66,52.4,12.58,0,0,0,0,0.95,17.1,0,0,0,0,0,0,0,0,0,0.03,0,0,0,0,0,0,6.69,0,0,2,8.25,0,0,0
1.66,52.4,12.58,2,0,0,0,0.95,17.1,0,0,0,0,0,0,0,0,0,0.03,0,0,0,0,0,0,6.69,0,0,0,8.25,0,0,0
1.69,52.4,12.58,0,0,0,0,0.95,17.1,0,0,0,0,0,0,0,0,0,0.03,2,0,0,0,0,0,6.69,0,0,0,8.25,0,0,0
1.69,52.4,12.58,0,0,0,0,0.95,17.1,0,0,0,0,0,0,0,0,0,0.03,0,0,0,0,0,0,6.69,0,0,0,8.25,2,0,0
1.67,52.4,12.58,0,0,0,0,0.95,17.1,0,0,2,0,0,0,0,0,0,0.03,0,0,0,0,0,0,6.69,0,0,0,8.25,0,0,0
1.67,52.4,12.58,0,2,0,0,0.95,17.1,0,0,0,0,0,0,0,0,0,0.03,0,0,0,0,0,0,6.69,0,0,0,8.25,0,0,0
1.67,52.4,12.58,0,0,2,0,0.95,17.1,0,0,0,0,0,0,0,0,0,0.03,0,0,0,0,0,0,6.69,0,0,0,8.25,0,0,0
1.68,52.4,12.58,0,0,0,0,0.95,17.1,0,0,0,2,0,0,0,0,0,0.03,0,0,0,0,0,0,6.69,0,0,0,8.25,0,0,0
1.68,52.4,12.58,0,0,0,2,0.95,17.1,0,0,0,0,0,0,0,0,0,0.03,0,0,0,0,0,0,6.69,0,0,0,8.25,0,0,0
1.67,52.4,12.58,0,0,0,0,0.95,17.1,2,0,0,0,0,0,0,0,0,0.03,0,0,0,0,0,0,6.69,0,0,0,8.25,0,0,0
1.64,53.19,12.84,0,0,0,0,1.11,18.7,0,0,0,0,0,0,0,0,0,0.06,0,0,0,0,0,0,5.38,0,0,0,8.72,0,0,0
1.66,58.38,8.55,0,0,0,0,0,16.64,0,0,0,0,0,0,0,0,0,0.03,0,0,0,0,0,0,8.37,0,0,0,8.03,0,0,0
1.67,49.01,9.62,0,0,0,0,8.33,9.35,9.38,0,0,0,0,0,0,0,0,0.03,0,0,0,0,0,0,5.25,0,0,0,9.03,0,0,0
1.67,55.05,5.23,0,0,0,0,8.01,8.97,9,0,0,0,0,0,0,0,0,0.03,0,0,0,0,0,0,5.04,0,0,0,8.67,0,0,0
1.67,51.15,14.38,0,0,0,0,0,19.54,0,0,0,0,0,0,0,0,0,0.03,0,0,0,0,0,0,5.48,0,0,0,9.42,0,0,0
1.66,53.97,12.97,0,0,0,0,1.97,17.62,0,0,0,0,0,0,0,0,0,0.03,0,0,0,0,0,0,4.94,0,0,0,8.5,0,0,0
1.66,53.45,12.85,0,0,0,0,0.97,17.45,0,0,0,0,0,0,0,0,0,0.03,0,0,0,0,0,0,6.83,0,0,0,8.42,0,0,0
1.66,55.01,12,0,0,0,0,0.99,17.2,0,0,0,0,0,0,0,0,0,0.03,0,0,0,0,0,0,6.77,0,0,0,8,0,0,0
1.66,52.99,12,0,0,0,0,1.01,20,0,0,0,0,0,0,0,0,0,0.03,0,0,0,0,0,0,5.97,0,0,0,8,0,0,0
1.67,48.99,8.53,0,0,0,0,1,27,0,0,0,0,0,0,0,0,0,0.03,0,0,0,0,0,0,5.45,0,0,0,9,0,0,0
1.66,52.39,12.58,0,0,0,0,0.96,17.1,0,0,0,0,0,0,0,0,0,0.03,0,0,0,0,0,0,6.69,0,0,2,8.25,0,0,0
1.66,52.38,12.58,2,0,0,0,0.95,17.11,0,0,0,0,0,0,0,0,0,0.03,0,0,0,0,0,0,6.7,0,0,0,8.25,0,0,0
1.69,52.39,12.59,0,0,0,0,0.94,17.11,0,0,0,0,0,0,0,0,0,0.03,2,0,0,0,0,0,6.69,0,0,0,8.25,0,0,0
1.69,52.39,12.59,0,0,0,0,0.94,17.11,0,0,0,0,0,0,0,0,0,0.03,0,0,0,0,0,0,6.69,0,0,0,8.25,2,0,0
1.67,52.39,12.58,0,0,0,0,0.94,17.11,0,0,2,0,0,0,0,0,0,0.03,0,0,0,0,0,0,6.69,0,0,0,8.26,0,0,0
1.67,52.37,12.59,0,2,0,0,0.96,17.11,0,0,0,0,0,0,0,0,0,0.03,0,0,0,0,0,0,6.69,0,0,0,8.25,0,0,0
1.67,52.38,12.59,0,0,2,0,0.94,17.11,0,0,0,0,0,0,0,0,0,0.03,0,0,0,0,0,0,6.7,0,0,0,8.25,0,0,0
1.67,52.39,12.59,0,0,0,0,0.95,17.1,0,0,0,2,0,0,0,0,0,0.03,0,0,0,0,0,0,6.69,0,0,0,8.25,0,0,0
1.68,52.38,12.58,0,0,0,2,0.96,17.1,0,0,0,0,0,0,0,0,0,0.03,0,0,0,0,0,0,6.7,0,0,0,8.25,0,0,0
1.66,53.38,13.5,0,0,0,0,0,18.11,0,0,0,0,0,0,0,0,0,0.07,0,0,0,0,0,0,6.69,0,0,0,8.25,0,0,0
1.67,48.02,17.59,0,0,0,0,2.03,18.34,0,0,0,0,0,0,0,0,0,0.03,0,0,0,0,0,0,5.14,0,0,0,8.85,0,0,0
1.66,48.02,17.58,0,0,0,0,0,20.38,0,0,0,0,0,0,0,0,0,0.03,0,0,0,0,0,0,5.14,0,0,0,8.85,0,0,0
1.66,48.01,17.59,0,0,0,0,0,18.34,2.04,0,0,0,0,0,0,0,0,0.03,0,0,0,0,0,0,5.14,0,0,0,8.85,0,0,0
1.66,49.03,17.95,0,0,0,0,0,18.71,0,0,0,0,0,0,0,0,0,0.03,0,0,0,0,0,0,5.25,0,0,0,9.03,0,0,0
1.65,49.03,17.95,0,0,0,0,4.16,18.72,0,0,0,0,0,0,0,0,0,0.03,0,0,0,0,0,0,1.08,0,0,0,9.03,0,0,0
1.65,49.01,17.95,0,0,0,0,0,22.89,0,0,0,0,0,0,0,0,0,0.03,0,0,0,0,0,0,1.09,0,0,0,9.03,0,0,0
1.66,53.98,12.97,0,0,0,0,0,19.58,0,0,0,0,0,0,0,0,0,0.03,0,0,0,0,0,0,4.94,0,0,0,8.5,0,0,0
1.68,49.03,17.95,0,0,0,0,9.37,9.34,0,0,0,0,0,0,0,0,0,0.03,0,0,0,0,0,0,5.25,0,0,0,9.03,0,0,0
1.68,43.18,15.81,0,0,0,0,8.25,16.48,0,0,0,0,0,0,0,0,0,0.03,0,0,0,0,0,0,8.29,0,0,0,7.96,0,0,0
1.7,42.78,15.66,0,0,0,0,7.27,16.34,0,0,0,0,0,0,0,0,0,0.03,0,0,0,0,0,0,8.22,0,0,0,9.7,0,0,0
1.69,42.8,15.67,0,0,0,0,7.27,16.34,0,0,0,0,0,0,0,0,0,0,0,0,0,0,0,0,10.04,0,0,0,7.88,0,0,0
1.69,45.04,16.5,0,0,0,0,8.24,13.24,0,0,0,0,0,0,0,0,0,0.03,0,0,0,0,0,0,8.65,0,0,0,8.3,0,0,0
1.68,53.49,13.04,0,0,0,0,7.58,10,0,0,0,0,0,0,0,0,0,0.03,0,0,0,0,0,0,7.36,0,0,0,8.5,0,0,0
1.72,29.17,21.13,0,0,0,0,14.59,11.78,0,0,0,0,0,0,0,0,0,0.04,0,0,0,0,0,0,9.8,0,0,0,13.49,0,0,0
1.72,28.62,23.32,0,0,0,0,14.31,11.55,0,0,0,0,0,0,0,0,0,0.04,0,0,0,0,0,0,9.61,0,0,0,12.55,0,0,0
1.69,28.15,25.19,0,0,0,0,14.12,11.41,0,0,0,0,0,0,0,0,0,0.04,0,0,0,0,0,0,9.03,0,0,0,12.06,0,0,0
1.61,53.19,17.47,0,0,0,0,6.17,8.33,1.41,0,0,0,0,0,0,0,0,0.04,0.11,0,0,0,0,0,10.17,0,0,0,3.11,0,0,0
1.61,53.63,17.36,0,0,0,0,6.14,8.27,1.4,0,0,0,0,0,0,0,0,0.04,0.11,0,0,0,0,0,10.1,0,0,0,2.95,0,0,0
1.84,6.03,45.43,0,0,0,0,0,0.27,0,0,11.34,0,0,0,0,0,4.96,0.06,18.31,0,3.86,0,0,0,0,0,0,0,0,5.97,3.77,0
1.93,15.67,25.37,0,0,0,0,0,0,0,0,4.7,0,0,0,0,0,2.93,0,20.68,0,3.65,0,17.5,0,6.93,0,0,0,1.55,0,1.02,0
1.89,13.95,28.45,0,0,0,4.52,0,0,0.15,0,5.33,0,0,0,0,0,3.33,0,19.65,0,2.39,0,13.75,0,5.87,0,0,0,1.36,0,1.25,0
1.84,7.89,35.1,0,0,0,1.74,0,0,0,0,17.83,0,0,0,0,0,9.58,0.05,9.27,0,1.39,0,0,0,5.53,0,0,0,0,5.23,6.39,0
1.86,16.52,34.47,0,0,0,0,0,0,0,0,4.44,0,0,0,0,0,11.43,0,21.99,0,2.49,0,0,0,0,0,0,0,0,7.8,0.86,0
1.83,10.83,44.19,0,0,0,0,0,0,0,0,6,0,0,0,0,0,0,0.05,24.52,0,0,0,0,0,11.17,0,0,0,0.56,2.04,0.64,0
1.82,24.39,31.58,0,0,0,0,0,0,0,0,8.27,0,0,0,0,0,2.52,0.05,17.82,0,3.14,0,0,0,6.68,0,0,0,0,4.71,0.84,0
1.84,21.4,31.41,0,0,0,1.57,0,0,0,0,4.15,0,0,0,0,0,6.26,0.06,23.63,0,0,0,0,0,6.39,0,0,0,0,4.37,0.76,0
1.84,19.96,28.35,0,0,0,0,0,0,0,0,11.75,0,0,0,0,0,5.92,0.05,22.42,0,0,0,0,0,8.01,0,0,0,0,2.82,0.72,0
1.81,17.6,41.18,0,0,0,0.5,0,0,0,0,4.14,0,0,0,0,0,5.5,0.05,20.98,0,2.75,0,0,0,3.73,0,0,0,0,2.91,0.66,0
1.81,17.32,41.16,0,0,0,0.49,0,0,0,0,4.08,0,0,0,0,0,4.74,0.05,20.65,0,2.75,0,0,0,5.51,0,0,0,0,2.53,0.72,0
1.81,8.96,50.7,0,0,0,0.49,0,0,0,0,3.68,0,0,0,0,0,0,0.1,21.63,0,3.55,0,0,0,7.53,0,0,0,0.68,2.03,0.65,0
1.73,39.89,10.43,0,0,0,0,13.11,8.29,2.69,0,9.89,0,0,0,0,0,0,0,0,0,0,0,0,0,5.86,0,0,0,9.84,0,0,0
1.73,43.6,8.98,0,0,0,0,14.15,8.96,2.91,0,5.49,0,0,0,0,0,0,0.03,0,0,0,0,0,0,5.95,0,0,0,9.93,0,0,0
1.76,56.04,0,0,0,0,0,18.32,6.1,0,0,0,2.43,0,0,0,0,0,0,0,0,0,0,3.16,0,0.68,0,0,0,13.27,0,0,0
1.74,42.08,5.2,0,0,0,0,22.52,8.65,0,0,5.31,0,0,0,0,0,0,0,0,0,0,0,0,0,5.75,0,0,0,10.49,0,0,0
1.74,52.86,0,0,0,0,0,25.25,5.76,0,0,0,0,0,0,0,0,0,0,0,0,0,0,0,0,4.51,0,0,0,11.62,0,0,0
1.74,52.87,2.26,0,0,0,0,19.56,6.83,0,0,1.38,1.82,0,0,0,0,0,0,0,0,0,0,0,0,2.01,0,0,0,12.19,0,1.08,0
1.75,56.48,0,0,0,0,1.66,18.47,6.15,0,0,0,0,0,0,0,0,0,0,0,0,0,0,0,0,4.82,0,0,0,12.42,0,0,0
1.75,44.15,5.87,0,0,0,0,20.7,7.61,0,0,5.74,0,0,0,0,0,0,0,0,0,0,0,0,0,3.86,0,0,0,12.07,0,0,0
1.74,44.88,6.18,0,0,0,0,19.73,7.23,0,0,7.03,0,0,0,0,0,0,0,0,0,0,0,0,0,3.73,0,0,0,11.22,0,0,0
1.74,42.43,6.22,0,0,0,0,20.33,7.28,1.61,0,7.08,0,0,0,0,0,0,0,0,0,0,0,0,0,3.76,0,0,0,11.29,0,0,0
1.76,46.96,3.57,0,0,0,0,27.28,3.08,0,0,4.37,0,0,0,0,0,0,0,0,0,0,0,0,0,2.74,0,0,0,12,0,0,0
1.74,46.01,5.33,0,0,0,0,18.32,7.19,1.38,0,6.55,0,0,0,0,0,0,0,0,0,0,0,0,0,3.33,0,0,0,11.89,0,0,0
1.73,38.97,7.33,0,0,0,0,13.95,11.67,2.17,0,10.99,0,0,0,0,0,0,0,0,0,0,0,0,0,4.68,0,0,0,10.24,0,0,0
1.74,49.06,4.45,0,0,0,0,20.52,7.43,0,0,2.72,1.19,0,0,0,0,0,0,0,0,0,0,0,0,2.28,0,0,0,12.35,0,0,0
1.74,53.2,2.28,0,0,0,0,19.68,6.86,0,0,1.39,1.84,0,0,0,0,0,0,0,0,0,0,0,0,2.02,0,0,0,12.73,0,0,0
1.74,54.26,2.29,0,0,0,0,19.83,6.92,0,0,1.4,0,0,0,0,0,0,0.03,0,0,0,0,0,0,2.45,0,0,0,12.82,0,0,0
1.74,54.26,2.29,0,0,0,0,18.81,6.92,1,0,1.4,0,0,0,0,0,0,0.03,0,0,0,0,0,0,2.46,0,0,0,12.83,0,0,0
1.73,54.25,2.3,0,0,0,0,19.83,3.92,3,0,1.4,0,0,0,0,0,0,0.03,0,0,0,0,0,0,2.45,0,0,0,12.82,0,0,0
1.73,44.25,6.09,0,0,0,0,19.45,7.12,0,0,8.93,0,0,0,0,0,0,0.03,0,0,0,0,0,0,3.68,0,0,0,10.45,0,0,0
1.74,41.98,5.78,0,0,0,0,23.57,6.77,0,0,8.46,0,0,0,0,0,0,0.03,0,0,0,0,0,0,3.49,0,0,0,9.92,0,0,0
1.74,45.66,6.28,0,0,0,0,17.51,7.35,0.81,0,7.15,0,0,0,0,0,0,0.03,0,0,0,0,0,0,3.79,0,0,0,11.42,0,0,0
1.75,57.02,0,0,0,0,0,18.65,6.21,0,0,0,0,0,0,0,0,0,0,0,0,0.71,0,0,0,4.87,0,0,0,12.54,0,0,0
1.74,41.15,7.27,0,2.95,0,0.3,13.85,7.77,2.16,0,9.45,0,0,0,0,0,0,0,0,0,0,0,0,0,4.64,0,0,0,10.46,0,0,0
1.67,45.78,13.03,0,0,0,0,5.49,19.62,1.74,0,0,0,0,0,0,0,0,0,0,0,0,0,0,0,5.73,0,0,0,8.61,0,0,0
1.69,55,1.09,0,0,0,0,31.59,0,0.37,0,0,0,0,0,0,0,0,0,0,0,0,0,0,0,4.55,0,0,0,7.4,0,0,0
1.73,40.88,8.99,0,0,4.46,0.63,14.16,8.97,2.91,0,2.47,0,0,0,0,0,0,0,0,0,0,0,0,0,5.96,0,0,0,10.57,0,0,0
1.74,50.28,3.82,0,0,0,0,16.78,7.4,1.24,0,4.68,0,0,0,0,0,0,0.03,0,0,0,0,0,0,2.93,0,0,0,12.84,0,0,0
1.75,46.18,4.09,0,0,0,0,28.78,0,1.06,0,5.58,0,0,0,0,0,0,0.03,0,0,0,0,0,0,2.67,0,0,0,11.61,0,0,0
1.74,46.65,5.84,0,0,0,0,18.26,7.57,0.74,0,5.71,0,0,0,0,0,0,0,0,0,0,0,0,0,3.84,0,0,0,11.39,0,0,0
1.72,43.25,8.91,0,0,4.41,0.62,14.05,8.89,2.88,0,1.23,0,0,0,0,0,0,0,0,0,0,0,0,0,5.91,0,0,0,9.85,0,0,0
1.74,50.69,3.15,0,0,0,0,19.16,6.72,0,0,5.13,0,0,0,0,0,0,0,0,0,0,0,0,0,2.24,0,0,0,11.83,0,1.08,0
1.74,54.96,2.35,0,0,0,0,20.34,7.1,0,0,0,0,0,0,0,0,0,0,0,0,0,0,0,0,2.09,0,0,0,13.16,0,0,0
1.74,53.99,2.28,0,0,0,0,19.73,6.88,0.5,0,1.39,0,0,0,0,0,0,0.03,0,0,0,0,0,0,2.44,0,0,0,12.76,0,0,0
1.74,54.27,2.29,0,0,0,0,19.82,5.91,1,0,1.4,0,0,0,0,0,0,0.03,0,0,0,0,0,0,2.45,0,0,0,12.83,0,0,0
1.74,42.71,5.88,0,0,0,0,18.78,6.88,0,0,11.49,0,0,0,0,0,0,0.03,0,0,0,0,0,0,3.55,0,0,0,10.68,0,0,0
1.73,43.88,6.03,0,0,2.85,0,19.28,7.06,0,0,6.87,0,0,0,0,0,0,0.03,0,0,0,0,0,0,3.64,0,0,0,10.36,0,0,0
1.75,52.71,3.68,0,0,0,0,18.63,6.21,0,0,1.05,0,0,0,0,0,0.76,0,0.26,0,0,0,0,0,4.17,0,0,0,12.53,0,0,0
1.75,50.39,6.21,0,0,0,0,18.83,6.27,0,0,0,0,0,0,0,0,0,0,0,0,0.72,0,0,0,4.92,0,0,0,12.66,0,0,0
1.75,43.41,12.56,0.43,0,0,0,18.93,6.32,0,0,0,0,0,0,0,0,0,0,0,0,0,0,0,0,4.95,0,0,0,12.74,0,0,0.66
1.73,56.18,2.54,0,0,0,0,9.3,2.99,9.46,0,1.56,1.36,0,0,0,0,0,0.03,0,0,0,0,0,0,2.26,0,0,0,14.32,0,0,0
1.64,49.51,23.39,0,0,0,0,5.14,3.29,5.28,0,0,0,0,0,0,0,0,0,0,0,0,0,0,0,4.32,0,0,0,0.55,8.52,0,0
1.47,83.06,14.16,0.6,0,0,0,1.03,0.5,0.65,0,0,0,0,0,0,0,0,0,0,0,0,0,0,0,0,0,0,0,0,0,0,0
1.47,82.14,15.07,0.61,0,0,0,1.03,0.5,0.65,0,0,0,0,0,0,0,0,0,0,0,0,0,0,0,0,0,0,0,0,0,0,0
1.47,79.39,17.8,0.61,0,0,0,1.04,0.5,0.66,0,0,0,0,0,0,0,0,0,0,0,0,0,0,0,0,0,0,0,0,0,0,0
1.47,83.14,13.4,0.67,0,0,0,0,2.79,0,0,0,0,0,0,0,0,0,0,0,0,0,0,0,0,0,0,0,0,0,0,0,0
1.46,76.63,20.56,0.61,0,0,0,1.04,0.5,0.66,0,0,0,0,0,0,0,0,0,0,0,0,0,0,0,0,0,0,0,0,0,0,0
1.47,77.49,19.08,0.63,0,0,0,1.06,1.13,0.61,0,0,0,0,0,0,0,0,0,0,0,0,0,0,0,0,0,0,0,0,0,0,0
1.47,83.04,11.5,1.46,0,0,0,0,4,0,0,0,0,0,0,0,0,0,0,0,0,0,0,0,0,0,0,0,0,0,0,0,0
1.48,81.32,10.65,2.38,0,0.22,0,0,5.03,0.4,0,0,0,0,0,0,0,0,0,0,0,0,0,0,0,0,0,0,0,0,0,0,0
1.63,57.14,0,0,0,0,9.52,0,4.76,14.29,0,0,0,0,0,0,0,0,0,0,0,0,0,14.29,0,0,0,0,0,0,0,0,0
1.65,49.02,17.95,0,0,0,0,0,22.89,0,0,0,0,0,0,0,0,0,0.03,0,0,0,0,0,0,1.08,0,0,0,9.03,0,0,0
1.68,44.85,17.95,0,0,0,0,0,18.72,0,0,0,0,0,0,0,0,0,0.03,0,0,0,0,0,0,9.42,0,0,0,9.03,0,0,0
1.66,53,12,0,0,0,0,1,20,0,0,0,0,0,0,0,0,0,0.03,0,0,0,0,0,0,5.97,0,0,0,8,0,0,0
1.68,53.5,13.04,0,0,0,0,7.57,10,0,0,0,0,0,0,0,0,0,0.03,0,0,0,0,0,0,7.36,0,0,0,8.5,0,0,0
1.67,52.4,12.58,0,0,0,0,0.95,19.1,0,0,0,0,0,0,0,0,0,0.03,0,0,0,0,0,0,6.69,0,0,0,8.25,0,0,0
1.59,0,18.52,1.86,8.62,0,17.75,12.06,0,1.1,0,0,7.71,0,0,0,0,0,0,0,0,0.86,0,0,0,0,0,0,31.52,0,0,0,0
1.59,0,16.38,1.96,6.46,2.64,19.1,15.23,0,0,0,0,4.97,0,0,0,0,0,0,0,0,0,0,0,0,0,0,0,33.26,0,0,0,0
1.59,0,19.02,1.93,6.35,2.59,20.22,14.93,0,0,0,0,1.94,0,0,0,0,0,0,0,0,0.39,0,0,0,0,0,0,32.63,0,0,0,0
1.59,0,18.31,1.8,6.61,2.21,20.07,15.56,0,0,0,0,2,0,0,0,0,0.7,0,0,0,0,0,0,0,0,0,0,32.74,0,0,0,0
1.59,0,25.45,2.12,7.8,0,15.23,13.85,0,0,0,0,7.07,0,0,0,0,0,0,0,0,0,0,0,0,0,0,0,28.48,0,0,0,0
1.6,0,18.24,1.79,0,7.45,21.99,15.52,0,0,0,0,1.99,0,0,0,0,0,0,0,0,0.41,0,0,0,0,0,0,32.61,0,0,0,0
1.58,0,17.24,2.06,9.58,0,20.11,5.5,5.27,0,0,0,5.23,0,0,0,0,0,0,0,0,0,0,0,0,0,0,0,35.01,0,0,0,0
1.58,0,17.58,2.1,9.76,0,20.5,5.6,0,3.44,0,0,5.34,0,0,0,0,0,0,0,0,0,0,0,0,0,0,0,35.68,0,0,0,0
1.59,0,25.84,0.62,7.5,0,20.41,19.6,0,0,0,0,1.72,0,0,0,0,0,0,0,0,0,0,0,0,0,0,0,24.31,0,0,0,0
1.6,0,18.28,0.85,0,7.6,25.13,16.16,0,0,0,0,0,0,0,0,0,0,0,0,0,0.85,0,0,0,0,0,0,31.13,0,0,0,0
1.59,0,19.2,0.93,3.38,2.62,20.43,15.1,0,0,0,3.03,1.95,0,0,0,0,0,0,0,0,0.39,0,0,0,0,0,0,32.97,0,0,0,0
1.58,0,17.13,0,9.52,0,20,8.22,5.12,0,0,0,5.2,0,0,0,0,0,0,0,0,0,0,0,0,0,0,0,34.81,0,0,0,0
1.57,1.61,24.22,0,7.02,0,14.44,17.13,0,1.87,0,0,1.6,0,0,0,0,0,0,0,0,0,0,0,0,0,0,0,32.11,0,0,0,0
1.59,0,17.77,0,0,2.23,24.44,16.77,0,0,0,5.16,0,0,0,0,0,0,0,0,0,0.83,0,0,0,0,0,0,32.8,0,0,0,0
1.57,0,22.87,2.9,9.27,0,10.15,7.25,4.08,0,0,0,8.8,0,0,0,0,0,0,0,0,0,0,0,0,0,0,0,34.68,0,0,0,0
1.57,0,22.87,2.9,9.27,0,10.16,7.24,1.56,2.51,0,0,8.8,0,0,0,0,0,0,0,0,0,0,0,0,0,0,0,34.69,0,0,0,0
1.58,0,21.56,3.19,0,6.92,20.9,7.99,1.38,3.12,0,0,0,0,0,0,0,0,0,0,0,0,0,0,0,0,0,0,34.94,0,0,0,0
1.57,2.45,22.3,2.82,9.05,0,9.91,7.06,1.53,2.46,0,0,8.59,0,0,0,0,0,0,0,0,0,0,0,0,0,0,0,33.83,0,0,0,0
1.58,0,14.72,2.58,8.24,0,16.84,23.19,3.63,0,0,0,0,0,0,0,0,0,0,0,0,0,0,0,0,0,0,0,30.8,0,0,0,0
1.57,0,19.23,2.44,7.8,0,9.07,21.98,1.32,2.11,0,0,6.87,0,0,0,0,0,0,0,0,0,0,0,0,0,0,0,29.18,0,0,0,0
1.6,0,17.77,0,0,2.24,15.43,15.79,1,0,0,14.14,0,0,0,0,0,0,0,0,0,0.83,0,0,0,0,0,0,32.8,0,0,0,0
1.56,0,15.66,2.55,8.14,0,16.65,6.38,11.88,0,0,0,0,0,0,0,0,0,0,0,0,0,0,0,0,0,0,0,38.74,0,0,0,0
2.23,0,0,15,0,0,0,0,0,0,0,0,0,0,0,0,0,0,0,15,0,0,0,0,0,0,0,0,0,70,0,0,0
2.17,0,0,20,0,0,0,0,0,0,0,0,0,0,0,0,0,0,0,20,0,0,0,0,0,0,0,0,0,60,0,0,0
2.27,0,0,0,0,0,0,0,0,0,0,0,0,0,0,0,0,0,0,25,0,0,0,0,0,0,0,0,0,75,0,0,0
2.26,0,0,0,0,0,0,0,0,0,0,0,0,0,0,0,0,0,0,30,0,0,0,0,0,0,0,0,0,70,0,0,0
2.19,0,0,10,0,0,0,0,0,0,0,0,0,0,0,0,0,0,0,30,0,0,0,0,0,0,0,0,0,60,0,0,0
2.13,0,0,20,0,0,0,0,0,0,0,0,0,0,0,0,0,0,0,30,0,0,0,0,0,0,0,0,0,50,0,0,0
1.88,0,0,60,0,0,0,0,0,0,0,0,0,0,0,0,0,0,0,30,0,0,0,0,0,0,0,0,0,10,0,0,0
2.13,0,0,0,0,0,0,0,0,0,0,0,0,0,0,0,0,0,0,35,0,0,0,0,0,0,0,0,0,65,0,0,0
2.15,0,0,10,0,0,0,0,0,0,0,0,0,0,0,0,0,0,0,40,0,0,0,0,0,0,0,0,0,50,0,0,0
2.09,0,0,20,0,0,0,0,0,0,0,0,0,0,0,0,0,0,0,40,0,0,0,0,0,0,0,0,0,40,0,0,0
2.04,0,0,30,0,0,0,0,0,0,0,0,0,0,0,0,0,0,0,40,0,0,0,0,0,0,0,0,0,30,0,0,0
1.91,0,0,50,0,0,0,0,0,0,0,0,0,0,0,0,0,0,0,40,0,0,0,0,0,0,0,0,0,10,0,0,0
1.98,0,0,40,0,0,0,0,0,0,0,0,0,0,0,0,0,0,0,40,0,0,0,0,0,0,0,0,0,20,0,0,0
2.12,0,0,10,0,0,0,0,0,0,0,0,0,0,0,0,0,0,0,50,0,0,0,0,0,0,0,0,0,40,0,0,0
2.07,0,0,20,0,0,0,0,0,0,0,0,0,0,0,0,0,0,0,50,0,0,0,0,0,0,0,0,0,30,0,0,0
2,0,0,30,0,0,0,0,0,0,0,0,0,0,0,0,0,0,0,50,0,0,0,0,0,0,0,0,0,20,0,0,0
1.93,0,0,40,0,0,0,0,0,0,0,0,0,0,0,0,0,0,0,50,0,0,0,0,0,0,0,0,0,10,0,0,0
1.86,0,0,50,0,0,0,0,0,0,0,0,0,0,0,0,0,0,0,50,0,0,0,0,0,0,0,0,0,0,0,0,0
2.15,0,0,0,0,0,0,0,0,0,0,0,0,0,0,0,0,0,0,60,0,0,0,0,0,0,0,0,0,40,0,0,0
2.09,0,0,10,0,0,0,0,0,0,0,0,0,0,0,0,0,0,0,60,0,0,0,0,0,0,0,0,0,30,0,0,0
2.03,0,0,20,0,0,0,0,0,0,0,0,0,0,0,0,0,0,0,60,0,0,0,0,0,0,0,0,0,20,0,0,0
2.02,0,0,0,0,0,0,0,0,0,0,0,0,0,0,0,0,0,0,35,0,0,0,0,0,0,0,0,0,64.9,0.1,0,0
2.12,0,0,0,0,0,0,0,0,0,0,0,0,0,0,0,0,0,0,35,0,0,0,0,0,0,0,0,0,64.8,0.2,0,0
2.1,0,0,0,0,0,0,0,0,0,0,0,0,0,0,0,0,0,0,35,0,0,0,0,0,0,0,0,0,64.7,0.3,0,0
1.67,0,3,0,0,0,35,0,0,0,0,0,0,0,22,0,0,0,0,0,0,0,0,0,0,0,0,0,40,0,0,0,0
1.67,0,3,0,0,0,36,0,0,0,0,0,0,0,21,0,0,0,0,0,0,0,0,0,0,0,0,0,40,0,0,0,0
1.67,0,3,0,0,0,37,0,0,0,0,0,0,0,20,0,0,0,0,0,0,0,0,0,0,0,0,0,40,0,0,0,0
1.66,0,3,0,0,0,40,0,0,0,0,0,0,0,17,0,0,0,0,0,0,0,0,0,0,0,0,0,40,0,0,0,0
1.8,10.95,24.38,0,0,0,0,6.47,0,0,0,34.32,0,0,0,0,0,0,0,11.94,0,0,0,0,0,0,0,0,0,0,0,11.94,0
1.7,39.57,11.23,0,0,0,16.78,0,0,0,0,17.4,7.29,0,0,0,0,0,0,1.16,0,0,0,4.35,0,1.39,0,0,0,0.83,0,0,0
1.72,32.49,15.04,0,0,0,16.98,0,0,0,0,17.6,9.13,0,0,0,0,0,0,1.75,0,0,0,4.83,0,1.41,0,0,0,0.77,0,0,0
1.58,0,17.58,2.1,9.76,0,20.5,5.6,0,3.44,0,0,5.33,0,0,0,0,0,0,0,0,0,0,0,0,0,0,0,35.69,0,0,0,0
1.58,0,22.86,2.9,9.27,0,18.96,7.24,4.09,0,0,0,0,0,0,0,0,0,0,0,0,0,0,0,0,0,0,0,34.68,0,0,0,0
1.57,0,27.6,2.74,8.78,0,10.21,6.85,3.86,0,0,0,7.74,0,0,0,0,0,0,0,0,0,0,0,0,0,0,0,32.22,0,0,0,0
1.59,0,18.51,1.86,8.63,0,17.74,12.03,0,1.1,0,0,7.71,0,0,0,0,0,0.05,0,0,0.86,0,0,0,0,0,0,31.51,0,0,0,0
1.57,0,16.57,2.9,9.27,0,18.96,7.25,0,7.23,0,0,0,0,0,0,0,0,0,0,0,0,0,0,0,0,0,0,37.82,0,0,0,0
1.64,0,10,2.5,7.49,15.01,24.96,2.49,0,0,0,10.01,0,0,0,0,0,0,0,0,0,2.5,0,0,0,0,0,0,25.04,0,0,0,0
1.64,0,10.01,2.5,7.5,15.02,24.96,1.24,0,0,0,11.26,0,0,0,0,0,0.63,0,1.25,0,0.62,0,0,0,0,0,0,25.01,0,0,0,0
1.63,0,7.5,2.5,10.01,10.01,24.96,9.98,0,0,0,5,0,0,0,0,0,0,0,0,0,2.5,0,0,0,0,0,0,27.54,0,0,0,0
1.64,0,7.51,5,10.01,10.01,24.96,7.48,0,0,0,7.51,0,0,0,0,0,0,0,0,0,2.5,0,0,0,0,0,0,25.02,0,0,0,0
1.64,0,10.01,2.5,10,15.01,24.96,2.5,0,0,0,7.5,0,0,0,0,0,0,0,0,0,2.5,0,0,0,0,0,0,25.02,0,0,0,0
1.64,0,7.5,2.5,9.99,15.02,24.96,0,0,0,0,10.01,0,0,0,0,0,0,0,0,0,2.5,0,0,0,0,0,0,27.52,0,0,0,0
1.64,0,7.5,2.5,7.5,15.01,24.96,2.49,0,0,0,10,0,0,0,0,0,0,0,0,0,2.5,0,0,0,0,0,0,27.54,0,0,0,0
1.64,0,10,2.51,4.99,12.52,24.96,4.99,0,0,0,12.5,0,0,0,0,0,0,0,0,0,2.5,0,0,0,0,0,0,25.03,0,0,0,0
1.64,0,10.01,2.5,10,15,24.96,0,0,0,0,10.01,0,0,0,0,0,0,0,0,0,2.5,0,0,0,0,0,0,25.02,0,0,0,0
1.64,0,10,2.5,7.51,15.01,24.96,2.49,0,0,0,10,0,0,0,0,0,2.5,0,0,0,0,0,0,0,0,0,0,25.03,0,0,0,0
1.64,0,9.76,2.44,12.2,12.2,24.35,2.44,0,0,0,9.76,0,0,0,0,0,0,0,0,0,2.44,0,0,0,0,0,0,24.41,0,0,0,0
1.64,0,10.26,2.56,5.14,15.4,25.6,2.57,0,0,0,10.26,0,0,0,0,0,0,0,0,0,2.56,0,0,0,0,0,0,25.65,0,0,0,0
1.64,0,10.81,2.71,0,16.24,26.98,2.7,0,0,0,10.82,0,0,0,0,0,0,0,0,0,2.7,0,0,0,0,0,0,27.04,0,0,0,0
1.64,0,10,2.51,7.5,15,24.96,2.5,0,0,0,10.01,0,0,0,0,0,0.63,0,0.63,0,1.24,0,0,0,0,0,0,25.02,0,0,0,0
1.64,0,12.49,0,7.5,15,25.01,2.5,0,0,0,10,0,0,0,0,0,1.25,0,0.63,0,0.62,0,0,0,0,0,0,25,0,0,0,0
1.64,0,10.26,2.56,2.56,15.38,25.64,2.57,0,0,0,12.82,0,0,0,0,0,0.64,0,0.65,0,1.27,0,0,0,0,0,0,25.65,0,0,0,0
1.64,0,10,2.5,3.99,14.99,25.01,5.02,0,0,0,12.49,0,0,0,0,0,0,0,0,0,1,0,0,0,0,0,0,25,0,0,0,0
1.64,0,10,2.49,7.5,15,25.01,0,2.5,0,0,9.99,0,0,0,0,0,1.25,0,0.63,0,0.62,0,0,0,0,0,0,25.01,0,0,0,0
1.64,0,7.31,2.61,7.82,15.67,26.12,0,0,0,0,11.75,0,0,0,0,0,1.31,0,0.65,0,0.65,0,0,0,0,0,0,26.11,0,0,0,0
1.64,0,10.21,2.55,3.58,15.31,25.52,2.53,0,0,0,11.73,0,0,0,0,0,1.15,0,0.76,0,1.15,0,0,0,0,0,0,25.51,0,0,0,0
1.64,0,8.22,2.57,7.7,15.42,25.71,0.53,0,0,0,11.57,0,0,0,0,0,1.28,0,0.64,0,0.64,0,0,0,0,0,0,25.72,0,0,0,0
1.64,0,10.23,2.56,7.68,15.34,25.57,0,0,0,0,11.51,0,0,0,0,0,1.28,0,0.64,0,0.64,0,0,0,0,0,0,24.55,0,0,0,0
1.64,0,11.39,2.53,7.58,15.2,25.33,0,0,0,0,11.39,0,0,0,0,0,1.26,0,0.63,0,0.63,0,0,0,0,0,0,24.06,0,0,0,0
1.67,50.93,9.16,1.27,0,9.07,15.18,0,0,0,0,0,4.08,0,0,0,0,0,0.03,2.59,0,0,0,6.15,0,1.54,0,0,0,0,0,0,0
1.67,53.2,5.38,3.76,0,8.94,12.76,0,0,0,0,0,4.03,0,0,0,0,0,0.03,2.56,0,0,0,7.13,0,2.21,0,0,0,0,0,0,0
1.66,53.77,7.9,1.27,0,9.04,15.13,0,0,0,0,0,4.07,0,0,0,0,0,0.03,2.58,0,0,0,3.98,0,2.23,0,0,0,0,0,0,0
1.68,52.02,6.8,1.29,0,9.23,15.46,0,0,0,0,0,4.16,0,0,0,0,0,0.03,3.18,0,0,0,6.26,0,1.57,0,0,0,0,0,0,0
1.67,50.78,9.14,1.26,1.07,8.28,15.13,0,0,0,0,0,4.06,0,0,0,0,0,0.03,2.59,0,0,0,6.13,0,1.53,0,0,0,0,0,0,0
1.67,49.52,9.17,1.27,1.07,8.31,15.19,0,0,0,0,0,4.08,0,0,0,0,0,0.03,2.59,0,0,0,7.23,0,1.54,0,0,0,0,0,0,0
1.7,46.6,9.16,1.27,1.07,8.3,15.17,0,0,0,0,0,4.07,0,0,0,0,0,0.03,2.33,0,0,0,10.46,0,1.54,0,0,0,0,0,0,0
1.68,47.33,9.02,2.91,1.05,8.17,14.95,0,0,0,0,0,4.01,0,0,0,0,0,0.03,1.77,0,0,0,9.24,0,1.52,0,0,0,0,0,0,0
1.69,46.43,9.13,2.95,1.07,8.27,15.12,0,0,0,0,0,4.06,0,0,0,0,0,0.03,2.06,0,0,0,9.35,0,1.53,0,0,0,0,0,0,0
1.69,45.54,9.23,2.98,1.08,8.37,15.3,0,0,0,0,0,4.11,0,0,0,0,0,0.03,2.35,0,0,0,9.46,0,1.55,0,0,0,0,0,0,0
1.68,47.45,9.05,2.92,0,8.96,14.99,0,0,0,0,0,4.03,0,0,0,0,0,0.03,1.78,0,0,0,9.27,0,1.52,0,0,0,0,0,0,0
1.69,46.95,9.23,2.98,0,9.14,15.29,0,0,0,0,0,4.11,0,0,0,0,0,0.03,2.35,0,0,0,8.37,0,1.55,0,0,0,0,0,0,0
1.69,45.68,9.26,2.99,0,9.17,15.35,0,0,0,0,0,4.12,0,0,0,0,0,0.03,2.35,0,0,0,9.49,0,1.56,0,0,0,0,0,0,0
1.7,44.39,9.3,3,0,9.2,15.4,0,0,0,0,0,4.14,0,0,0,0,0,0.03,2.36,0,0,0,10.62,0,1.56,0,0,0,0,0,0,0
1.68,47.19,9.57,3.97,0,4.66,15.85,0,0,0,0,0,6.86,0,0,0,0,0,0.03,2.71,0,0,0,7.55,0,1.61,0,0,0,0,0,0,0
1.69,45.87,9.6,3.99,0,4.67,15.91,0,0,0,0,0,6.89,0,0,0,0,0,0.03,2.72,0,0,0,8.71,0,1.61,0,0,0,0,0,0,0
1.68,48.39,9.51,3.07,0,4.63,15.76,0,0,0,0,0,6.82,0,0,0,0,0,0.03,2.69,0,0,0,7.5,0,1.6,0,0,0,0,0,0,0
1.69,46.15,9.66,3.12,0,4.7,16.02,0,0,0,0,0,6.93,0,0,0,0,0,0.03,3.01,0,0,0,8.76,0,1.62,0,0,0,0,0,0,0
1.67,47.59,9.65,4.01,0,4.7,15.99,0,0,0,0,0,6.92,0,0,0,0,0,0.03,3.01,0,0,0,6.48,0,1.62,0,0,0,0,0,0,0
1.69,45.3,9.81,4.07,0,4.77,16.25,0,0,0,0,0,7.04,0,0,0,0,0,0.03,3.34,0,0,0,7.74,0,1.65,0,0,0,0,0,0,0
1.67,49.69,9.48,3.06,0,4.61,15.7,0,0,0,0,0,6.8,0,0,0,0,0,0.03,2.68,0,0,0,6.36,0,1.59,0,0,0,0,0,0,0
1.68,47.89,9.71,3.14,0,4.72,16.09,0,0,0,0,0,6.96,0,0,0,0,0,0.03,3.31,0,0,0,6.52,0,1.63,0,0,0,0,0,0,0
1.67,50.87,9.42,2.17,0,4.58,15.6,0,0,0,0,0,6.76,0,0,0,0,0,0.03,2.67,0,0,0,6.32,0,1.58,0,0,0,0,0,0,0
1.68,47.77,9.69,2.23,0,4.71,16.05,0,0,0,0,0,6.95,0,0,0,0,0,0.03,3.3,0,0,0,7.64,0,1.63,0,0,0,0,0,0,0
1.68,48.24,9.57,2.21,0,4.66,15.86,0,0,0,0,1.11,6,0,0,0,0,0,0.03,2.98,0,0,0,7.55,0,1.61,0.18,0,0,0,0,0,0
1.51,64.72,16.57,10.72,0,1.82,0.31,0,0,0,0,1.67,1.11,0,0,0,0,0,0.02,0,0,0,0,3.06,0,0,0,0,0,0,0,0,0
1.51,62.22,16.6,10.67,0,1.82,0.31,0,2.52,0,0,1.67,1.11,0,0,0,0,0,0.02,0,0,0,0,3.06,0,0,0,0,0,0,0,0,0
1.52,62.17,16.57,10.72,0,1.8,0.31,2.47,0,0,0,1.73,1.1,0,0,0,0,0,0.02,0,0,0,0,3.11,0,0,0,0,0,0,0,0,0
1.52,83.78,0,1.37,0,0,0,0,9.18,0,0,0,0,0,0,0,0,0,0,0,0,0,0,4.59,0,0.46,0,0,0,0.62,0,0,0
1.52,81.81,0,1.37,0,0,0,0,9.15,0,0,0,0,0,0,0,0,0,0,0,0,0,0,4.59,0,0.49,0,0,0,0.6,0,1.99,0
1.53,77.21,2.85,1.32,2.86,0,0,0,13.75,0,0,0,0,0,0,0,0,0,0,0,0,0,0,0,0,0.47,0,0,0,1.54,0,0,0
1.59,60.4,1.54,8.7,4.84,10.31,0,0,0,0,0,0,7.98,0,0,0,0,0,0,0,0,0,0,6.23,0,0,0,0,0,0,0,0,0
1.59,59.91,0,7.69,12.3,14.08,0,0.41,0.4,0,0,0,0,0,0,0,0,0,0,0,0,0,0,5.21,0,0,0,0,0,0,0,0,0
1.52,60.33,16.21,10.93,0.51,4.27,0.27,0.46,0.44,0,0,1.68,2.44,0,0,0,0,0,0.02,0,0,0,0,2.23,0,0,0,0,0,0.21,0,0,0
1.52,70.94,8.1,4,0,0,0,6.08,4.55,3.33,0,1.16,0,0,0,0,0,0,0.02,0,0,0,0,1.57,0,0.25,0,0,0,0,0,0,0
1.56,74.2,0,0,0,0,0,0,18.01,0,0,4.57,0,0,0,0,0,0,0.03,0,0,0,3.19,0,0,0,0,0,0,0,0,0,0
1.59,57.78,0,2.3,0,0,12.14,0,15.01,0,0,9.51,0,0,0,0,0,0,0,0.72,0,0,0,0,0,2.54,0,0,0,0,0,0,0
1.5,78.88,14.33,0,0,0,0,0,3.42,1.26,0,0,0,0,0,0,0,0,0,0,0,0,0,2.11,0,0,0,0,0,0,0,0,0
1.68,50.82,6.03,0,0,5.45,0.75,15.33,4.93,4.05,0,0.94,0,0,0,0,0,0,0,0,0,0.13,0,0.38,0,3.72,0,0,0,7.47,0,0,0
1.8,34.58,2.23,0,0,19.9,0,12.45,2.5,1.65,0,1.9,0,0,0,0,0,0,0,2.85,0,0,0,12.61,0,5.98,0,0,0,3.35,0,0,0
1.83,10.72,44.21,0,0,0,0,0,0,0,0,6.33,0,0,0,0,0,7.1,0.01,19.96,0,0,0,0.18,0,7.67,0,0,0,3.82,0,0,0
1.83,10.74,44.08,0,0,0,0,0,0,0,0,5.46,0,0,0,0,0,7.11,0.01,20.12,0,0,0,1.08,0,7.68,0,0,0,3.72,0,0,0
1.83,8.98,44.26,0,0,0,0,0,0,0,0,8.9,0,0,0,0,0,6.61,0.01,19.66,0,0,0,0.18,0,7.61,0,0,0,3.79,0,0,0
1.83,10.78,44.03,0,0,0,0,0,0,0,0,6.19,0,0,0,0,0,7.08,0.01,19.87,0,0,0,0,0,7.71,0,0,0,4.33,0,0,0
1.83,10.57,43.94,0,0,0,0,0,0,0,0,6.21,0,0,0,0,0,7.09,0.01,19.79,0,0,0,0,0,7.61,0,0,0,3.91,0,0.87,0
1.83,10.7,43.92,0,0,0,0,0,0,0,0,4.57,0,0,0,0,0,7.78,0.01,20.08,0,0,0,1.97,0,8.12,0,0,0,2.85,0,0,0
1.84,12.27,40.28,0,0,0,0,0,0,0,0,9.58,0,0,0,0,0,6.97,0.01,19.44,0,0,0,0.18,0,7.48,0,0,0,3.79,0,0,0
1.83,11.43,42.07,0,0,0,0,0,0,0,0,8.61,0,0,0,0,0,6.95,0.01,18.71,0,0,0,0.18,0,8.3,0,0,0,3.74,0,0,0
1.83,9.81,45.62,0,0,0,0,0,0,0,0,7.07,0,0,0,0,0,3.57,0.01,21.84,0,0,0,0,0,7.7,0,0,0,4.38,0,0,0
1.83,9.74,44.87,0,0,0,0,0,0,0,0,7.01,0,0,0,0,0,7.08,0.01,19.3,0,0,0,0,0,7.64,0,0,0,4.35,0,0,0
1.83,11.44,43.2,0,0,0,0,0,0,0,0,6.69,0,0,0,0,0,7.04,0.01,19.64,0,0,0,0,0,7.67,0,0,0,4.31,0,0,0
1.84,9.98,45.56,0,0,0,0,0,0,0,0,3.59,0,0,0,0,0,9,0.02,19.56,0,0,0,0,0,7.83,0,0,0,4.46,0,0,0
1.83,10.57,43.94,0,0,0,0,0,0,0,0,7.09,0,0,0,0,0,5.31,0.01,21.48,0,0,0,0.18,0,7.62,0,0,0,3.8,0,0,0
1.83,10.72,43.18,0,0,0,0,0,0,0,0,7.92,0,0,0,0,0,6.15,0.01,20.52,0,0,0,0.18,0,7.55,0,0,0,3.77,0,0,0
1.84,10.59,44,0,0,0,0,0,0,0,0,6.22,0,0,0,0,0,7.11,0.01,20.09,0,0,0,0,0,7.63,0,0,0,4.35,0,0,0
1.84,10.85,43.49,0,0,0,0,0,0,0,0,6.23,0,0,0,0,0,7.12,0.01,20.18,0,0,0,0,0,7.76,0,0,0,4.36,0,0,0
1.83,10.43,42.53,0,0,0,0,0.95,0.92,0.91,0,5.95,0,0,0,0,0,6.81,0.01,19.05,0,0,0,0,0,7.4,0,0,0,5.04,0,0,0
1.83,10.47,43.33,0,0.35,0.51,0.47,0,0,0,0,6.15,0.41,0,0,0,0,6.97,0.01,19.49,0,0,0,0,0,7.54,0,0,0,4.3,0,0,0
1.83,10.78,44.05,0,0,0,0,0,0,0,0,6.19,0,0,0,0,0,7.08,0.01,19.67,0,0,0,0,0,7.71,0,0,0,4.33,0,0,0.18
1.83,10.78,44.04,0,0,0,0,0,0,0,0,6.19,0,0,0,0,0,7.08,0.01,19.66,0,0.2,0,0,0,7.71,0,0,0,4.33,0,0,0
1.83,10.8,44.09,0,0,0,0,0,0,0,0,6.2,0,0,0,0,0,7.09,0.01,19.86,0,0,0,0,0,7.61,0,0,0,4.18,0.16,0,0
2.02,0,1.9,0,0,0,2.1,0,3,1.7,0,0,0,0,0,0,0,0,0,0,0,0,10.1,21.21,0,0,0,0,30.39,20.6,0,9,0
1.51,59.92,0,15.98,8.08,0.09,0,0,15.77,0,0,0,0,0,0,0,0,0,0,0,0,0,0,0,0,0,0.16,0,0,0,0,0,0
1.52,57.34,0,18.8,0,0,0,0,15.79,0,0,7.92,0,0,0,0,0,0,0,0,0,0,0,0,0,0,0.15,0,0,0,0,0,0
1.52,59.83,0,16.01,0.13,8.08,0,0,15.79,0,0,0,0,0,0,0,0,0,0,0,0,0,0,0,0,0,0.16,0,0,0,0,0,0
1.52,57.18,0,18.71,0.13,8.15,0,0,15.68,0,0,0,0,0,0,0,0,0,0,0,0,0,0,0,0,0,0.15,0,0,0,0,0,0
1.53,51.82,0,23.97,0.13,8.11,0,0,15.81,0,0,0,0,0,0,0,0,0,0,0,0,0,0,0,0,0,0.16,0,0,0,0,0,0
1.52,59.85,0,15.97,1.65,6.52,0,0,15.85,0,0,0,0,0,0,0,0,0,0,0,0,0,0,0,0,0,0.16,0,0,0,0,0,0
1.52,59.81,0,16.02,3.41,4.9,0,0,15.7,0,0,0,0,0,0,0,0,0,0,0,0,0,0,0,0,0,0.16,0,0,0,0,0,0
1.52,59.73,0,16,5.14,3.23,0,0,15.75,0,0,0,0,0,0,0,0,0,0,0,0,0,0,0,0,0,0.15,0,0,0,0,0,0
1.54,60.27,0,15.98,0,0,7.99,0,15.6,0,0,0,0,0,0,0,0,0,0,0,0,0,0,0,0,0,0.16,0,0,0,0,0,0
1.62,0,4.64,2.11,13.63,11.53,28.45,8.65,0,0,0,0,1.04,0,0,0,0,0,0,0,0,0.27,0,0,0,0,0,0,29.68,0,0,0,0
1.62,0,3.87,2.46,11.32,8.32,28.89,8.99,0,0,0,2.9,0,0,0,0,0,0,0.02,0.74,0,0,0,0,0,0,0,0,32.49,0,0,0,0
1.91,23.1,24.14,0,0,0,0,0,0,0,0,0,0,0,0,0,0,3.77,0,24.61,0,4.81,0,9.14,0,7.38,0,0,0,3.05,0,0,0
1.9,21.35,27.44,0,0,0,0,0,0,0,0,0,0,0,0,0,0,2.84,0,28.93,0,0,0,11.68,0,0.17,0,0,0,7.59,0,0,0
1.83,10.33,42.02,0,0,0,0,0,0,0,0,0,0,0,0,0,0,3.92,0,27.25,0,0,0,5.52,0,6.06,0,0,0,4.9,0,0,0
1.83,8.24,46.69,0,0,0,0,0,0,0,0,1.25,0,0,0,0,0,9.5,0,16.85,0,0,0,0,0,11.29,0,0,0,6.18,0,0,0
1.9,15.79,30.82,0,0,0,0,0,0,0,0,0,0,0,0,0,0,6.88,0,24.19,0,1.61,0,9,0,5.43,0,0,0,6.28,0,0,0
1.81,11.89,49.11,0,0,0,0,0,0,0,0,4.86,0,0,0,0,0,4.14,0,22.62,0,0,0,0,0,4.86,0,0,0,2.52,0,0,0
1.89,23.02,23.68,0,0,0,0,0,0,0,0,0,0,0,0,0,0,2.09,0,15.4,0,5.38,0,15.25,0,12.26,0,0,0,1.87,1.05,0,0
1.87,20.56,31.66,0,0,0,0,0,0,0,0,0,0,0,0,0,0,4.28,0,15.95,0,5.02,0,12.01,0,2.47,0,0,0,5.43,0.16,0.49,1.97
1.88,26.23,22.19,0,0,0,0,0,0,0,0,0,0,0,0,0,0,10.69,0,12.47,0,3,0,0,0,11.82,0,0,0,12.31,0.4,0,0.89
1.88,15.42,22.76,0,0,0,0,0,0,0,0,0,0,0,0,0,0,8.69,0,10.13,0,5.59,0.3,19.8,0,15.87,0,0,0,0.53,0,0.91,0
1.89,11.34,28.1,0,0,0,0,0,0,0,0,0,0,0,0,0,0,7.14,0,14.6,0,5.05,0,20.65,0,12.73,0,0,0,0,0,0,0.39
1.91,9.83,30.95,0,0,0,0,0,0,0,0,1.03,0,0,0,0,0,2.16,0,23.53,0,4.4,0,4.48,0,12.41,0,0,0,4.66,0,3.62,2.93
1.93,14.79,37.67,0,0,0,0,0,0,0,0,0,0,0,0,0,0,3.08,0,29.4,0,3.79,0,2.82,0,6.34,0,0,0,2.11,0,0,0
