Repository: you0514w/youyou

File: Expansion Coeff.csv (part 28 of 83)
Expansion Coeff (Typical) ( 10-7/K ),SiO2,B2O3,Al2O3,MgO,CaO,BaO,Li2O,Na2O,K2O,Rb2O,Ag2O,Cs2O,Tl2O,MnO,FeO,CoO,NiO,CuO,ZnO,SrO,CdO,PbO,SnO,Cr2O3,Fe2O3,Ga2O3,As2O3,Y2O3,In2O3,Sb2O3,La2O3,Nd2O3,Gd2O3,TiO2,MnO2,GeO2,ZrO2,CeO2,SnO2,TeO2,P2O5,V2O5,Nb2O5,Ta2O5,MoO3,WO3
48.5,75.16,14.64,1.87,0,0,0,1.92,0.41,5.55,0,0,0,0,0,0,0,0,0,0,0,0,0,0,0,0,0,0,0,0,0,0,0,0,0.4,0,0,0.05,0,0,0,0,0,0,0,0,0
45.4,68.73,20.08,3.92,0,0,0.42,1.29,3.33,1.78,0,0,0,0,0,0,0,0,0,0,0,0,0,0,0,0,0,0,0,0,0,0,0,0,0.4,0,0,0.05,0,0,0,0,0,0,0,0,0
54.6,72.89,16.43,2.12,0,0,0,0,0,7.63,0,0,0,0,0,0,0,0,0,0,0,0,0,0,0,0,0,0,0,0,0,0,0,0,0.82,0,0,0.11,0,0,0,0,0,0,0,0,0
49.8,69.64,17.9,2.16,0,0,0,2.23,0.43,5.8,0,0,0,0,0,0,0,0,0,0,0,0,1.49,0,0,0,0,0,0,0,0,0,0,0,0.08,0,0,0.27,0,0,0,0,0,0,0,0,0
48.3,72.28,17.28,2.08,0,0,0,1.94,0.42,5.6,0,0,0,0,0,0,0,0,0,0,0,0,0.14,0,0,0,0,0,0,0,0,0,0,0,0,0,0,0.26,0,0,0,0,0,0,0,0,0
49.5,73.43,14.91,1.91,0,0,0,1.95,0.42,5.65,0,0,0,0,0,0,0,0,0,0,0,0,0.15,0,0,0,0,0,0,0,0,0,0,0,0,0,0,1.58,0,0,0,0,0,0,0,0,0
48.3,70.95,17.27,5.64,0,0,0,1.11,2.37,2.13,0,0,0,0,0,0,0,0,0,0,0,0,0.15,0,0,0,0,0,0,0,0.11,0,0,0,0,0,0,0.27,0,0,0,0,0,0,0,0,0
49,78.05,7.99,3.6,0,1.58,0,2.12,3.06,2.68,0,0,0,0,0,0,0,0,0,0,0,0,0,0,0,0,0,0,0,0,0,0,0,0,0,0,0,0.92,0,0,0,0,0,0,0,0,0
49,78.1,8.44,3.41,0,0.9,0,2.11,3.57,2.55,0,0,0,0,0,0,0,0,0,0,0,0,0,0,0,0,0,0,0,0,0,0,0,0,0,0,0,0.92,0,0,0,0,0,0,0,0,0
49,78.35,8.46,3.42,0,0.56,0,2.12,3.07,3.09,0,0,0,0,0,0,0,0,0,0,0,0,0,0,0,0,0,0,0,0,0,0,0,0,0,0,0,0.93,0,0,0,0,0,0,0,0,0
49,78.8,8.51,3.44,0,0,0,2.13,2.06,4.13,0,0,0,0,0,0,0,0,0,0,0,0,0,0,0,0,0,0,0,0,0,0,0,0,0,0,0,0.93,0,0,0,0,0,0,0,0,0
2.1,68.79,0,14.1,0.79,0,0,9.63,2.06,0,0,0,0,0,0,0,0,0.6,0,0,0,0,0,0,0,0,0,0.32,0,0,0,0,0,0,2,0,0,1.04,0,0,0,0.67,0,0,0,0,0
82,78.5,0,2.03,4.07,0.97,0,0,13.33,1.1,0,0,0,0,0,0,0,0,0,0,0,0,0,0,0,0,0,0,0,0,0,0,0,0,0,0,0,0,0,0,0,0,0,0,0,0,0
84,78.05,0,2.02,2.56,2.49,0,0,14.88,0,0,0,0,0,0,0,0,0,0,0,0,0,0,0,0,0,0,0,0,0,0,0,0,0,0,0,0,0,0,0,0,0,0,0,0,0,0
83,77.28,0,1.18,5.98,0,0,0,13.9,1.66,0,0,0,0,0,0,0,0,0,0,0,0,0,0,0,0,0,0,0,0,0,0,0,0,0,0,0,0,0,0,0,0,0,0,0,0,0
83,77.84,0.87,2.03,3.47,0,0,0,15.04,0,0,0,0,0,0,0,0,0,0,0.75,0,0,0,0,0,0,0,0,0,0,0,0,0,0,0,0,0,0,0,0,0,0,0,0,0,0,0
81,76.97,1.29,0.59,7.45,0,0,0,11.15,2.55,0,0,0,0,0,0,0,0,0,0,0,0,0,0,0,0,0,0,0,0,0,0,0,0,0,0,0,0,0,0,0,0,0,0,0,0,0
82,51.07,6.89,0,0,0,0,9.63,4.64,0,0,0,0,0,0,0,0,0,0,0,0,0,21.48,0,0,0,0,0,0,0,0,0,0,0,2.4,0,0,3.89,0,0,0,0,0,0,0,0,0
59,54.95,14.82,1.01,0,0,0,0,0,0,0,0,0,0,0,0,0,0,0,0,0,0,24.5,0,0,0,0,0,0,0,0,0,0,0,3.88,0,0,0.84,0,0,0,0,0,0,0,0,0
37,69,8,11,2,0,5,0,0,0,0,0,0,0,0,0,0,0,0,0,5,0,0,0,0,0,0,0,0,0,0,0,0,0,0,0,0,0,0,0,0,0,0,0,0,0,0
37,69,8,11,2,2,4,0,0,0,0,0,0,0,0,0,0,0,0,0,4,0,0,0,0,0,0,0,0,0,0,0,0,0,0,0,0,0,0,0,0,0,0,0,0,0,0
37,67,8,13,2,2,4,0,0,0,0,0,0,0,0,0,0,0,0,0,4,0,0,0,0,0,0,0,0,0,0,0,0,0,0,0,0,0,0,0,0,0,0,0,0,0,0
37,70,8,10,2,2,4,0,0,0,0,0,0,0,0,0,0,0,0,0,4,0,0,0,0,0,0,0,0,0,0,0,0,0,0,0,0,0,0,0,0,0,0,0,0,0,0
34,68,9,12,2,1,4,0,0,0,0,0,0,0,0,0,0,0,0,0,4,0,0,0,0,0,0,0,0,0,0,0,0,0,0,0,0,0,0,0,0,0,0,0,0,0,0
30,70.2,9.8,12,1,2,3,0,0,0,0,0,0,0,0,0,0,0,0,0,2,0,0,0,0,0,0,0,0,0,0,0,0,0,0,0,0,0,0,0,0,0,0,0,0,0,0
33,68.4,7.1,11.2,3.1,1,4.6,0,0,0,0,0,0,0,0,0,0,0,0,0,4.6,0,0,0,0,0,0,0,0,0,0,0,0,0,0,0,0,0,0,0,0,0,0,0,0,0,0
39,66,7,12,4,2,4.5,0,0,0,0,0,0,0,0,0,0,0,0,0,4.5,0,0,0,0,0,0,0,0,0,0,0,0,0,0,0,0,0,0,0,0,0,0,0,0,0,0
39,65,6,13,4,2,4,0,0,0,0,0,0,0,0,0,0,0,0,0,6,0,0,0,0,0,0,0,0,0,0,0,0,0,0,0,0,0,0,0,0,0,0,0,0,0,0
40,71,8,8,1,0,5,0,0,0,0,0,0,0,0,0,0,0,0,0,7,0,0,0,0,0,0,0,0,0,0,0,0,0,0,0,0,0,0,0,0,0,0,0,0,0,0
37,69,5,12,2,6,0,0,0,0,0,0,0,0,0,0,0,0,0,0,6,0,0,0,0,0,0,0,0,0,0,0,0,0,0,0,0,0,0,0,0,0,0,0,0,0,0
34,69,7,13,2,0,0,0,0,0,0,0,0,0,0,0,0,0,0,0,9,0,0,0,0,0,0,0,0,0,0,0,0,0,0,0,0,0,0,0,0,0,0,0,0,0,0
32,69,7,13,2,6,0,0,0,0,0,0,0,0,0,0,0,0,0,0,3,0,0,0,0,0,0,0,0,0,0,0,0,0,0,0,0,0,0,0,0,0,0,0,0,0,0
6.1,68.45,0,16.85,0,0,0,11.1,0.54,0,0,0,0,0,0,0,0,0,0,0,0,0,0,0,0,0,0,0.3,0,0,0,0,0,0,0,0,0,1.18,0,0.88,0,0.7,0,0,0,0,0
90,0,0,0,0,0,0,0,0,0,0,0,0,0,0,0,0,0,0,1,0,0,0,66,0,0,0,0,0,0,0,0,0,0,0,0,0,0,0,0,0,33,0,0,0,0,0
95.3,0,0,0,0,0,0,0,0,0,0,0,0,0,0,0,0,0,0,5,0,0,0,62,0,0,0,0,0,0,0,0,0,0,0,0,0,0,0,0,0,33,0,0,0,0,0
93,0,0,0,1,1,0,0,1,1,0,0,0,0,0,0,0,0,0,5,1,0,0,55,0,0,0,0,0,0,0,0,0,0,0,0,0,0,0,0,0,35,0,0,0,0,0
90,0,1,0,0,0,4,1,0,0,0,0,0,0,0,0,0,0,0,3,0,0,0,62,0,0,0,0,0,0,0,0,0,0,0,0,0,0,0,0,0,29,0,0,0,0,0
85,0,4,0,0,0,0,0,0,0,0,0,0,0,0,0,0,0,0,0,0,0,0,69,0,0,0,0,0,0,0,0,0,0,0,0,0,0,0,0,0,27,0,0,0,0,0
78,0,2,0,0,0,4,1,0,0,0,0,0,0,0,0,0,0,0,2,0,0,0,62,0,0,0,0,0,0,0,0,0,0,0,0,0,0,0,0,0,29,0,0,0,0,0
69.7,0,0,0,0,0,0,0,0,0,0,0,0,0,0,0,0,0,0,2,0,0,0,65,0,0,0,0,0,0,0,0,0,0,0,0,0,0,0,0,0,33,0,0,0,0,0
73,0,0,0,0,0,0,3,3,3,0,0,0,0,0,0,0,0,0,5,0,0,0,56,0,0,0,0,0,0,0,0,0,0,0,0,0,0,0,0,0,30,0,0,0,0,0
73,0,0,0,0,0,1,0,0,0,0,0,0,0,0,0,0,0,0,0,0,0,0,66,0,0,0,0,0,0,0,0,0,0,0,0,0,0,0,0,0,33,0,0,0,0,0
83,0,0,0,1,1,0,0,0.5,0.5,0,0,0,0,0,0,0,0,0,5,1,0,0,56,0,0,0,0,0,0,0,0,0,0,0,0,0,0,0,0,0,35,0,0,0,0,0
29,64.84,19.59,4.46,0,0,1.27,2.17,6.29,1.38,0,0,0,0,0,0,0,0,0,0,0,0,0,0,0,0,0,0,0,0,0,0,0,0,0,0,0,0,0,0,0,0,0,0,0,0,0
28,72.49,13.41,2.44,0,0,0.81,4.17,6.02,0.66,0,0,0,0,0,0,0,0,0,0,0,0,0,0,0,0,0,0,0,0,0,0,0,0,0,0,0,0,0,0,0,0,0,0,0,0,0
2,70.02,0,13.73,1.44,0,0.13,9.93,0.52,0.21,0,0,0,0,0,0,0,0,0,0.79,0,0,0,0,0,0,0,0.26,0,0,0,0,0,0,1.62,0,0,0.94,0,0,0,0.41,0,0,0,0,0
65.7,65.37,15.39,7,0,0,4.66,0,0,7.58,0,0,0,0,0,0,0,0,0,0,0,0,0,0,0,0,0,0,0,0,0,0,0,0,0,0,0,0,0,0,0,0,0,0,0,0,0
70.5,66.72,14.52,3.3,0,0,4.39,0,10.87,0,0,0,0,0,0,0,0,0,0,0,0,0,0,0,0,0,0,0,0,0,0,0,0,0,0,0,0,0,0.2,0,0,0,0,0,0,0,0
85.4,61.87,0,6.08,5.12,9.45,4.31,0,4.67,6.43,0,0,0,0,0,0,0,0,0,0,0,0,0,0,0,0,0,0,0,0,0,0,0,0,0,0,0,2.07,0,0,0,0,0,0,0,0,0
87.6,61.87,0,6.51,4.11,9.61,4.51,0,5.13,6.97,0,0,0,0,0,0,0,0,0,0,0,0,0,0,0,0,0,0,0,0,0,0,0,0,0,0,0,1.29,0,0,0,0,0,0,0,0,0
108.6,44.47,2.62,0,0,1.34,2.54,0,14.56,6.28,0,0,0,0,0,0,0,0,0,0,0.04,0,0,0,0,0,0,0,0,0,0.05,0,0,0,25.64,0,0,0.85,0,0.1,0,0,0,1.27,0,0,0.24
108.1,44.04,2.7,0.52,0,1.07,3.59,0,15.31,5.2,0,0,0,0,0,0,0,0,0,0,0.06,0,0,0,0,0,0,0,0,0,0.04,0,0,0,25.07,0,0,0.31,0,0.15,0,0,0,1.84,0,0,0.1
98,51.05,2.94,0.47,0,2.6,1.84,0,12.02,5.35,0,0,0.41,0,0,0,0,0,0,0,0.03,0,0,0,0,0,0,0,0,0,0.04,0,0,0,20.76,0,0,1.01,0,0,0,0,0,1.48,0,0,0
36.8,61.91,4.69,11.52,9.39,7.68,0.43,0,0,0,0,0,0,0,0,0,0,0,0,2.89,0,0,0,0,0,0,0,0,0,0,0,0,0,0,0,0,0,1.06,0,0.43,0,0,0,0,0,0,0
37.2,63.85,4.64,9.5,8.17,8.18,0.42,0,0,0,0,0,0,0,0,0,0,0,0,4.29,0,0,0,0,0,0,0,0,0,0,0,0,0,0,0,0,0,0.52,0,0.43,0,0,0,0,0,0,0
70,0,0,0,0,0,0,14.29,0,0,0,0,0,0,0,0,0,0,0,0,0,0,0,0,0,0,0,0,0,0,0,0,0,0,0,0,0,0,0,0,0,33.33,0,0,0,0,52.38
80,0,0,0,0,0,0,7,10,0,0,0,0,0,0,0,0,0,0,0,0,0,0,0,0,0,0,0,0,0,0,0,0,0,0,0,0,0,0,0,0,33,0,0,0,0,50
80,0,0,0,0,0,0,5,5,0,0,0,0,0,0,0,0,0,0,0,0,0,0,0,0,0,0,0,0,0,0,0,0,0,0,0,0,0,0,0,0,45,0,0,0,0,45
90,0,0,0,0,0,0,0,25,0,0,0,0,0,0,0,0,0,0,0,0,0,0,0,0,0,0,0,0,0,0,0,0,0,0,0,0,0,0,0,0,40,0,0,0,0,35
85,0,0,0,0,0,0,0.5,0.5,0,0,0,0,0,0,0,0,0,0,0,0,0,0,0,0,0,0,0,0,0,0,0,0,0,0,0,0,0,0,0,0,39,0,0,0,0,60
75,0,0,0,0,0,0,2,3,0,0,0,0,0,0,0,0,0,0,0,0,0,0,0,0,0,0,0,0,0,0,0,0,0,0,0,0,0,0,0,0,25,0,0,0,0,70
129,80.58,0,0,0,0,0,12.15,0,3.86,0,0,0,0,0,0,0,0,0,0,0,0,0,0,0,0,0,0,0,0,0,0,0,0,0,0,0,0,0,0,0,3.41,0,0,0,0,0
121,81.65,0,0,0,0,0,12.01,0,3.81,0,0,0,0,0,0,0,0,0,0,0,0,0,0,0,0,0,0,0,0,0,0,0,0,0,0,0,0,0,0,0,2.53,0,0,0,0,0
108.7,75.1,0,0,2.87,0,0,15.49,0,4.91,0,0,0,0,0,0,0,0,0,0,0,0,0,0,0,0,0,0,0,0,0,0,0,0,0,0,0,0,0,0,0,1.63,0,0,0,0,0
51,66.54,14.87,4.12,0,0,1.48,1.52,10.44,1.03,0,0,0,0,0,0,0,0,0,0,0,0,0,0,0,0,0,0,0,0,0,0,0,0,0,0,0,0,0,0,0,0,0,0,0,0,0
95,0,0,0,0,0,0,0,0,0,0,0,0,0,0,0,0,0,0,5,0,0,0,63,0,0,0,0,0,0,0,0,0,0,0,0,0,0,0,0,0,32,0,0,0,0,0
91,0,0,0,0,0,0,0,0,0,0,0,0,0,0,0,0,0,0,6,0,0,0,66,0,0,0,0,0,0,0,0,0,0,0,0,0,0,0,0,0,28,0,0,0,0,0
103,0,0,0,0,0,0,0,0,0,0,0,0,0,0,0,0,0,0,2,0,0,0,67,0,0,0,0,0,0,0,0,0,0,0,0,0,0,0,0,0,31,0,0,0,0,0
72,0,0,0,0,0,0,0,0,0,0,0,0,0,0,0,0,0,0,6,0,0,0,61,0,0,0,0,0,0,0,0,0,0,0,0,0,0,0,0,0,33,0,0,0,0,0
99,0,0,0,0,0,0,0,0,0,0,0,0,0,0,0,0,0,0,5,0,0,0,75,0,0,0,0,0,0,0,0,0,0,0,0,0,0,0,0,0,20,0,0,0,0,0
82,0,0,0,0,0,0,0,0,0,0,0,0,0,0,0,0,0,0,25,0,0,0,45,0,0,0,0,0,0,0,0,0,0,0,0,0,0,0,0,0,30,0,0,0,0,0
69.5,0,0,0,0,0,0,0,0,0,0,0,0,0,0,0,0,0,0,5,0,0,0,60,0,0,0,0,0,0,0,0,0,0,0,0,0,0,0,0,0,35,0,0,0,0,0
94,0,0,0,0,0,1,0,0,0,0,0,0,0,0,0,0,0,0,5,0,0,0,62,0,0,0,0,0,0,0,0,0,0,0,0,0,0,0,0,0,32,0,0,0,0,0
91,0,0,0,0.5,0.5,0,0,0,0,0,0,0,0,0,0,0,0,0,1,0,0,0,65,0,0,0,0,0,0,0,0,0,0,0,0,0,0,0,0,0,33,0,0,0,0,0
86,0,0,0,0,0,2,0,0,0,0,0,0,0,0,0,0,0.3,0.5,0,0,0,0,69,0,0.2,0,0,0,0,0,0,0,0,0,0,0,0,0,0,0,28,0,0,0,0,0
87,0,0,0,0.5,0,1,0,0,0,0,0,0,0,0,0,0,0,0,6,0,0,0,61,0,0,0,0,0,0,0,0,0,0,0.5,0,0,0,0,0,0,31,0,0,0,0,0
95,0,0,0,0,0,0,0,0,0,0,0,0,0,0,0,0,0,0,21,0,0,0,48,0,0,0,0,0,0,0,0,0,0,0,0,0,0,0,0,0,31,0,0,0,0,0
73,0,0,0,0,0,0,0,0,0,0,0,0,0,0.2,0,0.3,0,0.1,8,0,0,0,56,0.2,0,0,0,0,0,0.2,0,0,0,0,0,0,0,0,0,0,35,0,0,0,0,0
68,0,0,0,0,0.1,0.5,0,0,0,0,0,0,0,0,0,0,0,0,3,0.3,0,0,63,0,0.1,0,0,0,0,0,0,0,0,0,0,0,0,0,0,0,33,0,0,0,0,0
71,0,0,0,0,0,1,0,0,0,0,0,0,0,0,0,0,0,0,6,0,0,0,60,0,0,0,0,0,0,0,0,0,0,0,0,0,0,0,0,0,33,0,0,0,0,0
83,0,0,5,0,0,0,0,0,0,0,0,0,0,0,0,0,0,0,5,0,0,0,60,0,0,0,0,0,0,0,0,0,0,0,0,0,0,0,0,0,30,0,0,0,0,0
55,66.95,13.18,9.69,0,3.77,0,0,3.41,3,0,0,0,0,0,0,0,0,0,0,0,0,0,0,0,0,0,0,0,0,0,0,0,0,0,0,0,0,0,0,0,0,0,0,0,0,0
62,66.3,11.92,9.77,0,4.74,0,0,3.75,3.52,0,0,0,0,0,0,0,0,0,0,0,0,0,0,0,0,0,0,0,0,0,0,0,0,0,0,0,0,0,0,0,0,0,0,0,0,0
87,57.93,13.68,6.44,0,10.54,0,0,5.83,5.58,0,0,0,0,0,0,0,0,0,0,0,0,0,0,0,0,0,0,0,0,0,0,0,0,0,0,0,0,0,0,0,0,0,0,0,0,0
113,3.99,12.54,0,0,0,2.46,0,0,0,0,0,0,0,0,0,0,0,0,17.25,0,0,63.76,0,0,0,0,0,0,0,0,0,0,0,0,0,0,0,0,0,0,0,0,0,0,0,0
81.4,59.16,0,3.5,7.08,20.67,0.39,0,6.72,0.44,0,0,0,0,0,0,0,0,0,0.73,0,0,0,0,0,0.07,0,0,0,0,0,0,0,0,0,0,0,0,0,0,0,0,0,0,0,1.24,0
79.6,58.44,0,3.46,6.99,20.42,0.38,0,6.63,0.44,0,0,0,0,0,0,0,0,0,0.72,0,0,0,0,0,0.07,0,0,0,0,0,0,0,0,0,0,0,0,0,0,0,0,0,0,0,2.45,0
80.5,58.99,0,3.49,7.06,20.61,0.39,0,6.69,0.44,0,0,0,0,0,0,0,0,0,0.73,0,0,0,0,0,0.07,0,0,0,0,0,0,0,0,0,0,0,0,0,0,0,0,0,0,0,0,1.53
80.5,58.32,0,3.45,6.97,20.38,0.38,0,6.62,0.44,0,0,0,0,0,0,0,0,0,0.72,0,0,0,0,0,0.08,0,0,0,0,0,0,0,0,0,0,0,0,0,0,0,0,0,0,0,1.63,1.01
79.6,64.03,0,2.56,6.47,15.85,0.38,0,8.7,0,0,0,0,0,0,0,0,0,0,0.73,0,0,0,0,0,0,0,0,0,0,0,0,0,0,0,0,0,0,0,0,0,0,0,0,0,0,1.28
75.8,58.78,0,1.03,15.29,16.84,0,0,5.74,0,0,0,0,0,0,0,0,0,0,0,0,0,0,0,0,0,0,0,0,0,0,0,0,0,0,0,0,0,0,0,0,0,0,0,0,2.32,0
59.4,74.63,23.01,0.25,0,0,0,1.5,0,0.61,0,0,0,0,0,0,0,0,0,0,0,0,0,0,0,0,0,0,0,0,0,0,0,0,0,0,0,0,0,0,0,0,0,0,0,0,0
52,69.88,27.84,1.59,0,0,0,0,0,0.69,0,0,0,0,0,0,0,0,0,0,0,0,0,0,0,0,0,0,0,0,0,0,0,0,0,0,0,0,0,0,0,0,0,0,0,0,0
55,79.07,13.64,1.55,0,0,0,3.19,1.54,1.01,0,0,0,0,0,0,0,0,0,0,0,0,0,0,0,0,0,0,0,0,0,0,0,0,0,0,0,0,0,0,0,0,0,0,0,0,0
58,67.28,29.03,2.97,0,0,0,0,0,0.72,0,0,0,0,0,0,0,0,0,0,0,0,0,0,0,0,0,0,0,0,0,0,0,0,0,0,0,0,0,0,0,0,0,0,0,0,0
69,70.29,0,12.26,0,8.42,0,0,4.51,4.52,0,0,0,0,0,0,0,0,0,0,0,0,0,0,0,0,0,0,0,0,0,0,0,0,0,0,0,0,0,0,0,0,0,0,0,0,0
66,70.07,0,12.25,7.79,0,0,0,4.96,4.93,0,0,0,0,0,0,0,0,0,0,0,0,0,0,0,0,0,0,0,0,0,0,0,0,0,0,0,0,0,0,0,0,0,0,0,0,0
68,65.88,0,10.48,7.03,8.03,0,0,4.05,4.03,0,0,0,0,0,0,0,0,0,0,0.5,0,0,0,0,0,0,0,0,0,0,0,0,0,0,0,0,0,0,0,0,0,0,0,0,0,0
62,65.19,0,12.66,7.28,7.78,0,0,2.53,4.56,0,0,0,0,0,0,0,0,0,0,0,0,0,0,0,0,0,0,0,0,0,0,0,0,0,0,0,0,0,0,0,0,0,0,0,0,0
67,65.27,0,11.42,7.14,7.76,0,0,6.3,2.11,0,0,0,0,0,0,0,0,0,0,0,0,0,0,0,0,0,0,0,0,0,0,0,0,0,0,0,0,0,0,0,0,0,0,0,0,0
78,47.01,6.24,6.39,12.58,9.04,7.56,0,0,0,0,0,0,0,0,0,0,0,0,0,11.18,0,0,0,0,0,0,0,0,0,0,0,0,0,0,0,0,0,0,0,0,0,0,0,0,0,0
78,54.3,4.36,4.47,7.53,5.41,9.65,0,0,0,0,0,0,0,0,0,0,0,0,0,14.28,0,0,0,0,0,0,0,0,0,0,0,0,0,0,0,0,0,0,0,0,0,0,0,0,0,0
73,53.95,3.96,4.06,13.69,9.84,5.85,0,0,0,0,0,0,0,0,0,0,0,0,0,8.65,0,0,0,0,0,0,0,0,0,0,0,0,0,0,0,0,0,0,0,0,0,0,0,0,0,0
82,54.32,4.17,5.69,7.2,5.17,7.1,0,5.85,0,0,0,0,0,0,0,0,0,0,0,10.5,0,0,0,0,0,0,0,0,0,0,0,0,0,0,0,0,0,0,0,0,0,0,0,0,0,0
89,61.1,2.07,7.77,0,0,5.16,0,16.26,0,0,0,0,0,0,0,0,0,0,0,7.64,0,0,0,0,0,0,0,0,0,0,0,0,0,0,0,0,0,0,0,0,0,0,0,0,0,0
83,58.72,1.99,6.11,5.15,3.7,4.96,4.63,4.46,2.94,0,0,0,0,0,0,0,0,0,0,7.34,0,0,0,0,0,0,0,0,0,0,0,0,0,0,0,0,0,0,0,0,0,0,0,0,0,0
80,55.62,1.88,5.79,4.88,3.51,4.7,13.16,2.11,1.39,0,0,0,0,0,0,0,0,0,0,6.96,0,0,0,0,0,0,0,0,0,0,0,0,0,0,0,0,0,0,0,0,0,0,0,0,0,0
85,57.04,2.1,6.44,5.43,3.9,5.23,0,5.88,3.87,0,0,0,0,0,0,0,0,0,0,7.74,0,0,0,0,0,0,0,0,0,0,0,0,0,0,0,0,2.37,0,0,0,0,0,0,0,0,0
89,57.95,0,6.35,2.01,1.44,13.73,0,5.23,0,0,0,0,0,0,0,0,0,0,0,13.29,0,0,0,0,0,0,0,0,0,0,0,0,0,0,0,0,0,0,0,0,0,0,0,0,0,0
90,54.88,1.21,9.12,0,0,11.86,0,0,5.39,0,0,0,0,0,0,0,0,0,0,17.54,0,0,0,0,0,0,0,0,0,0,0,0,0,0,0,0,0,0,0,0,0,0,0,0,0,0
88,56.86,0,6.23,1.97,1.42,13.47,5.32,0,1.69,0,0,0,0,0,0,0,0,0,0,13.04,0,0,0,0,0,0,0,0,0,0,0,0,0,0,0,0,0,0,0,0,0,0,0,0,0,0
86,57.66,0,6.47,2.05,1.47,16.14,0,5.32,0,0,0,0,0,0,0,0,0,0,0,9.55,0,0,0,0,0,0,0,0,0,0,0,0,0,0,0,0,1.34,0,0,0,0,0,0,0,0,0
85,56.74,0,6.69,2.11,1.52,16.68,0,0,3.62,0,0,0,0,0,0,0,0,0,0,9.87,0,0,0,0,0,0,0,0,0,0,0,0,0,0,0,0,2.77,0,0,0,0,0,0,0,0,0
88,53.81,0,6.86,0,0,17.1,0,4.23,2.78,0,0,0,0,0,0,0,0,0,0,10.96,0,0,0,0,0,0,0,0,0,0,0,0,0,0,0,0,4.26,0,0,0,0,0,0,0,0,0
80,50.55,3.04,3.46,14.02,10.08,7.6,0,0,0,0,0,0,0,0,0,0,0,0,0,11.25,0,0,0,0,0,0,0,0,0,0,0,0,0,0,0,0,0,0,0,0,0,0,0,0,0,0
84,54.02,0,1.35,13.71,12.32,7.21,0,0,0.73,0,0,0,0,0,0,0,0,0,0,10.66,0,0,0,0,0,0,0,0,0,0,0,0,0,0,0,0,0,0,0,0,0,0,0,0,0,0
76,54.35,0,7.5,12.07,8.67,5.67,0,3.36,0,0,0,0,0,0,0,0,0,0,0,8.38,0,0,0,0,0,0,0,0,0,0,0,0,0,0,0,0,0,0,0,0,0,0,0,0,0,0
74,56.11,0,7.42,11.95,8.59,4.94,0,2.22,1.46,0,0,0,0,0,0,0,0,0,0,7.31,0,0,0,0,0,0,0,0,0,0,0,0,0,0,0,0,0,0,0,0,0,0,0,0,0,0
80,11.66,28.18,0,15.64,0,0,0,0,0,0,0,0,0,0,0,0,0,0,43.04,0,0,0,0,0,0,0,0,0,0,0,0,0,0,0,0,0,0,0,0,0,1.48,0,0,0,0,0
40,69,2,11,6,6,0,0,0,0,0,0,0,0,0,0,0,0,0,0,6,0,0,0,0,0,0,0,0,0,0,0,0,0,0,0,0,0,0,0,0,0,0,0,0,0,0
36,71,3,11,5,5,0,0,0,0,0,0,0,0,0,0,0,0,0,0,5,0,0,0,0,0,0,0,0,0,0,0,0,0,0,0,0,0,0,0,0,0,0,0,0,0,0
35,69,3,13,5,5,0,0,0,0,0,0,0,0,0,0,0,0,0,0,5,0,0,0,0,0,0,0,0,0,0,0,0,0,0,0,0,0,0,0,0,0,0,0,0,0,0
40,69,3,10,6,6,0,0,0,0,0,0,0,0,0,0,0,0,0,0,6,0,0,0,0,0,0,0,0,0,0,0,0,0,0,0,0,0,0,0,0,0,0,0,0,0,0
38,69,3,11,7.3,2.4,0,0,0,0,0,0,0,0,0,0,0,0,0,0,7.3,0,0,0,0,0,0,0,0,0,0,0,0,0,0,0,0,0,0,0,0,0,0,0,0,0,0
101,31.01,16.47,0,0,0,0,0,0,0,0,0,0,0,0,0,0,0,0,0,0,0,46.87,0,0,0,0,0,0,0,0,0,0,0,0,0,0,1.16,0,0,4.49,0,0,0,0,0,0
105,42.69,10.13,0,0,0,0,0,4.14,0,0,0,0,0,0,0,0,0,0,0,0,0,38.79,0,0,0,0,0,0,0,0,0,0,0,0,0,0,1.04,0,0,3.21,0,0,0,0,0,0
102,38.32,11.67,0,0,0,0,0,2.19,0,0,0,0,0,0,0,0,0,0,0,0,0,42.48,0,0,0,0,0,0,0,0,0,0,0,0,0,0,1.1,0,0,4.24,0,0,0,0,0,0
83,13.12,46.43,2.37,1.94,0,1.62,5.47,2.52,2.79,0,0,0,0,0,0,0,0,0,23.74,0,0,0,0,0,0,0,0,0,0,0,0,0,0,0,0,0,0,0,0,0,0,0,0,0,0,0
70,7.99,35.7,0.62,0,0,0,5.44,11.96,0.9,0,0,0,0,0,0,0,0,0,37.39,0,0,0,0,0,0,0,0,0,0,0,0,0,0,0,0,0,0,0,0,0,0,0,0,0,0,0
68,10.19,44.94,1.3,1.32,1.42,0,12.7,1.72,0,0,0,0,0,0,0,0,0,0,26.41,0,0,0,0,0,0,0,0,0,0,0,0,0,0,0,0,0,0,0,0,0,0,0,0,0,0,0
24,62.5,21,7,1.5,3.5,0,0,0,0,0,0,0,0,0,0,0,0,0,1,1.5,0,0,0,0,0,0,0,0,0,2,0,0,0,0,0,0,0,0,0,0,0,0,0,0,0,0
88,68.48,0,10.58,5.48,0.35,0,0,11.85,2.28,0,0,0,0,0,0,0,0,0,0,0,0,0,0,0,0,0,0.33,0,0,0,0,0,0,0.65,0,0,0,0,0,0,0,0,0,0,0,0
83,69.94,0,3.03,7.5,7.98,0,0,1.52,10.03,0,0,0,0,0,0,0,0,0,0,0,0,0,0,0,0,0,0,0,0,0,0,0,0,0,0,0,0,0,0,0,0,0,0,0,0,0
81,73.06,0,1.98,5.95,6.97,0,0,1.53,10.51,0,0,0,0,0,0,0,0,0,0,0,0,0,0,0,0,0,0,0,0,0,0,0,0,0,0,0,0,0,0,0,0,0,0,0,0,0
83,70.92,0,3.98,6.07,7,0,0,0,12.03,0,0,0,0,0,0,0,0,0,0,0,0,0,0,0,0,0,0,0,0,0,0,0,0,0,0,0,0,0,0,0,0,0,0,0,0,0
81,64.26,0,7.98,5.01,7.08,1.75,0,4.56,5.86,0,0,0,0,0,0,0,0,0,1.65,0.65,0,0,0,0,0,0,0,0,0,0,0,0,0,0,0,0,1.2,0,0,0,0,0,0,0,0,0
81,65.9,0,9.41,3.35,6.15,1.32,0,6.54,4.38,0,0,0,0,0,0,0,0,0,0,1.3,0,0,0,0,0,0,0,0,0,0,0,0,0,0,0,0,1.65,0,0,0,0,0,0,0,0,0
80.5,23.01,29.79,14.18,10.91,0,1.64,18.93,0,0,0,0,0,0,0,0,0,0,0,1.54,0,0,0,0,0,0,0,0,0,0,0,0,0,0,0,0,0,0,0,0,0,0,0,0,0,0,0
43,45.66,10.37,24.78,0,5.15,2.35,7.25,0,0,0,0,0,0,0,0,0,0,0,4.44,0,0,0,0,0,0,0,0,0,0,0,0,0,0,0,0,0,0,0,0,0,0,0,0,0,0,0
92,64.04,1,0,0,5.99,6.39,0,7.33,3.34,0,0,0,0,0,0,0,0,0,5.16,0,0,0,0,0,0,0,0.18,0,0,0,0,0,0,6.57,0,0,0,0,0,0,0,0,0,0,0,0
102.5,13.23,17.56,8.99,53.08,0,1.59,0,0,0,0,0,0,0,0,0,0,0,0,0,0,0,0,0,0,0,0,0,0,0,0,0,0,0,0,0,0,0,0,0.81,0,4.74,0,0,0,0,0
103.5,12.58,21.3,3.42,56.25,0,3.22,0,0,0,0,0,0,0,0,0,0,0,0,0,0,0,0,0,0,0,0,0,0,0,0,0,0,0,0,0,0,0,0,0.77,0,2.46,0,0,0,0,0
94.8,12.43,18.88,7.32,54.83,0,2.14,0,0,0,0,0,0,0,0,0,0,0,0,0,0,0,0,0,0,0,0,0,0,0,0,0,0,0,0,0,0,0,0,0.4,0,4,0,0,0,0,0
41,80.69,7.97,2.69,0,0.33,0.08,1.04,6.44,0,0,0,0,0,0,0,0,0,0,0,0,0,0,0,0,0,0,0,0,0,0,0,0,0,0,0,0,0.76,0,0,0,0,0,0,0,0,0
91.7,62.54,5.79,2.35,5.53,8.48,0.04,0,14.33,0.64,0,0,0,0,0,0,0,0,0,0,0.1,0,0,0,0,0.1,0,0,0,0,0,0,0,0,0.1,0,0,0,0,0,0,0,0,0,0,0,0
97.6,62.54,5.79,2.35,0,7.01,7.04,0,14.33,0.64,0,0,0,0,0,0,0,0,0,0,0.1,0,0,0,0,0.1,0,0,0,0,0,0,0,0,0.1,0,0,0,0,0,0,0,0,0,0,0,0
95.7,62.55,5.79,2.35,5.53,8.48,0.04,0,7.48,7.48,0,0,0,0,0,0,0,0,0,0,0.1,0,0,0,0,0.1,0,0,0,0,0,0,0,0,0.1,0,0,0,0,0,0,0,0,0,0,0,0
87.4,62.55,5.79,2.35,3.51,3.51,0,0,14.33,0.64,0,0,0,0,0,0,0,0,0,7.02,0.1,0,0,0,0,0.1,0,0,0,0,0,0,0,0,0.1,0,0,0,0,0,0,0,0,0,0,0,0
83.3,62.55,5.79,2.35,3.51,3.51,0,0,14.33,0.64,0,0,0,0,0,0,0,0,0,0,0.1,0,0,0,0,0.1,0,0,0,0,0,0,0,0,7.12,0,0,0,0,0,0,0,0,0,0,0,0
81.9,62.55,5.79,2.35,5.53,8.48,0.04,7.48,7.48,0,0,0,0,0,0,0,0,0,0,0,0.1,0,0,0,0,0.1,0,0,0,0,0,0,0,0,0.1,0,0,0,0,0,0,0,0,0,0,0,0
121.6,55.32,3.05,5.5,4.33,4.48,4.55,0,11.34,11.34,0,0,0,0,0,0,0,0,0,0,0,0,0,0,0,0.06,0,0,0,0,0,0,0,0,0.03,0,0,0,0,0,0,0,0,0,0,0,0
101.8,50.5,8.72,2.98,0,5.41,3.96,20.31,4.9,3.22,0,0,0,0,0,0,0,0,0,0,0,0,0,0,0,0,0,0,0,0,0,0,0,0,0,0,0,0,0,0,0,0,0,0,0,0,0
114.1,28.48,9.83,8.39,11.32,15.26,0,19.09,4.6,3.03,0,0,0,0,0,0,0,0,0,0,0,0,0,0,0,0,0,0,0,0,0,0,0,0,0,0,0,0,0,0,0,0,0,0,0,0,0
136.5,28.17,16.21,3.87,11.2,5.03,0,18.88,13.65,2.99,0,0,0,0,0,0,0,0,0,0,0,0,0,0,0,0,0,0,0,0,0,0,0,0,0,0,0,0,0,0,0,0,0,0,0,0,0
105.1,31.5,18.13,3.09,9.39,16.88,4.12,8.45,5.09,3.35,0,0,0,0,0,0,0,0,0,0,0,0,0,0,0,0,0,0,0,0,0,0,0,0,0,0,0,0,0,0,0,0,0,0,0,0,0
110.2,48.3,9.6,7.42,0,5.27,0,19.78,6.49,3.14,0,0,0,0,0,0,0,0,0,0,0,0,0,0,0,0,0,0,0,0,0,0,0,0,0,0,0,0,0,0,0,0,0,0,0,0,0
111.4,47.06,9.01,4.67,5.13,5.59,4.09,13.43,7.69,3.33,0,0,0,0,0,0,0,0,0,0,0,0,0,0,0,0,0,0,0,0,0,0,0,0,0,0,0,0,0,0,0,0,0,0,0,0,0
86,0,60,8,0,6.4,25.6,0,0,0,0,0,0,0,0,0,0,0,0,0,0,0,0,0,0,0,0,0,0,0,0,0,0,0,0,0,0,0,0,0,0,0,0,0,0,0,0
86,0,60,8,0,12.8,19.2,0,0,0,0,0,0,0,0,0,0,0,0,0,0,0,0,0,0,0,0,0,0,0,0,0,0,0,0,0,0,0,0,0,0,0,0,0,0,0,0
75,0,60,8,0,16,16,0,0,0,0,0,0,0,0,0,0,0,0,0,0,0,0,0,0,0,0,0,0,0,0,0,0,0,0,0,0,0,0,0,0,0,0,0,0,0,0
74,0,60,8,0,19.2,12.8,0,0,0,0,0,0,0,0,0,0,0,0,0,0,0,0,0,0,0,0,0,0,0,0,0,0,0,0,0,0,0,0,0,0,0,0,0,0,0,0
65,0,60,8,0,25.6,6.4,0,0,0,0,0,0,0,0,0,0,0,0,0,0,0,0,0,0,0,0,0,0,0,0,0,0,0,0,0,0,0,0,0,0,0,0,0,0,0,0
67,0,75,7,0,3.6,14.4,0,0,0,0,0,0,0,0,0,0,0,0,0,0,0,0,0,0,0,0,0,0,0,0,0,0,0,0,0,0,0,0,0,0,0,0,0,0,0,0
63,0,75,7,0,7.2,10.8,0,0,0,0,0,0,0,0,0,0,0,0,0,0,0,0,0,0,0,0,0,0,0,0,0,0,0,0,0,0,0,0,0,0,0,0,0,0,0,0
63,0,75,7,0,9,9,0,0,0,0,0,0,0,0,0,0,0,0,0,0,0,0,0,0,0,0,0,0,0,0,0,0,0,0,0,0,0,0,0,0,0,0,0,0,0,0
61,0,75,7,0,10.8,7.2,0,0,0,0,0,0,0,0,0,0,0,0,0,0,0,0,0,0,0,0,0,0,0,0,0,0,0,0,0,0,0,0,0,0,0,0,0,0,0,0
64,10,54,7.2,0,14.4,14.4,0,0,0,0,0,0,0,0,0,0,0,0,0,0,0,0,0,0,0,0,0,0,0,0,0,0,0,0,0,0,0,0,0,0,0,0,0,0,0,0
94,0,63.3,5,0,0,20.7,3,3,0,0,0,0,0,0,0,0,0,0,0,0,0,0,0,0,0,0,0,0,0,0,5,0,0,0,0,0,0,0,0,0,0,0,0,0,0,0
87,5,65,0,0,0,15,5,0,0,0,0,0,0,0,0,0,0,0,0,0,0,0,0,0,0,0,0,0,0,0,10,0,0,0,0,0,0,0,0,0,0,0,0,0,0,0
103,0,55,5,0,0,20,5,5,0,0,0,0,0,0,0,0,0,0,0,0,0,0,0,0,0,0,0,0,0,0,5,0,0,5,0,0,0,0,0,0,0,0,0,0,0,0
90,0,54,4,0,9,9,5,0,0,0,0,0,0,0,0,0,0,0,0,0,0,0,0,0,0,0,0,0,0,0,8,0,0,11,0,0,0,0,0,0,0,0,0,0,0,0
92,2,44,10,0,9,9,5,0,0,0,0,0,0,0,0,0,0,0,0,0,0,0,0,0,0,0,0,0,0,0,10,0,0,11,0,0,0,0,0,0,0,0,0,0,0,0
42,77.84,10.12,1.81,0,3.06,0,0,2.25,2.56,0,0,0,0,0,0,0,0,0,1.25,0,0,0,0,0,0,0,0,0,0,0,0,0,0,0.08,0,0,1.03,0,0,0,0,0,0,0,0,0
41,63.78,5.09,9.48,7.19,6.89,0.21,1.07,0.73,0,0,0,0,0,0,0,0,0,0,4.91,0,0,0,0,0,0,0,0,0,0,0.02,0,0,0,0,0,0,0.63,0,0,0,0,0,0,0,0,0
87.6,0,52.64,8.77,0,0,0,0,15.79,0,0,0,0,0,0,0,0,0,0,14.03,0,0,0,0,0,0,0,0,0,0,0,8.77,0,0,0,0,0,0,0,0,0,0,0,0,0,0,0
52,0,67.13,17.9,0,0,0,0,4.48,0,0,0,0,0,0,0,0,0,0,0,0,0,0,0,0,0,0,0,0,0,0,10.49,0,0,0,0,0,0,0,0,0,0,0,0,0,0,0
71.9,0,62.5,10.42,0,0,0,0,8.33,0,0,0,0,0,0,0,0,0,0,8.33,0,0,0,0,0,0,0,0,0,0,0,10.42,0,0,0,0,0,0,0,0,0,0,0,0,0,0,0
62.5,0,65.22,6.52,0,0,0,0,4.35,0,0,0,0,0,0,0,0,0,0,13.04,0,0,0,0,0,0,0,0,0,0,0,10.87,0,0,0,0,0,0,0,0,0,0,0,0,0,0,0
61.8,0,68.19,6.82,0,0,0,0,4.54,0,0,0,0,0,0,0,0,0,0,9.09,0,0,0,0,0,0,0,0,0,0,0,11.36,0,0,0,0,0,0,0,0,0,0,0,0,0,0,0
60,0,57.69,0,0,0,0,0,0,0,0,0,0,0,0,0,0,0,0,23.08,0,0,0,0,0,0,0,0,0,0,0,19.23,0,0,0,0,0,0,0,0,0,0,0,0,0,0,0
68.8,0,60,10,0,0,0,0,8,0,0,0,0,0,0,0,0,0,0,12,0,0,0,0,0,0,0,0,0,0,0,10,0,0,0,0,0,0,0,0,0,0,0,0,0,0,0
63.7,0,57.03,15.21,0,0,11.41,0,0,0,0,0,0,0,0,0,0,0,0,11.41,0,0,0,0,0,0,0,0,0,0,0,4.94,0,0,0,0,0,0,0,0,0,0,0,0,0,0,0
98,4.81,18.78,0,0,0,1.98,0,0,0,0,0,0,0,0,0,0,0,0,23.35,0,0,51.08,0,0,0,0,0,0,0,0,0,0,0,0,0,0,0,0,0,0,0,0,0,0,0,0
96,5.13,17.72,0,0,0,2.11,0,0,0,0,0,0,0,0,0,0,0,0,22.54,0,0,52.5,0,0,0,0,0,0,0,0,0,0,0,0,0,0,0,0,0,0,0,0,0,0,0,0
74,0,37.36,16.58,0,13.39,0,0,0,0,0,0,0,0,0,0,0,0,0,0,0,0,0,0,0,0,0,0,0,0,0,11.39,0,0,21.28,0,0,0,0,0,0,0,0,0,0,0,0
89,0,37.1,13.6,0,23.6,0,0,0,0,0,0,0,0,0,0,0,0,0,0,0,0,0,0,0,0,0,0,0,0,0,15.2,0,0,10.5,0,0,0,0,0,0,0,0,0,0,0,0
148,74.81,0,1.91,0,0.5,0,20.43,0.45,0,0,0,0,0,0,0,0,0,0,0,0,0,0,0,0,0,0,0,0,0,0,0,0,0,0.28,0,0,0.45,0,0,0,1.17,0,0,0,0,0
138,77.35,0,1.63,0,0.25,0,19.44,0,0,0,0,0,0,0,0,0,0,0,0,0,0,0,0,0,0,0,0,0,0,0,0,0,0,0,0.32,0,0.23,0,0,0,0.78,0,0,0,0,0
140,76.28,0,2.19,0,0.25,0,19.64,0,0.3,0,0,0,0,0,0,0,0,0,0,0,0,0,0,0,0,0,0,0,0,0,0,0,0,0,0.32,0,0.23,0,0,0,0.79,0,0,0,0,0
157,77.49,0,1.93,1.39,0.25,0,16.91,0.46,0,0,0,0,0,0,0,0,0,0,0,0,0,0,0,0,0.03,0,0,0,0,0,0,0,0,0.35,0,0,0,0,0,0,1.19,0,0,0,0,0
129,74.48,0,1.61,0,0.25,0,22.05,0,0.29,0,0,0,0,0,0,0,0,0,0,0,0,0,0,0,0,0,0,0,0,0,0,0,0,0,0.32,0,0.22,0,0,0,0.78,0,0,0,0,0
76.9,59.12,2.17,6.62,0,0,15.87,0,0,0,0,0,0,0,0,0,0,0,0,0,15.88,0,0,0,0,0,0,0.34,0,0,0,0,0,0,0,0,0,0,0,0,0,0,0,0,0,0,0
78.4,58.74,4.05,4.15,0,1.08,15.77,0,0,0,0,0,0,0,0,0,0,0,0,0,15.75,0,0,0,0,0,0,0.46,0,0,0,0,0,0,0,0,0,0,0,0,0,0,0,0,0,0,0
79.5,58.9,4.33,4.16,0,1.07,21.96,0,0,0,0,0,0,0,0,0,0,0,0,0,9.1,0,0,0,0,0,0,0.48,0,0,0,0,0,0,0,0,0,0,0,0,0,0,0,0,0,0,0
75,69.98,0,1.5,8.79,9.81,0.52,0,4.24,4.28,0,0,0,0,0,0,0,0,0,0,0.24,0,0,0,0,0,0,0,0,0,0,0,0,0,0,0,0,0.64,0,0,0,0,0,0,0,0,0
84,70,0,1.53,5.98,6.97,0,0,0.53,12.51,0,0,0,0,0,0,0,0,0,0,0,0,0,0,0,0,0,0,0,0,0,0,0,0,0,0,0,2.48,0,0,0,0,0,0,0,0,0
91,66.14,1.25,2.3,7.48,4.06,0,0,0,14.58,0,0,0,0,0,0,0,0,0,0,0.65,0,0,0,0,0,0,0,0,0,0,0,0,0,0,0,0,3.54,0,0,0,0,0,0,0,0,0
103,64.22,0,0,0,0,4.65,0,6.32,8.17,0,0,0,0,0,0,0,0,0,16.46,0,0,0,0,0,0,0,0,0,0,0.18,0,0,0,0,0,0,0,0,0,0,0,0,0,0,0,0
36.6,57.67,11,14.16,3.33,10.78,0,0,0,0,0,0,0,0,0,0,0,0,0,2.06,0,0,0,0,0,0,0,0,0,0,0,0,0,0,0,0,0,0.55,0,0.45,0,0,0,0,0,0,0
45,43.51,0.83,12.54,41.8,0,0,0,0,0,0,0,0,0,0,0,0,0,0,0,0,0,0,0,0,0,0,0,0,0,0,0,0,0,0,0,0,0.71,0,0,0,0.61,0,0,0,0,0
47,45.12,1.3,13,38.86,0,0,0,0,0,0,0,0,0,0,0,0,0,0,0,0,0,1.08,0,0,0,0,0,0,0,0,0,0,0,0,0,0,0,0,0,0,0.64,0,0,0,0,0
50,45.07,2.33,6.91,45.69,0,0,0,0,0,0,0,0,0,0,0,0,0,0,0,0,0,0,0,0,0,0,0,0,0,0,0,0,0,0,0,0,0,0,0,0,0,0,0,0,0,0
52,47.21,0.8,7.09,44.15,0,0,0,0,0,0,0,0,0,0,0,0,0,0,0,0,0,0.75,0,0,0,0,0,0,0,0,0,0,0,0,0,0,0,0,0,0,0,0,0,0,0,0
83,47.59,10.27,2.63,0,7.17,17.49,0,0,0,0,0,0,0,0,0,0,0,0,4.39,2.85,0,0,0,0,0,0,0,0,0,0.06,2.74,0,0,3.36,0,0,1.45,0,0,0,0,0,0,0,0,0
82,57.22,4.7,4.01,0,8.47,17.62,0,0,0,0,0,0,0,0,0,0,0,0,0,7.9,0,0,0,0,0,0,0.08,0,0,0,0,0,0,0,0,0,0,0,0,0,0,0,0,0,0,0
80,69.46,0,5.4,1.71,3.07,0.45,0,5,6.58,0,0,0,0,0,0,0,0,0,0,5.65,0,0,0,0,0,0,0,0,0,0.07,0,0,0,0.09,0,0,2.52,0,0,0,0,0,0,0,0,0
83,69.12,0,2.3,6.3,0.83,0.52,0,6.26,5.54,0,0,0,0,0,0,0,0,0,0,5.68,0,0,0,0,0,0,0,0,0,0.05,0,0,0,0.25,0,0,3.15,0,0,0,0,0,0,0,0,0
150,0,0,0,0,0,0,0,0,0,0,0,0,0,0,0,0,0,0,25,0,0,0,0,0,0,0,0,0,0,0,0,0,0,0,0,0,0,0,0,50,0,0,0,0,0,25
145,0,0,0,0,0,0,0,0,0,0,0,0,0,0,0,0,0,0,10,0,0,0,0,0,0,0,0,0,0,0,0,0,0,0,0,0,0,0,0,60,0,0,0,0,0,30
148,0,0,0,0,0,0,0,0,0,0,0,0,0,0,0,0,0,0,12,0,0,0,0,0,0,0,0,0,0,0,0,0,0,0,0,0,0,0,0,70,0,0,0,0,0,18
144,0,0,0,0,0,0,0,0,0,0,0,0,0,0,0,0,0,0,20,0,0,0,0,0,0,0,0,0,0,0,0,0,0,0,0,0,0,0,0,60,0,0,0,0,0,20
50,0,0,0,0,0,0,0,0,0,0,0,0,0,0,0,0,0,0,10,0,0,0,0,0,0,0,0,0,0,0,0,0,0,0,0,0,0,0,0,0,50,0,0,0,0,40
40,0,0,0,0,0,0,0,0,0,0,0,0,0,0,0,0,0,0,35,0,0,0,0,0,0,0,0,0,0,0,0,0,0,0,0,0,0,0,0,0,35,0,0,0,0,30
45,0,0,0,0,0,0,0,0,0,0,0,0,0,0,0,0,0,0,40,0,0,0,0,0,0,0,0,0,0,0,0,0,0,0,0,0,0,0,0,0,40,0,0,0,0,20
55,0,0,0,0,0,0,0,0,0,0,0,0,0,0,0,0,0,0,60,0,0,0,0,0,0,0,0,0,0,0,0,0,0,0,0,0,0,0,0,0,30,0,0,0,0,10
55,65,19.8,5.79,0,0,0,0,6.35,2.79,0,0,0,0,0,0,0,0,0,0,0,0,0,0,0,0,0,0,0,0,0,0,0,0,0,0,0,0.27,0,0,0,0,0,0,0,0,0
57,66.7,16.58,4.09,0,0,0,2.15,7.24,2.72,0,0,0,0,0,0,0,0,0,0,0,0,0,0,0,0,0,0,0,0,0,0,0,0,0,0,0,0.52,0,0,0,0,0,0,0,0,0
53,68.01,19.41,1.89,0,0,0,0,6.75,3.42,0,0,0,0,0,0,0,0,0,0,0,0,0,0,0,0,0,0,0,0,0,0,0,0,0,0,0,0.52,0,0,0,0,0,0,0,0,0
60,74.6,9.82,2.74,3.55,0,0,1.04,6.72,1.25,0,0,0,0,0,0,0,0,0,0,0,0,0,0,0,0,0,0.19,0,0,0.09,0,0,0,0,0,0,0,0,0,0,0,0,0,0,0,0
36.4,25.7,32.86,4.49,31.21,0,0,5.74,0,0,0,0,0,0,0,0,0,0,0,0,0,0,0,0,0,0,0,0,0,0,0,0,0,0,0,0,0,0,0,0,0,0,0,0,0,0,0
32,59.81,26.67,0.59,8.92,0,0,4.01,0,0,0,0,0,0,0,0,0,0,0,0,0,0,0,0,0,0,0,0,0,0,0,0,0,0,0,0,0,0,0,0,0,0,0,0,0,0,0
30,39.62,41.4,4.92,7.77,0,0,6.29,0,0,0,0,0,0,0,0,0,0,0,0,0,0,0,0,0,0,0,0,0,0,0,0,0,0,0,0,0,0,0,0,0,0,0,0,0,0,0
31,23.65,25.9,4.29,40.67,0,0,5.49,0,0,0,0,0,0,0,0,0,0,0,0,0,0,0,0,0,0,0,0,0,0,0,0,0,0,0,0,0,0,0,0,0,0,0,0,0,0,0
40,70,0,13,0,8.5,0,0,0,0,0,0,0,0,0,0,0,0,0,0,8.5,0,0,0,0,0,0,0,0,0,0,0,0,0,0,0,0,0,0,0,0,0,0,0,0,0,0
35,68.93,0,12.49,9.29,0,0,0,0,0,0,0,0,0,0,0,0,0,0,0,9.29,0,0,0,0,0,0,0,0,0,0,0,0,0,0,0,0,0,0,0,0,0,0,0,0,0,0
35,68.93,0,12.49,7.79,7.79,0,0,0,0,0,0,0,0,0,0,0,0,0,0,3,0,0,0,0,0,0,0,0,0,0,0,0,0,0,0,0,0,0,0,0,0,0,0,0,0,0
38,69,0,12.5,5.9,5.9,0.8,0,0,0,0,0,0,0,0,0,0,0,0,0,5.9,0,0,0,0,0,0,0,0,0,0,0,0,0,0,0,0,0,0,0,0,0,0,0,0,0,0
48,70.69,0,5.14,9.16,6.04,0.91,0,0,0,0,0,0,0,0,0,0,0,0,0,8.06,0,0,0,0,0,0,0,0,0,0,0,0,0,0,0,0,0,0,0,0,0,0,0,0,0,0
81,66.58,0,3.3,6.67,1.8,0.22,0,5.97,5.71,0,0,0,0,0,0,0,0,0,0,6.16,0,0,0,0,0,0,0.07,0,0,0,0,0,0,0.25,0,0,3.27,0,0,0,0,0,0,0,0,0
96,5.31,18.56,0,0,0,0.59,0,0,0,0,0,0,0,0,0,0,0,0,23.72,0,0,51.82,0,0,0,0,0,0,0,0,0,0,0,0,0,0,0,0,0,0,0,0,0,0,0,0
98,5.55,18.69,0,0,0,0.99,0,0,0,0,0,0,0,0,0,0,0,0,23.44,0,0,51.33,0,0,0,0,0,0,0,0,0,0,0,0,0,0,0,0,0,0,0,0,0,0,0,0
98,5.07,19.25,0,0,0,0.99,0,0,0,0,0,0,0,0,0,0,0,0,22.83,0,0,51.86,0,0,0,0,0,0,0,0,0,0,0,0,0,0,0,0,0,0,0,0,0,0,0,0
82,6.2,17.54,0,0,1.33,0.19,0,0,0,0,0,0,0,0,0,0,0,0,23.97,0.72,0,50.05,0,0,0,0,0,0,0,0,0,0,0,0,0,0,0,0,0,0,0,0,0,0,0,0
98,5.06,20.08,0,0,0,0.99,0,0,0,0,0,0,0,0,0,0,0,0,22.21,0,0,51.66,0,0,0,0,0,0,0,0,0,0,0,0,0,0,0,0,0,0,0,0,0,0,0,0
98,5.09,19.56,0,0,0,1,0,0,0,0,0,0,0,0,0,0,0,0,21.99,0,0,52.36,0,0,0,0,0,0,0,0,0,0,0,0,0,0,0,0,0,0,0,0,0,0,0,0
98,5.1,19.6,0,0,0,1,0,0,0,0,0,0,0,0,0,0,0,0,21.67,0,0,52.63,0,0,0,0,0,0,0,0,0,0,0,0,0,0,0,0,0,0,0,0,0,0,0,0
96,4.33,19.37,0,0,0,0.5,0,0,0,0,0,0,0,0,0,0,0,0,23.15,0,0,52.65,0,0,0,0,0,0,0,0,0,0,0,0,0,0,0,0,0,0,0,0,0,0,0,0
77,10.3,35.55,0,0,0,0,0,0,0,0,0,0,0,0,0,0,0,0,19.77,0,0,34.38,0,0,0,0,0,0,0,0,0,0,0,0,0,0,0,0,0,0,0,0,0,0,0,0
82,11.53,33.84,5.44,0,0,0,0,0,0,0,0,0,0,0,0,0,0,0,5.11,0,0,44.08,0,0,0,0,0,0,0,0,0,0,0,0,0,0,0,0,0,0,0,0,0,0,0,0
80,8.25,35.6,0,0,4.42,0,0,0,0,0,0,0,0,0,0,0,0,0,16.75,0,0,34.98,0,0,0,0,0,0,0,0,0,0,0,0,0,0,0,0,0,0,0,0,0,0,0,0
39,65.95,8,10.02,5.04,7.01,0,0,0,0,0,0,0,0,0,0,0,0,0,0,3.98,0,0,0,0,0,0,0,0,0,0,0,0,0,0,0,0,0,0,0,0,0,0,0,0,0,0
33,66.97,9,12.03,4.01,3.49,0.79,0,0,0,0,0,0,0,0,0,0,0,0,0,3.71,0,0,0,0,0,0,0,0,0,0,0,0,0,0,0,0,0,0,0,0,0,0,0,0,0,0
37,68.96,5.04,11.98,2.01,6.02,0,0,0,0,0,0,0,0,0,0,0,0,0,0,5.99,0,0,0,0,0,0,0,0,0,0,0,0,0,0,0,0,0,0,0,0,0,0,0,0,0,0
33,66.1,6.98,13.05,6.93,2.96,0,0,0,0,0,0,0,0,0,0,0,0,0,0,3.98,0,0,0,0,0,0,0,0,0,0,0,0,0,0,0,0,0,0,0,0,0,0,0,0,0,0
33,65.93,6.96,12.01,10.07,1.05,0,0,0,0,0,0,0,0,0,0,0,0,0,0,3.98,0,0,0,0,0,0,0,0,0,0,0,0,0,0,0,0,0,0,0,0,0,0,0,0,0,0
34,68.95,7,12.97,2.07,0,0,0,0,0,0,0,0,0,0,0,0,0,0,0,9.01,0,0,0,0,0,0,0,0,0,0,0,0,0,0,0,0,0,0,0,0,0,0,0,0,0,0
54,68.37,19.15,3.36,0,0,0,0,9.12,0,0,0,0,0,0,0,0,0,0,0,0,0,0,0,0,0,0,0,0,0,0,0,0,0,0,0,0,0,0,0,0,0,0,0,0,0,0
57,67.34,18.58,4.52,0,0,0,1.07,7.13,1.36,0,0,0,0,0,0,0,0,0,0,0,0,0,0,0,0,0,0,0,0,0,0,0,0,0,0,0,0,0,0,0,0,0,0,0,0,0
53,65.87,20.21,3.66,0,0,0,0,9.02,0,0,0,0,0,0,0,0,0,0,0,1.24,0,0,0,0,0,0,0,0,0,0,0,0,0,0,0,0,0,0,0,0,0,0,0,0,0,0
58,65.73,20.79,3.91,0,0,0,0,8.2,1.37,0,0,0,0,0,0,0,0,0,0,0,0,0,0,0,0,0,0,0,0,0,0,0,0,0,0,0,0,0,0,0,0,0,0,0,0,0
50,70.02,18.2,3.61,0,0,0,0,8.17,0,0,0,0,0,0,0,0,0,0,0,0,0,0,0,0,0,0,0,0,0,0,0,0,0,0,0,0,0,0,0,0,0,0,0,0,0,0
123,18.74,11.08,9.12,51.15,0.34,7.8,0,0.31,0,0,0,0,0,0,0,0,0,0,0.23,0,0,0,0,0.29,0,0,0,0,0,0,0,0,0,0,0,0,0,0,0.63,0,0.31,0,0,0,0,0
130,23.17,3.6,16.04,44.21,0.37,10.62,0,0.34,0,0,0,0,0,0,0,0,0,0,0.26,0,0,0,0,0.6,0,0,0,0,0,0,0,0,0,0,0,0,0,0,0.69,0,0.1,0,0,0,0,0
128,21.1,7.09,12.89,47.34,0.36,9.36,0,0.32,0,0,0,0,0,0,0,0,0,0,0.25,0,0,0,0,0.44,0,0,0,0,0,0,0,0,0,0,0,0,0,0,0.66,0,0.19,0,0,0,0,0
115,17.71,12.99,7.3,52.96,0.33,6.98,0,0.3,0,0,0,0,0,0,0,0,0,0,0.23,0,0,0,0,0.24,0,0,0,0,0,0,0,0,0,0,0,0,0,0,0.61,0,0.35,0,0,0,0,0
142,23.08,10.51,1.51,0,8.24,10.05,9.8,10.57,4.09,0,0,0,0,0,0,0,0,0,4.73,1.64,0,0,0,0,0,0,0,0,0,0,0.24,0,0,12.54,0,0,0,0,0,0,2.71,0,0.29,0,0,0
141,20.41,21.19,0,0,7.01,2.61,16.1,12.93,0,0,0,0,0,0,0,0,0,0,0,0,0,5.39,0,0,0,0,0,0,0,0,1.97,0,0,9.54,0,0,1.43,0,0,0,0,0,1.42,0,0,0
132,22.98,20.14,0,0,6.28,2.58,16.85,8.7,3.44,0,0,0,0,0,0,0,0,0,0,0,0,0,0,0,0,0,0,0,0,0,1.77,0,0,14.4,0,0,1.28,0,0,0,0,0,1.27,0,0,0.31
144,27.14,16,0,0,0,2.91,14.91,14.38,0,0,0,0,0,0,0,0,0,0,0,0,0,13.78,0,0,0,0,0,0,0,0,1.64,0,0,8.37,0,0,0.87,0,0,0,0,0,0,0,0,0
52,65.05,5.83,7.77,2.91,3.88,0,0,0,0,0,0,0,0,0,0,0,0,0,0,4.85,0,0,0,0,0,0,0,0,0,0,0,0,0,6.8,0,0,2.91,0,0,0,0,0,0,0,0,0
48,65.05,5.83,7.77,2.91,3.88,0,0,0,0,0,0,0,0,0,0,0,0,0,0,4.85,0,0,0,0,0,0,0,0,0,0,0,0,0,6.8,0,0,0,0,2.91,0,0,0,0,0,0,0
48,65.05,5.83,7.77,2.91,3.88,6.8,0,0,0,0,0,0,0,0,0,0,0,0,0,4.85,0,0,0,0,0,0,0,0,0,0,0,0,0,2.91,0,0,0,0,0,0,0,0,0,0,0,0
93.5,36.18,18.74,5.12,0,10.86,21.55,0,0,0,0,0,0,0,0,0,0,0,0,0,7.55,0,0,0,0,0,0,0,0,0,0,0,0,0,0,0,0,0,0,0,0,0,0,0,0,0,0
96,35.15,22.45,2.9,0,12.05,20.11,0,0,0,0,0,0,0,0,0,0,0,0,0,7.34,0,0,0,0,0,0,0,0,0,0,0,0,0,0,0,0,0,0,0,0,0,0,0,0,0,0
93,46.42,16.28,4.28,0,4.66,23.31,0,0,0,0,0,0,0,0,0,0,0,0,0,5.05,0,0,0,0,0,0,0,0,0,0,0,0,0,0,0,0,0,0,0,0,0,0,0,0,0,0
96.5,33.11,15.59,7.98,0,11.29,24.18,0,0,0,0,0,0,0,0,0,0,0,0,0,7.85,0,0,0,0,0,0,0,0,0,0,0,0,0,0,0,0,0,0,0,0,0,0,0,0,0,0
89.5,40.94,18.93,6.03,0,4.7,21.77,0,0,0,0,0,0,0,0,0,0,0,0,0,7.63,0,0,0,0,0,0,0,0,0,0,0,0,0,0,0,0,0,0,0,0,0,0,0,0,0,0
10,62.51,0,16.37,1.73,1.24,0.45,9.31,0,0,0,0,0,0,0,0,0,0,0,0.43,0,0,0,0,0,0,0,0.35,0,0,0,0,0,0,2.18,0,0,1.13,0,0,0,3.92,0.38,0,0,0,0
15,61.33,0,15.69,1.21,1.24,0.45,9.31,0,0,0,0,0,0,0,0,1.39,1.4,0,0.68,0,0,0,0,0.46,0,0,0,0,0,0.24,0,0,0,2,0,0,1.02,0,0,0,3.43,0.15,0,0,0,0
10,62.37,0,16.34,1.72,1.24,0.45,9.29,0,0,0,0,0,0,0,0,0.46,0,0,0.43,0,0,0,0,0,0,0,0.35,0,0,0,0,0,0,2.17,0,0,1.13,0,0,0,3.67,0.38,0,0,0,0
10,63.38,0,15.62,2.58,0,0.45,9.27,0,0,0,0,0,0,0,0,0,0.46,0,0.43,0,0,0,0,0,0,0,0.35,0,0,0,0,0,0,2.17,0,0,1.12,0,0,0,3.41,0.76,0,0,0,0
150,0,0,0.35,0,0,0,0.59,4.87,1.13,0,0,0,0,0,0,0,0,0,0,0,0,46.69,0,0,0,0,0,0,0,0,0,0,0,0,0,0,0,0,0,0,44.03,0,2.34,0,0,0
114,49.88,9.57,18.29,16.53,0,0,0,0,0,0,0,0,0,0,0,0,0,0,5.73,0,0,0,0,0,0,0,0,0,0,0,0,0,0,0,0,0,0,0,0,0,0,0,0,0,0,0
109.3,9.21,0,10.86,0,0,10.83,0,0,0,0,0,0,0,0,0,0,0,0,34,0,0,0,0,0,0,0,0,0,0,0,0,0,0,0,0,0,0,0,0,0,35.1,0,0,0,0,0
100,67.19,0,3.6,0,0,9.58,0,11.84,7.79,0,0,0,0,0,0,0,0,0,0,0,0,0,0,0,0,0,0,0,0,0,0,0,0,0,0,0,0,0,0,0,0,0,0,0,0,0
101.8,5.05,19.61,0,0,0,1.98,0,0,0,0,0,0,0,0,0,0,0,0,22.37,0,0,50.99,0,0,0,0,0,0,0,0,0,0,0,0,0,0,0,0,0,0,0,0,0,0,0,0
40,78.75,8.98,1.59,0,3.24,0,0,2.93,1.73,0,0,0,0,0,0,0,0,0,1.46,0,0,0,0,0,0,0,0,0,0,0,0,0,0,0,0,0,1.32,0,0,0,0,0,0,0,0,0
82,72.1,0,3.13,0,0,0,18.86,0,1.69,0,0,0,0,1.28,0,0,0,0,0,0,0,0,0,0.52,0,0,0,0,0,0.04,0,0,0,0,0,0,1.62,0,0,0,0.76,0,0,0,0,0
90,72.17,0,2.57,0,0,0,18.88,0,1.69,0,0,0,0,1.28,0,0,0,0,0,0,0,0,0,0.53,0,0,0,0,0,0.04,0,0,0,0,0,0,2.08,0,0,0,0.76,0,0,0,0,0
84,71.91,0,3.12,0,0,0,18.44,0,1.81,0,0,0,0,1.6,0,0,0,0,0,0,0,0,0,0.71,0,0,0,0,0,0.04,0,0,0,0,0,0,1.61,0,0,0,0.76,0,0,0,0,0
87,71.44,0,2.82,0,0,0,19.06,0,1.68,0,0,0,0,1.75,0,0,0,0,0,0,0,0,0,0.71,0,0,0,0,0,0.04,0,0,0,0,0,0,1.83,0,0,0,0.67,0,0,0,0,0
98,72.05,0,2.29,0,0,0,18.66,0,1.75,0,0,0,0,1.45,0,0,0,0,0,0,0,0,0,0.71,0,0,0,0,0,0.06,0,0,0,0,0,0,2.31,0,0,0,0.72,0,0,0,0,0
52,74.72,23.04,0.13,0,0,0,1.5,0,0.61,0,0,0,0,0,0,0,0,0,0,0,0,0,0,0,0,0,0,0,0,0,0,0,0,0,0,0,0,0,0,0,0,0,0,0,0,0
57,52.56,8.26,8.43,0,30.75,0,0,0,0,0,0,0,0,0,0,0,0,0,0,0,0,0,0,0,0,0,0,0,0,0,0,0,0,0,0,0,0,0,0,0,0,0,0,0,0,0
74,26.55,22.92,0,0,0,0,0,0,0,0,0,0,0,0,0,0,0,0,15.08,0,0,34.64,0,0.81,0,0,0,0,0,0,0,0,0,0,0,0,0,0,0,0,0,0,0,0,0,0
75,44.97,15.53,0,0,0,0,0,0,5.74,0,0,0,0,0,0,0,0,0,6.64,0,0,27.12,0,0,0,0,0,0,0,0,0,0,0,0,0,0,0,0,0,0,0,0,0,0,0,0
78,46.56,10.96,1.25,0,0,0,0,0,1.35,0,0,0,0,0,0,0,0,0,0,0,0,39.88,0,0,0,0,0,0,0,0,0,0,0,0,0,0,0,0,0,0,0,0,0,0,0,0
72,44.43,27.61,1.05,0,0,0,0,0,0,0,0,0,0,0,0,0,0,0,0,0,0,26.32,0,0,0,0,0,0,0,0,0,0,0,0,0,0,0,0,0,0,0,0.59,0,0,0,0
71,31.14,30.24,5.74,0,0,0,0,0,0,0,0,0,0,0,0,0,0,0,1.44,0,0,31.44,0,0,0,0,0,0,0,0,0,0,0,0,0,0,0,0,0,0,0,0,0,0,0,0
133,80.43,13.35,1.22,0,0,0,0,5,0,0,0,0,0,0,0,0,0,0,0,0,0,0,0,0,0,0,0,0,0,0,0,0,0,0,0,0,0,0,0,0,0,0,0,0,0,0
64,5.27,30.92,1.94,0,0,0,6.62,0,0,0,0,0,0,0,0,0,0,0,52.99,0,0,0,0,0,0,0,0,0,0,0,2.26,0,0,0,0,0,0,0,0,0,0,0,0,0,0,0
62,26.65,21.92,5.05,0,0,0,10.36,0,0,0,0,0,0,0,0,0,0,0,35.9,0,0,0,0,0,0,0,0,0,0,0.12,0,0,0,0,0,0,0,0,0,0,0,0,0,0,0,0
66,5.57,38.69,0.82,0,0,0,7,0,0,0,0,0,0,0,0,0,0,0,41.63,0,0,0,0,0,0,0,0,1.85,0,0,3.42,0,0,0,0,0,1.02,0,0,0,0,0,0,0,0,0
60,8.38,28.91,0.71,12.48,0,0.94,0,0,0,0,0,0,0,0,0,0,0,0,48.58,0,0,0,0,0,0,0,0,0,0,0,0,0,0,0,0,0,0,0,0,0,0,0,0,0,0,0
51,14.5,22.94,0,7.2,0,0,0,0,0,0,0,0,0,0,0,0,0,0,52.63,0,0,0,0,0,0,0,0,0,0,0,0,0,0,2.73,0,0,0,0,0,0,0,0,0,0,0,0
53,12.41,26.78,0,5.55,0,0,0,0,0,0,0,0,0,0,0,0,0,0,52.23,0,0,0,0,0,0,0,0,0,0,0,0,0,0,0,0,0,3.03,0,0,0,0,0,0,0,0,0
58,15.98,21.22,0,5.5,0,0,0,0,0,0,0,0,0,0,0,0,0,0,56.26,0,0,0,0,0,0,0,0,0,0,0,0,0,0,0,0,0,0,0,0,0,1.04,0,0,0,0,0
69,14.42,43.55,3.4,0,0,19.77,2.9,0,0,0,0,0,0,0,0,0,0,0,15.96,0,0,0,0,0,0,0,0,0,0,0,0,0,0,0,0,0,0,0,0,0,0,0,0,0,0,0
65,19.35,32.12,1.75,0,6.38,25.08,0,4.33,0,0,0,0,0,0,0,0,0,0,10.99,0,0,0,0,0,0,0,0,0,0,0,0,0,0,0,0,0,0,0,0,0,0,0,0,0,0,0
75,10.53,58.43,2.66,0,0,23.58,0,0,4.8,0,0,0,0,0,0,0,0,0,0,0,0,0,0,0,0,0,0,0,0,0,0,0,0,0,0,0,0,0,0,0,0,0,0,0,0,0
82.6,63.53,0,1.95,4.94,10.65,0,0,3.75,5.64,0,0,0,0,0,0,0,0,0,0,5.77,0,0,0,0,0,0,0,0,0,0,0,0,0,0,0,0,3.77,0,0,0,0,0,0,0,0,0
83.5,64.34,0,2.64,2.5,10.79,0,0,4.34,5.35,0,0,0,0,0,0,0,0,0,0,6.49,0,0,0,0,0,0,0,0,0,0,0,0,0,0,0,0,3.55,0,0,0,0,0,0,0,0,0
82.8,60.81,0,2.28,8.25,8.89,0.22,0,4.82,5.29,0,0,0,0,0,0,0,0,0,0,5.13,0,0,0,0,0,0,0,0,0,0,0,0,0,0,0,0,4.31,0,0,0,0,0,0,0,0,0
133,0,0,0,0,0,0,0,0,0,0,0,0,0,0,0,0,0,0,0,0,0,5,55,0,0,0,0,0,0,0,0,0,0,0,0,0,0,0,0,0,40,0,0,0,0,0
150,0,0,0,0,0,0,0,0,0,0,0,0,0,0,0,0,0,0,0,0,0,20,40,0,0,0,0,0,0,0,0,0,0,0,0,0,0,0,0,0,40,0,0,0,0,0
155,0,0,0,0,0,0,0,0,0,0,0,0,0,0,0,0,0,0,0,0,0,40,20,0,0,0,0,0,0,0,0,0,0,0,0,0,0,0,0,0,40,0,0,0,0,0
79,8.22,36.34,0,0,0,2.01,0,0,0,0,0,0,0,0,0,0,0,0,20.47,0,0,32.07,0,0,0,0,0,0,0.89,0,0,0,0,0,0,0,0,0,0,0,0,0,0,0,0,0
80,5.47,36.86,3.22,0,0,1.72,0,0,0,0,0,0,0,0,0,0,0,0,15.36,0,0,35.07,0,0,0,0,0,0,1.42,0,0,0,0,0,0,0,0,0,0.88,0,0,0,0,0,0,0
82,5.3,31.12,3.12,0,0,0,0,0,0,0,0,0,0,0,0,0,0,0,21.14,4.3,0,32.83,0,0,0,0,0,0,0.92,0,0,0,0,0,0,0,0,0,1.27,0,0,0,0,0,0,0
79,6.08,41.11,1.79,0,0,1.59,0,0,0,0,0,0,0,0,0,0,0,0,14.96,2.94,0,30.28,0,0,0,0,0,0,0.44,0,0,0,0,0,0,0,0,0,0.81,0,0,0,0,0,0,0
78,4.59,35.64,0,0,9.83,0,0,0,0,0,0,0,0,0,0,0,0,0,24.39,0,0,24.95,0,0,0,0,0,0,0.6,0,0,0,0,0,0,0,0,0,0,0,0,0,0,0,0,0
38,65.38,6.58,10.92,6.5,5.84,0,0,0,0,0,0,0,0,0,0,0,0,0,0,4.42,0,0,0,0,0,0,0,0,0,0.36,0,0,0,0,0,0,0,0,0,0,0,0,0,0,0,0
92,73.44,1.86,1.59,1.61,2.31,2.12,2.6,7.33,3.44,0,0,0,0,0,0,0,0,0,0,3.63,0,0,0,0,0,0,0,0,0,0.07,0,0,0,0,0,0,0,0,0,0,0,0,0,0,0,0
92,75.8,1.84,2.2,0,1.14,2.5,4.28,8.26,2.04,0,0,0,0,0,0,0,0,0,1.02,0.62,0,0,0,0,0,0,0.26,0,0,0.04,0,0,0,0,0,0,0,0,0,0,0,0,0,0,0,0
59,62.66,10.47,2.98,0,0,0,12.19,1.96,0,0,0,0,0,0,0,0,0,0,7.46,0,0,0,0,0,0,0,0,0,0,0,0,0,0,2.28,0,0,0,0,0,0,0,0,0,0,0,0
61,63.65,13.95,4.76,0,0,0,12.19,2.94,0,0,0,0,0,0,0,0,0,0,0,0,0,0,0,0,0,0,0,0,0,0,0,0,0,1.52,0,0,0.99,0,0,0,0,0,0,0,0,0
50,66.74,14.84,4.77,0,0,0,10.17,1.96,0,0,0,0,0,0,0,0,0,0,0,0,0,0,0,0,0,0,0,0,0,0,0,0,0,1.52,0,0,0,0,0,0,0,0,0,0,0,0
60,62.41,10.26,2.92,7.38,0,0,7.97,3.84,0,0,0,0,0,0,0,0,0,0,0,0,0,0,0,0,0,0,0,0,0,0,0,0,0,5.22,0,0,0,0,0,0,0,0,0,0,0,0
57,66.67,13.74,4.69,0,0,0,12.01,2.89,0,0,0,0,0,0,0,0,0,0,0,0,0,0,0,0,0,0,0,0,0,0,0,0,0,0,0,0,0,0,0,0,0,0,0,0,0,0
54,64.01,15.78,4.79,0,0,0,10.22,2.95,0,0,0,0,0,0,0,0,0,0,2.25,0,0,0,0,0,0,0,0,0,0,0,0,0,0,0,0,0,0,0,0,0,0,0,0,0,0,0
58,63.03,17.27,4.72,0,0,0,12.07,2.91,0,0,0,0,0,0,0,0,0,0,0,0,0,0,0,0,0,0,0,0,0,0,0,0,0,0,0,0,0,0,0,0,0,0,0,0,0,0
49,64.19,17.59,6,0,0,0,10.24,1.98,0,0,0,0,0,0,0,0,0,0,0,0,0,0,0,0,0,0,0,0,0,0,0,0,0,0,0,0,0,0,0,0,0,0,0,0,0,0
67,62.02,12.95,7.07,2.98,0,0,12.07,2.91,0,0,0,0,0,0,0,0,0,0,0,0,0,0,0,0,0,0,0,0,0,0,0,0,0,0,0,0,0,0,0,0,0,0,0,0,0,0
56,62.21,15.59,4.73,0,0,0,12.1,2.92,0,0,0,0,0,0,0,0,0,0,0,0,0,0,0,0,0,0,0,0,0,0,0,0,0,0,0,0,2.45,0,0,0,0,0,0,0,0,0
55,63.11,15.64,5.93,0,0,0,12.15,2.93,0,0,0,0,0,0,0,0,0.24,0,0,0,0,0,0,0,0,0,0,0,0,0,0,0,0,0,0,0,0,0,0,0,0,0,0,0,0,0
76.9,63.83,0,3.32,0,8.84,14.38,0,0,0,0,0,0,0,0,0,0,0,0,0,9.63,0,0,0,0,0,0,0,0,0,0,0,0,0,0,0,0,0,0,0,0,0,0,0,0,0,0
36.9,79.93,12.61,1.35,0,0,0,0,4.15,1.06,0,0,0,0,0,0,0,0,0,0,0,0,0,0,0,0,0,0,0,0,0,0,0,0,0.39,0,0,0.51,0,0,0,0,0,0,0,0,0
45.5,70.09,16.96,5.53,0,0,1.03,1.1,2.33,2.09,0,0,0,0,0,0,0,0,0,0,0,0,0,0,0,0,0,0,0,0,0,0,0,0,0.82,0,0,0.05,0,0,0,0,0,0,0,0,0
43.7,77.83,10.13,1.81,0,3.06,0,0,2.26,2.63,0,0,0,0,0,0,0,0,0,1.25,0,0,0,0,0,0,0,0,0,0,0,0,0,0,0,0,0,1.03,0,0,0,0,0,0,0,0,0
80,38.84,7.79,0,0,0,0,12.8,9.47,0,0,0,0,0,0,0,0,0,0,31.1,0,0,0,0,0,0,0,0,0,0,0,0,0,0,0,0,0,0,0,0,0,0,0,0,0,0,0
101,77.07,2.93,0.81,0.48,0.47,0,0,8.92,8.03,0,0,0,0,0,0,0,0,0,0.95,0,0,0,0,0,0.01,0,0,0,0,0,0,0,0,0.02,0,0,0,0.17,0,0,0.14,0,0,0,0,0
34,61.4,0,26.32,0,0,0,0,0,0,0,0,0,0,0,0,0,0,0,0,0,0,0,0,0,0,0,0,10.53,0,0,0,0,0,0,0,0,1.75,0,0,0,0,0,0,0,0,0
24.5,53.21,0,27.52,0,0,0,0,0,0,0,0,0,0,0,0,0,0,0,0,0,0,0,0,0,0,0,0,7.34,0,0,0,0,0,11.93,0,0,0,0,0,0,0,0,0,0,0,0
13,83.33,0,14.29,0,0,0,0,0,0,0,0,0,0,0,0,0,0,0,0,0,0,0,0,0,0,0,0,0,0,0,0,0,0,2.38,0,0,0,0,0,0,0,0,0,0,0,0
20.1,79.45,0,0,0,0,0,0,0,0,0,0,0,0,0,0,0,0,0,0,0,0,0,0,0,0,0,0,0,0,0,0,0,0,20.55,0,0,0,0,0,0,0,0,0,0,0,0
86.3,65.11,0,7.01,0,6.69,0,0,1.71,8.71,0,0,0,0,0,0,0,0,0,0,9.62,0,0,0,0,0,0,0,0,0,0,0,0,0,0,0,0,1.15,0,0,0,0,0,0,0,0,0
90.3,56.43,0,11.18,0,9.18,0,0,1.79,10.07,0,0,0,0,0,0,0,0,0,0,11.35,0,0,0,0,0,0,0,0,0,0,0,0,0,0,0,0,0,0,0,0,0,0,0,0,0,0
89.9,57.96,0,9.63,0,7.96,0,0,1.8,8.29,0,0,0,0,0,0,0,0,0,0,14.36,0,0,0,0,0,0,0,0,0,0,0,0,0,0,0,0,0,0,0,0,0,0,0,0,0,0
86.2,62.76,0,8.84,2.39,16.52,0,0,4.78,4.71,0,0,0,0,0,0,0,0,0,0,0,0,0,0,0,0,0,0,0,0,0,0,0,0,0,0,0,0,0,0,0,0,0,0,0,0,0
81.4,49.89,0,15.36,0.17,24.32,0.13,0,5.56,2.22,0,0,0,0,0,0,0,0,0,0,2.35,0,0,0,0,0,0,0,0,0,0,0,0,0,0,0,0,0,0,0,0,0,0,0,0,0,0
82.3,52.3,0,14.8,0.98,22.77,0,0,6.62,2.53,0,0,0,0,0,0,0,0,0,0,0,0,0,0,0,0,0,0,0,0,0,0,0,0,0,0,0,0,0,0,0,0,0,0,0,0,0
33.7,57.51,24.49,9,4.88,1.17,0,0.33,0.16,0,0,0,0,0,0,0,0,0,0,0,0,0,0,0,0,0,0,0,0,0,0,0,0,0,2.46,0,0,0,0,0,0,0,0,0,0,0,0
32.3,56.29,24.43,8.34,3.25,4.67,0,0.33,0.16,0.07,0,0,0,0,0,0,0,0,0,0,0,0,0,0,0,0,0,0,0,0,0,0,0,0,2.46,0,0,0,0,0,0,0,0,0,0,0,0
32.2,57.77,24.6,9.05,3.27,2.35,0,0.33,0.16,0,0,0,0,0,0,0,0,0,0,0,0,0,0,0,0,0,0,0,0,0,0,0,0,0,2.47,0,0,0,0,0,0,0,0,0,0,0,0
120.5,57.34,0,4.4,4.01,4.68,0,0,23.3,1.5,0,0,0,0,0,0,0,0,0,4.68,0,0,0,0,0,0.06,0,0,0,0,0,0,0,0,0.03,0,0,0,0,0,0,0,0,0,0,0,0
60.2,61.84,14.08,2.72,2.2,5.81,0,3,6.06,0.06,0,0,0,0,0,0,0,0,0,0,0,0,0,0,0,0.07,0,0,0,0,0,0,0,0,4.16,0,0,0,0,0,0,0,0,0,0,0,0
99,7.71,26.62,1.51,0,0,0,0,0,0,0,0,0,0,0,0,0,0,0,9.49,0,0,54.67,0,0,0,0,0,0,0,0,0,0,0,0,0,0,0,0,0,0,0,0,0,0,0,0
91,27.92,16.06,6.17,0,0,0,0,4.51,0,0,0,0,0,0,0,0,0,0,0.86,0,0,44.48,0,0,0,0,0,0,0,0,0,0,0,0,0,0,0,0,0,0,0,0,0,0,0,0
83,0,0,0,0,0,0,0,0,0,0,0,0,2.18,0,0,0,0,0,0,0,0,4.15,0,0,0,0,0,0,0,7.63,0,0,0,0,0,0,0,0,0,0,30.02,56.02,0,0,0,0
80,0,0,0,0,0,0,0,0,0,0,0,0,2.18,0,0,0,0,0,0,0,0,4.97,0,0,0,0,0,0,0,6.98,0,0,0,0,0,0,0,0,0,0,29.96,55.91,0,0,0,0
