Repository: you0514w/youyou

File: Refract Index 587.6nm d.csv (part 28 of 31)
Refract Index 587.6nm d,SiO2,B2O3,Al2O3,MgO,CaO,BaO,Li2O,Na2O,K2O,Cs2O,ZnO,SrO,PbO,SnO,Ga2O3,As2O3,Y2O3,Sb2O3,La2O3,Nd2O3,Gd2O3,Bi2O3,TiO2,GeO2,ZrO2,SnO2,TeO2,P2O5,Nb2O5,Ta2O5,WO3,Yb2O3
1.9,19.44,29.64,0,0,0,0,0,0,0,0,0,0,0,0,0,0,6.15,0,19.6,0,4.73,0,6.98,0,7.48,0,0,0,5.56,0,0,0.42
1.91,18.57,28.61,0,0,0,0,0,0,0,0,0,0,0,0,0,0,6.22,0,20.65,0,5.22,0,7.79,0,6.97,0,0,0,5.14,0,0.83,0
1.83,12.5,44.36,0,0,0,0,0,0,0,0,2.82,0,0,0,0,0,7.39,0,19.72,0,0,0,0,0,8.63,0,0,0,4.58,0,0,0
1.8,6.28,48.16,0,0,0,0,0,0,0,0,6.1,0,0,0,0,0,11.55,0,15.06,0,0,1.39,0,0,2.77,0,0,0,7.58,0,0,1.11
1.83,16.36,37.05,0,0,0,0,0,0,0,0,6.58,0,0,0,0,0,7.54,0,13.79,0,0,0,0,0,16.68,0,0,0,2,0,0,0
1.84,9.15,41.51,0,0,0,0,0,0,0,0,2.29,0,0,0,0,0,0,0,26.39,0,0,0,0,0,12.66,0,0,0,3.87,0,0,4.13
1.83,10.73,43.68,0,0,0,0,0,0,0,0,2.6,0,0,0,0,0,5.45,0,18.42,0,0,0,2.08,0,10.9,0,0,0,4.5,0,0.69,0.95
1.84,15.99,40.51,0,0,0,0,0,0,0,0,2.92,0,0,0,0,0,7.14,0,20.72,0,0,0,0,0,9.11,0,0,0,3.61,0,0,0
1.84,13.79,45.54,0,0,0,0,0,0,0,0,1.41,0,0,0,0,0,8.22,0,20.69,0,0,0,0,0,7.96,0,0,0,2.39,0,0,0
1.82,3.67,43.27,0,0,0,0,0,0,0,0,4.03,0,0,0,0,0,5.32,0,25.11,0,0,0,0,0,8.98,0,0,0,8.43,1.19,0,0
1.83,12.58,49.49,0,0,0,0,0,0,0,0,2.41,0,0,0,0,0,6.29,0,20.44,0,0,0.46,0,0,0,0,0,0,6.66,0,0,1.67
1.82,22.67,34.24,0,0,0,0,0,0,0,0,3.03,0,0,0,0,0,6.38,0,15,0,0,0,1.12,0,13.09,0,0,0,3.03,0,0.48,0.96
1.77,0,20,0,0,0,0,0,0,0,0,0,0,0,67,0,0,0,0,0,0,0,0,0,0,0,0,0,13,0,0,0,0
1.74,48,0,4,0,10,16,0,0,0,0,0,4.5,0,0,0,0,0,0,1,0,0,0,11,0,2,0,0,0,3.5,0,0,0
1.75,48.5,0,1.5,0,10,18,0,0,0,0,0,4.5,0,0,0,0,0,0,1,0,0,0,11,0,2,0,0,0,3.5,0,0,0
1.71,37.5,0,1.5,0,6,27,0,0,0,0,0,5,0,0,0,0,0,0,4,0,0,0,6.5,0,3,0,0,0,9.5,0,0,0
1.69,59,0,1.5,0,9.5,15,0,0,0,0,0,4,0,0,0,0,0,0,1.9,0,0,0,7,0,0.1,0,0,0,2,0,0,0
1.7,50.4,0,1.3,0,14,17,0,0,0,0,0,7,0,0,0,0,0,0,2,0,0,0,7,0,0.1,0,0,0,1.2,0,0,0
1.71,56,0,1.5,0,9,16,0,0,0,0,0,4,0,0,0,0,0,0,1,0,0,0,7.5,0,2,0,0,0,2,1,0,0
1.66,55.5,0,3.5,7.5,8,8,0,0,0,0,0,8,0,0,0,0,0,0,0.5,0,0,0,9,0,0,0,0,0,0,0,0,0
1.7,55.5,0,1.5,0,9.5,15.5,0,0,0,0,0,4,0,0,0,0,0,0,2,0,1,0,7,0,4,0,0,0,0,0,0,0
1.63,59.5,0,4,0,9,14.5,0,0,0,0,0,4,0,0,0,0,0,0,1.5,0,0,0,4.5,0,2,0,0,0,1,0,0,0
1.63,61,0,4,0,8.5,12.5,0,0,0,0,0,6.5,0,0,0,0,0,0,1.5,0,0,0,4,0,2,0,0,0,0,0,0,0
1.64,53,5,4,0,9,15,0,0,0,0,0,8,0,0,0,0,0,0,0,0,0,0,3,0,3,0,0,0,0,0,0,0
1.64,53.48,6,4,0,4,14,0,0,0,0,3,8.5,0,0,0,0,0,0.02,0,0,0,0,5,0,1.5,0,0,0,0.5,0,0,0
1.64,62,0,4,0,9,14,0,0,0,0,0,4,0,0,0,0,0,0,4.9,0,0,0,2,0,0.1,0,0,0,0,0,0,0
1.64,61.5,0,4,0,8.5,14,0,0,0,0,0,4,0,0,0,0,0,0,0,0,0,0,5,0,2,0,0,0,1,0,0,0
1.62,61.5,0,4,0,9,14,0,0,0,0,0,4,0,0,0,0,0,0,0,0,0,0,4,0,2,0,0,0,0,0,1.5,0
1.62,60,0,4,0,8.5,12.5,0,1,0,0,0,6.5,0,0,0,0,0,0,1.5,0,0,0,4,0,2,0,0,0,0,0,0,0
1.86,0,9.07,0,0,0,0,0,16.32,6.36,0,0,0,0,0,0,0,0,0,0,0,0,0,18.6,0,0,0,0,26.3,23.35,0,0,0
1.87,0,9.06,0,0,0,0,0,19.05,6.35,0,0,0,0,0,0,0,0,0,0,0,0,0,18.59,0,0,0,0,23.6,23.35,0,0,0
1.87,0,9.08,0,0,0,0,0,20.87,6.34,0,0,0,0,0,0,0,0,0,0,0,0,0,18.59,0,0,0,0,21.77,23.35,0,0,0
1.86,0,7.26,0,0,0,0,0,17.23,6.35,0,0,0,0,0,0,0,0,0,0,0,0,0,18.59,0,0,0,0,27.22,23.35,0,0,0
1.87,0,12.7,0,0,0,0,0,17.23,6.36,0,0,0,0,0,0,0,0,0,0,0,0,0,18.59,0,0,0,0,21.77,23.35,0,0,0
1.87,0,11.79,0,0,0,0,0.45,13.16,10.89,0,0,0,0,0,0,0,0,0,0,0,0,0,18.6,0,0,0,0,21.77,23.34,0,0,0
1.87,0,8.99,0,0,0,0,0,17.07,6.29,0,0,0,0,0,0,0,0,0,0,0,0,0,20.23,0,0,0,0,25.17,22.25,0,0,0
1.87,0,8.91,0,0,0,0,0,16.93,6.23,0,0,0,0,0,0,0,0,0,0,0,0,0,21.82,0,0,0,0,24.95,21.16,0,0,0
1.88,0,9.07,0,0,0,0,0,16.32,6.35,0,0,0,0,0,0,0,0,0,0,0,0,0,18.6,0,0,0,0,25.4,24.26,0,0,0
1.87,0,9.84,0,0,0,0,0.44,14.76,10.74,0,0,0,0,0,0,0,0,0,0,0,0,0,21.03,0,0,0,0,21.48,21.71,0,0,0
1.87,0,8.95,0,0,0,0,0.44,14.31,10.74,0,0,0,0,0,0,0,0,0,0,0,0,0,21.03,0,0,0,0,22.38,22.15,0,0,0
1.87,0,9.84,0,0,0,0,0,15.67,10.29,0,0,0,0,0,0,0,0,0,0,0,0,0,21.03,0,0,0,0,21.48,21.69,0,0,0
1.88,0,10.11,0,0,0,0,0.47,13.11,11.03,0,0,0,0,0,0,0,0,0,0,0,0,0,16.1,0,0,0,0,23.22,25.96,0,0,0
1.88,0,10.25,0,0,0,0,0.44,11.19,11.2,0,0,0,0,0,0,0,0,0,0,0,0,0,13.52,0,0,0,0,24.72,28.68,0,0,0
1.87,0,8.67,0,0,0,0,0,16.48,6.07,0,0,0,0,0,0,0,0,0,0,0,0,0,26.47,0,0,0,0,24.3,18.01,0,0,0
1.86,2.19,9.77,0,0,0,0,0.44,14.63,10.64,0,0,0,0,0,0,0,0,0,0,0,0,0,18.19,0,0,0,0,21.3,22.84,0,0,0
1.86,0,9.62,0,0,0,3.5,0.45,14.45,10.5,0,0,0,0,0,0,0,0,0,0,0,0,0,17.94,0,0,0,0,21,22.54,0,0,0
1.86,0,9.63,0,0,3.5,0,0.44,14.45,10.5,0,0,0,0,0,0,0,0,0,0,0,0,0,17.94,0,0,0,0,21.01,22.53,0,0,0
1.87,0,8.12,0,0,0,0,0,15.36,10.38,0,0,0,0,0,0,0,0,0,0,0,0,0,19.42,0,0,0,0,23.47,23.25,0,0,0
1.87,0,8.17,0,0,0,0,0.89,23.58,0,0,0,0,0,0,0,0,0,0,0,0,0,0,18.59,0,0,0,0,25.41,23.36,0,0,0
1.87,0,8.87,0,0,0,0,0,15.08,10.19,0,0,0,0,0,0,0,0,0,0,0,0,0,20.85,0,0,0,0,22.18,21.06,0,1.77,0
1.9,0,10.54,0,0,0,0,0.48,7.2,11.51,0,0,0,0,0,0,0,0,0,0,0,0,0,8.15,0,0,0,0,27.82,34.3,0,0,0
1.91,0,10.56,0,0,0,0,0.49,6.24,11.51,0,0,0,0,0,0,0,0,0,0,0,0,0,8.15,0,0,0,0,27.81,35.24,0,0,0
1.89,0,10.39,0,0,0,0,0.46,9.23,11.34,0,0,0,0,0,0,0,0,0,0,0,0,0,10.88,0,0,0,0,26.25,31.45,0,0,0
1.9,0,10.56,0,0,0,0,0.48,9.12,11.5,0,0,0,0,0,0,0,0,0,0,0,0,0,8.15,0,0,0,0,25.9,34.29,0,0,0
1.9,0,10.56,0,0,0,0,0.48,8.14,11.51,0,0,0,0,0,0,0,0,0,0,0,0,0,8.15,0,0,0,0,26.86,34.3,0,0,0
1.9,0,10.45,0,0,0,0,0.47,7.14,11.4,0,0,0,0,0,0,0,0,0,0,0,0,0,9.97,0,0,0,0,27.56,33.01,0,0,0
1.9,0,10.35,0,0,0,0,0.47,7.05,11.3,0,0,0,0,0,0,0,0,0,0,0,0,0,11.77,0,0,0,0,27.3,31.76,0,0,0
1.9,0,8.63,0,0,0,0,0.49,6.24,11.51,0,0,0,0,0,0,0,0,0,0,0,0,0,8.15,0,0,0,0,29.73,35.25,0,0,0
1.9,0,10.56,0,0,0,0,0.49,7.19,11.51,0,0,0,0,0,0,0,0,0,0,0,0,1.34,8.14,0,0,0,0,27.82,32.95,0,0,0
1.89,0,11.36,0,0,0,0,0.46,9.21,11.34,0,0,0,0,0,0,0,0,0,0,0,0,0,10.87,0,0,0,0,25.3,31.46,0,0,0
1.9,0,10.77,0,0,0,0,0.5,7.33,11.73,0,0,0,0,0,0,0,0,0,0,0,0,0,4.4,0,0,0,0,28.36,36.91,0,0,0
1.89,0,11,0,0,0,0,0.52,7.49,12,0,0,0,0,0,0,0,0,0,0,0,0,0,0,0,0,0,0,29,39.99,0,0,0
1.89,2.59,10.28,0,0,0,0,0.47,7.01,11.21,0,0,0,0,0,0,0,0,0,0,0,0,0,7.94,0,0,0,0,27.09,33.41,0,0,0
1.89,0,10.36,1.89,0,0,0,0.48,7.05,11.3,0,0,0,0,0,0,0,0,0,0,0,0,0,7.99,0,0,0,0,27.29,33.64,0,0,0
1.9,0,10.56,0,0,0,0,0,7.67,11.51,0,0,0,0,0,0,0,0,0,0,0,0,0,8.16,0,0,0,0,27.82,34.28,0,0,0
1.89,0,10.16,0,0,3.7,0,0.47,6.93,11.09,0,0,0,0,0,0,0,0,0,0,0,0,0,7.86,0,0,0,0,26.78,33.01,0,0,0
1.89,0,10.16,0,0,0,3.7,0.48,6.93,11.08,0,0,0,0,0,0,0,0,0,0,0,0,0,7.86,0,0,0,0,26.78,33.01,0,0,0
1.89,0,10.45,0,0,0,0,0.48,7.14,11.4,0,0,0,0,0,0,0,0,0,0,0,0,0,8.07,0,0,0,0,27.55,33.01,0,1.9,0
2,5,35,0,0,0,0,0,0,0,0,35,0,0,0,0,0,0,0,0,0,0,25,0,0,0,0,0,0,0,0,0,0
1.96,10,40,0,0,0,0,0,0,0,0,25,0,0,0,0,0,0,0,0,0,0,25,0,0,0,0,0,0,0,0,0,0
1.82,10,35,0,0,0,0,0,0,0,0,45,0,0,0,0,0,0,0,0,0,0,10,0,0,0,0,0,0,0,0,0,0
1.8,7.44,32.12,0,0,0,0,3.74,0,0,0,37.77,0,0,0,0,0,0,0,11.5,0,0,0,0,0,2.27,0,0,0,2.65,0,2.51,0
1.8,7.42,32.02,0,0,0,0,3.73,0,0,0,37.66,0,0,0,0,0,0.99,0,10.78,0,0,0,0,0,2.26,0,0,0,2.64,0,2.5,0
1.8,11.9,25.35,0,0,0,0,6.9,0,0,0,36.99,0,0,0,0,0,0,0.02,10.81,0,0,0,0,0,3.09,0,0,0,2.77,0,2.17,0
1.81,8.53,31.1,0,0,0,0,1.91,0,0,0,38.51,0,0,0,0,0,1.01,0,11.37,0,0,0,0,0,2.31,0,0,0,2.7,0,2.56,0
1.81,7.65,33.01,0,0,0,0,3.85,0,0,0,33.16,0,0,0,0,0,1.02,0,11.81,0,0,0,0,0,4.2,0,0,0,2.72,0,2.58,0
1.81,9.24,34.47,0,0,0,0,4.45,0,0,0,29.08,0,0,0,0,0,1.02,0.04,12.17,0,0,0,0,0,3.02,0,0,0,3.58,0,2.93,0
1.81,7.58,31.39,0,0,0,0,3.05,0,0,0,37.05,0,0,0,0,0,1.01,0.02,11.35,0,0,0,0,0,3.23,0,0,0,2.27,0,3.05,0
1.81,8.29,32.87,0,0,0,0,6.42,0,0,0,29.16,0,0,0,0,0,1.03,0.04,12.57,0,0,0,0,0,3.03,0,0,0,3.15,0,3.44,0
1.81,6.65,31.46,0,0,0,0,3.06,0,0,0,37.85,0,0,0,0,0,1.01,0.02,11.38,0,0,0,0,0,3.24,0,0,0,2.28,0,3.05,0
1.81,8.28,32.82,0,0,0,0,6.41,0,0,0,29.11,0,0,0,0,0,1.54,0.04,12.19,0,0,0,0,0,3.02,0,0,0,3.15,0,3.44,0
1.81,7.49,29.89,0,0,0,0,3.77,0,0,0,38.7,0,0,0,0,0,1,0.02,11.22,0,0,0,0,0,3.2,0,0,0,2.67,0,2.04,0
1.81,7.49,29.07,0,0,0,0,3.77,0,0,0,39.38,0,0,0,0,0,1.49,0.02,10.87,0,0,0,0,0,3.2,0,0,0,2.67,0,2.04,0
1.82,7.5,28.3,0,0,0,0,3.77,0,0,0,40.12,0,0,0,0,0,1.5,0.02,10.88,0,0,0,0,0,3.2,0,0,0,2.67,0,2.04,0
1.81,10.25,28.14,0,0,0,0,3.75,0,0,0,37.82,0,0,0,0,0,0.99,0.02,11.17,0,0,0,0,0,3.18,0,0,0,2.65,0,2.03,0
1.81,10.47,28.73,0,0,0,0,3.83,0,0,0,35.81,0,0,0,0,0,1.01,0.02,12.1,0,0,0,0,0,3.25,0,0,0,2.71,0,2.07,0
1.81,7.55,30.95,0,0,0,0,3.8,0,0,0,36.92,0,0,0,0,0,1,0.02,11.31,0,0,0,0,0,3.22,0,0,0,2.69,0,2.54,0
1.8,4.52,33.51,0,0,0,0,3.63,0,0,0,40.67,0,0,0,0,0,0.96,0.02,9.49,0,0,0,0,0,2.2,0,0,0,2.57,0,2.43,0
1.81,7.28,27.49,0,0,0,0,3.66,0,0,0,43,0,0,0,0,0,0.97,0.02,9.9,0,0,0,0,0,3.11,0,0,0,2.59,0,1.98,0
1.82,7.37,27.83,0,0,0,0,3.71,0,0,0,42.44,0,0,0,0,0,0.98,0.02,11.04,0,0,0,0,0,3.15,0,0,0,3.46,0,0,0
1.81,7.54,28.47,0,0,0,0,3.79,0,0,0,40.36,0,0,0,0,0,1,0.02,10.25,0,0,0,0,0,1.38,0,0,0,2.69,0,4.5,0
1.8,10.28,32.25,0,0,0,0,3.76,0,0,0,33.11,0,0,0,0,0,0.5,0.02,10.92,0,0,0,0,0,3.19,0,0,0,3.21,0,2.76,0
1.81,7.6,28.69,0,0,0,0,3.82,0,0,0,40.68,0,0,0,0,0,1.01,0.02,10.51,0,0,0,0,0,0,0,0,0,3.14,0,4.53,0
1.83,11.43,32.74,0,0,0,2.46,0,0,0,0,21.99,0,0,0,0,0,2.92,0.01,12.37,0,0,0,12.61,0,3.47,0,0,0,0,0,0,0
1.83,11.05,29.48,0,0,0,0,0,0,0,0,31.95,0,0,0,0,0,2.63,0,11.76,0,0,0,10.97,0,2.16,0,0,0,0,0,0,0
1.8,10.96,33.66,0,0,0,0,0,0,0,0,30.79,0,0,0,0,0,3.28,0,11.08,0,0,0,7.51,0,2.72,0,0,0,0,0,0,0
1.8,11.1,33.93,0,0,0,0,0,0,0,0,30.8,0,0,0,0,0,0,0.04,13.48,0,0,0,7.91,0,2.74,0,0,0,0,0,0,0
1.8,10.89,31.89,0,0,0,0,0,0,0,0,32.42,0,0,0,0,0,5.15,0,9.69,0,0,0,7.78,0,2.18,0,0,0,0,0,0,0
1.81,10.96,31.16,0,0,0,0,0,0,0,0,33.68,0,0,0,0,0,4.06,0,10.53,0,0,0,7.16,0,2.45,0,0,0,0,0,0,0
1.81,12.88,29.98,0,0,0,0,0,0,0,0,32.19,0,0,0,0,0,4.65,0,11.4,0,0,0,6.57,0,2.33,0,0,0,0,0,0,0
1.81,13.65,29.65,0,0,0,0,0,0,0,0,31.83,0,0,0,0,0,4.36,0.01,11.1,0,0,0,6.89,0,2.51,0,0,0,0,0,0,0
1.81,0,10,0,0,0,0,0,0,0,0,0,0,0,67,0,0,0,0,0,0,0,0,0,0,0,0,0,23,0,0,0,0
1.81,0,0,0,0,0,0,0,0,0,0,10,0,0,67,0,0,0,0,0,0,0,0,0,0,0,0,0,23,0,0,0,0
1.59,48.01,0.99,10.18,5.15,1.23,9.92,15.05,5.58,0,0,2.97,0.47,0,0,0,0,0,0.02,0,0,0,0,0.43,0,0,0,0,0,0,0,0,0
1.52,27.91,51.19,5.69,0,2.59,0,6.07,2.34,1.54,0,0.89,0,0,0,0,0,0,0,0,0,0,0,0,0,0,0.14,0,0,0,1.64,0,0
2.27,0,0,0,0,0,0,0,0,0,0,0,0,0,0,0,0,0,0,25,0,0,0,5,0,0,0,0,0,70,0,0,0
2.27,0,0,0,0,0,0,0,0,0,0,0,0,0,0,0,0,0,0,27,0,0,0,9,0,0,0,0,0,64,0,0,0
2.24,0,0,0,0,0,0,0,0,0,0,0,0,0,0,0,0,0,0,32,0,0,0,8,0,0,0,0,0,60,0,0,0
2.26,0,0,0,0,0,0,0,0,0,0,0,0,0,0,0,0,0,0,30,0,0,0,3,0,0,0,0,0,67,0,0,0
2.24,0,0,0,0,0,0,0,0,0,0,0,0,0,0,0,0,0,0,35,0,0,0,5,0,0,0,0,0,60,0,0,0
2.26,0,0,0,0,0,0,0,0,0,0,0,0,0,0,0,0,0,0,28,0,0,0,1,0,0,0,0,0,71,0,0,0
2.28,0,0,0,0,0,0,0,0,0,0,0,0,0,0,0,0,0,0,24,0,0,0,7,0,0,0,0,0,69,0,0,0
2.2,0,0,10,0,0,0,0,0,0,0,0,0,0,0,0,0,0,0,30,0,0,0,8,0,0,0,0,0,52,0,0,0
2.23,0,0,0,0,0,0,0,0,0,0,0,0,0,0,0,0,0,0,30,0,5,0,5,0,0,0,0,0,60,0,0,0
2.27,0,0,0,0,0,0,0,0,0,0,0,0,0,0,0,0,0,0,25,0,0,0,39,0,0,0,0,0,36,0,0,0
2.25,0,0,0,0,0,0,0,0,0,0,0,0,0,0,0,0,0,0,31,0,0,0,22,0,0,0,0,0,47,0,0,0
2.27,0,0,0,0,0,0,0,0,0,0,0,0,0,0,0,0,0,0,25,0,0,0,10,0,0,0,0,0,65,0,0,0
2.23,0,0,0,0,0,0,0,0,0,0,0,0,0,0,0,0,0,0,34,0,0,0,25,0,0,0,0,0,41,0,0,0
2.27,0,0,0,0,0,0,0,0,0,0,0,0,0,0,0,0,0,0,27,0,0,0,12,0,0,0,0,0,61,0,0,0
2.26,0,0,0,0,0,0,0,0,0,0,0,0,0,0,0,0,0,0,29,0,0,0,15,0,0,0,0,0,56,0,0,0
2.26,0,0,0,0,0,0,0,0,0,0,0,0,0,0,0,0,0,0,27,0,0,0,33,0,0,0,0,0,40,0,0,0
2.28,0,0,0,0,0,0,0,0,0,0,0,0,0,0,0,0,0,0,20,0,4,0,20,0,0,0,0,0,56,0,0,0
2.21,0,0,5,0,0,0,0,0,0,0,0,0,0,0,0,0,0,0,30,0,0,0,40,0,0,0,0,0,25,0,0,0
2.18,0,0,10,0,0,0,0,0,0,0,0,0,0,0,0,0,0,0,30,0,0,0,35,0,0,0,0,0,25,0,0,0
1.6,45.82,19.1,5.44,0,4.19,8.11,0,0,0,0,2.98,8.46,0,0,0,0,0,0,0,0,0,0,3.53,0,1.27,0,0,1.1,0,0,0,0
1.63,45.53,16.76,3.89,1.93,2.78,9.08,0,0,0,0,2.96,8.41,0,0,0,0,0,0,0,0,0,0,7.4,0,1.26,0,0,0,0,0,0,0
1.56,58.27,14.51,5.44,0.94,0,7.92,0,0,0,0,2.24,6.3,0,0,0,0,0,0,0,0,0,0,2.66,0,0.92,0,0,0.8,0,0,0,0
1.6,46.86,18.08,5.45,0,4.18,8.11,0,0,0,0,2.98,8.45,0,0,0,0,0,0,0,0,0,0,3.52,0,1.27,0,0,1.1,0,0,0,0
1.6,44.85,20.03,5.45,0,4.19,8.12,0,0,0,0,2.99,8.47,0,0,0,0,0,0,0,0,0,0,3.53,0,1.27,0,0,1.1,0,0,0,0
1.63,46.58,15.74,3.89,1.93,2.77,9.07,0,0,0,0,2.96,8.4,0,0,0,0,0,0,0,0,0,0,7.4,0,1.26,0,0,0,0,0,0,0
1.63,44.52,17.77,3.89,1.93,2.78,9.08,0,0,0,0,2.96,8.41,0,0,0,0,0,0,0,0,0,0,7.4,0,1.26,0,0,0,0,0,0,0
1.9,18.74,27.16,0,0,0,0,0,0,0,0,2.48,0,0,0,0,0,6.95,0,25.15,0,0,0,6.26,0,8.09,0,0,0,5.17,0,0,0
1.9,17.98,26.44,0,0,0,0,0,0,0,0,5.85,0,0,0,0,0,6.47,0,22.91,0,1.27,0,5.63,0,8.41,0,0,0,5.04,0,0,0
1.9,18.74,27.16,0,0,0,0,0,0,0,0,2.48,0,0,0,0,0,6.13,0,25.97,0,0,0,6.26,0,8.09,0,0,0,5.17,0,0,0
1.9,18.67,27.03,0,0,0,0,0,0,0,0,2.47,0,0,0,0,0,6.93,0,25.04,0,0,0,7.06,0,8.06,0,0,0,4.74,0,0,0
1.9,18,28.38,0,0,0,0,0,0,0,0,2.49,0,0,0,0,0,6.03,0,25.5,0,0,0,6.29,0,8.12,0,0,0,5.19,0,0,0
1.9,17.24,29.08,0,0,0,0,0,0,0,0,2.5,0,0,0,0,0,6.02,0,25.47,0,0,0,6.32,0,8.16,0,0,0,5.21,0,0,0
1.91,18.81,25.6,0,0,0,0,0,0,0,0,2.49,0,0,0,0,0,7.34,0,26.52,0,0,0,6.29,0,7.76,0,0,0,5.19,0,0,0
1.91,18.82,25.61,0,0,0,0,0,0,0,0,1.67,0,0,0,0,0,7.44,0,26.86,0,0,0,6.29,0,8.12,0,0,0,5.19,0,0,0
1.91,18.74,25.3,0,0,0,0,0,0,0,0,2.48,0,0,0,0,0,7.36,0,26.6,0,0,0,6.26,0,8.09,0,0,0,5.17,0,0,0
1.91,18.71,25.31,0,0,0,0,0,0,0,0,2.48,0,0,0,0,0,7.3,0,26.39,0,0,0,6.25,0,8.4,0,0,0,5.16,0,0,0
1.91,18.63,25.99,0,0,0,0,0,0,0,0,2.47,0,0,0,0,0,7.22,0,26.12,0,0,0,6.23,0,8.04,0,0,0,5.3,0,0,0
1.91,18,26.23,0,0,0,0,0,0,0,0,2.49,0,0,0,0,0,7.26,0,26.25,0,0,0,6.29,0,8.12,0,0,0,5.36,0,0,0
1.91,18.82,25.66,0,0,0,0,0,0,0,0,2.49,0,0,0,0,0,7.3,0,26.38,0,0,0,5.46,0,8.12,0,0,0,5.77,0,0,0
1.91,18.84,25.81,0,0,0,0,0,0,0,0,1.42,0,0,0,0,0,7.72,0,26.42,0,0,0,6.3,0,8.13,0,0,0,5.36,0,0,0
1.91,18.67,25.04,0,0,0,0,0,0,0,0,3.29,0,0,0,0,0,8.06,0,25.33,0,0,0,6.24,0,8.06,0,0,0,5.31,0,0,0
1.91,18.82,25.66,0,0,0,0,0,0,0,0,1.67,0,0,0,0,0,8.12,0,25.96,0,0,0,6.29,0,8.12,0,0,0,5.36,0,0,0
1.91,18.9,25.76,0,0,0,0,0,0,0,0,2.5,0,0,0,0,0,7.33,0,26.48,0,0,0,4.66,0,8.16,0,0,0,5.38,0,0.83,0
1.91,18.74,25.55,0,0,0,0,0,0,0,0,2.48,0,0,0,0,0,7.27,0,26.28,0,0,0,6.26,0,8.09,0,0,0,4.51,0,0.82,0
1.9,18.74,27.33,0,0,0,0,0,0,0,0,2.48,0,0,0,0,0,6.92,0,25.01,0,0,0,6.26,0,8.09,0,0,0,5.17,0,0,0
1.9,18.67,27.2,0,0,0,0,0,0,0,0,3.29,0,0,0,0,0,6.8,0,24.59,0,0,0,6.24,0,8.06,0,0,0,5.15,0,0,0
1.9,18.73,27.62,0,0,0,0,0,0,0,0,2.48,0,0,0,0,0,6.83,0,24.67,0,0,0,6.42,0,8.08,0,0,0,5.17,0,0,0
1.71,17.9,25.6,0,0,0,17.1,0,0,0,0,34.6,0,0,0,0,0,0,0.5,0,0,0,0,0,0,0,1.2,0,0,3.1,0,0,0
1.72,25.57,17.88,0,0,0,17.08,0,0,0,0,34.67,0,0,0,0,0,0,0.5,0,0,0,0,0,0,0,1.2,0,0,3.1,0,0,0
1.7,25.57,22.88,0,0,0,17.08,0,0,0,0,29.67,0,0,0,0,0,0,0.5,0,0,0,0,0,0,0,1.2,0,0,3.1,0,0,0
1.69,35.36,17.88,0,0,0,17.18,0,0,0,0,24.78,0,0,0,0,0,0,0.5,0,0,0,0,0,0,0,1.2,0,0,3.1,0,0,0
1.58,62,8,5,0,7,18,0,0,0,0,0,0,0,0,0,0,0,0,0,0,0,0,0,0,0,0,0,0,0,0,0,0
1.56,57,8,5,0,7,23,0,0,0,0,0,0,0,0,0,0,0,0,0,0,0,0,0,0,0,0,0,0,0,0,0,0
1.57,52,8,5,0,7,28,0,0,0,0,0,0,0,0,0,0,0,0,0,0,0,0,0,0,0,0,0,0,0,0,0,0
1.58,62,5,5,0,7,18,0,0,0,0,0,0,0,0,0,0,0,0,0,0,0,0,0,0,0,0,0,0,3,0,0,0
1.55,57,13,5,0,7,18,0,0,0,0,0,0,0,0,0,0,0,0,0,0,0,0,0,0,0,0,0,0,0,0,0,0
1.55,61,8,5,0,7,17,0,0,0,0,0,0,0,0,0,0,0,0.4,0,0,0,0,0,0,0,1.6,0,0,0,0,0,0
1.8,6.54,52.59,0,0,0,0,0,0,0,0,3.67,0,0,0,0,0,5.94,0,19.56,0,0,0,1.87,0,8.91,0,0,0,0.92,0,0,0
1.81,19.6,40.08,0,0,0,0,0,0,0,0,3.45,0,0,0,0,0,4.28,0,22.17,0,0,0,0,0,8.31,0,0,0,2.11,0,0,0
1.82,19.96,37.78,0,0,0,0,0,0,0,0,0,0,0,0,0,0,13.37,0,18.71,0,0,0,0,0,8.44,0,0,0,1.74,0,0,0
1.8,6.77,54.6,0,0,0,0,0,0,0,0,0,0,0,0,0,0,7.58,0,19.81,0,0,0,0.18,0,9.11,0,0,0,1.95,0,0,0
1.67,39.74,5.28,0,0,0,0,0,5.93,21.45,0,0,0,0,0,0,0,0,0,0,0,0,0,27.6,0,0,0,0,0,0,0,0,0
1.67,36.6,5.26,0,0,0,0,0,8.87,19.45,0,0,0,0,0,0,0,0,0,0,0,0,0,29.82,0,0,0,0,0,0,0,0,0
1.68,30.75,10.62,0,0,0,0,0,8.94,19.62,0,0,0,0,0,0,0,0,0,0,0,0,0,30.07,0,0,0,0,0,0,0,0,0
1.65,38.44,5.53,0,0,0,0,0,6.21,22.48,0,0,0,0,0,0,0,0,0,0,0,0,0.83,26.51,0,0,0,0,0,0,0,0,0
1.66,34.69,8.17,0,0,0,0,0,6.12,22.13,0,0,0,0,0,0,0,0,0,0,0,0,0.41,28.48,0,0,0,0,0,0,0,0,0
1.68,37.77,2.72,0,0,0,0,0,12.21,18.07,0,0,0,0,0,0,0,0,0,0,0,0,0.81,28.42,0,0,0,0,0,0,0,0,0
1.65,31.88,8.26,0,0,0,0,0,3.09,26.44,0,0,0,0,0,0,0,0,0,0,0,0,0,28.78,0,1.55,0,0,0,0,0,0,0
1.68,28.33,5.43,1.85,0,0,0,0,9.15,22.08,0,0,0,0,0,0,0,0,0,0,0,0,0,33.16,0,0,0,0,0,0,0,0,0
1.7,36.11,5.19,0,0,0,0,0,11.67,15.35,0,0,0,0,0,0,0,0,0,0,0,0,0,31.68,0,0,0,0,0,0,0,0,0
1.69,37.56,5.4,0,0,0,0,0,6.07,19.96,0,0,0,0,0,0,0,0,0,0,0,0,0.4,30.61,0,0,0,0,0,0,0,0,0
1.71,37.43,5.38,0,0,0,0,0,6.05,17.9,0,0,0,0,0,0,0,0,0,0,0,0,0.4,32.84,0,0,0,0,0,0,0,0,0
1.69,34.72,5.45,0,0,0,0,0,6.12,22.14,0,0,0,0,0,0,0,0,0,0,0,0,0,30.86,0,0,0,0,0,0.71,0,0,0
1.72,30.54,10.54,0,0,0,0,0,8.88,15.58,0,0,0,0,0,0,0,0,0,0,0,0,0,34.46,0,0,0,0,0,0,0,0,0
1.66,37.69,5.42,0,0,0,0,0,6.09,22.04,0,0,0,0,0,0,0,0,0,0,0,0,0.41,28.35,0,0,0,0,0,0,0,0,0
1.7,30.96,10.69,0,0,0,0,0,6,19.75,0,0,0,0,0,0,0,0,0,0,0,0,0,32.6,0,0,0,0,0,0,0,0,0
1.67,31.8,8.24,0,0,0,0,0,6.17,22.32,0,2.35,0,0,0,0,0,0,0,0,0,0,0.41,28.71,0,0,0,0,0,0,0,0,0
1.67,34.03,8.01,0,0,0,0,0,6,21.71,0,0,0,0,0,0,0,0,0,0,0,0,0,30.25,0,0,0,0,0,0,0,0,0
1.69,33.91,7.98,0,0,0,0,0,5.98,19.66,0,0,0,0,0,0,0,0,0,0,0,0,0,32.47,0,0,0,0,0,0,0,0,0
1.71,30.75,7.96,0,0,0,0,0,8.94,17.65,0,0,0,0,0,0,0,0,0,0,0,0,0,34.7,0,0,0,0,0,0,0,0,0
1.83,24.94,34.44,0,0,0,0,0,0,0,0,0,0,0,0,0,0,2.21,0.06,16.36,0,12.73,0,0,0,5.54,0,0,0,0,3.13,0,0.59
1.81,17.3,45.26,0,0,0,0,0,0,0,0,0,0,0,0,0,0,0,0.06,13.46,0,14.65,0,0,0,5.4,0,0,0,0,3.05,0,0.82
1.8,25.05,38.47,0,0,0,0,0,0,0,0,0,0,0,0,0,0,2.11,0.05,15.56,0,11.23,0,0,0,3.99,0,0,0,0,2.98,0,0.56
1.82,11.84,45.47,0,0,0,0,0,0,0,0,0,0,0,0,0,0,2.21,0.05,16.73,0,7.39,0,0,0,14.25,0,0,0,0,1.1,0,0.96
1.78,10.78,53.28,0,0,0,0,0,0,0,0,0,0,0,0,0,0,1.22,0.05,12.78,0,7.07,0,0,0,12.87,0,0,0,0,1.25,0,0.7
1.82,7.68,51.44,0,0,0,0,0,0,0,0,0,0,0,0,0,0,1.2,0.05,16.75,0,10.49,0,0,0,9.82,0,0,0,0,2.09,0,0.48
1.82,14.64,44,0,0,0,0,0,0,0,0,0,0,0,0,0,0,1.15,0.06,18.71,0,10.25,0,0,0,8.33,0,0,0,0,2.36,0,0.5
1.82,12.41,47.64,0,0,0,0,0,0,0,0,0,0,0,0,0,0,2.11,0.05,17.54,0,8.41,0,0,0,8.24,0,0,0,0,2.59,0,1.01
1.82,14.75,44.32,0,0,0,0,0,0,0,0,0,0,0,0,0,0,1.16,0.06,16.47,0,10.32,0,0,0,8.26,0,0,0,0,4.16,0,0.5
1.82,7.74,52.06,0,0,0,0,0,0,0,0,0,0,0,0,0,0,1.14,0.06,16.88,0,10.58,0,0,0,8.59,0,0,0,0,2.54,0,0.41
1.82,14.72,44.22,0,0,0,0,0,0,0,0,0,0,0,0,0,0,1.16,0.06,16.44,0,10.3,0,0,0,8.24,0,0,0,0,2.37,0,2.49
1.82,11.99,46.02,0,0,0,0,0,0,0,0,0,0,0,0,0,0,2.24,0.05,16.94,0,8.12,0,0,0,12.56,0,0,0,0,1.11,0,0.97
1.81,14.75,44.35,1.55,0,0,0,0,0,0,0,0,0,0,0,0,0,1.19,0.05,16.53,0,10.35,0,0,0,8.35,0,0,0,0,2.4,0,0.48
1.81,14.57,43.78,0,0,2.79,0,0,0,0,0,0,0,0,0,0,0,1.18,0.05,16.31,0,10.22,0,0,0,8.25,0,0,0,0,2.37,0,0.48
1.81,14.71,43.88,0,0,0,0,0,0,0,0,3.05,0,0,0,0,0,1.17,0.05,16.32,0,10.22,0,0,0,8.31,0,0,0,0,1.82,0,0.47
1.82,12.45,47.58,0,0,0,0,0,0,0,0,0,0,0,0,0,0,2.12,0.05,17.54,0,8.39,0,0,0,7.24,0,0,0,1.2,1.87,0.27,1.29
1.78,0,9,0,0,0,0,0,0,0,0,13,0,0,48,0,0,0,0,0,0,0,0,0,0,0,0,0,30,0,0,0,0
1.9,13.8,25.21,0,0,0,10.26,0,0,0,0,5.69,0,0,0,0,0,0,0,14.74,0,0,0,23.35,0,6.53,0,0,0,0,0,0.42,0
1.9,13.85,23.02,0,0,0,9.58,0,0,0,0,11.58,0,0,0,0,0,0,0,15.74,0,0,0,23.43,0,2.38,0,0,0,0,0,0.42,0
1.9,13.62,22.66,0,0,0,9.89,0,0,0,0,10.5,0,0,0,0,0,0,0,14.04,0,0,0,22.08,0,6.79,0,0,0,0,0,0.42,0
1.9,13.67,22.72,0,0,0,9.93,0,0,0,0,10.54,0,0,0,0,0,0,0,14.09,0,0,0,21.22,0,7.41,0,0,0,0,0,0.42,0
1.9,13.47,22.41,0,0,0,9.78,0,0,0,0,12.29,0,0,0,0,0,0,0,13.41,0,0,0,20.93,0,7.3,0,0,0,0,0,0.41,0
1.9,14.29,23.75,0,0,0,10.37,0,0,0,0,6.67,0,0,0,0,0,0,0,16.39,0,0,0,21.33,0,6.76,0,0,0,0,0,0.44,0
1.91,13.26,22.05,0,0,0,6.8,0,0,0,0,15.55,0,0,0,0,0,0,0,13.66,0,0,0,22,0,6.28,0,0,0,0,0,0.4,0
1.9,13.28,23.09,0,0,0,6.81,0,0,0,0,15.57,0,0,0,0,0,0,0,13.77,0,0,0,20.8,0,6.28,0,0,0,0,0,0.4,0
1.9,13.72,22.82,0,0,0,7.77,0,0,0,0,14.7,0,0,0,0,0,0,0,15.79,0,0,0,22.42,0,2.36,0,0,0,0,0,0.42,0
1.9,13.16,21.88,0,0,0,6.75,0,0,0,0,18.94,0,0,0,0,0,0,0,13.55,0,0,0,20.39,0,4.93,0,0,0,0,0,0.4,0
1.9,13.68,22.74,0,0,0,9.93,0,0,0,0,10.54,0,0,0,0,0,0,0,14.28,0,0,0,21.94,0,6.47,0,0,0,0,0,0.42,0
1.9,13.33,23.17,0,0,0,6.84,0,0,0,0,15.63,0,0,0,0,0,0,0,14.19,0,0,0,21.51,0,4.92,0,0,0,0,0,0.41,0
1.9,13.11,21.81,0,0,0,6.73,0,0,0,0,18.87,0,0,0,0,0,0,0,13.38,0,0,0,20.86,0,4.84,0,0,0,0,0,0.4,0
1.9,13.45,23.4,0,0,0,5.99,0,0,0,0,15.77,0,0,0,0,0,0,0,15.07,0,0,0,21.96,0,3.95,0,0,0,0,0,0.41,0
1.9,13.62,22.89,0,0,0,9.89,0,0,0,0,10.5,0,0,0,0,0,0,0,14.1,0,0,0,22.13,0,6.45,0,0,0,0,0,0.42,0
1.91,13.64,22.67,0,0,0,10.22,0,0,0,0,9.92,0,0,0,0,0,0,0,14.05,0,0,0,22.63,0,6.45,0,0,0,0,0,0.42,0
1.9,13.87,23.06,0,0,0,12.71,0,0,0,0,5.72,0,0,0,0,0,1.09,0,13.54,0,0,0,23.02,0,6.57,0,0,0,0,0,0.42,0
1.9,13.92,23.15,0,0,0,12.76,0,0,0,0,5.74,0,0,0,0,0,0,0,14.46,0,0,0,23.56,0,5.99,0,0,0,0,0,0.42,0
1.9,13.87,23.06,0,0,0,12.71,0,0,0,0,5.72,0,0,0,0,0,0,0,14.18,0,0,0,23.48,0,6.56,0,0,0,0,0,0.42,0
1.9,13.76,22.89,0,0,0,12.61,0,0,0,0,7.17,0,0,0,0,0,0,0,13.92,0,0,0,23.31,0,5.92,0,0,0,0,0,0.42,0
1.9,13.97,23.23,0,0,0,13.2,0,0,0,0,5.01,0,0,0,0,0,0,0,14.51,0,0,0,23.64,0,6.01,0,0,0,0,0,0.43,0
1.9,14.4,23.95,0,0,0,11.04,0,0,0,0,5.94,0,0,0,0,0,0,0,17.38,0,0,0,24.37,0,2.48,0,0,0,0,0,0.44,0
1.8,11.17,28.19,0,0,0,0,1.54,0,0,0,29.64,0,0,0,0,0,1.32,0,11.17,0,6.43,0,2.28,0,6.5,0,0,0,1.76,0,0,0
1.82,15.48,27.18,0,0,0,0,1.24,0,0,0,30.51,0,0,0,0,0,1.17,0,10.77,0,6.01,0,1.61,0,4.52,0,0,0,1.51,0,0,0
1.84,19.15,26.6,0,0,0,0,1.78,0,0,0,22.74,0,0,0,0,0,0.77,0,14.65,0,9.77,0,2.19,0,1.52,0,0,0,0.83,0,0,0
1.8,18.21,27.84,2.53,0,0,0,0.63,2.36,0,0,23.39,0,0,0,0,0,3.76,0,8.02,0,4.28,0,1.98,0,5.05,0,0,0,1.83,0.12,0,0
1.82,14.08,30.55,0,0,0,0,2.61,0,0,0,22.83,0,0,0,0,0,2.39,0.02,12.22,0,5.33,0,0.81,0,5.12,0,0,0,0.34,0,3.7,0
1.85,20.4,29.16,0,0,0,0,0,0,0,0,21.46,0,0,0,0,0,0.89,0,14.76,0,6.68,0,2.41,0,3.5,0,0,0,0.62,0,0,0.12
1.82,15.51,27.3,0,0,0,0,1.25,0,0,0,29.53,0,0,0,0,0,0.28,0,11.25,0,6.21,0,2.55,0,4.62,0,0,0,1.5,0,0,0
1.8,15.48,27.62,0,0,0,0,1.25,0,0,0,30.13,0,0,0,0,0,1.18,0,11.32,0,5.49,0,1.55,0,4.53,0,0,0,1.17,0.28,0,0
1.82,14.98,28.52,0,0,0,0,1.23,0,0,0,30.26,0,0,0,0,0,1.11,0,11.02,0,5.35,0,1.53,0,4.32,0,0,0,1.15,0,0.53,0
1.82,14.48,30.06,0,0,0,0,2.69,0,0,0,20.27,0,0,0,0,0,2.47,0,12.53,0,6.77,0,1.68,0,5.97,0,0,0,0.25,0,2.83,0
1.79,11.52,38.38,0,0,0,0,0.99,0,0,0,25.55,0,0,0,0,0,0.8,0,9.75,0,5.36,0,2.26,0,3.49,0,0,0,1.9,0,0,0
1.81,23.52,20.93,0,0,0,0,1.86,0,0,0,23.02,0,0,0,0,0,1.2,0,12.89,0,5.02,0,0.92,0,9.43,0,0,0,0.64,0,0.57,0
1.8,12.94,34,0.66,0,0,0,1.47,0,0.32,0,28.93,0,0,0,0,0,0.68,0,9.97,0,5.15,0,1.24,0,1.23,0,0,0,2.42,0.89,0,0.1
1.79,15.03,30.96,0,0,0,0,1.21,0,0,0,28.83,0,0,0,0,0,1.96,0,8.91,0,6.72,0,1.07,0,4.74,0,0,0,0.57,0,0,0
1.8,14.82,28.96,0,0,0,0,1.01,0,0,0,31.55,0,0,0,0,0,2.42,0,9.86,0,5.47,0,0.56,0,4.09,0,0,0,1.26,0,0,0
1.82,16.05,27.46,0,0,0,0,2.31,0,0,0,28.82,0,0,0,0,0,0.82,0,11.62,0,6.28,0,0.77,0,4.35,0,0,0,1.52,0,0,0
1.8,13.85,29.69,0,0,0,0,1.61,0,0,0,26.98,0,0,0,0,0,1.38,0,10.95,0,5.7,0,1.03,0,5.89,0,0,0,1.5,0.13,1.29,0
1.81,14.09,26.31,0,0,0,0,1.87,0,0,0,35.69,0,0,0,0,0,1.89,0,9.24,0,5.67,0,0.52,0,4.02,0,0,0,0.7,0,0,0
1.8,14.95,30.65,0,0,0,0,2.4,0,0,0,28.37,0,0,0,0,0,1.33,0,10.95,0,5.36,0,1.36,0,4.13,0,0,0,0.5,0,0,0
1.83,13.54,27.54,0,0,0,0,1.6,0,0,0,31.07,0,0,0,0,0,1.49,0,11.31,0,5.69,0,1.07,0,4.65,0,0,0,0.64,0,1.3,0.1
1.83,11.28,28.38,0,0,0,0,1.3,0,0,0,32.4,0,0,0,0,0,0.82,0,13.2,0,5.8,0,1.2,0,4.04,0,0,0,1.58,0,0,0
1.82,17.71,28.72,0,0,0,0,1.98,0,0,0,27.86,0,0,0,0,0,1.27,0,9.46,0,5.24,0,1.81,0,5.29,0,0,0,0.66,0,0,0
1.83,18.07,31.05,0,0,0,0,0.78,0,0,0,33.25,0,0,0,0,0,3.43,0,6.61,0,3.58,0,0.86,0,2.16,0,0,0,0.21,0,0,0
1.83,28.57,21.08,0,0,0,0,2.69,0,0,0,23.2,0,0,0,0,0,1.81,0,12.55,0,8.27,0,0.18,0,1.05,0,0,0,0.6,0,0,0
1.79,18.41,26.76,0,0,0,0,1.23,0,0,0,26.25,0,0,0,0,0,3.61,0,9.67,0,8.48,0,1.96,0,1.59,0,0,0,2.04,0,0,0
1.82,14.05,30.05,0,0,0,0,1.5,0,0,0,34.53,0,0,0,0,0,1.22,0,8.53,0,4.86,0,1.12,0,2,0,0,0,0.75,0.07,1.24,0.08
1.82,14.53,34.31,0,0,0,0,0,0,0,0,28.08,0,0,0,0,0,3.2,0,9.94,0,4.33,0,1.97,0,2.44,0,0,0,1.2,0,0,0
1.82,10.32,31.49,0,0,0,0,2.26,0,0,0,28.47,0,0,0,0,0,1.12,0,10.5,0,5.42,0,4.34,0,5.29,0,0,0,0.79,0,0,0
1.84,21.71,26.05,0,0,0,0,1.19,0,0,0,24.98,0,0,0,0,0,1.33,0,9.92,0,9.18,0,2.39,0,2.52,0,0,0,0.73,0,0,0
1.79,15.11,31.12,0,0,0,0,1.22,0,0,0,29,0,0,0,0,0,0,0,10.44,0,6.68,0,1.06,0,4.91,0,0,0,0.46,0,0,0
1.8,23.31,23.58,0,0,0,0,1.31,0.93,0,0,29.62,0,0,0,0,0,0.75,0,9.63,0,4.59,0,0.85,0,3.88,0,0,0,1.55,0,0,0
1.82,14.86,28.91,0,0,0,0,2.27,0,0,0,29.3,0,0,0,0,0,1.28,0,11.09,0,6.01,0,1.08,0,4.16,0,0,0,1.04,0,0,0
1.83,15.81,28.41,0,0,0,0,1.21,0,0,0,27.92,0,0,0,0,0,1.46,0,13.28,0,6.23,0,0.73,0,4.35,0,0,0,0.6,0,0,0
1.8,17.01,29.42,0,0,0,0,1.26,0,0,0,26.56,0,0,0,0,0,1.31,0,9.05,0,8.06,0,0.41,0,5.39,0,0,0,1.53,0,0,0
1.8,15.33,28.61,0,0,0,0,1.06,0,0,0,29.79,0,0,0,0,0,1.33,0,10.65,0,5.15,0,1.91,0,4.53,0,0,0,1.49,0.15,0,0
1.83,14.84,30.22,0,0,0,0,2.06,0,0,0,27.71,0,0,0,0,0,0.99,0,10.38,0,6.85,0,1.14,0,5.19,0,0,0,0.62,0,0,0
1.82,14.98,31.3,0,0,0,0,0.99,0,0,0,28.01,0,0,0,0,0,1.85,0,9.63,0,5.4,0,2.08,0,5.1,0,0,0,0.66,0,0,0
1.92,0,6.93,0,0,0,14.85,9.92,0,0,0,0,2.97,0,0,0,0,0,0,0,0,0,0,8.92,0,0,0,0,26.72,29.69,0,0,0
1.91,0,6.8,0,0,0,22.26,5.82,2.91,0,0,0,0,0,0,0,0,0,0,0,0,0,0,6.8,0,0,0,0,26.25,29.16,0,0,0
1.91,2.25,6.61,0,0,0,17.57,5.44,0,3.88,0,0,0,0,0,0,0,0,0,0,0,0,0,8.76,0,0,0,0,25.74,29.75,0,0,0
1.91,0,8.26,0,0,0,21.09,9.2,0,0,0,0,0,0,0,0,0,0,0,0,0,0,0,0,0,1.83,0,0,26.6,33.02,0,0,0
1.93,0,6.37,0,0,0,16.36,11.8,1.81,0,0,0,0,0,0,0,0,0,0,0,0,0,0,9.1,0,0,0,0,24.55,30.01,0,0,0
1.9,0,7.49,0,0,0,19.26,5.45,4.72,0,0,0,0,0,0,0,0,0,0,0,0,0,0,8.56,0,0,0,0,26.72,27.8,0,0,0
1.87,0,20.67,0,0,0,17.15,9.29,0,0,0,0,0,0,0,0,0,0,0,0,0,0,0,6.19,0,0,0,0,21.92,24.78,0,0,0
1.91,0,7.68,0,0,0,12.79,12.18,5.97,0,0,0,2.55,0,0,0,0,0,0,0,0,0,0,7.68,0,0,0,0,23.02,28.13,0,0,0
1.95,0,9.81,0,0,0,7.05,13.84,0,0,0,0,0,0,0,0,0,0,0,0,0,0,0,9.56,0,0,0,0,26.41,33.33,0,0,0
1.77,0,3,0,0,0,0,0,0,0,0,19,0,0,48,0,0,0,0,0,0,0,0,0,0,0,0,0,30,0,0,0,0
1.78,0,3,0,0,0,0,0,0,0,0,14,0,0,53,0,0,0,0,0,0,0,0,0,0,0,0,0,30,0,0,0,0
1.79,0,3,0,0,0,0,0,0,0,0,9,0,0,50,0,0,0,0,0,0,0,0,0,0,0,0,0,38,0,0,0,0
1.8,0,0,0,0,0,0,0,0,0,0,12,0,0,50,0,0,0,0,0,0,0,0,0,0,0,0,0,38,0,0,0,0
1.67,0,0,0,0,0,20,0,0,0,0,0,0,0,40,0,0,0,0,0,0,0,0,0,0,0,0,0,40,0,0,0,0
1.61,0,2,0,0,0,38.6,0,0,0,0,0,0,0,14,0,0,0,0,0,0,0,0,0,0,0,0,0,45.4,0,0,0,0
1.64,0,1,0,0,0,25.6,0,0,0,0,0,0,0,34.3,0,0,0,0,0,0,0,0,0,0,0,0,0,39.1,0,0,0,0
1.58,0,3,0,0,0,48,0,0,0,0,0,0,0,1,0,0,0,0,0,0,0,0,0,0,0,0,0,48,0,0,0,0
1.69,0,3,0,0,0,37,0,0,0,0,0,0,0,23,0,0,0,0,0,0,0,0,0,0,0,0,0,37,0,0,0,0
1.77,0,3,0,0,5,0,0,0,0,0,14,0,0,48,0,0,0,0,0,0,0,0,0,0,0,0,0,30,0,0,0,0
1.77,0,3,0,5,0,0,0,0,0,0,14,0,0,48,0,0,0,0,0,0,0,0,0,0,0,0,0,30,0,0,0,0
1.77,0,3,0,0,0,5,0,0,0,0,14,0,0,48,0,0,0,0,0,0,0,0,0,0,0,0,0,30,0,0,0,0
1.77,0,3,1,0,0,0,0,0,0,0,18,0,0,48,0,0,0,0,0,0,0,0,0,0,0,0,0,30,0,0,0,0
1.77,1,3,0,0,0,0,0,0,0,0,18,0,0,48,0,0,0,0,0,0,0,0,0,0,0,0,0,30,0,0,0,0
1.75,0,14,0,0,0,0,0,0,0,0,8,0,0,48,0,0,0,0,0,0,0,0,0,0,0,0,0,30,0,0,0,0
1.77,0,3,0,0,0,0,0,1,0,0,18,0,0,48,0,0,0,0,0,0,0,0,0,0,0,0,0,30,0,0,0,0
1.8,6.56,52.13,0,0,0,0,0,0,0,0,5.35,0,0,0,0,0,7.71,0,18.07,0,0,0,0,0,8.39,0,0,0,1.79,0,0,0
1.82,19.7,35.84,0,0,0,0,0,0,0,0,3.33,0,0,0,0,0,12.76,0,17.95,0,0,0,0,0,8.33,0,0,0,2.09,0,0,0
1.82,19.87,38.23,0,0,0,0,0,0,0,0,0,0,0,0,0,0,12.93,0,18.72,0,0,0,0,0,8.52,0,0,0,1.73,0,0,0
1.8,6.8,54.82,0,0,0,0,0,0,0,0,0,0,0,0,0,0,7.48,0,19.93,0,0,0,0,0,8.69,0,0,0,2.28,0,0,0
1.69,0,0,5.02,0,0,0,17.07,16.46,8.12,0,0,0,0,0,0,0,0,0,0,0,0,0,0,0,0,0,0,34.13,19.2,0,0,0
1.67,0,0,5.1,0,0,0,15.83,15.26,7.53,0,0,0,0,0,0,0,0,0.04,0,0,0,0,0,0,0,0,0,38.62,17.62,0,0,0
1.64,0,0,7.61,0,0,0,18.31,16.69,7.24,0,3.18,0,0,0,0,0,0,0.04,0,0,0,2.92,0.81,0,0.53,0,0,34.62,8.05,0,0,0
1.66,0,0,7.45,0,0,0,4.24,16.35,10.76,0,10.89,0,0,0,0,0,0,0.04,0,0,0,0,1.59,0,0,0,0,33.91,14.77,0,0,0
1.67,0,0,5.06,0,0,0,15.33,14.79,7.3,0,13.86,0,0,0,0,0,0,0,0,0,0,0,0,0,0,0,0,30.66,13,0,0,0
1.67,0,0,5.01,0,0,0,16.95,16.34,8.06,0,0,0,0,0,0,0,0,0.04,0,0,0,0,0,0,0,0,0,33.89,14.3,0,5.41,0
1.68,0,0,5.18,0,0,0,17.61,16.97,8.37,0,0,0,0,0,0,0,0,0.04,0,0,0,4.24,0,0,0,0,0,35.21,12.38,0,0,0
1.68,0,0,6.26,0,0,0,16.76,16.16,7.97,0,0,0,0,0,0,0,0,0.04,0,0,0,0,0,0,0,0,0,33.51,11.25,0,8.05,0
1.7,0,0,5.78,0,0,0,15.46,14.9,7.36,0,5.25,0,0,0,0,0,0,0.04,0,0,0,0,7.22,0,0,0,0,30.91,13.08,0,0,0
1.66,0,0,6.24,0,0,0,4.18,16.11,7.95,0,17.94,0,0,0,0,0,0,0.04,0,0,0,0,0,0,0,0,0,33.41,14.13,0,0,0
1.65,0,0,5.93,0,0,0,3.97,15.29,7.55,0,24.31,0,0,0,0,0,0,0.04,0,0,0,0,0,0,0,0,0,31.72,11.19,0,0,0
1.65,0,0,7.23,0,0,0,16.44,1.98,19.56,0,7.55,0,0,0,0,0,0,0.04,0,0,0,0,0,0,0,0,0,32.88,14.32,0,0,0
1.69,0,0,6.31,0,0,0,28.7,10.38,6.83,0,6.58,0,0,0,0,0,0,0,0,0,0,0,0,0,0,0,0,28.7,12.5,0,0,0
1.66,0,0,11.59,0,0,0,15.82,15.26,7.53,0,4.36,0,0,0,0,0,0,0,0,0,0,0,0,0,0,0,0,31.65,13.79,0,0,0
1.63,0,0,6.11,0,0,0,16.36,15.78,7.79,0,0,0,0,0,0,0,0,0,0,0,0,0,0,0,0,0,0,39.91,14.05,0,0,0
1.71,0,0,6.75,0,0,0,13.55,15.24,7.16,0,0,0,0,0,0,0,0,0.04,0,0,0,0,0,0,0,0,0,35.93,21.33,0,0,0
1.66,0,0,7.22,0,0,5.6,16.41,15.83,7.81,0,0,0,0,0,0,0,0,0,0,0,0,0,0,0,0,0,0,32.83,14.3,0,0,0
1.67,0,0,6.68,5.63,0,0,15.2,14.65,7.23,0,6.98,0,0,0,0,0,0,0,0,0,0,0,0,0,0,0,0,30.39,13.24,0,0,0
1.67,0,0,6.75,0,6.13,0,15.34,14.79,7.3,0,5.63,0,0,0,0,0,0,0,0,0,0,0,0,0,0,0,0,30.69,13.37,0,0,0
1.67,0,0,6.98,0,0,0,15.88,15.31,7.56,0,2.92,5.72,0,0,0,0,0,0.04,0,0,0,0,0,0,0,0,0,31.76,13.83,0,0,0
1.71,0,0,5.77,0,0,0,15.45,14.9,7.35,0,2.84,0,0,0,0,0,0,0.04,0,0,0,0,9.68,0,0,0,0,30.9,13.07,0,0,0
1.61,0,0,0,0,0,0,0,0,0,0,50.29,0,0,0,0,0,0,0,0,0,0,0,0,0,0,0,0,45.31,4.4,0,0,0
1.62,0,0,0,0,0,0,0,0,0,0,59.84,0,0,0,0,0,0,0,0,0,0,0,0,0,0,0,0,38.12,2.04,0,0,0
1.68,0,0,0,0,0,0,0,0,0,0,65.79,0,0,0,0,0,0,0,0,0,0,0,0,0,0,0,0,30.18,4.03,0,0,0
1.62,0,0,0,0,0,0,0,0,0,0,45.37,0,0,0,0,0,0,0,0,0,0,0,0,0,0,0,0,47.69,6.94,0,0,0
1.59,0,0,0,0,0,0,0,0,0,0,45.07,0,0,0,0,0,0,0.04,0,0,0,0,0,0,0,0,0,47.24,2.3,0,5.35,0
1.64,0,0,0,0,0,0,0,0,0,0,47.81,0,0,0,0,0,0,0.07,0,0,0,0,6.96,0,0,0,0,43.07,2.09,0,0,0
1.58,0,0,0,0,0,3.75,0,0,0,0,49.49,0,0,0,0,0,0,0,0,0,0,0,0,0,0,0,0,44.59,2.17,0,0,0
1.59,0,0,0,0,0,0,0,0,0,0,48.62,5.45,0,0,0,0,0,0,0,0,0,0,0,0,0,0,0,43.8,2.13,0,0,0
1.6,0,0,0,0,9.63,0,0,0,0,0,46.47,0,0,0,0,0,0,0,0,0,0,0,0,0,0,0,0,41.87,2.03,0,0,0
1.6,0,0,0,12.92,0,0,0,0,0,0,44.78,0,0,0,0,0,0,0,0,0,0,0,0,0,0,0,0,40.34,1.96,0,0,0
1.63,0,0,0,0,0,0,0,0,0,0,52.28,0,0,0,0,0,0,0,0,0,0,2.61,0,0,0,0,0,42.82,2.29,0,0,0
1.62,0,0,3.16,0,0,0,0,0,0,0,59.31,0,0,0,0,0,0,0,0,0,0,0,0,0,0,0,0,35.52,2.01,0,0,0
1.65,0,7.78,2.12,0,0,0,0,0,0,0,53.22,0,0,0,0,0,0,0,0,0,0,0,0,0,0,0,0,32.8,4.08,0,0,0
1.66,0,7.66,1.57,0,0,0,0,0,0,0,56.34,0,0,0,0,0,0,0,0,0,0,0,0,0,0,0,0,30.42,4.01,0,0,0
1.62,0,0,2.33,0,0,0,0,0,0,0,51.03,0,0,0,0,0,0,0,0,0,0,1.27,0,0,0,0,0,41.8,3.57,0,0,0
1.62,0,0,2.25,0,0,0,0,0,0,0,53.47,0,0,0,0,0,0,0,0,0,0,0.49,0,0,0,0,0,40.34,3.45,0,0,0
1.62,0,0,3.29,0,0,0,3.74,0,0,0,49.42,0,0,0,0,0,0,0,0,0,0,0,0,0,0,0,0,39.35,4.2,0,0,0
1.63,0,0,3.31,0,0,0,3.76,0,0,0,49.72,0,0,0,0,0,0,0,0,0,0,0,0,0,0,0,0,38.01,4.23,0,0.97,0
1.62,0,0,3.28,0,0,0,3.73,0,0,0,49.35,0,0,0,0,0,0.99,0,0,0,0,0,0,0,0,0,0,39.29,3.36,0,0,0
1.6,3.51,0,3.1,0,3.76,0,3.53,0,0,0,46.61,0,0,0,0,0,0,0,0,0,0,0,0,0,0,0,0,37.11,2.38,0,0,0
1.6,3.52,0,3.63,0,1.88,0,5.3,0,0,0,45.42,0,0,0,0,0,0.23,0,0,0,0,0,0,0,0.43,0,0,37.2,2.39,0,0,0
1.62,0,0,3.27,0,0,0,3.72,0,0,0,49.18,0,0,0,0,0,0,0,0,0,0,0,0,0,0.9,0,0,39.16,3.77,0,0,0
1.61,0,0,4.34,0,0,0,3.71,0,0,0,48.97,0,0,0,0,0,0,0,0,0,0,0,0,0,0.45,0,0,38.99,3.54,0,0,0
1.91,20.82,26.84,0,0,0,0,0,0,0,0,0,0,0,0,0,0,0.24,0,24.91,0,2.84,0,10,0,8.79,0,0,0,4.8,0.76,0,0
1.92,20.24,25.72,0,0,0,0,0,0,0,0,0,0,0,0,0,0,0.5,0,24.6,0,3.81,0,10.16,0,9.29,0,0,0,5.68,0,0,0
1.92,18.44,27.16,0,0,0,0,0,0,0,0,0,0,0,0,0,0,0.49,0,24.32,0,4.65,0,12.86,0,7.91,0,0,0,4.17,0,0,0
1.91,19.28,27.76,0,0,0,0,0,0,0,0,0,0,0,0,0,0,0.5,0,24.69,0,5.04,0,10.22,0,8.03,0,0,0,4.48,0,0,0
1.91,19.35,27.84,0,0,0,0,0,0,0,0,0,0,0,0,0,0,0.5,0,24.64,0,4.98,0,10.2,0,8.02,0,0,0,4.47,0,0,0
1.91,20.85,26.78,0,0,0,0,0,0,0,0,0,0,0,0,0,0,0.35,0,24.1,0,4.59,0,12.69,0,6.52,0,0,0,4.12,0,0,0
1.92,18.31,27.17,0.15,0,0.31,0.5,0,0,0,0,0,0,0,0,0,0,0.49,0,24.14,0,4.36,0,12.77,0,7.72,0,0,0,4.08,0,0,0
1.91,21.05,26.25,0,0,0.84,0,0,0,0,0,0,0,0,0,0,0,0,0,24.22,0,3.75,0,9.16,0,9.14,0,0,0,5.59,0,0,0
1.92,21.25,25.79,0,0,0,0,0,0,0,0,0,0,0,0,0,0,0.49,0,25.68,0,2.45,0,10.01,0,9.15,0,0,0,5.18,0,0,0
1.91,20.97,27.05,0,0,0,0.18,0,0,0,0,0,0,0,0,0,0,0.24,0,24.66,0,2.83,0,9.94,0,8.51,0,0,0,5,0.62,0,0
1.92,18.44,27.15,0,0,0,0,0,0,0,0,0,0,0,0,0,0,0.49,0.03,24.3,0,4.65,0,12.86,0,7.91,0,0,0,4.17,0,0,0
1.92,22.93,24.19,0,0,0,0,0,0,0,0,0,0,0,0,0,0,0,0,24.14,0,3.71,0,11.02,0,9.06,0,0,0,4.95,0,0,0
1.92,20.52,25.46,0,0,0,0,0,0,0,0,0,0,0,0,0,0,0.5,0,24.86,0,3.84,0,9.84,0,8.96,0,0,0,6.02,0,0,0
1.94,13.5,18.51,0,0,0,13.72,0,0,0,0,7.76,0,0,0,0,0,0,0,10.01,0,0,0,30.52,0,5.6,0,0,0,0,0,0.38,0
1.95,13.08,17.93,0,0,0,13.3,0,0,0,0,7.51,0,0,0,0,0,0,0,8.69,0,0,0,33.69,0,5.43,0,0,0,0,0,0.37,0
1.93,13.61,18.66,0,0,0,12.35,0,0,0,0,10.62,0,0,0,0,0,0,0,10.79,0,0,0,27.94,0,5.65,0,0,0,0,0,0.38,0
1.93,13.44,18.42,0,0,0,10.72,0,0,0,0,13.25,0,0,0,0,0,0,0,10.65,0,0,0,27.57,0,5.57,0,0,0,0,0,0.38,0
1.93,13.26,18.19,0,0,0,9.13,0,0,0,0,15.81,0,0,0,0,0,0,0,10.52,0,0,0,27.22,0,5.5,0,0,0,0,0,0.37,0
1.93,13.75,18.86,0,0,0,13.98,0,0,0,0,7.9,0,0,0,0,0,0,0,10.2,0,0,0,28.22,0,5.71,0,0,0,0,0,1.38,0
1.93,13.71,18.8,0,0,0,13.94,0,0,0,0,7.88,0,0,0,0,0,0,0,9.46,0,0,0,28.15,0,5.69,0,0,0,0,0,2.37,0
1.93,13.68,18.75,0,0,0,13.9,0,0,0,0,7.86,0,0,0,0,0,0,0,8.73,0,0,0,28.06,0,5.67,0,0,0,0,0,3.35,0
1.93,13.77,18.88,0,0,0,14,0,0,0,0,7.91,0,0,0,0,0,0,0,10.21,0,0,0,28.26,0,5.71,0,0,0,0.87,0,0.39,0
1.94,13.75,18.85,0,0,0,13.98,0,0,0,0,7.9,0,0,0,0,0,0,0,9.49,0,0,0,28.21,0,5.7,0,0,0,1.73,0,0.39,0
1.94,13.73,18.81,0,0,0,13.95,0,0,0,0,7.89,0,0,0,0,0,0,0,8.77,0,0,0,28.16,0,5.7,0,0,0,2.6,0,0.39,0
1.93,13.6,18.64,0,0,0,13.82,0,0,0,0,7.81,0,0,0,0,0,0,0,7.29,0,0,0,27.9,0,5.64,0,0,0,0,0,5.3,0
1.95,13.68,18.76,0,0,0,13.91,0,0,0,0,7.86,0,0,0,0,0,0,0,7.33,0,0,0,28.08,0,5.68,0,0,0,4.31,0,0.39,0
1.96,13.3,18.22,0,0,0,13.52,0,0,0,0,7.64,0,0,0,0,0,0,0,10.58,0,0,0,36.74,0,0,0,0,0,0,0,0,0
1.91,9.12,24.81,0,0,0,19.67,0,0,0,0,0,0,0,0,0,0,0,0,10.5,0,0,0,26.94,0,6.57,0,0,0,0.92,0,1.47,0
2.02,11.69,14.13,0,0,0,14.73,0,0,0,0,0,0,0,0,0,0,0,0,12.6,0,0,0,35.46,0,6.69,0,0,0,4.27,0,0.43,0
2,12.77,14.71,0,0,0,13.32,0,0,0,0,1.99,0,0,0,0,0,0,0,13.26,0,0,0,33.73,0,6.62,0,0,0,3.18,0,0.42,0
2,13.14,14.34,0,0,0,13.57,0.43,0,0,0,1.99,0,0,0,0,0,0,0,13.05,0,0,0,33.16,0,6.59,0,0,0,3.31,0,0.42,0
1.94,12.79,17.53,0,0,0,17.2,0,0,0,0,7.35,0,0,0,0,0,0,0,6.52,0,0,0,32.94,0,5.31,0,0,0,0,0,0.36,0
1.95,12.56,17.22,0,0,0,18.26,0,0,0,0,7.22,0,0,0,0,0,0,0,5.11,0,0,0,34.99,0,3.5,0,0,0,0.79,0,0.35,0
1.94,11.19,15.34,0,0,16.71,8.93,0,0,0,0,6.43,0,0,0,0,0,0,0,4.56,0,0,0,31.17,0,4.64,0,0,0,0.71,0,0.32,0
1.96,10.88,14.92,0,0,16.26,8.68,0,0,0,0,6.25,0,0,0,0,0,0,0,2.75,0,0,0,33.73,0,4.51,0,0,0,1.71,0,0.31,0
1.96,9.54,15.2,0,0,16.57,7.63,0,0,0,0,6.37,1.79,0,0,0,0,0,0,3.09,0,0,0,32.63,0,4.6,0,0,0,2.27,0,0.31,0
1.96,9.65,15.37,0,0,13.41,8.95,0,0,0,0,8.18,1.81,0,0,0,0,0,0,3.27,0,0,0,33,0,4.27,0,0,0,1.77,0,0.32,0
1.96,9.86,15.71,0,0,13.7,9.15,0,0,0,0,5.41,1.85,0,0,0,0,0,0,4.08,0,0,0,33.74,0,4.37,0,0,0,1.81,0,0.32,0
1.96,10.12,16.13,0,0,14.06,12.33,0,0,0,0,0,1.9,0,0,0,0,0,0,4.18,0,0,0,34.62,0,4.48,0,0,0,1.85,0,0.33,0
1.96,9.96,15.87,0,0,17.3,12.13,0,0,0,0,0,0,0,0,0,0,0,0,4.12,0,0,0,34.06,0,4.41,0,0,0,1.82,0,0.33,0
1.97,10.82,17.24,0,0,0,13.18,0,0,0,0,0,10.17,0,0,0,0,0,0,4.47,0,0,0,37,0,4.79,0,0,0,1.98,0,0.35,0
1.96,10.29,16.39,0,0,10.72,12.53,0,0,0,0,0,3.87,0,0,0,0,0,0,4.25,0,0,0,35.18,0,4.55,0,0,0,1.88,0,0.34,0
1.96,10.07,16.05,0,0,15.74,12.91,0,0,0,0,0,0,0,0,0,0,0,0,4.16,0,0,0,34.44,0,4.46,0,0,0,1.84,0,0.33,0
1.96,10.18,16.22,0,0,14.15,13.7,0,0,0,0,0,0,0,0,0,0,0,0,4.21,0,0,0,34.83,0,4.51,0,0,0,1.87,0,0.33,0
1.96,18.53,9.15,0,0,10.66,13.77,0,0,0,0,0,1.92,0,0,0,0,0,0,4.23,0,0,0,35,0,4.53,0,0,0,1.87,0,0.34,0
1.96,13.64,13.53,0,0,10.74,13.86,0,0,0,0,0,1.94,0,0,0,0,0,0,4.26,0,0,0,35.24,0,4.56,0,0,0,1.89,0,0.34,0
1.96,12,15.01,0,0,10.76,13.89,0,0,0,0,0,1.94,0,0,0,0,0,0,4.27,0,0,0,35.33,0,4.57,0,0,0,1.89,0,0.34,0
1.97,17.03,13.83,0,0,8.63,13.15,0,0,0,0,0,1.07,0,0,0,0,0,0.01,2.88,0,0,0,31.04,0,5.32,0,0,0,6.38,0,0.66,0
1.61,0,20.4,2.8,0,11.1,5.1,5.1,3.8,3.8,0,34.6,0,0,0,0,0,0,0,0,0,0,0,0,0,0,0,0,13.3,0,0,0,0
1.62,0,20.38,2.8,0,11.09,1.6,7.69,2.6,2.6,0,38.05,0,0,0,0,0,0,0,0,0,0,0,0,0,0,0,0,13.19,0,0,0,0
1.61,0,20.42,2.8,0,11.11,1.6,5.11,3.8,3.8,0,38.15,0,0,0,0,0,0,0,0,0,0,0,0,0,0,0,0,13.21,0,0,0,0
1.59,0,21.9,2.8,0,10.1,2.6,5.1,3.8,3.8,0,29.9,0,0,0,0,0,0,0,0,0,0,0,0,0,0,0,0,20,0,0,0,0
1.58,0,25.43,2.8,0,10.51,2.1,4.3,2,1.4,0,26.74,0,0,0,0,0,0,0.1,0,0,0,0,0,0,0,0,0,24.62,0,0,0,0
1.62,0,19.9,2.7,0,10.7,7.8,5,3.7,3.7,0,33.6,0,0,0,0,0,0,0,0,0,0,0,0,0,0,0,0,12.9,0,0,0,0
1.61,0,20.9,2.9,0,11.3,3.1,5.2,3.9,3.9,0,35.3,0,0,0,0,0,0,0,0,0,0,0,0,0,0,0,0,13.5,0,0,0,0
1.6,0,21.6,3,0,11.7,5.4,5.4,4.1,4.1,0,30.7,0,0,0,0,0,0,0,0,0,0,0,0,0,0,0,0,14,0,0,0,0
1.62,0,19,2.6,0,10.3,4.7,4.8,3.6,3.6,0,39.1,0,0,0,0,0,0,0,0,0,0,0,0,0,0,0,0,12.3,0,0,0,0
1.61,0,20.43,2.8,0,11.11,4.1,5.11,3.8,3.8,0,34.64,1,0,0,0,0,0,0,0,0,0,0,0,0,0,0,0,13.21,0,0,0,0
1.61,0,20.42,2.8,0,10.11,5.11,5.11,3.8,3.8,0,34.64,1,0,0,0,0,0,0,0,0,0,0,0,0,0,0,0,13.21,0,0,0,0
1.63,0,21.28,2.9,0,11.49,5.29,5.29,4,0,0,35.96,0,0,0,0,0,0,0,0,0,0,0,0,0,0,0,0,13.79,0,0,0,0
1.6,0,20.4,2.8,0,11.1,5.1,7,5.8,0,0,34.6,0,0,0,0,0,0,0,0,0,0,0,0,0,0,0,0,13.2,0,0,0,0
1.62,0,28.74,2.5,0,9.91,4.5,4.6,3.4,3.4,0,31.04,0,0,0,0,0,0,0,0,0,0,0,0,0,0,0,0,11.91,0,0,0,0
1.6,0,21.8,3,0,5.3,5.4,5.5,4.1,4.1,0,36.8,0,0,0,0,0,0,0,0,0,0,0,0,0,0,0,0,14,0,0,0,0
1.86,12.99,40.1,0,0,0,0,0,0,0,0,3.69,0,0,0,0,0,6.67,0.02,21.95,0,0,0,0,0,7.73,0,0,0,6.85,0,0,0
1.86,17.79,35.2,0,0,0,0,0,0,0,0,1.87,0,0,0,0,0,7.09,0.02,23.49,0,0,0,1.2,0,8.21,0,0,0,5.13,0,0,0
1.87,20.44,31.47,0,0,0,0,0,0,0,0,1.02,0,0,0,0,0,7.66,0.02,25.26,0,0,0,0,0,8.34,0,0,0,5.79,0,0,0
1.87,20.87,31.15,0,0,0,0,0,0,0,0,1.02,0,0,0,0,0,7.64,0.02,24.36,0,0.85,0,0,0,8.32,0,0,0,5.77,0,0,0
1.88,23.93,27.54,0,0,0,0,0,0,0,0,0.5,0,0,0,0,0,7.95,0.02,26.17,0,0,0,0,0,8.2,0,0,0,5.69,0,0,0
1.87,21.23,30.4,0,0,0,0,0,0,0,0,0.52,0,0,0,0,0,7.79,0.02,25.75,0,0,0,0,0,8.38,0,0,0,5.91,0,0,0
1.87,21.05,31.16,0,0,0,0,0,0,0,0,0.51,0,0,0,0,0,7.64,0.01,25.28,0,0,0,0,0,8.66,0,0,0,5.52,0.17,0,0
1.88,19.12,28.32,0,0,0,0,0,0,0,0,5.48,0,0,0,0,0,9.23,0.01,23.28,0,0,0,0,0,8.99,0,0,0,5.57,0,0,0
1.88,19.2,27.96,0,0,0,0,0,0,0,0,5.95,0,0,0,0,0,8.93,0.01,23.15,0,0,0,0.49,0,8.93,0,0,0,5.38,0,0,0
1.86,10.91,14.27,0,0,0,0,0,0,0,0,3.29,0,0,0,0,0,8.82,0.02,42.19,0,0,0,1.38,0,11.42,0,0,0,7.7,0,0,0
1.86,12,13.9,0,0,0,0,0,0,0,0,1.74,0,0,0,0,0,9.03,0.02,43.16,0,0,0,1.05,0,11.46,0,0,0,7.64,0,0,0
1.86,12.38,13.6,0,0,0,0,0,0,0,0,1.73,0,0,0,0,0,9.06,0.02,43.27,0,0,0,0,0,11.67,0,0,0,8.27,0,0,0
1.87,15.67,10.4,0,0,0,0,0,0,0,0,1.55,0,0,0,0,0,9.29,0.02,44.4,0,0,0,0,0,10.67,0,0,0,8,0,0,0
1.87,13.53,11.87,0,0,0,0,0,0,0,0,0.86,0,0,0,0,0,9.19,0.02,44.05,0,0,0,0,0,12.15,0,0,0,8.33,0,0,0
1.87,13.67,11.93,0,0,0,0,0,0,0,0,0.87,0,0,0,0,0,9.39,0.02,45.52,0,0,0,0,0,10,0,0,0,8.6,0,0,0
1.87,13.61,11.88,0,0,0,0,0,0,0,0,0.87,0,0,0,0,0,9.34,0.02,41.68,0,3.32,0,0,0,10.99,0,0,0,8.29,0,0,0
1.88,14.33,10.21,0,0,0,0,0,0,0,0,0.52,0,0,0,0,0,9.77,0.02,46.48,0,0,0,0,0,10.64,0,0,0,8.03,0,0,0
1.87,12.62,12.45,0,0,0,0,0,0,0,0,0.87,0,0,0,0,0,9.38,0.02,43.35,0,1.67,0,0,0,11.23,0,0,0,8.41,0,0,0
1.87,13.67,11.83,0,0,0,0,0,0,0,0,0.54,0,0,0,0,0,9.37,0.02,44.88,0,0,0,0,0,11.56,0,0,0,8.13,0,0,0
1.87,13.87,11.85,0,0.7,0,0,0,0,0,0,0.54,0,0,0,0,0,9.38,0.01,44.95,0,0,0,0,0,11.58,0,0,0,7.12,0,0,0
1.87,13.63,11.64,0,0.6,0,0,0,0,0,0,0.51,0,0,0,0,0,9.22,0.02,44.3,0,0,0,0,0,11.38,0,0,0,7.84,0,0.86,0
1.87,13.58,11.75,0,0.54,0,0,0,0,0,0,0.51,0,0,0,0,0,9.32,0.02,44.68,0,0,0,0,0,11.5,0,0,0,8.1,0,0,0
1.88,12.35,10.51,0,0.47,0,0,0,0,0,0,4.91,0,0,0,0,0,11.17,0.01,40.69,0,0,0,0.69,0,11.84,0,0,0,7.36,0,0,0
1.69,56.1,0,0,0,0,0,23.82,9.07,0,0,0,0,0,0,0,0,0,0,0,0,0,0,0,0,0.61,0,0,0,10.4,0,0,0
1.68,46.42,13.03,0,0,3.36,0.8,7.46,9.23,3.17,0,3.77,0,0,0,0,0,0,0,0,0,0,0,0,0,5.28,0,0,0,7.48,0,0,0
1.67,46.58,13.07,0,0,0,0,7.49,9.26,3.18,0,7.61,0,0,0,0,0,0,0,0,0,0,0,0,0,5.3,0,0,0,7.51,0,0,0
1.68,44.2,13.16,0,0,0,0,7.54,9.33,3.2,0,9.67,0,0,0,0,0,0,0,0,0,0,0,0,0,5.34,0,0,0,7.56,0,0,0
1.67,46.41,13.03,0,0,0,0,7.46,9.23,3.17,0,7.58,0,0,0,0,0,0,0,0,0,0,0,0,0,5.94,0,0,0,7.18,0,0,0
1.67,46.27,12.98,0,0,0,0,7.43,9.2,3.16,0,8.55,0,0,0,0,0,0,0,0,0,0,0,0,0,5.26,0,0,0,7.15,0,0,0
1.68,43.97,12.34,0,0,3.18,0.76,17.29,3.81,3,0,3.57,0,0,0,0,0,0,0,0,0,0,0,0,0,5,0,0,0,7.08,0,0,0
1.67,43.84,12.3,0,0,0,0,16.86,8.72,2.99,0,2.62,0,0,0,0,0,0,0,0,0,0,0,0,0,5.61,0,0,0,7.06,0,0,0
1.67,43.7,12.26,0,0,0,0,16.8,6.69,4.98,0,3.55,0,0,0,0,0,0,0,0,0,0,0,0,0,4.98,0,0,0,7.04,0,0,0
1.67,37.71,17.87,0,0,0,0,16.95,8.76,3.01,0,3.58,0,0,0,0,0,0,0,0,0,0,0,0,0,5.02,0,0,0,7.1,0,0,0
1.68,45.47,12.76,0,0,2.2,0.53,10.69,8.36,3.79,0,3.69,0,0,0,0,0,0,0,0,0,0,0,0,0,5.18,0,0,0,7.33,0,0,0
1.68,47.3,12.44,0,0,3.17,0,10.81,9.09,1.81,0,2.15,0,0,0,0,0,0,0,0,0,0,0,0,0,5.68,0,0,0,7.55,0,0,0
1.68,53.39,3.54,0,0,0,0,16.69,11.05,0,0,3.17,0,0,0,0,0,0,0,0,0,0,0,0,0,4.81,0,0,0,7.35,0,0,0
