Repository: you0514w/youyou

File: Expansion Coeff.csv (part 29 of 83)
Expansion Coeff (Typical) ( 10-7/K ),SiO2,B2O3,Al2O3,MgO,CaO,BaO,Li2O,Na2O,K2O,Rb2O,Ag2O,Cs2O,Tl2O,MnO,FeO,CoO,NiO,CuO,ZnO,SrO,CdO,PbO,SnO,Cr2O3,Fe2O3,Ga2O3,As2O3,Y2O3,In2O3,Sb2O3,La2O3,Nd2O3,Gd2O3,TiO2,MnO2,GeO2,ZrO2,CeO2,SnO2,TeO2,P2O5,V2O5,Nb2O5,Ta2O5,MoO3,WO3
33,83.45,11.4,1.46,0,0,0,0,3.3,0.39,0,0,0,0,0,0,0,0,0,0,0,0,0,0,0,0,0,0,0,0,0,0,0,0,0,0,0,0,0,0,0,0,0,0,0,0,0
83,63.97,0,2.69,5.1,7.35,4.03,0,5.54,5.1,0,0,0,0,0,0,0,0,0,0,2.65,0,0,0,0,0,0,0,0,0,0.09,0,0,0,0.69,0,0,2.79,0,0,0,0,0,0,0,0,0
64,6.35,36.75,7.01,0,0,0,6.65,0,0,0,0,0,0,0,0,0,0,0,39.73,0,0,0,0,0,0,0,0,0,0,0,1.05,0,0,0,0,0,0.97,0,0,0,0,0,1.49,0,0,0
76,75.63,0,0.59,0,12.9,0,0,10.69,0.19,0,0,0,0,0,0,0,0,0,0,0,0,0,0,0,0,0,0,0,0,0,0,0,0,0,0,0,0,0,0,0,0,0,0,0,0,0
79,70.24,0,0.62,3.13,11.23,0,0,7.11,3.34,0,0,0,0,0,0,0,0,0,0,1.52,0,0,0,0,0,0,0,0,0,0,0,0,0,0,0,0,2.81,0,0,0,0,0,0,0,0,0
37.9,66.73,0,13.62,7.17,0,0,0,0,0,0,0,0,0,0,0,0,0,0,7.1,0,0,0,0,0,0,0,0,0,0,0,0,0,0,2.59,0,0,2.79,0,0,0,0,0,0,0,0,0
35.1,67.8,0,12.33,7.3,0,0,0,0,0,0,0,0,0,0,0,0,0,0,7.23,0,0,0,0,0,0,0,0,0,0,0,0,0,0,2.56,0,0,2.78,0,0,0,0,0,0,0,0,0
37.1,67.88,0,12.84,3.55,0,0.93,0,0,0,0,0,1.04,0,0,0,0,0,0,7.39,0,0,0,0,0,0,0,0,0,0,0,0,0,0,4.57,0,0,1.8,0,0,0,0,0,0,0,0,0
39.1,66.66,0,13.61,3.57,0,0.94,0,0,0,0,0,1.02,0,0,0,0,0,0,7.95,0,0,0,0,0,0,0,0,0,0,0,0,0,0,4.5,0,0,1.75,0,0,0,0,0,0,0,0,0
38.9,66.54,0,13.69,0,0,1.47,0,0,0,0,0,0.52,0,0,0,0,0,0,11.61,0,0,0,0,0,0,0,0,0,0,0,0,0,0,4.46,0,0,1.71,0,0,0,0,0,0,0,0,0
37.1,68.06,0,12.93,0,0,1.44,0,0,0,0,0,0,0,0,0,0,0,0,11.38,0,0,0,0,0,0,0,0,0,0,0,0,0,0,4.46,0,0,1.73,0,0,0,0,0,0,0,0,0
37.6,67.97,0,12.97,4.29,0,0.95,0,0,0,0,0,0,0,0,0,0,0,0,7.66,0,0,0,0,0,0,0,0,0,0,0,0,0,0,4.42,0,0,1.74,0,0,0,0,0,0,0,0,0
37.3,69.56,0,12.64,0,0,1.52,0,0,0,0,0,0,0,0,0,0,0,0,9.04,0,0,0,0,0,0,0,0,0,0,0,0.76,0,0,4.65,0,0,1.83,0,0,0,0,0,0,0,0,0
83.9,67.18,0,8.22,0,4.98,0,0,3.38,9.64,0,0,0,0,0,0,0,0,0,0,3.24,0,0,0,0,0,0,0,0,0,0,0,0,0,0.87,0,0,2.49,0,0,0,0,0,0,0,0,0
85.5,65.49,0,7.61,0,3.13,0,0,3.64,8.36,0,0,0,0,0,0,0,0,0,0,8.46,0,0,0,0,0,0,0,0,0,0,0,0,0,0.67,0,0,2.64,0,0,0,0,0,0,0,0,0
84.7,67.14,0,7.94,0,0,2.23,0,3.56,8.48,0,0,0,0,0,0,0,0,0,0,7.96,0,0,0,0,0,0,0,0,0,0,0,0,0,0,0,0,2.69,0,0,0,0,0,0,0,0,0
48.6,58.38,16.77,11.32,0.67,0,1.63,6.32,1.63,0,0,0,0,0,0,0,0,0,0,0.83,0,0,0,0,0,0,0,0,0,0,0.3,0,0,0,1.6,0,0,0.55,0,0,0,0,0,0,0,0,0
81.7,53.51,20.3,4.77,0,5.2,0,6.08,1.88,8.26,0,0,0,0,0,0,0,0,0,0,0,0,0,0,0,0,0,0,0,0,0,0,0,0,0,0,0,0,0,0,0,0,0,0,0,0,0
84,56.34,0,2.55,11.31,10.45,0.85,0,7.35,3.46,0,0,0,0,0,0,0,0,0,0,1.88,0,0,0,0,0,0,0,0,0,0,0,0,0,0,0,0,5.81,0,0,0,0,0,0,0,0,0
81.5,61.84,0,2.23,3.56,8.99,2.63,0,4.8,4.5,0,0,0,0,0,0,0,0,0,0,6.19,0,0,0,0,0,0,0,0,0,0,0,0,0,0,0,0,5.26,0,0,0,0,0,0,0,0,0
89,69.87,3.52,4.03,0,2.01,0.99,0,10.26,4.5,0,0,0,0,0,0,0,0,0,2.44,0,0,0,0,0,0,0,0,0,0,0,0,0,0,1.41,0,0,0.59,0.19,0,0,0.19,0,0,0,0,0
65.4,58.5,29.25,0,0,0,0,0,9.75,0,0,0,0,0,0,0,0,0,0,0,0,0,0,0,0,0,0,0,0,0,0,0,0,0,0,0,0,0,0,0,0,0,0,0,0,2.5,0
75.7,42.75,42.75,0,0,0,0,0,9.5,0,0,0,0,0,0,0,0,0,0,0,0,0,0,0,0,0,0,0,0,0,0,0,0,0,0,0,0,0,0,0,0,0,0,0,0,5,0
84.3,40.5,40.5,0,0,0,0,0,9,0,0,0,0,0,0,0,0,0,0,0,0,0,0,0,0,0,0,0,0,0,0,0,0,0,0,0,0,0,0,0,0,0,0,0,0,10,0
80.5,29.25,58.5,0,0,0,0,0,9.75,0,0,0,0,0,0,0,0,0,0,0,0,0,0,0,0,0,0,0,0,0,0,0,0,0,0,0,0,0,0,0,0,0,0,0,0,2.5,0
86.3,28.5,57,0,0,0,0,0,9.5,0,0,0,0,0,0,0,0,0,0,0,0,0,0,0,0,0,0,0,0,0,0,0,0,0,0,0,0,0,0,0,0,0,0,0,0,5,0
94.5,39,39,0,0,0,0,0,19.5,0,0,0,0,0,0,0,0,0,0,0,0,0,0,0,0,0,0,0,0,0,0,0,0,0,0,0,0,0,0,0,0,0,0,0,0,2.5,0
102.6,38,38,0,0,0,0,0,19,0,0,0,0,0,0,0,0,0,0,0,0,0,0,0,0,0,0,0,0,0,0,0,0,0,0,0,0,0,0,0,0,0,0,0,0,5,0
64.5,39.84,1.97,10.06,0,24.39,0,0,0,0,0,0,0,0,0,0,0,0,0,12.61,0,0,0,0,0,0,0,0,0,0,0,0,0,0,11.13,0,0,0,0,0,0,0,0,0,0,0,0
66,36.66,2.08,10.6,0,25.66,0,0,0,0,0,0,0,0,0,0,0,0,0,13.28,0,0,0,0,0,0,0,0,0,0,0,0,0,0,11.72,0,0,0,0,0,0,0,0,0,0,0,0
63,38.82,1.89,12.22,0,23.82,0,0,0,0,0,0,0,0,0,0,0,0,0,12.33,0,0,0,0,0,0,0,0,0,0,0,0,0,0,10.92,0,0,0,0,0,0,0,0,0,0,0,0
67.9,41.72,2.02,5.9,0,25.51,0,0,0,0,0,0,0,0,0,0,0,0,0,13.22,0,0,0,0,0,0,0,0,0,0,0,0,0,0,11.63,0,0,0,0,0,0,0,0,0,0,0,0
69.6,38.04,1.85,9.58,0,27.82,0,0,0,0,0,0,0,0,0,0,0,0,0,12.09,0,0,0,0,0,0,0,0,0,0,0,0,0,0,10.62,0,0,0,0,0,0,0,0,0,0,0,0
64.5,38.68,1.88,9.71,0,23.67,0,0,0,0,0,0,0,0,0,0,0,0,0,15.21,0,0,0,0,0,0,0,0,0,0,0,0,0,0,10.85,0,0,0,0,0,0,0,0,0,0,0,0
64.1,41,2.05,10.35,0,25.12,0,0,0,0,0,0,0,0,0,0,0,0,0,12.96,0,0,0,0,0,0,0,0,0,0,0,0,0,0,8.52,0,0,0,0,0,0,0,0,0,0,0,0
54.5,60,0,0,0,0,0,0,0,0,0,0,0,0,0,0,0,0,0,10,0,0,30,0,0,0,0,0,0,0,0,0,0,0,0,0,0,0,0,0,0,0,0,0,0,0,0
49.6,60,0,0,0,0,0,0,0,0,0,0,0,0,0,0,0,0,0,20,0,0,20,0,0,0,0,0,0,0,0,0,0,0,0,0,0,0,0,0,0,0,0,0,0,0,0
71.3,55,0,0,0,0,0,0,0,0,0,0,0,0,0,0,0,0,0,10,0,0,35,0,0,0,0,0,0,0,0,0,0,0,0,0,0,0,0,0,0,0,0,0,0,0,0
80.3,50,0,0,0,0,0,0,0,0,0,0,0,0,0,0,0,0,0,10,0,0,40,0,0,0,0,0,0,0,0,0,0,0,0,0,0,0,0,0,0,0,0,0,0,0,0
65.5,50,0,0,0,0,0,0,0,0,0,0,0,0,0,0,0,0,0,20,0,0,30,0,0,0,0,0,0,0,0,0,0,0,0,0,0,0,0,0,0,0,0,0,0,0,0
56.3,50,0,0,0,0,0,0,0,0,0,0,0,0,0,0,0,0,0,30,0,0,20,0,0,0,0,0,0,0,0,0,0,0,0,0,0,0,0,0,0,0,0,0,0,0,0
87.9,45,0,0,0,0,0,0,0,0,0,0,0,0,0,0,0,0,0,10,0,0,45,0,0,0,0,0,0,0,0,0,0,0,0,0,0,0,0,0,0,0,0,0,0,0,0
81.9,40,0,0,0,0,0,0,0,0,0,0,0,0,0,0,0,0,0,20,0,0,40,0,0,0,0,0,0,0,0,0,0,0,0,0,0,0,0,0,0,0,0,0,0,0,0
60.9,40,0,0,0,0,0,0,0,0,0,0,0,0,0,0,0,0,0,30,0,0,30,0,0,0,0,0,0,0,0,0,0,0,0,0,0,0,0,0,0,0,0,0,0,0,0
104.4,35,0,0,0,0,0,0,0,0,0,0,0,0,0,0,0,0,0,10,0,0,55,0,0,0,0,0,0,0,0,0,0,0,0,0,0,0,0,0,0,0,0,0,0,0,0
64.6,60,0,0,0,0,0,0,0,0,0,0,0,0,10,0,0,0,0,0,0,0,30,0,0,0,0,0,0,0,0,0,0,0,0,0,0,0,0,0,0,0,0,0,0,0,0
58.5,60,0,0,0,0,0,0,0,0,0,0,0,0,20,0,0,0,0,0,0,0,20,0,0,0,0,0,0,0,0,0,0,0,0,0,0,0,0,0,0,0,0,0,0,0,0
78.4,50,0,0,0,0,0,0,0,0,0,0,0,0,10,0,0,0,0,0,0,0,40,0,0,0,0,0,0,0,0,0,0,0,0,0,0,0,0,0,0,0,0,0,0,0,0
74,50,0,0,0,0,0,0,0,0,0,0,0,0,20,0,0,0,0,0,0,0,30,0,0,0,0,0,0,0,0,0,0,0,0,0,0,0,0,0,0,0,0,0,0,0,0
69.6,50,0,0,0,0,0,0,0,0,0,0,0,0,30,0,0,0,0,0,0,0,20,0,0,0,0,0,0,0,0,0,0,0,0,0,0,0,0,0,0,0,0,0,0,0,0
65.4,50,0,0,0,0,0,0,0,0,0,0,0,0,40,0,0,0,0,0,0,0,10,0,0,0,0,0,0,0,0,0,0,0,0,0,0,0,0,0,0,0,0,0,0,0,0
95.9,40,0,0,0,0,0,0,0,0,0,0,0,0,10,0,0,0,0,0,0,0,50,0,0,0,0,0,0,0,0,0,0,0,0,0,0,0,0,0,0,0,0,0,0,0,0
90.7,40,0,0,0,0,0,0,0,0,0,0,0,0,20,0,0,0,0,0,0,0,40,0,0,0,0,0,0,0,0,0,0,0,0,0,0,0,0,0,0,0,0,0,0,0,0
82.6,40,0,0,0,0,0,0,0,0,0,0,0,0,30,0,0,0,0,0,0,0,30,0,0,0,0,0,0,0,0,0,0,0,0,0,0,0,0,0,0,0,0,0,0,0,0
79.3,40,0,0,0,0,0,0,0,0,0,0,0,0,40,0,0,0,0,0,0,0,20,0,0,0,0,0,0,0,0,0,0,0,0,0,0,0,0,0,0,0,0,0,0,0,0
65.4,63.16,0,0,0,0,0,0,0,0,0,0,0,0,0,0,0,0,0,0,0,0,31.58,0,0,5.26,0,0,0,0,0,0,0,0,0,0,0,0,0,0,0,0,0,0,0,0,0
82.2,52.63,0,0,0,0,0,0,0,0,0,0,0,0,0,0,0,0,0,0,0,0,42.11,0,0,5.26,0,0,0,0,0,0,0,0,0,0,0,0,0,0,0,0,0,0,0,0,0
70.1,55.56,0,0,0,0,0,0,0,0,0,0,0,0,0,0,0,0,0,0,0,0,33.33,0,0,11.11,0,0,0,0,0,0,0,0,0,0,0,0,0,0,0,0,0,0,0,0,0
96.9,42.11,0,0,0,0,0,0,0,0,0,0,0,0,0,0,0,0,0,0,0,0,52.63,0,0,5.26,0,0,0,0,0,0,0,0,0,0,0,0,0,0,0,0,0,0,0,0,0
91.3,35.29,0,0,0,0,0,0,0,0,0,0,0,0,0,0,0,0,0,0,0,0,47.06,0,0,17.65,0,0,0,0,0,0,0,0,0,0,0,0,0,0,0,0,0,0,0,0,0
68.5,60,0,0,0,0,0,0,0,0,0,0,0,0,0,0,0,10,0,0,0,0,30,0,0,0,0,0,0,0,0,0,0,0,0,0,0,0,0,0,0,0,0,0,0,0,0
85.2,50,0,0,0,0,0,0,0,0,0,0,0,0,0,0,0,10,0,0,0,0,40,0,0,0,0,0,0,0,0,0,0,0,0,0,0,0,0,0,0,0,0,0,0,0,0
65,60,0,0,0,0,0,0,0,0,0,0,0,0,3.05,0,0,0,0,1.7,0,0,30,0,0,5.25,0,0,0,0,0,0,0,0,0,0,0,0,0,0,0,0,0,0,0,0,0
62.2,60,0,0,0,0,0,0,0,0,0,0,0,0,6.1,0,0,0,0,3.4,0,0,20,0,0,10.5,0,0,0,0,0,0,0,0,0,0,0,0,0,0,0,0,0,0,0,0,0
79.6,50,0,0,0,0,0,0,0,0,0,0,0,0,3.05,0,0,0,0,1.7,0,0,40,0,0,5.25,0,0,0,0,0,0,0,0,0,0,0,0,0,0,0,0,0,0,0,0,0
72,50,0,0,0,0,0,0,0,0,0,0,0,0,6.1,0,0,0,0,3.4,0,0,30,0,0,10.5,0,0,0,0,0,0,0,0,0,0,0,0,0,0,0,0,0,0,0,0,0
91.6,40,0,0,0,0,0,0,0,0,0,0,0,0,3.05,0,0,0,0,1.7,0,0,50,0,0,5.25,0,0,0,0,0,0,0,0,0,0,0,0,0,0,0,0,0,0,0,0,0
82.1,40,0,0,0,0,0,0,0,0,0,0,0,0,6.1,0,0,0,0,3.4,0,0,40,0,0,10.5,0,0,0,0,0,0,0,0,0,0,0,0,0,0,0,0,0,0,0,0,0
65.7,60,0,0,0,0,0,0,0,0,0,0,0,0,0,0,0,1.9,0,2.7,0,0,30,0,0,5.4,0,0,0,0,0,0,0,0,0,0,0,0,0,0,0,0,0,0,0,0,0
80.4,50,0,0,0,0,0,0,0,0,0,0,0,0,0,0,0,1.9,0,2.7,0,0,40,0,0,5.4,0,0,0,0,0,0,0,0,0,0,0,0,0,0,0,0,0,0,0,0,0
69.7,50,0,0,0,0,0,0,0,0,0,0,0,0,0,0,0,3.8,0,5.4,0,0,30,0,0,10.8,0,0,0,0,0,0,0,0,0,0,0,0,0,0,0,0,0,0,0,0,0
94.1,40,0,0,0,0,0,0,0,0,0,0,0,0,0,0,0,1.9,0,2.7,0,0,50,0,0,5.4,0,0,0,0,0,0,0,0,0,0,0,0,0,0,0,0,0,0,0,0,0
85.5,40,0,0,0,0,0,0,0,0,0,0,0,0,0,0,0,3.8,0,5.4,0,0,40,0,0,10.8,0,0,0,0,0,0,0,0,0,0,0,0,0,0,0,0,0,0,0,0,0
2.7,68.99,0,14.85,2.94,0,0,8.36,0,0,0,0,0,0,0,0,0,0,0,1.21,0,0,0,0,0,0,0,0,0,0,0,0,0,0,1.65,0,0,1.07,0,0,0,0.93,0,0,0,0,0
18.7,72.14,0,12.71,7.77,0,0,3.91,0,0,0,0,0,0,0,0,0,0,0,0.98,0,0,0,0,0,0,0,0,0,0,0,0,0,0,0,0,0,2.49,0,0,0,0,0,0,0,0,0
51.3,55.99,0,18.65,12.45,0,0,0,0,0,0,0,0,0,0,0,0,0,0,6.24,0,0,0,0,0,0,0,0,0,0,0,0,0,0,1.58,0,0,5.09,0,0,0,0,0,0,0,0,0
56,0,0,16,32,0,0,0,0,0,0,0,0,0,0,0,0,0,0,0,0,0,0,0,0,0,0,0,0,0,0,0,0,0,0,0,0,0,0,0,0,52,0,0,0,0,0
53.5,5,0,15,30,0,0,0,0,0,0,0,0,0,0,0,0,0,0,0,0,0,0,0,0,0,0,0,0,0,0,0,0,0,0,0,0,0,0,0,0,50,0,0,0,0,0
52,18,0,13,26,0,0,0,0,0,0,0,0,0,0,0,0,0,0,0,0,0,0,0,0,0,0,0,0,0,0,0,0,0,0,0,0,0,0,0,0,43,0,0,0,0,0
50,24,0,12,24,0,0,0,0,0,0,0,0,0,0,0,0,0,0,0,0,0,0,0,0,0,0,0,0,0,0,0,0,0,0,0,0,0,0,0,0,40,0,0,0,0,0
45,30,0,11,22,0,0,0,0,0,0,0,0,0,0,0,0,0,0,0,0,0,0,0,0,0,0,0,0,0,0,0,0,0,0,0,0,0,0,0,0,37,0,0,0,0,0
146,66.7,0,0,0,0,0,0,28.7,0,0,0,0,0,0,0,0,0,0,0,0,0,0,0,0,4.6,0,0,0,0,0,0,0,0,0,0,0,0,0,0,0,0,0,0,0,0,0
140,61.66,0,0,0,0,0,0,29.83,0,0,0,0,0,0,0,0,0,0,0,0,0,0,0,0,8.51,0,0,0,0,0,0,0,0,0,0,0,0,0,0,0,0,0,0,0,0,0
131,56.47,0,0,0,0,0,0,30.49,0,0,0,0,0,0,0,0,0,0,0,0,0,0,0,0,13.04,0,0,0,0,0,0,0,0,0,0,0,0,0,0,0,0,0,0,0,0,0
132,52.15,0,0,0,0,0,0,29.87,0,0,0,0,0,0,0,0,0,0,0,0,0,0,0,0,17.98,0,0,0,0,0,0,0,0,0,0,0,0,0,0,0,0,0,0,0,0,0
145,65.8,0,0,0,0,0,0,29.9,0,0,0,0,0,0,0,4.3,0,0,0,0,0,0,0,0,0,0,0,0,0,0,0,0,0,0,0,0,0,0,0,0,0,0,0,0,0,0
141,61.1,0,0,0,0,0,0,30.3,0,0,0,0,0,0,0,8.6,0,0,0,0,0,0,0,0,0,0,0,0,0,0,0,0,0,0,0,0,0,0,0,0,0,0,0,0,0,0
128,55.7,0,0,0,0,0,0,31.1,0,0,0,0,0,0,0,13.2,0,0,0,0,0,0,0,0,0,0,0,0,0,0,0,0,0,0,0,0,0,0,0,0,0,0,0,0,0,0
130,51,0,0,0,0,0,0,30.4,0,0,0,0,0,0,0,18.6,0,0,0,0,0,0,0,0,0,0,0,0,0,0,0,0,0,0,0,0,0,0,0,0,0,0,0,0,0,0
42,80.75,11.87,2.07,0.25,0.31,0,0,4.71,0.03,0,0,0,0,0,0,0,0,0,0,0,0,0,0,0,0.01,0,0,0,0,0,0,0,0,0,0,0,0,0,0,0,0,0,0,0,0,0
27.7,84.72,11.03,1.3,0.03,0.03,0,0,2.72,0,0,0,0,0,0,0.04,0,0,0,0,0,0,0,0,0,0.11,0,0,0,0,0,0,0,0,0.02,0,0,0,0,0,0,0,0,0,0,0,0
37,69.34,0,12.9,0,0,0,0,0,0,0,0,1.04,0,0,0,0,0,0,12.57,0,0,0,0,0,0,0,0,0,0,0,0,0,0,0,0,0,4.15,0,0,0,0,0,0,0,0,0
37,66.79,0,15.03,0,0,0,0,0,0,0,0,1.04,0,0,0,0,0,0,12.11,0,0,0,0,0,0,0,0,0,0,0,0,0,0,5.03,0,0,0,0,0,0,0,0,0,0,0,0
37,68.19,0,12.94,4.28,0,0.95,0,0,0,0,0,0,0,0,0,0,0,0,7.64,0,0,0,0,0,0,0,0,0,0,0,0,0,0,4.32,0,0,1.68,0,0,0,0,0,0,0,0,0
37,67.12,0,15.13,0,0,0.97,0,0,0,0,0,0,0,0,0,0,0,0,12.18,0,0,0,0,0,0,0,0,0,0,0,0,0,0,4.6,0,0,0,0,0,0,0,0,0,0,0,0
38.2,66.35,0,12.63,4.13,0,0.91,0,0,0,0,0,0,0,0,0,0,0,0,9.92,0,0,0,0,0,0,0,0,0,0,0,0,0,0,4.36,0,0,1.7,0,0,0,0,0,0,0,0,0
44,70.21,0,0,9.24,0,0,0,0,0,0,0,0,0,0,0,0,0,0,0,17.91,0,0,0,0,0,0,0,0,0,0,0,0,0,0,0,0,2.64,0,0,0,0,0,0,0,0,0
96.5,47.07,0,0,21.05,0,0,0,0,0,0,0,0,0,0,0,0,0,0,0,27.29,0,0,0,0,0,0,0,0,0,0,0,0,0,0,0,0,4.59,0,0,0,0,0,0,0,0,0
93,67.84,1.5,2.81,4.01,5.61,2,0,15.63,0.6,0,0,0,0,0,0,0,0,0,0,0,0,0,0,0,0,0,0,0,0,0,0,0,0,0,0,0,0,0,0,0,0,0,0,0,0,0
66.7,0,70,0,0,0,0,0,0,0,0,0,0,0,0,0,0,0,0,10,0,0,20,0,0,0,0,0,0,0,0,0,0,0,0,0,0,0,0,0,0,0,0,0,0,0,0
79.9,0,60,0,0,0,0,0,0,0,0,0,0,0,0,0,0,0,0,13.33,0,0,26.67,0,0,0,0,0,0,0,0,0,0,0,0,0,0,0,0,0,0,0,0,0,0,0,0
85.1,0,50,0,0,0,0,0,0,0,0,0,0,0,0,0,0,0,0,16.67,0,0,33.33,0,0,0,0,0,0,0,0,0,0,0,0,0,0,0,0,0,0,0,0,0,0,0,0
78.8,0,40,0,0,0,0,0,0,0,0,0,0,0,0,0,0,0,0,20,0,0,40,0,0,0,0,0,0,0,0,0,0,0,0,0,0,0,0,0,0,0,0,0,0,0,0
95,0,30,0,0,0,0,0,0,0,0,0,0,0,0,0,0,0,0,23.33,0,0,46.67,0,0,0,0,0,0,0,0,0,0,0,0,0,0,0,0,0,0,0,0,0,0,0,0
100.5,0,25,0,0,0,0,0,0,0,0,0,0,0,0,0,0,0,0,25,0,0,50,0,0,0,0,0,0,0,0,0,0,0,0,0,0,0,0,0,0,0,0,0,0,0,0
110,0,20,0,0,0,0,0,0,0,0,0,0,0,0,0,0,0,0,26.67,0,0,53.33,0,0,0,0,0,0,0,0,0,0,0,0,0,0,0,0,0,0,0,0,0,0,0,0
95,70.17,0.88,2.39,3.8,6.54,0.8,0,12.33,1.95,0,0,0,0,0,0,0.32,0.82,0,0,0,0,0,0,0,0,0,0,0,0,0,0,0,0,0,0,0,0,0,0,0,0,0,0,0,0,0
75,73.64,9.42,0,0,0,1.16,0,9.14,5.74,0,0,0,0,0,0,0.26,0.64,0,0,0,0,0,0,0,0,0,0,0,0,0,0,0,0,0,0,0,0,0,0,0,0,0,0,0,0,0
33,80.73,11.67,1.3,0,0,0,0,4.85,0.45,0,0,0,0,0,0,0.32,0.68,0,0,0,0,0,0,0,0,0,0,0,0,0,0,0,0,0,0,0,0,0,0,0,0,0,0,0,0,0
123,74,0,0,0,7,0,0,19,0,0,0,0,0,0,0,0,0,0,0,0,0,0,0,0,0,0,0,0,0,0,0,0,0,0,0,0,0,0,0,0,0,0,0,0,0,0
102,74,0,0,0,13,0,0,13,0,0,0,0,0,0,0,0,0,0,0,0,0,0,0,0,0,0,0,0,0,0,0,0,0,0,0,0,0,0,0,0,0,0,0,0,0,0
93,74,0,0,0,16,0,0,10,0,0,0,0,0,0,0,0,0,0,0,0,0,0,0,0,0,0,0,0,0,0,0,0,0,0,0,0,0,0,0,0,0,0,0,0,0,0
34,72.18,0,12.15,7.64,0,0,0,0,0,0,0,0,0,0,0,0,0,0,3.79,0,0,0,0,0,0,0,0.17,0,0,0,0,0,0,0,0,0,4.07,0,0,0,0,0,0,0,0,0
33,69.89,0,12.3,0,0,0,0,0,0,0.56,0,0.37,0,0,0,0,0,0,12.31,0,0,0,0,0,0,0,0.18,0,0,0,0,0,0,4.39,0,0,0,0,0,0,0,0,0,0,0,0
48,57.07,0,13.46,11.92,0,0.9,0,0,0,0,0,0,0,0,0,0,0,0,10.96,0,0,0.62,0,0,0,0,0.17,0,0,0,0,0,0,4.9,0,0,0,0,0,0,0,0,0,0,0,0
38,66.25,0,12.6,4.13,0,0.9,0,0,0,0,0,0,0,0,0,0,0,0,9.9,0,0,0,0,0,0,0,0.18,0,0,0,0,0,0,4.35,0,0,1.69,0,0,0,0,0,0,0,0,0
37,69.19,0,12.88,0,0,0,0,0,0,0,0,1.04,0,0,0,0,0,0,12.55,0,0,0,0,0,0,0,0.19,0,0,0,0,0,0,0,0,0,4.15,0,0,0,0,0,0,0,0,0
38,66.62,0,13.6,7.16,0,0,0,0,0,0,0,0,0,0,0,0,0,0,7.08,0,0,0,0,0,0,0,0.17,0,0,0,0,0,0,2.58,0,0,2.79,0,0,0,0,0,0,0,0,0
65,31.04,23.64,17.22,0,4.89,0,0,0,0,0,0,0,0,0,0,0,0,0,0,0,0,0,0,0,0,0,0,0,0,0,13.47,0,0,6.87,0,0,0,2.87,0,0,0,0,0,0,0,0
164,55.33,0,2.37,0,0,0,20.23,0,0,0,0,0,0,0,0,0,0,0,20.79,0,0,0,0,0,0,0,0,0,0,0,0,0,0,0,0,0,0,0,0,0,1.28,0,0,0,0,0
78,55.49,0,3.57,0,0,0,20.29,0,0,0,0,0,0,0,0,0,0,0,19.37,0,0,0,0,0,0,0,0,0,0,0,0,0,0,0,0,0,0,0,0,0,1.28,0,0,0,0,0
76,55.66,0,4.77,0,0,0,20.35,0,0,0,0,0,0,0,0,0,0,0,17.93,0,0,0,0,0,0,0,0,0,0,0,0,0,0,0,0,0,0,0,0,0,1.29,0,0,0,0,0
63,55.92,0,6.59,0,0,0,20.44,0,0,0,0,0,0,0,0,0,0,0,15.76,0,0,0,0,0,0,0,0,0,0,0,0,0,0,0,0,0,0,0,0,0,1.29,0,0,0,0,0
103,51,12.5,3,0,2.6,4.4,2.5,17,0.5,0,0,0,0,0,0,1.5,1,0,0,0,0,0,0,0,0,0,0,0,0,0,0,0,0,3.5,0,0,0.5,0,0,0,0,0,0,0,0,0
126,0,0,0,5,20,0,0,5,0,0,0,0,0,0,0,0,0,0,0,0,0,0,0,0,0,0,0,0,0,0,0,0,0,0,0,0,0,0,0,0,70,0,0,0,0,0
115,0,0,0,4,19,0,0,3,0,0,0,0,0,0,0,0,0,0,0,0,0,0,0,0,10,0,0,0,0,0,0,0,0,0,0,0,0,0,0,0,64,0,0,0,0,0
140,0,0,0,0,0,0,0,0,15,0,0,0,0,0,0,0,0,0,0,0,0,0,0,0,0,0,0,0,0,0,0,0,0,0,0,0,0,0,0,70,0,0,15,0,0,0
70,20,15,0,0,0,0,0,0,0,0,0,0,0,0,0,0,0,0,0,0,0,65,0,0,0,0,0,0,0,0,0,0,0,0,0,0,0,0,0,0,0,0,0,0,0,0
83,63.95,0,2.69,5.1,7.35,4.03,0,5.54,5.1,0,0,0,0,0,0,0.03,0.14,0,0,2.65,0,0,0,0,0.02,0,0,0,0,0.09,0,0,0,0.52,0,0,2.79,0,0,0,0,0,0,0,0,0
87.8,72.43,0,1.95,1.13,0,0,20,0,2.3,0,0,0,0,0,0,0,0,0,0.35,0,0,0,0,0,0,0,0,0,0,0.04,0,0,0,0,0,0,0.88,0,0,0,0.92,0,0,0,0,0
72,72.23,0,1.96,0.85,0,0,20.09,0,2.31,0,0,0,0,0,0,0,0,0,0.35,0,0,0,0,0,0,0,0,0,0,0.04,0,0,0,0,0,0,1.16,0,0,0,1.01,0,0,0,0,0
74,72.33,0,1.95,1.41,0,0,19.97,0,2.11,0,0,0,0,0,0,0,0,0,0.35,0,0,0,0,0,0,0,0,0,0,0.04,0,0,0,0,0,0,0.92,0,0,0,0.92,0,0,0,0,0
79,72.6,0,1.95,1.13,0,0,19.96,0,2.29,0,0,0,0,0,0,0,0,0,0.35,0,0,0,0,0,0,0,0,0,0,0.04,0,0,0,0,0,0,0.88,0,0,0,0.8,0,0,0,0,0
87.5,71.48,0,2.11,1.4,0,0,20.81,0,2.28,0,0,0,0,0,0,0,0,0,0.21,0,0,0,0,0,0,0,0,0,0,0.04,0,0,0,0,0,0,0.87,0,0,0,0.8,0,0,0,0,0
67,72.62,0,1.96,1.84,0,0,19.09,0,2.3,0,0,0,0,0,0,0,0,0,0.35,0,0,0,0,0,0,0,0,0,0,0.04,0,0,0,0,0,0,0.88,0,0,0,0.92,0,0,0,0,0
78,72.4,0,1.95,1.13,0,0,19.98,0,2.29,0,0,0,0,0,0,0,0,0,0.56,0,0,0,0,0,0,0,0,0,0,0.04,0,0,0,0,0,0,0.69,0,0,0,0.96,0,0,0,0,0
75,72.1,0,1.9,1.27,0,0,20.03,0,2.36,0,0,0,0,0,0,0,0,0,0.28,0,0,0,0,0,0,0,0,0,0,0.04,0,0,0,0,0,0,1.02,0,0,0,1,0,0,0,0,0
96,65.1,3.98,4.55,0,3.71,2.13,3.24,7.37,6.54,0,0,0,0,0,0,0,0,0,3.23,0,0,0,0,0,0,0,0,0,0,0,0,0,0,0,0,0,0,0,0,0,0.15,0,0,0,0,0
91,71.41,2.41,5.95,0,1.25,1.32,0,9.9,5.19,0,0,0,0,0,0,0,0,0,2.57,0,0,0,0,0,0,0,0,0,0,0,0,0,0,0,0,0,0,0,0,0,0,0,0,0,0,0
95,70.11,0.3,8.14,0,0,1.46,4.2,7.88,4.74,0,0,0,0,0,0,0,0,0,3.17,0,0,0,0,0,0,0,0,0,0,0,0,0,0,0,0,0,0,0,0,0,0,0,0,0,0,0
94,70.37,1.88,5.74,0,1.6,0.94,1.39,9.67,5.7,0,0,0,0,0,0,0,0,0,2.71,0,0,0,0,0,0,0,0,0,0,0,0,0,0,0,0,0,0,0,0,0,0,0,0,0,0,0
94,70.44,1.07,5.8,0,1.57,1.33,4.56,7.68,5.05,0,0,0,0,0,0,0,0,0,2.5,0,0,0,0,0,0,0,0,0,0,0,0,0,0,0,0,0,0,0,0,0,0,0,0,0,0,0
89,71.44,3.6,4.12,0,2.05,1.02,0,10.49,4.6,0,0,0,0,0,0,0,0,0,2.49,0,0,0,0,0,0,0,0,0,0,0,0,0,0,0,0,0,0,0,0,0,0.19,0,0,0,0,0
66,71.85,8.02,6.77,0,1.37,1.27,0.47,4.16,4.29,0,0,0,0,0,0,0,0,0,1.8,0,0,0,0,0,0,0,0,0,0,0,0,0,0,0,0,0,0,0,0,0,0,0,0,0,0,0
84,70.53,2.18,5.68,0,3.45,0,0,10.68,4.83,0,0,0,0,0,0,0,0,0,2.12,0,0,0,0,0,0,0,0,0,0,0,0,0,0,0,0,0,0,0,0,0,0.53,0,0,0,0,0
79,72.3,0,8.89,0,3.33,0.81,0,6.58,4.62,0,0,0,0,0,0,0,0,0,2.89,0,0,0,0,0,0,0,0,0,0,0,0,0,0,0,0,0,0,0,0,0,0.58,0,0,0,0,0
97,65.96,0.3,13.45,0,3.43,0,0,11.18,5.08,0,0,0,0,0,0,0,0,0,0,0,0,0,0,0,0,0,0,0,0,0,0,0,0,0,0,0,0,0,0,0,0.6,0,0,0,0,0
66,65.29,8.12,6.8,0,6.18,1.29,0.48,4.33,4.28,0,0,0,0,0,0,0,0,0,1.83,0,0,0,0,0,0,0,0,0,0,0,0,0,0,0,0,0,0,0,0,0,1.4,0,0,0,0,0
94,67.89,0.99,5.34,0,6.26,0,0.7,10.68,4.98,0,0,0,0,0,0,0,0,0,1.7,0,0,0,0,0,0,0,0,0,0,0,0,0,0,0,0,0,0,0,0,0,1.46,0,0,0,0,0
76,12.24,26.42,0,0,16.4,0,0,0,0,0,0,0,0,0,0,0,0,0,30.52,0,0,14.42,0,0,0,0,0,0,0,0,0,0,0,0,0,0,0,0,0,0,0,0,0,0,0,0
75,9.42,32.53,0,0,0,7.39,0,0,0,0,0,0,0,0,0,0,0,0,27.83,0,0,22.83,0,0,0,0,0,0,0,0,0,0,0,0,0,0,0,0,0,0,0,0,0,0,0,0
77,8.87,30.61,0,0,19,6.95,0,0,0,0,0,0,0,0,0,0,0,0,13.09,0,0,21.48,0,0,0,0,0,0,0,0,0,0,0,0,0,0,0,0,0,0,0,0,0,0,0,0
79,6.1,35.12,0,0,0,10.36,0,0,0,0,0,0,0,0,0,0,0,0,21.03,0,0,27.39,0,0,0,0,0,0,0,0,0,0,0,0,0,0,0,0,0,0,0,0,0,0,0,0
78,7.93,47.89,0,0,11.89,0,0,0,0,0,0,0,0,0,0,0,0,0,15.22,0,0,17.07,0,0,0,0,0,0,0,0,0,0,0,0,0,0,0,0,0,0,0,0,0,0,0,0
78,6.14,33.54,1.21,0,0,10.42,0,0,0,0,0,0,0,0,0,0,0,0,21.15,0,0,27.54,0,0,0,0,0,0,0,0,0,0,0,0,0,0,0,0,0,0,0,0,0,0,0,0
73,5.74,33.04,2.26,0,0,7.5,0,0,0,0,0,0,0,0,0,0,0,0,28.27,0,0,23.19,0,0,0,0,0,0,0,0,0,0,0,0,0,0,0,0,0,0,0,0,0,0,0,0
76,8.83,45.69,0,0,0,6.92,0,0,0,0,0,0,0,0,0,0,0,0,19.55,0,0,19.01,0,0,0,0,0,0,0,0,0,0,0,0,0,0,0,0,0,0,0,0,0,0,0,0
73,14.26,30.77,0,0,0,11.87,0,0,0,0,0,0,0,0,0,0,0,0,26.31,0,0,16.79,0,0,0,0,0,0,0,0,0,0,0,0,0,0,0,0,0,0,0,0,0,0,0,0
83.3,70.31,0,3.47,0,10.63,0,0,3.2,8.92,0,0,0,0,0,0,0,0,0,0,0.38,0,0,0,0,0,0,0,0,0,0,0,0,0,0.41,0,0,2.68,0,0,0,0,0,0,0,0,0
85,66.31,0,7.96,0,0,2.24,0,3.57,8.5,0,0,0,0,0,0,0,0,0,0,7.98,0,0,0,0,0,0,0,0,0,0,0,0,0,0.74,0,0,2.7,0,0,0,0,0,0,0,0,0
86.6,64.33,0,9.7,0,0,2.23,0,3.68,8.88,0,0,0,0,0,0,0,0,0,0,7.63,0,0,0,0,0,0,0,0,0,0,0,0,0,0.77,0,0,2.78,0,0,0,0,0,0,0,0,0
52,77.27,9.47,4.27,0,0.57,0.88,0,6.61,0.88,0,0,0,0,0,0,0,0,0,0,0,0,0,0,0,0,0,0,0,0,0,0,0,0,0,0,0,0.05,0,0,0,0,0,0,0,0,0
51,75.2,11.58,3.77,0,0.8,0.88,0,6.82,0.95,0,0,0,0,0,0,0,0,0,0,0,0,0,0,0,0,0,0,0,0,0,0,0,0,0,0,0,0,0,0,0,0,0,0,0,0,0
45,80.87,9.84,1.83,0,0.11,0,0,6.23,1.12,0,0,0,0,0,0,0,0,0,0,0,0,0,0,0,0,0,0,0,0,0,0,0,0,0,0,0,0,0,0,0,0,0,0,0,0,0
48,81.83,7.79,2.16,0,0,0,2.11,0.51,5.55,0,0,0,0,0,0,0,0,0,0,0,0,0,0,0,0,0,0,0,0,0,0,0,0,0,0,0,0.05,0,0,0,0,0,0,0,0,0
38,82.02,10.27,1.52,0,0.11,0,0,5.51,0.07,0,0,0,0,0,0,0,0,0,0,0,0,0,0,0,0,0,0,0,0,0,0,0,0,0,0,0,0.5,0,0,0,0,0,0,0,0,0
51,72.36,17.09,2.2,0,0,0,2.14,0.52,5.64,0,0,0,0,0,0,0,0,0,0,0,0,0,0,0,0,0,0,0,0,0,0,0,0,0,0,0,0.05,0,0,0,0,0,0,0,0,0
46.5,77.34,13.31,1.84,0,0.11,0,0,6.27,1.13,0,0,0,0,0,0,0,0,0,0,0,0,0,0,0,0,0,0,0,0,0,0,0,0,0,0,0,0,0,0,0,0,0,0,0,0,0
46,69.58,16.86,5.56,0,0.23,1.15,2.18,2.31,2.08,0,0,0,0,0,0,0,0,0,0,0,0,0,0,0,0,0,0,0,0,0,0,0,0,0,0,0,0.05,0,0,0,0,0,0,0,0,0
37,74.54,18.44,0.8,0,0.78,0,0,4.24,1.2,0,0,0,0,0,0,0,0,0,0,0,0,0,0,0,0,0,0,0,0,0,0,0,0,0,0,0,0,0,0,0,0,0,0,0,0,0
88,74,0,2.01,0,6.97,0.52,0,3.96,9.5,0,0,0,0,0,0,0,0,0,0,0.51,0,0,0,0,0,0,0,0,0,0,0,0,0,0,0,0,2.53,0,0,0,0,0,0,0,0,0
89,69.11,0,2.97,0,8.97,0,0,0,13.97,0,0,0,0,0,0,0,0,0,0,0,0,0,0,0,0,0,0,0,0,0,0,0,0,0,0,0,4.98,0,0,0,0,0,0,0,0,0
89,69.94,0,3,0,14.06,0,0,2,8.99,0,0,0,0,0,0,0,0,0,0,0,0,0,0,0,0,0,0,0,0,0,0,0,0,0,0,0,2.01,0,0,0,0,0,0,0,0,0
87,72,0,2.99,0,7.01,1.99,0,4.49,8.49,0,0,0,0,0,0,0,0,0,0,0,0,0,0,0,0,0,0,0,0,0,0,0,0,0,0,0,3.03,0,0,0,0,0,0,0,0,0
86,71.05,0,1.99,0,11.46,0,0,2.96,8.49,0,0,0,0,0,0,0,0,0,0,2.03,0,0,0,0,0,0,0,0,0,0,0,0,0,0,0,0,2.02,0,0,0,0,0,0,0,0,0
84,67.94,0,6.99,0,11.52,0,0,3.01,8.48,0,0,0,0,0,0,0,0,0,0,1.03,0,0,0,0,0,0,0,0,0,0,0,0,0,0,0,0,1.03,0,0,0,0,0,0,0,0,0
83,69.83,0,1.5,9.07,0,0,0,2.04,11.51,0,0,0,0,0,0,0,0,0,0,1.03,0,0,0,0,0,0,0,0,0,0,0,0,0,0,0,0,5.02,0,0,0,0,0,0,0,0,0
86,69.01,0,6.03,8.96,0,1,0,0.97,11,0,0,0,0,0,0,0,0,0,0,3.03,0,0,0,0,0,0,0,0,0,0,0,0,0,0,0,0,0,0,0,0,0,0,0,0,0,0
90,68.94,0,4,7.58,0,0,0,0,13.99,0,0,0,0,0,0,0,0,0,0,3.01,0,0,0,0,0,0,0,0,0,0,0,0,0,0,0,0,2.48,0,0,0,0,0,0,0,0,0
90,72.04,0,4.03,4.93,0,4.02,0,4.97,8.51,0,0,0,0,0,0,0,0,0,0,0,0,0,0,0,0,0,0,0,0,0,0,0,0,0,0,0,1.5,0,0,0,0,0,0,0,0,0
82,72.08,0,3.98,5.03,0,0,0,1.96,9.47,0,0,0,0,0,0,0,0,0,0,6,0,0,0,0,0,0,0,0,0,0,0,0,0,0,0,0,1.48,0,0,0,0,0,0,0,0,0
93,64.97,0,4.5,10.56,0,1.01,0,1.96,11.97,0,0,0,0,0,0,0,0,0,0,3,0,0,0,0,0,0,0,0,0,0,0,0,0,0,0,0,2.03,0,0,0,0,0,0,0,0,0
86,63.02,0,6.03,7.95,8.98,0,0,2,10,0,0,0,0,0,0,0,0,0,0,0,0,0,0,0,0,0,0,0,0,0,0,0,0,0,0,0,2.02,0,0,0,0,0,0,0,0,0
86,62.01,0,5.04,8.96,11.98,0,0,2.97,8.01,0,0,0,0,0,0,0,0,0,0,0,0,0,0,0,0,0,0,0,0,0,0,0,0,0,0,0,1.03,0,0,0,0,0,0,0,0,0
90,63.02,0,5.03,7.94,7.96,0,0,0,13.02,0,0,0,0,0,0,0,0,0,0,0,0,0,0,0,0,0,0,0,0,0,0,0,0,0,0,0,3.03,0,0,0,0,0,0,0,0,0
87,59.91,0,6.01,11.04,10.01,0,0,1.04,10,0,0,0,0,0,0,0,0,0,0,1,0,0,0,0,0,0,0,0,0,0,0,0,0,0,0,0,0.99,0,0,0,0,0,0,0,0,0
92,58.97,0,5.5,12.46,9.53,0.5,0,1.04,11.01,0,0,0,0,0,0,0,0,0,0,0,0,0,0,0,0,0,0,0,0,0,0,0,0,0,0,0,0.99,0,0,0,0,0,0,0,0,0
45.8,59.04,16.51,11.27,0.65,0,0,6.81,1.06,0.7,0,0,0,0,0,0,0,0,0,1.13,0.63,0,0,0,0,0,0,0,0,0,0,0,0,0,1.56,0,0,0.64,0,0,0,0,0,0,0,0,0
49.5,58.44,21.42,7.47,0,0,0,4.44,3.21,0,0,0,0,0,0,0,0,0,0,1.63,1.28,0,0,0,0,0,0,0,0,0,0.45,0,0,0,1.66,0,0,0,0,0,0,0,0,0,0,0,0
48.9,57.74,22.19,6.8,0,2.25,0,8.44,0,1,0,0,0,0,0,0,0,0,0,0,0,0,0,0,0,0,0,0,0,0,0,0,0,0,1.58,0,0,0,0,0,0,0,0,0,0,0,0
56.5,57.39,17.11,7.69,1.56,2.24,0,8.39,3.04,0,0,0,0,0,0,0,0,0,0,1.54,0,0,0,0,0,0,0,0,0,0,0,0,0,0,0.79,0,0,0.25,0,0,0,0,0,0,0,0,0
51.8,55.65,17.9,12.22,1.63,2.34,0,4.39,4.23,0,0,0,0,0,0,0,0,0,0,0,0,0,0,0,0,0,0,0,0,0,0,0,0,0,1.64,0,0,0,0,0,0,0,0,0,0,0,0
43.7,57.98,16.03,11.14,2.9,1.16,0,6.51,0.52,0,0,0,0,0,0,0,0,0,0,1.12,1.13,0,0,0,0,0,0,0,0,0,0,0,0,0,1.14,0,0,0.37,0,0,0,0,0,0,0,0,0
44.1,58.31,15.56,10.56,2.74,2.32,0,6.73,0,0,0,0,0,0,0,0,0,0,0,1.76,1.44,0,0,0,0,0,0,0,0,0,0,0,0,0,0,0,0,0.58,0,0,0,0,0,0,0,0,0
58.9,0,48.57,23.68,0,8.86,0,0,3.56,10.55,0,0,0,0,0,0,0,0,0,2.54,0,0,0,0,0,0,0,0,0,0,0,0,0,0,0,0,0,2.24,0,0,0,0,0,0,0,0,0
37.5,66.5,0,13.58,6.01,0,0,0,0,0,0,0,0.52,0,0,0,0,0,0,7.23,0,0,0,0,0,0,0,0,0,0,0,0,0,0,4.42,0,0,1.74,0,0,0,0,0,0,0,0,0
38.9,66.55,0,13.68,0,0,1.47,0,0,0,0,0,0.52,0,0,0,0,0,0,11.61,0,0,0,0,0,0,0,0,0,0,0,0,0,0,4.46,0,0,1.71,0,0,0,0,0,0,0,0,0
37.3,70.08,0,12.74,0,0,1.53,0,0,0,0,0,0,0,0,0,0,0,0,9.11,0,0,0,0,0,0,0,0,0,0,0,0,0,0,4.69,0,0,1.85,0,0,0,0,0,0,0,0,0
50,9.98,32.3,0,0,1.34,0,0,2.42,2.39,0,0,0,0,0,0,0,0,0,51.57,0,0,0,0,0,0,0,0,0,0,0,0,0,0,0,0,0,0,0,0,0,0,0,0,0,0,0
55,14.77,31.88,0,1.84,0,0.48,0,2.39,1.57,0,0,0,0,0,0,0,0,0,46.36,0.71,0,0,0,0,0,0,0,0,0,0,0,0,0,0,0,0,0,0,0,0,0,0,0,0,0,0
50,12.39,28.87,0,0,2.66,0,0,1.2,0,0,0,0,0,0,0,0,0,0,54.88,0,0,0,0,0,0,0,0,0,0,0,0,0,0,0,0,0,0,0,0,0,0,0,0,0,0,0
55,9.72,28.32,0,0,2.6,0.48,4.89,1.18,0.78,0,0,0,0,0,0,0,0,0,52.03,0,0,0,0,0,0,0,0,0,0,0,0,0,0,0,0,0,0,0,0,0,0,0,0,0,0,0
75,22.09,31.56,14.56,7.63,5.13,1.07,14.23,0,0,0,0,0,0,0,0,0,0,0,1.77,1.96,0,0,0,0,0,0,0,0,0,0,0,0,0,0,0,0,0,0,0,0,0,0,0,0,0,0
74,23.59,30.68,13.14,6.52,7.2,0.88,15.02,0,0,0,0,0,0,0,0,0,0,0,1.73,1.24,0,0,0,0,0,0,0,0,0,0,0,0,0,0,0,0,0,0,0,0,0,0,0,0,0,0
76,16.35,35.51,13.06,7.2,4.35,1.81,15,0,0,0,0,0,0,0,0,0,0,0,6.72,0,0,0,0,0,0,0,0,0,0,0,0,0,0,0,0,0,0,0,0,0,0,0,0,0,0,0
75,16.36,35.51,13.07,2.12,6.35,1.81,8.82,0,4.23,0,0,0,0,0,0,0,0,0,11.73,0,0,0,0,0,0,0,0,0,0,0,0,0,0,0,0,0,0,0,0,0,0,0,0,0,0,0
75,18.53,35.5,13.09,0.95,0.68,1.79,0,5.66,5.43,0,0,0,0,0,0,0,0,0,18.37,0,0,0,0,0,0,0,0,0,0,0,0,0,0,0,0,0,0,0,0,0,0,0,0,0,0,0
76,10.62,34.26,6.11,0.94,3.79,1.73,0,4.41,4.27,0,0,0,0,0,0,0,0,0,33.87,0,0,0,0,0,0,0,0,0,0,0,0,0,0,0,0,0,0,0,0,0,0,0,0,0,0,0
73,23.2,40.52,13.1,0.96,1.04,1.01,19.22,0,0,0,0,0,0,0,0,0,0,0,0.95,0,0,0,0,0,0,0,0,0,0,0,0,0,0,0,0,0,0,0,0,0,0,0,0,0,0,0
85,9.7,36.87,9.73,2.34,6.46,1.85,0,0,10.36,0,0,0,0,0,0,0,0,0,15.09,7.6,0,0,0,0,0,0,0,0,0,0,0,0,0,0,0,0,0,0,0,0,0,0,0,0,0,0
70,28.37,30.2,13.29,8.19,3.85,2.15,6.99,4.57,0,0,0,0,0,0,0,0,0,0,1.74,0.65,0,0,0,0,0,0,0,0,0,0,0,0,0,0,0,0,0,0,0,0,0,0,0,0,0,0
74,15.21,36.37,6.51,17.13,11.11,5.21,2.72,0,0,0,0,0,0,0,0,0,0,0,5.74,0,0,0,0,0,0,0,0,0,0,0,0,0,0,0,0,0,0,0,0,0,0,0,0,0,0,0
98,32.25,11.14,3.8,0,8.64,34.13,0,1.56,4.12,0,0,0,0,0,0,0,0,0,3.57,0,0,0,0,0,0,0,0,0,0,0,0,0,0,0,0,0,0.79,0,0,0,0,0,0,0,0,0
89,38.54,10.64,3.18,0,11.56,30.2,0,2.54,0,0,0,0,0,0,0,0,0,0,0.57,0,0,0.41,0,0,0,0,0,0,0,0.1,0,0,0,0,0,0,2.26,0,0,0,0,0,0,0,0,0
98,40.33,1.29,8.8,0,16.81,25.47,0,3.19,0.95,0,0,0,0,0,0,0,0,0,0,0,0,0,0,0,0,0,0,0,0,0.25,0,0,0,0,0,0,2.91,0,0,0,0,0,0,0,0,0
85,40.71,6.51,3.56,0,8.08,18.91,0,3.22,0,0,0,0,0,0,0,0,0,0,16.7,0,0,0,0,0,0,0,0,0,0,0.09,0,0,0,0,0,0,0.37,0,0,0,0,0,0,1.85,0,0
90,37.78,11.64,2.38,0,21.68,16.92,0,0.65,0.34,0,0,0,0,0,0,0,0,0,3.98,0,0,0,0,0,0,0,0,0,0,0.03,0,0,0,0,0,0,4.6,0,0,0,0,0,0,0,0,0
92,41.12,7.61,2.6,0,7.87,23.03,0,3.56,0,0,0,0,0,0,0,0,0,0,9.76,0,0,0,0,0,0,0,0,0,0,0.15,0,0,0,0,0,0,4.3,0,0,0,0,0,0,0,0,0
91,43.72,5.66,3.01,0,10.93,24.27,0,3.96,0,0,0,0,0,0,0,0,0,0,4.84,0,0,0,0,0,0,0,0,0,0,0.06,0,0,0,0,0,0,3.55,0,0,0,0,0,0,0,0,0
110,41.51,2.99,4.08,0,11.86,17.35,0,10.73,0,0,0,0,0,0,0,0,0,0,9.2,0,0,0.04,0,0,0,0,0,0,0,0,0,0,0,0,0,0,1.69,0,0,0,0,0,0,0.55,0,0
93,38.58,2.77,2.65,0,27.56,15.62,0,3.62,0,0,0,0,0,0,0,0,0,0,8.54,0,0,0,0,0,0,0,0,0,0,0.03,0,0,0,0,0,0,0.63,0,0,0,0,0,0,0,0,0
95,44.51,1.92,7,0,11.13,26.75,0,5.32,0,0,0,0,0,0,0,0,0,0,2.19,0,0,0,0,0,0,0,0,0,0,0.09,0,0,0,0,0,0,1.09,0,0,0,0,0,0,0,0,0
75,24.43,30.67,12.44,9.11,4.88,1.7,14.96,0,0,0,0,0,0,0,0,0,0,0,1.81,0,0,0,0,0,0,0,0,0,0,0,0,0,0,0,0,0,0,0,0,0,0,0,0,0,0,0
87,16.96,29.27,7.33,15.34,10.42,4.87,10.22,0,0,0,0,0,0,0,0,0,0,0,5.59,0,0,0,0,0,0,0,0,0,0,0,0,0,0,0,0,0,0,0,0,0,0,0,0,0,0,0
84,66.15,0,7.99,4.04,7.9,0.85,0,8.62,3.18,0,0,0,0,0,0,0,0,0,0,0,0,0,0,0,0,0,0,0,0,0,0,0,0,0,0,0,1.27,0,0,0,0,0,0,0,0,0
81,67.24,0,8.31,3.23,8.13,0.85,0,8.41,2.77,0,0,0,0,0,0,0,0,0,0,0,0,0,0,0,0,0,0,0,0,0,0,0,0,0,0,0,1.06,0,0,0,0,0,0,0,0,0
80,67.99,0,6.59,2.48,8.31,2.6,0,7.73,2.68,0,0,0,0,0,0,0,0,0,0,0,0,0,0,0,0,0,0,0,0,0,0,0,0,0,0,0,1.62,0,0,0,0,0,0,0,0,0
80,69.53,0,6.67,0,9.42,2.32,0,9.37,1.89,0,0,0,0,0,0,0,0,0,0,0,0,0,0,0,0,0,0,0,0,0,0,0,0,0,0,0,0.8,0,0,0,0,0,0,0,0,0
81,69.61,0,6.84,1.65,7.81,2.6,0,7.71,3.03,0,0,0,0,0,0,0,0,0,0,0,0,0,0,0,0,0,0,0,0,0,0,0,0,0,0,0,0.75,0,0,0,0,0,0,0,0,0
84,66.48,0,7.17,3.56,8.85,1.83,0,8.53,3.05,0,0,0,0,0,0,0,0,0,0,0,0,0,0,0,0,0,0,0,0,0,0,0,0,0,0,0,0.53,0,0,0,0,0,0,0,0,0
83,67.05,0,6.1,3.25,8.76,1.92,0,8.46,3.13,0,0,0,0,0,0,0,0,0,0,0,0,0,0,0,0,0,0,0,0,0,0,0,0,0,0,0,1.33,0,0,0,0,0,0,0,0,0
81,66.29,1.21,6.18,3.54,9.28,1.27,0,7.97,3.1,0,0,0,0,0,0,0,0,0,0,0,0,0,0,0,0,0,0,0,0,0,0,0,0,0,0,0,1.16,0,0,0,0,0,0,0,0,0
80,67.02,0,6.1,3.18,8.8,1.88,2.15,8.48,1.09,0,0,0,0,0,0,0,0,0,0,0,0,0,0,0,0,0,0,0,0,0,0,0,0,0,0,0,1.3,0,0,0,0,0,0,0,0,0
81,66.97,0,6.09,3.21,8.65,1.9,1.3,8.56,2.06,0,0,0,0,0,0,0,0,0,0,0,0,0,0,0,0,0,0,0,0,0,0,0,0,0,0,0,1.26,0,0,0,0,0,0,0,0,0
12,67.37,0,14.97,1.32,0,1.3,9.77,0.54,0.42,0,0,0,0,0,0,0,0,0,0.33,0,0,0,0,0,0,0,0,0,0,0,0,0,0,2.08,0,0,1.08,0,0.31,0,0.47,0.04,0,0,0,0
7,71.4,0,14.34,0.65,0,0,8.7,0.31,0.41,0,0,0,0,0,0,0,0,0,0.64,0,0,0,0,0,0,0,0,0,0,0,0,0,0,2.36,0,0,0.69,0,0.43,0,0,0.07,0,0,0,0
109,13.69,18.89,1.62,0,0,0,0,0,0,0,0,0,0,0,0,0,0,0,4.05,0,0,60.35,0,0,0,0,0,0,0,0,0,0,0,0,0,0,0,0,0,0.83,0,0,0,0,0.57,0
92,73.49,1.87,1.4,1.61,2.32,2.12,2.17,7.34,3.45,0,0,0,0,0,0,0,0,0,0.4,3.76,0,0,0,0,0,0,0,0,0,0.07,0,0,0,0,0,0,0,0,0,0,0,0,0,0,0,0
92,73.6,1.87,1.4,1.61,2.32,2.12,2.18,7.35,3.45,0,0,0,0,0,0,0,0,0,0,3.77,0,0,0,0,0,0,0,0,0,0.07,0,0,0,0,0,0,0.26,0,0,0,0,0,0,0,0,0
91,73.43,1.86,2.86,1.61,2.31,1.73,2.17,7.34,3.44,0,0,0,0,0,0,0,0,0,0,3.13,0,0,0,0,0,0,0,0,0,0.07,0,0,0,0,0,0,0.05,0,0,0,0,0,0,0,0,0
92,72.18,1.89,1.42,1.63,2.34,2.14,2.2,6.36,3.49,0,0,0,0,0,0,0,0,0,1.21,5.07,0,0,0,0,0,0,0,0,0,0.07,0,0,0,0,0,0,0,0,0,0,0,0,0,0,0,0
91,71.44,1.38,1.38,3.18,4.57,2.51,2.14,6.72,3.4,0,0,0,0,0,0,0,0,0,1.97,1.24,0,0,0,0,0,0,0,0,0,0.07,0,0,0,0,0,0,0,0,0,0,0,0,0,0,0,0
91,77.44,1.86,1.39,0,0,2.11,2.16,9.39,4.12,0,0,0,0,0,0,0,0,0,0,0.94,0,0,0,0,0,0,0,0,0,0.07,0,0,0,0,0,0,0.52,0,0,0,0,0,0,0,0,0
92,73.73,1.87,1.41,1.62,2.32,2.12,2.18,7.36,3.46,0,0,0,0,0,0,0,0,0,0,2.7,0,0,0,0,0,0,0,0,0,0.07,0,0,0,0,0,0,1.16,0,0,0,0,0,0,0,0,0
90,75.7,1.92,1.97,1.66,2.39,2.18,0,3.78,6.04,0,0,0,0,0,0,0,0,0,0,4.07,0,0,0,0,0,0,0,0,0,0.07,0,0,0,0,0,0,0.22,0,0,0,0,0,0,0,0,0
91,74.06,1.84,1.89,1.6,2.28,2.09,2.15,8.26,3.74,0,0,0,0,0,0,0,0,0,0.4,1.36,0,0,0,0,0,0,0,0,0,0.07,0,0,0,0,0,0,0.26,0,0,0,0,0,0,0,0,0
74,60.68,1.75,0,0,0,0,0,0,0,0,0,0,0,0,0,0,0,0,0,0,0,37.57,0,0,0,0,0,0,0,0,0,0,0,0,0,0,0,0,0,0,0,0,0,0,0,0
74,55.15,5.1,0,0,4.22,0,0,0,0,0,0,0,0,0,0,0,0,0,0,0,0,35.53,0,0,0,0,0,0,0,0,0,0,0,0,0,0,0,0,0,0,0,0,0,0,0,0
75,55.37,5.12,0,0,0,0,0,0,0,0,0,0,0,0,0,0,0,0,4.38,0,0,35.13,0,0,0,0,0,0,0,0,0,0,0,0,0,0,0,0,0,0,0,0,0,0,0,0
77,53.76,0,0,6.16,0,0,0,0,0,0,0,0,0,0,0,0,0,0,0,0,0,40.08,0,0,0,0,0,0,0,0,0,0,0,0,0,0,0,0,0,0,0,0,0,0,0,0
83,53.8,0,0,0,6.65,0,0,0,0,0,0,0,0,0,0,0,0,0,0,0,0,39.55,0,0,0,0,0,0,0,0,0,0,0,0,0,0,0,0,0,0,0,0,0,0,0,0
90,27.27,27.46,0,0,0,0,0,0,0,0,0,0,0,0,0,0,0,0,0,0,0,45.27,0,0,0,0,0,0,0,0,0,0,0,0,0,0,0,0,0,0,0,0,0,0,0,0
77,5.85,33.64,0,0,0,0,0,0,0,0,0,0,0,0,0,0,0,0,31.65,0,0,28.86,0,0,0,0,0,0,0,0,0,0,0,0,0,0,0,0,0,0,0,0,0,0,0,0
72,19.42,30.17,0,0,0,0,0,0,0,0,0,0,0,0,0,0,0,0,20.08,0,0,30.33,0,0,0,0,0,0,0,0,0,0,0,0,0,0,0,0,0,0,0,0,0,0,0,0
62.4,65.73,0,5.94,0.35,19.71,6.93,0,0,0,0,0,0,0,0,0,0,0,0,0,0,0,0,0,0,0,0,0,0,0,0,0,0,0,0,0,0,0,0,0,0,0,0,1.34,0,0,0
53.9,69.3,0,5.91,0,17.83,3.98,0,0,0,0,0,0,0,0,0,0,0,0,0,1.98,0,0,0,0,0,0,0,0,0,0,0,0,0,0,0,0,0,0,0,0,0,0,1,0,0,0
55.5,62.82,2.86,6.74,0.37,17.39,3.57,0,0,0,0,0,0,0,0,0,0,0,0,0,2.92,0,0,0,0,0,0,0,0,0,0,0,0,0,0,0,0,0,0,0,0,0,0,3.33,0,0,0
55.7,61.37,0.74,9.88,0.37,14.92,5.94,0,0,0,0,0,0,0,0,0,0,0,0,0,3,0,0,0,0,0,0,0,0,0,0,0,0,0,0,0,0,2.94,0,0,0,0,0,0.84,0,0,0
56.6,63.8,0,8.72,2.17,16.12,3.57,0,0,0,0,0,0,0,0,0,0,0,0,0,2.88,0,0,0,0,0,0,0,0,0,0,0,0,0,0,0,0,0,0,0,0,0,0,2.74,0,0,0
56.4,68.58,0,8.8,0.38,13.69,3.12,0,0,0,0,0,0,0,0,0,0,0,0,0,1.47,0,0,0,0,0,0,0,0,0,0,1.96,0,0,0,0,0,0,0,0,0,0,0,2,0,0,0
54.4,66.68,0,9.1,0.94,3.25,1.88,0,0,0,0,0,0,0,0,0,0,0,0,0,16.43,0,0,0,0,0,0,0,0,0,0,0,0,0,0,0,0,0,0,0,0,0,0,1.72,0,0,0
56.5,59.78,0.49,9.08,13.5,8.74,4.22,0,0,0,0,0,0,0,0,0,0,0,0,0,2.76,0,0,0,0,0,0,0,0,0,0,0,0,0,0,0,0,0.66,0,0,0,0,0,0.77,0,0,0
59.3,69.49,0.98,5.71,0.38,15.38,5.63,0,0,0,0,0,0,0,0,0,0,0,0,0,0,0,0,0,0,0,0,0,0,0,0,0,0,0,0,0,0,0,0,0,0,0,0,0,2.43,0,0
58.7,69.38,0.76,5.15,0.93,13.1,6.11,0,0,0,0,0,0,0,0,0,0,0,0,0,2.82,0,0,0,0,0,0,0,0,0,0,0,0,0,0,0,0,0,0,0,0,0,0,0,1.75,0,0
61.8,68.27,1.39,4.58,2,9.92,7.99,0,0,0,0,0,0,0,0,0,0,0,0,0,3.11,0,0,0,0,0,0,0,0,0,0,0,0,0,0,0,0,0,0,0,0,0,0,0,2.74,0,0
59,69.58,0.51,6.57,1.77,15.24,1.49,0,0,0,0,0,0,0,0,0,0,0,0,0,1.51,0,0,0,0,0,0,0,2.52,0,0,0,0,0,0,0,0,0,0,0,0,0,0,0,0.81,0,0
58.6,69.04,0.98,8.45,1.19,14.63,1.34,0,0,0,0,0,0,0,0,0,0,0,0,0,3.3,0,0,0,0,0,0,0,0.61,0,0,0,0,0,0,0,0,0,0,0,0,0,0,0,0.46,0,0
57.8,70.5,1.02,6.63,3.53,10.16,3.25,0,0,0,0,0,0,0,0,0,0,0,0,0,3.44,0,0,0,0,0,0,0,0,0,0,0.66,0,0,0,0,0,0,0,0,0,0,0,0,0.81,0,0
62,63.51,1.29,4.26,15.81,3.34,7.43,0,0,0,0,0,0,0,0,0,0,0,0,0,2.17,0,0,0,0,0,0,0,0,0,0,0,0,0,0,0,0,0,0,0,0,0,0,0,2.19,0,0
102.8,0,0,7.48,0,0,0,0,0,0,0,0,0,0,0,0,0,0,0,0,30.69,0,0,0,0,0,0,0,0,0,0,0,0,0,0,0,0,0,0,0,0,61.83,0,0,0,0,0
108.3,0,0,7.36,0,0,0,0,0,0,0,0,0,0,0,0,0,0,0,0,36.22,0,0,0,0,0,0,0,0,0,0,0,0,0,0,0,0,0,0,0,0,56.42,0,0,0,0,0
112.8,0,0,7.24,0,0,0,0,0,0,0,0,0,0,0,0,0,0,0,0,41.58,0,0,0,0,0,0,0,0,0,0,0,0,0,0,0,0,0,0,0,0,51.18,0,0,0,0,0
112.1,0,0,3.49,8.82,0,0,0,0,0,0,0,0,0,0,0,0,0,0,0,34.29,0,0,0,0,0,0,0,0,0,0,0,0,0,0,0,0,0,0,0,0,53.4,0,0,0,0,0
113.4,0,0,3.73,0,0,2.48,0,0,0,0,0,0,0,0,0,0,0,0,0,36.68,0,0,0,0,0,0,0,0,0,0,0,0,0,0,0,0,0,0,0,0,57.11,0,0,0,0,0
117.1,0,0,3.68,0,0,0,0,0,0,0,0,0,0,0,0,0,0,0,0,39.87,0,0,0,0,0,0,0,0,0,0,0,0,0,0,0,0,0,0,0,0,56.45,0,0,0,0,0
102.2,3.75,3.24,6.63,0,0,0,7.54,0,0,0,0,0,0,0,0,0,0,0,4.15,26.65,0,0,0,0,0,0,0,0,0,0,0,0,0,0,0,0,0,0,0,0,48.04,0,0,0,0,0
100.3,3.8,1.64,6.71,0,0,0,3.82,0,0,0,0,0,0,0,0,0,0,0,8.41,26.98,0,0,0,0,0,0,0,0,0,0,0,0,0,0,0,0,0,0,0,0,48.64,0,0,0,0,0
100.3,0,3.44,7.04,0,0,0,0,0,0,0,0,0,0,0,0,0,0,0,10.28,28.27,0,0,0,0,0,0,0,0,0,0,0,0,0,0,0,0,0,0,0,0,50.97,0,0,0,0,0
57,23.99,42.63,15.8,2.1,0,15.48,0,0,0,0,0,0,0,0,0,0,0,0,0,0,0,0,0,0,0,0,0,0,0,0,0,0,0,0,0,0,0,0,0,0,0,0,0,0,0,0
53,27.28,40.02,15.27,4.07,0,13.36,0,0,0,0,0,0,0,0,0,0,0,0,0,0,0,0,0,0,0,0,0,0,0,0,0,0,0,0,0,0,0,0,0,0,0,0,0,0,0,0
55,30.4,34.23,15.58,7.88,0,11.91,0,0,0,0,0,0,0,0,0,0,0,0,0,0,0,0,0,0,0,0,0,0,0,0,0,0,0,0,0,0,0,0,0,0,0,0,0,0,0,0
55,33.9,31.6,17.58,4.04,0,12.22,0,0,0,0,0,0,0,0,0,0,0,0,0,0,0,0,0,0,0,0,0,0,0,0,0,0,0,0,0,0,0.66,0,0,0,0,0,0,0,0,0
54,26.99,41.93,17.49,2.01,0,10.57,0,0,0,0,0,0,0,0,0,0,0,0,0,0,0,0,0,0,0,0,0,0,0,0,0,0,0,1.01,0,0,0,0,0,0,0,0,0,0,0,0
52,24.4,40.96,19.97,4.04,0,10.63,0,0,0,0,0,0,0,0,0,0,0,0,0,0,0,0,0,0,0,0,0,0,0,0,0,0,0,0,0,0,0,0,0,0,0,0,0,0,0,0
80.4,49.18,12.65,4.59,0,0,29.63,0,0.3,0,0,0,0,0,0,0,0,0,0,3.38,0,0,0,0,0,0,0,0,0,0,0.06,0,0,0,0.17,0,0,0.04,0,0,0,0,0,0,0,0,0
78,47.79,16.75,5.28,0,0,26.33,0,0,1.91,0,0,0,0,0,0,0,0,0,1.21,0,0,0,0,0,0,0,0,0,0,0.06,0,0,0,0.45,0,0,0.22,0,0,0,0,0,0,0,0,0
37,63.92,7.74,11.24,8.36,2.4,1.45,0,0,0,0,0,0,0,0,0,0,0,0,0,3.9,0,0,0,0,0,0,0,0,0,0,0,0,0,0.42,0,0,0.27,0.08,0.22,0,0,0,0,0,0,0
37,64.43,8.04,9.69,9.81,2.35,0.86,0,0,0,0,0,0,0,0,0,0,0,0,0,3.81,0,0,0,0,0,0,0,0,0,0,0,0,0,0.33,0,0,0.27,0.19,0.22,0,0,0,0,0,0,0
37,64.37,8.06,9.71,9.82,2.35,0.86,0,0,0,0,0,0,0,0,0,0,0,0,0,3.82,0,0,0,0,0,0,0,0,0,0,0,0,0,0.33,0,0,0.27,0.19,0.22,0,0,0,0,0,0,0
37,64.76,7.58,9.7,9.82,2.35,0.99,0,0,0,0,0,0,0,0,0,0,0,0,0,3.82,0,0,0,0,0,0,0,0,0,0,0,0,0,0.41,0,0,0.27,0.08,0.22,0,0,0,0,0,0,0
37,65.25,7.1,9.7,9.81,2.35,0.99,0,0,0,0,0,0,0,0,0,0,0,0,0,3.82,0,0,0,0,0,0,0,0,0,0,0,0,0,0.41,0,0,0.27,0.08,0.22,0,0,0,0,0,0,0
97,5.06,18.99,0,0,0,0.79,0,0,0,0,0,0,0,0,0,0,0,0,23.34,0,0,51.82,0,0,0,0,0,0,0,0,0,0,0,0,0,0,0,0,0,0,0,0,0,0,0,0
95,5.06,20.07,0,0,0,1.09,0,0,0,0,0,0,0,0,0,0,0,0,22.21,0,0,51.57,0,0,0,0,0,0,0,0,0,0,0,0,0,0,0,0,0,0,0,0,0,0,0,0
103,4.87,19.23,0,0,0,0.7,0,0,0,0,0,0,0,0,0,0,0,0,22.12,0,0,53.08,0,0,0,0,0,0,0,0,0,0,0,0,0,0,0,0,0,0,0,0,0,0,0,0
78.1,65.67,6.96,0.68,0,0.12,4.51,0,6.81,4.78,0,0,0,0,0,0,0,0,0,0,0,0,0,0,0,0,0,0,0,0,0.07,0,0,0,10.4,0,0,0,0,0,0,0,0,0,0,0,0
83,67.01,7.91,1.01,0,0.12,4.49,0,7.88,5.48,0,0,0,0,0,0,0,0,0,0,0,0,0,0,0,0,0,0,0,0,0.07,0,0,0,6.03,0,0,0,0,0,0,0,0,0,0,0,0
79.4,60.38,7.65,0.76,0,1.38,14.1,0,4.11,2.87,0,0,0,0,0,0,0,0,0,1.9,0,0,0,0,0,0,0,0,0,0,0.08,0,0,0,6.77,0,0,0,0,0,0,0,0,0,0,0,0
81.1,54.83,7.78,0.77,0,1.4,14.32,0,4.18,2.92,0,0,0,0,0,0,0,0,0,1.93,0,0,0,0,0,0,0,0,0,0,0.08,0,0,0,11.79,0,0,0,0,0,0,0,0,0,0,0,0
8.8,56.71,8.04,0.8,0,1.45,18.52,0,4.32,3.01,0,0,0,0,0,0,0,0,0,1.99,0,0,0,0,0,0,0,0,0,0,0.08,0,0,0,5.08,0,0,0,0,0,0,0,0,0,0,0,0
83,64.61,7.6,0.69,0,0.37,5.27,0,7.31,5.11,0,0,0,0,0,0,0,0,0,1.12,0,0,0,0,0,0,0,0,0,0,0.07,0,0,0,7.85,0,0,0,0,0,0,0,0,0,0,0,0
83.2,60.35,8.84,1.21,0,0.39,7.74,0,7.24,4.46,0,0,0,0,0,0,0,0,0,0,0,0,0,0,0,0,0,0,0,0,0.07,0,0,0,9.7,0,0,0,0,0,0,0,0,0,0,0,0
78.2,57.12,11.83,2.11,0,0.14,12.85,0,4.97,3.1,0,0,0,0,0,0,0,0,0,0,0,0,0,0,0,0,0,0,0,0,0.08,0,0,0,7.8,0,0,0,0,0,0,0,0,0,0,0,0
68,0,0,0,0,0,0,0,0,0,0,0,0,0,0,0,0,0,0,7,0,0,0,50,0,0,0,0,0,0,0,0,0,0,0,0,0,0,0,0,0,43,0,0,0,0,0
97.6,56.34,0,8.16,5.52,0,0,18.62,8.98,0,0,0,0,0,0,0,0,0,0,0,0,0,0,0,0,0,0,0.15,0,0,0,0,0,0,0,0,0,2.23,0,0,0,0,0,0,0,0,0
98.2,60.21,0,8.72,5.9,0,0,9.85,9.6,3.12,0,0,0,0,0,0,0,0,0,0,0,0,0,0,0,0,0,0.16,0,0,0,0,0,0,0,0,0,2.44,0,0,0,0,0,0,0,0,0
92.7,59.55,0,8.23,6.89,0,0,12.12,10.81,0,0,0,0,0,0,0,0,0,0,0,0,0,0,0,0,0,0,0.15,0,0,0,0,0,0,0,0,0,2.25,0,0,0,0,0,0,0,0,0
90.2,59.88,0,9.13,7.69,0,0,8.51,12.01,0,0,0,0,0,0,0,0,0,0,0,0,0,0,0,0,0,0,0.22,0,0,0.04,0,0,0,0,0,0,2.52,0,0,0,0,0,0,0,0,0
98.7,57.3,0,6.75,6.41,0,0,19.2,8.33,0,0,0,0,0,0,0,0,0,0,0,0,0,0,0,0,0,0,0.15,0,0,0,0,0,0,0,0,0,1.86,0,0,0,0,0,0,0,0,0
100.1,54.67,0,8.63,5.09,0,0,19.63,9.46,0,0,0,0,0,0,0,0,0,0,0,0,0,0,0,0,0,0,0.12,0,0,0.02,0,0,0,0,0,0,2.38,0,0,0,0,0,0,0,0,0
99,57.24,0,8.43,5.88,0,0,15.87,10.52,0,0,0,0,0,0,0,0,0,0,0,0,0,0,0,0,0,0,0.12,0,0,0.02,0,0,0,0,0,0,1.92,0,0,0,0,0,0,0,0,0
98.8,60.41,0,8.9,0,0,0,18.22,9.76,0,0,0,0,0,0,0,0,0,0,0,0,0,0,0,0,0,0,0.18,0,0,0.08,0,0,0,0,0,0,2.45,0,0,0,0,0,0,0,0,0
100.9,57.12,0,8.56,7.22,0,0,15.58,11.27,0,0,0,0,0,0,0,0,0,0,0,0,0,0,0,0,0,0,0.15,0,0,0.1,0,0,0,0,0,0,0,0,0,0,0,0,0,0,0,0
91.1,58.53,0,8.33,7.53,0,0,12.19,10.76,0,0,0,0,0,0,0,0,0,0,0,0,0,0,0,0,0,0,0.03,0,0,0.17,0,0,0,0,0,0,2.46,0,0,0,0,0,0,0,0,0
77,4.95,35,0,0,0,0,0,0,0,0,0,0,0,0,0,0,0,0,29.95,0,0,30.1,0,0,0,0,0,0,0,0,0,0,0,0,0,0,0,0,0,0,0,0,0,0,0,0
78,0,49.96,0,0,0,0,0,0,0,0,0,0,0,0,0,0,0,0,15.06,0,0,34.98,0,0,0,0,0,0,0,0,0,0,0,0,0,0,0,0,0,0,0,0,0,0,0,0
74,9.87,29.66,0,0,0,0,0,0,0,0,0,0,0,0,0,0,0,0,29.75,0,0,29.78,0,0,0,0,0,0,0,0,0,0,0,0,0,0,0,0,0.94,0,0,0,0,0,0,0
74,5.01,29.95,4.96,0,0,0,0,0,0,0,0,0,0,0,0,0,0,0,30.06,0,0,30.02,0,0,0,0,0,0,0,0,0,0,0,0,0,0,0,0,0,0,0,0,0,0,0,0
84,29.96,20.09,0,0,0,0,0,0,0,0,0,0,0,0,0,0,0,0,9.86,0,0,40.09,0,0,0,0,0,0,0,0,0,0,0,0,0,0,0,0,0,0,0,0,0,0,0,0
85,10.05,39.76,0,0,0,0,0,0,0,0,0,0,0,0,0,0,0,0,10,0,0,39.75,0,0,0,0,0,0,0,0,0,0,0,0,0,0,0,0,0.44,0,0,0,0,0,0,0
73,5,34.83,0,0,0,0,0,0,0,0,0,0,0,0,0,0,0,0,32.34,0,0,27.36,0,0,0,0,0,0,0,0,0,0,0,0,0,0,0,0.47,0,0,0,0,0,0,0,0
80,5.05,39.93,4.96,0,0,0,0,0,0,0,0,0,0,0,0,0,0,0,14.91,0,0,34.93,0,0,0,0,0,0,0,0,0,0,0,0,0,0,0,0.22,0,0,0,0,0,0,0,0
80,5.03,34.94,10.06,0,0,0,0,0,0,0,0,0,0,0,0,0,0,0,12.44,0,0,37.53,0,0,0,0,0,0,0,0,0,0,0,0,0,0,0,0,0,0,0,0,0,0,0,0
83,67.08,0,6.11,3.22,8.8,0.89,0,8.48,3.1,0,0,0,0,0,0,0,0,0,0,1,0,0,0,0,0,0,0,0,0,0,0,0,0,0,0,0,1.32,0,0,0,0,0,0,0,0,0
85,67.03,0,6.07,3.2,8.85,0,0,8.53,3.08,0,0,0,0,0,0,0,0,0,0,1.93,0,0,0,0,0,0,0,0,0,0,0,0,0,0,0,0,1.31,0,0,0,0,0,0,0,0,0
82,67.02,0,6.12,4,8.03,0,0,8.51,3.08,0,0,0,0,0,0,0,0,0,0,1.93,0,0,0,0,0,0,0,0,0,0,0,0,0,0,0,0,1.31,0,0,0,0,0,0,0,0,0
82,67.12,0,6.11,4.94,6.98,0,0,8.49,3.14,0,0,0,0,0,0,0,0,0,0,1.92,0,0,0,0,0,0,0,0,0,0,0,0,0,0,0,0,1.3,0,0,0,0,0,0,0,0,0
82,65.6,0,7.51,3.2,8.83,0,1.08,8.5,2.05,0,0,0,0,0,0,0,0,0,0,1.92,0,0,0,0,0,0,0,0,0,0,0,0,0,0,0,0,1.31,0,0,0,0,0,0,0,0,0
83,64.98,0,7.49,3.98,8.82,0,1.07,8.5,1.98,0,0,0,0,0,0,0,0,0,0,1.98,0,0,0,0,0,0,0,0,0,0,0,0,0,0,0,0,1.2,0,0,0,0,0,0,0,0,0
83,65.3,0,7.5,4.83,7.62,0,0,8.45,3.1,0,0,0,0,0,0,0,0,0,0,1.88,0,0,0,0,0,0,0,0,0,0,0,0,0,0,0,0,1.32,0,0,0,0,0,0,0,0,0
82,66.11,1.21,6.36,3.22,8.67,0,0,7.95,3.23,0,0,0,0,0,0,0,0,0,0,1.94,0,0,0,0,0,0,0,0,0,0,0,0,0,0,0,0,1.31,0,0,0,0,0,0,0,0,0
82,67.12,0,6.12,8.52,3.41,0,0,8.52,3.11,0,0,0,0,0,0,0,0,0,0,1.91,0,0,0,0,0,0,0,0,0,0,0,0,0,0,0,0,1.29,0,0,0,0,0,0,0,0,0
83,66.83,0,6.06,3.23,8.82,0.89,0,8.5,3.11,0,0,0,0,0,0,0,0,0,0,1.01,0,0,0,0,0,0,0,0,0,0,0,0,0,0,0,0,1.32,0,0,0,0.23,0,0,0,0,0
85,66.79,0,6.07,3.19,8.86,0,0,8.54,3.08,0,0,0,0,0,0,0,0,0,0,1.93,0,0,0,0,0,0,0,0,0,0,0,0,0,0,0,0,1.31,0,0,0,0.23,0,0,0,0,0
82,66.68,0,6.12,3.99,8.03,0,0,8.51,3.21,0,0,0,0,0,0,0,0,0,0,1.92,0,0,0,0,0,0,0,0,0,0,0,0,0,0,0,0,1.31,0,0,0,0.23,0,0,0,0,0
82,66.83,0,6.12,4.94,7,0,0,8.51,3.14,0,0,0,0,0,0,0,0,0,0,1.92,0,0,0,0,0,0,0,0,0,0,0,0,0,0,0,0,1.31,0,0,0,0.23,0,0,0,0,0
82,65.37,0,7.39,3.19,8.85,0,1.08,8.53,2.12,0,0,0,0,0,0,0,0,0,0,1.93,0,0,0,0,0,0,0,0,0,0,0,0,0,0,0,0,1.31,0,0,0,0.23,0,0,0,0,0
81,65.51,0,7.47,4.2,7.77,0,0,8.5,3.11,0,0,0,0,0,0,0,0,0,0,1.89,0,0,0,0,0,0,0,0,0,0,0,0,0,0,0,0,1.32,0,0,0,0.23,0,0,0,0,0
83,65.57,0,7.29,3.24,8.83,0,0,8.51,3.12,0,0,0,0,0,0,0,0,0,0,1.89,0,0,0,0,0,0,0,0,0,0,0,0,0,0,0,0,1.32,0,0,0,0.23,0,0,0,0,0
82,66.69,0,6.44,3.25,8.78,0,0,8.05,3.27,0,0,0,0,0,0,0,0,0,0,1.96,0,0,0,0,0,0,0,0,0,0,0,0,0,0,0,0,1.33,0,0,0,0.23,0,0,0,0,0
82,63.86,0,7.28,5.03,9.16,0,0,8.29,3.03,0,0,0,0,0,0,0,0,0,0,1.84,0,0,0,0,0,0,0,0,0,0,0,0,0,0,0,0,1.29,0,0,0,0.22,0,0,0,0,0
74.1,48.66,8.59,18.9,18.13,0,0,0,0,0,0,0,0,0,0,0,0,0,0,5.72,0,0,0,0,0,0,0,0,0,0,0,0,0,0,0,0,0,0,0,0,0,0,0,0,0,0,0
86.1,45.36,8.9,15.79,29.19,0,0,0,0,0,0,0,0,0,0,0,0,0,0,0.76,0,0,0,0,0,0,0,0,0,0,0,0,0,0,0,0,0,0,0,0,0,0,0,0,0,0,0
96,67.09,0.74,1.84,4.82,0,0,0,9.29,6.59,0,0,0,0,0,0,0,0,0,8.9,0,0,0,0,0,0,0,0.07,0,0,0.09,0,0,0,0.57,0,0,0,0,0,0,0,0,0,0,0,0
91,65.77,0,8.78,0,0,0,10.55,11.7,0.07,0,0,0,0,0,0,0,0,0,0,0,0,0,0,0,0,0,0.1,0,0,0.11,0,0,0,0,0,0,2.92,0,0,0,0,0,0,0,0,0
96,72.18,0.27,0,5.2,0,0,0,14.34,4.13,0,0,0,0,0,0,0,0,0,3.79,0,0,0,0,0,0,0,0.09,0,0,0,0,0,0,0,0,0,0,0,0,0,0,0,0,0,0,0
