Repository: you0514w/youyou

File: Refract Index 587.6nm d.csv (part 29 of 31)
Refract Index 587.6nm d,SiO2,B2O3,Al2O3,MgO,CaO,BaO,Li2O,Na2O,K2O,Cs2O,ZnO,SrO,PbO,SnO,Ga2O3,As2O3,Y2O3,Sb2O3,La2O3,Nd2O3,Gd2O3,Bi2O3,TiO2,GeO2,ZrO2,SnO2,TeO2,P2O5,Nb2O5,Ta2O5,WO3,Yb2O3
1.67,48.11,10.24,0,0,0.8,0.19,12.47,9.82,2.6,0,3.04,0,0,0,0,0,0,0,0,0,0,0,0,0,5.4,0,0,0,7.33,0,0,0
1.67,46.31,12.44,0,0,0,0,12.72,9.49,3.7,0,2.15,0,0,0,0,0,0,0,0,0,0,0,0,0,5.78,0,0,0,7.41,0,0,0
1.68,50.71,6.81,0,0,0.65,0,14.58,10.43,1.27,0,3.11,0,0,0,0,0,0,0.03,0,0,0,0,0,0,5.09,0,0,0,7.32,0,0,0
1.66,53.71,3.56,0,0,0,0,16.79,11.11,0,0,0.43,2.17,0,0,0,0,0,0,0,0,0,0,0,0,4.84,0,0,0,7.39,0,0,0
1.68,45.09,12.28,0.38,0,0,0,12.56,9.37,3.65,0,2.6,0,0,0,0,0,0,0,0,0,0,0,1.93,0,5.4,0,0,0,6.74,0,0,0
1.66,51.89,6.97,0,0,0.67,0,14.93,10.67,1.3,0,0,0,0,0,0,0,0,0.03,0.79,0,0,0,0,0,5.21,0,0,0,7.2,0,0.34,0
2.31,0,0,0,0,0,0,0,0,0,0,0,0,0,0,0,0,0,0,11,0,4,0,82,0,3,0,0,0,0,0,0,0
2.32,0,0,0,0,0,0,0,0,0,0,0,0,0,0,0,0,0,0,13,0,3,0,79,0,5,0,0,0,0,0,0,0
2.33,0,0,0,0,0,0,0,0,0,0,0,0,0,0,0,0,0,0,10,0,3,0,77,0,10,0,0,0,0,0,0,0
2.3,0,0,0,0,0,0,0,0,0,0,0,0,0,0,0,0,0,0,14,0,5,0,76,0,5,0,0,0,0,0,0,0
2.32,0,0,0,0,0,0,0,0,0,0,0,0,0,0,0,0,0,0,9,0,5,0,76,0,10,0,0,0,0,0,0,0
2.31,0,0,0,0,0,0,0,0,0,0,0,0,0,0,0,0,0,0,11,0,6,0,75,0,8,0,0,0,0,0,0,0
2.32,0,0,0,0,0,0,0,0,0,0,0,0,0,0,0,0,0,0,10,0,5,0,75,0,10,0,0,0,0,0,0,0
2.32,0,0,0,0,0,0,0,0,0,0,0,0,0,0,0,0,0,0,8,0,7,0,75,0,10,0,0,0,0,0,0,0
2.33,0,0,0,0,0,0,0,0,0,0,0,0,0,0,0,0,0,0,8,0,5,0,75,0,12,0,0,0,0,0,0,0
2.32,0,0,0,0,0,0,0,0,0,0,0,0,0,0,0,0,0,0,10,0,4,0,75,0,10,0,0,0,1,0,0,0
2.32,0,0,0,0,0,0,0,0,0,0,0,0,0,0,0,0,0,0,10,0,6,0,74,0,10,0,0,0,0,0,0,0
2.31,0,0,0,0,0,0,0,0,0,0,0,0,0,0,0,0,0,0,12,0,5,0,73,0,9,0,0,0,0,1,0,0
2.31,0,0,0,0,0,0,0,0,0,0,0,0,0,0,0,0,0,0,11,0,5,0,74,0,10,0,0,0,0,0,0,0
2.33,0,0,0,0,0,0,0,0,0,0,0,0,0,0,0,0,0,0,10,0,3,0,70,0,17,0,0,0,0,0,0,0
2.3,0,0,0,0,0,0,0,0,0,0,0,0,0,0,0,0,0,0,15,0,2,0,69,0,14,0,0,0,0,0,0,0
1.6,55.6,5.8,3.1,0,0,17.1,3.2,4.9,0.8,0,8.8,0,0,0,0,0,0,0,0,0,0,0,0,0,0.7,0,0,0,0,0,0,0
1.7,36.2,18.4,0,0,3,28.5,0,0,0,0,0.7,3.8,0,0,0,0,0,0,5.4,0,0,0,0,0,2.8,0,0,0,0,1.2,0,0
1.69,41.7,16.8,0,0,2.8,26,0,0,0,0,0.6,3.5,0,0,0,0,0,0,4.9,0,0,0,0,0,2.6,0,0,0,0,1.1,0,0
1.75,45,8.3,0,0,0,30,4,0,0,0,0,0,0,0,0,0,0,0,5.3,0,0,0,0,0,1.4,0,0,0,6,0,0,0
1.72,43.7,7.9,0,0,0,27.1,7.3,0,0,0,0,0,0,0,0,0,0,0,7.1,0,0,0,0,0,6.2,0,0,0,0,0.7,0,0
1.7,34,17,0,0,1,32,0,5,0,0,2,1,0,0,0,0,0,0,5,0,0,0,0,0,1,0,0,0,0,2,0,0
1.73,48,6.5,0,0,3,26,0,0,0,0,4,0,0,0,0,0,0,0,7,0,0,0,0,0,2.5,0,0,0,0,3,0,0
1.66,42.5,15,4,0,3,21,1,4,0,0,4,0,0,0,0,0,0,0,4,0,0,0,0,0,1,0,0,0,0,0.5,0,0
1.73,48,7,0,0,0,23,0,0,0,0,9,0,0,0,0,0,0,0,8,0,0,0,0,0,2,0,0,0,0,3,0,0
1.75,36,13.5,0,0,5,31,0,0,0,0,0,0,0,0,0,0,0,0,8,0,0,0,0,0,3,0,0,0,0,3.5,0,0
1.75,36,14.5,0,0,0,30,0,0,0,0,0,5,0,0,0,0,0,0,8,0,0,0,0,0,3,0,0,0,0,3.5,0,0
1.67,48,13,0,0,4,17,0,3,0,0,4,4,0,0,0,0,0,0,4,0,0,0,0,0,2,0,0,0,0,1,0,0
1.67,42,15,0,0,3,25,4,1.5,1,0,3,0,0,0,0,0,0,0,4,0,0,0,0,0,1.1,0,0,0,0,0.4,0,0
1.67,45,15,0,0,2.5,22,3,3,1,0,2.2,0,0,0,0,0,0,0,4,0,0,0,0,0,0.3,0,0,0,0,2,0,0
1.71,43.2,10.1,0,0,1.3,24.7,9,0,0,0,0,0,0,0,0,0,0,0,7,0,0,0,0,0,3.5,0,0,0,0,1.2,0,0
1.69,38,15.7,0,0,0,25,0,8.8,0,0,4,0,0,0,0,0,0,0,5,0,0,0,0,0,1,0,0,0,0,2.5,0,0
1.71,36,19,0,0,0,32,0,0,0,0,0,3,0,0,0,0,0,0,4,0,0,0,0,0,3,0,0,0,0,3,0,0
1.74,45,8,0,0,0,24,8,0,0,0,0,0,0,0,0,0,0,0,8,0,0,0,0,0,3.5,0,0,0,0,3.5,0,0
1.71,40,11,0,0,4,22,1,0,4,0,3,4,0,0,0,0,0,0,5,0,0,0,0,0,3,0,0,0,0,3,0,0
1.74,39.7,11.7,3,0,0,30,2,0,1,0,1.6,0,0,0,0,0,0,0,7,0,0,0,0,0,3,0,0,0,0,1,0,0
2,11.99,21.36,0,0,0,0,1.53,0,0,0,0,0,0,0,0,0,0.38,0.01,23.82,0,3.2,0,23.63,0,7.23,0.7,0,0,5.69,0,0.46,0
2,11.74,20.92,0,0,0,0,1.5,0,0,0,0,0,0,0,0,0,0.37,0.01,22.66,0,3.13,0,25.87,0,7.08,0.69,0,0,5.58,0,0.45,0
2,12.13,21.61,0,0,0,0,1.51,0,0,0,0,0,0,0,0,0,0.38,0.01,22.96,0,3.24,0,23.91,0,7.32,0.7,0,0,5.77,0,0.46,0
2,12.15,20.03,0,0,0,0,1.55,0,0,0,0,0,0,0,0,0,0.38,0.01,24.14,0,3.55,0,23.93,0,7.32,0.71,0,0,5.77,0,0.46,0
1.99,11.93,21.25,0,0,0,0.97,1.52,0,0,0,0,0,0,0,0,0,0.38,0.01,23.25,0,3.18,0,23.5,0,7.19,0.7,0,0,5.67,0,0.45,0
2,11.55,21.82,0,0,0,0,1.47,0,0,0,0,0,0,0,0,0,0.36,0.01,21.81,0,3.08,0,26.36,0,6.94,0.68,0,0,5.48,0,0.44,0
2,11.58,21.87,0,0,0,0,1.48,0,0,0,0,0,0,0,0,0,0.36,0.01,21.75,0,3.09,0,25.99,0,6.98,0.68,0,0,5.77,0,0.44,0
2,11.99,21.34,0,0,0,0,1.53,0,0,0,0,0,0,0,0,0,0.38,0.05,23.82,0,3.2,0,23.61,0,7.23,0.7,0,0,5.69,0,0.46,0
2,12.46,22.15,0,0,0,0,0,0,0,0,0,0,0,0,0,0,0.39,0,23.52,0,3.32,0,25.91,0,7.51,0,0,0,4.74,0,0,0
2,12.47,20.99,0,0,0,0,0,0,0,0,0,0,0,0,0,0,0.39,0,24.06,0,3.32,0,26.51,0,7.52,0,0,0,4.74,0,0,0
1.97,10.43,23.29,0,0,0,1.7,0,0,0.42,0,8,0,0,0,0,0,0,0,16.92,0,2.78,0,26.16,0,6.29,0.6,0,0,3.02,0,0.39,0
2,5.46,26.67,0,0,0,0,0,0,0,0,0,0,0,0,0,0,5.3,0.04,21.66,0,0,0,28.94,0,7.02,0,0,0,4.27,0,0.64,0
1.74,46.48,6.4,0,0,0,0,15.22,7.49,1.65,0,7.28,0,0,0,0,0,0,0,0,0,0,0,0,0,3.86,0,0,0,11.62,0,0,0
1.76,43.18,6.54,0,0,0,0,15.56,7.65,1.69,0,7.45,0,0,0,0,0,0,0,0,0,0,0,0,0,6.06,0,0,0,11.87,0,0,0
1.73,40.69,5.6,0,0,0,0,25.77,6.56,1.45,0,6.38,0,0,0,0,0,0,0,0,0,0,0,0,0,3.38,0,0,0,10.17,0,0,0
1.67,46.22,12.42,0,0,0,0,12.7,9.48,3.69,0,2.63,0,0,0,0,0,0,0,0,0,0,0,0,0,5.46,0,0,0,7.4,0,0,0
1.66,55.21,1.34,1.19,3.79,9.08,4.86,2.7,4.51,1.58,0,4.78,3.25,0,0,0,0,0,0.03,0,0,0,0,0,0,4.4,0,0,0,3.28,0,0,0
1.86,17.82,35.22,0,0,0,0,0,0,0,0,1.03,0,0,0,0,0,7.2,0.02,23.81,0,0,0,1.53,0,8.23,0,0,0,5.14,0,0,0
1.86,18.34,34.76,0,0,0,0,0,0,0,0,1.88,0,0,0,0,0,7.2,0.02,23.83,0,0,0,0,0,8.4,0,0,0,5.57,0,0,0
1.87,20.79,31.01,0,0,0,0,0,0,0,0,1.02,0,0,0,0,0,7.52,0.02,24.76,0,0,0,0,0,9.13,0,0,0,5.75,0,0,0
1.87,20.98,31.27,0,0,0,0,0,0,0,0,1.03,0,0,0,0,0,7.67,0.02,25.56,0,0,0,0,0,7.5,0,0,0,5.97,0,0,0
1.87,20.93,31.06,0,0,0,0,0,0,0,0,0.51,0,0,0,0,0,7.66,0.02,25.43,0,0,0,0,0,8.34,0,0,0.26,5.79,0,0,0
1.88,22.52,27.55,0,0,0,0,0,0,0,0,0.51,0,0,0,0,0,8.07,0.01,26.8,0,0,0,0,0,8.91,0,0,0,5.63,0,0,0
1.86,17.72,32.49,0,0,0,0,0,0,0,0,10.01,0,0,0,0,0,2.87,0.01,23.04,0,0,0,0,0,8.2,0,0,0,5.66,0,0,0
1.87,20.13,29.56,0,0,0,0,0,0,0,0,3.36,0,0,0,0,0,10.9,0.01,21.62,0,0,0,0.18,0,8.71,0,0,0,5.53,0,0,0
1.75,40.71,3.91,0,0,0,0,1.55,0,18.37,0,0,0,0,0,0,0,0,0.03,0,0,0,0,21.76,0,0,0,0,5.03,8.64,0,0,0
1.75,37.86,4.1,0,0,0,0,1.61,0,19.26,0,0,0,0,0,0,0,0,0.03,0,0,0,0,22.8,0,0,0,0,5.28,9.06,0,0,0
1.74,36.39,3.94,0,0,4.95,0,1.54,0,18.51,0,0,0,0,0,0,0,0,0.03,0,0,0,0,21.91,0,0,0,0,5.07,7.66,0,0,0
1.74,37.57,4.06,0,0,0,1.87,1.59,0,19.11,0,0,0,0,0,0,0,0,0.03,0,0,0,0,22.62,0,0,0,0,5.24,7.91,0,0,0
1.73,37.21,4.03,2.78,0,0,0,1.58,0,18.93,0,0,0,0,0,0,0,0,0.03,0,0,0,0,22.41,0,0,0,0,5.19,7.84,0,0,0
1.74,37.8,4.09,0,0,0,0,1.6,0,19.22,0,0,0,0,0,0,0,1.28,0.03,0,0,0,0,22.75,0,0,0,0,5.27,7.96,0,0,0
1.74,37.95,4.1,0,0,0,0,1.61,0,19.3,0,0,0,0,0,0,0,0,0.03,0.89,0,0,0,22.84,0,0,0,0,5.29,7.99,0,0,0
1.75,37.41,4.04,0,0,0,0,1.59,0,19.02,0,0,0,0,0,0,0,0,0.03,0,0,0,0,22.51,0,2.32,0,0,5.21,7.87,0,0,0
1.75,37.82,4.09,0,0,0,0,1.6,0,19.23,0,0,0,0,0,0,0,0,0.03,0,0,0,0,22.76,0,0,0,0,5.27,7.96,0,1.24,0
1.75,38.06,4.12,0,0,0,0,1.61,0,19.35,0,0,0,0,0,0,0,0,0.03,0,0,0,0.62,22.9,0,0,0,0,5.3,8.01,0,0,0
1.75,37.6,4.07,0,0,0,0,1.59,0,19.12,0,0,0,0,0,0,0,0,0.03,0,0,0,0,22.63,0,0,0,1.8,5.24,7.92,0,0,0
1.75,38.03,4.11,0,0,0,0,1.61,0,19.35,0,0,0,0,0,0,0,0,0.03,0,0,0,0,22.9,0,0,0,0,5.3,8.01,0.66,0,0
1.74,36.96,4,0,0,0,0,1.57,0,18.8,0,3.46,0,0,0,0,0,0,0.03,0,0,0,0,22.25,0,0,0,0,5.15,7.78,0,0,0
1.74,33.67,4.17,0,0,0,0,1.64,0,19.62,0,0,0,0,0,0,0,0,0.03,0,0,0,0,23.22,0,0,0,0,9.52,8.13,0,0,0
1.75,32.82,4.07,0,0,0,0,1.6,0,19.13,0,0,0,0,0,0,0,0,0.03,0,0,0,0,26.23,0,0,0,0,9.28,6.84,0,0,0
1.74,34.06,4.22,0.49,0,0,0,0,0,19.85,0,0,0,0,0,0,0,0,0.03,0,0,0,0,23.5,0,0,0,0,9.63,8.22,0,0,0
1.74,32.36,4.01,0.46,0,0,0,0,0,18.87,0,0,0,0,0,0,0,0,0.03,0,0,0,0,29.43,0,0,0,0,9.16,5.68,0,0,0
1.63,49.04,5.31,0,0,0,0,2.11,0,24.94,0,0,0,0,0,0,0,0,0.04,0,0,0,0,0,0,0,0,0,6.83,11.73,0,0,0
1.71,35.52,3.84,0,0,0,0,1.51,7.29,19.02,0,0,0,0,0,0,0,0,0.03,0,0,0,0,21.38,0,0,0,0,4.95,6.46,0,0,0
1.73,45.69,3.59,0,0,0,0,1.41,0,16.83,0,0,0,0,0,0,0,0,0.03,0,0,0,0,19.92,0,0,0,0,4.61,7.92,0,0,0
1.68,48.84,7.66,0,0,0,11.6,14.88,0,0,0,7.65,0,0,0,0,0,2.76,0,4.37,0,0,0,0,0,1.44,0,0,0,0,0.8,0,0
1.73,42,8.24,0,0,0,29.19,0,0,0,0,8.46,0,0,0,0,0,3.05,0,5.32,0,0,0,0,0,2.7,0,0,0,0,1.04,0,0
1.74,44.92,7.9,0,0,0,23.9,0,0,0,0,8.1,0,0,0,0,0,3.25,0,9,0,0,0,0,0,0.99,0,0,0,0,1.94,0,0
1.67,19.23,31.82,0,4.78,3.44,15.08,0,6.22,0,0,11.84,0,0,0,0,0,2.56,0,5.03,0,0,0,0,0,0,0,0,0,0,0,0,0
1.74,46.86,7.71,0,0,0,19.46,0,0,0,0,7.92,0,0,0,0,0,9.51,0,5.68,0,0,0,0,0,0.97,0,0,0,0,1.89,0,0
1.73,42.78,15.11,0,0,0,15.24,3.91,0,0,0,7.18,0,0,0,0,0,5.17,0,7.17,0,0,0,0,0,0,0,0,0,0,3.44,0,0
1.71,40.06,11.53,0,0,0,17.66,6.71,0,0,0,9.86,0,0,0,0,0,3.55,0,4.93,0,0,0,0,0,5.7,0,0,0,0,0,0,0
1.67,31.94,21.58,0,0,0,8.16,22.34,0,0,0,7.18,0,0,0,0,0,2.59,0,4.1,0,0,0,0,0,1.35,0,0,0,0,0.76,0,0
1.66,40.06,13.84,9.45,0,6.87,7.54,0,3.11,0,0,7.1,0,0,0,0,0,2.99,0,5.91,0,0,0,0,0,3.13,0,0,0,0,0,0,0
1.67,38.31,13.22,4.51,13.7,0,9.01,0,2.97,0,0,6.79,0,0,0,0,0,2.85,0,5.65,0,0,0,0,0,2.99,0,0,0,0,0,0,0
1.66,45.35,11.6,0,0,0,14.48,0,0,6.43,0,12.4,0,0,0,0,0,4.47,0,5.27,0,0,0,0,0,0,0,0,0,0,0,0,0
1.67,43.93,11.24,0,0,0,12.12,0,9.46,0,0,12.01,0,0,0,0,0,4.33,0,5.1,0,0,0,0,0,1.59,0,0,0,0,0.22,0,0
1.75,44.81,7.88,0,0,0,23.84,0,0,0,0,8.08,0,0,0,0,0,3.24,0,7.85,0,0,0,0,0,0.99,0,0,0,1.38,1.93,0,0
1.76,43.43,7.63,0,0,0,23.1,0,0,0,0,7.83,0,0,0,0,0,3.14,0,7.61,0,0,0,4.43,0,0.96,0,0,0,0,1.87,0,0
1.56,59.75,12.95,6.44,0,0,7.92,0,0,0,0,2.25,6.27,0,0,0,0,0,0,0,0,0,0,2.68,0,0.93,0,0,0.81,0,0,0,0
1.57,59.18,12.99,6.46,0,0,7.89,0,0,0,0,2.26,6.29,0,0,0,0,0,0,0,0,0,0,2.69,0,1.43,0,0,0.81,0,0,0,0
1.57,59.19,11.45,6.47,0,0,7.9,0,0,0,0,2.26,6.29,0,0,0,0,0,0,0,0,0,0,4.7,0,0.93,0,0,0.81,0,0,0,0
1.56,58.24,14.43,5.45,0,0,7.94,0,0.98,0,0,2.25,6.31,0,0,0,0,0,0,0,0,0,0,2.67,0,0.93,0,0,0.8,0,0,0,0
1.56,58.24,14.48,5.47,0,0,7.92,0,0,0,0,2.25,6.27,0,0,0,0,0,0,0,0,0,0,3.63,0,0.93,0,0,0.81,0,0,0,0
1.9,15.02,29.31,0,0,0,0,0,0,0,0,1.01,0,0,0,0,0,6.54,0,23.01,0,1.53,0.81,8.56,0,8.24,0,0,0,5.97,0,0,0
1.81,12.1,49.95,0,0,0,0,0,0,0,0,4.95,0,0,0,0,0,4.22,0,23,0,0,0.74,0,0,2.47,0,0,0,2.57,0,0,0
1.89,11.31,28.05,0,0,0,0,0,0,0,0,0,0,0,0,0,0,7.13,0,14.56,0,5.03,0,20.6,0,12.7,0,0,0,0,0.23,0,0.39
1.93,14.33,36.51,0,0,0,0,0,0,0,0,0,0,0,0,0,0,2.99,0,28.49,0,3.67,0,1.37,0,10.59,0,0,0,2.05,0,0,0
1.9,30.68,32.26,0,0,0,0,0,0,0,0,0,0,0,0,0,0,3.44,0,20.37,0,4.11,0,3.52,0,4.36,0,0,0,1.26,0,0,0
1.79,3.68,51.84,0,0,0,0,0,0,0,0,2.57,0,0,0,0,0,3.95,0,18.47,0,1.38,0,2.02,0,4.78,0,0,0,6.16,0.55,4.6,0
1.8,8.93,48.43,0,0,0,0,0,0,0,0,2.63,0,0,0,0,0,9.98,0,13.66,0,0,0,0,0,13.31,0,0,0,3.06,0,0,0
1.84,14.42,41.79,0,0,0,0,0,0,0,0,0,0,0,0,0,0,8.53,0,20.58,0,0,0,0,0,9.67,0,0,0,5.01,0,0,0
1.65,33.65,33.01,0,0,0,0,6.14,3.49,4.88,0,5.64,0,0,0,0,0,0,0,0,0,0,0,0,0,5.22,0,0,0,1.73,6.24,0,0
1.65,32.28,35.46,0,0,0,0,2.94,3.99,2.81,0,4.87,0,0,0,0,0,0,0,0,0,0,0,0,0,10.73,0,0,0,1.33,5.59,0,0
1.64,35,34.52,0,0,0,0,0,3.63,6.37,0,4.15,0,0,0,0,0,0,0,0,0,0,0,0,0,9.14,0,0,0,0.56,6.63,0,0
1.64,31.43,34.51,0,0,0,0,2.69,3.63,5.1,0,4.43,0,0,0,0,0,0,0,0,0,0,0,0,0,12.35,0,0,0,0.6,5.26,0,0
1.65,36.51,20.48,0,0,0,0,7.36,5.91,4.66,0,5.39,0,0,0,0,0,0,0,0,0,0,0,0,0,14.39,0,0,0,0,5.3,0,0
1.64,38.1,24.39,0,0,0,0,5.69,3.23,6.31,0,4.18,0,0,0,0,0,0,0,0,0,0,0,0,0,13.78,0,0,0,1.28,3.04,0,0
1.6,57.09,18.96,0,0,0,0,0,2.26,7.44,0,3.59,0,0,0,0,0,0,0,0,0,0,0,0,0,5.69,0,0,0,1.16,3.81,0,0
1.84,9.95,24.91,0,0,0,0,1.15,0,0,0,31.2,0,0,0,0,0,3.42,0,13.6,0,5.83,0,0.41,0,7.81,0,0,0,1.33,0.39,0,0
1.78,28.02,30.05,0,0,0,0,0,0,0,0,25.94,0,0,0,0,0,0.77,0,6.8,0,3.52,0,0.74,0,2.74,0,0,0,0.96,0.3,0.16,0
1.83,12.51,29.93,0,0,0,0,1.86,0,0,0,33.69,0,0,0,0,0,6.55,0,8.54,0,4.33,0,0.89,0,1.02,0,0,0,0.68,0,0,0
1.79,12.7,36.36,0,0,0,0,1.33,0,0,0,28.27,0,0,0,0,0,2.58,0,7.82,0,4.77,0,1.91,0,3.19,0,0,0,1.07,0,0,0
1.8,21.27,27.72,0,0,0,0,1.13,0,0,0,23.71,0,0,0,0,0,5.24,0,10.81,0,4.89,0,1,0,2.27,0,0,0,1.96,0,0,0
1.8,13.59,31.28,0,0,0,0,1.39,0,0,0,27.47,0,0,0,0,0,1.82,0,10.59,0,6.1,0,1.26,0,3.63,0,0,0,1.62,0,1.2,0.05
1.8,13.12,32.64,0,0,0,0,1.71,0,0,0,27.82,0,0,0,0,0,0.84,0,10.85,0,6.25,0,0.87,0,4.36,0,0,0,1.16,0.38,0,0
1.8,17.61,22.04,0,0,0,0,1.82,0,0,0,38.03,0,0,0,0,0,1.18,0,8.98,0,5.24,0,0.99,0,2.99,0,0,0,1.12,0,0,0
1.82,13.25,27.32,0,0,0,0,2.37,0,0,0,32.2,0,0,0,0,0,1.34,0,10.52,0,5.26,0,1.22,0,4.37,0,0,0,2.15,0,0,0
1.84,9.16,30.14,0,0,0,0,0.65,0,0,0,23.4,0,0,0,0,0,0.58,0,18.5,0,14.32,0,0.37,0,2.36,0,0,0,0.52,0,0,0
1.83,6.35,18.49,0,0,0,0,1.58,0,0,0,34.2,0,0,0,0,0,3.5,0,8.24,0,17.14,0,0.97,0,5.16,0,0,0,4.37,0,0,0
1.83,22.12,22.34,0,0,0,0,1.34,0,0,0,28.72,0,0,0,0,0,1.32,0,7.45,0,5.52,0,1.75,0,4.2,0,0,0,5.24,0,0,0
1.79,12.3,40.2,0,0,0,0,0.58,0,0,0,27.22,0,0,0,0,0,1.24,0,10.21,0,3.35,0,1.05,0,3.2,0,0,0,0.65,0,0,0
1.78,13.1,43.2,0,0,0,0,1.47,0,0,0,24.96,0,0,0,0,0,0.74,0,8.35,0,3.52,0,0.85,0,3.25,0,0,0,0.56,0,0,0
1.82,15.36,27.54,0,0,0,0,2.5,0,0,0,29.43,0,0,0,0,0,1.36,0,11.4,0,4.25,0,1.25,0,4.36,0,0,0,2.55,0,0,0
1.82,14.32,32.5,0,0,0,0,1.47,0,0,0,30.85,0,0,0,0,0,1.35,0,10.24,0,4.15,0,1.22,0,3.23,0,0,0,0.67,0,0,0
1.78,9.66,24.35,0,0,0,0,1.2,0,0,0,31.81,0,0,0,0,0,1.62,0,7.25,0,8.2,0,2.5,0,8.14,0,0,0,1.67,0,3.26,0.34
1.82,14.25,30.4,0,0,0,0,1.37,0,0,0,26.56,0,0,0,0,0,1.47,0,12.24,0,5.15,0,1.3,0,6.2,0,0,0,1.06,0,0,0
1.82,11.36,24.15,0,0,0,0,1.36,0,0,0,29.16,0,0,0,0,0,7.25,0.25,6.35,0,12.33,0,1.38,0,4.25,0,0,0,2.16,0,0,0
1.79,12.4,31.25,0,0,0,0,1.8,0,0,0,26.29,0,0,0,0,0,1.37,0,10.45,0,7.25,0,3.25,0,5.2,0,0,0,0.74,0,0,0
1.79,14.2,35.14,0,0,0,0,2,0,0,0,25.94,0,0,0,0,0,0.68,0,11.2,0,4.65,0,0.36,0,4.26,0,0,0,1.57,0,0,0
1.8,12.38,34.15,0,0,0,0,1.45,0,0,0,25.17,0,0,0,0,0,1.74,0,12.2,0,6.24,0,2.55,0,3.25,0,0,0,0.87,0,0,0
1.82,13.27,28.36,0,0,0,0,2.1,0,0,0,31.27,0,0,0,0,0,1.48,0,10.35,0,5.32,0,1.3,0,5.17,0,0,0,1.38,0,0,0
1.82,14.33,27.26,1.2,0,0,0,1.54,0,0,0,25.71,0,0,0,0,0,2.13,0,12.5,0,6.15,0,1.42,0,5.16,0,0,0,2.6,0,0,0
1.79,16.21,35.15,0,0,0,0,1.8,0,0,0,25.61,0,0,0,0,0,0.45,0,10.26,0,4.58,0,0.6,0,4.72,0,0,0,0.62,0,0,0
1.83,13.5,27.16,0,0,0,0,2.4,0,0,0,29.3,0,0,0,0,0,0.76,0,12.2,0,5.85,0,2.2,0,5.38,0,0,0,1.25,0,0,0
1.8,12.67,31.52,0,0,0,0,1.52,0,0,0,29.65,0,0,0,0,0,1.74,0,10.35,0,5.62,0,1.38,0,4.52,0,0,0,1.03,0,0,0
1.8,0.2,8.76,0,0,0,0,0,19.69,0,0,29.99,0,0,0,0,0,10.81,0,0,0,0,0,0,0,14.76,0,0,0,0,0,15.79,0
1.81,23.14,13.72,0,0,0,0,0,0.2,0,0,30.6,0,0,0,0,0,26.77,0,0,0,0,0,0,0,0.88,0,0,0,0,0,4.69,0
1.72,4.66,10.72,0,0,0,0,0,15.05,0,0,57.28,0,0,0,0,0,10.32,0,0,0,0,0,0,0,0.76,0,0,0,0,0,1.21,0
1.82,1.91,16.49,0,0,0,0,0,18.52,0,0,35.25,0,0,0,0,0,25.41,0,0,0,0,0,0,0,0.93,0,0,0,0,0,1.49,0
1.82,15.47,26.71,0,0,0,0,0,12,0,0,28.56,0,0,0,0,0,11.53,0,0,0,0,0,0,0,4.53,0,0,0,0,0,1.2,0
1.8,19.37,6.74,0,0,0,0,0,0,9.96,0,57.66,0,0,0,0,0,0,0,0,0,5.18,0,0,0,0.08,0,0,0,0,0,1.01,0
1.81,6.77,15.59,0,0,0,0,0,0,14.4,0,41.67,0,0,0,0,0,0,0,0,0,18.71,0,0,0,1.1,0,0,0,0,0,1.76,0
1.82,16.61,30.1,0,0,0,0,0,0,6.36,0,30.66,0,0,0,0,0,0,0,0,0,6.88,0,0,0,8.1,0,0,0,0,0,1.29,0
1.82,17,29.35,0,0,0,0,0,0,10.84,0,31.38,0,0,0,0,0,0,0,0,0,8.45,0,0,0,1.66,0,0,0,0,0,1.32,0
1.81,0.17,7.21,0,0,0,0,0,12.79,0,0,61.65,0,0,0,0,0,0,0,0,0,0,0,0,0,12.22,0,0,0,0,0,0.87,5.09
1.81,0.92,35.47,0,0,0,0,0,1.49,0,0,56.59,0,0,0,0,0,0,0,0,0,0,0,0,0,0.45,0,0,0,0,0,0.4,4.68
1.82,9.49,34.11,0,0,0,0,0,15.33,0,0,29.18,0,0,0,0,0,0,0,0,0,0,0,0,0,4.63,0,0,0,0,0,1.23,6.03
1.82,1.92,33.06,0,0,0,0,0,11.14,0,0,35.34,0,0,0,0,0,0,0,0,0,0,0,0,0,0.93,0,0,0,0,0,9.43,8.18
1.82,13.45,29.03,0,0,0,0,0,9.78,0,0,31.05,0,0,0,0,0,0,0,0,0,0,0,0,0,8.2,0,0,0,0,0,1.31,7.18
1.82,17.19,6.75,0,0,0,0,0,11.37,0,0,23.08,0,0,0,0,0,0,0,0,0,5.18,0,27.51,0,8,0,0,0,0.92,0,0,0
1.83,1.67,11.56,0,0,0,0,0,9.74,0,0,30.89,0,0,0,0,0,0,0,0,0,6.94,0,33.99,0,4.08,0,0,0,1.13,0,0,0
1.84,1.71,14.73,0,0,0,0,0,8.27,0,0,63.01,0,0,0,0,0,0,0,0,0,8.49,0,2.57,0,0.83,0,0,0,0.39,0,0,0
1.84,8.9,28.48,0,0,0,0,0,15.99,0,0,30.45,0,0,0,0,0,0,0,0,0,8.21,0,3.35,0,4.51,0,0,0,0.11,0,0,0
1.82,22.87,39.5,0,0,0,0,0,0,0.97,0,22.52,0,0,0,0,0,0,0,0,0,0,0,0,0,8.92,0,0,0,0.34,0,0,4.88
1.82,1.27,48.92,0,0,0,0,0,0,1.35,0,31.23,0,0,0,0,0,0,0,0,0,0,0,0,0,0.62,0,0,0,0.48,0,0,16.13
1.83,16.33,11.27,0,0,0,0,0,0,1.04,0,60.27,0,0,0,0,0,0,0,0,0,0,0,1.96,0,2.39,0,0,0,0.52,0,0,6.22
1.84,19.7,17,0,0,0,0,0,0,1.26,0,36.35,0,0,0,0,0,0,0,0,0,0,0,7.41,0,0.96,0,0,0,8.91,0,0,8.41
1.84,0.16,6.75,0,0,0,0,31.45,0,0,0,23.1,0,0,0,0,0,8.33,0,0,0,0,0,11.77,0,11.37,0,0,0,7.07,0,0,0
1.84,0.88,33.77,0,0,0,0,2.94,0,0,0,53.88,0,0,0,0,0,7.77,0,0,0,0,0,0,0,0.43,0,0,0,0.33,0,0,0
1.85,15.28,10.55,0,0,0,0,3.07,0,0,0,56.39,0,0,0,0,0,10.16,0,0,0,0,0,1.84,0,2.23,0,0,0,0.48,0,0,0
1.86,13.16,22.72,0,0,0,0,26.47,0,0,0,24.29,0,0,0,0,0,10.5,0,0,0,0,0,0.99,0,1.28,0,0,0,0.59,0,0,0
1.88,22.18,38.3,0,0,0,0,2.97,0,0,0,21.84,0,0,0,0,0,0,0,5.73,0,0,0,0,0,8.65,0,0,0,0.33,0,0,0
1.89,5.01,11.53,0,0,0,0,33.56,0,0,0,30.81,0,0,0,0,0,0,0,15.39,0,0,0,2.51,0,0.81,0,0,0,0.38,0,0,0
1.9,1.55,13.41,0,0,0,0,15.63,0,0,0,57.36,0,0,0,0,0,0,0,8.6,0,0,0,2.34,0,0.76,0,0,0,0.35,0,0,0
1.9,14,24.17,0,0,0,0,22.53,0,0,0,25.84,0,0,0,0,0,0,0,7.23,0,0,0,1.69,0,4.1,0,0,0,0.44,0,0,0
1.88,17.75,6.96,0,0,0,0,0,0,0,0,29.67,0,0,0,0,0,0,0,5.95,0,0,0,28.41,0,10.31,0,0,0,0.95,0,0,0
1.89,16.23,12.61,0,0,0,0,0,0,0,0,59.91,0,0,0,0,0,0,0,8.08,0,0,0,1.83,0,0.79,0,0,0,0.55,0,0,0
1.9,1.88,32.45,0,0,0,0,0,0,0,0,43.01,0,0,0,0,0,0,0,9.71,0,0,0,5.66,0,0.92,0,0,0,6.37,0,0,0
1.87,0.18,7.65,0,0,0,5.49,0,0,0,0,65.44,0,0,0,0,0,0,0,6.54,0,0,0,1.33,0,12.97,0,0,0,0.4,0,0,0
1.88,0.92,35.45,0,0,0,0.6,0,0,0,0,56.58,0,0,0,0,0,0,0,5.65,0,0,0,0,0,0.45,0,0,0,0.35,0,0,0
1.88,16.18,11.17,0,0,0,0.63,0,0,0,0,59.73,0,0,0,0,0,0,0,7.46,0,0,0,1.95,0,2.37,0,0,0,0.51,0,0,0
1.88,17.44,30.1,0,0,0,6.83,0,0,0,0,32.18,0,0,0,0,0,0,0,9.65,0,0,0,1.31,0,1.7,0,0,0,0.79,0,0,0
1.88,22.66,39.11,0.89,0,0,0,0,0,0,0,22.31,0,0,0,0,0,0,0,5.85,0,0,0,0,0,8.84,0,0,0,0.34,0,0,0
1.88,6.57,15.11,12.9,0,0,0,0,0,0,0,40.39,0,0,0,0,0,0,0,20.18,0,0,0,3.29,0,1.07,0,0,0,0.49,0,0,0
1.89,1.75,15.08,5.15,0,0,0,0,0,0,0,64.48,0,0,0,0,0,0,0,9.67,0,0,0,2.63,0,0.85,0,0,0,0.39,0,0,0
1.63,0,60,0,0,0,0,0,0,0,0,40,0,0,0,0,0,0,0,0,0,0,0,0,0,0,0,0,0,0,0,0,0
1.63,0,59,0,0,0,0,0,0,0,0,40,0,0,0,0,0,0,0,0,0,0,0,0,0,0,0,0,0,1,0,0,0
1.63,0,58,0,0,0,0,0,0,0,0,40,0,0,0,0,0,0,0,0,0,0,0,0,0,0,0,0,0,2,0,0,0
1.63,0,57,0,0,0,0,0,0,0,0,40,0,0,0,0,0,0,0,0,0,0,0,0,0,0,0,0,0,3,0,0,0
1.64,0,56,0,0,0,0,0,0,0,0,40,0,0,0,0,0,0,0,0,0,0,0,0,0,0,0,0,0,4,0,0,0
1.49,0,0,0,0,0,0,0,39.9,0,0,0,0,0,0,0,0,0,0,0,0,0,0,0,0,0,0,0,60.1,0,0,0,0
1.52,0,0,0,0,0,0,0,39.3,0,0,0,0,0,0,0,0,0,0,0,0,0,0,0,0,0,0,0,48.8,0,0,11.9,0
1.56,0,0,0,0,0,0,0,39.2,0,0,0,0,0,0,0,0,0,0,0,0,0,0,0,0,0,0,0,38.6,0,0,22.2,0
1.62,0,0,0,0,0,0,0,38.4,0,0,0,0,0,0,0,0,0,0,0,0,0,0,0,0,0,0,0,28.5,0,0,33.1,0
1.7,0,0,0,0,0,0,0,39.1,0,0,0,0,0,0,0,0,0,0,0,0,0,0,0,0,0,0,0,18.6,0,0,42.3,0
1.75,0,0,0,0,0,0,0,39.3,0,0,0,0,0,0,0,0,0,0,0,0,0,0,0,0,0,0,0,8.9,0,0,51.8,0
2.08,43,0,0,0,0,0,0,0,0,0,0,0,0,0,0,0,0,0,0,0,0,57,0,0,0,0,0,0,0,0,0,0
2.08,44,0,0,0,0,0,0,0,0,0,0,0,0,0,0,0,0,0,0,0,0,56,0,0,0,0,0,0,0,0,0,0
2.09,45,0,0,0,0,0,0,0,0,0,0,0,0,0,0,0,0,0,0,0,0,55,0,0,0,0,0,0,0,0,0,0
1.54,0,0,5.83,0,0,9.71,0,4.85,15.53,0,0,0,0,0,0,0,0.97,0.49,0.49,0,0,0,0,0,0,0,0,58.25,0.97,0,0,2.91
1.54,0,0,5.46,0,0,9.1,0,4.57,14.54,0,0,0,0,0,0,0,0.92,0.46,0.47,0,0,0,0,6.29,0,0,0,54.55,0.91,0,0,2.73
1.55,0,0,5.14,0,0,8.56,0,4.29,13.68,0,0,0,0,0,0,0,0.86,0.43,0.44,0,0,0,0,11.84,0,0,0,51.33,0.86,0,0,2.57
1.55,0,0,4.85,0,0,8.08,0,4.03,12.93,0,0,0,0,0,0,0,0.81,0.41,0.41,0,0,0,0,16.76,0,0,0,48.49,0.81,0,0,2.42
1.58,0,0,4.59,0,0,7.65,0,3.82,12.24,0,0,0,0,0,0,0,0.76,0.39,0.39,0,0,0,0,21.17,0,0,0,45.93,0.76,0,0,2.3
1.58,0,0,4.36,0,0,7.27,0,3.63,11.64,0,0,0,0,0,0,0,0.73,0.37,0.37,0,0,0,0,25.12,0,0,0,43.6,0.73,0,0,2.18
1.58,0,0,4.15,0,0,6.92,0,3.46,11.08,0,0,0,0,0,0,0,0.69,0.35,0.35,0,0,0,0,28.71,0,0,0,41.52,0.7,0,0,2.07
1.59,0,0,3.96,0,0,6.6,0,3.31,10.57,0,0,0,0,0,0,0,0.66,0.34,0.33,0,0,0,0,31.97,0,0,0,39.62,0.66,0,0,1.98
1.6,0,0,3.01,0,0,5.01,0,2.5,8.01,0,0,0,0,0,0,0,0.5,0.25,0.25,0,0,0,0,48.44,0,0,0,30.03,0.5,0,0,1.5
1.59,0,0,2.49,0,0,4.14,0,2.07,6.63,0,0,0,0,0,0,0,0.41,0.21,0.21,0,0,0,0,57.32,0,0,0,24.87,0.41,0,0,1.24
1.6,0,0,1.58,0,0,2.63,0,1.31,4.21,0,0,0,0,0,0,0,0.26,0.13,0.13,0,0,0,0,72.89,0,0,0,15.81,0.26,0,0,0.79
1.6,0,0,1.16,0,0,1.93,0,0.96,3.08,0,0,0,0,0,0,0,0.19,0.1,0.1,0,0,0,0,80.12,0,0,0,11.59,0.19,0,0,0.58
1.6,0,0,0.92,0,0,1.52,0,0.75,2.43,0,0,0,0,0,0,0,0.15,0.08,0.07,0,0,0,0,84.32,0,0,0,9.15,0.15,0,0,0.46
1.6,0,0,0.83,0,0,1.38,0,0.69,2.2,0,0,0,0,0,0,0,0.14,0.07,0.07,0,0,0,0,85.79,0,0,0,8.28,0.14,0,0,0.41
1.8,60,0,0,0,0,0,0,0,0,0,0,0,0,0,0,0,0,40,0,0,0,0,0,0,0,0,0,0,0,0,0,0
1.84,55,0,0,0,0,0,0,0,0,0,0,0,0,0,0,0,0,45,0,0,0,0,0,0,0,0,0,0,0,0,0,0
1.87,50,0,0,0,0,0,0,0,0,0,0,0,0,0,0,0,0,50,0,0,0,0,0,0,0,0,0,0,0,0,0,0
1.87,45,0,0,0,0,0,0,0,0,0,0,0,0,0,0,0,0,55,0,0,0,0,0,0,0,0,0,0,0,0,0,0
1.87,40,0,0,0,0,0,0,0,0,0,0,0,0,0,0,0,0,60,0,0,0,0,0,0,0,0,0,0,0,0,0,0
1.85,55,0,0,0,0,0,0,0,0,0,0,0,45,0,0,0,0,0,0,0,0,0,0,0,0,0,0,0,0,0,0,0
1.95,45,0,0,0,0,0,0,0,0,0,0,0,55,0,0,0,0,0,0,0,0,0,0,0,0,0,0,0,0,0,0,0
1.98,60,0,0,0,0,0,0,0,0,0,0,0,0,0,0,0,0,0,0,0,0,40,0,0,0,0,0,0,0,0,0,0
2.04,55,0,0,0,0,0,0,0,0,0,0,0,0,0,0,0,0,0,0,0,0,45,0,0,0,0,0,0,0,0,0,0
2.09,50,0,0,0,0,0,0,0,0,0,0,0,0,0,0,0,0,0,0,0,0,50,0,0,0,0,0,0,0,0,0,0
2.11,40,0,0,0,0,0,0,0,0,0,0,0,0,0,0,0,0,0,0,0,0,60,0,0,0,0,0,0,0,0,0,0
1.93,0,0,72,0,0,0,0,0,0,0,0,0,0,0,0,0,0,0,28,0,0,0,0,0,0,0,0,0,0,0,0,0
2.32,0,0,0,0,0,0,0,0,0,0,0,0,0,0,0,0,0,0,17.65,0,0,0,82.35,0,0,0,0,0,0,0,0,0
2.31,0,0,0,0,0,0,0,0,0,0,0,0,0,0,0,0,0,0,18.75,0,0,0,75,0,0,0,0,0,6.25,0,0,0
2.31,0,0,0,0,0,0,0,0,0,0,0,0,0,0,0,0,0,0,20,0,0,0,66.67,0,0,0,0,0,13.33,0,0,0
2.29,0,0,0,0,0,0,0,0,0,0,0,0,0,0,0,0,0,0,21.43,0,0,0,57.14,0,0,0,0,0,21.43,0,0,0
2.29,0,0,0,0,0,0,0,0,0,0,0,0,0,0,0,0,0,0,23.08,0,0,0,46.15,0,0,0,0,0,30.77,0,0,0
2.28,0,0,0,0,0,0,0,0,0,0,0,0,0,0,0,0,0,0,25,0,0,0,33.33,0,0,0,0,0,41.67,0,0,0
2.27,0,0,0,0,0,0,0,0,0,0,0,0,0,0,0,0,0,0,27.27,0,0,0,18.18,0,0,0,0,0,54.55,0,0,0
1.74,0,50,0,0,0,35,0,0,0,0,0,0,0,0,0,0,0,0,15,0,0,0,0,0,0,0,0,0,0,0,0,0
1.74,0,60,0,0,0,20,0,0,0,0,0,0,0,0,0,0,0,0,20,0,0,0,0,0,0,0,0,0,0,0,0,0
1.72,0,65,0,0,0,20,0,0,0,0,0,0,0,0,0,0,0,0,15,0,0,0,0,0,0,0,0,0,0,0,0,0
1.76,45.78,0,0,0,2.9,6.73,0,15.44,0,0,0,0,0,0,0,0,0,0.02,0,0,0,0,29.13,0,0,0,0,0,0,0,0,0
1.68,53.11,0,0,0,1.32,3.44,0,15.33,1.86,0,0,0,0,0,0,0,0,0.02,0,0,0,0,24.92,0,0,0,0,0,0,0,0,0
1.72,49.82,0,0,0,1.91,5.21,0,16.72,0.45,0,0,0,0,0,0,0,0,0.02,0,0,0,0,25.87,0,0,0,0,0,0,0,0,0
1.73,49.43,0,0,0,2.76,3.82,0,14.95,1.46,0,0,0,0,0,0,0,0,0.02,0,0,0,0,27.56,0,0,0,0,0,0,0,0,0
1.72,44.4,0,0,0,0.98,5.41,0,21.78,0.47,0,0,0,0,0,0,0,0,0.02,0,0,0,0,26.94,0,0,0,0,0,0,0,0,0
1.72,45.47,0,0,0,0.74,5.36,0,20.68,0.77,0,0,0,0,0,0,0,0,0.02,0,0,0,0,26.96,0,0,0,0,0,0,0,0,0
1.72,48.88,0,0,0,0,5.25,0,18.78,0.46,0,0,0,0,0,0,0,0,0.02,0,0,0,0,26.61,0,0,0,0,0,0,0,0,0
1.72,48.65,0,0,0,1.18,5.23,0,18.1,0.46,0,0,0,0,0,0,0,0,0.02,0,0,0,0,26.36,0,0,0,0,0,0,0,0,0
1.76,42.44,0,0,0,2.38,6.81,0,18.57,0,0,0,0,0,0,0,0,0,0.02,0,0,0,0,29.78,0,0,0,0,0,0,0,0,0
1.76,44.04,0,0,0,2.36,6.83,0,17.12,0,0,0,0,0,0,0,0,0,0.02,0,0,0,0,29.63,0,0,0,0,0,0,0,0,0
1.73,43.61,0,0,0,1.59,3.67,0,20.45,1.67,0,0,0,0,0,0,0,0,0.02,0,0,0,0,28.99,0,0,0,0,0,0,0,0,0
1.73,46.96,0,0,0,2.15,3.88,0,17.39,1.48,0,0,0,0,0,0,0,0,0.02,0,0,0,0,28.12,0,0,0,0,0,0,0,0,0
1.73,48.12,0,0,0,1.77,3.84,0,16.66,1.46,0,0,0,0,0,0,0,0,0.02,0,0,0,0,28.13,0,0,0,0,0,0,0,0,0
1.74,47.09,0,0,0,1.77,4.72,0,17.83,0,0,0,0,0,0,0,0,0,0.02,0,0,0,0,28.57,0,0,0,0,0,0,0,0,0
1.74,46.32,0,0,0,1.79,5.03,0,18.18,0,0,0,0,0,0,0,0,0,0.02,0,0,0,0,28.66,0,0,0,0,0,0,0,0,0
1.7,46.64,0,0,0,0.5,2.37,0,21.98,1.95,0,0,0,0,0,0,0,0,0.02,0,0,0,0,26.54,0,0,0,0,0,0,0,0,0
1.7,49.14,0,0,0,1.7,2.31,0,18.42,2.51,0,0,0,0,0,0,0,0,0.02,0,0,0,0,25.9,0,0,0,0,0,0,0,0,0
1.7,53.03,0,0,0,0.59,3.43,0,15.85,1.86,0,0,0,0,0,0,0,0,0.02,0,0,0,0,25.22,0,0,0,0,0,0,0,0,0
1.69,52.2,0,0,0,0,4.48,0,15.41,3.68,0,0,0,0,0,0,0,0,0.02,0,0,0,0,24.21,0,0,0,0,0,0,0,0,0
1.69,48.65,0,0,0,1.22,3.37,0,18.26,3.78,0,0,0,0,0,0,0,0,0.02,0,0,0,0,24.7,0,0,0,0,0,0,0,0,0
1.69,28.92,25.08,1.71,0,0,37.37,0,0,0,0,0,0,0,0,0,0,0,0.04,6.88,0,0,0,0,0,0,0,0,0,0,0,0,0
1.7,23.61,25.61,1.75,0,0,38.17,0,0,3.79,0,0,0,0,0,0,0,0,0.04,7.03,0,0,0,0,0,0,0,0,0,0,0,0,0
1.72,20.73,26.84,1.83,0,0,40.13,0,0,0,0,0,0,0,0,0,0,0,0.04,8.41,0,0,0,0,0,2.02,0,0,0,0,0,0,0
1.69,26.63,23.89,1.63,0,3.96,32.71,1.86,0,0,0,0,2.14,0,0,0,0,2.46,0.04,3.15,0,1.53,0,0,0,0,0,0,0,0,0,0,0
1.71,24.63,23.16,1.83,0,0,42.25,0,0,0,0,0,0,0,0,0,0,0,0.04,8.09,0,0,0,0,0,0,0,0,0,0,0,0,0
1.71,17.86,25.88,1.77,0,6.43,40.92,0,0,0,0,0,0,0,0,0,0,0,0.04,7.1,0,0,0,0,0,0,0,0,0,0,0,0,0
1.73,18.44,26.73,1.83,0,0,39.83,0,0,0,0,0,0,0,0,0,0,0,0.04,8.47,0,0,0,4.66,0,0,0,0,0,0,0,0,0
1.71,24.34,26.42,1.8,0,0,39.37,0,0,0,0,0,0,0,0,0,0,0,0.04,7.24,0,0,0.79,0,0,0,0,0,0,0,0,0,0
1.72,19.11,27.71,1.89,0,0,41.28,0,0,0,0,0,0,0,0,0,0,0,0.04,9.97,0,0,0,0,0,0,0,0,0,0,0,0,0
1.71,24.14,26.2,1.79,0,0,39.03,0,0,0,0,0,0,0,0,0,0,1.62,0.04,7.18,0,0,0,0,0,0,0,0,0,0,0,0,0
1.71,20.11,26.21,1.79,0,0,42.62,2.04,0,0,0,0,0,0,0,0,0,0,0.04,7.19,0,0,0,0,0,0,0,0,0,0,0,0,0
1.73,23.72,20.59,1.76,0,0,38.34,0,0,0,0,0,0,0,0,0,0,7.93,0,1.1,0,1.07,0,4.49,0,0.97,0,0,0,0,0,0,0.03
1.69,27.33,20.33,5.21,0,0,37.09,0,0.95,0.63,0,1.45,0,0,0,0,0,0,0.04,6.97,0,0,0,0,0,0,0,0,0,0,0,0,0
1.72,31.05,17.96,0,0,0,29.08,0,0,0,0,0,10.97,0,0,0,0,0,0.04,6.71,0,0,0,1.42,0,2.77,0,0,0,0,0,0,0
1.69,38.26,14.92,1.7,0,0,37.04,0,0,1.22,0,0,0,0,0,0,0,0,0.04,6.82,0,0,0,0,0,0,0,0,0,0,0,0,0
1.7,35.42,15.35,1.75,0,0,40.43,0,0,0,0,0,0,0,0,0,0,0,0.04,7.01,0,0,0,0,0,0,0,0,0,0,0,0,0
1.72,37.36,11.92,1.74,0,0,38.08,0,0,0,0,0,0,0,0,0,0,0,0.04,7.01,0,0,0,0,0,3.85,0,0,0,0,0,0,0
1.71,31.46,18.75,1.75,0,0,38.1,0,0,0,0,0,0,0,0,0,0,0,0.04,7.01,0,0,0,0,0,2.89,0,0,0,0,0,0,0
1.71,27.82,18.97,1.76,0,0,38.51,0,0,1.91,0,0,0,0,0,0,0,0,0.04,7.09,0,0,0,0,0,3.9,0,0,0,0,0,0,0
1.7,21.01,26.08,1.78,0,0,42.41,0,0,0,0,0,0,0,0,0,0,4.96,0.04,3.72,0,0,0,0,0,0,0,0,0,0,0,0,0
1.71,18.64,36.16,0.9,0,0,33.14,0,0,0,0,0,0,0,0,0,0,1.82,0.04,9.3,0,0,0,0,0,0,0,0,0,0,0,0,0
1.69,28.59,27.3,1.25,0,0,34.96,0.92,0,0,0,0,0,0,0,0,0,0,0.04,6.94,0,0,0,0,0,0,0,0,0,0,0,0,0
1.7,40.95,10.13,1.73,0,0,40.05,0,0,0,0,0,0,0,0,0,0,0,0.04,6.95,0,0,0,0.15,0,0,0,0,0,0,0,0,0
1.69,28.97,25.13,1.72,0,0,37.44,0.39,0,0,0,0,0,0,0,0,0,0,0,1.52,0,4.83,0,0,0,0,0,0,0,0,0,0,0
1.72,23.45,25.44,1.74,0,0,37.91,0,0,0,0,0,0,0,0,0,0,0,0.04,6.98,0,0,0,4.44,0,0,0,0,0,0,0,0,0
1.71,24.2,26.26,1.79,0,0,39.13,0,0,0,0,0,0,0,0,0,0,0,0.04,7.2,0,0,0,0,0,0,0,0,0,1.38,0,0,0
1.71,18.59,36.04,0.9,0,0,33.03,0,0,0.34,0,0,0,0,0,0,0,1.82,0,9.28,0,0,0,0,0,0,0,0,0,0,0,0,0
1.73,24.28,21.08,1.8,0,0,39.25,0,0,0,0,0,0,0,0,0,0,0,0.04,7.97,0,0,0,4.59,0,0.99,0,0,0,0,0,0,0
1.74,24.2,21.01,1.79,0,0,39.14,0,0,1.29,0,0,0,0,0,0,0,0,0.04,7.95,0,0,0,4.58,0,0,0,0,0,0,0,0,0
1.69,27.6,20.52,5.25,0,0,38.21,0,0,1.39,0,0,0,0,0,0,0,0,0,7.03,0,0,0,0,0,0,0,0,0,0,0,0,0
1.72,29.47,18.75,1.75,0,0,38.08,0,0,0,0,0,0,0,0,0,0,0,0.04,7.01,0,0,0,2.97,0,1.93,0,0,0,0,0,0,0
1.72,31.94,18.47,0,0,0,37.54,0,0,0,0,0,0,0,0,0,0,2.59,0.04,5.11,0,0,0,1.46,0,2.85,0,0,0,0,0,0,0
1.69,41.13,15.55,1.23,0,0,34.33,0.9,0,0,0,0,0,0,0,0,0,0,0.04,6.82,0,0,0,0,0,0,0,0,0,0,0,0,0
1.71,38.02,17.99,0.88,0,0,32.24,0,0,0,0,0,0,0,0,0,0,1.78,0.04,9.05,0,0,0,0,0,0,0,0,0,0,0,0,0
1.69,44.64,12.26,1.22,0,0,34.16,0.9,0,0,0,0,0,0,0,0,0,0,0.04,6.78,0,0,0,0,0,0,0,0,0,0,0,0,0
1.71,22.94,24.9,0,0,0,30.31,0,0,0,0,2.13,10.04,0,0,0,0,0,0.04,6.83,0,0,0,0,0,2.81,0,0,0,0,0,0,0
1.68,32.39,28.13,0.79,0,0,31.2,1.75,0,0,0,0,0,0,0,0,0,0,0.02,5.72,0,0,0,0,0,0,0,0,0,0,0,0,0
1.72,13.14,46.66,0,0,0,24.89,0,0,0,0,0,0,0,0,0,0,3.71,0.04,11.56,0,0,0,0,0,0,0,0,0,0,0,0,0
1.7,38.17,12.71,1.74,0,0,40.22,0,0,0,0,0,0,0,0,0,0,0,0.04,6.97,0,0,0,0.15,0,0,0,0,0,0,0,0,0
1.7,37.87,15.14,0,0,0,39.88,0,0,0,0,0,0,0,0,0,0,0,0.04,6.92,0,0,0,0.15,0,0,0,0,0,0,0,0,0
2.05,10.21,15.03,0,0,0,0,0,0,0,0,0,0,0,0,0,0,0.38,0,23.56,0,4.94,0,31.51,0,8.81,0,0,0,5.56,0,0,0
2.04,11.3,14.92,0,0,0,0,0,0,0,0,1.46,0,0,0,0,0,0,0,21.95,0,5.48,0,30.68,0,10.32,0,0,0,1.7,2.19,0,0
2.06,11.3,13.45,0,0,0,0,0,0,0,0,1.46,0,0,0,0,0,0,0,21.96,0,4.75,0,30.68,0,8.86,0,0,0,5.35,0.73,1.46,0
2.05,7.49,18.08,0,0,0,0,0,0,0,0,0,0,0,0,0,0,0,0,22.49,0,4.87,0,31.42,0,9.08,0,0,0,5.48,1.09,0,0
2.05,14.89,12.62,0,0,0,0,0,0,0,0,2.49,0,0,0,0,0,0.36,0,21.88,0,3.1,0,33.5,0,6.84,0,0,0,4.32,0,0,0
2.05,14.8,12.54,0,0,0,0,0,0,0,0,2.47,0,0,0,0,0,0,0,21.39,0,3.01,0,33.3,0,8.2,0,0,0,4.29,0,0,0
2.07,13.02,12.88,0,0,0,0,0,0,0,0,2.4,0,0,0,0,0,0.35,0,20.13,0,2.92,0,35.82,0,7.63,0,0,0,4.85,0,0,0
2.06,13.3,13.15,0,0,0,0,0,0,0,0,2.45,0,0,0,0,0,0.36,0,20.54,0,2.98,0,32.37,0,7.79,0,0,0,7.06,0,0,0
2.05,15.29,12.94,0,0,0,0,0,0,0,0,0,0,0,0,0,0,0.37,0,22.46,0,3.11,0,34.38,0,7.02,0,0,0,4.43,0,0,0
2.05,13.2,13.05,0,0,0,0,2.79,0,0,0,2.44,0,0,0,0,0,0.35,0,20.42,0,2.96,0,32.13,0,7.74,0,0,0,4.92,0,0,0
2.04,13.22,13.08,0,0,0,0,0,0,2.79,0,2.44,0,0,0,0,0,0.35,0,20.28,0,2.97,0,32.19,0,7.75,0,0,0,4.93,0,0,0
2.04,13.3,15.26,0,0,0,0,0,0,0,0,2.45,0,0,0,0,0,0.36,0,20.55,0,2.98,0,32.36,0,7.8,0,0,0,4.94,0,0,0
2.04,12.84,12.7,0,5.42,0,0,0,0,0,0,2.37,0,0,0,0,0,0.34,0,19.85,0,2.88,0,31.28,0,7.53,0,0,0,4.79,0,0,0
2.05,13.58,13.45,0,0,0,0,0,0,0,0,2.5,0,0,0,0,0,0,0,21,0,0,0,33.08,0,7.96,0,0,0,5.07,0,0,3.36
2.05,13.2,13.06,0,0,0,0,0,0,0,0,2.44,0,0,0,0,0,0.35,0,20.4,0,2.96,0,32.14,2.79,7.73,0,0,0,4.93,0,0,0
2.07,13.74,11.65,0,0,0,0,0,0,0,0,2.29,0,0,0,0,0,0.33,0,19.22,0,2.79,0,38.12,0,7.21,0,0,0,4.65,0,0,0
2.05,14.35,14.21,0,0,0,0,0,0,0,0,2.65,0,0,0,0,0,0.45,0,18.2,0,0,0,34.93,0,8.41,0,0,0,5.35,0,0,1.45
1.61,55.9,0,0,0,2.79,15.29,0,12.6,0,0,11.52,0,0,0,0,0,0,0,0,0,0,0,0,0,1.9,0,0,0,0,0,0,0
1.61,59.29,4.87,0,0,0,21.02,0,6.84,0,0,6.25,0,0,0,0,0,0,0,1.04,0,0,0,0,0,0.69,0,0,0,0,0,0,0
1.61,55.63,2.34,0,0,2.91,17.54,0,11.84,0,0,7.01,0,0,0,0,0,0,0,0.75,0,0,0,0,0,1.98,0,0,0,0,0,0,0
1.6,58.6,7.05,0,0,0,18.02,0,7.2,0,0,8.77,0,0,0,0,0,0,0,0,0,0,0,0,0,0.36,0,0,0,0,0,0,0
1.64,55.67,1.23,0,0,0,21.82,0,9.69,0,0,10.54,0,0,0,0,0,0,0,1.05,0,0,0,0,0,0,0,0,0,0,0,0,0
1.62,54.05,0,0,0,2.69,14.78,7.58,7.31,0,0,11.14,0,0,0,0,0,0,0,0,0,0,0,0,0,2.45,0,0,0,0,0,0,0
1.63,55.5,1.26,0,0,0,22.33,0,8.5,0,0,10.79,0,0,0,0,0,0,0,1.62,0,0,0,0,0,0,0,0,0,0,0,0,0
1.63,56.51,1.25,0,0,0,19.31,0,9.83,0,0,10.7,0,0,0,0,0,0,0,2.4,0,0,0,0,0,0,0,0,0,0,0,0,0
1.62,60.15,4.95,0,0,0,18.53,0,6.94,0,0,6.35,0,0,0,0,0,0,0,2.38,0,0,0,0,0,0.7,0,0,0,0,0,0,0
1.6,54.87,10.28,0,0,0,18.36,0,7.27,0,0,8.89,0,0,0,0,0,0,0,0,0,0,0,0,0,0.33,0,0,0,0,0,0,0
1.62,57.9,6.09,0,0,1.51,21.03,0,5.48,0,0,6.26,0,0,0,0,0,0,0,1.04,0,0,0,0,0,0.69,0,0,0,0,0,0,0
1.62,55.47,2.34,0,0,2.9,16.44,0,11.81,0,0,6.99,0,0,0,0,0,0,0,0.75,0,0,0,0,0,3.3,0,0,0,0,0,0,0
1.64,49.92,7.39,0,0,4.58,18.17,0,8.3,0,0,7.37,0,0,0,0,0,0,0,1.84,0,0,0,0,0,2.43,0,0,0,0,0,0,0
1.63,47.66,8.73,0,0,0,22.08,0,9.8,0,0,10.66,0,0,0,0,0,0,0,1.07,0,0,0,0,0,0,0,0,0,0,0,0,0
1.79,20.87,25.16,0,0,0,29.05,0,0,0,0,0,0,0,0,0,0,0,0.02,10.63,0,0,0,9.61,0,3.37,0,0,0,1.29,0,0,0
1.8,19.29,23.98,0,0,0,29.84,0,0,0,0,0,0,0,0,0,0,1.7,0,10.51,0,0,0,9.85,0,3.45,0,0,0,0.94,0,0.44,0
1.78,22,18.86,2.41,5.92,0,26.33,0,0,0,0,0,0.46,0,0,0,0,0,0,9.09,0,0.63,0,9.8,0,3.32,0,0,0,0.88,0,0,0.3
1.89,23.25,10.28,0,0,1.9,21.85,3.56,0,0,0,0,0,0,0,0,0,2.36,0.01,3.54,0,1.47,0,26.82,0,4.96,0,0,0,0,0,0,0
1.79,22.48,22.87,0,0,0,28.47,0,0,0,0,0,0,0,0,0,0,1.62,0,7.79,0,0,0,12.39,0,3.96,0,0,0,0,0,0.42,0
1.81,16.9,27.13,0,0,0,26.68,0,0,0,0,0,0,0,0,0,0,2.19,0,10.12,0,0,0,15.16,0,1.41,0,0,0,0,0,0.41,0
1.79,20.63,21.71,0,0,0,31.91,0,0,0,0,0,0,0,0,0,0,1.82,0.02,12.75,0,0,0,11.16,0,0,0,0,0,0,0,0,0
1.77,20.53,20.89,0,0,0,25.99,0,0,7.09,0,0,0,0,0,0,0,1.48,0.02,7.11,0,0,0,16.89,0,0,0,0,0,0,0,0,0
1.79,13.91,27.81,0,0,0,32.14,0,0,0,0,0,0,0,0,0,0,1.83,0.02,12.01,0,0,0,11.24,0,0,0,0,0,1.04,0,0,0
1.79,19.6,25.52,0,0,0,27.8,0,0,0,0,0,0,0,0,0,0,2.5,0.02,11.32,0,0,0,10.28,0,2.49,0,0,0,0.47,0,0,0
1.79,27.6,16.83,0,0,0,27.22,2.99,0,0,0,0,0,0,0,0,0,2.45,0.02,11.28,0,0,0,11.61,0,0,0,0,0,0,0,0,0
1.79,21.79,22.78,0,0,0,27.86,0,0,0,0,0,0,0,0,0,0,5.37,0.02,9.56,0,0,0,11.88,0,0.74,0,0,0,0,0,0,0
1.79,23.58,20.31,0,0,2.27,27.35,0,0,0,0,0,2.47,0,0,0,0,1.7,0.02,10.91,0,0,0,11.39,0,0,0,0,0,0,0,0,0
1.79,21.92,19.31,3.95,0,0,28.15,0,0,0,0,0,0,0,0,0,0,0,0.02,12.43,0,1.79,0,12.43,0,0,0,0,0,0,0,0,0
1.76,18.67,26.9,0,0,6.55,25.17,0.11,0,0,0,1.03,5.18,0,0,0,0,0.88,0.01,5.9,0,0,0,9.6,0,0,0,0,0,0,0,0,0
1.97,11.06,17.63,0,0,0,22.61,0,0,0,0,0,0,0,0,0,0,0,0,3.58,0,0,0,37.83,0,4.9,0,0,0,2.03,0,0.36,0
1.87,13.62,16.65,0,7.56,9.05,21.59,0,0,0,0,0,0,0,0,0,0,0,0,3.73,0,1.18,0,23.86,0,1.76,0,0,0,0.89,0.11,0,0
1.83,46.04,0,0,0,0,0,19.46,4.08,4.08,0,0,0,0,0,0,0,0,0,0,0,0,0,7.39,0,1.67,0,0,0,17.28,0,0,0
1.85,47.7,0,0,0,0,0,20.32,5.36,1.11,0,0,0,0,0,0,0,0,0,0,0,0,0,6.41,0,0,0,0,0,19.1,0,0,0
1.76,54.26,0,0,0,0,0,20.29,5.29,1.04,0,0,0,0,0,0,0,0,0,0,0,0,0,6.36,0,0,0,0,0,12.76,0,0,0
1.84,47.86,0,0,0,0,0,18.3,7.26,1.02,0,0,0,0,0,0,0,0,0,0,0,0,0,6.37,0,0,0,0,0,19.19,0,0,0
1.83,49,0,0,0,0,0,19.9,5.03,1.03,0,0,0,0,0,0,0,0,0,0,0,0,0,0,0,6.01,0,0,0,19.03,0,0,0
1.83,47,0,0,0,0,0,22.01,4.99,1.03,0,0,0,0,0,0,0,0,0,0,0,0,0,0,0,5.97,0,0,0,19,0,0,0
1.81,49.04,0,0,0,0,0,22.02,4.93,0.98,0,0,0,0,0,0,0,0,0,0,0,0,0,0,0,6.02,0,0,0,17.01,0,0,0
1.85,48.92,0,0,0,0,0,18.1,4.94,1.08,0,0,0,0,0,0,0,0,0,0,0,0,0,0,0,5.96,0,0,0,21,0,0,0
1.81,49.02,0,0,0,0,0,19.97,7.07,0.99,0,0,0,0,0,0,0,0,0,0,0,0,0,0,0,5.98,0,0,0,16.97,0,0,0
1.84,46.01,0,0,0,0,0,20.04,4.99,0.95,0,0,0,0,0,0,0,0,0,0,0,0,0,0,0,5.99,0,0,3.02,19,0,0,0
1.84,47.42,0,0,0,0,0,20.68,5.14,1.06,0,0,0,0,0,0,0,0,0,0,0,0,0,0,0,6.14,0,0,0,19.56,0,0,0
1.82,45.92,0,3,0,0,0,20.12,4.93,1.05,0,0,0,0,0,0,0,0,0,0,0,0,0,0,0,6,0,0,0,18.98,0,0,0
1.84,45.18,0,0,0,0,0,19.65,4.97,1.03,0,2.96,0,0,0,0,0,0,0,0,0,0,0,0,0,5.86,0,0,1.7,18.65,0,0,0
1.78,51.8,0,2.06,0,0,1.37,15.34,8.16,1.01,0,0,0,0,0,0,0,0,0,0,0,0,0,0,0,3.02,0,0,0,17.24,0,0,0
1.79,51.91,0,0,0,0,1.41,15.15,8.1,1.04,0,0,0,0,0,0,0,0,0,0,0,0,0,0,0,3.03,0,0,0,17.32,0,2.04,0
1.79,51.93,0,0,0,0,1.38,15.21,8.14,0.96,0,0,0,0,0,0,0,0,0,0,0,2.03,0,0,0,3.03,0,0,0,17.32,0,0,0
1.73,51.58,5.96,0,0,0,1.51,12.06,7,0.98,0,1.02,1.96,0,0,0,0,1.47,0,2.97,0,0,0,0,0,2.99,0,0,0.58,9.92,0,0,0
1.73,50.35,0,0,0,5.98,0,22.71,2.89,0.08,0,2.02,0,0,0,0,0,0,0,2.95,0,0,0,0,0,4.94,0,0,1.16,6.92,0,0,0
1.85,37.99,3.2,0,0,0,2.84,14.56,7.02,3.44,0,0,0,0,0,0,0,0,0,0.99,0,0,0,8.22,0,5.33,0,0,0,15.93,0,0.48,0
1.81,46.1,0,0,0,0,0,11.13,8.22,8.21,0,0,0,0,0,0,0,0,0,0,0,0,0,7.36,0,1.67,0,0,0,17.31,0,0,0
1.83,45.89,0,0,0,0,0,15.51,9.6,2.71,0,0,0,0,0,0,0,0,0,0,0,0,0,7.33,0,1.69,0,0,0,17.27,0,0,0
1.82,46.04,0,0,0,0,0,15.31,11.15,1.15,0,0,0,0,0,0,0,0,0,0,0,0,0,9.67,0,1.68,0,0,0,15,0,0,0
1.8,46.08,0,0,0,0,0,15.26,11.17,1.12,0,0,0,0,0,0,0,0,0,0,0,0,0,14.27,0,1.65,0,0,0,10.45,0,0,0
1.84,47.88,0,0,0,0,0,15.84,9.66,1.03,0,0,0,0,0,0,0,0,0,0,0,0,0,6.41,0,0,0,0,0,19.18,0,0,0
1.84,47.91,0,0,0,0,0,21.2,1.08,4.27,0,0,0,0,0,0,0,0,0,0,0,0,0,6.37,0,0,0,0,0,19.17,0,0,0
1.82,47.9,0,0,0,0,0,9.66,12.7,4.23,0,0,0,0,0,0,0,0,0,0,0,0,0,6.37,0,0,0,0,0,19.14,0,0,0
1.82,47.9,0,0,0,0,0,12.75,4.21,9.58,0,0,0,0,0,0,0,0,0,0,0,0,0,6.4,0,0,0,0,0,19.16,0,0,0
1.83,49.89,0,0,0,0,0,20.24,5.35,1.11,0,0,0,0,0,0,0,0,0,0,0,0,0,4.27,0,0,0,0,0,19.14,0,0,0
1.82,50.97,0,0,0,0,0,17.99,5.06,1.04,0,0,0,0,0,0,0,0,0,0,0,0,0,0,0,5.95,0,0,0,18.99,0,0,0
1.85,48.96,0,0,0,0,0,18.14,4.94,0.97,0,0,0,0,0,0,0,0,0,0,0,0,0,0,0,5.97,0,0,0,21.02,0,0,0
1.84,46,2.95,0,0,0,0,19.94,5.04,1.04,0,0,0,0,0,0,0,0,0,0,0,0,0,0,0,6.03,0,0,0,19,0,0,0
1.86,45.95,0,0,0,0,0,20.12,4.93,1.01,0,0,0,0,0,0,0,0,0,3.01,0,0,0,0,0,5.99,0,0,0,18.99,0,0,0
1.75,18.44,21.98,0,1.53,13.02,0,20.02,2.98,1.03,0,0,0,0,0,0,0,0,0,8.99,0,0,0,6.5,0,3,0,0,0,2.51,0,0,0
1.77,49.97,1.94,1.04,0.96,0,0,18.09,4.98,2.05,0,0,0,0,0,0,0,0,0,2.99,0,0,0,0,0,2.98,0,0,0,15,0,0,0
1.73,40.95,11.99,0,0,0.95,0,21.11,1,1.04,0,6.98,0,0,0,0,0,0.98,0,4.99,0,1,0,0,0,3.03,0,0,0,5.98,0,0,0
1.71,40.73,13.59,0,0,0,0,9.27,2.75,0,0,18.18,0,0,0,0,0,1.83,0.05,9.52,0,0,0,0,0,3.16,0,0,0,0,0.92,0,0
1.73,27.83,22.76,0,0,0,0,9.7,2.87,0,0,19.03,0,0,0,0,0,1.92,0.05,9.96,0,0,0,0,0,4.92,0,0,0,0,0.96,0,0
1.74,33.28,23.58,0,0,0,0,11.19,6.75,0,0,0,0,0,0,0,0,3.8,0.06,13.42,0,0,0,0,0,5.67,0,0,0,0,2.25,0,0
1.71,20.57,16.79,0,0,0,0,6.91,4.18,0,0,43.53,0,0,0,0,0,0,0.04,3.44,0,0,0,0,0,3.52,0,0,0,0,1.02,0,0
1.74,31.99,22.54,0,0,0,0,9.02,0,0,0,17.06,0,0,0,0,0,2.2,0.07,11.47,0,0,0,0,0,5.65,0,0,0,0,0,0,0
1.71,30.08,23.21,0,0,0,0,0,10.37,0,0,20.57,0,0,0,0,0,2.07,0.05,10.77,0,0,0,0,0,1.84,0,0,0,0,1.04,0,0
1.73,26.33,20.34,0,0,0,0,19.74,0,0,0,18.03,0,0,0,0,0,1.81,0.05,9.44,0,0,0,0,0,3.14,0,0,0,0,1.12,0,0
1.72,36.19,16.39,0,0,0,0,9.3,2.76,0,0,18.26,0,0,0,0,0,1.84,0.05,9.56,0,0,0,0,0,4.73,0,0,0,0,0.92,0,0
1.72,29.25,20.73,0,0,0,0,9.85,5.93,0,0,14.11,0,0,0,0,0,1.95,0.05,11.16,0,0,0,0,0,4.99,0,0,0,0,1.98,0,0
1.73,30.82,21.74,0,0,0,0,8.7,0,0,0,21.08,0,0,0,0,0,2.13,0.07,10.02,0,0,0,0,0,5.44,0,0,0,0,0,0,0
1.72,24.26,19.75,0,0,0,0,8.15,4.92,0,0,29.49,0,0,0,0,0,1.61,0.05,6.44,0,0,0,0,0,4.13,0,0,0,0,1.2,0,0
1.72,28.13,21.72,0,0,0,0,9.81,2.92,0,0,19.26,0,0,0,0,0,2.22,0.05,9.94,0,0,0,0,0,4.98,0,0,0,0,0.97,0,0
1.74,29.07,22.45,0,0,0,0,6.94,3.01,0,0,19.9,0,0,0,0,0,2,0.05,10.42,0,0,0,0,0,5.15,0,0,0,0,1.01,0,0
1.73,29.01,22.4,0,0,0,0,10.14,0.75,0,0,19.85,0,0,0,0,0,2,0.07,10.4,0,0,0,0,0,5.13,0,0,0,0,0.25,0,0
1.74,25.5,19.71,0,0,0,0,8.92,11.16,0,0,17.47,0,0,0,0,0,1.76,0.05,9.15,0,0,0,0,0,3.54,0,0,0,0,2.74,0,0
1.73,27.79,21.45,0,0,0,0,9.71,2.88,0,0,19.02,0,0,0,0,0,6.3,0.05,6.92,0,0,0,0,0,4.92,0,0,0,0,0.96,0,0
1.72,22.43,18.28,0,0,0,0,7.54,4.54,0,0,35.85,0,0,0,0,0,0.4,0.05,5.96,0,0,0,0,0,3.84,0,0,0,0,1.11,0,0
1.72,21.05,17.18,0,0,0,0,7.07,4.27,0,0,41.45,0,0,0,0,0,0,0.04,4.3,0,0,0,0,0,3.6,0,0,0,0,1.04,0,0
1.7,28.04,20.78,0,0,0,0,4.37,13.08,0,0,17.23,0,0,0,0,0,2.27,0.06,8.16,0,0,0,0,0,4.68,0,0,0,0,1.33,0,0
1.69,26.36,19.53,0,0,0,0,4.11,18.29,0,0,16.19,0,0,0,0,0,2.14,0.06,7.67,0,0,0,0,0,3.97,0,0,0,0,1.68,0,0
1.71,20.11,16.41,0,0,0,0,6.76,4.08,0,0,45.53,0,0,0,0,0,0,0.04,2.63,0,0,0,0,0,3.44,0,0,0,0,1,0,0
1.75,28.75,23.15,0,0,0,0,8.12,0,0,0,21.64,0,0,0,0,0,0,0.07,13.19,0,0,0,0,0,5.08,0,0,0,0,0,0,0
1.78,51.88,4.5,0,0,0,0,15.13,8.04,0.98,0,0,0,0,0,0,0,0,0,0,0,0,0,0,0,2.99,0,0,0,16.48,0,0,0
1.74,51.96,2.97,0,0,0,0,12.95,9,2.01,0,2.98,0,0,0,0,0,0,0.06,0,0,0,0,0,0,2.99,0,0,0,12.05,0,3.03,0
1.76,51.66,3.01,1.49,0,0,0,11.15,9.06,4.04,0,0,0,0,0,0,0,0,0.07,0,0,0,0,0,0,3.01,0,0,0,16.51,0,0,0
1.76,52.13,9.46,0,0,0,0,8.63,7.09,3.14,0,0,0,0,0,0,0,0,0,0,0,0,0,0,0,3.02,0,0,0,16.53,0,0,0
1.76,55.44,0.95,0,0,0,0,11.06,8.98,4.01,0,0,0,0,0,0,0,0,0.06,0,0,0,0,0,0,2.99,0,0,0,16.51,0,0,0
1.76,53.83,2.47,0,0,0,0,9.9,7.54,3.24,0,4.45,0,0,0,0,0,0,0.07,1.99,0,0,0,0,0,2.48,0,0,0,14.03,0,0,0
1.75,57.04,0.96,0,0,0,0,7.65,5.99,5.46,0,4.45,0,0,0,0,0,0,0,0,0,0,0,0,0,2.47,0,0,0,15.98,0,0,0
1.77,58.92,1.06,0,0,0,0,7.44,5.83,3.74,0,2.51,0,0,0,0,0,0,0,0,0,0,0,3.48,0,2.03,0,0,0,14.99,0,0,0
1.76,56.79,1.06,0,0,0,0,8.03,5.8,4.6,0,3.06,0,0,0,0,0,0,0.06,0,0,0,0,4.04,0,2.02,0,0,0,14.54,0,0,0
1.76,57.92,0.96,0,0,0,0,9.55,7.21,4.75,0,0,0,0,0,0,0,0,0.07,0,0,0,0,0,0,3.01,0,0,0,16.53,0,0,0
1.76,47.15,3.48,1.46,3.01,0,0,13.41,7.97,0.99,0,2.52,0.54,0,0,0,0,0,0,0.49,0,0,0,0,0,2.5,0,0,0,12.98,0,3.5,0
1.77,50.07,6.51,0,0,0,0,14.87,8.06,0.98,0,0,0,0,0,0,0,0,0,0,0,0,0,0,0,3,0,0,0,16.51,0,0,0
1.7,44.91,10.04,0,0,0,0,4.97,8.03,2.97,0,9.98,4.97,0,0,0,0,0,0.06,0.99,0,0,0,0,0,5.03,0,0,0,7.56,0,0.49,0
1.7,60,0,0,0,1.99,0,12.94,0.96,6,0,0,0,0,0,0,0,0,0.05,0,0,0,0,9.03,0,3.02,0,0,0,6.01,0,0,0
1.83,51.06,0.45,0,0,0,0,9.49,7.12,4.8,0,2.97,0,0,0,0,0,0,0.07,0,0,0,0,0,0,2.98,0,0,0,21.06,0,0,0
1.71,47.66,2.01,0,10.04,0,0,8.07,6.03,4.05,0,12.05,0,0,0,0,0,0,0.05,0,0,0,0,0,0,2.02,0,0,0,8.02,0,0,0
1.76,49.76,1.06,0,6.28,5.25,4.16,2.19,2.11,1.04,0,8.32,4.18,0,0,0,0,0,0.06,0,0,0,0,7.26,0,2.06,0,0,0,6.27,0,0,0
1.78,46.97,1.04,0,6,8.05,4,1.89,1.95,1.03,0,9.02,2.02,0,0,0,0,0,0,0,0,0,0,9.99,0,2.03,0,0,0,6.01,0,0,0
1.78,45.28,0.99,0,5.96,7.96,3.97,2.87,3.05,1,0,8.96,1.99,0,0,0,0,0,0,3,0,0,0,7.95,0,2.02,0,0,0,5,0,0,0
1.78,47.03,0.96,0,0,8.03,2.01,1.95,2.02,0.97,0,9.01,9.98,0,0,0,0,0,0,0,0,0,0,10.02,0,2.03,0,0,0,5.99,0,0,0
1.78,56.77,0.57,0,0,0,0,9.93,7.02,4.51,0,0,0,0,0,0,0,0,0,0,0,0,0,0,0,2.49,0,0,0,18.71,0,0,0
1.77,57.36,0.55,0,0,0,0,10.25,7.1,4.67,0,0,0,0,0,0,0,0,0,0,0,0,0,0,0,3.03,0,0,0,17.04,0,0,0
1.79,56.28,0,0,0,0,0,10.59,6.86,4.62,0,0,0,0,0,0,0,0,0,0,0,0,0,0,0,2.97,0,0,0,18.68,0,0,0
1.62,0,20.24,0.46,0,18.63,13.47,8.24,0,0,0,7.53,3.84,0,0,0,0,1.64,0.04,0,0,0,0,0,0,0,0,0,25.91,0,0,0,0
1.62,0,7.39,2.78,0,18.46,15.24,11.1,0,0,0,9.24,3.7,0,0,0,0,1.57,0.04,0,0,0,0,0,0,0,0,0,30.48,0,0,0,0
1.62,0,6.87,8.74,0,25.03,20.89,7.87,0,0,0,0,0,0,0,0,0,1.57,0.04,0,0,0,0,0,0,0,0,0,28.99,0,0,0,0
1.62,0,17.26,0.38,0,18.19,11.26,6.89,0,0,0,17.2,6.98,0,0,0,0,1.37,0.04,0,0,0,0,0,0,0,0,0,20.43,0,0,0,0
1.62,0,7.04,2.64,0,18.47,14.52,14.07,0,0,0,8.79,3.52,0,0,0,0,1.88,0.03,0,0,0,0,0,0,0,0,0,29.04,0,0,0,0
1.62,0,7.13,2.67,0,18.71,14.7,10.69,2.68,0,0,8.9,3.57,0,0,0,0,1.51,0.03,0,0,0,0,0,0,0,0,0,29.41,0,0,0,0
