Repository: you0514w/youyou

File: Expansion Coeff.csv (part 30 of 83)
Expansion Coeff (Typical) ( 10-7/K ),SiO2,B2O3,Al2O3,MgO,CaO,BaO,Li2O,Na2O,K2O,Rb2O,Ag2O,Cs2O,Tl2O,MnO,FeO,CoO,NiO,CuO,ZnO,SrO,CdO,PbO,SnO,Cr2O3,Fe2O3,Ga2O3,As2O3,Y2O3,In2O3,Sb2O3,La2O3,Nd2O3,Gd2O3,TiO2,MnO2,GeO2,ZrO2,CeO2,SnO2,TeO2,P2O5,V2O5,Nb2O5,Ta2O5,MoO3,WO3
90,75.29,0.85,2.64,0,0,0,0,14.07,1.81,0,0,0,0,0,0,0,0,0,3.71,0,0,1.53,0,0,0,0,0.1,0,0,0,0,0,0,0,0,0,0,0,0,0,0,0,0,0,0,0
100,74.35,0,0.19,0,3.95,0.5,0,12.87,5.64,0,0,0,0,0,0,0,0,0,2.34,0,0,0,0,0,0,0,0.16,0,0,0,0,0,0,0,0,0,0,0,0,0,0,0,0,0,0,0
98,70.69,0.75,0,0,5.35,0.85,0,10.84,7.13,0,0,0,0,0,0,0,0,0,4.01,0,0,0.29,0,0,0,0,0,0,0,0.09,0,0,0,0,0,0,0,0,0,0,0,0,0,0,0,0
101,71.47,0.18,0,5.15,0,0,1.03,14.2,4.09,0,0,0,0,0,0,0,0,0,3.76,0,0,0,0,0,0,0,0.12,0,0,0,0,0,0,0,0,0,0,0,0,0,0,0,0,0,0,0
84,67.08,0,10.62,6.59,0,0,0,12.44,3.1,0,0,0,0,0,0,0,0,0,0,0,0,0,0,0,0,0,0.1,0,0,0.07,0,0,0,0,0,0,0,0,0,0,0,0,0,0,0,0
85,0,0,0,0,0,0,0,0,0,0,0,0,0,0,0,0,0,0,40,0,0,0,27,0,0,0,0,0,0,0,0,0,0,0,0,0,0,0,0,0,33,0,0,0,0,0
92,0,0,0,0,0,0,0,0,0,0,0,0,0,0,0,0,0,0,52,0,0,0,20,0,0,0,0,0,0,0,0,0,0,0,0,0,0,0,0,0,28,0,0,0,0,0
96,0,0,0,0,0,0,0,0,0,0,0,0,0,0,0,0,0,0,33,0,0,0,32,0,0,0,0,0,0,0,0,0,0,0,0,0,0,0,0,0,35,0,0,0,0,0
72,0,0,0,0,0,0,0,0,0,0,0,0,0,0,0,0,0,0,39,0,0,0,28,0,0,0,0,0,0,0,0,0,0,0,0,0,0,0,0,0,33,0,0,0,0,0
98,0,0,0,0,0,0,0,0,0,0,0,0,0,0,0,0,0,0,36,0,0,0,44,0,0,0,0,0,0,0,0,0,0,0,0,0,0,0,0,0,20,0,0,0,0,0
80,0,0,0,0,0,0,0,0,0,0,0,0,0,0,0,0,0,0,72,0,0,0,0,0,0,0,0,0,0,0,0,0,0,0,0,0,0,0,0,0,28,0,0,0,0,0
71,0,0,0,0,0,0,0,0,0,0,0,0,0,0,0,0,0,0,53,0,0,0,12,0,0,0,0,0,0,0,0,0,0,0,0,0,0,0,0,0,35,0,0,0,0,0
82,0,0,0,0,0,0,0,0,0,0,0,0,0,0,0,0,0,0,64,0,0,0,5,0,0,0,0,0,0,0,0,0,0,0,0,0,0,0,0,0,31,0,0,0,0,0
108,13.86,9.57,8.17,0,0,0,0,0,0,0,0,0,0,0,0,0,1.11,0,4.09,0,0,60.07,0,0,3.13,0,0,0,0,0,0,0,0,0,0,0,0,0,0,0,0,0,0,0,0,0
98,20.04,12.97,5.91,0,0,0,0,0,0,0,0,0,0,0,0,0,1.01,0,1.85,0,0,44.51,0,0.5,1.89,0,0,0,0,0,0,0,0,0,0,0,0,0,0,11.32,0,0,0,0,0,0
44.5,71.62,5.5,1.88,0,0,0,0,0,0,0,0,0,0,0,0,0,0,0,0,0,0,21,0,0,0,0,0,0,0,0,0,0,0,0,0,0,0,0,0,0,0,0,0,0,0,0
48,70.07,5.63,1.92,0,0,0,0,0,0,0,0,0,0,0,0,0,0,0,0,0,0,22.38,0,0,0,0,0,0,0,0,0,0,0,0,0,0,0,0,0,0,0,0,0,0,0,0
43.5,71.89,6.74,1.38,0,0,0,0,0,0,0,0,0,0,0,0,0,0,0,0,0,0,19.99,0,0,0,0,0,0,0,0,0,0,0,0,0,0,0,0,0,0,0,0,0,0,0,0
49.5,71.65,2.88,1.47,0,0,0,0,0,0,0,0,0,0,0,0,0,0,0,0,0,0,24,0,0,0,0,0,0,0,0,0,0,0,0,0,0,0,0,0,0,0,0,0,0,0,0
49,71.19,4.94,0.96,0,0,0,0,0,0,0,0,0,0,0,0,0,0,0,0,0,0,22.91,0,0,0,0,0,0,0,0,0,0,0,0,0,0,0,0,0,0,0,0,0,0,0,0
46,72.33,4.86,0.95,0,0,0,0,0,0,0,0,0,0,0,0,0,0,0,0,0,0,21.86,0,0,0,0,0,0,0,0,0,0,0,0,0,0,0,0,0,0,0,0,0,0,0,0
80,0,39.43,5.03,0,0,0,0,0,0,0,0,0,0,0,0,0,0,0,19.54,0,0,35.23,0,0,0,0,0,0,0,0,0,0,0,0,0,0,0,0,0.77,0,0,0,0,0,0,0
85,4.7,39.63,4.49,0,0,0,0,0,0,0,0,0,0,0,0,0,0,0,9.76,0,0,40.35,0,0,0,0,0,0,0,0,0,0,0,0,0,0,0,0,1.07,0,0,0,0,0,0,0
84,6.12,29.56,4.81,0,0,0,0,0,0,0,0,0,0,0,0,0,0,0,17.58,0,0,40.84,0,0,0,0,0,0,0,0,0,0,0,0,0,0,0,0,1.09,0,0,0,0,0,0,0
74,65.53,0,0,14.36,15.49,0,0,0.93,3.69,0,0,0,0,0,0,0,0,0,0,0,0,0,0,0,0,0,0,0,0,0,0,0,0,0,0,0,0,0,0,0,0,0,0,0,0,0
74,61.96,0,6.02,12.02,14.99,0,0,0,5.01,0,0,0,0,0,0,0,0,0,0,0,0,0,0,0,0,0,0,0,0,0,0,0,0,0,0,0,0,0,0,0,0,0,0,0,0,0
75,58.69,0,9.12,14.91,11.94,0,0,1,4.34,0,0,0,0,0,0,0,0,0,0,0,0,0,0,0,0,0,0,0,0,0,0,0,0,0,0,0,0,0,0,0,0,0,0,0,0,0
68,67.46,0,0,14.08,14.98,0,0,3.48,0,0,0,0,0,0,0,0,0,0,0,0,0,0,0,0,0,0,0,0,0,0,0,0,0,0,0,0,0,0,0,0,0,0,0,0,0,0
74,71.25,0,0,13.88,6.83,0,0,3.04,5,0,0,0,0,0,0,0,0,0,0,0,0,0,0,0,0,0,0,0,0,0,0,0,0,0,0,0,0,0,0,0,0,0,0,0,0,0
66,65.22,0,2.99,14.55,15.06,0,0,0,2.18,0,0,0,0,0,0,0,0,0,0,0,0,0,0,0,0,0,0,0,0,0,0,0,0,0,0,0,0,0,0,0,0,0,0,0,0,0
67.5,69.76,0,2.39,7.4,12.59,0,0,2.95,4.91,0,0,0,0,0,0,0,0,0,0,0,0,0,0,0,0,0,0,0,0,0,0,0,0,0,0,0,0,0,0,0,0,0,0,0,0,0
75,71.28,0,0,14.39,6.08,0,0,0,8.25,0,0,0,0,0,0,0,0,0,0,0,0,0,0,0,0,0,0,0,0,0,0,0,0,0,0,0,0,0,0,0,0,0,0,0,0,0
72,65.09,0,3,14.42,12.46,0,0,3.03,2,0,0,0,0,0,0,0,0,0,0,0,0,0,0,0,0,0,0,0,0,0,0,0,0,0,0,0,0,0,0,0,0,0,0,0,0,0
61,69.36,0,0,14.16,15.27,0,0,0,1.21,0,0,0,0,0,0,0,0,0,0,0,0,0,0,0,0,0,0,0,0,0,0,0,0,0,0,0,0,0,0,0,0,0,0,0,0,0
73,64.45,0,8.96,10.31,8.98,0,0,2.95,4.35,0,0,0,0,0,0,0,0,0,0,0,0,0,0,0,0,0,0,0,0,0,0,0,0,0,0,0,0,0,0,0,0,0,0,0,0,0
65,61.49,0,8.93,11.97,14.93,0,0,1.97,0.71,0,0,0,0,0,0,0,0,0,0,0,0,0,0,0,0,0,0,0,0,0,0,0,0,0,0,0,0,0,0,0,0,0,0,0,0,0
69,64.96,0,9.01,6.01,15.01,0,0,0,5.01,0,0,0,0,0,0,0,0,0,0,0,0,0,0,0,0,0,0,0,0,0,0,0,0,0,0,0,0,0,0,0,0,0,0,0,0,0
74,63.29,0,8.74,15.26,5.37,0,0,0.81,6.53,0,0,0,0,0,0,0,0,0,0,0,0,0,0,0,0,0,0,0,0,0,0,0,0,0,0,0,0,0,0,0,0,0,0,0,0,0
75,61.74,0,8.94,14.88,6,0,0,7.21,1.23,0,0,0,0,0,0,0,0,0,0,0,0,0,0,0,0,0,0,0,0,0,0,0,0,0,0,0,0,0,0,0,0,0,0,0,0,0
74,65.38,0,9.47,1.61,16.53,0,0,1.99,5.02,0,0,0,0,0,0,0,0,0,0,0,0,0,0,0,0,0,0,0,0,0,0,0,0,0,0,0,0,0,0,0,0,0,0,0,0,0
75,66.74,0,9.2,8.02,6.92,0,0,1.57,7.55,0,0,0,0,0,0,0,0,0,0,0,0,0,0,0,0,0,0,0,0,0,0,0,0,0,0,0,0,0,0,0,0,0,0,0,0,0
72,64.89,0,9.26,8.96,10.06,0,0,2.25,4.58,0,0,0,0,0,0,0,0,0,0,0,0,0,0,0,0,0,0,0,0,0,0,0,0,0,0,0,0,0,0,0,0,0,0,0,0,0
62,61.64,0,8.94,12.15,16.04,0,0,0,1.23,0,0,0,0,0,0,0,0,0,0,0,0,0,0,0,0,0,0,0,0,0,0,0,0,0,0,0,0,0,0,0,0,0,0,0,0,0
72,63.5,0,6.77,12.08,12.64,0,0,0.3,4.71,0,0,0,0,0,0,0,0,0,0,0,0,0,0,0,0,0,0,0,0,0,0,0,0,0,0,0,0,0,0,0,0,0,0,0,0,0
61,73.98,0,3,9.07,8.98,0,0,3,1.97,0,0,0,0,0,0,0,0,0,0,0,0,0,0,0,0,0,0,0,0,0,0,0,0,0,0,0,0,0,0,0,0,0,0,0,0,0
64,80.03,0,6.03,0.79,2.49,0,0,7.97,2.69,0,0,0,0,0,0,0,0,0,0,0,0,0,0,0,0,0,0,0,0,0,0,0,0,0,0,0,0,0,0,0,0,0,0,0,0,0
66,76.59,0,0.58,13.68,1.06,0,0,3.06,5.03,0,0,0,0,0,0,0,0,0,0,0,0,0,0,0,0,0,0,0,0,0,0,0,0,0,0,0,0,0,0,0,0,0,0,0,0,0
60,78.27,0,1.2,4.84,10.65,0,0,0,5.04,0,0,0,0,0,0,0,0,0,0,0,0,0,0,0,0,0,0,0,0,0,0,0,0,0,0,0,0,0,0,0,0,0,0,0,0,0
66,77.83,0,1.81,9.17,3.08,0,0,0,8.11,0,0,0,0,0,0,0,0,0,0,0,0,0,0,0,0,0,0,0,0,0,0,0,0,0,0,0,0,0,0,0,0,0,0,0,0,0
60,70.43,0,0.34,13.3,14.55,0,0,1.38,0,0,0,0,0,0,0,0,0,0,0,0,0,0,0,0,0,0,0,0,0,0,0,0,0,0,0,0,0,0,0,0,0,0,0,0,0,0
64,83.47,0,3.69,0.78,0.78,0,0,8.09,3.19,0,0,0,0,0,0,0,0,0,0,0,0,0,0,0,0,0,0,0,0,0,0,0,0,0,0,0,0,0,0,0,0,0,0,0,0,0
66,85.07,0,0.53,1.2,0.75,0,0,12.45,0,0,0,0,0,0,0,0,0,0,0,0,0,0,0,0,0,0,0,0,0,0,0,0,0,0,0,0,0,0,0,0,0,0,0,0,0,0
66,77.26,0,7.18,4.19,0,0,0,11.1,0.27,0,0,0,0,0,0,0,0,0,0,0,0,0,0,0,0,0,0,0,0,0,0,0,0,0,0,0,0,0,0,0,0,0,0,0,0,0
73,73.93,0,0,6.02,12.03,0,0,6.01,2.01,0,0,0,0,0,0,0,0,0,0,0,0,0,0,0,0,0,0,0,0,0,0,0,0,0,0,0,0,0,0,0,0,0,0,0,0,0
4.2,62.67,0,16.12,1.7,1.22,0.45,9.16,0,0,0,0,0,0,0,0,0,0,0,0.42,0,0,0,0,0,0,0,0.35,0,0,0,0,0,0,2.14,0,0,1.11,0.8,0,0,3.86,0,0,0,0,0
3,63.04,0,16.21,1.71,1.23,0.45,9.22,0,0,0,0,0,0,0,0,0,0,0,0.43,0,0,0,0,0,0,0,0.35,0,0,0,0,0.2,0,2.16,0,0,1.12,0,0,0,3.88,0,0,0,0,0
70,5.25,45.28,0,0,0,4.8,0,0,0,0,0,0,0,0,0,0,0,0,25.83,0,0,18.84,0,0,0,0,0,0,0,0,0,0,0,0,0,0,0,0,0,0,0,0,0,0,0,0
73,4.52,46.85,0,4.5,0,14.77,0,0,0,0,0,0,0,0,0,0,0,0,24.49,0,0,4.87,0,0,0,0,0,0,0,0,0,0,0,0,0,0,0,0,0,0,0,0,0,0,0,0
90,4.5,46.64,0,0,4.82,0,0,0,0,0,0,0,0,0,0,0,0,0,24.37,9.57,0,10.1,0,0,0,0,0,0,0,0,0,0,0,0,0,0,0,0,0,0,0,0,0,0,0,0
80,8.68,34.45,1.02,0,0,20.41,0,0,0,0,0,0,0,0,0,0,0,0,25.63,0,0,9.81,0,0,0,0,0,0,0,0,0,0,0,0,0,0,0,0,0,0,0,0,0,0,0,0
45,68,19.11,2.98,0,0,0,0,9.91,0,0,0,0,0,0,0,0,0,0,0,0,0,0,0,0,0,0,0,0,0,0,0,0,0,0,0,0,0,0,0,0,0,0,0,0,0,0
44,68.34,18.63,2.92,0,0,0,0,10.11,0,0,0,0,0,0,0,0,0,0,0,0,0,0,0,0,0,0,0,0,0,0,0,0,0,0,0,0,0,0,0,0,0,0,0,0,0,0
48,67.5,15.48,3.73,0,0,0,0,13.29,0,0,0,0,0,0,0,0,0,0,0,0,0,0,0,0,0,0,0,0,0,0,0,0,0,0,0,0,0,0,0,0,0,0,0,0,0,0
47,67.46,21.64,3.69,0,0,0,0,7.21,0,0,0,0,0,0,0,0,0,0,0,0,0,0,0,0,0,0,0,0,0,0,0,0,0,0,0,0,0,0,0,0,0,0,0,0,0,0
42,63.03,20.85,1.86,0,0,0,0,14.26,0,0,0,0,0,0,0,0,0,0,0,0,0,0,0,0,0,0,0,0,0,0,0,0,0,0,0,0,0,0,0,0,0,0,0,0,0,0
50,67.36,13.62,3.72,0,0,0,0,15.3,0,0,0,0,0,0,0,0,0,0,0,0,0,0,0,0,0,0,0,0,0,0,0,0,0,0,0,0,0,0,0,0,0,0,0,0,0,0
41,66.1,22.51,1.23,0,0,0,0,10.16,0,0,0,0,0,0,0,0,0,0,0,0,0,0,0,0,0,0,0,0,0,0,0,0,0,0,0,0,0,0,0,0,0,0,0,0,0,0
49,68.12,22.96,3.76,0,0,0,0,5.16,0,0,0,0,0,0,0,0,0,0,0,0,0,0,0,0,0,0,0,0,0,0,0,0,0,0,0,0,0,0,0,0,0,0,0,0,0,0
4,65.45,0.93,8.53,0,0,0.42,11.87,0.52,0,0,0,0,0,0,0,0,0,0,9.9,0,0,0,0,0,0,0,0,0,0,0,0,0,0,0.97,0,0,0,0,1.41,0,0,0,0,0,0,0
4.3,66.14,1.86,7.92,0,0,0.42,10.83,0,0,0,0,0,0,0,0,0,0,0,10.32,0,0,0,0,0,0,0,0,0,0,0,0,0,0,1.22,0,0,0,0,1.29,0,0,0,0,0,0,0
3.7,66.55,0.95,7.14,0,0,0.43,7.75,0,0,0,0,0,0,0,0,0,0,0,14.86,0,0,0,0,0,0,0,0,0,0,0,0,0,0,1,0,0,0,0,1.32,0,0,0,0,0,0,0
2.7,55.9,1.93,8.23,0,0,0.88,11.25,0,0,0,0,0,0,0,0,0,0,0,18.99,0,0,0,0,0,0,0,0,0,0,0,0,0,0,1.26,0,0,0,0,1.56,0,0,0,0,0,0,0
4.1,55.88,0.95,7.17,0,0,0.87,12.22,0.53,0,0,0,0,0,0,0,0,0,0,19.59,0,0,0,0,0,0,0,0,0,0,0,0,0,0,1.25,0,0,0,0,1.54,0,0,0,0,0,0,0
3.7,56.42,1.89,5.17,0,0,0.86,12.13,0.53,0,0,0,0,0,0,0,0,0,0,20.23,0,0,0,0,0,0,0,0,0,0,0,0,0,0,1.24,0,0,0,0,1.53,0,0,0,0,0,0,0
82,68.02,0,4.69,3.39,2.44,0.67,0,6.06,5.81,0,0,0,0,0,0,0,0,0,0,5.94,0,0,0,0,0,0,0,0,0,0.05,0,0,0,0.43,0,0,2.5,0,0,0,0,0,0,0,0,0
70,46.46,0,10.53,32.76,0,0,0,0,0,0,0,0,0,0,0,0,0,0,2.22,0,0,0,0,0,0,0,0,0,0,0.1,0,0,0,7.93,0,0,0,0,0,0,0,0,0,0,0,0
71,46.51,0,10.55,30.64,0,0,0,0,0,0,0,0,0,0,0,0,0,0,2.25,0,0,0,0,0,0,0,0,0,0,0.1,0,0,0,9.95,0,0,0,0,0,0,0,0,0,0,0,0
69,46.69,0,9,34.14,0,0,0,0,0,0,0,0,0,0,0,0,0,0,1.1,0,0,0,0,0,0,0,0,0,0,0.2,0,0,0,8.87,0,0,0,0,0,0,0,0,0,0,0,0
70,48.16,0,11.1,30.51,0,0,0,0,0,0,0,0,0,0,0,0,0,0,1.13,0,0,0,0,0,0,0,0,0,0,0.21,0,0,0,8.89,0,0,0,0,0,0,0,0,0,0,0,0
68,49.1,0,12.18,28.35,0,0,0,0,0,0,0,0,0,0,0,0,0,0,1.14,0,0,0,0,0,0,0,0,0,0,0.21,0,0,0,9.02,0,0,0,0,0,0,0,0,0,0,0,0
66,49.66,0,10.41,29.82,0,0,0,0,0,0,0,0,0,0,0,0,0,0,1.12,0,0,0,0,0,0,0,0,0,0,0.21,0,0,0,8.78,0,0,0,0,0,0,0,0,0,0,0,0
72,45.1,0,11.3,33.54,0,0,0,0,0,0,0,0,0,0,0,0,0,0,1.12,0,0,0,0,0,0,0,0,0,0,0.21,0,0,0,8.73,0,0,0,0,0,0,0,0,0,0,0,0
69,47.04,0,10.29,31.45,0,0,0,0,0,0,0,0,0,0,0,0,0,0,1.86,0,0,0,0,0,0,0,0,0,0,0.1,0,0,0,9.26,0,0,0,0,0,0,0,0,0,0,0,0
66,46.8,0,10.61,31.31,0,0,1.41,0,0,0,0,0,0,0,0,0,0,0,0.74,0,0,0,0,0,0,0,0,0,0,0.1,0,0,0,9.03,0,0,0,0,0,0,0,0,0,0,0,0
70,47.52,1.04,10.08,31.21,0,0,0,0,0,0,0,0,0,0,0,0,0,0,0.74,0,0,0,0,0,0,0,0,0,0,0.1,0,0,0,9.31,0,0,0,0,0,0,0,0,0,0,0,0
66,48.86,0,10.6,32.18,0,0,0,0,0,0,0,0,0,0,0,0,0,0,0.74,0,0,0,0,0,0,0,0,0,0,0.1,0,0,0,7.52,0,0,0,0,0,0,0,0,0,0,0,0
73,47.24,0,10.59,31.45,0,0,0,0,0,0,0,0,0,0,0,0,0,0,0.75,0,0,0,0,0,0,0,0,0,0,0.1,0,0,0,9.87,0,0,0,0,0,0,0,0,0,0,0,0
62,50.17,0,9.94,29.64,0,0,0,0,0,0,0,0,0,0,0,0,0,0,1.49,0,0,0,0,0,0,0,0,0,0,0.1,0,0,0,8.66,0,0,0,0,0,0,0,0,0,0,0,0
68,47.6,0,10.38,31.65,0,0,0,0,0,0,0,0,0,0,0,0,0,0,1.49,0,0,0,0,0,0,0,0,0,0,0.1,0,0,0,8.78,0,0,0,0,0,0,0,0,0,0,0,0
70,46.98,0,10.31,31.3,0,0,1.01,0,0,0,0,0,0,0,0,0,0,0,1.11,0,0,0,0,0,0,0,0,0,0,0.04,0,0,0,9.25,0,0,0,0,0,0,0,0,0,0,0,0
71,47.25,0.52,10.31,31.47,0,0,0,0,0,0,0,0,0,0,0,0,0,0,1.11,0,0,0,0,0,0,0,0,0,0,0.04,0,0,0,9.3,0,0,0,0,0,0,0,0,0,0,0,0
68,46.55,0,10.15,31.02,0,0,0,0,0,0,0,0,0,0,0,0,0,0,1.14,0,0,0,0,0,0,0,0,0,0,0.04,0,0,0,9.1,0,0,2,0,0,0,0,0,0,0,0,0
55,59.55,0,10.99,21.62,0,0,0,0,0,0,0,0,0,0,0,0,0,0,3.06,0,0,0,0,0,0,0,0,0,0,0.11,0,0,0,4.67,0,0,0,0,0,0,0,0,0,0,0,0
84,52.2,0,18.32,19.86,0,0,0,0,0,0,0,0,0,0,0,0,0,0,2.46,0,0,0,0,0,0,0,0,0,0,0.23,0,0,0,5.85,0,0,1.08,0,0,0,0,0,0,0,0,0
68,47.11,0,10.27,31.41,0,0,0,0,0,0,0,0,0,0,0,0,0,0,1.12,1,0,0,0,0,0,0,0,0,0,0.1,0,0,0,8.99,0,0,0,0,0,0,0,0,0,0,0,0
36.8,64.82,7.23,11.86,8.33,2.99,2.63,0,0,0,0,0,0,0,0,0,0,0,0,0,1.3,0,0,0,0,0,0,0,0,0,0,0,0,0,0.84,0,0,0,0,0,0,0,0,0,0,0,0
35.9,67.74,7.79,10.64,5.89,1.81,2.21,0,0,0,0,0,0,0,0,0,0,0,0,0.42,2.95,0,0,0,0,0,0,0,0,0,0,0,0,0,0,0,0,0.55,0,0,0,0,0,0,0,0,0
37.5,66.82,7.82,10.68,5.91,1.82,2.22,0,0,0,0,0,0,0,0,0,0,0,0,0.84,3.61,0,0,0,0,0,0,0,0,0,0,0,0,0,0,0,0,0.28,0,0,0,0,0,0,0,0,0
36,67.87,7.94,10.85,3.43,1.85,2.25,0,0,0,0,0,0,0,0,0,0,0,0,0,3.67,0,0,0,0,0,0,0,0,0,0,0,0,0,1.3,0,0,0.84,0,0,0,0,0,0,0,0,0
35.7,65.24,7.28,11.94,8.38,3.01,1.98,0,0,0,0,0,0,0,0,0,0,0,0,0,1.3,0,0,0,0,0,0,0,0.6,0,0,0,0,0,0,0,0,0.27,0,0,0,0,0,0,0,0,0
34.5,65.71,9.37,12.46,6.82,0.61,3.14,0,0,0,0,0,0,0,0,0,0,0,0,0,1.33,0,0,0,0,0,0,0,0,0,0,0,0,0,0,0,0,0.56,0,0,0,0,0,0,0,0,0
34.8,70.81,6.69,11.09,0,8.3,0.22,0,0,0,0,0,0,0,0,0,0,0,0,0,2.89,0,0,0,0,0,0,0,0,0,0,0,0,0,0,0,0,0,0,0,0,0,0,0,0,0,0
35.3,66.42,6.8,12.27,6.71,0,0,0,0,0,0,0,0,0,0,0,0,0,0,1.66,5.87,0,0,0,0,0,0,0,0,0,0,0,0,0,0,0,0,0.27,0,0,0,0,0,0,0,0,0
30,61.67,11.41,12.33,9.85,0,0.43,0,0,0,0,0,0,0,0,0,0,0,0,2.03,0.64,0,0,0,0,0,0,0,0,0,0,0,0,0,0.83,0,0,0.81,0,0,0,0,0,0,0,0,0
98,0,38.89,0,0,0,0,0,0,0,0,0,0,0,0,0,0,0,0,0,0,0,0,50,0,0,0,0,0,0,0,0,0,0,0,0,0,0,0,0,0,11.11,0,0,0,0,0
103,0,20,1,0,0,0,0,0,0,0,0,0,0,0,0,0,0,0,0,0,0,0,60,0,0,0,0,0,0,0,0,0,0,0,0,0,0,0,0,0,19,0,0,0,0,0
98,0,13,0,0,0,0,0,0,0,0,0,0,0,0,0,0,0,0,9,0,0,0,56,0,0,0,0,0,0,0,0,0,0,0,0,0,0,0,0,0,22,0,0,0,0,0
94,0,28,2,0,0,0,0,0,0,0,0,0,0,0,0,0,0,0,0,0,0,0,50,0,0,0,0,0,0,0,0,0,0,0,0,0,0,0,0,0,20,0,0,0,0,0
103,0,11.9,3,0,0,0,0,0,0,0,0,0,0,0,0,0,0,0,10,0,0,0,49.6,0,0,0,0,0,0,0,0,0,0,0,0,0,0,0,0,0,20.2,0,0,0,5.3,0
97,0,29,0,0,0,0,0,0,0,0,0,0,0,0,0,0,0,0,0,0,0,0,51,0,0,0,0,0,0,0,0,0,0,0,0,0,3,0,0,0,17,0,0,0,0,0
102,0,26,0,0,0,0,10,0,0,0,0,0,0,0,0,0,0,0,0,0,0,0,45,0,0,0,0,0,0,0,0,0,0,0,0,0,0,0,0,0,19,0,0,0,0,0
96,0,13,0,0,0,0,0,0,0,0,0,0,0,0,0,0,0,3,8,0,0,0,54,0,0,0,0,0,0,0,0,0,0,0,0,0,0,0,0,0,22,0,0,0,0,0
96,2,28,0,0,0,0,0,0,0,0,0,0,0,0,0,0,0,0,0,0,0,0,48,0,0,0,0,0,0,0,0,0,0,0,0,0,0,0,0,0,22,0,0,0,0,0
56.2,41.12,35.5,6.93,0,5.04,2.76,0,4.56,0,0,0,0,0,0,0,0,0,0,0,4.09,0,0,0,0,0,0,0,0,0,0,0,0,0,0,0,0,0,0,0,0,0,0,0,0,0,0
55.6,53.98,25.31,6.92,0,3.77,1.38,0,4.55,0,0,0,0,0,0,0,0,0,0,0,4.09,0,0,0,0,0,0,0,0,0,0,0,0,0,0,0,0,0,0,0,0,0,0,0,0,0,0
54.5,47.21,31.33,7.13,0,0,3.32,0,4.69,0,0,0,0,0,0,0,0,0,0,0,6.32,0,0,0,0,0,0,0,0,0,0,0,0,0,0,0,0,0,0,0,0,0,0,0,0,0,0
52.2,51.24,28.85,9.85,0,3.58,0,0,6.48,0,0,0,0,0,0,0,0,0,0,0,0,0,0,0,0,0,0,0,0,0,0,0,0,0,0,0,0,0,0,0,0,0,0,0,0,0,0
50.3,57.5,19.85,6.78,0,4.93,3.15,0,4.46,0,0,0,0,0,0,0,0,0,0,0,3.33,0,0,0,0,0,0,0,0,0,0,0,0,0,0,0,0,0,0,0,0,0,0,0,0,0,0
48.8,51.67,27.75,3.38,0,7.38,3.6,0,2.23,0,0,0,0,0,0,0,0,0,0,0,3.99,0,0,0,0,0,0,0,0,0,0,0,0,0,0,0,0,0,0,0,0,0,0,0,0,0,0
46.2,51.89,30.2,8.53,0,0,3.78,0,0,0,0,0,0,0,0,0,0,0,0,0,5.6,0,0,0,0,0,0,0,0,0,0,0,0,0,0,0,0,0,0,0,0,0,0,0,0,0,0
43.5,54.52,23,10.71,0,0,3.8,0,2.35,0,0,0,0,0,0,0,0,0,0,0,5.62,0,0,0,0,0,0,0,0,0,0,0,0,0,0,0,0,0,0,0,0,0,0,0,0,0,0
41.3,54.85,20.58,10.54,0,3.83,3.74,0,2.31,0,0,0,0,0,0,0,0,0,0,0,4.15,0,0,0,0,0,0,0,0,0,0,0,0,0,0,0,0,0,0,0,0,0,0,0,0,0,0
70,65.03,6.03,0,8.93,14.98,0,0,0,5.03,0,0,0,0,0,0,0,0,0,0,0,0,0,0,0,0,0,0,0,0,0,0,0,0,0,0,0,0,0,0,0,0,0,0,0,0,0
65,67.5,8.49,1.23,11.85,2.98,0,0,5.98,1.97,0,0,0,0,0,0,0,0,0,0,0,0,0,0,0,0,0,0,0,0,0,0,0,0,0,0,0,0,0,0,0,0,0,0,0,0,0
63,74.05,5.96,0,11.96,0,0,0,0,8.03,0,0,0,0,0,0,0,0,0,0,0,0,0,0,0,0,0,0,0,0,0,0,0,0,0,0,0,0,0,0,0,0,0,0,0,0,0
69,65.78,1.83,4.71,8,14.64,0,0,3.04,2,0,0,0,0,0,0,0,0,0,0,0,0,0,0,0,0,0,0,0,0,0,0,0,0,0,0,0,0,0,0,0,0,0,0,0,0,0
67,77.61,9.17,0.83,0,0,0,0,1.26,11.13,0,0,0,0,0,0,0,0,0,0,0,0,0,0,0,0,0,0,0,0,0,0,0,0,0,0,0,0,0,0,0,0,0,0,0,0,0
75,63.21,2.26,0,14.47,15.6,0,0,0,4.46,0,0,0,0,0,0,0,0,0,0,0,0,0,0,0,0,0,0,0,0,0,0,0,0,0,0,0,0,0,0,0,0,0,0,0,0,0
72,69.88,7.75,1.18,7.44,2.14,0,0,11.61,0,0,0,0,0,0,0,0,0,0,0,0,0,0,0,0,0,0,0,0,0,0,0,0,0,0,0,0,0,0,0,0,0,0,0,0,0,0
60,68.09,5.97,3,11.96,5.99,0,0,0,4.99,0,0,0,0,0,0,0,0,0,0,0,0,0,0,0,0,0,0,0,0,0,0,0,0,0,0,0,0,0,0,0,0,0,0,0,0,0
61,64.29,2.97,3.6,15.11,12.02,0,0,0,2.01,0,0,0,0,0,0,0,0,0,0,0,0,0,0,0,0,0,0,0,0,0,0,0,0,0,0,0,0,0,0,0,0,0,0,0,0,0
75,69.58,6.09,1.19,6.01,6.05,0,0,9.09,1.99,0,0,0,0,0,0,0,0,0,0,0,0,0,0,0,0,0,0,0,0,0,0,0,0,0,0,0,0,0,0,0,0,0,0,0,0,0
60,70.91,8.99,3.01,6.06,3.02,0,0,3.03,4.98,0,0,0,0,0,0,0,0,0,0,0,0,0,0,0,0,0,0,0,0,0,0,0,0,0,0,0,0,0,0,0,0,0,0,0,0,0
63,67.84,2.97,9.23,11.99,0,0,0,5.97,2,0,0,0,0,0,0,0,0,0,0,0,0,0,0,0,0,0,0,0,0,0,0,0,0,0,0,0,0,0,0,0,0,0,0,0,0,0
73,79.95,2.96,0,3.01,0.43,0,0,11.65,2,0,0,0,0,0,0,0,0,0,0,0,0,0,0,0,0,0,0,0,0,0,0,0,0,0,0,0,0,0,0,0,0,0,0,0,0,0
74,70.42,1.9,5.92,7.8,3.03,0,0,5.99,4.94,0,0,0,0,0,0,0,0,0,0,0,0,0,0,0,0,0,0,0,0,0,0,0,0,0,0,0,0,0,0,0,0,0,0,0,0,0
65,71.02,2.99,2.98,14.62,0.32,0,0,6.05,2.02,0,0,0,0,0,0,0,0,0,0,0,0,0,0,0,0,0,0,0,0,0,0,0,0,0,0,0,0,0,0,0,0,0,0,0,0,0
60,73.09,2.98,3,0,16.1,0,0,4.83,0,0,0,0,0,0,0,0,0,0,0,0,0,0,0,0,0,0,0,0,0,0,0,0,0,0,0,0,0,0,0,0,0,0,0,0,0,0
74,71.01,2.98,5.98,9.01,0,0,0,0,11.02,0,0,0,0,0,0,0,0,0,0,0,0,0,0,0,0,0,0,0,0,0,0,0,0,0,0,0,0,0,0,0,0,0,0,0,0,0
75,79.38,2.16,0,5.6,0,0,0,2.53,10.33,0,0,0,0,0,0,0,0,0,0,0,0,0,0,0,0,0,0,0,0,0,0,0,0,0,0,0,0,0,0,0,0,0,0,0,0,0
60,71.38,9.01,8.44,0,0,0,0,11.17,0,0,0,0,0,0,0,0,0,0,0,0,0,0,0,0,0,0,0,0,0,0,0,0,0,0,0,0,0,0,0,0,0,0,0,0,0,0
60,74.49,6.04,3.02,0,9.07,0,0,4.05,3.33,0,0,0,0,0,0,0,0,0,0,0,0,0,0,0,0,0,0,0,0,0,0,0,0,0,0,0,0,0,0,0,0,0,0,0,0,0
67,64.95,5.99,9.01,3.03,9.04,0,0,6,1.98,0,0,0,0,0,0,0,0,0,0,0,0,0,0,0,0,0,0,0,0,0,0,0,0,0,0,0,0,0,0,0,0,0,0,0,0,0
73,52.83,5.78,18.29,4.99,9.45,0,0,8.66,0,0,0,0,0,0,0,0,0,0,0,0,0,0,0,0,0,0,0,0,0,0,0,0,0,0,0,0,0,0,0,0,0,0,0,0,0,0
68,64.97,2.98,9.01,14.98,0,0,0,3.05,5.01,0,0,0,0,0,0,0,0,0,0,0,0,0,0,0,0,0,0,0,0,0,0,0,0,0,0,0,0,0,0,0,0,0,0,0,0,0
65,61.92,2.98,11.96,3.06,15.04,0,0,3.04,2,0,0,0,0,0,0,0,0,0,0,0,0,0,0,0,0,0,0,0,0,0,0,0,0,0,0,0,0,0,0,0,0,0,0,0,0,0
73,65,9.03,12,0,0,0,0,11.98,1.99,0,0,0,0,0,0,0,0,0,0,0,0,0,0,0,0,0,0,0,0,0,0,0,0,0,0,0,0,0,0,0,0,0,0,0,0,0
60,61.71,2.66,9.15,8.89,16.09,0,0,1.5,0,0,0,0,0,0,0,0,0,0,0,0,0,0,0,0,0,0,0,0,0,0,0,0,0,0,0,0,0,0,0,0,0,0,0,0,0,0
72,70.41,5.43,6.52,5.98,0,0,0,2.94,8.72,0,0,0,0,0,0,0,0,0,0,0,0,0,0,0,0,0,0,0,0,0,0,0,0,0,0,0,0,0,0,0,0,0,0,0,0,0
72,65.09,5.98,8.98,6.03,2.96,0,0,8.99,1.97,0,0,0,0,0,0,0,0,0,0,0,0,0,0,0,0,0,0,0,0,0,0,0,0,0,0,0,0,0,0,0,0,0,0,0,0,0
73,52.63,3.87,20.46,8.35,6,0,0,8.69,0,0,0,0,0,0,0,0,0,0,0,0,0,0,0,0,0,0,0,0,0,0,0,0,0,0,0,0,0,0,0,0,0,0,0,0,0,0
65,56.98,4.92,16.14,8.49,7.04,0,0,5.31,1.12,0,0,0,0,0,0,0,0,0,0,0,0,0,0,0,0,0,0,0,0,0,0,0,0,0,0,0,0,0,0,0,0,0,0,0,0,0
75,59.17,6.42,0,14.39,15,0,0,2.99,2.03,0,0,0,0,0,0,0,0,0,0,0,0,0,0,0,0,0,0,0,0,0,0,0,0,0,0,0,0,0,0,0,0,0,0,0,0,0
70,65.04,2.96,9.03,11.98,2.99,0,0,0,8,0,0,0,0,0,0,0,0,0,0,0,0,0,0,0,0,0,0,0,0,0,0,0,0,0,0,0,0,0,0,0,0,0,0,0,0,0
65,55.02,8.97,15.41,12.06,0.47,0,0,6.04,2.03,0,0,0,0,0,0,0,0,0,0,0,0,0,0,0,0,0,0,0,0,0,0,0,0,0,0,0,0,0,0,0,0,0,0,0,0,0
60,68.64,5.95,5.49,3,11.92,0,0,0,5,0,0,0,0,0,0,0,0,0,0,0,0,0,0,0,0,0,0,0,0,0,0,0,0,0,0,0,0,0,0,0,0,0,0,0,0,0
75,67.96,8.97,6,3.01,0,0,0,12.03,2.03,0,0,0,0,0,0,0,0,0,0,0,0,0,0,0,0,0,0,0,0,0,0,0,0,0,0,0,0,0,0,0,0,0,0,0,0,0
72,71.53,6.04,6.02,0.17,5.12,0,0,0,11.12,0,0,0,0,0,0,0,0,0,0,0,0,0,0,0,0,0,0,0,0,0,0,0,0,0,0,0,0,0,0,0,0,0,0,0,0,0
68,55.42,5.95,14.84,2.94,14.9,0,0,5.95,0,0,0,0,0,0,0,0,0,0,0,0,0,0,0,0,0,0,0,0,0,0,0,0,0,0,0,0,0,0,0,0,0,0,0,0,0,0
61,60.98,1.8,6.14,14.49,15.83,0,0,0,0.76,0,0,0,0,0,0,0,0,0,0,0,0,0,0,0,0,0,0,0,0,0,0,0,0,0,0,0,0,0,0,0,0,0,0,0,0,0
75,72.23,5.38,6.56,1.66,1.19,0,0,1.62,11.36,0,0,0,0,0,0,0,0,0,0,0,0,0,0,0,0,0,0,0,0,0,0,0,0,0,0,0,0,0,0,0,0,0,0,0,0,0
60,67.84,9.02,6.16,3.27,5.6,0,0,8.11,0,0,0,0,0,0,0,0,0,0,0,0,0,0,0,0,0,0,0,0,0,0,0,0,0,0,0,0,0,0,0,0,0,0,0,0,0,0
65,66.07,2.76,8.67,6.2,9.02,0,0,3,3.81,0,0,0,0,0,0,0,0,0,0,0,0,0,0,0,0,0,0,0,0,0,0,0,0,0,0,0,0.47,0,0,0,0,0,0,0,0,0
73,65.02,1.81,7.73,6.25,9.55,0,0,7.12,2.01,0,0,0,0,0,0,0,0,0,0,0,0,0,0,0,0,0,0,0,0,0,0,0,0,0,0,0,0.51,0,0,0,0,0,0,0,0,0
63,66.21,3.63,8.05,6.27,7.88,0,0,6.11,1.34,0,0,0,0,0,0,0,0,0,0,0,0,0,0,0,0,0,0,0,0,0,0,0,0,0,0,0,0.51,0,0,0,0,0,0,0,0,0
63,66.09,2.72,8.66,6.26,8.99,0,0,6.1,0.67,0,0,0,0,0,0,0,0,0,0,0,0,0,0,0,0,0,0,0,0,0,0,0,0,0,0,0,0.51,0,0,0,0,0,0,0,0,0
76,63.63,2.85,9.05,3.27,7.05,1.72,1.11,7.45,2.8,0,0,0,0,0,0,0,0,0,0,0,0,0,0,0,0,0,0,0,0,0,0,0,0,0,0,0,1.07,0,0,0,0,0,0,0,0,0
71,63.28,2.83,8.36,6.51,8.18,1.71,0,5.29,2.78,0,0,0,0,0,0,0,0,0,0,0,0,0,0,0,0,0,0,0,0,0,0,0,0,0,0,0,1.06,0,0,0,0,0,0,0,0,0
72,68.47,0.92,6.3,6.38,8.02,0,0,2.07,5.46,0,0,0,0,0,0,0,0,0,0,1.86,0,0,0,0,0,0,0,0,0,0,0,0,0,0,0,0,0.52,0,0,0,0,0,0,0,0,0
71,65.7,1.83,7.81,6.32,9.65,0,0,4.11,4.06,0,0,0,0,0,0,0,0,0,0,0,0,0,0,0,0,0,0,0,0,0,0,0,0,0,0,0,0.52,0,0,0,0,0,0,0,0,0
74,67.55,0.91,7.46,5.51,6.79,0,0,8.7,1.35,0,0,0,0,0,0,0,0,0,0,1.22,0,0,0,0,0,0,0,0,0,0,0,0,0,0,0,0,0.51,0,0,0,0,0,0,0,0,0
62.7,66.57,5.86,4,0,7.28,0,0,3.29,1.3,0,0,0,0,0,0,0,0,0,0,0,0,11.7,0,0,0,0,0,0,0,0,0,0,0,0,0,0,0,0,0,0,0,0,0,0,0,0
60,66.96,5.16,6.34,1.78,10.25,0,0,2.9,1.14,0,0,0,0,0,0,0,0,0,0,0,0,5.47,0,0,0,0,0,0,0,0,0,0,0,0,0,0,0,0,0,0,0,0,0,0,0,0
60,64.42,0,9.09,0,4.96,1.62,12.85,0,0.7,0,0,0,0,0,0,0,0,0,0,2.39,0,0,0,0,0,0,0.33,0,0,0,0,0,0,1.49,0,0,1.13,0,0,0,0,0,1.02,0,0,0
81,60.67,2.27,5.98,7.11,2.56,0,0,11.58,2.28,0,0,0,0,0,0,0,0,0,0,0,0,0,0,0,0,0,0.18,0,0,0,1.76,0,0,3.77,0,0,0,0.08,0,0,0,0,1.76,0,0,0
36.3,49.66,0,9.09,27.83,0,0,0,5.54,0,0,0,0,0,0,0,0,0,0,0,0,0,0,0,0,3.38,0,0,0,0,0.05,0,0,0,0,0,0,0,0,0,0,0,4.45,0,0,0,0
83,30.25,0,0,0,19.22,0,0,11.71,0,0,0,0,0,0,0,0,0,0,0,0,0,0,0,0,0,0,0.07,0,0,0,1.39,0,0,22.03,0,0,1.41,0.1,0,0,0,9.58,4.24,0,0,0
71,73.04,0,5.01,4.95,8,0,0,5.03,3.97,0,0,0,0,0,0,0,0,0,0,0,0,0,0,0,0,0,0,0,0,0,0,0,0,0,0,0,0,0,0,0,0,0,0,0,0,0
74,74.01,0,5,4.06,6.95,0,0,4.97,5.01,0,0,0,0,0,0,0,0,0,0,0,0,0,0,0,0,0,0,0,0,0,0,0,0,0,0,0,0,0,0,0,0,0,0,0,0,0
73,73,0,4.02,6,7.97,0,0,4,5.01,0,0,0,0,0,0,0,0,0,0,0,0,0,0,0,0,0,0,0,0,0,0,0,0,0,0,0,0,0,0,0,0,0,0,0,0,0
70,67,0,7.99,6.02,11.98,0,0,6.02,0.99,0,0,0,0,0,0,0,0,0,0,0,0,0,0,0,0,0,0,0,0,0,0,0,0,0,0,0,0,0,0,0,0,0,0,0,0,0
72,68.95,0,6.02,6.06,11.96,0,0,2.02,4.99,0,0,0,0,0,0,0,0,0,0,0,0,0,0,0,0,0,0,0,0,0,0,0,0,0,0,0,0,0,0,0,0,0,0,0,0,0
66,70.98,0,7.97,2.03,12.02,0,0,6,1,0,0,0,0,0,0,0,0,0,0,0,0,0,0,0,0,0,0,0,0,0,0,0,0,0,0,0,0,0,0,0,0,0,0,0,0,0
67,70.39,0,5.94,5.16,11.79,0,0,6.72,0,0,0,0,0,0,0,0,0,0,0,0,0,0,0,0,0,0,0,0,0,0,0,0,0,0,0,0,0,0,0,0,0,0,0,0,0,0
62,71,0,6.02,5.94,12.04,0,0,3.96,1.04,0,0,0,0,0,0,0,0,0,0,0,0,0,0,0,0,0,0,0,0,0,0,0,0,0,0,0,0,0,0,0,0,0,0,0,0,0
71,73.05,0,2,5.97,11.98,0,0,0,7,0,0,0,0,0,0,0,0,0,0,0,0,0,0,0,0,0,0,0,0,0,0,0,0,0,0,0,0,0,0,0,0,0,0,0,0,0
63,72.96,0,4.02,6.07,11.99,0,0,1.97,2.99,0,0,0,0,0,0,0,0,0,0,0,0,0,0,0,0,0,0,0,0,0,0,0,0,0,0,0,0,0,0,0,0,0,0,0,0,0
70,0,0,0,0,0,0,0,0,0,0,0,0,0,0,0,0,0,0,71.5,0,0,0,0.5,0,0,0,0,0,0,0,0,0,0,0,0,0,0,0,0,0,28,0,0,0,0,0
73,0,0,0,0,0,0,2,0.5,0.5,0,0,0,0,0,0,0,0,0,64,0,0,0,1,0,0,0,0,0,0,0,0,0,0,0,0,0,0,0,0,0,32,0,0,0,0,0
72,0,0,0,0,0,0,0,0,0,0,0,0,0,0,0,0,0,0,61.5,0,0,0,1.5,0,0,0,0,0,0,0,0,0,0,0,0,0,0,0,0,0,37,0,0,0,0,0
107,62.56,0,0.6,0.14,0,0,27.82,0,2.47,0,0,0,0,0,0,0,0,0,3.26,0,0,0,0,0,0.06,0,0,0,0,0,0,0,0,1.11,0.34,0,0,0.16,0,0,1.48,0,0,0,0,0
105,63.13,0,0.59,0.14,0,0,28.21,0,2.51,0,0,0,0,0,0,0,0,0,3.31,0,0,0,0,0,0.04,0,0,0,0,0,0,0,0,0.21,0.2,0,0,0.19,0,0,1.47,0,0,0,0,0
109,60.13,0,0.6,0.14,0,0,30,0,3.07,0,0,0,0,0,0,0,0,0,3.96,0,0,0,0,0,0,0,0,0,0,0,0,0,0,0,0,0,0,0.65,0,0,1.45,0,0,0,0,0
108,61.57,0,0.82,0.14,0,0,29.06,0,2.07,0,0,0,0,0,0,0,0,0,3.42,0,0,0,0,0,0,0,0,0,0,0,0,0,0,0.14,1.15,0,0,0.65,0,0,0.98,0,0,0,0,0
10,62.18,0,15.75,1.73,1.25,0.46,9.35,0,0,0,0,0,0,0,0,0.47,0,0,0.43,0,0,0,0,0,0,0,0.35,0,0,0,0,0,0,2.19,0,0,1.13,0,0,0,3.94,0.77,0,0,0,0
5,64.25,0,15.75,2.54,0.37,0.31,9.15,0,0,0,0,0,0,0,0,0,0,0,0.42,0,0,0,0,0,0,0,0.35,0,0,0,0,0,0,2.14,0,0,1.11,0,0,0,3.61,0,0,0,0,0
9,59.02,0,16.39,3.14,3.13,1.14,8.7,0,0,0,0,0,0,0,0,0,0,0,0.86,0,0,0,0,0,0,0,0.21,0,0,0,0,0,0,0.97,0,0,1.99,0,0,0,4.45,0,0,0,0,0
4,66.14,0,15.86,1.34,0.48,0.26,10.6,0,0,0,0,0,0,0,0,0,0,0,0.41,0,0,0,0,0,0,0,0.14,0,0,0.35,0,0,0,1.1,0,0,0.71,0,0,0,2.61,0,0,0,0,0
10,63.73,0,15.56,2.97,1.13,0.78,8.02,0,0,0,0,0,0,0,0,0,0,0,0.43,0,0,0,0,0,0,0,0.11,0,0,0.85,0,0,0,1.68,0,0,0.86,0,0,0,3.88,0,0,0,0,0
8,62.56,0,17.61,2.42,1.86,0.54,7.92,0,0,0,0,0,0,0,0,0,0,0,0.26,0,0,0,0,0,0,0,0.14,0,0,0.12,0,0,0,1.92,0,0,0.73,0,0,0,3.92,0,0,0,0,0
2,65.1,0,16.04,1.24,0.76,1.39,7.62,0,0,0,0,0,0,0,0,0,0,0,0.52,0,0,0,0,0,0,0,0.9,0,0,0,0,0,0,1.25,0,0,1.27,0,0,0,3.91,0,0,0,0,0
83.1,60.1,0.96,5.06,13.63,0,0.44,0,3.03,7.25,0,0,0,0,0,0,0,0,0,0,7.95,0,0,0,0,0,0,0,0,0,0,0,0,0,0,0,0,1.58,0,0,0,0,0,0,0,0,0
84.1,62.17,0,5.09,10.51,0.61,1.2,0,3.64,7.61,0,0,0,0,0,0,0,0,0,0,7.12,0,0,0,0,0,0,0,0,0,0,0,0,0,0,0,0,2.05,0,0,0,0,0,0,0,0,0
83.8,62.74,0,4.1,11.02,2.36,0.22,0,2.35,7.89,0,0,0,0,0,0,0,0,0,0.41,8,0,0,0,0,0,0,0,0,0,0,0,0,0,0,0,0,0.91,0,0,0,0,0,0,0,0,0
86.5,60.45,0,6.39,8.42,2.1,0.99,0,2.91,8.25,0,0,0,0,0,0,0,0,0,0,8.3,0,0,0,0,0,0,0,0,0,0,0,0,0,0.44,0,0,1.75,0,0,0,0,0,0,0,0,0
86.8,62.63,0,3.99,12.38,2.93,0.94,0.44,1.59,9.76,0,0,0,0,0,0,0,0,0,0,4.81,0,0,0,0,0,0,0,0,0,0,0,0,0,0,0,0,0.53,0,0,0,0,0,0,0,0,0
82.6,63.88,0,3.82,12.93,1.18,0.86,0,2.23,7.49,0,0,0,0,0,0,0,0,0,0,6.81,0,0,0,0,0,0,0,0,0,0,0,0,0,0,0,0,0.8,0,0,0,0,0,0,0,0,0
82.6,62.82,0,4.02,10.33,1.8,0.13,0,1.95,9.99,0,0,0,0,0,0,0,0,0,0,8.36,0,0,0,0,0,0,0,0,0,0,0,0,0,0,0,0,0.6,0,0,0,0,0,0,0,0,0
87.8,65.13,0,3.67,8.61,3.57,0.65,0,2.91,7.3,0,0,0,0,0,0,0,0,0,0,6.64,0,0,0,0,0,0,0,0,0,0,0,0,0,0,0,0,1.52,0,0,0,0,0,0,0,0,0
86.7,61.29,0,6.69,8.46,4.5,1.65,0,3.85,7.17,0,0,0,0,0,0,0,0,0,0,4.67,0,0,0,0,0,0,0,0,0,0,0,0,0,0,0,0,1.72,0,0,0,0,0,0,0,0,0
85,0,0,0,10,0,0,0,0,0,0,0,0,0,0,0,0,0,0,36,0,0,0,0,0,0,0,0,0,0,0,0,0,0,3,0,0,0,0,0,0,51,0,0,0,0,0
81.5,0,0,0,9,6,0,0,0,0,0,0,0,0,0,0,0,0,0,32,0,0,0,0,0,0,0,0,0,0,0,0,0,0,6,0,0,0,0,0,0,47,0,0,0,0,0
78,0,0,0,9,0,0,0,0,0,0,0,0,0,0,0,0,0,0,38,0,0,0,0,0,0,0,0,0,0,0,0,0,0,3,0,0,0,0,0,0,50,0,0,0,0,0
78.5,0,0,0,7.07,0,0,0,0,0,0,0,0,0,0,0,0,0,0,37.37,0,0,0,2.02,0,0,0,0,0,0,0,0,0,0,3.03,0,0,0,0,0,0,50.51,0,0,0,0,0
74.5,0,0,0,7.07,0,0,0,0,0,0,0,0,0,0,0,0,0,0,37.37,0,0,0,0,0,0,0,0,0,0,0,0,0,0,3.03,0,0,0,0,0,0,50.51,0,0,0,2.02,0
73.9,52.83,0,0,0,0,0,0,0,0,0,0,0,0,0,0,0,0,0,0,0,0,43.86,0,0,0,0,0,0,0,0,0,0,0,3.31,0,0,0,0,0,0,0,0,0,0,0,0
74.9,44.33,0,0,0,0,0,0,0,0,0,0,0,0,0,0,0,0,0,0,0,0,46.47,0,0,0,0,0,0,0,0,0,0,0,3.51,0,0,5.69,0,0,0,0,0,0,0,0,0
80.1,45.01,0,0,0,0,0,0,0,0,0,0,0,0,0,0,0,0,0,0,0,0,49.12,0,0,0,0,0,0,0,0,0,0,0,3.56,0,0,2.31,0,0,0,0,0,0,0,0,0
77.6,43.66,0,0,0,0,0,0,0,0,0,0,0,0,0,0,0,0,0,0,0,0,43.92,0,0,0,0,0,0,0,0,0,0,0,3.46,0,0,8.96,0,0,0,0,0,0,0,0,0
85.3,45.48,0,0,0,0,0,0,0,0,0,0,0,0,0,0,0,0,0,0,0,0,50.92,0,0,0,0,0,0,0,0,0,0,0,3.6,0,0,0,0,0,0,0,0,0,0,0,0
73.7,44.55,0,0,0,0,0,0,0,0,0,0,0,0,0,0,0,0,0,0,0,0,47.35,0,0,0,0,0,0,0,0,0,0,0,3.53,0,0,4.57,0,0,0,0,0,0,0,0,0
83.5,44.78,0,0,0,0,0,0,0,0,0,0,0,0,0,0,0,0,0,0,0,0,48.22,0,0,0,0,0,0,0,0,0,0,0,3.55,0,0,3.45,0,0,0,0,0,0,0,0,0
36.8,66.18,0,13.26,8.23,0,0.7,0,0,0,0,0,0,0,0,0,0,0,0,5.57,0,0,0,0,0,0,0,0.17,0,0,0,0,0,0,4.24,0,0,1.65,0,0,0,0,0,0,0,0,0
33.7,70.11,0,11.68,6.97,0,0.57,0,0,0,0,0,0,0,0,0,0,0,0,4.68,0,0,0,0,0,0,0,0.17,0,0,0,0,0,0,4.19,0,0,1.63,0,0,0,0,0,0,0,0,0
73,10.95,29.23,3.52,0,0,0,0,0,0,0,0,0,0,0,0,0,0,0,25.73,0,0,30.57,0,0,0,0,0,0,0,0,0,0,0,0,0,0,0,0,0,0,0,0,0,0,0,0
70,9.78,39.7,0,0,0,0,0,0,0,0,0,0,0,0,0,0,0,0,20.23,0,0,30.29,0,0,0,0,0,0,0,0,0,0,0,0,0,0,0,0,0,0,0,0,0,0,0,0
65,10.89,45.43,0,0,0,0,0,0,0,0,0,0,0,0,0,0,0,0,18.76,0,0,24.92,0,0,0,0,0,0,0,0,0,0,0,0,0,0,0,0,0,0,0,0,0,0,0,0
66,8.71,40.6,0,0,0,0,0,0,0,0,0,0,0,0,0,0,0,0,29.58,0,0,21.11,0,0,0,0,0,0,0,0,0,0,0,0,0,0,0,0,0,0,0,0,0,0,0,0
90,0,0,0,0,0,3,0,0,0,0,0,0,0,0,0,0,0,0,29,0,0,0,38,0,0,0,0,0,0,0,0,0,0,0,0,0,0,0,0,0,30,0,0,0,0,0
92,0,0,0,0,0,0,0,0,0,0,0,0,0,0,0,0,0,0,35,0,0,0,32,0,0,0,0,0,0,0,0,0,0,0,0,0,0,0,0,0,33,0,0,0,0,0
80,0,0,0,0,0,0,0,0,0,0,0,0,0,0,0,0,0,0,16,0,0,0,51,0,0,0,0,0,0,0,0,0,0,0,0,0,0,0,0,0,33,0,0,0,0,0
83,0,0,0,0,0,0,0,0,0,0,0,0,0,0,0,0,0,0,50,0,0,0,22,0,0,0,0,0,0,0,0,0,0,0,0,0,0,0,0,0,28,0,0,0,0,0
68,0,0,0,0,0,0,0,0,0,0,0,0,0,0,0,0,0,0,35,0,0,0,30,0,0,0,0,0,0,0,0,0,0,0,0,0,0,0,0,0,35,0,0,0,0,0
73,0,1,2,1,3,0,1,2,0,0,0,0,0,0,0,0,0,0,22,10,0,0,22,0,0,0,0,0,0,0,0,0,0,0,0,0,0,0,0,0,36,0,0,0,0,0
80,0,0,0,0,0,0,5,5,5,0,0,0,0,0,0,0,0,0,44,0,0,0,10,0,0,0,0,0,0,0,0,0,0,0,0,0,0,0,0,0,31,0,0,0,0,0
70,0,0,0,0,0,0,0,0,0,0,0,0,0,0,0,0,0,0,24,0,0,0,36,0,0,0,0,0,0,0,0,0,0,0,0,0,0,0,0,0,40,0,0,0,0,0
83,0,0,0,0,0,0,0,0,0,0,0,0,0,0,0,0,0,0,65,0,0,0,5,0,0,0,0,0,0,0,0,0,0,0,0,0,0,0,0,0,30,0,0,0,0,0
86,49.77,3.58,2.44,6.18,8.89,14.08,0,0,0,0,0,0,0,0,0,0,0,0,0,10.42,0,0,0,0,0,0,0,0,0,0,1.27,0,0,0,0,0,3.37,0,0,0,0,0,0,0,0,0
80,53.07,3.71,2.54,6.42,2.31,17.15,0,0,0,0,0,0,0,0,0,0,0,0,0,9.98,0,0,0,0,0,0,0,0,0,0,1.32,0,0,0,0,0,3.5,0,0,0,0,0,0,0,0,0
84,49.37,3.55,2.42,6.13,13.96,17.19,0,0,0,0,0,0,0,0,0,0,0,0,0,2.78,0,0,0,0,0,0,0,0,0,0,1.26,0,0,0,0,0,3.34,0,0,0,0,0,0,0,0,0
85,65.96,0,5.19,5.25,7.9,0,0,2.46,9.27,0,0,0,0,0,0,0,0,0,0,2.36,0,0,0,0,0,0,0,0,0,0,0,0,0,0,0,0,1.61,0,0,0,0,0,0,0,0,0
84,67.09,0,2.39,6.83,10.5,0,0,1.03,10.39,0,0,0,0,0,0,0,0,0,0,0,0,0,0,0,0,0,0,0,0,0,0,0,0,0,0,0,1.77,0,0,0,0,0,0,0,0,0
80,71.6,0,1.73,7.02,7.07,1.27,0,4.97,5.27,0,0,0,0,0,0,0,0,0,0,0,0,0,0,0,0,0,0,0,0,0,0,0,0,0,0,0,1.07,0,0,0,0,0,0,0,0,0
83,65.66,0,4.53,7.28,7.31,0,0,3.05,8.99,0,0,0,0,0,0,0,0,0,0,1.01,0,0,0,0,0,0,0,0,0,0,0,0,0,0,0,0,2.17,0,0,0,0,0,0,0,0,0
91,67.44,0,2.3,7.47,4.06,0,0,0,14.55,0,0,0,0,0,0,0,0,0,0,0.65,0,0,0,0,0,0,0,0,0,0,0,0,0,0,0,0,3.53,0,0,0,0,0,0,0,0,0
83,69.25,0,2.5,6.97,7.97,0,0,2.06,9.49,0,0,0,0,0,0,0,0,0,0,0,0,0,0,0,0,0,0,0,0,0,0,0,0,0,0,0,1.76,0,0,0,0,0,0,0,0,0
84,69.17,0,2.52,7,8.01,0,0,1.04,10.49,0,0,0,0,0,0,0,0,0,0,0,0,0,0,0,0,0,0,0,0,0,0,0,0,0,0,0,1.77,0,0,0,0,0,0,0,0,0
65,58.23,25.13,3.3,0,0,0,0,2.71,7.14,0,0,0,0,0,0,0,0,0,0.83,0,0,0,0,0,0,0,0,0,0,0,0,0,0,2.11,0,0,0.55,0,0,0,0,0,0,0,0,0
78,51.02,15.66,2.83,0,16.98,0,0,7.95,0.28,0,0,0,0,0,0,0,0,0,0,0,0,0,0,0,0,0,0,0,0,0,0,0,0,0,0,0,5.28,0,0,0,0,0,0,0,0,0
90,9.97,30.03,19.98,0,19.91,20.11,0,0,0,0,0,0,0,0,0,0,0,0,0,0,0,0,0,0,0,0,0,0,0,0,0,0,0,0,0,0,0,0,0,0,0,0,0,0,0,0
86,72.13,0,2.85,0,0,0,18.88,0,1.69,0,0,0,0,1.28,0,0,0,0,0,0,0,0,0,0.52,0,0,0,0,0,0.04,0,0,0,0,0,0,1.85,0,0,0,0.76,0,0,0,0,0
80,72.09,0,3.13,0,0,0,18.48,0,1.82,0,0,0,0,1.61,0,0,0,0,0,0,0,0,0,0.45,0,0,0,0,0,0.04,0,0,0,0,0,0,1.62,0,0,0,0.76,0,0,0,0,0
84,71.61,0,2.83,0,0,0,19.11,0,1.68,0,0,0,0,1.76,0,0,0,0,0,0,0,0,0,0.45,0,0,0,0,0,0.04,0,0,0,0,0,0,1.84,0,0,0,0.68,0,0,0,0,0
87,72.26,0,2.29,0,0,0,18.7,0,1.76,0,0,0,0,1.45,0,0,0,0,0,0,0,0,0,0.45,0,0,0,0,0,0.06,0,0,0,0,0,0,2.31,0,0,0,0.72,0,0,0,0,0
98,69.56,1.98,2.42,3.6,4.2,2.85,2.21,6.84,5.65,0,0,0,0,0,0,0,0,0,0,0,0,0,0,0,0.06,0,0,0,0,0.07,0,0,0,0.42,0,0,0,0,0,0,0.14,0,0,0,0,0
99,73.87,3.16,0.77,3.66,0.9,0,1.68,7.26,6.94,0,0,0,0,0,0,0,0,0,0,1.3,0,0,0,0,0.02,0,0,0,0,0.06,0,0,0,0.16,0.09,0,0,0,0,0,0.13,0,0,0,0,0
37,64,11,12,2.5,3.5,3.5,0,0,0,0,0,0,0,0,0,0,0,0,0,3.5,0,0,0,0,0,0,0,0,0,0,0,0,0,0,0,0,0,0,0,0,0,0,0,0,0,0
39,63,11,12,2.5,4.5,3.5,0,0,0,0,0,0,0,0,0,0,0,0,0,3.5,0,0,0,0,0,0,0,0,0,0,0,0,0,0,0,0,0,0,0,0,0,0,0,0,0,0
34,65,11,14,1.5,1.5,3.5,0,0,0,0,0,0,0,0,0,0,0,0,0,3.5,0,0,0,0,0,0,0,0,0,0,0,0,0,0,0,0,0,0,0,0,0,0,0,0,0,0
33,66,11,14,0.5,1.5,3.5,0,0,0,0,0,0,0,0,0,0,0,0,0,3.5,0,0,0,0,0,0,0,0,0,0,0,0,0,0,0,0,0,0,0,0,0,0,0,0,0,0
39,63,11,13,2,2,4.5,0,0,0,0,0,0,0,0,0,0,0,0,0,4.5,0,0,0,0,0,0,0,0,0,0,0,0,0,0,0,0,0,0,0,0,0,0,0,0,0,0
37,60,11,16,3,3,3.5,0,0,0,0,0,0,0,0,0,0,0,0,0,3.5,0,0,0,0,0,0,0,0,0,0,0,0,0,0,0,0,0,0,0,0,0,0,0,0,0,0
65.7,69.3,15.08,3.43,0,0,4.56,0,0,7.43,0,0,0,0,0,0,0,0,0,0,0,0,0,0,0,0,0,0,0,0,0,0,0,0,0,0,0,0,0.2,0,0,0,0,0,0,0,0
77.3,62.94,15.61,3.55,0,0,4.72,0,0,11.54,0,0,0,0,0,0,0,0,0,0,0,0,0,0,0,0,0,0,0,0,0,0,0,0,0.09,0,0,1.47,0.08,0,0,0,0,0,0,0,0
92.6,64.01,1.25,0,0,4.99,5.48,1.17,3.39,6.69,0,0,0,0,0,0,0,0,0,6.45,0,0,0,0,0,0,0,0,0,0,0,0,0,0,6.57,0,0,0,0,0,0,0,0,0,0,0,0
97,63,1,0,0,4.33,5.65,1.16,3.92,7.36,0,0,0,0,0,0,0,0,0,6.82,0,0,0,0,0,0,0,0,0,0,0.12,0,0,0,6.08,0,0,0.56,0,0,0,0,0,0,0,0,0
94.3,65,1.01,0,0,1.89,6.43,0,6.81,5.23,0,0,0,0,0,0,0,0,0,7.78,0,0,0,0,0,0,0,0,0,0,0.12,0,0,0,5.73,0,0,0,0,0,0,0,0,0,0,0,0
99.5,64.19,1.01,0,0,1.87,6.28,0,10.71,3.71,0,0,0,0,0,0,0,0,0,7.73,0,0,0,0,0,0,0,0,0,0,0.12,0,0,0,4.38,0,0,0,0,0,0,0,0,0,0,0,0
98.1,61.71,2.05,0,0,2.54,6.05,0,6.9,6.06,0,0,0,0,0,0,0,0,0,7.88,0,0,0,0,0,0,0,0,0,0,0.12,0,0,0,6.69,0,0,0,0,0,0,0,0,0,0,0,0
37.1,57.84,11.03,13.88,3.34,10.81,0.44,0,0,0,0,0,0,0,0,0,0,0,0,1.66,0,0,0,0,0,0,0,0,0,0,0,0,0,0,0,0,0,0.55,0,0.45,0,0,0,0,0,0,0
36.1,57.14,10.9,13.71,7.6,7.6,0.43,0,0,0,0,0,0,0,0,0,0,0,0,1.64,0,0,0,0,0,0,0,0,0,0,0,0,0,0,0,0,0,0.54,0,0.44,0,0,0,0,0,0,0
36.5,57.56,10.97,13.8,6.98,6.93,0.44,0,0,0,0,0,0,0,0,0,0,0,0,2.06,0,0,0,0,0,0,0,0,0,0,0,0,0,0,0,0,0,0.82,0,0.44,0,0,0,0,0,0,0
3.6,58.21,11.1,13.96,2.52,10.27,0.44,0,0,0,0,0,0,0,0,0,0,0,0,2.5,0,0,0,0,0,0,0,0,0,0,0,0,0,0,0,0,0,0.55,0,0.45,0,0,0,0,0,0,0
81,67.98,0,4.99,6.07,8.96,0.5,0,1.97,9.03,0,0,0,0,0,0,0,0,0,0,0.5,0,0,0,0,0,0,0,0,0,0,0,0,0,0,0,0,0,0,0,0,0,0,0,0,0,0
80,72.15,0,4.98,4.94,5.96,0,0,2.49,9.48,0,0,0,0,0,0,0,0,0,0,0,0,0,0,0,0,0,0,0,0,0,0,0,0,0,0,0,0,0,0,0,0,0,0,0,0,0
81,70.05,0,3.97,7.07,7.45,0.5,0,2.96,8,0,0,0,0,0,0,0,0,0,0,0,0,0,0,0,0,0,0,0,0,0,0,0,0,0,0,0,0,0,0,0,0,0,0,0,0,0
89,69.04,0,4.49,6.94,7.03,0,0,2.98,9.52,0,0,0,0,0,0,0,0,0,0,0,0,0,0,0,0,0,0,0,0,0,0,0,0,0,0,0,0,0,0,0,0,0,0,0,0,0
89,67.01,0,5.97,7.47,7.54,0,0,2.48,9.53,0,0,0,0,0,0,0,0,0,0,0,0,0,0,0,0,0,0,0,0,0,0,0,0,0,0,0,0,0,0,0,0,0,0,0,0,0
81,72.19,0,1.23,8.08,7.03,0.49,0,1.01,9.97,0,0,0,0,0,0,0,0,0,0,0,0,0,0,0,0,0,0,0,0,0,0,0,0,0,0,0,0,0,0,0,0,0,0,0,0,0
85,72.15,0,5.02,7.93,2.96,0,0,1.96,9.98,0,0,0,0,0,0,0,0,0,0,0,0,0,0,0,0,0,0,0,0,0,0,0,0,0,0,0,0,0,0,0,0,0,0,0,0,0
79,50,0,10,20,0,10,0,0,0,0,0,0,0,0,0,0,0,0,1,0,0,0,0,0,0,0,0,0,0,0,0,0,0,9,0,0,0,0,0,0,0,0,0,0,0,0
7.8,50,0,10,21,0,9,0,0,0,0,0,0,0,0,0,0,0,0,1,0,0,0,0,0,0,0,0,0,0,0,0,0,0,9,0,0,0,0,0,0,0,0,0,0,0,0
84,49,0,7,29,0,5,0,0,0,0,0,0,0,0,0,0,0,0,1,0,0,0,0,0,0,0,0,0,0,0,0,0,0,9,0,0,0,0,0,0,0,0,0,0,0,0
80.4,49,0,7,26,0,5,0,0,0,0,0,0,0,0,0,0,0,0,4,0,0,0,0,0,0,0,0,0,0,0,0,0,0,9,0,0,0,0,0,0,0,0,0,0,0,0
97,5.09,19.09,0,0,0,1.59,0,0,0,0,0,0,0,0,0,0,0,0,22.34,0,0,51.89,0,0,0,0,0,0,0,0,0,0,0,0,0,0,0,0,0,0,0,0,0,0,0,0
98,4.56,19.48,0,0,0,1.89,0,0,0,0,0,0,0,0,0,0,0,0,22.66,0,0,51.41,0,0,0,0,0,0,0,0,0,0,0,0,0,0,0,0,0,0,0,0,0,0,0,0
95,5.3,19.59,0,0,0.27,1.68,0,0,0,0,0,0,0,0,0,0,0,0,21.97,0.15,0,51.04,0,0,0,0,0,0,0,0,0,0,0,0,0,0,0,0,0,0,0,0,0,0,0,0
96,4.58,19.34,0,0,0,1.9,0,0,0,0,0,0,0,0,0,0,0,0,22.37,0,0,51.81,0,0,0,0,0,0,0,0,0,0,0,0,0,0,0,0,0,0,0,0,0,0,0,0
67,19.95,30.06,19.98,0,19.98,7,0,0,0,0,0,0,0,0,0,0,0,0,0,3.03,0,0,0,0,0,0,0,0,0,0,0,0,0,0,0,0,0,0,0,0,0,0,0,0,0,0
67,9.93,49.97,5.03,0,2.99,25.06,0,0,0,0,0,0,0,0,0,0,0,0,0,7.02,0,0,0,0,0,0,0,0,0,0,0,0,0,0,0,0,0,0,0,0,0,0,0,0,0,0
68,15.35,27.71,20.47,0.54,35.93,0,0,0,0,0,0,0,0,0,0,0,0,0,0,0,0,0,0,0,0,0,0,0,0,0,0,0,0,0,0,0,0,0,0,0,0,0,0,0,0,0
57,44.93,21.42,12.83,0,10.55,1.58,0,0,0,0,0,0,0,0,0,0,0,0,0,3.7,0,0,0,0,0,0,0,0,0,0,4.99,0,0,0,0,0,0,0,0,0,0,0,0,0,0,0
58,17.51,34.97,13.1,0,25.38,2.2,0,0,0,0,0,0,0,0,0,0,0,0,0,5.08,0,0,0,0,0,0,0,0,0,0,0,0,0,0,0,0,0,0,0,0,1.76,0,0,0,0,0
55,40.51,23.2,13.87,0,12.34,1.84,0,0,0,0,0,0,0,0,0,0,0,0,0,4.31,0,0,0,0,0,0,0,0,0,0,0,0,0,0,0,0,0,0,0,0,3.93,0,0,0,0,0
89,67.25,0,1.95,5.75,8.27,2.59,0,3.21,6.33,0,0,0,0,0,0,0,0,0,0,3.84,0,0,0,0,0,0,0,0,0,0,0,0,0,0,0,0,0.81,0,0,0,0,0,0,0,0,0
85,64.22,0,1.9,8.01,8.05,4.21,0,4.69,4.66,0,0,0,0,0,0,0,0,0,0,0,0,0,0,0,0,0,0,0,0,0.07,0,0,0,0,0,0,4.19,0,0,0,0,0,0,0,0,0
86.7,64.7,0,3.19,8.08,9.29,3.82,0,4.21,4.5,0,0,0,0,0,0,0,0,0,0,0,0,0,0,0,0,0,0,0,0,0.09,0,0,0,0,0,0,2.12,0,0,0,0,0,0,0,0,0
80,0,40.04,4.99,0,0,0,0,0,0,0,0,0,0,0,0,0,0,0,20.02,0,0,34.95,0,0,0,0,0,0,0,0,0,0,0,0,0,0,0,0,0,0,0,0,0,0,0,0
85,5.1,40,4.97,0,0,0,0,0,0,0,0,0,0,0,0,0,0,0,9.99,0,0,39.94,0,0,0,0,0,0,0,0,0,0,0,0,0,0,0,0,0,0,0,0,0,0,0,0
84,6.54,29.98,5.05,0,0,0,0,0,0,0,0,0,0,0,0,0,0,0,17.49,0,0,40.94,0,0,0,0,0,0,0,0,0,0,0,0,0,0,0,0,0,0,0,0,0,0,0,0
86,25.04,24.96,0,0,0,0,0,0,0,0,0,0,0,0,0,0,0,0,10.03,0,0,39.97,0,0,0,0,0,0,0,0,0,0,0,0,0,0,0,0,0,0,0,0,0,0,0,0
68,19.97,29.93,0,0,0,0,0,0,0,0,0,0,0,0,0,0,0,0,25.07,0,0,25.03,0,0,0,0,0,0,0,0,0,0,0,0,0,0,0,0,0,0,0,0,0,0,0,0
107,58.28,4.77,1.48,5.99,9.69,0,0,18.51,1.28,0,0,0,0,0,0,0,0,0,0,0,0,0,0,0,0,0,0,0,0,0,0,0,0,0,0,0,0,0,0,0,0,0,0,0,0,0
110,62.68,4.03,1.5,3.79,7.5,0,0,19.27,1.23,0,0,0,0,0,0,0,0,0,0,0,0,0,0,0,0,0,0,0,0,0,0,0,0,0,0,0,0,0,0,0,0,0,0,0,0,0
98,58.16,10.33,0.38,5.09,8.57,0,0,17.46,0.01,0,0,0,0,0,0,0,0,0,0,0,0,0,0,0,0,0,0,0,0,0,0,0,0,0,0,0,0,0,0,0,0,0,0,0,0,0
99,56.61,10.8,0.81,4.74,8.35,0.95,0,17.74,0,0,0,0,0,0,0,0,0,0,0,0,0,0,0,0,0,0,0,0,0,0,0,0,0,0,0,0,0,0,0,0,0,0,0,0,0,0
70,57.45,16.98,1.62,5.18,9.17,0,0,9.59,0.01,0,0,0,0,0,0,0,0,0,0,0,0,0,0,0,0,0,0,0,0,0,0,0,0,0,0,0,0,0,0,0,0,0,0,0,0,0
75,57.55,13.94,1.49,6.02,9.74,0,0,11.26,0,0,0,0,0,0,0,0,0,0,0,0,0,0,0,0,0,0,0,0,0,0,0,0,0,0,0,0,0,0,0,0,0,0,0,0,0,0
74,59.16,13.42,0.59,5.98,9.67,0,0,11.18,0,0,0,0,0,0,0,0,0,0,0,0,0,0,0,0,0,0,0,0,0,0,0,0,0,0,0,0,0,0,0,0,0,0,0,0,0,0
32.4,59.36,24.36,8.96,4.85,1.16,0,0.33,0.16,0,0,0,0,0,0,0,0,0,0,0,0,0,0,0,0,0,0,0,0,0,0,0,0,0,0.82,0,0,0,0,0,0,0,0,0,0,0,0
33.2,57.82,25.52,8.39,3.27,2.35,0,0,0.11,0.07,0,0,0,0,0,0,0,0,0,0,0,0,0,0,0,0,0,0,0,0,0,0,0,0,2.47,0,0,0,0,0,0,0,0,0,0,0,0
34.7,57.1,25.22,7.38,4.66,4.47,0,0.22,0.1,0.07,0,0,0,0,0,0,0,0,0,0,0,0,0,0,0,0,0,0,0,0,0,0,0,0,0.78,0,0,0,0,0,0,0,0,0,0,0,0
34.2,58.18,25.25,7.02,3.23,3.48,0,0.22,0.11,0.07,0,0,0,0,0,0,0,0,0,0,0,0,0,0,0,0,0,0,0,0,0,0,0,0,2.44,0,0,0,0,0,0,0,0,0,0,0,0
33.6,55.73,24.62,9.7,3.27,4.7,0,0.22,0.11,0,0,0,0,0,0,0,0,0,0,0,0,0,0,0,0,0,0,0,0,0,0,0,0,0,1.65,0,0,0,0,0,0,0,0,0,0,0,0
88.5,70.4,0,0.35,6.01,10,0,0,13.24,0,0,0,0,0,0,0,0,0,0,0,0,0,0,0,0,0,0,0,0,0,0,0,0,0,0,0,0,0,0,0,0,0,0,0,0,0,0
32,83.4,11.55,1.33,0,0,0,0,3.59,0.13,0,0,0,0,0,0,0,0,0,0,0,0,0,0,0,0,0,0,0,0,0,0,0,0,0,0,0,0,0,0,0,0,0,0,0,0,0
88.5,57.98,1.67,8.03,6.26,8.27,1.65,0,5.17,4.92,0,0,0,0,0,0,0,0,0,0,5,0,0,0,0,0,0,0,0,0,0,0,0,0,0,0,0,1.05,0,0,0,0,0,0,0,0,0
81.5,62.32,0,2.02,7.15,4.28,1.7,0,6.64,5.02,0,0,0,0,0,0,0,0,0,0,5.3,0,0,0,0,0,0,0,0,0,0,0,0,0,0,0,0,5.57,0,0,0,0,0,0,0,0,0
6.3,75.3,0,14.18,0,0,0,10.52,0,0,0,0,0,0,0,0,0,0,0,0,0,0,0,0,0,0,0,0,0,0,0,0,0,0,0,0,0,0,0,0,0,0,0,0,0,0,0
4.2,77.51,0,12.67,0,0,0,9.82,0,0,0,0,0,0,0,0,0,0,0,0,0,0,0,0,0,0,0,0,0,0,0,0,0,0,0,0,0,0,0,0,0,0,0,0,0,0,0
5.9,76.47,0,13.46,0,0,0,10.07,0,0,0,0,0,0,0,0,0,0,0,0,0,0,0,0,0,0,0,0,0,0,0,0,0,0,0,0,0,0,0,0,0,0,0,0,0,0,0
6.1,78.6,0,12.97,0,0,0,8.43,0,0,0,0,0,0,0,0,0,0,0,0,0,0,0,0,0,0,0,0,0,0,0,0,0,0,0,0,0,0,0,0,0,0,0,0,0,0,0
3.8,78.87,0,11.09,0,0,0,9.27,0,0,0,0,0,0,0,0,0,0,0,0,0,0,0,0,0,0,0,0,0,0,0,0,0,0,0.77,0,0,0,0,0,0,0,0,0,0,0,0
2,76.69,0,12.53,0,0,0,10.78,0,0,0,0,0,0,0,0,0,0,0,0,0,0,0,0,0,0,0,0,0,0,0,0,0,0,0,0,0,0,0,0,0,0,0,0,0,0,0
4.9,75.99,0,13.35,0,0,0,10.66,0,0,0,0,0,0,0,0,0,0,0,0,0,0,0,0,0,0,0,0,0,0,0,0,0,0,0,0,0,0,0,0,0,0,0,0,0,0,0
160,0,8,12,0,4,0,0,20,16,0,0,0,0,0,0,0,0,0,0,0,0,0,0,0,0,0,0,0,0,0,0,0,0,0,0,0,0,0,0,0,40,0,0,0,0,0
160,0,8.86,8.31,0,4.43,0,0,17.72,10.85,0,0,0,0,0,0,0,0,0,0,0,0,0,0,0,0,0,0,0,0,0,0,0,0,0,0,0,0,0,0,0,49.83,0,0,0,0,0
40.3,63.91,0,14.89,3.56,0,0.94,0,0,0,0,0,0.51,0,0,0,0,0,0,9.95,0,0,0,0,0,0,0,0,0,0,0,0,0,0,4.49,0,0,1.75,0,0,0,0,0,0,0,0,0
91,53.39,0,0,0,0,0,0,1.91,1.26,0,0,0,0,0,0,0,0,0,0,0,0,43.3,0,0,0,0,0,0,0,0.14,0,0,0,0,0,0,0,0,0,0,0,0,0,0,0,0
93,52.03,0,0,0,0,0,0,1.94,1.28,0,0,0,0,0,0,0,0,0,0,0,0,44.61,0,0,0,0,0,0,0,0.14,0,0,0,0,0,0,0,0,0,0,0,0,0,0,0,0
94,51.34,0,0,0,0,0,0,1.96,1.29,0,0,0,0,0,0,0,0,0,0,0,0,45.27,0,0,0,0,0,0,0,0.14,0,0,0,0,0,0,0,0,0,0,0,0,0,0,0,0
8,62.89,0,16.18,1.7,1.84,0.45,9.2,0,0,0,0,0,0,0,0,0,0,0,0.84,0,0,0,0,0,0,0,0,0,0,0.24,0,0,0,2.15,0,0,1.12,0,0,0,3.39,0,0,0,0,0
15,61.48,0,15.72,1.04,1.24,0.36,8.86,0,0,0,0,0,0,0,0,1.86,1.4,0.26,0.51,0,0,0,0,0.23,0,0,0,0,0,0.19,0,0,0,2.01,0,0,1.02,0,0,0,3.44,0.38,0,0,0,0
18,65.83,0,15.05,1.18,0.61,0.31,9.59,0,0,0,0,0,0,0,0,0,0.46,0,0.42,0,0,0,0,0.18,0,0,0.34,0,0,0,0,0,0,1.71,0,0,0.83,0,0,0,3.12,0.37,0,0,0,0
5,64.4,0,15.79,2.55,0,0.45,9.17,0,0,0,0,0,0,0,0,0,0,0,0.42,0,0,0,0,0,0,0,0.35,0,0,0,0,0,0,2.14,0,0,1.11,0,0,0,3.62,0,0,0,0,0
40,23.94,43.04,4.7,22.3,0,0,6.02,0,0,0,0,0,0,0,0,0,0,0,0,0,0,0,0,0,0,0,0,0,0,0,0,0,0,0,0,0,0,0,0,0,0,0,0,0,0,0
16.2,40.47,29.81,4.65,19.12,0,0,5.95,0,0,0,0,0,0,0,0,0,0,0,0,0,0,0,0,0,0,0,0,0,0,0,0,0,0,0,0,0,0,0,0,0,0,0,0,0,0,0
38,19.44,41.12,4.58,28.99,0,0,5.87,0,0,0,0,0,0,0,0,0,0,0,0,0,0,0,0,0,0,0,0,0,0,0,0,0,0,0,0,0,0,0,0,0,0,0,0,0,0,0
33,55.32,26.05,3.56,9,0,0,6.07,0,0,0,0,0,0,0,0,0,0,0,0,0,0,0,0,0,0,0,0,0,0,0,0,0,0,0,0,0,0,0,0,0,0,0,0,0,0,0
66.7,47.96,10.54,4.16,0,0,5.98,0,0,0,0,0,0,0,0,0,0,0,0,0,0,0,26.14,0,0,0,0,0.09,0,0,0.04,0.6,0,0,4.02,0,0,0,0,0,0,0,0,0.47,0,0,0
65,50.86,9.67,2.2,0,0,5.85,0,0,0,0,0,0,0,0,0,0,0,0,0,0,0,25.47,0,0,0,0,0.09,0,0,0.04,0.52,0,0,3.93,0,0,1.37,0,0,0,0,0,0,0,0,0
69.4,48.1,10.44,3.34,0,0,5.93,0,0.92,0,0,0,0,0,0,0,0,0,0,0,0,0,25.9,0,0,0,0,0.09,0,0,0.04,0.59,0,0,3.98,0,0,0.46,0,0,0,0,0,0.21,0,0,0
64.7,49.21,10.09,3.98,0,0,5.73,0.73,0.89,0,0,0,0,0,0,0,0,0,0,0,0,0,22.12,0,0,0,0,0.08,0,0,0.04,0.84,0,0,4.81,0,0,0.45,0,0,0,0,0,1.03,0,0,0
67.4,45.83,13.18,3.6,0,0,5.99,0,0,0,0,0,0,0,0,0,0,0,0,0,0,0,26.16,0,0,0,0,0.09,0,0,0.04,0.62,0,0,4.02,0,0,0,0,0,0,0,0,0.47,0,0,0
66.4,47.67,10.56,4.17,0,0,5.99,0,0,0,0,0,0,0,0,0,0,0,0,0,0,0,26.19,0,0,0,0,0.09,0,0,0.04,0.18,0,0,4.03,0,0,0,0,0,0,0,0,1.08,0,0,0
67.1,47.77,10.57,4.17,0,0,6,0,0,0,0,0,0,0,0,0,0,0,0,0,0,0,26.23,0,0,0,0,0.09,0,0,0.04,0.88,0,0,4.03,0,0,0,0,0,0,0,0,0.22,0,0,0
68.2,46.1,10.76,4.25,0,0,6.11,0,0,0,0,0,0,0,0,0,0,0,0,0,0,0,27.28,0,0,0,0,0.09,0,0,0.04,0.61,0,0,4.1,0,0,0,0,0,0,0,0,0.66,0,0,0
