Repository: you0514w/youyou

File: Refract Index 587.6nm d.csv (part 30 of 31)
Refract Index 587.6nm d,SiO2,B2O3,Al2O3,MgO,CaO,BaO,Li2O,Na2O,K2O,Cs2O,ZnO,SrO,PbO,SnO,Ga2O3,As2O3,Y2O3,Sb2O3,La2O3,Nd2O3,Gd2O3,Bi2O3,TiO2,GeO2,ZrO2,SnO2,TeO2,P2O5,Nb2O5,Ta2O5,WO3,Yb2O3
1.62,0,8.69,3.26,0,19.67,17.93,6.18,0,0,0,6.52,4.35,0,0,0,0,1.85,0.04,0,0,0,0,0,0,0,0,0,31.51,0,0,0,0
1.62,0,7.6,2.85,0,26.61,6.18,11.4,0,0,0,13.3,3.8,0,0,0,0,1.61,0.04,0,0,0,0,0,0,0,0,0,26.61,0,0,0,0
1.62,0,16.22,0.48,0,18.49,19.67,8.65,0,0,0,7.92,0,0,0,0,0,1.73,0.04,0,0,0,0,0,0,0,0,0,26.8,0,0,0,0
1.62,0,19.76,0.44,0,25.03,16.89,7.88,0,0,0,0,4,0,0,0,0,1.57,0.04,0,0,0,0,0,0,0,0,0,24.39,0,0,0,0
1.64,0,6.41,2.65,0,22.67,17.83,8.58,0,0,0,11.09,3.26,0,0,0,0,2.03,0.04,0,0,0,0,0,0,0,0,0,25.44,0,0,0,0
1.64,0,4.44,2.73,0,23.28,18.33,8.82,0,0,0,11.41,3.36,0,0,0,0,1.43,0.05,0,0,0,0,0,0,0,0,0,26.15,0,0,0,0
1.62,0,6.06,9.14,0,21.03,20.88,7.9,0,0,0,0,4,0,0,0,0,1.57,0.04,0,0,0,0,0,0,0,0,0,29.38,0,0,0,0
1.62,0,5.77,9.44,0,22.03,20.89,7.87,0,0,0,0,3,0,0,0,0,1.57,0.04,0,0,0,0,0,0,0,0,0,29.39,0,0,0,0
1.62,0,5.96,9.24,0,20.05,18.88,7.89,0,0,0,0,7.2,0,0,0,0,1.57,0.04,0,0,0,0,0,0,0,0,0,29.17,0,0,0,0
1.61,0,20.34,0,0,18.74,13.54,8.26,0,0,0,7.56,3.87,0,0,0,0,1.65,0,0,0,0,0,0,0,0,0,0,26.04,0,0,0,0
1.83,10.28,42.54,0,3.48,0,0,0,0,0,0,6.04,0,0,0,0,0,6.84,0.01,19.17,0,0,0,0,0,7.41,0,0,0,4.23,0,0,0
1.83,10.69,43.65,0,0,0,0,0.96,0,0,0,6.14,0,0,0,0,0,7.01,0.01,19.61,0,0,0,0,0,7.64,0,0,0,4.29,0,0,0
1.81,42.44,0,0,0,0,21.33,0,0,2.35,0,0,0,0,0,0,0,0,0.02,6.98,0,0,0,17.08,0,6.84,0,0,0,2.96,0,0,0
1.77,22.15,22.56,0,0,0,28.08,0,0,3.83,0,0,0,0,0,0,0,1.6,0,9.15,0,0,0,12.22,0,0,0,0,0,0,0,0.41,0
1.78,19.79,20.14,0,0,0,32.07,0,0,3.41,0,0,0,0,0,0,0,1.42,0.02,6.86,0,0,0,16.29,0,0,0,0,0,0,0,0,0
1.79,19.33,19.68,0,0,0,34.74,0,0,2.22,0,0,0,0,0,0,0,1.39,0.02,6.7,0,0,0,15.92,0,0,0,0,0,0,0,0,0
1.78,20.28,20.64,0,0,0,29.28,0,2.67,1.75,0,0,0,0,0,0,0,1.46,0.01,7.03,0,0,0,16.69,0,0,0,0,0,0,0,0.19,0
1.85,18.61,19.19,0,0,0,22.53,0,0,3.65,0,0,0,0,0,0,0,1.73,0,7.2,0,0,0,23.19,0,2.85,0,0,0,1.05,0,0,0
1.79,18.24,18.57,0,0,0,39.23,0,0,1.27,0,0,0,0,0,0,0,1.32,0.02,6.32,0,0,0,15.03,0,0,0,0,0,0,0,0,0
1.78,20.01,20.35,0,0,0,31.4,0,0,3.65,0,0,0,0,0,0,0,1.44,0.02,4.24,0,2.42,0,16.47,0,0,0,0,0,0,0,0,0
1.79,19.54,18.44,0,0,0,29.72,1.34,0,3.51,0,1.39,0,0,0,0,0,1.41,0.01,6.46,0,0,0,17.36,0,0.82,0,0,0,0,0,0,0
1.51,63.23,13.2,6.01,0,0,0.8,12.31,3.95,0,0,0,0,0,0,0,0,0,0,0,0,0,0,0,0,0.5,0,0,0,0,0,0,0
1.46,64.27,18.09,4.7,0,0,0.83,4.71,5.36,2.04,0,0,0,0,0,0,0,0,0,0,0,0,0,0,0,0,0,0,0,0,0,0,0
1.52,56.07,16.57,5.66,0,0,0.79,15.44,3.92,1.55,0,0,0,0,0,0,0,0,0,0,0,0,0,0,0,0,0,0,0,0,0,0,0
1.54,76.57,1.97,5.5,3.24,0,2.94,2.18,4.21,3.39,0,0,0,0,0,0,0,0,0,0,0,0,0,0,0,0,0,0,0,0,0,0,0
1.52,68.81,12.3,2.36,0,1.13,0,0.42,10.23,1.01,0,3.74,0,0,0,0,0,0,0,0,0,0,0,0,0,0,0,0,0,0,0,0,0
1.79,0,1.84,0,0,0,0,9.46,16.58,6.95,0,3.47,0,0,0,0,0,0,0.04,0,0,0,3.56,17.36,0,0,0,0,26.14,9.28,0,5.32,0
1.74,0.58,3.18,0.23,0,0,0,10.14,23.69,3.83,0,4.72,0,0,0,0,0,0,0.04,0,0,0,1.58,12.98,0,0,0,0,25.45,9.16,0,4.42,0
1.75,0.57,3.13,0.23,0,0,0,12.69,23.72,1.34,0,4.66,0,0,0,0,0,0,0.04,0,0,0,1.6,13.08,0,0,0,0,25.41,9.12,0,4.41,0
1.73,0.58,3.15,0.23,0,0,0,12.73,23.61,3.79,0,2.27,0,0,0,0,0,0,0.04,0,0,0,1.61,12.98,0,0,0,0,25.49,9.1,0,4.42,0
1.73,0,1.49,0,0,0,0,12.77,23.5,3.8,0,4.69,0,0,0,0,0,0,0.04,0,0,0,1.61,13.03,0,0,0,0,25.5,9.13,0,4.44,0
1.72,0,1.49,0,0,0,0,12.76,23.67,3.8,0,6.67,0,0,0,0,0,0,0.04,0,0,0,1.61,10.99,0,0,0,0,25.47,9.12,0,4.38,0
1.74,0,1.44,0,0,0,0,12.71,23.79,3.79,0,6.72,0,0,0,0,0,0,0.04,0,0,0,1.61,13,0,0,0,0,25.42,7.1,0,4.38,0
1.73,0,1.57,0,0,0,0,12.45,23.66,3.83,0,6.45,0,0,0,0,0,0,0.04,0,0,0,0,13.02,0,0,0,0,25.45,9.14,0,4.39,0
1.73,0,1.52,0,0,0,0,12.62,24.16,3.88,0,6.81,0,0,0,0,0,0,0.04,0.76,0,0,1.62,9.15,0,0,0,0,25.75,9.22,0,4.47,0
1.73,0,1.45,0,0,0,0,14.27,23.72,3.81,0,6.76,0,0,0,0,0,0,0.04,0,0,0,0,8.99,0,0,0,0,25.46,11.1,0,4.4,0
1.73,0,1.49,0,0,0,0,13.44,23.89,3.9,0,6.77,0,0,0,0,0,0,0.04,0.39,0,0,0.79,9.06,0,0,0,0,25.58,10.19,0,4.46,0
1.74,0,0,0,0,0,0,12.84,24.01,3.83,0,4.71,0,0,0,0,0,0,0.04,0,0,0,1.62,13.1,0,0,0,0,26.21,9.18,0,4.46,0
1.69,0,2.85,0,0,2.95,0,18.1,20.66,8.09,0,0,0,0,0,0,0,0,0.04,0,0,0,0,6.08,0,0,0,0,25.9,10.71,0,4.62,0
1.7,0,0,1.19,0,3.23,0,8.09,27.89,5.14,0,6.69,0,0,0,0,0,0,0.04,0,0,0,0.23,3.03,0,0,0,0,25.99,13.47,0,5.01,0
1.91,22.48,29.52,1.89,0,0,0,0,0,0,0,7.16,0,0,0,0,0,0.97,0,14.44,0,2.53,0,4.42,0,3.7,0,0,0,9.84,0.7,1.34,1.01
1.88,17.5,33.57,0,0,0,0,0,0,0,0,0,0,0,0,0,0,0.74,0.06,20.6,0,9.81,0,3.13,0,8.94,0,0,0,5.65,0,0,0
1.86,22.02,31.67,2.43,0,0,0,0,0,0,0,5.71,0,0,0,0,0,4.58,0.05,15.79,0,3.75,0,1.12,0.89,4.83,0,0,0,7.16,0,0,0
1.89,19.75,29.37,0,0,0,0,0,0,0,0,4.39,0,0,0,0,0,3.23,0,20.72,0,8.81,0,3.41,0,4.61,0,0,0,5.71,0,0,0
1.89,21.77,31.8,0,0,0,0,0,0,0,0,0,0,0,0,0,0,6.79,0,17.75,0,8.75,0,2.6,0,5.51,0,0,0,5.03,0,0,0
1.9,18.92,30.5,0,0,0,0,0,0,0,0,0,0,0,0,0,0,5.97,0,15.31,0,8.26,0,0,5.57,9.87,0,0,0,5.6,0,0,0
1.89,16.83,32.12,0,0,0,0,0,0,0,0,0,0,0,0,0,0,3.08,0,21.03,0,7.03,0,2.84,3.36,8.58,0,0,0,5.13,0,0,0
1.89,16.51,29.72,0,0,0,0,0,0,0,0,0,0,0,0,0,0,6.87,0,20.23,0,6.77,0,1.78,5.37,7.31,0,0,0,5.44,0,0,0
1.88,18.2,32.37,0,0,0,0,0,0,0,0,0,0,0,0,0,0,2.93,0,23.14,0,6.17,0,3.11,0,8.47,0,0,0,5.61,0,0,0
1.89,17.75,33,0,0,0,0,0,0,0,0,0,0,0,0,0,0,5.09,0,19.89,0,7.24,0,3.08,0,7.99,0,0,0,5.25,0,0.71,0
1.89,25.35,27.03,3.6,0,0,0,0,0,0,0,0,0,0,0,0,0,2.91,0,17.83,0,6.49,0,2.65,3.91,5.39,0,0,0,4.37,0.47,0,0
1.89,24.33,30.45,6.19,0,0,0,0,0,0,0,0,0,0,0,0,0,2.71,0,14.37,0,6.96,0,0.68,0,8.71,0,0,0,5.6,0,0,0
1.89,16.53,32.08,3.78,0,0,0,0,0,0,0,4.67,0,0,0,0,0,6.58,0,16.91,0,4.96,0,3.2,0,5.25,0,0,0,4.21,1.29,0,0.54
1.89,17.2,30.83,3.98,0,0,0,0,0,0,0,4.39,0,0,0,0,0,2.79,0,16.97,0,6.8,0,2.64,2.51,7.81,0,0,0,4.08,0,0,0
1.88,17.9,33.28,0,0,0,0,0,0,0,0,0,0,0,0,0,0,3.37,0,18.74,0,10.04,0,3.31,0,8.19,0,0,0,5.17,0,0,0
1.95,0,0,0,0,0,0,0,0,0,0,0,0,0,0,0,0,0,0,50,0,50,0,0,0,0,0,0,0,0,0,0,0
2.02,0,0,0,0,0,0,0,0,0,0,0,0,0,0,0,0,0,0,50,0,40,0,0,0,0,0,0,0,10,0,0,0
2.07,0,0,0,0,0,0,0,0,0,0,0,0,0,0,0,0,0,0,50,0,30,0,0,0,0,0,0,0,20,0,0,0
2.11,0,0,0,0,0,0,0,0,0,0,0,0,0,0,0,0,0,0,50,0,20,0,0,0,0,0,0,0,30,0,0,0
1.93,0,0,0,0,0,0,0,0,0,0,0,0,0,0,0,0,0,0,30,0,70,0,0,0,0,0,0,0,0,0,0,0
1.99,0,0,0,0,0,0,0,0,0,0,0,0,0,0,0,0,0,0,30,0,60,0,0,0,0,0,0,0,10,0,0,0
2.04,0,0,0,0,0,0,0,0,0,0,0,0,0,0,0,0,0,0,30,0,50,0,0,0,0,0,0,0,20,0,0,0
2.09,0,0,0,0,0,0,0,0,0,0,0,0,0,0,0,0,0,0,30,0,40,0,0,0,0,0,0,0,30,0,0,0
2.13,0,0,0,0,0,0,0,0,0,0,0,0,0,0,0,0,0,0,30,0,30,0,0,0,0,0,0,0,40,0,0,0
2.17,0,0,0,0,0,0,0,0,0,0,0,0,0,0,0,0,0,0,30,0,20,0,0,0,0,0,0,0,50,0,0,0
2.21,0,0,0,0,0,0,0,0,0,0,0,0,0,0,0,0,0,0,30,0,10,0,0,0,0,0,0,0,60,0,0,0
2,0,0,0,0,0,0,0,0,0,0,0,0,0,0,0,0,0,0,50,0,40,0,0,0,0,0,0,0,0,10,0,0
2.04,0,0,0,0,0,0,0,0,0,0,0,0,0,0,0,0,0,0,50,0,30,0,0,0,0,0,0,0,0,20,0,0
2.07,0,0,0,0,0,0,0,0,0,0,0,0,0,0,0,0,0,0,50,0,20,0,0,0,0,0,0,0,0,30,0,0
1.97,0,0,0,0,0,0,0,0,0,0,0,0,0,0,0,0,0,0,30,0,60,0,0,0,0,0,0,0,0,10,0,0
2.01,0,0,0,0,0,0,0,0,0,0,0,0,0,0,0,0,0,0,30,0,50,0,0,0,0,0,0,0,0,20,0,0
2.04,0,0,0,0,0,0,0,0,0,0,0,0,0,0,0,0,0,0,30,0,40,0,0,0,0,0,0,0,0,30,0,0
2.08,0,0,0,0,0,0,0,0,0,0,0,0,0,0,0,0,0,0,30,0,30,0,0,0,0,0,0,0,0,40,0,0
2.12,0,0,0,0,0,0,0,0,0,0,0,0,0,0,0,0,0,0,30,0,20,0,0,0,0,0,0,0,0,50,0,0
2.15,0,0,0,0,0,0,0,0,0,0,0,0,0,0,0,0,0,0,30,0,10,0,0,0,0,0,0,0,0,60,0,0
1.81,0,0,0,0,0,50,0,0,0,0,0,0,0,0,40,0,0,0,10,0,0,0,0,0,0,0,0,0,0,0,0,0
1.83,0,0,0,0,0,40,0,0,0,0,0,0,0,0,50,0,0,0,10,0,0,0,0,0,0,0,0,0,0,0,0,0
1.84,0,0,0,0,0,30,0,0,0,0,0,0,0,0,60,0,0,0,10,0,0,0,0,0,0,0,0,0,0,0,0,0
1.86,0,0,0,0,0,20,0,0,0,0,0,0,0,0,70,0,0,0,10,0,0,0,0,0,0,0,0,0,0,0,0,0
1.85,0,0,0,0,0,45,0,0,0,0,0,0,0,0,35,0,0,0,20,0,0,0,0,0,0,0,0,0,0,0,0,0
1.86,0,0,0,0,0,40,0,0,0,0,0,0,0,0,40,0,0,0,20,0,0,0,0,0,0,0,0,0,0,0,0,0
1.87,0,0,0,0,0,30,0,0,0,0,0,0,0,0,50,0,0,0,20,0,0,0,0,0,0,0,0,0,0,0,0,0
1.88,0,0,0,0,0,20,0,0,0,0,0,0,0,0,60,0,0,0,20,0,0,0,0,0,0,0,0,0,0,0,0,0
1.9,0,0,0,0,0,10,0,0,0,0,0,0,0,0,70,0,0,0,20,0,0,0,0,0,0,0,0,0,0,0,0,0
1.88,0,0,0,0,0,40,0,0,0,0,0,0,0,0,30,0,0,0,30,0,0,0,0,0,0,0,0,0,0,0,0,0
1.89,0,0,0,0,0,30,0,0,0,0,0,0,0,0,40,0,0,0,30,0,0,0,0,0,0,0,0,0,0,0,0,0
1.9,0,0,0,0,0,20,0,0,0,0,0,0,0,0,50,0,0,0,30,0,0,0,0,0,0,0,0,0,0,0,0,0
1.93,0,0,0,0,0,0,0,0,0,0,0,0,0,0,70,0,0,0,30,0,0,0,0,0,0,0,0,0,0,0,0,0
1.91,0,0,0,0,0,20,0,0,0,0,0,0,0,0,40,0,0,0,40,0,0,0,0,0,0,0,0,0,0,0,0,0
1.93,0,0,0,0,0,10,0,0,0,0,0,0,0,0,50,0,0,0,40,0,0,0,0,0,0,0,0,0,0,0,0,0
1.95,0,0,0,0,0,0,0,0,0,0,0,0,0,0,50,0,0,0,50,0,0,0,0,0,0,0,0,0,0,0,0,0
1.48,79.65,10.86,2.47,0,0,0.41,0,6.1,0,0,0,0,0,0,0,0,0,0,0,0,0,0,0,0,0.51,0,0,0,0,0,0,0
1.76,0,25.98,0,0,0,0,0,4.95,18.3,0,0,0,0,0,0,0,0,0.04,0,0,0,0,13.68,0,0,0,0,19.88,17.17,0,0,0
1.76,0,27.69,0,0,0,0,0,5.28,19.48,0,0,0,0,0,0,0,0,0.04,0,0,0,0,0,0,0,0,0,21.18,26.33,0,0,0
1.74,0,28.53,0,0,0,0,0,5.45,20.09,0,0,0,0,0,0,0,0,0.04,0,0,0,0,0,0,0,0,0,21.84,24.05,0,0,0
1.77,0,26.83,0,0,0,0,0,5.12,18.88,0,0,0,0,0,0,0,0,0.04,0,0,0,0,4.69,0,0,0,0,20.53,23.91,0,0,0
1.78,0,27.2,0,0,0,0,0,5.18,19.15,0,0,0,0,0,0,0,0,0,0,0,0,0,0.27,0,0,0,0,20.82,27.38,0,0,0
1.74,8.26,20.29,0,0,0,0,0,5.43,20.11,0,0,0,0,0,0,0,0,0,0,0,0,0,0,0,0,0,0,21.85,24.06,0,0,0
1.76,0,27.68,0,0,0,0,0,5.28,19.51,0,0,0,0,0,0,0,0,0,0,0,0,0,0,0,0,0,0,21.19,26.34,0,0,0
1.75,0,20.3,0,0,0,0,0,10.61,21.13,0,0,0,0,0,0,0,0,0,0,0,0,0,0,0,0,0,0,21.84,26.12,0,0,0
1.78,0,26.97,0,0,0,0,0,5.14,18.99,0,0,0,0,0,0,0,0,0,0,0,0,0,1.09,0,0,0,0,20.64,27.17,0,0,0
1.78,0,26.84,0,0,0,0,0,3.04,15.79,0,0,0,0,0,0,0,0,0.04,0,0,0,0,1.02,0,0,0,0,25.68,27.59,0,0,0
1.76,0,21.19,0,0,0,0,0,10.28,20.5,0,0,0,0,0,0,0,0,0,0,0,0,0,0,0,0,0,0,21.19,26.84,0,0,0
1.77,0,23,0,0,0,0,0,5.19,19.13,0,0,0,0,0,0,0,0,0,0,0,0,0,0.58,0,0,0,0,24.75,27.35,0,0,0
1.74,0,26.55,0,0,0,0,0,5.05,18.69,0,0,0,0,0,0,0,0,0.06,0,0,0,0,13.83,0,0,0,0,20.31,15.51,0,0,0
1.76,7.53,18.61,0,0,0,0,0,4.98,18.41,0,0,0,0,0,0,0,0,0.06,0,0,0,0,13.62,0,0,0,0,20.01,16.78,0,0,0
1.74,0,28.27,0,0,0,0,0,0,25.29,0,0,0,0,0,0,0,0,0,0,0,0,0,0,0,0,0,0,21.63,24.81,0,0,0
1.71,0,12.76,0.82,0,0,1.37,0,18.23,13.19,0,0,0,0,0,0,0,0,0.02,0,0,0,0,15.78,0,0,0,0,26.45,11.38,0,0,0
1.71,0,12.75,0.82,0,0,1.37,0,18.23,13.19,0,1.51,0,0,0,0,0,0,0.02,0,0,0,0,12.31,0,0,0,0,26.46,13.34,0,0,0
1.77,0,11.05,0.86,0,0,1.43,0,18.98,9.65,0,1.57,0,0,0,0,0,0,0.02,0,0,0,0,20.16,0,0.1,0,0,23.43,12.75,0,0,0
1.77,3.05,8.19,0.85,0,0,1.43,0,18.97,9.65,0,1.57,0,0,0,0,0,0,0.02,0,0,0,0,19.96,0,0,0,0,23.45,12.86,0,0,0
1.74,5.72,9.1,0.83,0,0,6.68,0,17.3,8.28,0,0,0,0,0,0,0,0,0.02,0,0,0,0,19.55,0,0,0,0,23.03,9.49,0,0,0
1.78,0,0,0,0,0,12.07,0,9.13,17.16,0,0,0,0,0,0,0,0,0.01,0,0,0,0,11,0,0,0,0,29.05,21.58,0,0,0
1.7,1.21,0,0,0,0,0,0,31.17,7.07,0,0,5.66,0,0,0,0,0,0.01,0,0,0,0,12.97,0,0,0,0,30.01,11.9,0,0,0
1.93,27.24,6.23,0,0,0,18.39,0,0,1.24,0,0,0,0,0,0,0,0.79,0.02,8.6,0,0,0,26.64,0,7.45,0,0,0,3.4,0,0,0
1.81,15.59,32.57,0,0,0,17.13,0,0,0,0,0,0,0,0,0,0,5.13,0.02,13.21,0,0,0,12,0,4.35,0,0,0,0,0,0,0
1.81,11.49,28.25,3.76,0,0,18.22,0,0,0,0,0,6.17,0,0,0,0,5.49,0.02,11.43,0,0,0,12.06,0,3.11,0,0,0,0,0,0,0
1.8,18.52,27.18,0,0,0,22.07,0,0,0,0,0,0,0,0,0,0,7.19,0.02,9.89,0,0,0,12.1,0,2.59,0,0,0,0,0,0.44,0
1.79,18.11,24.86,0,0,0,19.29,0,5.97,0,0,0,0,0,0,0,0,7.63,0.02,9.09,0,0,0,11.67,0,2.36,0,0,0,1,0,0,0
1.79,17.44,24.81,0,0,0,21.16,7.15,0,0,0,0,0,0,0,0,0,7.35,0.02,8.57,0,0,0,11.23,0,2.27,0,0,0,0,0,0,0
1.82,12.44,36.73,0,0,0,10.85,0,0,0,0,0,0,0,0,0,0,6.47,0.02,14.04,0,0,0,12.99,0,6.46,0,0,0,0,0,0,0
1.83,16.46,25.21,0,0,0,21.75,0,0,0,0,0,0,0,0,0,0,6.84,0,9.78,0,0,0,17.01,0,2.95,0,0,0,0,0,0,0
1.81,29.76,15.72,0,0,0,23.05,0,4.2,1.76,0,0,0,0,0,0,0,2.59,0,8.29,0,0,0,1.59,0,4.47,0,0,0,8.29,0,0.28,0
1.73,0,1.49,0,0,0,0,13.47,23.94,3.91,0,6.78,0,0,0,0,0,0,0.04,0.39,0,0,0.79,9.07,0,0,0,0,25.45,10.21,0,4.46,0
1.73,16.56,18.25,0,0,24.16,0,20.31,0,0,0,8.59,0,0,0,0,0,0,0.02,2.3,0,0,0,4.33,0,2.98,0,0,0,2.5,0,0,0
1.72,12.2,23.23,0,0,13.64,2.6,19.2,0,0,0,14.49,1.92,0,0,0,0,1.13,0.03,2.62,0,0,0,3.79,0,1.68,0,0,0,2.16,0,1.31,0
1.73,12.21,23.26,0,0,13.66,2.6,21.09,0,0,0,12.55,1.92,0,0,0,0,0,0.03,3.7,0,0,0,3.8,0,1.68,0,0,0,2.19,0,1.31,0
1.72,12.16,25.34,0,0,13.6,2.59,21.27,0,0,0,10.44,1.92,0,0,0,0,0,0.03,3.68,0,0,0,3.78,0,1.68,0,0,0,2.21,0,1.3,0
1.72,15.86,18.21,0,0,22.23,0,22.27,0,0,0,9.29,0,0,0,0,0,0,0.02,2.3,0,0,0,4.39,0,3.01,0,0,0,2.42,0,0,0
1.71,2.28,33.27,0,0,13.63,2.57,21.27,0,0,0,12.45,1.86,0,0,0,0,0,0.03,3.65,0,0,0,3.83,0,1.7,0,0,0,2.18,0,1.28,0
1.73,12.13,23.44,0,0,15.54,2.58,21.21,0,0,0,10.51,1.91,0,0,0,0,0,0.03,3.7,0,0,0,3.77,0,1.67,0,0,0,2.21,0,1.3,0
1.73,12.15,23.43,0,0,13.6,4.6,21.18,0,0,0,10.47,1.88,0,0,0,0,0,0.03,3.69,0,0,0,3.76,0,1.71,0,0,0,2.2,0,1.3,0
1.71,2.29,31.38,0,0,13.56,2.59,21.12,0,0,0,14.52,1.87,0,0,0,0,0,0.03,3.7,0,0,0,3.75,0,1.71,0,0,0,2.19,0,1.29,0
1.71,2.26,31.41,0,0,13.52,2.6,23.24,0,0,0,12.36,1.93,0,0,0,0,0,0.03,3.67,0,0,0,3.8,0,1.68,0,0,0,2.19,0,1.31,0
1.71,10.14,23.42,0,0,20.11,0,21.17,0,0,0,12.45,0,0,0,0,0,0,0.03,3.67,0,0,0,3.82,0,1.67,0,0,0,2.21,0,1.31,0
1.71,10.24,23.27,0,0,13.61,0,21.11,0,0,0,19.04,0,0,0,0,0,0,0.03,3.68,0,0,0,3.8,0,1.71,0,0,0,2.2,0,1.31,0
2,12.11,20.9,0,0,0,0,0,0,0,0,2.47,0,0,0,0,0,0.41,0,23.52,0,3.25,0,25.39,0,7.29,0,0,0,4.66,0,0,0
2,13.21,15.27,0,0,0,13.11,0,0,0,0,2.05,0,0,0,0,0,0,0,13.13,0,0,0,32.37,0,6.86,0,0,0,4,0,0,0
1.95,15.1,23.2,0,0,0,0,0,0,0,0,5.67,0,0,0,0,0,1.09,0,22.28,0,4.03,0,16.94,0,7.24,0,0,0,4.45,0,0,0
1.91,17.03,26.42,0,0,0,0,0,0,0,0,8.56,0,0,0,0,0,1.71,0,19.66,0,4.66,0,11.14,0,6.86,0,0,0,3.96,0,0,0
1.88,18.96,26.62,0,0,0,0,0,0,0,0,10.87,0,0,0,0,0,2.79,0,21.4,0,4.41,0,0,0,7.87,0,0,0,0.96,6.12,0,0
1.88,18.27,30.5,0,0,0,0,0,0,0,0,4.28,0,0,0,0,0,3.09,0,18.66,0,10.09,0,3.05,0,7.92,0,0,0,0.79,3.35,0,0
1.87,20.98,31.4,0,0,0,0,0,0,0,0,0.59,0,0,0,0,0,7.63,0,25.08,0,0,0,0,0,8.68,0,0,0,5.64,0,0,0
1.9,17.13,29.34,0,0,0,0,0,0,0,0,2.77,0,0,0,0,0,2.64,0,18.07,0,9.41,0,8.86,0,7.83,0,0,0,2.97,0.98,0,0
1.9,18.56,27.82,0,0,0,0,0,0,0,0,3.81,0,0,0,0,0,6.65,0,23.96,0,0,0,6.21,0,7.92,0,0,0,5.07,0,0,0
1.9,13.92,23.17,0,0,6.92,8.3,0,0,0,0,5.66,0,0,0,0,0,0,0,14.1,0,0,0,19.58,0,5.8,0,0,0,2.55,0,0,0
2.05,11.32,14.99,0,0,0,0,0,0,0,0,1.55,0,0,0,0,0,0.35,0,21.99,0,4.71,0,30.7,0,8.86,0,0,0,5.53,0,0,0
1.84,9.8,45.87,0,0,0,0,0,0,0,0,7.05,0,0,0,0,0,1.76,0,18.2,0,5.36,0,0,0,7.64,0,0,0,4.32,0,0,0
1.84,10.74,44.3,0,0,0,0,0,0,0,0,6.17,0,0,0,0,0,7.11,0,19.63,0,0,0,0,0,7.68,0,0,0,4.37,0,0,0
1.88,1.55,32.68,0,0,0,0,0,0,0,0,30.06,0,0,0,0,0,0,0,14.73,0,4.36,0,0,0,4.4,0,0,0,0,4.34,7.88,0
1.85,6.36,34.21,0,0,0,0,0,0,0,0,28.19,0,0,0,0,0,0,0,14.58,0,4.06,0,0,0,4.42,0,0,0,0,4.69,3.49,0
1.82,4.96,42.39,0,0,0,0,2.37,0,0,0,19.69,0,0,0,0,0,0,0,12.93,0,6.14,0,0,0,4.95,0,0,0,0,3.27,3.3,0
1.95,3.18,25.19,0,0,0,0,0,0,0,0,27.8,0,0,0,0,0,0,0,14.24,0,0.4,0,2.99,0,3.49,0,0,0,5.88,3.9,12.93,0
1.79,22.15,17.39,0,0,0,42.36,0,0,0,0,0,0,0,0,0,0,7.99,0.02,3.25,0,0,0,0,0,0,0,0,0,6.84,0,0,0
1.79,21.81,17.12,0,0,0,41.7,0,0,0,0,0,0,0,0,0,0,7.87,0.02,3.2,0,0,0,0,0,2.88,0,0,0,5.4,0,0,0
1.8,35.64,8.31,0,0,0,24.01,0,7.93,2.68,0,0,0,0,0,0,0,3.82,0,1.55,0,0,0,0,0,3.31,0,0,0,12.75,0,0,0
1.82,22.27,14,0,0,0,42.54,0,0,0,0,0,0,0,0,0,0,8.03,0,3.27,0,0,0,3.02,0,0,0,0,0,6.87,0,0,0
1.82,25.98,16.5,0,0,0,34.24,0,0,0,0,0,0,0,0,0,0,0,0,12.55,0,0,0,3.22,0,1.6,0,0,0,5.91,0,0,0
1.77,24.23,19.04,0,0,0,37.39,0,1.6,0.54,0,0,0,0,0,0,0,6.91,0.02,2.81,0,0,0,0,0,0.67,0,0,0,6.79,0,0,0
1.76,22.57,17.86,0,0,0,39.56,0,0,3.57,0,0,0,0,0,0,0,8.95,0.02,2.35,0,0,0,0,0,0,0,0,0,5.12,0,0,0
1.76,22.9,18.11,0,0,0,40.15,0,0,0,0,0,0,0,0,0,0,7.57,0.02,3.08,0,0,0,0,0,5.55,0,0,0,2.62,0,0,0
1.81,20.75,16.1,0,0,0,43.61,0,0,0,0,0,0,0,0,0,0,8.22,0,3.35,0,0,0,0,0,0,0,0,0,7.97,0,0,0
1.77,22.21,17.45,0,0,9.46,27.36,0,1.47,0.49,0,0,5.12,0,0,0,0,5.3,0.02,3.3,0,0,0,0.75,0,1.42,0,0,0,5.39,0,0.26,0
1.76,23.25,18.27,0,0,0,33.72,3.72,1.53,0.52,0,2.72,0,0,0,0,0,6.63,0.02,2.7,0,0,0,0,0,0.33,0,0,0,6.51,0.08,0,0
1.77,24.33,14.11,3.42,0,0,37.58,1.93,1.61,0.54,0,0,0,0,0,0,0,5.4,0.02,2.83,0,0.96,0,0,0,0.67,0,0,0,6.6,0,0,0
1.86,1.27,0,0,0,2.76,3.89,0,27.25,0,0,0,0,0,0,0,0,0,0,0,0,0,0,3.44,0,0,0,0,28.28,33.11,0,0,0
1.85,10.18,35.52,0,0,0,8.77,2.27,2.19,0.72,0,0,1.31,0,0,0,0,4.27,0,14.39,0,0,0,8.84,0,4.41,0,0,0,5.67,0,1.46,0
1.85,10.2,35.6,0,0,0,10.12,2.28,2.2,0.72,0,0,0,0,0,0,0,3.98,0,14.21,0,0,0,8.86,0,4.42,0,0,0,5.94,0,1.47,0
1.85,10.13,35.38,0,0,0,10.77,2.26,2.18,0.72,0,0,0,0,0,0,0,3.95,0,13.71,0,0,0,9.15,0,4.39,0,0,0,5.9,0,1.46,0
1.85,10.17,35.51,0,0,0,10.1,2.27,2.19,0.72,0,0,0,0,0,0,0,3.97,0,14.09,0,0,0,9.18,0,4.41,0,0,0,5.93,0,1.46,0
1.85,11.68,34.79,0,0,0,9.06,1.38,2.66,0.73,0,0,0,0,0,0,0,4.33,0,14.65,0,0,0,8.61,0,4.47,0,0,0,6.16,0,1.48,0
1.85,11.53,35.51,0,0,2.42,8.06,1.36,0.66,2.02,0,0,0,0,0,0,0,3.97,0,14.76,0,0,0,8.5,0,3.86,0,0,0,6.18,0,1.17,0
1.85,11.42,34.01,0,3.34,0,8.51,0.9,2.61,0.86,0,0,0,0,0,0,0,4.23,0,14.62,0,0,0,8.42,0,4.37,0,0,0,6.13,0,0.58,0
1.83,8.83,38.1,0,0,2.37,8.22,0.44,4.28,1.27,0,0,0,0,0,0,0,3.52,0,13.84,0,0,0,8.3,0,3.77,0,0,0,6.49,0,0.57,0
1.83,10.35,35.74,0,0,3.99,8.2,0.83,4.02,1.06,0,0,0,0,0,0,0,3.31,0,11.46,0,0,0,9.97,0,5.05,0,0,0,5.48,0,0.54,0
1.85,10.92,35.8,0,0,0,8.98,0.44,4.23,1.25,0,0,0,0,0,0,0,3.49,0,13.29,0,0,0,10.51,0,4.79,0,0,0,5.73,0,0.57,0
1.87,18.84,30.47,0,0,0,9.69,0.95,2.28,1.5,0,0,0,0,0,0,0,4.39,0,16.5,0,0,0,5.31,0,2.3,0,0,0,6.55,0,1.22,0
1.86,20.38,27.36,0,0,0,9.76,2.28,3.29,1.44,0,0,0,0,0,0,0,4.22,0,15.45,0,0,0,6.81,0,2.21,0,0,0,5.63,0,1.17,0
1.85,10.22,35.66,0,0,0,9.7,2.28,2.2,0.72,0,0,0,0,0,0,0,4.29,0,14.45,0,0,0,8.88,0,4.43,0,0,0,5.7,0,1.47,0
1.85,11.37,34.74,0,0,0,9.71,2.28,2.2,0.72,0,0,0,0,0,0,0,4.29,0,14.26,0,0,0,8.55,0,4.44,0,0,0,5.96,0,1.48,0
1.85,9.19,37.09,0,0,0,9.09,1.39,2.67,0.73,0,0,0,0,0,0,0,4.34,0,14.71,0,0,0,8.64,0,4.48,0,0,0,6.18,0,1.49,0
1.85,13.49,32.99,0,0,0,8.72,2.26,2.18,0.72,0,0,1.3,0,0,0,0,4.25,0,14.31,0,0,0,8.29,0,4.39,0,0,0,5.64,0,1.46,0
1.85,8.04,36.11,0,0,0,9.82,2.31,2.23,0.73,0,0,0,0,0,0,0,4.16,0,14.83,0,0,0,9.85,0,4.48,0,0,0,5.77,0,1.67,0
1.85,13.6,34.44,0,0,0,8.97,1.37,2.64,0.72,0,0,0,0,0,0,0,4.28,0,14.51,0,0,0,8.53,0,3.32,0,0,0,6.15,0,1.47,0
1.85,12.92,32.7,0,3.32,0,8.47,1.34,2.59,0.85,0,0,0,0,0,0,0,4.21,0,14.54,0,0,0,8.04,0,4.35,0,0,0,6.09,0,0.58,0
1.85,10.22,35.68,0,0,0,10.86,2.28,2.2,1.59,0,0,0,0,0,0,0,3.99,0,14.24,0,0,0,8.2,0,3.32,0,0,0,5.95,0,1.47,0
1.78,41.62,4.63,0,0,5.28,4.16,14.79,1.68,1.69,0,2.63,1.74,0,0,0,0,0,0.02,1.64,0,0,0,9.08,0,4.21,0,0,0,6.83,0,0,0
1.69,45.49,12.03,0,0,3.63,0.76,9.09,9.17,3.11,0,3.16,0,0,0,0,0,0,0.03,0,0,0,0,0,0,5.45,0,0,0,8.08,0,0,0
1.7,45.53,11.92,0,0,4.24,0.44,14.06,4.74,1.66,0,2.52,1.63,0,0,0,0,0,0.03,0.47,0,0,0,0,0,4.51,0,0,0,8.25,0,0,0
1.7,50.58,8.83,0,0,1.47,0.46,11.81,7.7,2.19,0,3.25,0.6,0,0,0,0,0,0.03,0,0,0,0,0,0,3.56,0,0,0,9.52,0,0,0
1.73,44.24,7.97,0,0,3.79,4.59,4.4,6.66,3.43,0,5.26,0,0,0,0,0,0,0.02,1.13,0,0,0,9,0,4.72,0,0,0,4.79,0,0,0
1.75,45.59,8.28,0,0,1.57,0.49,8.05,11.24,2.05,0,2.75,0,0,0,0,0,0,0.02,0,0,0,0,3.27,0,5.28,0,0,0,11.41,0,0,0
1.74,43.02,8.86,0,0,5.05,0.31,19.09,4.41,1.43,0,0.61,1.67,0,0,0,0,0,0.03,0.48,0,0,0,0,0,4.98,0,0,0,10.06,0,0,0
1.77,46.94,1.18,0,0,2.34,4.25,12.43,4.78,2.25,0,3.41,0.63,0,0,0,0,0,0.02,1.16,0,0,0,9.28,0,3.19,0,0,0,8.14,0,0,0
1.72,41.68,7.57,0,0,1.43,0.44,7.37,10.28,10.41,0,2.52,0,0,0,0,0,0,0.03,0,0,0,0,3,0,4.83,0,0,0,10.44,0,0,0
1.72,40.8,7.4,0,0,1.4,0.43,7.21,16.39,6.01,0,2.47,0,0,0,0,0,0,0.03,0,0,0,0,2.93,0,4.72,0,0,0,10.21,0,0,0
1.7,38.12,6.93,0,0,1.32,0.41,6.73,21.84,5.62,0,2.31,0,0,0,0,0,0,0.03,0,0,0,0,2.73,0,4.42,0,0,0,9.54,0,0,0
1.7,39.04,7.09,0,0,1.35,0.42,6.89,15.36,10.37,0,2.36,0,0,0,0,0,0,0.03,0,0,0,0,2.8,0,4.52,0,0,0,9.77,0,0,0
1.8,46.55,1.3,0,0,0,0,16.07,8.49,0.77,0,6,0.7,0,0,0,0,0,0.02,0,0,0,0,2.77,0,3.3,0,0,0,14.03,0,0,0
1.8,47.71,1.07,0,0,0,0,16.05,9.93,0.76,0,0.66,0.57,0,0,0,0,0,0.02,0,0,0,0,3.87,0,3.94,0,0,0,15.42,0,0,0
1.82,46.28,0.76,0,0,0,0,15.09,10.96,0.68,0,0.47,0.41,0,0,0,0,0,0.01,0,0,0,0,4.85,0,4.43,0,0,0,16.06,0,0,0
1.79,49.11,1.37,0,0,0,0,16.95,8.95,0.82,0,0.85,0.73,0,0,0,0,0,0.02,0,0,0,0,2.92,0,3.48,0,0,0,14.8,0,0,0
1.8,48.66,1.29,0,0,0,0,16.69,9.25,0.8,0,0.78,0.69,0,0,0,0,0,0.02,0,0,0,0,3.21,0,3.62,0,0,0,14.99,0,0,0
1.77,54.29,0,0,0,0,0,17.12,9.49,0,0,0,0,0,0,0,0,0,0.02,0,0,0,0,0,0,3.71,0,0,0,15.37,0,0,0
1.76,56.29,0,0,0,0,0,16,8.89,0.93,0,0,0,0,0,0,0,0,0.02,0,0,0,0,0,0,3.48,0,0,0,14.39,0,0,0
1.76,48.69,5.96,0,0,6.38,0,9.65,4.5,2.87,0,0,3.73,0,0,0,0,0,0.01,1.07,0,0,0,0,0,4.57,0,0,0,12.57,0,0,0
1.8,43.26,5.15,0,0.93,4.69,0,13.36,7.17,2.38,0,0,2.36,0,0,0,0,0,0.01,0.68,0,0,0,1.61,0,5.04,0,0,0,13.36,0,0,0
1.8,37.96,3.5,0,2.35,1.63,0,18.56,11.11,1.43,0,0,0,0,0,0,0,0,0.02,0,0,0,0,4.11,0,5.5,0,0,0,13.83,0,0,0
1.79,38.72,3.74,0,0,0,0,18.93,11.34,3.34,0,0,0,0,0,0,0,0,0.02,0,0,0,0,4.19,0,5.61,0,0,0,14.11,0,0,0
2.27,0,0,0,0,0,0,0,0,0,0,15.38,0,0,0,0,0,0,0,15.38,0,0,0,30.77,0,0,0,0,0,38.47,0,0,0
2.23,0,0,0,0,0,0,0,0,0,0,33.33,0,0,0,0,0,0,0,16.67,0,0,0,0,0,0,0,0,0,50,0,0,0
2.23,0,0,0,0,0,0,0,0,0,0,30.77,0,0,0,0,0,0,0,15.38,0,0,0,15.38,0,0,0,0,0,38.47,0,0,0
2.24,0,0,0,0,0,0,0,0,0,0,28.57,0,0,0,0,0,0,0,14.29,0,0,0,28.57,0,0,0,0,0,28.57,0,0,0
2.27,0,0,0,0,0,0,0,0,0,0,26.67,0,0,0,0,0,0,0,13.33,0,0,0,40,0,0,0,0,0,20,0,0,0
2.22,0,0,0,0,0,0,0,0,0,0,46.16,0,0,0,0,0,0,0,15.38,0,0,0,0,0,0,0,0,0,38.46,0,0,0
2.21,0,0,0,0,0,0,0,0,0,0,42.85,0,0,0,0,0,0,0,14.29,0,0,0,14.29,0,0,0,0,0,28.57,0,0,0
2.21,0,0,0,0,0,0,0,0,0,0,57.14,0,0,0,0,0,0,0,14.29,0,0,0,0,0,0,0,0,0,28.57,0,0,0
1.85,40.55,0,0,0,0,0,0,22.38,0,0,0,0,0,0,0,0,0,0,0,0,0,0,12.58,0,7,0,0,0.7,16.79,0,0,0
1.85,39.67,0,0,0,0,0,12.91,14,0.55,0,0,0,0,0,0,0,0,0,0,0,0,0,7.48,0,6.03,0,0,1.46,17.9,0,0,0
1.76,44.11,0,0,0,0,0,14.66,15.89,0.62,0,0,0,0,0,0,0,0,0,0,0,0,0,6.03,0,5.92,0,0,1.47,11.3,0,0,0
1.76,45.47,0,0,0,0,0,15.16,16.42,0.64,0,0,0,0,0,0,0,0,0,0,0,0,0,0,0,6.11,0,0,1.51,14.69,0,0,0
1.77,38.14,0,0,0,0,0,16.86,6.55,5.93,0,0,0,0,0,0,0,0,0,0,0,0,0,6.26,0,6.14,0,0,1.53,18.59,0,0,0
1.87,41.42,0,0,0,0,0,2.84,20,0,0,0,0,0,0,0,0,0,0,0,0,0,0,8.58,0,7.15,0,0,0.72,19.29,0,0,0
1.81,41.42,0,0,0,0,0,0,12.14,10.72,0,0,0,0,0,0,0,0,0,0,0,0,0,8.57,0,7.14,0,0,0.72,19.29,0,0,0
1.86,41.13,0,0,1.42,0,0,0,21.98,0,0,0,0,0,0,0,0,0,0,0,0,0,0,8.51,0,7.1,0,0,0.71,19.15,0,0,0
1.86,40.29,0.72,0,0,0,0,0,23.03,0,0,0,0,0,0,0,0,0,0,0,0,0,0,8.63,0,7.19,0,0,0.72,19.42,0,0,0
1.86,42.95,0,0,0,0,0,0,23.71,0,0,0,0,0,0,0,0,0,0,0,0,0,0,1.48,0,7.41,0,0,0.74,23.71,0,0,0
1.86,35.79,4.3,0,0,1.57,2.48,0,17.79,0,0,5.9,0,0,0,0,0,0,0,0.31,0,0,0,8.21,0,6.03,0,0,0.55,17.07,0,0,0
1.84,42.96,0,0,0,0,0,0,21.47,0,0,0,0,0,0,0,0,0,0,0,0,0,0,12.08,0,6.71,0,0,0.67,16.11,0,0,0
1.8,41.88,0,0,0,0,0,5.84,23.11,0,0,0,0,0,0,0,0,0,0,0,0,0,0,4.98,0,7.23,0,0,1.44,15.52,0,0,0
1.84,39.03,0,0,0,0,0,19.85,9.12,4.09,0,0,0,0,0,0,0,0,0,0,0,0,0,6.4,0,1.71,0,0,0.78,19.02,0,0,0
1.86,37.65,0,0,0,0,0,19.63,9.01,4.04,0,0,0,0,0,0,0,0,0,0,0,0,0,10.59,0,0,0,0,0.75,18.33,0,0,0
1.73,49.45,0,0,0,0,0,15.18,14.75,0,0,0,0,0,0,0,0,0,0,0,0,0,0,5.96,0,5.87,0,0,0.44,8.35,0,0,0
1.73,46.23,0,0,0,0,0,16.51,15.49,0.71,0,0,0,0,0,0,0,0,0,0,0,0,0,6.09,0,5.99,0,0,0.45,8.53,0,0,0
1.73,46.24,0,0,0,0,0,15.68,16.13,0.88,0,0,0,0,0,0,0,0,0,0,0,0,0,6.09,0,6,0,0,0.45,8.53,0,0,0
1.73,50.14,0,0,0,0,0,14.76,14.96,0.63,0,0,0,0,0,0,0,0,0,0,0,0,0,3.23,0,5.95,0,0,0.45,9.88,0,0,0
1.73,47.85,0,0,0,0,0,15.23,14.73,1.35,0,0,0,0,0,0,0,0,0,0,0,0,0,6.02,0,5.93,0,0,0.45,8.44,0,0,0
1.74,49.23,0,0,0,0,0,15,15.21,0.64,0,0,0,0,0,0,0,0,0,0,0,0,0,0,0,7.78,0,0,0.46,11.68,0,0,0
1.73,47.86,0,0,0,0,0,16.28,14.37,0.65,0,0,0,0,0,0,0,0,0,0,0,0,0,6.02,0,5.93,0,0,0.45,8.44,0,0,0
1.72,47.51,0,0,0,0,0,15.13,15.32,0.65,0,1.39,0,0,0,0,0,0,0,0,0,0,0,5.98,0,5.89,0,0,0.45,7.68,0,0,0
1.73,45.92,0,0,0,0,0,14.61,14.8,0.63,0,4.04,0,0,0,0,0,0,0,0,0,0,0,5.78,0,5.69,0,0,0.43,8.1,0,0,0
1.78,0.77,53.76,0,0,0,0,0.6,0,0,0,17.62,0,0,0,0,0,0.29,0,15.31,0,4.63,0,0,0,7.02,0,0,0,0,0,0,0
1.77,0.67,56.97,0,0,0,0,1.32,0,0,0,21.52,0,0,0,0,0,0.64,0.03,7.51,0,4.08,0.31,0,0.12,6.45,0,0,0,0.26,0.12,0,0
1.77,1.62,55.3,0,0,0,0,1.34,0,0,0,18.63,0,0,0,0,0,3.23,0,8.32,0,4.51,0,0,0,6.83,0,0,0,0.22,0,0,0
1.78,1.17,59.81,0,0,0,0,0.82,0,0,0,15.92,0,0,0,0,0,1.64,0,8.23,0,4.46,0,0,1.07,6.88,0,0,0,0,0,0,0
1.78,1.12,54.31,0,0,0,0,0,0,0,0,21.13,0,0,0,0,0,0,0,12.29,0,4.41,0,0,0,6.74,0,0,0,0,0,0,0
1.77,2.9,48.58,0,0,0,0,0,0,0,0,20.19,0,0,0,0,0,0,0,12.02,0,8.54,0.11,0,0,7.66,0,0,0,0,0,0,0
1.79,0.75,53.24,0,0,0,0,0.33,0,0,0,19.28,0,0,0,0,0,1.71,0,11.82,0,5.62,0,0,0,7.25,0,0,0,0,0,0,0
1.77,2.66,55.02,0,0,0,0,0,0,2.59,0,17.17,0,0,0,0,0,0,0,10.32,0,5.53,0,0,0,6.71,0,0,0,0,0,0,0
1.77,1.41,54.55,0,0,0,0,0.66,0,0,0,19.05,0,0,0,0,0,0.47,0,11.14,0,6.18,0,0,0,6.54,0,0,0,0,0,0,0
1.78,1.41,58.61,0,0,0,0,0.47,0,0,0,17.16,0,0,0,0,0,0.5,0,8.98,0,5.81,0,0,0,6.96,0,0,0,0.1,0,0,0
1.77,1.4,55.04,0,0,0,0,0,0,0,0,19.71,0,0,0,0,0,0.88,0,11.28,0,4.37,0,0,0,7.32,0,0,0,0,0,0,0
1.9,15.51,31.69,0,0,0,2.68,0,0,0,0,0,0,0,0,0,0,0,0.03,24.28,0,2.83,0,10.17,0,7.37,0,0,0,3.81,0.92,0.71,0
1.9,16.15,31.48,0,0,0,2.18,0,0,0,0,0,0,0,0,0,0,0,0.03,24.45,0,2.85,0,9.04,0,7.66,0,0,0,4.73,0.72,0.71,0
1.91,16.26,30.06,0,0,0,2.05,0,0,0,0,0,0,0,0,0,0,0.26,0.03,23.87,0,2.51,0,14.63,0,5.89,0,0,0,3.76,0,0.68,0
1.91,13.46,32.77,0,0,0,1.37,0,0,0,0,0,0,0,0,0,0,0,0.03,24.05,0,2.66,0,13.71,0,7.07,0,0,0,2.73,1.23,0.92,0
1.9,16.96,30.66,0,0,0,1.03,0,0,0,0,0,0,0,0,0,0,0.27,0.03,25.38,0,3.02,0,9.7,0,7.63,0,0,0,4.61,0,0.71,0
1.9,17.36,30.64,0,0,0,1.03,0,0,0,0,0,0,0,0,0,0,0.27,0.03,25.36,0,3.01,0,9.37,0,7.62,0,0,0,4.6,0,0.71,0
1.9,19.44,28.7,0,0,0,2.3,0,0,0,0,0,0,0,0,0,0,0.97,0,24.86,0,2.16,0,8.91,0,6.91,0,0,0,4.71,0,1.04,0
1.87,21.59,31.36,0,0,0,3.4,0,0,0,0,0,0,0,0,0,0,0.62,0.03,24.33,0,2.12,0,6.41,0,4.85,0,0,0,4.6,0,0.69,0
1.9,17.37,31.62,0,0,0,0,0,0,0,0,0,0,0,0,0,0,0,0.03,25.35,0,3.52,0,8.38,0,7.56,0,0,0,4.8,0,1.37,0
1.9,16.67,31.36,0.46,0,0,1.13,0,0,0,0,0,0,0,0,0,0,0.27,0.03,25.33,0,1.71,0,9.77,0,8.05,0,0,0,4.53,0,0.69,0
1.9,20.04,27.79,0,0,0,2.28,0,0,0,0,0,0,0,0,0,0,3.03,0,24.64,0,0.85,0,8.83,0,6.85,0,0,0,4.66,0,1.03,0
1.9,20.01,28.01,0,0,0,1.02,0,0,0,0,0,0,0,0,0,0,0.27,0.03,24.67,0,2.75,0,9.18,0,8.54,0,0,0,4.68,0,0.84,0
1.9,19.29,28.52,0,0,0,2.29,0,0,0,0,0,0,0,0,0,0,0.96,0,24.69,0,2.14,0,8.85,0,6.86,0,0,0,4.67,0.7,1.03,0
1.5,66.27,0.47,11.45,4.83,0,0.04,0.22,15.17,1.38,0,0,0,0,0,0,0,0,0,0,0,0,0,0,0,0,0.17,0,0,0,0,0,0
1.83,34.69,0,9.09,0,15.27,0,0,0,0,0,13.19,0,0,0,0,0,0,0.06,5.71,0,0,0,13.97,0,5.6,0,0,0,2.42,0,0,0
1.84,39.68,0,10.39,0,0,0,0,0,0,0,15.08,0,0,0,0,0,1.99,0.07,10.41,0,0,0,15.98,0,6.4,0,0,0,0,0,0,0
1.85,41.87,0,0,0,0,21.06,3.59,0,0,0,0,0,0,0,0,0,0,0.08,6.88,0,0,0,16.85,0,6.75,0,0,0,2.92,0,0,0
1.85,43.42,0,0,0,0,14.27,7.58,0,0,0,0,0,0,0,0,0,0,0.08,7.14,0,0,0,17.47,0,7.01,0,0,0,3.03,0,0,0
1.86,42.67,0,0,0,0,21.45,0,0,0,0,0,0,0,0,0,0,0,0.08,8.77,0,0,0,17.17,0,6.88,0,0,0,2.98,0,0,0
1.85,42.25,0,0,0,0,21.23,0,0,0,0,2.72,0,0,0,0,0,0,0.08,6.95,0,0,0,17.01,0,6.81,0,0,0,2.95,0,0,0
1.87,36.9,0,0,0,0,0,0,0,0,0,19.84,13.73,0,0,0,0,0,0.07,6.07,0,0,0,14.86,0,5.95,0,0,0,2.58,0,0,0
1.87,33.86,0,0,0,15.51,0,0,0,0,0,23.55,0,0,0,0,0,0,0.06,5.57,0,0,0,13.63,0,5.46,0,0,0,2.36,0,0,0
1.81,44.62,0,11.68,0,0,0,0,0,0,0,12.56,0,0,0,0,0,2.24,0.08,16.27,0,0,0,8.26,0,4.29,0,0,0,0,0,0,0
1.81,42.26,0,11.07,0,0,0,0,0,0,0,16.05,0,0,0,0,0,2.12,0.08,12.13,0,0.93,0,8.54,0,6.82,0,0,0,0,0,0,0
1.81,42.44,0,11.12,0,0,0,0,0,0,0,16.12,0,0,0,0,0,2.13,0.08,13.4,0,0,0,7.86,0,6.85,0,0,0,0,0,0,0
1.81,43.78,0,11.47,0,0,0,0,0,0,0,12.33,0,0,0,0,0,2.2,0,14.89,0,0,0,8.11,0,7.06,0.16,0,0,0,0,0,0
1.77,44.07,5.07,11.54,0,0,0,0,0,0,0,12.41,0,0,0,0,0,2.21,0.08,15.9,0,0,0,4.48,0,4.24,0,0,0,0,0,0,0
1.75,48.19,9.79,7.8,0,0,0,0,0,0,0,7.79,0,0,0,0,0,3.65,0.08,14.29,0,0,0,4.32,0,4.09,0,0,0,0,0,0,0
1.74,49.26,8.34,7.97,0,0,0.38,1.94,0,0,0,7.96,0,0,0,0,0,5.28,0.08,14.61,0,0,0,0,0,4.18,0,0,0,0,0,0,0
1.82,27.88,14.75,0,0,0,0,0,0,0,0,32.98,0,0,0,0,0,4.09,0.01,10.97,0,0,0,6.82,0,2.5,0,0,0,0,0,0,0
1.74,48.73,8.25,7.88,0,0,0,3.84,0,0,0,7.87,0,0,0,0,0,3.7,0.08,15.51,0,0,0,0,0,4.14,0,0,0,0,0,0,0
1.74,48.38,8.19,7.83,0,0,0,3.82,0,0,0,7.82,0,0,0,0,0,9.73,0.08,11.89,0,0,0,0,0,2.26,0,0,0,0,0,0,0
1.74,46.32,7.83,7.5,0,0,0,3.65,0,0,0,7.49,3.16,0,0,0,0,9.32,0.07,10.73,0,0,0,0,0,3.93,0,0,0,0,0,0,0
1.74,46.64,7.89,7.55,0,0,0,3.68,0,0,0,13.52,0,0,0,0,0,10.85,0.08,9.79,0,0,0,0,0,0,0,0,0,0,0,0,0
1.71,46.38,14.91,7.5,0,0,0,3.66,0,0,0,7.41,0,0,0,0,0,9.33,0.07,10.74,0,0,0,0,0,0,0,0,0,0,0,0,0
1.69,47.08,15.14,13.62,0,0,0,3.71,0,0,0,0,0,0,0,0,0,9.47,0.08,10.9,0,0,0,0,0,0,0,0,0,0,0,0,0
1.7,46.89,15.07,9.24,0,0,0,7.4,0,0,0,0,0,0,0,0,0,9.44,0.08,11.88,0,0,0,0,0,0,0,0,0,0,0,0,0
1.75,43.4,8.33,11.37,0,0,0,3.88,0,0,0,7.95,0,0,0,0,0,8.36,0.08,12.45,0,0,0,0,0,4.18,0,0,0,0,0,0,0
1.7,50.28,7.46,16.85,0,0,0,3.86,0,0,0,0,0,0,0,0,0,8.57,0.04,12.94,0,0,0,0,0,0,0,0,0,0,0,0,0
1.76,27.57,14.1,19.26,0,0,0,4.11,0,0,0,8.42,0,0,0,0,0,8.85,0.08,13.19,0,0,0,0,0,4.42,0,0,0,0,0,0,0
1.7,41.72,20.47,12.06,0,0,0,3.28,0,0,0,1.39,0,0,0,0,0,8.4,0,12.68,0,0,0,0,0,0,0,0,0,0,0,0,0
1.7,44.34,20.83,10.02,0,0,0,3.34,0,0,0,0,0,0,0,0,0,7.52,0,13.95,0,0,0,0,0,0,0,0,0,0,0,0,0
1.7,42.12,20.69,12.19,0,0,0,3.33,0,0,0,0,0,0,0,0,0,9.49,0.08,12.1,0,0,0,0,0,0,0,0,0,0,0,0,0
1.7,41.02,19.2,11.28,0,0,3.79,3.89,0,0,0,0,0,0,0,0,0,8.13,0,12.69,0,0,0,0,0,0,0,0,0,0,0,0,0
1.7,50.05,9.06,15.64,0,0,0,3.84,0,0,0,0,0,0,0,0,0,8.53,0,12.88,0,0,0,0,0,0,0,0,0,0,0,0,0
1.71,48.36,9.29,18.34,0,0,0,1.97,0,0,0,0,0,0,0,0,0,9.01,0,13.03,0,0,0,0,0,0,0,0,0,0,0,0,0
1.75,41.57,8.55,14,0,0,0,1.99,0,0,0,8.16,0,0,0,0,0,8.58,0.08,12.78,0,0,0,0,0,4.29,0,0,0,0,0,0,0
1.74,30.22,16.19,13.51,0,0,0,4.19,2.02,1.33,0,8.59,0,0,0,0,0,0,0.09,12.69,0,6.66,0,0,0,4.51,0,0,0,0,0,0,0
1.64,43.68,17.41,21.79,0,0,0,3.38,0,0,0,0,0,0,0,0,0,5.37,0,8.37,0,0,0,0,0,0,0,0,0,0,0,0,0
1.66,28.43,33.75,17.8,0,0,0,3.57,0,0,0,0,0,0,0,0,0,6.62,0,9.83,0,0,0,0,0,0,0,0,0,0,0,0,0
1.65,17.64,39.58,23.91,0,0,0,3.55,0,0,0,0,0,0,0,0,0,7.51,0,7.81,0,0,0,0,0,0,0,0,0,0,0,0,0
1.65,16.75,46.27,16.79,0,0,0,3.37,0,0,0,0,0,0,0,0,0,6.24,0,6.49,0,0,0,0,0,4.09,0,0,0,0,0,0,0
1.65,16.92,46.73,16.95,0,0,0,0,0,0,0,6.24,0,0,0,0,0,6.3,0,6.86,0,0,0,0,0,0,0,0,0,0,0,0,0
1.65,18.03,48.86,18.06,0,0,0,0,0,0,0,0,0,0,0,0,0,3.98,0,11.07,0,0,0,0,0,0,0,0,0,0,0,0,0
1.65,14.05,36.37,12.42,0,30.11,0,0,0,0,0,0,0,0,0,0,0,1.87,0,5.18,0,0,0,0,0,0,0,0,0,0,0,0,0
1.67,21.8,47.36,9.1,0,3.89,0,0,0,0,0,0,0.32,0,0,0,0,5.8,0,11.73,0,0,0,0,0,0,0,0,0,0,0,0,0
1.67,20.02,46.9,14.83,0,0,0.6,0,0,0,0,0,0,0,0,0,0,5.07,0,8.79,0,3.79,0,0,0,0,0,0,0,0,0,0,0
1.69,16.37,50.71,12.2,0,0,0,0,0,0,0,0,0,0,0,0,0,6.61,0,14.11,0,0,0,0,0,0,0,0,0,0,0,0,0
1.69,18.95,46.49,11.76,0,0,2.35,0,0,0,0,0,0,0,0,0,0,6.1,0,14.35,0,0,0,0,0,0,0,0,0,0,0,0,0
1.67,50.81,8.4,17.73,0,0,0,0,0,0,0,7.58,0,0,0,0,0,4.71,0,10.77,0,0,0,0,0,0,0,0,0,0,0,0,0
1.68,54,8.93,18.3,0,0,0,0,0,0,0,0,0,0,0,0,0,5.41,0,13.36,0,0,0,0,0,0,0,0,0,0,0,0,0
1.7,41.13,19.45,13.86,0,0,0,3.94,0,0,0,0,0,0,0,0,0,6.26,0,15.36,0,0,0,0,0,0,0,0,0,0,0,0,0
1.65,42.76,13.31,1.77,0,28.22,3.15,0,0,0,0,7.04,0,0,0,0,0,0,0,3.75,0,0,0,0,0,0,0,0,0,0,0,0,0
1.68,20.76,31.07,0,0,29.67,4.07,2.78,0,0,0,0,4.01,0,0,0,0,3.68,0,3.96,0,0,0,0,0,0,0,0,0,0,0,0,0
1.67,43.9,14.44,1.23,0,25.39,3,2.8,0,0,0,0,0,0,0,0,0,3.71,0,5.53,0,0,0,0,0,0,0,0,0,0,0,0,0
1.65,17.09,47.21,17.13,0,0,0,3.44,0,0,0,0,0,0,0,0,0,8.19,0,6.94,0,0,0,0,0,0,0,0,0,0,0,0,0
1.64,17.54,48.42,17.57,0,0,0,3.53,0,0,0,0,0,0,0,0,0,0,0,12.94,0,0,0,0,0,0,0,0,0,0,0,0,0
1.65,22.66,39.69,1.14,0,30.39,0,0,0,0,0,0,0,0,0,0,0,1.55,0.03,4.54,0,0,0,0,0,0,0,0,0,0,0,0,0
1.65,23.45,45.15,1.69,0,13.48,0,5.19,0,0,0,0,1.66,0,0,0,0,2.55,0.03,6.8,0,0,0,0,0,0,0,0,0,0,0,0,0
1.65,22.75,44.53,2.8,0,13.58,0,5.22,0,0,0,0,1.67,0,0,0,0,2.57,0.03,6.85,0,0,0,0,0,0,0,0,0,0,0,0,0
1.67,18.26,48.84,11.84,0,0,0,3.67,0,0,0,0,0,0,0,0,0,5.1,0,12.29,0,0,0,0,0,0,0,0,0,0,0,0,0
1.67,21.06,49.58,12.41,0,0,0,0,0,0,0,0,0,0,0,0,0,0,0,16.95,0,0,0,0,0,0,0,0,0,0,0,0,0
1.69,19.86,48.41,11.48,0,0,0,0,0,0,0,0,0,0,0,0,0,6.32,0,13.93,0,0,0,0,0,0,0,0,0,0,0,0,0
1.69,18.04,47.22,12.58,0,2.08,0,0,0,0,0,0,0.34,0,0,0,0,5.78,0,13.96,0,0,0,0,0,0,0,0,0,0,0,0,0
1.69,11.01,57.02,2.03,0,14.75,0,0,0,0,0,0,0,0,0,0,0,2.75,0,12.44,0,0,0,0,0,0,0,0,0,0,0,0,0
1.63,57.08,8.72,16.87,0,0,0,0,0.82,2.15,0,0,0,0,0,0,0,5.73,0,8.63,0,0,0,0,0,0,0,0,0,0,0,0,0
1.66,59.73,8.27,11.29,0,0,0,3.5,0,0,0,0,0,0,0,0,0,5.61,0,11.6,0,0,0,0,0,0,0,0,0,0,0,0,0
1.66,29.36,31.97,1.7,0,15.44,0,11.04,0,0,0,0,2.39,0,0,0,0,0,0,8.1,0,0,0,0,0,0,0,0,0,0,0,0,0
1.67,18.48,29.63,0,0,28.29,4.91,7.96,0,0,0,0.49,3.83,0,0,0,0,3.51,0,2.9,0,0,0,0,0,0,0,0,0,0,0,0,0
1.66,36.92,25.65,17.61,0,0,0,3.54,0,0,0,0,0,0,0,0,0,6.55,0,9.73,0,0,0,0,0,0,0,0,0,0,0,0,0
1.65,29.24,36.56,1.69,0,10.98,0,10.99,0,0,0,0,1.58,0,0,0,0,2.91,0,6.05,0,0,0,0,0,0,0,0,0,0,0,0,0
1.65,26.33,37.05,4.3,0,5.37,0,14.39,0,0,0,0,1.66,0,0,0,0,4.57,0,6.33,0,0,0,0,0,0,0,0,0,0,0,0,0
1.7,9.84,59.47,0,0,0,0,9.16,0,0,0,0,0,0,0,0,0,10.67,0,10.86,0,0,0,0,0,0,0,0,0,0,0,0,0
1.63,17.71,48.91,17.74,0,0,0,3.56,0,0,0,0,0,0,0,0,0,0,0,3.27,0,8.81,0,0,0,0,0,0,0,0,0,0,0
1.69,16.99,38.86,17.02,0,0,0,3.42,0,0,0,0,0,0,0,0,0,2.71,0,8.77,0,0,0,7.67,0,4.56,0,0,0,0,0,0,0
1.65,10.78,60.95,6.64,0,0,0,7.67,0,0,0,0,0,0,0,0,0,3.75,0.03,10.18,0,0,0,0,0,0,0,0,0,0,0,0,0
1.65,19.06,48.22,2.55,0,13.61,0,5.23,0,0,0,0,1.67,0,0,0,0,3.19,0.03,6.44,0,0,0,0,0,0,0,0,0,0,0,0,0
1.67,18.26,48.85,11.83,0,0,0,3.67,0,0,0,0,0,0,0,0,0,5.1,0,12.29,0,0,0,0,0,0,0,0,0,0,0,0,0
1.67,19.54,45.77,14.47,0,0,0,2.99,0,0,0,0,0,0,0,0,0,4.95,0,8.58,0,3.7,0,0,0,0,0,0,0,0,0,0,0
1.72,19.22,50.51,6.43,0,0,0,0,0,0,0,0,0,0,0,0,0,1.74,0,16.67,0,5.43,0,0,0,0,0,0,0,0,0,0,0
1.96,0,0,0,0,0,0,0,0,0,0,0,0,0,0,45,0,0,0,55,0,0,0,0,0,0,0,0,0,0,0,0,0
1.95,0,0,0,0,0,0,0,0,0,0,0,0,0,0,60,0,0,0,40,0,0,0,0,0,0,0,0,0,0,0,0,0
2.13,0,0,0,0,0,0,0,0,0,0,0,0,0,0,10,0,0,0,60,0,0,0,0,0,0,0,0,0,30,0,0,0
2.02,0,0,0,0,0,0,0,0,0,0,0,0,0,0,35,0,0,0,55,0,0,0,0,0,0,0,0,0,10,0,0,0
2.1,0,0,0,0,0,0,0,0,0,0,0,0,0,0,20,0,0,0,55,0,0,0,0,0,0,0,0,0,25,0,0,0
2.02,0,0,0,0,0,0,0,0,0,0,0,0,0,0,40,0,0,0,50,0,0,0,0,0,0,0,0,0,10,0,0,0
2.11,0,0,0,0,0,0,0,0,0,0,0,0,0,0,20,0,0,0,50,0,0,0,0,0,0,0,0,0,30,0,0,0
2.06,0,0,0,0,0,0,0,0,0,0,0,0,0,0,40,0,0,0,40,0,0,0,0,0,0,0,0,0,20,0,0,0
2.18,0,0,0,0,0,0,0,0,0,0,0,0,0,0,10,0,0,0,40,0,0,0,0,0,0,0,0,0,50,0,0,0
2.04,0,0,0,0,0,0,0,0,0,0,0,0,0,0,50,0,0,0,30,0,0,0,0,0,0,0,0,0,20,0,0,0
2.13,0,0,0,0,0,0,0,0,0,0,0,0,0,0,30,0,0,0,30,0,0,0,0,0,0,0,0,0,40,0,0,0
2.21,0,0,0,0,0,0,0,0,0,0,0,0,0,0,10,0,0,0,30,0,0,0,0,0,0,0,0,0,60,0,0,0
2.2,0,0,0,0,0,0,0,0,0,0,0,0,0,0,20,0,0,0,20,0,0,0,0,0,0,0,0,0,60,0,0,0
2.25,0,0,0,0,0,0,0,0,0,0,0,0,0,0,10,0,0,0,20,0,0,0,0,0,0,0,0,0,70,0,0,0
1.92,0,10,0,0,0,0,0,0,0,0,0,0,0,0,60,0,0,0,30,0,0,0,0,0,0,0,0,0,0,0,0,0
1.89,18.18,0,0,0,0,0,0,0,0,0,0,0,0,0,54.55,0,0,0,27.27,0,0,0,0,0,0,0,0,0,0,0,0,0
1.93,0,0,0,0,0,0,0,0,0,0,0,0,0,0,54.55,0,0,0,27.27,0,0,0,0,18.18,0,0,0,0,0,0,0,0
1.99,0,0,0,0,0,0,0,0,0,0,0,0,0,0,54.55,0,0,0,27.27,0,0,0,18.18,0,0,0,0,0,0,0,0,0
2.03,0,0,0,0,0,0,0,0,0,0,0,0,0,0,31.82,0,0,0,50,0,0,0,0,0,0,0,0,0,0,0,18.18,0
1.93,0,0,0,0,0,18.18,0,0,0,0,0,0,0,0,40.91,0,0,0,40.91,0,0,0,0,0,0,0,0,0,0,0,0,0
1.96,0,0,0,0,0,0,0,0,0,0,18.18,0,0,0,40.91,0,0,0,40.91,0,0,0,0,0,0,0,0,0,0,0,0,0
1.85,38.39,1.78,0.1,0,0,17.47,0,0.5,0,0,17.08,0,0,0,0,0,0,0,1.99,0,0,0,11.86,0,5.02,0,0,0,5.81,0,0,0
1.87,34.43,4.46,0.2,0,0,16.73,0,0.42,0.05,0,16.53,0,0,0,0,0,0,0,1.91,0,0,0,14.25,0,4.79,0,0,0,6.23,0,0,0
1.86,36.28,2.2,0.1,0,1.82,14.82,0.17,0.66,0.05,0,16.65,1.47,0,0,0,0,0,0,3.1,0,0,0,13.01,0,4.96,0,0,0,4.71,0,0,0
1.85,38.81,1.46,0.2,0,0,16.8,0,0.49,0,0,16.77,0,0,0,0,0,0,0,1.88,0,0,0,13.13,0,4.79,0,0,0,5.67,0,0,0
1.86,38.41,0.71,0.1,2.44,1.75,14.09,0.16,0.4,0.1,0,16.17,0.95,0,0,0,0,0,0,1.81,0,0,0,12.66,0,4.78,0,0,0,5.47,0,0,0
1.85,38.51,1.46,0.4,0,0,16.88,0.34,0.66,0,0,16.71,0,0,0,0,0,0.45,0,1.56,0,0,0,12.71,0,4.61,0,0,0,5.27,0,0.44,0
1.84,36.02,1.45,0.3,0,1.8,15.76,0.34,2.6,0.21,0,16.69,0.97,0,0,0,0,0.45,0,1.98,0,0,0,11.98,0,4.17,0,0,0,4.85,0,0.43,0
1.82,37.88,2.09,0.29,2.4,1.73,16.68,0.65,2.34,0.21,0,14.28,0.93,0,0,0,0,0.86,0.03,1.49,0,0,0,10.31,0,3.77,0,0,0,3.64,0,0.42,0
1.85,36.88,1.48,0.2,0,0,17.48,0,1.16,0.11,0,17.09,0,0,0,0,0,0,0,2.02,0,0,0,12.9,0,5.02,0,0,0,5.66,0,0,0
1.85,35.59,1.76,0.2,0,1.82,15.34,0.34,2.48,0.11,0,16.97,0.99,0,0,0,0,0,0,2.57,0,0,0,11.91,0,4.15,0,0,0,5.77,0,0,0
1.85,37.68,1.34,0.2,0,0,18.3,0,0.5,0,0,17.22,0,0,0,0,0,0,0,1.91,0,0,0,11.96,0,4.89,0,0,0,5.78,0,0.22,0
1.87,33.79,2.85,0.1,2.46,1.77,13.63,0.33,1.76,0.11,0,17.03,0.96,0,0,0,0,0,0,0.91,0,0,0,11.16,0,6.43,0,0,0,6.71,0,0,0
1.86,36.1,2.22,0.2,0,0,17.51,0,2.33,0,0,17.13,0,0,0,0,0,0,0,2.06,0,0,0,12.28,0,4.19,0,0,0,5.98,0,0,0
1.85,37.77,1.47,0.3,2.54,0.18,16,0.34,0.82,0.11,0,15.7,0.99,0,0,0,0,0.45,0,2.32,0,0,0,11.01,0,4.15,0,0,0,5.85,0,0,0
1.86,38.33,1.18,0.2,0,0,18.04,0,0.83,0.11,0,17.43,0,0,0,0,0,0,0,1.89,0,0,0,12.36,0,3.75,0,0,0,5.88,0,0,0
1.85,36.32,2.24,0.2,0,0,17.83,0.35,0.84,0.11,0,17.24,0,0,0,0,0,0.23,0,2.07,0,0,0,12.36,0,4.22,0,0,0,5.86,0,0.13,0
1.84,37.96,1.88,0.1,0,0,16.13,0,0.49,0,0,17.79,0,0,0,0,0,0,0,1.54,0,0,0,12.96,0,5.71,0,0,0,5.22,0,0.22,0
1.82,35.97,1.01,0.1,0,0.9,16.72,0.34,2.92,0.11,0,17.91,0,0,0,0,0,0,0,1.67,0,0,0,12.71,0,4.08,0,0,0,5.56,0,0,0
1.85,36.94,4.26,0.1,0,0,18.67,0,1.48,0.11,0,12.94,0,0,0,0,0,0,0,1.88,0,0,0,14.08,0,4.15,0,0,0,5.39,0,0,0
1.85,37.28,1.17,0.2,0,0,17.27,0.34,2.14,0.22,0,17.27,0,0,0,0,0,0,0,1.75,0,0,0,11.73,0,4.96,0,0,0,5.67,0,0,0
1.78,14.2,37.14,0,0,0,0,1.36,0,0,0,25,0,0,0,0,0,0,0,9.25,0,2.36,0,4.25,0,3.64,0,0,0,1.57,1.23,0,0
1.8,11.57,36.2,0,0,0,0,2.06,0,0,0,28.9,0,0,0,0,0,1.55,0,9.58,0,4.25,0,1.2,0,4.1,0,0,0,0.59,0,0,0
1.79,15.24,34.1,0,0,0,0,2.2,0,0,0,23.9,0,0,0,0,0,2.51,0,12.05,0,5.66,0,1.24,0,2.74,0,0,0,0.36,0,0,0
1.83,13.29,25.91,0,0,0,0,1.85,0,0,0,28.38,0,0,0,0,0,1.24,0,10.26,0,8.32,0,2.66,0,5.61,0,0,0,2.48,0,0,0
1.89,17.84,31.28,0,0,0,0,0,0,0,0,2.03,0,0,0,0,0,4.38,0,22.78,0,5.46,0,3.1,0,7.36,0,0,0,5.77,0,0,0
1.89,17.63,32.77,0,0,0,0,0,0,0,0,0,0,0,0,0,0,4.69,0,19.66,0,7.73,0,3.88,0,8.73,0,0,0,4.91,0,0,0
1.84,13.6,42.63,0,0,0,0,0,0,0,0,2.96,0,0,0,0,0,7.5,0,19.97,0,0,0,0,0,9.07,0,0,0,4.27,0,0,0
1.83,14.04,38.83,0,0,0,0,0,0,0,0,5.08,0,0,0,0,0,6.6,0,20.98,0,0,0,0,0,11.68,0,0,0,2.79,0,0,0
1.91,14.66,35.52,0,0,0,0,0,0,0,0,0,0,0,0,0,0,8.04,0,24.2,0,2.21,0,2.12,0,9.01,0,0,0,4.24,0,0,0
1.81,14.47,44.43,0,0,0,0,0,0,0,0,2.07,0,0,0,0,0,6.46,0,20.49,0,0,0,1.83,0,7.58,0,0,0,2.67,0,0,0
1.81,9.21,40.65,0,0,0,0,0,0,0,0,1.22,0,0,0,0,0,3.39,0,26.14,0,0,0,1.59,0,12.33,0,0,0,2.95,0.43,0.35,1.74
1.91,11.66,30.57,0,0,0,0,0,0,0,0,0,0,0,0,0,0,5.26,0,19.47,0,4.27,1.15,9.36,0,7.56,0,0,0,3.04,0,6.24,1.42
1.92,13.87,27.82,0,0,0,0,0,0,0,0,0,0,0,0,0,0,3.14,0,24.77,0,1.9,0,8.09,0,10.57,0,0,0,8.67,0,0,1.17
1.91,18.98,29.81,0,0,0,0,0,0,0,0,0,0,0,0,0,0,7.16,0,20.4,0,4.41,0,8.49,0,6,0,0,0,4.75,0,0,0
1.91,17.99,28.81,0,0,0,0,0,0,0,0,0,0,0,0,0,0,7.58,0,21.82,0,3.16,0.25,8.49,0,6.99,0,0,0,4.91,0,0,0
1.91,18.44,29.65,0,0,0,0,0,0,0,0,0,0,0,0,0,0,6.64,0,21.18,0,3.82,0,5.32,0,10.13,0,0,0,4.82,0,0,0
1.84,15.95,40.39,0,0,0,0,0,0,0,0,2.92,0,0,0,0,0,7.12,0,20.67,0,0,0,0,0,9.35,0,0,0,3.6,0,0,0
1.84,9.56,41.35,0,0,0,0,0,0,0,0,2.94,0,0,0,0,0,9.93,0,19.03,0,1.29,0,2.21,0,6.8,0,0,0,5.79,0,1.1,0
1.82,12.7,46.12,0,0,0,0,0,0,0,0,3.53,0,0,0,0,0,7.14,0,18.87,0,0,0,0,0,7.41,0,0,0,4.23,0,0,0
1.74,64.4,0,0,0,0,0,0,0,0,0,0,0,0,35.6,0,0,0,0,0,0,0,0,0,0,0,0,0,0,0,0,0,0
1.8,58.64,0,0,0,0,0,0,0,0,0,0,0,0,41.36,0,0,0,0,0,0,0,0,0,0,0,0,0,0,0,0,0,0
1.8,56,0,0,0,0,0,0,0,0,0,0,0,0,44,0,0,0,0,0,0,0,0,0,0,0,0,0,0,0,0,0,0
1.85,51.9,0,0,0,0,0,0,0,0,0,0,0,0,48.1,0,0,0,0,0,0,0,0,0,0,0,0,0,0,0,0,0,0
1.9,44,0,0,0,0,0,0,0,0,0,0,0,0,56,0,0,0,0,0,0,0,0,0,0,0,0,0,0,0,0,0,0
1.94,39.8,0,0,0,0,0,0,0,0,0,0,0,0,60.2,0,0,0,0,0,0,0,0,0,0,0,0,0,0,0,0,0,0
1.55,0,50,10,30,0,0,10,0,0,0,0,0,0,0,0,0,0,0,0,0,0,0,0,0,0,0,0,0,0,0,0,0
1.57,0,50,10,22.5,0,7.5,10,0,0,0,0,0,0,0,0,0,0,0,0,0,0,0,0,0,0,0,0,0,0,0,0,0
1.58,0,50,10,15,0,15,10,0,0,0,0,0,0,0,0,0,0,0,0,0,0,0,0,0,0,0,0,0,0,0,0,0
1.6,0,50,10,7.5,0,22.5,10,0,0,0,0,0,0,0,0,0,0,0,0,0,0,0,0,0,0,0,0,0,0,0,0,0
1.62,0,50,10,0,0,30,10,0,0,0,0,0,0,0,0,0,0,0,0,0,0,0,0,0,0,0,0,0,0,0,0,0
1.79,19.16,19.52,0,0,0,36.64,0,0,0,0,0,0,0,0,0,0,4.15,0.02,4.73,0,0,0,15.78,0,0,0,0,0,0,0,0,0
1.82,17.33,19.25,0,0,0,33.62,0,0,0,0,0,0,0,0,0,0,0,0.01,4.49,0,1.96,0,21.57,0,1.25,0,0,0,0.52,0,0,0
1.77,22.69,16.88,0.41,0,12.02,30.8,0,0,0,0,0,0,0,0,0,0,2.45,0.02,5.01,0,0,0,7.47,0,0.91,0,0,0,1.34,0,0,0
1.8,18.51,17.73,0,0,0,42.4,0,1.99,0,0,0,0,0,0,0,0,8.15,0,3.32,0,0,0,0,0,0,0,0,0,7.9,0,0,0
1.82,24.7,10.45,1.09,0,3.19,31.46,1.94,1.01,0,0,0,0,0,0,0,0,1.94,0.02,2.53,0,0,0,15.98,0,2.63,0,0,0,3.06,0,0,0
1.64,58.86,13.82,0,0,0,0,5.07,2.87,3.88,0,0,0,0,0,0,0,0,0.03,0,0,0,0,4.35,0,4.56,0,0,0,0.57,5.99,0,0
1.76,54.69,8.5,0,0,0,0,4.77,8.31,2.33,0,0,0,0,0,0,0,0,0.04,0,0,0,0,6.31,0,2.85,0,0,0,0.33,11.87,0,0
1.69,56.87,11.93,0,0,0,0,4.85,4.83,3.38,0,0,0,0,0,0,0,0,0.03,0,0,0,0,5.56,0,4,0,0,0,0.47,8.08,0,0
1.64,44.85,27.21,0,0,0,0,5.18,2.94,3.96,0,0,0,0,0,0,0,0,0.03,0,0,0,0,4.45,0,4.66,0,0,0,0.58,6.14,0,0
1.65,68.6,3.94,0,0,0,0,5.03,2.85,3.85,0,0,0,0,0,0,0,0,0.03,0,0,0,0,4.43,0,4.59,0,0,0,0.67,6.01,0,0
