Repository: you0514w/youyou

File: Expansion Coeff.csv (part 31 of 83)
Expansion Coeff (Typical) ( 10-7/K ),SiO2,B2O3,Al2O3,MgO,CaO,BaO,Li2O,Na2O,K2O,Rb2O,Ag2O,Cs2O,Tl2O,MnO,FeO,CoO,NiO,CuO,ZnO,SrO,CdO,PbO,SnO,Cr2O3,Fe2O3,Ga2O3,As2O3,Y2O3,In2O3,Sb2O3,La2O3,Nd2O3,Gd2O3,TiO2,MnO2,GeO2,ZrO2,CeO2,SnO2,TeO2,P2O5,V2O5,Nb2O5,Ta2O5,MoO3,WO3
63.2,47.9,10.4,4.99,0,0,3.69,1.14,0.18,0,0,0,0,0,0,0,0,0,0,0,0,0,25.79,0,0,0,0,0.09,0,0,0.04,0.97,0,0,3.97,0,0,0.37,0,0,0,0,0,0.47,0,0,0
68,49.64,9.79,3.9,0,0,5.19,0,0,0.6,0,0,0,0,0,0,0,0,0,0,0,0,25.91,0,0,0,0,0.09,0,0,0.04,0.59,0,0,3.56,0,0,0.18,0,0,0,0,0,0.51,0,0,0
104.9,61.16,1.63,0,0,0,6.92,0,6.84,8.26,0,0,0,0,0,0,0,0,0,6.95,0,0,0,0,0,0,0,0.28,0,0,0,0,0,0,7.96,0,0,0,0,0,0,0,0,0,0,0,0
36,62.41,9.65,11.86,8.34,2.4,0.88,0,0,0,0,0,0,0,0,0,0,0,0,0,3.89,0,0,0,0,0,0,0,0,0,0,0,0,0,0,0,0,0.27,0.08,0.22,0,0,0,0,0,0,0
41,63.77,4.63,9.48,9.59,9.19,0.84,0,0,0,0,0,0,0,0,0,0,0,0,0,1.55,0,0,0,0,0,0,0,0,0,0,0,0,0,0,0,0,0.52,0,0.43,0,0,0,0,0,0,0
4.1,62.76,3.74,11.47,9.68,9.28,0.85,0,0,0,0,0,0,0,0,0,0,0,0,0,1.26,0,0,0,0,0,0,0,0,0,0,0,0,0,0,0,0,0.53,0,0.43,0,0,0,0,0,0,0
36,68.48,9.19,9.79,3.41,2.45,3.14,0,0,0,0,0,0,0,0,0,0,0,0,0,2.66,0,0,0,0,0,0,0,0,0,0,0,0,0,0.43,0,0,0.28,0.08,0.09,0,0,0,0,0,0,0
38,61.38,7.21,9.23,11.67,9.51,0,0,0,0,0,0,0,0,0,0,0,0,0,0,0,0,0,0,0,0,0,0,0,0,0,0,0,0,0,0,0,0.51,0.07,0.42,0,0,0,0,0,0,0
41,76.73,14.32,0.92,0,0,0,0,7.04,0.99,0,0,0,0,0,0,0,0,0,0,0,0,0,0,0,0,0,0,0,0,0,0,0,0,0,0,0,0,0,0,0,0,0,0,0,0,0
93.4,67.77,3.02,2.75,10.44,0,0,0,12.03,3.99,0,0,0,0,0,0,0,0,0,0,0,0,0,0,0,0,0,0,0,0,0,0,0,0,0,0,0,0,0,0,0,0,0,0,0,0,0
101.7,64.81,0,5.33,12.07,0.43,0,0,11.04,6.32,0,0,0,0,0,0,0,0,0,0,0,0,0,0,0,0,0,0,0,0,0,0,0,0,0,0,0,0,0,0,0,0,0,0,0,0,0
108.4,63.47,0,4.93,12.25,0.4,0,0,12.65,6.3,0,0,0,0,0,0,0,0,0,0,0,0,0,0,0,0,0,0,0,0,0,0,0,0,0,0,0,0,0,0,0,0,0,0,0,0,0
111.8,68.99,0.13,4.61,6.77,0,0,0,16.04,3.46,0,0,0,0,0,0,0,0,0,0,0,0,0,0,0,0,0,0,0,0,0,0,0,0,0,0,0,0,0,0,0,0,0,0,0,0,0
101.7,67.3,0.09,1.66,15.05,0,0,0,9.88,6.02,0,0,0,0,0,0,0,0,0,0,0,0,0,0,0,0,0,0,0,0,0,0,0,0,0,0,0,0,0,0,0,0,0,0,0,0,0
107.8,64.71,0,3.6,13.67,0,0,0,11.85,6.17,0,0,0,0,0,0,0,0,0,0,0,0,0,0,0,0,0,0,0,0,0,0,0,0,0,0,0,0,0,0,0,0,0,0,0,0,0
82,72,0,0,0.79,12.48,0,0,5.13,5.07,0,0,0,0,0,0,0,0,0,0,2.46,0,0,0,0,0,0,0,0,0,0,0,0,0,0,0,0,2.07,0,0,0,0,0,0,0,0,0
81,70.34,0,0,0,12.76,0,0,5.25,5.18,0,0,0,0,0,0,0,0,0,0,2.51,0,0,0,0,0,0,0,0,0,0,0,0,0,0,0,0,3.96,0,0,0,0,0,0,0,0,0
81,69.92,0,0.64,0,12.78,0,0,5.26,5.19,0,0,0,0,0,0,0,0,0,0,2.51,0,0,0,0,0,0,0,0,0,0,0,0,0,0,0,0,3.7,0,0,0,0,0,0,0,0,0
81,70.72,0,0.64,0,12.23,0,0,5.81,5.21,0,0,0,0,0,0,0,0,0,0,2.21,0,0,0,0,0,0,0,0,0,0,0,0,0,0,0,0,3.18,0,0,0,0,0,0,0,0,0
81,70.84,0,0.62,2.35,11.82,0.62,0,5.09,4.69,0,0,0,0,0,0,0,0,0,0,2.43,0,0,0,0,0,0,0,0,0,0,0,0,0,0,0,0,1.54,0,0,0,0,0,0,0,0,0
79.8,68.27,0,0.62,3.16,11.34,0,0,7.7,3.71,0,0,0,0,0,0,0,0,0,0,1.84,0,0,0,0,0,0,0,0,0,0,0,0,0,0,0,0,3.36,0,0,0,0,0,0,0,0,0
80.1,69.24,0,0,3.13,12.36,0,0,7.12,3.01,0,0,0,0,0,0,0,0,0,0,1.82,0,0,0,0,0,0,0,0,0,0,0,0,0,0,0,0,3.32,0,0,0,0,0,0,0,0,0
83.2,68.47,0,0.62,3.14,10.72,0,0,9.19,2.69,0,0,0,0,0,0,0,0,0,0,1.83,0,0,0,0,0,0,0,0,0,0,0,0,0,0,0,0,3.34,0,0,0,0,0,0,0,0,0
78.1,71.57,0,0,3.09,12.23,0,0,6.03,2.65,0,0,0,0,0,0,0,0,0,0,2.41,0,0,0,0,0,0,0,0,0,0,0,0,0,0,0,0,2.02,0,0,0,0,0,0,0,0,0
77.4,70.93,0,0,3.13,12.39,0,0,5.1,4.02,0,0,0,0,0,0,0,0,0,0,2.13,0,0,0,0,0,0,0,0,0,0,0,0,0,0,0,0,2.3,0,0,0,0,0,0,0,0,0
70,50,0,8,15,15,0,6,0,0,0,0,0,0,0,0,0,0,0,0,0,0,0,0,0,0,0,0,0,0,0,0,0,0,6,0,0,0,0,0,0,0,0,0,0,0,0
9.1,46,0,0,10,20,0,6,4,0,0,0,0,0,0,0,0,0,0,0,0,0,0,0,0,0,0,0,0,0,0,0,0,0,14,0,0,0,0,0,0,0,0,0,0,0,0
8.4,40,0,10,12,12,0,2,7,0,0,0,0,0,0,0,0,0,0,0,0,0,0,0,0,0,0,0,2,0,0,0,0,0,15,0,0,0,0,0,0,0,0,0,0,0,0
7.3,60,0,0,9,9,0,6,3,0,0,0,0,0,0,0,0,0,0,0,0,0,0,0,0,0,0,0,0,0,0,0,0,0,11,0,0,2,0,0,0,0,0,0,0,0,0
9.6,40,0,4,0,45,0,2,3,0,0,0,0,0,0,0,0,0,0,0,0,0,0,0,0,0,0,0,0,0,0,0,0,0,6,0,0,0,0,0,0,0,0,0,0,0,0
53.9,54,0,0,8,2,0,12,8,0,0,0,0,0,0,0,0,0,0,0,0,0,0,0,0,0,0,0,0,0,0,0,0,0,16,0,0,0,0,0,0,0,0,0,0,0,0
50.1,42,0,0,15,15,0,4,5,0,0,0,0,0,0,0,0,0,0,0,0,0,0,0,0,0,0,0,0,0,0,2,0,0,15,0,0,0,0,0,0,0,0,2,0,0,0
9.3,45,0,2,15,11,0,10,3,0,0,0,0,0,0,0,0,0,0,0,0,0,0,0,0,0,0,0,0,0,0,0,0,0,14,0,0,0,0,0,0,0,0,0,0,0,0
55.6,44,0,2,15,14,0,10,4,0,0,0,0,0,0,0,0,0,0,0,0,0,0,0,0,0,0,0,0,0,0,0,0,0,11,0,0,0,0,0,0,0,0,0,0,0,0
9.4,46,0,2,17,9,0,10,3,0,0,0,0,0,0,0,0,0,0,0,0,0,0,0,0,0,0,0,0,0,0,0,0,0,13,0,0,0,0,0,0,0,0,0,0,0,0
73.9,47.1,0,0,0,0,19.55,0,0,0,0,0,0,0,0,9.07,0,0,0,0,0,0,0,0,0,9.44,0,0,0,0,0,2.3,0,0,12.54,0,0,0,0,0,0,0,0,0,0,0,0
94.5,76.25,0,1.28,2.44,2.33,2.35,0,7.39,4.17,0,0,0,0,0,0,0,0,0,0,3.79,0,0,0,0,0,0,0,0,0,0,0,0,0,0,0,0,0,0,0,0,0,0,0,0,0,0
94.8,72.9,0,0.95,3.2,5.17,2.52,2.16,5.2,4.79,0,0,0,0,0,0,0,0,0,0,3.11,0,0,0,0,0,0,0,0,0,0,0,0,0,0,0,0,0,0,0,0,0,0,0,0,0,0
94,76.44,1.83,0.63,1.58,2.84,1.66,3.2,4.12,3.39,0,0,0,0,0,0,0,0,0,0,4.31,0,0,0,0,0,0,0,0,0,0,0,0,0,0,0,0,0,0,0,0,0,0,0,0,0,0
93.5,73.38,0.92,2.19,4.76,6.84,2.71,0,6.19,1.36,0,0,0,0,0,0,0,0,0,0,1.54,0,0,0,0,0,0,0,0,0,0.11,0,0,0,0,0,0,0,0,0,0,0,0,0,0,0,0
95,73.31,0,1.54,6.24,3.37,2.05,2.95,4.06,4.01,0,0,0,0,0,0,0,0,0,0,2.43,0,0,0,0,0.04,0,0,0,0,0,0,0,0,0,0,0,0,0,0,0,0,0,0,0,0,0
94,76.18,0.93,1.59,4.83,1.74,2.75,1.09,3.14,4.83,0,0,0,0,0,0,0,0,0,0,2.51,0,0,0,0,0,0,0,0,0,0,0,0,0,0.41,0,0,0,0,0,0,0,0,0,0,0,0
94,77.65,0.94,0.97,1.63,3.52,2.57,0,5.83,2.79,0,0,0,0,0,0,0,0,0,0,3.8,0,0,0,0,0,0,0,0,0,0.11,0,0,0,0,0,0,0,0.19,0,0,0,0,0,0,0,0
73,73.02,0,5.49,5.46,6.05,0,0,4.97,5.01,0,0,0,0,0,0,0,0,0,0,0,0,0,0,0,0,0,0,0,0,0,0,0,0,0,0,0,0,0,0,0,0,0,0,0,0,0
72,71.03,0,7.98,0,12,0,0,6,2.99,0,0,0,0,0,0,0,0,0,0,0,0,0,0,0,0,0,0,0,0,0,0,0,0,0,0,0,0,0,0,0,0,0,0,0,0,0
67,71.01,0,6.03,5.95,9.98,0,0,6.05,0.98,0,0,0,0,0,0,0,0,0,0,0,0,0,0,0,0,0,0,0,0,0,0,0,0,0,0,0,0,0,0,0,0,0,0,0,0,0
69,71.04,0,3.98,6.01,11.98,0,0,5.96,1.03,0,0,0,0,0,0,0,0,0,0,0,0,0,0,0,0,0,0,0,0,0,0,0,0,0,0,0,0,0,0,0,0,0,0,0,0,0
63,74.43,0,4.1,6.18,10.23,0,0,2.02,3.04,0,0,0,0,0,0,0,0,0,0,0,0,0,0,0,0,0,0,0,0,0,0,0,0,0,0,0,0,0,0,0,0,0,0,0,0,0
37,57.25,0,12.18,22.12,2.27,0.83,0,0,0,0,0,0,0,0,0,0,0,0,0,0,0,0,0,0,1.2,0,0.16,0,0,0,0,0,0,3.99,0,0,0,0,0,0,0,0,0,0,0,0
35,57.63,0.88,10.17,24.2,2.39,0,0,0,0,0,0,0,0,0,0,0,0,0,0,0,0,0,0,0,0.38,0,0.15,0,0,0,0,0,0,4.2,0,0,0,0,0,0,0,0,0,0,0,0
46,57.87,1.74,8.31,24.01,2.7,0,0,0,0,0,0,0,0,0,0,0,0,0,0,0,0,0,0,0,0,0,0.15,0,0,0,0,0,0,4.54,0,0,0.25,0,0,0,0.43,0,0,0,0,0
30,58.53,2.65,10.82,21.4,2.2,0,0,0,0,0,0,0,0,0,0,0,0,0,0,0,0,0,0,0,0,0,0.16,0,0,0,0,0,0,4.24,0,0,0,0,0,0,0,0,0,0,0,0
36,59.52,2.75,9.4,16.48,4.33,0,0,0,0,0,0,0,0,0,0,0,0,0,0,0,0,0,0,0,1.92,0,0,0,0,0,0,0,0,5.6,0,0,0,0,0,0,0,0,0,0,0,0
32,59.95,1.74,7.13,25.54,0.54,0.79,0,0,0,0,0,0,0,0,0,0,0,0,0,0,0,0,0,0,0,0,0,0,0,0,0,0,0,3.03,0,0,0,0,0,0,1.28,0,0,0,0,0
38,45.05,0.93,11.9,27.37,4.4,0,0,0,0,0,0,0,0,0,0,0,0,0,0,0,0,0,0,0,1.63,0,0,0,0,0.11,0,0,0,5.36,0,0,1.47,0,0,0,1.78,0,0,0,0,0
48,47.21,2.26,12.03,28.1,2.24,0.21,0,0,0,0,0,0,0,0,0,0,0,0,0,0,0,0,0,0,0,0,0.29,0,0,0,0,0,0,5.91,0,0,0,0,0.42,0,1.33,0,0,0,0,0
41,59.78,2.76,9.12,17.51,4.57,1.67,0,0,0,0,0,0,0,0,0,0,0,0,0,0,0,0,0,0,0,0,0,0,0,0.11,0,0,0,3.21,0,0,0,0.37,0,0,0.9,0,0,0,0,0
36,55.68,3.03,5.91,26.91,3.22,0.39,0,0,0,0,0,0,0,0,0,0,0,0,0,0,0,0,0,0,0,0,0,0,0,0.1,0,0,0,1.89,0,0,2.45,0,0,0,0.42,0,0,0,0,0
43,54.65,2.71,10.49,18.73,2.24,0,4.21,0,0,0,0,0,0,0,0,0,0,0,0,0,0,0,0,0,0,0,0,0,0,0.06,0,0,0,3.94,0,0,1.02,0,0.63,0,0.66,0,0,0,0.66,0
48,54.09,3.13,9.77,18.54,2.22,0,5.21,0,0,0,0,0,0,0,0,0,0,0,0,0,0,0,0,0,0,0,0,0,0,0.06,0,0,0,4.29,0,0,0.76,0,0.62,0,0.66,0,0,0,0.65,0
50,56.08,3.02,8.85,19.4,3.75,0,5.03,0,0,0,0,0,0,0,0,0,0,0,0,0,0,0,0,0,0,0,0,0,0,0.1,0,0,0,2.64,0,0,0.49,0,0,0,0.64,0,0,0,0,0
48,43.17,3.63,12.41,25.12,4.4,0,4.23,0,0,0,0,0,0,0,0,0,0,0,0,0,0,0,0,0,0,0,0,0,0,0.04,0,0,0,2.77,0,0,1.28,0,2.06,0,0.89,0,0,0,0,0
37,48.14,2.97,6.37,27.82,0.53,0,7.71,0,0,0,0,0,0,0,0,0,0,0,0,0,0,0,0,0,0,0,0.09,0,0,0.02,0,0,0,1.85,0,0,2.25,0,0.59,0,1.04,0,0,0,0.62,0
39,58.75,1.79,8.53,21.58,1.11,0,2.08,0,0,0,0,0,0,0,0,0,0,0,0,0,0,0,0,0,1.91,0,0,0,0,0.06,0,0,0,3.5,0,0,0.25,0,0,0,0.44,0,0,0,0,0
38,63.07,0.91,9.91,16.45,1.13,0,1.48,0,0,0,0,0,0,0,0,0,0,0,0,0,0,0,0,0,0,0,0,0,0,0.07,0,0,0,4.74,0,0,1.79,0,0,0,0.45,0,0,0,0,0
40,52.57,2.77,10.71,19.12,2.29,0,4.3,0,0,0,0,0,0,0,0,0,0,0,0,0,0,0,0,0,0,0,0,0,0,0.07,0,0,0,4.02,0,0,1.04,1.12,0.64,0,0.68,0,0,0,0.67,0
93,35,0,8,12,18,0,4,6,0,0,0,0,0,0,0,0,0,0,0,0,0,0,0,0,2,0,0,0,0,0,0,0,0,15,0,0,0,0,0,0,0,0,0,0,0,0
90,40,0,2,30,15,0,6,2,0,0,0,0,0,0,0,0,0,0,0,0,0,0,0,0,0,0,0,0,0,0,0,0,0,5,0,0,0,0,0,0,0,0,0,0,0,0
137,42,0,0,13,1,0,12,18,0,0,0,0,0,0,0,0,0,0,0,0,0,0,0,0,0,0,0,0,0,0,0,0,0,14,0,0,0,0,0,0,0,0,0,0,0,0
89,40,0,0,0,36,0,4,0,0,0,0,0,0,0,0,0,0,0,0,0,0,0,0,0,0,0,0,0,0,0,1,0,0,8,0,0,5,0,0,0,0,0,6,0,0,0
89,39,0,0,0,33,0,5,0,0,0,0,0,0,0,0,0,0,0,0,0,0,0,0,0,0,0,0,0,0,0,1,0,0,10,0,0,6,0,0,0,0,0,6,0,0,0
87,45,0,4,13,13,0,7,4,0,0,0,0,0,0,0,0,0,0,0,0,0,0,0,0,0,0,0,0,0,0,0,0,0,14,0,0,0,0,0,0,0,0,0,0,0,0
85,72,0,1.1,5.5,8.6,0,0,12.6,0.2,0,0,0,0,0,0,0,0,0,0,0,0,0,0,0,0,0,0,0,0,0,0,0,0,0,0,0,0,0,0,0,0,0,0,0,0,0
83,66.5,0,4.7,3.4,6.2,3.6,0,4.8,4.4,0,0,0,0,0,0,0,0,0,0,4.7,0,0,0,0,0,0,0,0,0,0,0,0,0,0,0,0,1.7,0,0,0,0,0,0,0,0,0
83,69.2,0,2.5,7,8,0,0,2,9.5,0,0,0,0,0,0,0,0,0,0,0,0,0,0,0,0,0,0,0,0,0,0,0,0,0,0,0,1.8,0,0,0,0,0,0,0,0,0
83,60,5,10,5,10,0,0,2,8,0,0,0,0,0,0,0,0,0,0,0,0,0,0,0,0,0,0,0,0,0,0,0,0,0,0,0,0,0,0,0,0,0,0,0,0,0
50,67,6,7.8,3.6,4,7.1,0,0,0,0,0,0,0,0,0,0,0,0,0,4.5,0,0,0,0,0,0,0,0,0,0,0,0,0,0,0,0,0,0,0,0,0,0,0,0,0,0
50,66,7,11,6.4,4.8,0,0,0,0,0,0,0,0,0,0,0,0,0,0,4.8,0,0,0,0,0,0,0,0,0,0,0,0,0,0,0,0,0,0,0,0,0,0,0,0,0,0
50,67.6,8.7,11.5,1.4,5.2,4.3,0,0,0,0,0,0,0,0,0,0,0,0,0,1.3,0,0,0,0,0,0,0,0,0,0,0,0,0,0,0,0,0,0,0,0,0,0,0,0,0,0
50,58.5,3.5,12.1,18.3,6.6,0,0,1,0,0,0,0,0,0,0,0,0,0,0,0,0,0,0,0,0,0,0,0,0,0,0,0,0,0,0,0,0,0,0,0,0,0,0,0,0,0
41.5,62.29,3.39,10.85,11.72,11.75,0,0,0,0,0,0,0,0,0,0,0,0,0,0,0,0,0,0,0,0,0,0,0,0,0,0,0,0,0,0,0,0,0,0,0,0,0,0,0,0,0
39.5,63.67,5.88,11.13,9.54,9.78,0,0,0,0,0,0,0,0,0,0,0,0,0,0,0,0,0,0,0,0,0,0,0,0,0,0,0,0,0,0,0,0,0,0,0,0,0,0,0,0,0
39,64.02,6.48,11.16,6.78,11.56,0,0,0,0,0,0,0,0,0,0,0,0,0,0,0,0,0,0,0,0,0,0,0,0,0,0,0,0,0,0,0,0,0,0,0,0,0,0,0,0,0
37.3,64.94,6.42,10.49,9.06,9.09,0,0,0,0,0,0,0,0,0,0,0,0,0,0,0,0,0,0,0,0,0,0,0,0,0,0,0,0,0,0,0,0,0,0,0,0,0,0,0,0,0
35.8,64.1,6.5,11.15,11.53,6.72,0,0,0,0,0,0,0,0,0,0,0,0,0,0,0,0,0,0,0,0,0,0,0,0,0,0,0,0,0,0,0,0,0,0,0,0,0,0,0,0,0
34.3,65.89,6.47,11.2,8.18,8.26,0,0,0,0,0,0,0,0,0,0,0,0,0,0,0,0,0,0,0,0,0,0,0,0,0,0,0,0,0,0,0,0,0,0,0,0,0,0,0,0,0
31,68.27,7.8,11.98,4.81,7.14,0,0,0,0,0,0,0,0,0,0,0,0,0,0,0,0,0,0,0,0,0,0,0,0,0,0,0,0,0,0,0,0,0,0,0,0,0,0,0,0,0
34.7,67.98,10.47,10.53,0,11.02,0,0,0,0,0,0,0,0,0,0,0,0,0,0,0,0,0,0,0,0,0,0,0,0,0,0,0,0,0,0,0,0,0,0,0,0,0,0,0,0,0
34.4,68,10.52,10.49,0,10,0.99,0,0,0,0,0,0,0,0,0,0,0,0,0,0,0,0,0,0,0,0,0,0,0,0,0,0,0,0,0,0,0,0,0,0,0,0,0,0,0,0
34.3,68.02,11.51,10.48,0,9.99,0,0,0,0,0,0,0,0,0,0,0,0,0,0,0,0,0,0,0,0,0,0,0,0,0,0,0,0,0,0,0,0,0,0,0,0,0,0,0,0,0
107.8,41.5,0,10.32,27.51,0,0,0,10.43,10.24,0,0,0,0,0,0,0,0,0,0,0,0,0,0,0,0,0,0,0,0,0,0,0,0,0,0,0,0,0,0,0,0,0,0,0,0,0
145.4,40.44,0,10.02,0,30.33,0,0,9.61,9.6,0,0,0,0,0,0,0,0,0,0,0,0,0,0,0,0,0,0,0,0,0,0,0,0,0,0,0,0,0,0,0,0,0,0,0,0,0
154.1,40.76,0,10.02,0,0,29.92,0,9.84,9.46,0,0,0,0,0,0,0,0,0,0,0,0,0,0,0,0,0,0,0,0,0,0,0,0,0,0,0,0,0,0,0,0,0,0,0,0,0
101.2,42.14,0,15.41,23.03,0,0,0,10.34,9.08,0,0,0,0,0,0,0,0,0,0,0,0,0,0,0,0,0,0,0,0,0,0,0,0,0,0,0,0,0,0,0,0,0,0,0,0,0
116.2,39.85,0,15.11,0,25.16,0,0,10.26,9.62,0,0,0,0,0,0,0,0,0,0,0,0,0,0,0,0,0,0,0,0,0,0,0,0,0,0,0,0,0,0,0,0,0,0,0,0,0
137.3,40.07,0,14.93,0,14.86,0,0,15.07,14.83,0,0,0,0,0,0,0,0,0,0,0,0,0,0,0,0,0,0.24,0,0,0,0,0,0,0,0,0,0,0,0,0,0,0,0,0,0,0
144.5,40.11,0,15.21,0,0,15.28,0,15.15,14.25,0,0,0,0,0,0,0,0,0,0,0,0,0,0,0,0,0,0,0,0,0,0,0,0,0,0,0,0,0,0,0,0,0,0,0,0,0
107.3,51.53,0,10.25,18.39,0,0,0,10,9.83,0,0,0,0,0,0,0,0,0,0,0,0,0,0,0,0,0,0,0,0,0,0,0,0,0,0,0,0,0,0,0,0,0,0,0,0,0
106.5,51.35,0,15.02,13.5,0,0,0,10.08,10.05,0,0,0,0,0,0,0,0,0,0,0,0,0,0,0,0,0,0,0,0,0,0,0,0,0,0,0,0,0,0,0,0,0,0,0,0,0
111.6,50.12,0,14.74,0,14.94,0,0,10.05,9.95,0,0,0,0,0,0,0,0,0,0,0,0,0,0,0,0,0,0.2,0,0,0,0,0,0,0,0,0,0,0,0,0,0,0,0,0,0,0
114.8,50.2,0,15.21,0,0,14.38,0,10.29,9.92,0,0,0,0,0,0,0,0,0,0,0,0,0,0,0,0,0,0,0,0,0,0,0,0,0,0,0,0,0,0,0,0,0,0,0,0,0
103.8,46.87,21.42,0,0,0,0,0,9.48,9.47,0,0,0,0,0,0,0,0,0,12.76,0,0,0,0,0,0,0,0,0,0,0,0,0,0,0,0,0,0,0,0,0,0,0,0,0,0,0
115.1,60.44,0,9.9,9.14,0,0,0,10.24,10.28,0,0,0,0,0,0,0,0,0,0,0,0,0,0,0,0,0,0,0,0,0,0,0,0,0,0,0,0,0,0,0,0,0,0,0,0,0
110.3,60.07,0,9.89,0,10.03,0,0,9.83,10,0,0,0,0,0,0,0,0,0,0,0,0,0,0,0,0,0,0.18,0,0,0,0,0,0,0,0,0,0,0,0,0,0,0,0,0,0,0
115.4,60.32,0,10.04,0,0,9.67,0,10.05,9.92,0,0,0,0,0,0,0,0,0,0,0,0,0,0,0,0,0,0,0,0,0,0,0,0,0,0,0,0,0,0,0,0,0,0,0,0,0
110,60.48,0,10.06,0,0,0,0,10.09,9.72,0,0,0,0,0,0,0,0,0,9.65,0,0,0,0,0,0,0,0,0,0,0,0,0,0,0,0,0,0,0,0,0,0,0,0,0,0,0
117.3,60.11,0,14.21,4.73,0,0,0,10.64,10.31,0,0,0,0,0,0,0,0,0,0,0,0,0,0,0,0,0,0,0,0,0,0,0,0,0,0,0,0,0,0,0,0,0,0,0,0,0
109.2,60.52,0,14.85,0,4.83,0,0,9.9,9.9,0,0,0,0,0,0,0,0,0,0,0,0,0,0,0,0,0,0,0,0,0,0,0,0,0,0,0,0,0,0,0,0,0,0,0,0,0
105.8,60.58,0,14.99,0,0,4.82,0,9.83,9.78,0,0,0,0,0,0,0,0,0,0,0,0,0,0,0,0,0,0,0,0,0,0,0,0,0,0,0,0,0,0,0,0,0,0,0,0,0
93.1,61.69,0,11.28,5.17,0,0,11.41,10.45,0,0,0,0,0,0,0,0,0,0,0,0,0,0,0,0,0,0,0,0,0,0,0,0,0,0,0,0,0,0,0,0,0,0,0,0,0,0
90.6,64.21,0,10.04,0,5.09,0,10.45,10.21,0,0,0,0,0,0,0,0,0,0,0,0,0,0,0,0,0,0,0,0,0,0,0,0,0,0,0,0,0,0,0,0,0,0,0,0,0,0
90.6,65.23,0,9.9,0,0,0,9.95,10.06,0,0,0,0,0,0,0,0,0,0,0,4.86,0,0,0,0,0,0,0,0,0,0,0,0,0,0,0,0,0,0,0,0,0,0,0,0,0,0
92.4,64.93,0,10.03,0,0,4.93,9.91,10.2,0,0,0,0,0,0,0,0,0,0,0,0,0,0,0,0,0,0,0,0,0,0,0,0,0,0,0,0,0,0,0,0,0,0,0,0,0,0
85.6,64.5,0,10.11,0,0,0,10.18,10.22,0,0,0,0,0,0,0,0,0,0,0,0,0,0,0,0,0,0,0,0,0,0,0,0,0,4.99,0,0,0,0,0,0,0,0,0,0,0,0
81.7,65.06,4.98,10.02,0,0,0,9.95,9.99,0,0,0,0,0,0,0,0,0,0,0,0,0,0,0,0,0,0,0,0,0,0,0,0,0,0,0,0,0,0,0,0,0,0,0,0,0,0
85.5,65,0,9.99,0,0,0,10.04,9.98,0,0,0,0,0,0,0,0,0,0,4.99,0,0,0,0,0,0,0,0,0,0,0,0,0,0,0,0,0,0,0,0,0,0,0,0,0,0,0
82,64.9,0,10.01,0,0,0,10.08,10.03,0,0,0,0,0,0,0,0,0,0,0,0,0,0,0,0,0,0,0,0,0,0,0,0,0,0,0,0,0,0,0,0,4.98,0,0,0,0,0
43.4,70.66,0,14.9,3.96,0,0,10.48,0,0,0,0,0,0,0,0,0,0,0,0,0,0,0,0,0,0,0,0,0,0,0,0,0,0,0,0,0,0,0,0,0,0,0,0,0,0,0
51,69.03,0,15.14,0,5.18,0,10.65,0,0,0,0,0,0,0,0,0,0,0,0,0,0,0,0,0,0,0,0,0,0,0,0,0,0,0,0,0,0,0,0,0,0,0,0,0,0,0
45.9,71.47,0,14.96,0,0,0,10.51,0,0,0,0,0,0,0,0,0,0,0,0,3.06,0,0,0,0,0,0,0,0,0,0,0,0,0,0,0,0,0,0,0,0,0,0,0,0,0,0
52.3,70.1,0,15.06,0,0,5,9.84,0,0,0,0,0,0,0,0,0,0,0,0,0,0,0,0,0,0,0,0,0,0,0,0,0,0,0,0,0,0,0,0,0,0,0,0,0,0,0
44.1,71.26,0,14.78,0,0,0,9.92,0,0,0,0,0,0,0,0,0,0,0,0,0,0,0,0,0,0,0,0,0,0,0,0,0,0,0,0,0,4.04,0,0,0,0,0,0,0,0,0
37.9,71.84,0,14.25,0,0,0,9.38,0,0,0,0,0,0,0,0,0,0,0,0,0,0,0,0,0,0,0,0,0,0,0,0,0,0,4.53,0,0,0,0,0,0,0,0,0,0,0,0
39.5,70.83,4.23,15.36,0,0,0,9.58,0,0,0,0,0,0,0,0,0,0,0,0,0,0,0,0,0,0,0,0,0,0,0,0,0,0,0,0,0,0,0,0,0,0,0,0,0,0,0
41.8,69.99,0,15.19,0,0,0,9.79,0,0,0,0,0,0,0,0,0,0,0,5.03,0,0,0,0,0,0,0,0,0,0,0,0,0,0,0,0,0,0,0,0,0,0,0,0,0,0,0
78.1,75.02,0,3.01,0,0,0,19.98,0,1.99,0,0,0,0,0,0,0,0,0,0,0,0,0,0,0,0,0,0,0,0,0,0,0,0,0,0,0,0,0,0,0,0,0,0,0,0,0
107.1,58.61,0,4.2,14.04,0,0,0,21.73,0,0,0,0,0,0,0,0,0,0,0,0,0,0,0,0,0,0,0,0,0,0,0,0,0,0,0,0,1.42,0,0,0,0,0,0,0,0,0
116.1,59.68,0,4.37,14.58,0,0,0,13.98,5.23,0,0,0,0,0,0,0,0,0,2.16,0,0,0,0,0,0,0,0,0,0,0,0,0,0,0,0,0,0,0,0,0,0,0,0,0,0,0
115.1,60.68,0,4.23,0,11.25,0,0,22.39,0,0,0,0,0,0,0,0,0,0,0,0,0,0,0,0,0,0,0,0,0,0,0,0,0,0,0,0,1.45,0,0,0,0,0,0,0,0,0
106.6,62.54,0,4.36,0,11.64,0,0,14.98,4.96,0,0,0,0,0,0,0,0,0,0,0,0,0,0,0,0,0,0,0,0,0,0,0,0,0,0,0,1.52,0,0,0,0,0,0,0,0,0
114.2,64.31,0,4.82,0,0,0,0,23.22,0,0,0,0,0,0,0,0,0,0,0,6.14,0,0,0,0,0,0,0,0,0,0,0,0,0,0,0,0,1.51,0,0,0,0,0,0,0,0,0
114.6,65.71,0,4.74,0,0,0,0,15.59,5.96,0,0,0,0,0,0,0,0,0,0,6.42,0,0,0,0,0,0,0,0,0,0,0,0,0,0,0,0,1.58,0,0,0,0,0,0,0,0,0
115.2,65.29,0,4.64,0,0,4.41,0,24.01,0,0,0,0,0,0,0,0,0,0,0,0,0,0,0,0,0,0,0,0,0,0,0,0,0,0,0,0,1.65,0,0,0,0,0,0,0,0,0
114.7,67.29,0,4.79,0,0,4.55,0,15.75,5.92,0,0,0,0,0,0,0,0,0,0,0,0,0,0,0,0,0,0,0,0,0,0,0,0,0,0,0,1.7,0,0,0,0,0,0,0,0,0
52.7,57.14,6.83,10.98,0,25.05,0,0,0,0,0,0,0,0,0,0,0,0,0,0,0,0,0,0,0,0,0,0,0,0,0,0,0,0,0,0,0,0,0,0,0,0,0,0,0,0,0
47.6,57.38,6.86,11.01,5.59,19.16,0,0,0,0,0,0,0,0,0,0,0,0,0,0,0,0,0,0,0,0,0,0,0,0,0,0,0,0,0,0,0,0,0,0,0,0,0,0,0,0,0
55.7,56.66,7.54,11.09,0,18.92,0,0,0,0,0,0,0,0,0,0,0,0,0,0,5.79,0,0,0,0,0,0,0,0,0,0,0,0,0,0,0,0,0,0,0,0,0,0,0,0,0,0
54.3,56.22,7.48,11.09,0,19.18,6.03,0,0,0,0,0,0,0,0,0,0,0,0,0,0,0,0,0,0,0,0,0,0,0,0,0,0,0,0,0,0,0,0,0,0,0,0,0,0,0,0
47.7,56.79,7.89,10.87,0,18.69,0,0,0,0,0,0,0,0,0,0,0,0,0,5.76,0,0,0,0,0,0,0,0,0,0,0,0,0,0,0,0,0,0,0,0,0,0,0,0,0,0,0
31.4,78.93,14.55,0,0,0,0,0.95,3.52,0,0,0,0,0,0,0,0,0,0,0,0,0,0,0,0,0,0,0,0,0,0,0,0,0,2.05,0,0,0,0,0,0,0,0,0,0,0,0
35.8,78.73,14.46,0,0,0,0,0,3.87,0.87,0,0,0,0,0,0,0,0,0,0,0,0,0,0,0,0,0,0,0,0,0,0,0,0,2.07,0,0,0,0,0,0,0,0,0,0,0,0
31,78.94,14.36,0,0,0,0,0,3.64,0,0,0,0,0,0,0,0,0,0,0,0,0,0,0,0,0,0,0,0,0,0,0,0,0,2.04,0,0,1.02,0,0,0,0,0,0,0,0,0
33,78.7,14.62,0,0,0,0,0.88,3.74,0,0,0,0,0,0,0,0,0,0,0,0,0,0,0,0,0,0,0,0,0,0,0,0,0,0,0,0,2.06,0,0,0,0,0,0,0,0,0
35.2,78.92,14.6,0,0,0,0,0,3.59,0.86,0,0,0,0,0,0,0,0,0,0,0,0,0,0,0,0,0,0,0,0,0,0,0,0,0,0,0,2.03,0,0,0,0,0,0,0,0,0
50,75.72,10.52,5.12,0,1.02,1,0,6.62,0,0,0,0,0,0,0,0,0,0,0,0,0,0,0,0,0,0,0,0,0,0,0,0,0,0,0,0,0,0,0,0,0,0,0,0,0,0
38.7,80.77,9.85,3.19,0,1.11,0.43,0,0,4.65,0,0,0,0,0,0,0,0,0,0,0,0,0,0,0,0,0,0,0,0,0,0,0,0,0,0,0,0,0,0,0,0,0,0,0,0,0
46,79.22,9.49,1.87,0,1.13,0.44,0,6.81,0,0,0,0,0,0,0,0,0,0,0,0,0,0,0,0,0,0,0,0,0,0,0,0,0,0,0,0,1.04,0,0,0,0,0,0,0,0,0
47,78.75,9.52,1.89,0,1.15,0.4,0,6.65,0,0,0,0,0,0,0,0,0,0,0,0,0,0,0,0,0,0,0,0,0,0,0,0,0,1.64,0,0,0,0,0,0,0,0,0,0,0,0
52.2,77.35,10.47,2.99,0,2.45,0,0,5.37,1.37,0,0,0,0,0,0,0,0,0,0,0,0,0,0,0,0,0,0,0,0,0,0,0,0,0,0,0,0,0,0,0,0,0,0,0,0,0
33.9,66.07,7.29,11.82,9.19,0,1.73,0,0,0,0,0,0,0,0,0,0,0,0,0,3.9,0,0,0,0,0,0,0,0,0,0,0,0,0,0,0,0,0,0,0,0,0,0,0,0,0,0
37.1,63.33,7.29,11.65,8.95,7.06,1.72,0,0,0,0,0,0,0,0,0,0,0,0,0,0,0,0,0,0,0,0,0,0,0,0,0,0,0,0,0,0,0,0,0,0,0,0,0,0,0,0
39.4,66.53,7.6,12.47,0,7.49,1.86,0,0,0,0,0,0,0,0,0,0,0,0,0,4.05,0,0,0,0,0,0,0,0,0,0,0,0,0,0,0,0,0,0,0,0,0,0,0,0,0,0
37.4,67.42,7.24,12.57,4.57,3.84,4.36,0,0,0,0,0,0,0,0,0,0,0,0,0,0,0,0,0,0,0,0,0,0,0,0,0,0,0,0,0,0,0,0,0,0,0,0,0,0,0,0
33.9,67.46,7.85,12.81,4.96,0,4.81,0,0,0,0,0,0,0,0,0,0,0,0,0,2.11,0,0,0,0,0,0,0,0,0,0,0,0,0,0,0,0,0,0,0,0,0,0,0,0,0,0
35,69.32,7.7,12.63,0,3.85,4.51,0,0,0,0,0,0,0,0,0,0,0,0,0,1.99,0,0,0,0,0,0,0,0,0,0,0,0,0,0,0,0,0,0,0,0,0,0,0,0,0,0
81.7,67.5,2.43,8.04,3.13,5.91,0.81,0,7.43,4.75,0,0,0,0,0,0,0,0,0,0,0,0,0,0,0,0,0,0,0,0,0,0,0,0,0,0,0,0,0,0,0,0,0,0,0,0,0
65.2,65.87,3.47,8.09,6.95,8.88,0,0,6.06,0.68,0,0,0,0,0,0,0,0,0,0,0,0,0,0,0,0,0,0,0,0,0,0,0,0,0,0,0,0,0,0,0,0,0,0,0,0,0
54.3,67.41,4.15,6.11,8.61,5.69,0,0,5.05,0,0,0,0,0,0,0,0,0,0,2.98,0,0,0,0,0,0,0,0,0,0,0,0,0,0,0,0,0,0,0,0,0,0,0,0,0,0,0
56.2,63.19,5.32,6.41,9.48,7.18,0,0,4.98,0,0,0,0,0,0,0,0,0,0,3.44,0,0,0,0,0,0,0,0,0,0,0,0,0,0,0,0,0,0,0,0,0,0,0,0,0,0,0
46.2,70.37,3.86,6.15,8.43,5.29,0,0,0,3.09,0,0,0,0,0,0,0,0,0,2.81,0,0,0,0,0,0,0,0,0,0,0,0,0,0,0,0,0,0,0,0,0,0,0,0,0,0,0
106.3,51.98,18.78,0,9.66,0,0,0,10.13,9.45,0,0,0,0,0,0,0,0,0,0,0,0,0,0,0,0,0,0,0,0,0,0,0,0,0,0,0,0,0,0,0,0,0,0,0,0,0
109.3,50.5,19.15,0,0,9.83,0,0,10.34,10.18,0,0,0,0,0,0,0,0,0,0,0,0,0,0,0,0,0,0,0,0,0,0,0,0,0,0,0,0,0,0,0,0,0,0,0,0,0
111.4,51.07,18.94,0,0,0,10.36,0,10,9.63,0,0,0,0,0,0,0,0,0,0,0,0,0,0,0,0,0,0,0,0,0,0,0,0,0,0,0,0,0,0,0,0,0,0,0,0,0
103.3,52.19,18.2,0,0,0,0,0,10.25,8.81,0,0,0,0,0,0,0,0,0,10.55,0,0,0,0,0,0,0,0,0,0,0,0,0,0,0,0,0,0,0,0,0,0,0,0,0,0,0
99.9,45.05,16.17,0,0,0,0,0,8.28,8.07,0,0,0,0,0,0,0,0,0,22.43,0,0,0,0,0,0,0,0,0,0,0,0,0,0,0,0,0,0,0,0,0,0,0,0,0,0,0
109,50.14,19.8,0,0,0,0,0,10.17,9.73,0,0,0,0,0,0,0,0,0,0,10.16,0,0,0,0,0,0,0,0,0,0,0,0,0,0,0,0,0,0,0,0,0,0,0,0,0,0
101.6,50.17,19.72,0,0,0,0,0,9.97,9.68,0,0,0,0,0,0,0,0,0,0,0,0,0,0,0,0,0,0,0,0,0,0,0,0,10.46,0,0,0,0,0,0,0,0,0,0,0,0
107.9,52.45,18.46,10.61,0,0,0,0,10.42,8.06,0,0,0,0,0,0,0,0,0,0,0,0,0,0,0,0,0,0,0,0,0,0,0,0,0,0,0,0,0,0,0,0,0,0,0,0,0
86.6,52.62,18.21,0,0,0,0,0,10.25,8.35,0,0,0,0,0,0,0,0,0,0,0,0,0,0,0,0,0,0,0,0,0,0,0,0,0,0,0,10.57,0,0,0,0,0,0,0,0,0
108.4,51.29,19.32,0,4.54,0,0,0,10.25,9.27,0,0,0,0,0,0,0,0,0,5.33,0,0,0,0,0,0,0,0,0,0,0,0,0,0,0,0,0,0,0,0,0,0,0,0,0,0,0
102.6,51.51,18.83,5.16,4.88,0,0,0,10.2,9.42,0,0,0,0,0,0,0,0,0,0,0,0,0,0,0,0,0,0,0,0,0,0,0,0,0,0,0,0,0,0,0,0,0,0,0,0,0
41.5,26.38,11.64,4.07,0,0,0,0,0,0,0,0,0,0,0,0,0,0,0,57.91,0,0,0,0,0,0,0,0,0,0,0,0,0,0,0,0,0,0,0,0,0,0,0,0,0,0,0
50.3,25.72,11.71,3.99,0,8.08,0,0,0,0,0,0,0,0,0,0,0,0,0,50.5,0,0,0,0,0,0,0,0,0,0,0,0,0,0,0,0,0,0,0,0,0,0,0,0,0,0,0
48,25.8,11.4,4.06,7.34,0,0,0,0,0,0,0,0,0,0,0,0,0,0,51.4,0,0,0,0,0,0,0,0,0,0,0,0,0,0,0,0,0,0,0,0,0,0,0,0,0,0,0
54.3,25.59,11.97,3.98,0,0,7.88,0,0,0,0,0,0,0,0,0,0,0,0,50.58,0,0,0,0,0,0,0,0,0,0,0,0,0,0,0,0,0,0,0,0,0,0,0,0,0,0,0
51.3,26.7,11.69,4.13,0,0,0,0,0,0,0,0,0,0,0,0,0,0,0,49.29,8.19,0,0,0,0,0,0,0,0,0,0,0,0,0,0,0,0,0,0,0,0,0,0,0,0,0,0
65.2,54.52,0,9.98,0,30.38,0,0,0,0,0,0,0,0,0,0,0,0,0,0,0,0,0,0,0,0,0,0,0,0,0,0,0,0,0,0,0,0,0,0,0,5.12,0,0,0,0,0
66.3,52.11,0,9.89,0,33.08,0,0,0,0,0,0,0,0,0,0,0,0,0,0,0,0,0,0,0,0,0,0,0,0,0,0,0,0,0,0,0,0,0,0,0,4.92,0,0,0,0,0
79.1,45.86,0,9.23,0,38.81,0,0,0,0,0,0,0,0,0,0,0,0,0,0,0,0,0,0,0,0,0,0,0,0,0,0,0,0,0,0,0,0,0,0,0,6.1,0,0,0,0,0
73.9,45.53,0,9.87,0,33.92,0,0,0,0,0,0,0,0,0,0,0,0,0,0,0,0,0,0,0,0,0,0,0,0,0,0,0,0,0,0,0,0,0,0,0,10.68,0,0,0,0,0
68.4,48.36,0,9.74,0,31.97,0,0,0,0,0,0,0,0,0,0,0,0,0,0,0,0,0,0,0,0,0,0,0,0,0,0,0,0,0,0,0,0,0,0,0,9.93,0,0,0,0,0
63.3,50.04,0,9.87,0,29.96,0,0,0,0,0,0,0,0,0,0,0,0,0,0,0,0,0,0,0,0,0,0,0,0,0,0,0,0,0,0,0,0,0,0,0,10.13,0,0,0,0,0
140.5,46.13,0,0,0,27.06,0,0,23.74,0,0,0,0,0,0,0,0,0,0,0,0,0,0,0,0,0,0,0,0,0,0,0,0,0,0,0,0,0,0,0,0,3.07,0,0,0,0,0
137.6,31.19,13.82,0,0,27.91,0,0,24.03,0,0,0,0,0,0,0,0,0,0,0,0,0,0,0,0,0,0,0,0,0,0,0,0,0,0,0,0,0,0,0,0,3.05,0,0,0,0,0
126,53.37,0,0,0,23.15,0,0,20.41,0,0,0,0,0,0,0,0,0,0,0,0,0,0,0,0,0,0,0,0,0,0,0,0,0,0,0,0,0,0,0,0,3.07,0,0,0,0,0
123.1,55.49,0,0,0,22.27,0,0,19.21,0,0,0,0,0,0,0,0,0,0,0,0,0,0,0,0,0,0,0,0,0,0,0,0,0,0,0,0,0,0,0,0,3.03,0,0,0,0,0
125.4,0,0,0,0,39.02,0,0,7.94,2.02,0,0,0,0,0,0,0,0,0,0,0,0,0,0,0,0,0,0,0,0,0,0,0,0,0,0,0,3.99,0,0,0,47.03,0,0,0,0,0
128.5,0,0,0,0,42.06,0,0,8.18,1.95,0,0,0,0,0,0,0,0,0,0,0,0,0,0,0,0,0,0,0,0,0,0,0,0,0,0,0,1.51,0,0,0,46.3,0,0,0,0,0
127.3,0,0,0,0,43.78,0,0,8.06,1.98,0,0,0,0,0,0,0,0,0,0,0,0,0,0,0,0,0,0,0,0,0,0,0,0,0,0,0,2.11,0,0,0,44.07,0,0,0,0,0
136.4,0,0,0,0,43.64,0,0,7.87,1.89,0,0,0,0,0,0,0,0,0,0,0,0,0,0,0,0,0,0,0,0,0,0,0,0,0,0,0,4.84,0,0,0,41.76,0,0,0,0,0
155.4,0,0,0,36.31,0,0,0,26.39,0,0,0,0,0,0,0,0,0,0,0,0,0,0,0,0,0,0,0,0,0,0,0,0,0,0,0,0,0,0,0,0,37.3,0,0,0,0,0
159.1,0,0,0,0,0,0,0,25.41,0,0,0,0,0,0,0,0,0,0,38.51,0,0,0,0,0,0,0,0,0,0,0,0,0,0,0,0,0,0,0,0,0,36.08,0,0,0,0,0
67.7,0,0,5.36,43.09,0,0,0,0,0,0,0,0,0,0,0,0,0,0,0,0,0,0,0,0,0,0,0,0,0,0,0,0,0,0,0,0,0,0,0,0,51.55,0,0,0,0,0
97.5,0,0,5,0,45.69,0,0,0,0,0,0,0,0,0,0,0,0,0,0,0,0,0,0,0,0,0,0,0,0,0,0,0,0,0,0,0,0,0,0,0,49.31,0,0,0,0,0
106.1,0,0,5.18,0,0,0,0,0,0,0,0,0,0,0,0,0,0,0,0,45.1,0,0,0,0,0,0,0,0,0,0,0,0,0,0,0,0,0,0,0,0,49.72,0,0,0,0,0
128,0,0,4.98,0,0,45.76,0,0,0,0,0,0,0,0,0,0,0,0,0,0,0,0,0,0,0,0,0,0,0,0,0,0,0,0,0,0,0,0,0,0,49.26,0,0,0,0,0
156.3,0,0,0,0,0,0,0,0,0,0,0,0,0,0,0,0,0,0,0,0,0,54.07,0,0,0,0,0,0,0,0,0,0,0,0,0,0,0,0,0,0,45.93,0,0,0,0,0
107.5,58.47,0,3.96,13.43,0,0,0,22.12,0,0,0,0,0,0,0,0,0,0,2.02,0,0,0,0,0,0,0,0,0,0,0,0,0,0,0,0,0,0,0,0,0,0,0,0,0,0,0
51.8,59.94,7.31,10.76,0,18.62,0,0,0,0,0,0,0,0,0,0,0,0,0,0,3.37,0,0,0,0,0,0,0,0,0,0,0,0,0,0,0,0,0,0,0,0,0,0,0,0,0,0
47.4,79,9.44,3.14,0,1.13,0.42,0,6.87,0,0,0,0,0,0,0,0,0,0,0,0,0,0,0,0,0,0,0,0,0,0,0,0,0,0,0,0,0,0,0,0,0,0,0,0,0,0
33.8,68.42,7.19,12.09,4.58,3.63,4.09,0,0,0,0,0,0,0,0,0,0,0,0,0,0,0,0,0,0,0,0,0,0,0,0,0,0,0,0,0,0,0,0,0,0,0,0,0,0,0,0
64.5,39.85,1.96,10.06,0,24.39,0,0,0,0,0,0,0,0,0,0,0,0,0,12.61,0,0,0,0,0,0,0,0,0,0,0,0,0,0,11.13,0,0,0,0,0,0,0,0,0,0,0,0
66.5,40.73,2.04,7.96,0,24.96,0,0,0,0,0,0,0,0,0,0,0,0,0,12.88,0,0,0,0,0,0,0,0,0,0,0,0,0,0,11.43,0,0,0,0,0,0,0,0,0,0,0,0
60.8,41.67,2.08,10.48,0,20.9,0,0,0,0,0,0,0,0,0,0,0,0,0,13.22,0,0,0,0,0,0,0,0,0,0,0,0,0,0,11.65,0,0,0,0,0,0,0,0,0,0,0,0
64.5,40.97,2.05,10.34,0,25.11,0,0,0,0,0,0,0,0,0,0,0,0,0,10.03,0,0,0,0,0,0,0,0,0,0,0,0,0,0,11.5,0,0,0,0,0,0,0,0,0,0,0,0
66,37.47,1.89,9.42,0,22.91,0,0,0,0,0,0,0,0,0,0,0,0,0,11.88,0,0,0,0,0,0,0,0,0,0,0,0,0,0,16.43,0,0,0,0,0,0,0,0,0,0,0,0
65.2,38.66,1.88,9.78,0,23.66,0,0,0,0,0,0,0,0,0,0,0,0,0,12.25,0,0,0,0,0,0,0,0,0,0,0,0,0,0,13.77,0,0,0,0,0,0,0,0,0,0,0,0
62.5,37.83,6.88,9.53,0,23.19,0,0,0,0,0,0,0,0,0,0,0,0,0,11.94,0,0,0,0,0,0,0,0,0,0,0,0,0,0,10.63,0,0,0,0,0,0,0,0,0,0,0,0
80.6,45,15,0,0,0,0,0,0,0,0,0,0,0,0,0,0,0,0,0,0,0,40,0,0,0,0,0,0,0,0,0,0,0,0,0,0,0,0,0,0,0,0,0,0,0,0
87.4,37.5,12.5,0,0,0,0,0,0,0,0,0,0,0,0,0,0,0,0,0,0,0,50,0,0,0,0,0,0,0,0,0,0,0,0,0,0,0,0,0,0,0,0,0,0,0,0
110,30,10,0,0,0,0,0,0,0,0,0,0,0,0,0,0,0,0,0,0,0,60,0,0,0,0,0,0,0,0,0,0,0,0,0,0,0,0,0,0,0,0,0,0,0,0
122.2,22.5,7.5,0,0,0,0,0,0,0,0,0,0,0,0,0,0,0,0,0,0,0,70,0,0,0,0,0,0,0,0,0,0,0,0,0,0,0,0,0,0,0,0,0,0,0,0
74.6,30,30,0,0,0,0,0,0,0,0,0,0,0,0,0,0,0,0,0,0,0,40,0,0,0,0,0,0,0,0,0,0,0,0,0,0,0,0,0,0,0,0,0,0,0,0
104.1,20,20,0,0,0,0,0,0,0,0,0,0,0,0,0,0,0,0,0,0,0,60,0,0,0,0,0,0,0,0,0,0,0,0,0,0,0,0,0,0,0,0,0,0,0,0
118.9,15,15,0,0,0,0,0,0,0,0,0,0,0,0,0,0,0,0,0,0,0,70,0,0,0,0,0,0,0,0,0,0,0,0,0,0,0,0,0,0,0,0,0,0,0,0
74.8,15,45,0,0,0,0,0,0,0,0,0,0,0,0,0,0,0,0,0,0,0,40,0,0,0,0,0,0,0,0,0,0,0,0,0,0,0,0,0,0,0,0,0,0,0,0
88.7,12.5,37.5,0,0,0,0,0,0,0,0,0,0,0,0,0,0,0,0,0,0,0,50,0,0,0,0,0,0,0,0,0,0,0,0,0,0,0,0,0,0,0,0,0,0,0,0
102,10,30,0,0,0,0,0,0,0,0,0,0,0,0,0,0,0,0,0,0,0,60,0,0,0,0,0,0,0,0,0,0,0,0,0,0,0,0,0,0,0,0,0,0,0,0
112.8,7.5,22.5,0,0,0,0,0,0,0,0,0,0,0,0,0,0,0,0,0,0,0,70,0,0,0,0,0,0,0,0,0,0,0,0,0,0,0,0,0,0,0,0,0,0,0,0
62.4,0,70,0,0,0,0,0,0,0,0,0,0,0,0,0,0,0,0,0,0,0,30,0,0,0,0,0,0,0,0,0,0,0,0,0,0,0,0,0,0,0,0,0,0,0,0
124.8,0,30,0,0,0,0,0,0,0,0,0,0,0,0,0,0,0,0,0,0,0,70,0,0,0,0,0,0,0,0,0,0,0,0,0,0,0,0,0,0,0,0,0,0,0,0
51,67.5,22.5,0,0,0,0,0,10,0,0,0,0,0,0,0,0,0,0,0,0,0,0,0,0,0,0,0,0,0,0,0,0,0,0,0,0,0,0,0,0,0,0,0,0,0,0
49.3,60,20,0,0,0,0,0,10,0,0,0,0,0,0,0,0,0,0,0,0,0,0,0,0,0,0,0,0,0,0,0,0,0,10,0,0,0,0,0,0,0,0,0,0,0,0
84.6,52.5,17.5,0,0,0,0,0,20,0,0,0,0,0,0,0,0,0,0,0,0,0,0,0,0,0,0,0,0,0,0,0,0,0,10,0,0,0,0,0,0,0,0,0,0,0,0
82.3,45,15,0,0,0,0,0,20,0,0,0,0,0,0,0,0,0,0,0,0,0,0,0,0,0,0,0,0,0,0,0,0,0,20,0,0,0,0,0,0,0,0,0,0,0,0
87,37.5,12.5,0,0,0,0,0,20,0,0,0,0,0,0,0,0,0,0,0,0,0,0,0,0,0,0,0,0,0,0,0,0,0,30,0,0,0,0,0,0,0,0,0,0,0,0
77.9,54,18,0,0,0,0,0,18,0,0,0,0,0,0,0,0,0,0,0,0,0,0,0,0,0,0,0,0,0,0,0,0,0,10,0,0,0,0,0,0,0,0,0,0,0,0
71.9,48,16,0,0,0,0,0,16,0,0,0,0,0,0,0,0,0,0,0,0,0,0,0,0,0,0,0,0,0,0,0,0,0,20,0,0,0,0,0,0,0,0,0,0,0,0
121,52.5,17.5,0,0,0,0,0,30,0,0,0,0,0,0,0,0,0,0,0,0,0,0,0,0,0,0,0,0,0,0,0,0,0,0,0,0,0,0,0,0,0,0,0,0,0,0
115,45,15,0,0,0,0,0,30,0,0,0,0,0,0,0,0,0,0,0,0,0,0,0,0,0,0,0,0,0,0,0,0,0,10,0,0,0,0,0,0,0,0,0,0,0,0
115,37.5,12.5,0,0,0,0,0,30,0,0,0,0,0,0,0,0,0,0,0,0,0,0,0,0,0,0,0,0,0,0,0,0,0,20,0,0,0,0,0,0,0,0,0,0,0,0
123,30,10,0,0,0,0,0,30,0,0,0,0,0,0,0,0,0,0,0,0,0,0,0,0,0,0,0,0,0,0,0,0,0,30,0,0,0,0,0,0,0,0,0,0,0,0
125,22.5,7.5,0,0,0,0,0,30,0,0,0,0,0,0,0,0,0,0,0,0,0,0,0,0,0,0,0,0,0,0,0,0,0,40,0,0,0,0,0,0,0,0,0,0,0,0
106,47.25,15.75,0,0,0,0,0,27,0,0,0,0,0,0,0,0,0,0,0,0,0,0,0,0,0,0,0,0,0,0,0,0,0,10,0,0,0,0,0,0,0,0,0,0,0,0
102,42,14,0,0,0,0,0,24,0,0,0,0,0,0,0,0,0,0,0,0,0,0,0,0,0,0,0,0,0,0,0,0,0,20,0,0,0,0,0,0,0,0,0,0,0,0
92.1,36.75,12.25,0,0,0,0,0,21,0,0,0,0,0,0,0,0,0,0,0,0,0,0,0,0,0,0,0,0,0,0,0,0,0,30,0,0,0,0,0,0,0,0,0,0,0,0
156,40.91,13.64,0,0,0,0,0,36.36,0,0,0,0,0,0,0,0,0,0,0,0,0,0,0,0,0,0,0,0,0,0,0,0,0,9.09,0,0,0,0,0,0,0,0,0,0,0,0
157,34.09,11.36,0,0,0,0,0,36.37,0,0,0,0,0,0,0,0,0,0,0,0,0,0,0,0,0,0,0,0,0,0,0,0,0,18.18,0,0,0,0,0,0,0,0,0,0,0,0
159,27.27,9.09,0,0,0,0,0,36.37,0,0,0,0,0,0,0,0,0,0,0,0,0,0,0,0,0,0,0,0,0,0,0,0,0,27.27,0,0,0,0,0,0,0,0,0,0,0,0
155,0,0,0,0,15,0,0,0,0,0,0,0,0,0,0,0,0,0,0,0,0,0,0,0,0,0,0,0,0,85,0,0,0,0,0,0,0,0,0,0,0,0,0,0,0,0
153,0,0,0,0,0,0,0,0,0,0,0,0,0,0,0,0,0,0,0,20,0,0,0,0,0,0,0,0,0,80,0,0,0,0,0,0,0,0,0,0,0,0,0,0,0,0
162,0,0,0,0,0,15,0,0,0,0,0,0,0,0,0,0,0,0,0,0,0,0,0,0,0,0,0,0,0,85,0,0,0,0,0,0,0,0,0,0,0,0,0,0,0,0
158,0,0,0,0,0,20,0,0,0,0,0,0,0,0,0,0,0,0,0,0,0,0,0,0,0,0,0,0,0,80,0,0,0,0,0,0,0,0,0,0,0,0,0,0,0,0
147,0,0,0,0,0,25,0,0,0,0,0,0,0,0,0,0,0,0,0,0,0,0,0,0,0,0,0,0,0,75,0,0,0,0,0,0,0,0,0,0,0,0,0,0,0,0
139,0,0,0,0,0,30,0,0,0,0,0,0,0,0,0,0,0,0,0,0,0,0,0,0,0,0,0,0,0,70,0,0,0,0,0,0,0,0,0,0,0,0,0,0,0,0
144,0,0,0,0,0,35,0,0,0,0,0,0,0,0,0,0,0,0,0,0,0,0,0,0,0,0,0,0,0,65,0,0,0,0,0,0,0,0,0,0,0,0,0,0,0,0
146,0,0,0,0,0,40,0,0,0,0,0,0,0,0,0,0,0,0,0,0,0,0,0,0,0,0,0,0,0,60,0,0,0,0,0,0,0,0,0,0,0,0,0,0,0,0
148,0,0,0,0,0,45,0,0,0,0,0,0,0,0,0,0,0,0,0,0,0,0,0,0,0,0,0,0,0,55,0,0,0,0,0,0,0,0,0,0,0,0,0,0,0,0
153,0,20,0,0,0,0,0,0,40,0,0,0,0,0,0,0,0,0,0,0,0,0,0,0,0,0,0,0,0,40,0,0,0,0,0,0,0,0,0,0,0,0,0,0,0,0
106,0,0,0,0,0,0,0,0,40,0,0,0,0,0,0,0,0,0,0,0,0,0,0,0,0,40,0,0,0,20,0,0,0,0,0,0,0,0,0,0,0,0,0,0,0,0
113,0,0,0,0,0,0,0,0,40,0,0,0,0,0,0,0,0,0,0,0,0,0,0,0,0,30,0,0,0,30,0,0,0,0,0,0,0,0,0,0,0,0,0,0,0,0
122,0,0,0,0,0,0,0,0,40,0,0,0,0,0,0,0,0,0,0,0,0,0,0,0,0,0,0,0,0,20,0,0,0,0,0,0,0,0,0,0,0,0,40,0,0,0
119,0,0,0,0,0,0,0,0,40,0,0,0,0,0,0,0,0,0,0,0,0,0,0,0,0,0,0,0,0,30,0,0,0,0,0,0,0,0,0,0,0,0,30,0,0,0
147,0,0,0,0,0,0,0,0,40,0,0,0,0,0,0,0,0,0,0,0,0,0,0,0,0,0,0,0,0,40,0,0,0,0,0,0,0,0,0,0,0,0,20,0,0,0
80,66.02,0,9.87,0,0,0,24.11,0,0,0,0,0,0,0,0,0,0,0,0,0,0,0,0,0,0,0,0,0,0,0,0,0,0,0,0,0,0,0,0,0,0,0,0,0,0,0
78.1,63.94,0,7.46,0,0,0,28.6,0,0,0,0,0,0,0,0,0,0,0,0,0,0,0,0,0,0,0,0,0,0,0,0,0,0,0,0,0,0,0,0,0,0,0,0,0,0,0
49.9,60.61,0,25.01,0,0,0,14.18,0.1,0,0,0,0,0,0,0,0,0,0,0,0,0,0,0,0,0,0,0.1,0,0,0,0,0,0,0,0,0,0,0,0,0,0,0,0,0,0,0
99.3,59.97,0,19.98,0,0.01,0,0,19.9,0,0,0,0,0,0,0,0,0,0,0,0,0,0,0,0,0,0,0.14,0,0,0,0,0,0,0,0,0,0,0,0,0,0,0,0,0,0,0
106.9,50.01,0,25.01,0,0,0,0,24.98,0,0,0,0,0,0,0,0,0,0,0,0,0,0,0,0,0,0,0,0,0,0,0,0,0,0,0,0,0,0,0,0,0,0,0,0,0,0
112.2,65.94,0,15.68,0,0.01,0,0,0,18.3,0,0,0,0,0,0,0,0,0,0,0,0,0,0,0,0,0,0.07,0,0,0,0,0,0,0,0,0,0,0,0,0,0,0,0,0,0,0
112.2,60.05,0,14.68,0,0,0,0,0,25.27,0,0,0,0,0,0,0,0,0,0,0,0,0,0,0,0,0,0,0,0,0,0,0,0,0,0,0,0,0,0,0,0,0,0,0,0,0
62.9,60,0,15,15,0,0,0,10,0,0,0,0,0,0,0,0,0,0,0,0,0,0,0,0,0,0,0,0,0,0,0,0,0,0,0,0,0,0,0,0,0,0,0,0,0,0
74.2,59.7,0,15.34,0,14.97,0,0,9.99,0,0,0,0,0,0,0,0,0,0,0,0,0,0,0,0,0,0,0,0,0,0,0,0,0,0,0,0,0,0,0,0,0,0,0,0,0,0
80.5,60.12,0,14.77,0,0,14.96,0,9.99,0,0,0,0,0,0,0,0,0,0,0,0,0,0,0,0,0,0,0.16,0,0,0,0,0,0,0,0,0,0,0,0,0,0,0,0,0,0,0
57,60.29,0,14.32,0,0,0,0,10.12,0,0,0,0,0,0,0,0,0,0,15.27,0,0,0,0,0,0,0,0,0,0,0,0,0,0,0,0,0,0,0,0,0,0,0,0,0,0,0
66.7,55.71,0,14.5,19.82,0,0,0,9.88,0,0,0,0,0,0,0,0,0,0,0,0,0,0,0,0,0,0,0.09,0,0,0,0,0,0,0,0,0,0,0,0,0,0,0,0,0,0,0
77.4,55.06,0,14.15,0.16,20.58,0,0,9.92,0,0,0,0,0,0,0,0,0,0,0,0,0,0,0,0,0,0,0.13,0,0,0,0,0,0,0,0,0,0,0,0,0,0,0,0,0,0,0
90.9,55.29,0,15.02,0,0,19.66,0,10.03,0,0,0,0,0,0,0,0,0,0,0,0,0,0,0,0,0,0,0,0,0,0,0,0,0,0,0,0,0,0,0,0,0,0,0,0,0,0
57.3,55.45,0,14.68,0,0.01,0,0,9.95,0,0,0,0,0,0,0,0,0,0,19.84,0,0,0,0,0,0,0,0.07,0,0,0,0,0,0,0,0,0,0,0,0,0,0,0,0,0,0,0
67.9,60.59,0,14.8,14.63,0,0,0,4.95,4.93,0,0,0,0,0,0,0,0,0,0,0,0,0,0,0,0,0,0.1,0,0,0,0,0,0,0,0,0,0,0,0,0,0,0,0,0,0,0
68.9,55.51,0,14.73,19.56,0,0,0,5.18,5.02,0,0,0,0,0,0,0,0,0,0,0,0,0,0,0,0,0,0,0,0,0,0,0,0,0,0,0,0,0,0,0,0,0,0,0,0,0
82.4,55.15,0,14.38,0,20.36,0,0,5.1,5.01,0,0,0,0,0,0,0,0,0,0,0,0,0,0,0,0,0,0,0,0,0,0,0,0,0,0,0,0,0,0,0,0,0,0,0,0,0
88.3,55.25,0,14.44,0,0,20.29,0,4.99,4.85,0,0,0,0,0,0,0,0,0,0,0,0,0,0,0,0,0,0.18,0,0,0,0,0,0,0,0,0,0,0,0,0,0,0,0,0,0,0
64,54.15,0,15.15,0,0,0,0,5.31,5.35,0,0,0,0,0,0,0,0,0,19.97,0,0,0,0,0,0,0,0.07,0,0,0,0,0,0,0,0,0,0,0,0,0,0,0,0,0,0,0
86.2,54.91,0,14.64,0,0,0,0,5.12,4.96,0,0,0,0,0,0,0,0,0,0,20.37,0,0,0,0,0,0,0,0,0,0,0,0,0,0,0,0,0,0,0,0,0,0,0,0,0,0
52,65.51,0,15.29,0,0,0,16.3,0.07,0,0,0,0,0,0,0,0,0,0,0,0,0,0,0,0,0,0,0,0,0,0,0,0,0,0,0,0,2.83,0,0,0,0,0,0,0,0,0
44,65.74,0,15.28,4.19,0,0,14.73,0.06,0,0,0,0,0,0,0,0,0,0,0,0,0,0,0,0,0,0,0,0,0,0,0,0,0,0,0,0,0,0,0,0,0,0,0,0,0,0
52.4,64.32,0,15.56,0,0,0,15.16,0.07,0,0,0,0,0,0,0,0,0,0,0,4.89,0,0,0,0,0,0,0,0,0,0,0,0,0,0,0,0,0,0,0,0,0,0,0,0,0,0
46.1,65.13,0,15.19,0,0,0,14.86,0.06,0,0,0,0,0,0,0,0,0,0,4.76,0,0,0,0,0,0,0,0,0,0,0,0,0,0,0,0,0,0,0,0,0,0,0,0,0,0,0
46.9,65.18,0,15.98,0,0,0,14.02,0.1,0,0,0,0,0,0,0,0,0,0,0,0,0,0,0,0,0,0,0,0,0,0,0,0,0,0,0,0,0,0,0,0,4.72,0,0,0,0,0
53.8,65.03,0,15.08,0,5,0,14.81,0.08,0,0,0,0,0,0,0,0,0,0,0,0,0,0,0,0,0,0,0,0,0,0,0,0,0,0,0,0,0,0,0,0,0,0,0,0,0,0
54.8,64.59,0,15.01,0,0,5.2,15.1,0.1,0,0,0,0,0,0,0,0,0,0,0,0,0,0,0,0,0,0,0,0,0,0,0,0,0,0,0,0,0,0,0,0,0,0,0,0,0,0
72.1,65.32,0,15.24,0,0,0,7.3,7.49,0,0,0,0,0,0,0,0,0,0,0,0,0,0,0,0,0,0,0,0,0,0,0,0,0,4.65,0,0,0,0,0,0,0,0,0,0,0,0
70.9,65.99,0,15.18,3.84,0,0,7.22,7.77,0,0,0,0,0,0,0,0,0,0,0,0,0,0,0,0,0,0,0,0,0,0,0,0,0,0,0,0,0,0,0,0,0,0,0,0,0,0
75.7,65.08,0,15.19,0,0,0,7.35,7.81,0,0,0,0,0,0,0,0,0,0,0,4.57,0,0,0,0,0,0,0,0,0,0,0,0,0,0,0,0,0,0,0,0,0,0,0,0,0,0
70,65.84,0,14.52,0,0,0,7.2,7.57,0,0,0,0,0,0,0,0,0,0,4.87,0,0,0,0,0,0,0,0,0,0,0,0,0,0,0,0,0,0,0,0,0,0,0,0,0,0,0
86.3,64.1,0,15.45,0,0,0,0,7.66,7.5,0,0,0,0,0,0,0,0,0,0,0,0,0,0,0,0,0,0,0,0,0,0,0,0,0,0,0,0,0,0,0,5.29,0,0,0,0,0
73.3,65.28,0,14.96,0,4.96,0,7.19,7.61,0,0,0,0,0,0,0,0,0,0,0,0,0,0,0,0,0,0,0,0,0,0,0,0,0,0,0,0,0,0,0,0,0,0,0,0,0,0
76.1,65,0,15.12,0,0,5.1,7.24,7.54,0,0,0,0,0,0,0,0,0,0,0,0,0,0,0,0,0,0,0,0,0,0,0,0,0,0,0,0,0,0,0,0,0,0,0,0,0,0
105.8,63.64,0,4.95,0,0,20.03,0,6.24,4.76,0,0,0,0,0,0,0,0,0,0,0.38,0,0,0,0,0,0,0,0,0,0,0,0,0,0,0,0,0,0,0,0,0,0,0,0,0,0
98.1,63.99,0,5.09,0,0,15.19,0,5.94,4.62,0,0,0,0,0,0,0,0,0,0,5.17,0,0,0,0,0,0,0,0,0,0,0,0,0,0,0,0,0,0,0,0,0,0,0,0,0,0
101.1,64.97,0,4.9,0,0,9.67,0,5.79,4.93,0,0,0,0,0,0,0,0,0,0,9.74,0,0,0,0,0,0,0,0,0,0,0,0,0,0,0,0,0,0,0,0,0,0,0,0,0,0
98.3,63.26,0,4.96,0,0,5.36,0,6.09,5,0,0,0,0,0,0,0,0,0,0,15.33,0,0,0,0,0,0,0,0,0,0,0,0,0,0,0,0,0,0,0,0,0,0,0,0,0,0
101.2,64.5,0,4.93,0,0,0.18,0,5.97,5.07,0,0,0,0,0,0,0,0,0,0,19.35,0,0,0,0,0,0,0,0,0,0,0,0,0,0,0,0,0,0,0,0,0,0,0,0,0,0
100.2,63.53,0,5,0,4.82,15.43,0,6.02,4.97,0,0,0,0,0,0,0,0,0,0,0,0,0,0.23,0,0,0,0,0,0,0,0,0,0,0,0,0,0,0,0,0,0,0,0,0,0,0
97.4,63.42,0,4.85,0,4.87,10.03,0,6.54,5.23,0,0,0,0,0,0,0,0,0,0,5.06,0,0,0,0,0,0,0,0,0,0,0,0,0,0,0,0,0,0,0,0,0,0,0,0,0,0
99.2,63.58,0,4.93,0,4.94,5.22,0,6.33,5.28,0,0,0,0,0,0,0,0,0,0,9.72,0,0,0,0,0,0,0,0,0,0,0,0,0,0,0,0,0,0,0,0,0,0,0,0,0,0
94.1,63.83,0,4.93,0,4.95,0.12,0,6.52,5.37,0,0,0,0,0,0,0,0,0,0,14.28,0,0,0,0,0,0,0,0,0,0,0,0,0,0,0,0,0,0,0,0,0,0,0,0,0,0
92.7,64.14,0,4.97,0,10.24,9.82,0,5.81,4.79,0,0,0,0,0,0,0,0,0,0,0.23,0,0,0,0,0,0,0,0,0,0,0,0,0,0,0,0,0,0,0,0,0,0,0,0,0,0
93.7,64.24,0,4.99,0.1,9.7,5.12,0,6.1,4.93,0,0,0,0,0,0,0,0,0,0,4.82,0,0,0,0,0,0,0,0,0,0,0,0,0,0,0,0,0,0,0,0,0,0,0,0,0,0
90.5,63.95,0,4.97,0.1,9.93,0,0,6.19,5.18,0,0,0,0,0,0,0,0,0,0,9.68,0,0,0,0,0,0,0,0,0,0,0,0,0,0,0,0,0,0,0,0,0,0,0,0,0,0
92.5,64.08,0,5.08,0.22,14.87,5.2,0,5.73,4.77,0,0,0,0,0,0,0,0,0,0,0,0,0,0.05,0,0,0,0,0,0,0,0,0,0,0,0,0,0,0,0,0,0,0,0,0,0,0
90.2,63.58,0,4.92,0.07,14.76,0,0,6.39,5.36,0,0,0,0,0,0,0,0,0,0,4.92,0,0,0,0,0,0,0,0,0,0,0,0,0,0,0,0,0,0,0,0,0,0,0,0,0,0
91.6,64.22,0,4.96,0.22,20.1,0,0,5.62,4.88,0,0,0,0,0,0,0,0,0,0,0,0,0,0,0,0,0,0,0,0,0,0,0,0,0,0,0,0,0,0,0,0,0,0,0,0,0
86.4,64.29,0,4.96,4.76,14.62,0,0,6.12,5.25,0,0,0,0,0,0,0,0,0,0,0,0,0,0,0,0,0,0,0,0,0,0,0,0,0,0,0,0,0,0,0,0,0,0,0,0,0
86.9,64.17,0,5.02,4.57,10.49,0,0,5.8,4.98,0,0,0,0,0,0,0,0,0,0,4.97,0,0,0,0,0,0,0,0,0,0,0,0,0,0,0,0,0,0,0,0,0,0,0,0,0,0
89.4,64.48,0,4.99,4.33,4.93,0.05,0,5.97,5.04,0,0,0,0,0,0,0,0,0,0,10.21,0,0,0,0,0,0,0,0,0,0,0,0,0,0,0,0,0,0,0,0,0,0,0,0,0,0
83.2,64.86,0,4.88,9.38,10.08,0,0,5.79,5.01,0,0,0,0,0,0,0,0,0,0,0,0,0,0,0,0,0,0,0,0,0,0,0,0,0,0,0,0,0,0,0,0,0,0,0,0,0
93.4,64.45,0,4.95,4.71,0,0.13,0,6.06,5,0,0,0,0,0,0,0,0,0,0,14.7,0,0,0,0,0,0,0,0,0,0,0,0,0,0,0,0,0,0,0,0,0,0,0,0,0,0
84.5,64.48,0,5.09,9.27,5,0,0,5.89,4.75,0,0,0,0,0,0,0,0,0,0,5.52,0,0,0,0,0,0,0,0,0,0,0,0,0,0,0,0,0,0,0,0,0,0,0,0,0,0
87.3,63.48,0,4.92,9.43,0,0.06,0,5.98,4.88,0,0,0,0,0,0,0,0,0,0,11.25,0,0,0,0,0,0,0,0,0,0,0,0,0,0,0,0,0,0,0,0,0,0,0,0,0,0
80.6,63.44,0,5.02,15.05,5.38,0,0,6.17,4.94,0,0,0,0,0,0,0,0,0,0,0,0,0,0,0,0,0,0,0,0,0,0,0,0,0,0,0,0,0,0,0,0,0,0,0,0,0
81.1,64.57,0,5.09,13.84,0,0,0,6.04,4.96,0,0,0,0,0,0,0,0,0,0,5.5,0,0,0,0,0,0,0,0,0,0,0,0,0,0,0,0,0,0,0,0,0,0,0,0,0,0
85.2,51.98,10.96,10.8,0.12,15.88,0,0,5.08,5.08,0,0,0,0,0,0,0,0,0,0,0,0,0,0,0,0,0,0.1,0,0,0,0,0,0,0,0,0,0,0,0,0,0,0,0,0,0,0
84.9,55.19,9.84,9.77,0,0,14.98,0,5.05,5.01,0,0,0,0,0,0,0,0,0,0,0,0,0,0,0,0,0,0.16,0,0,0,0,0,0,0,0,0,0,0,0,0,0,0,0,0,0,0
70.8,53.92,10.12,10.69,0,0,0,0,5.1,5.01,0,0,0,0,0,0,0,0,0,15.05,0,0,0,0,0,0,0,0.11,0,0,0,0,0,0,0,0,0,0,0,0,0,0,0,0,0,0,0
84.1,55.18,10.02,9.37,0,0,0,0,5.06,4.9,0,0,0,0,0,0,0,0,0,0,15.36,0,0,0,0,0,0,0.11,0,0,0,0,0,0,0,0,0,0,0,0,0,0,0,0,0,0,0
79.2,54.25,9.54,7.74,15.49,0,0,0,5.11,5.1,0,0,0,0,0,0,0,0,0,0.02,0,0,0,0,0,0,0,0.1,0,0,0,0,0,0,2.65,0,0,0,0,0,0,0,0,0,0,0,0
88.3,54.99,9.76,7.66,0,0,15.18,0,4.97,4.69,0,0,0,0,0,0,0,0,0,0,0.02,0,0,0,0,0,0,0.16,0,0,0,0,0,0,2.57,0,0,0,0,0,0,0,0,0,0,0,0
72.3,54.81,10.14,7.55,0,0,0,0,5.02,5.05,0,0,0,0,0,0,0,0,0,14.79,0,0,0,0,0,0,0,0.05,0,0,0,0,0,0,2.59,0,0,0,0,0,0,0,0,0,0,0,0
88.6,54.25,9.45,7.85,0,0.01,0,0,5.09,5.01,0,0,0,0,0,0,0,0,0,0,15.53,0,0,0,0,0,0,0.11,0,0,0,0,0,0,2.7,0,0,0,0,0,0,0,0,0,0,0,0
85.8,56.01,9.39,7.46,0,0,14.89,0,4.9,4.78,0,0,0,0,0,0,0,0,0,0,0,0,0,0,0,0,0,0.08,0,0,0,0,0,0,0,0,0,2.49,0,0,0,0,0,0,0,0,0
62.7,64.05,0,7.62,0,28.09,0,0,0.04,0,0,0,0,0,0,0,0,0,0,0,0.01,0,0,0,0,0,0,0.19,0,0,0,0,0,0,0,0,0,0,0,0,0,0,0,0,0,0,0
57.3,65.15,0,6.57,8.18,20.1,0,0,0,0,0,0,0,0,0,0,0,0,0,0,0,0,0,0,0,0,0,0,0,0,0,0,0,0,0,0,0,0,0,0,0,0,0,0,0,0,0
47.7,65.3,0,7.39,12.84,14.47,0,0,0,0,0,0,0,0,0,0,0,0,0,0,0,0,0,0,0,0,0,0,0,0,0,0,0,0,0,0,0,0,0,0,0,0,0,0,0,0,0
44.1,64.53,0,7.65,17.68,10.14,0,0,0,0,0,0,0,0,0,0,0,0,0,0,0,0,0,0,0,0,0,0,0,0,0,0,0,0,0,0,0,0,0,0,0,0,0,0,0,0,0
39.4,63.56,0,8.39,22.73,5.11,0,0,0.09,0,0,0,0,0,0,0,0,0,0,0,0,0,0,0,0,0,0,0.12,0,0,0,0,0,0,0,0,0,0,0,0,0,0,0,0,0,0,0
36.1,67.79,0,8.47,23.39,0.01,0,0,0.19,0,0,0,0,0,0,0,0,0,0,0,0,0,0,0,0,0,0,0.15,0,0,0,0,0,0,0,0,0,0,0,0,0,0,0,0,0,0,0
89.1,63.86,0,7.17,4.5,14.26,0,0,5.19,5.02,0,0,0,0,0,0,0,0,0,0,0,0,0,0,0,0,0,0,0,0,0,0,0,0,0,0,0,0,0,0,0,0,0,0,0,0,0
130.8,62.16,0,17.82,0,0,0,0,10.1,9.78,0,0,0,0,0,0,0,0,0,0,0,0,0,0,0,0,0,0.14,0,0,0,0,0,0,0,0,0,0,0,0,0,0,0,0,0,0,0
118.2,57.36,0,11.87,0,0,8.22,0,11.47,11.08,0,0,0,0,0,0,0,0,0,0,0,0,0,0,0,0,0,0,0,0,0,0,0,0,0,0,0,0,0,0,0,0,0,0,0,0,0
128,49.58,0,10.4,0,0,19.82,0,10.22,9.98,0,0,0,0,0,0,0,0,0,0,0,0,0,0,0,0,0,0,0,0,0,0,0,0,0,0,0,0,0,0,0,0,0,0,0,0,0
105.9,50,0,10.2,0,0,0,0,10.19,10.07,0,0,0,0,0,0,0,0,0,19.54,0,0,0,0,0,0,0,0,0,0,0,0,0,0,0,0,0,0,0,0,0,0,0,0,0,0,0
141.7,51.38,0,10.21,7.52,0,0,0,15.52,15.37,0,0,0,0,0,0,0,0,0,0,0,0,0,0,0,0,0,0,0,0,0,0,0,0,0,0,0,0,0,0,0,0,0,0,0,0,0
144.5,49.9,0,10.04,0,9.91,0,0,15.14,15.01,0,0,0,0,0,0,0,0,0,0,0,0,0,0,0,0,0,0,0,0,0,0,0,0,0,0,0,0,0,0,0,0,0,0,0,0,0
152.6,49.34,0,10.15,0,0,10.61,0,15.05,14.85,0,0,0,0,0,0,0,0,0,0,0,0,0,0,0,0,0,0,0,0,0,0,0,0,0,0,0,0,0,0,0,0,0,0,0,0,0
142.1,49.82,0,10.09,0,0,0,0,15.23,15.02,0,0,0,0,0,0,0,0,0,9.84,0,0,0,0,0,0,0,0,0,0,0,0,0,0,0,0,0,0,0,0,0,0,0,0,0,0,0
140.4,49.99,0,14.74,4.27,0,0,0,15.87,15.13,0,0,0,0,0,0,0,0,0,0,0,0,0,0,0,0,0,0,0,0,0,0,0,0,0,0,0,0,0,0,0,0,0,0,0,0,0
135.8,50.02,0,15.17,0,4.83,0,0,15.12,14.86,0,0,0,0,0,0,0,0,0,0,0,0,0,0,0,0,0,0,0,0,0,0,0,0,0,0,0,0,0,0,0,0,0,0,0,0,0
132.7,49.72,0,15.41,0,0,5.42,0,15.21,14.24,0,0,0,0,0,0,0,0,0,0,0,0,0,0,0,0,0,0,0,0,0,0,0,0,0,0,0,0,0,0,0,0,0,0,0,0,0
135.8,50.24,0,15.32,0,0,0,0,15.15,14.88,0,0,0,0,0,0,0,0,0,4.41,0,0,0,0,0,0,0,0,0,0,0,0,0,0,0,0,0,0,0,0,0,0,0,0,0,0,0
143.4,59.85,0,10.26,0,0,0,0,14.97,14.92,0,0,0,0,0,0,0,0,0,0,0,0,0,0,0,0,0,0,0,0,0,0,0,0,0,0,0,0,0,0,0,0,0,0,0,0,0
113.6,60.26,0,15.08,0,0,0,0,10.04,9.95,0,0,0,0,0,0,0,0,0,4.67,0,0,0,0,0,0,0,0,0,0,0,0,0,0,0,0,0,0,0,0,0,0,0,0,0,0,0
103.5,69.99,0,9.98,0,0,0,0,10.23,9.8,0,0,0,0,0,0,0,0,0,0,0,0,0,0,0,0,0,0,0,0,0,0,0,0,0,0,0,0,0,0,0,0,0,0,0,0,0
29.7,78.92,14.38,0,0,0,0,0,3.83,0,0,0,0,0,0,0,0,0,0,0,0,0,0,0,0,0,0,0,0,0,0,0,0,0,0.97,0,0,1.9,0,0,0,0,0,0,0,0,0
46.9,74.27,13.77,3.18,0,1.16,0.44,0,7.15,0.03,0,0,0,0,0,0,0,0,0,0,0,0,0,0,0,0,0,0,0,0,0,0,0,0,0,0,0,0,0,0,0,0,0,0,0,0,0
48.5,78.49,9.2,1.86,0,2.24,0,0,6.67,0,0,0,0,0,0,0,0,0,0,0,0,0,0,0,0,0,0,0,0,0,0,0,0,0,1.54,0,0,0,0,0,0,0,0,0,0,0,0
47.6,79.19,9.78,3.1,0,1.14,0.38,0,5.14,1.27,0,0,0,0,0,0,0,0,0,0,0,0,0,0,0,0,0,0,0,0,0,0,0,0,0,0,0,0,0,0,0,0,0,0,0,0,0
86.9,60.15,14.29,0,4.97,5.83,0,0,9.64,5.12,0,0,0,0,0,0,0,0,0,0,0,0,0,0,0,0,0,0,0,0,0,0,0,0,0,0,0,0,0,0,0,0,0,0,0,0,0
96.3,51.21,19.5,0,4,0,0,0,10.27,10.08,0,0,0,0,0,0,0,0,0,0,4.94,0,0,0,0,0,0,0,0,0,0,0,0,0,0,0,0,0,0,0,0,0,0,0,0,0,0
114,57.24,15.72,0,4.92,0,5.8,0,10.12,6.2,0,0,0,0,0,0,0,0,0,0,0,0,0,0,0,0,0,0,0,0,0,0,0,0,0,0,0,0,0,0,0,0,0,0,0,0,0
29.7,67.42,7.93,13.07,0,0,2.01,0,0,0,0,0,0,0,0,0,0,0,0,5.51,4.06,0,0,0,0,0,0,0,0,0,0,0,0,0,0,0,0,0,0,0,0,0,0,0,0,0,0
