Repository: you0514w/youyou

File: Refract Index 587.6nm d.csv (part 31 of 31)
Refract Index 587.6nm d,SiO2,B2O3,Al2O3,MgO,CaO,BaO,Li2O,Na2O,K2O,Cs2O,ZnO,SrO,PbO,SnO,Ga2O3,As2O3,Y2O3,Sb2O3,La2O3,Nd2O3,Gd2O3,Bi2O3,TiO2,GeO2,ZrO2,SnO2,TeO2,P2O5,Nb2O5,Ta2O5,WO3,Yb2O3
1.67,58.9,13.89,0,0,0,0,4.82,2.82,3.93,0,0,0,0,0,0,0,0,0.01,0,0,0,0,2.45,0,2.59,0,0,0,0.58,10.01,0,0
1.69,58.81,12.37,0,0,0,0,5.11,2.82,3.82,0,0,0,0,0,0,0,0,0.04,0,0,0,0,2.46,0,2.57,0,0,0,0,12,0,0
1.73,58.73,12.39,0,0,0,0,5.04,2.91,3.94,0,0,0,0,0,0,0,0,0.01,0,0,0,0,2.39,0,2.6,0,0,0,4.98,7.01,0,0
1.75,58.83,3.75,0,0,0,0,7.08,2.81,3.96,0,0,0,0,0,0,0,0,0.04,0,0,0,0,2.96,0,4.54,0,0,0,0,16.03,0,0
1.64,38.91,33.72,0,0,0,0,4.89,2.8,3.98,0,0,0,0,0,0,0,0,0.03,0,0,0,0,4.46,0,4.6,0,0,0,0.55,6.06,0,0
1.64,48.58,23.82,0,0,0,0,5.13,2.91,4.02,0,0,0,0,0,0,0,0,0.03,0,0,0,0,4.4,0,4.53,0,0,0,0.58,6,0,0
1.8,58.73,0.21,0,0,0,0,7.01,2.9,3.97,0,0,0,0,0,0,0,0,0.01,0,0,0,0,0.56,0,3.64,0,0,0,0,22.97,0,0
2,12.38,19.57,0,0,0,0,1.03,0,0,0,0,0,0,0,0,0,4.28,0,24.41,0,0,0,26.08,0,7.26,0,0,0,4.49,0,0.5,0
2,12.74,20.13,0,0,0,0,1.06,0,0,0,0,0,0,0,0,0,2.58,0,25.67,0,0,0,23.31,0,7.47,0,0,0,6.53,0,0.51,0
2,12.71,20.09,0,0,0,0,1.05,0,0,0,0,0,0,0,0,0,3.27,0,25.14,0,0,0,23.26,0,7.45,0,0,0,6.52,0,0.51,0
2,12.4,19.59,0,0,0,0,1.03,0,0,0,0,0,0,0,0,0,3.94,0,24.67,0,0,0,26.1,0,7.27,0,0,0,4.5,0,0.5,0
2,12.53,19.8,0,0,0,0,0,0,0,0,0,0,0,0,0,0,3.98,0,24.92,0,0,0,26.39,0,7.34,0,0,0,4.54,0,0.5,0
2,12.32,19.68,0,0,0,0,1.03,0,0,0,0,0,0,0,0,0,3.96,0,24.82,0,0,0,25.75,0,7.3,0,0,0,4.64,0,0.5,0
2,12.35,19.72,0,0,0,0,1.03,0,0,0,0,0,0,0,0,0,3.29,0,25.34,0,0,0,25.81,0,7.31,0,0,0,4.65,0,0.5,0
2,12.13,19.6,0,0,0,0,0,1.03,0,0,0,0,0,0,0,0,3.98,0,24.94,0,0,0,25.81,0,7.34,0,0,0,4.67,0,0.5,0
2,12.33,19.69,0,0,0,0,1.03,0,0,0,0,0,0,0,0,0,3.96,0,24.8,0,0,0,25.67,0,7.3,0,0,0,4.72,0,0.5,0
2,12.37,19.98,0,0,0,0,1.04,0,0,0,0,0,0,0,0,0,2.61,0,25.86,0,0,0,25.65,0,7.33,0,0,0,4.66,0,0.5,0
2,12.32,19.89,0,0,0,0,1.03,0,0,0,0,0,0,0,0,0,3.6,0,25,0,0,0,25.73,0,7.29,0,0,0,4.64,0,0.5,0
2,12.35,19.89,0,0,0,0,1.03,0,0,0,0,0,0,0,0,0,3.29,0,25.34,0,0,0,25.64,0,7.31,0,0,0,4.65,0,0.5,0
2,12.29,20.22,0,0,0,0,1.03,0,0,0,0,0,0,0,0,0,3.27,0,25.1,0,0,0,25.68,0,7.28,0,0,0,4.63,0,0.5,0
2,12.31,20.21,0,0,0,0,1.03,0,0,0,0,0,0,0,0,0,3.28,0,25.2,0,0,0,25.7,0,7.13,0,0,0,4.64,0,0.5,0
2,12.21,19.76,0,0,0,0,2.05,0,0,0,0,0,0,0,0,0,3.25,0,24.91,0,0,0,25.5,0,7.23,0,0,0,4.6,0,0.49,0
1.95,15.08,24.6,0,0,0,0,1.01,0,0,0,0,0,0,0,0,0,5.23,0,23.5,0,0,0,18.17,0,7.5,0,0,0,4.42,0,0.49,0
1.95,14.86,24.98,0,0,0,0,0.52,0,0,0,0,0,0,0,0,0,5.66,0,24.06,0,0,0,17.31,0,7.62,0,0,0,4.49,0,0.5,0
1.96,15.12,23.17,0,0,0,0,0.52,0,0,0,0,0,0,0,0,0,5.9,0,24.85,0,0,0,17.61,0,7.75,0,0,0,4.57,0,0.51,0
1.95,15.07,23.54,0,0,0,0,0.52,0,0,0,0,0,0,0,0,0,5.88,0,24.78,0,0,0,17.84,0,7.35,0,0,0,4.52,0,0.5,0
1.95,15.03,23.5,0,0,0,0,0.52,0,0,0,0,0,0,0,0,0,6.55,0,24.26,0,0,0,17.8,0,7.33,0,0,0,4.51,0,0.5,0
1.95,15.1,23.59,0,0,0,0,0.52,0,0,0,0,0,0,0,0,0,5.2,0,25.31,0,0,0,17.88,0,7.36,0,0,0,4.53,0,0.51,0
1.95,15,23.73,0,0,0,0,0.52,0,0,0,0,0,0,0,0,0,6.26,0,24.39,0,0,0,17.9,0,7.32,0,0,0,4.38,0,0.5,0
1.95,15.03,23.78,0,0,0,0,0.52,0,0,0,0,0,0,0,0,0,5.59,0,24.92,0,0,0,17.94,0,7.33,0,0,0,4.39,0,0.5,0
1.95,14.91,23.7,0,0,0,0,0.52,0,0,0,0,0,0,0,0,0,6.7,0,23.76,0,0,0,18.28,0,7.27,0,0,0,4.36,0,0.5,0
1.95,14.93,23.72,0,0,0,0,0.52,0,0,0,0,0,0,0,0,0,6.37,0,24.03,0,0,0,18.29,0,7.28,0,0,0,4.36,0,0.5,0
1.95,14.94,23.83,0,0,0,0,0.52,0,0,0,0,0,0,0,0,0,6.5,0,23.87,0,0,0,18.02,0,7.28,0,0,0,4.54,0,0.5,0
1.95,14.95,23.64,0,0,0,0,0.52,0,0,0,0,0,0,0,0,0,6.84,0,23.82,0,0,0,18.07,0,7.29,0,0,0,4.37,0,0.5,0
1.95,14.97,23.79,0,0,0,0,0.26,0,0,0,0,0,0,0,0,0,6.85,0,23.86,0,0,0,18.09,0,7.3,0,0,0,4.38,0,0.5,0
1.61,0,12.77,0,20.75,0,9.9,0.66,0,0,0,4.99,21.12,0,0,0,0,0,0,0.61,0,0.82,0,0,0,0,0,0,27.95,0,0,0.43,0
1.62,0,14.25,0,0,20.82,26.62,0.75,0,0,0,3.42,0,0,0,0,0,0,0,0.68,0,0.91,0,0,0,0,0,0,32.07,0,0,0.48,0
1.62,0,21.72,0,0,19.71,25.19,0.72,0,0,0,4.52,0,0,0,0,0,0,0.02,0.64,0,1.18,0,0,0,0,0,0,26.3,0,0,0,0
1.62,0,11.17,2.93,0,18.95,26.4,0,0,0,0,4.14,0,0,0,0,0,0,0,0,0,2.68,0,0,0,0,0,0,33.73,0,0,0,0
1.62,0,11.23,2.94,0,19.05,26.55,0,0,0,0,4.15,0,0,0,0,0,0,0,1.51,0,0.65,0,0,0,0,0,0,33.92,0,0,0,0
1.62,0,14.11,3,0,9.78,27,0,0,0,0,4.22,5.19,0,0,0,0,0,0,1.53,0,0.67,0,0,0,0,0,0,34.5,0,0,0,0
1.6,0,11.2,2.94,0,19.01,21.69,0,0,0,0,4.14,0,0,0,0,0,0,0,0,0,2.01,0,0,0,0,0,0,39.01,0,0,0,0
1.6,0,11.61,2.56,15.01,5.35,9.7,0,0,0,0,8.41,14.48,0,0,0,0,0,0,0,0,1.52,0,0,0,0,0,0,31.36,0,0,0,0
1.61,0,11.22,2.48,14.5,5.17,9.38,3.41,0,0,0,8.13,13.99,0,0,0,0,0,0,0,0,1.47,0,0,0,0,0,0,30.25,0,0,0,0
1.62,0,10.02,2.63,12.66,13.24,12.11,0,0,0,0,8.54,8.38,0,0,0,0,0,0.02,0,0,2.07,0,0,0,0,0,0,30.33,0,0,0,0
1.64,0,11.48,3.67,0,16.82,23.44,9.13,0,0,0,0,0,0,0,0,0,0,0,0,0,1.78,0,3.74,0,0,0,0,29.94,0,0,0,0
1.62,0,11.46,3.67,0,16.8,23.41,9.11,0,0,0,3.66,0,0,0,0,0,0.48,0,0.34,0,1.17,0,0,0,0,0,0,29.9,0,0,0,0
1.62,0.93,11.63,3.72,0,17.05,23.75,5.56,0.9,0.59,0,3.72,0,0,0,0,0,0,0,0,0,1.8,0,0,0,0,0,0,30.35,0,0,0,0
1.62,0,10.2,2.57,9.81,15.14,10.95,4.93,0,0,0,7.61,10.03,0,0,0,0,0,0,0,0,1.38,0,0,0,0,0,0,27.38,0,0,0,0
1.53,43.76,23.61,7.88,0,0,0,2.44,1.77,9.31,0,8.98,0,0,0,0,0,0,0,0,0,0,0.47,0,0,1.78,0,0,0,0,0,0,0
1.51,40.99,34.98,5.03,0,0,0,0,0,11.48,0,7,0,0,0,0,0,0,0,0,0,0,0,0,0,0.52,0,0,0,0,0,0,0
1.52,41.63,32.47,5.06,0,0,0,0,0,9.8,0,10.18,0,0,0,0,0,0,0,0,0,0,0.39,0,0,0.47,0,0,0,0,0,0,0
1.51,38.92,34.53,7.51,0,0,0,0,0,11.5,0,7.01,0,0,0,0,0,0,0,0,0,0,0,0,0,0.53,0,0,0,0,0,0,0
1.51,38.7,34.24,6.97,0,0,0,0,1.74,12.35,0,6,0,0,0,0,0,0,0,0,0,0,0,0,0,0,0,0,0,0,0,0,0
1.53,38.97,34.52,7.01,0,0,0,0,0,12.03,0,5.98,0,0,0,0,0,0,0,0,0,0,1,0,0,0.49,0,0,0,0,0,0,0
1.53,31.13,32.25,8.81,0,0,0,3.76,2.41,8.74,0,11.49,0,0,0,0,0,0,0,0,0,0,0.8,0,0,0.61,0,0,0,0,0,0,0
1.54,36.03,28.63,7.18,0,0,0,5,3.61,11.1,0,6.42,0,0,0,0,0,0,0,0,0,0,1.12,0,0,0.91,0,0,0,0,0,0,0
1.79,0,0,0,0,0,11.4,12.61,14.61,3.88,0,0,0,0,0,0,0,0,0,0,0,0,0,6.41,0,0,0,0,29.72,21.37,0,0,0
1.79,0,0,0,0,0,13.2,14.57,16.91,4.5,0,0,0,0,0,0,0,0,0,0,0,0,0,7.41,0,0,0,0,24.14,19.27,0,0,0
1.84,39.62,3.88,0,0,0,0,4.74,17.03,0,0,0,0,0,0,0,0,0,0.04,0,0,0,0,13.05,0,5.01,0,0,0,0,16.63,0,0
1.82,48.66,4.52,0,0,0,0,4.64,12.4,1.34,0,0,0,0,0,0,0,0,0.04,0,0,0,0,10.25,0,1.53,0,0,0,0.19,16.43,0,0
1.83,41.85,1.73,0,0,0,0,4.43,17.28,0,0,0,0,0,0,0,0,0,0.04,0,0,0,0,13.1,0,7.52,0,0,0,0,14.05,0,0
1.82,42.89,0.81,0,0,0,0,4.5,17.18,0,0,0,0,0,0,0,0,0,0.04,0,0,0,0,13.05,0,10.01,0,0,0,0,11.52,0,0
1.82,38.6,4.82,0,0,0,0,4.57,17.1,0,0,0,0,0,0,0,0,0,0.04,0,0,0,0,13.14,0,12.61,0,0,0,0,9.12,0,0
1.88,39.97,3.85,0,0,0,0,7.18,12.77,3.42,0,0,0,0,0,0,0,0,0.05,0,0,0,0,5.71,0,6.1,0,0,0,6.01,14.94,0,0
1.84,17.42,2.59,0,0,0,0,8.05,42.52,0,0,0,0,0,0,0,0,0,0.04,0,0,0,0,5.57,0,2.54,0,0,0,12.72,8.55,0,0
1.82,19.54,4.79,0,0,0,0,7.92,40.83,0,0,0,0,0,0,0,0,0,0.02,0,0,0,0,5.39,0,4.8,0,0,0,10.94,5.77,0,0
1.86,37.75,9.22,0,0,0,0,18.24,8.79,0,0,0,0,0,0,0,0,0,0.03,0,0,0,0,11.56,0,2.28,0,0,0,8.27,2.31,1.55,0
1.85,39.13,1.74,0,0,0,0,11.76,13.69,0,0,2.08,0,0,0,0,0,0,0.04,0,0,0,0,3.79,0,8.36,0,0,0,9.35,10.06,0,0
1.84,15.72,3.67,0,0,0,0,3.42,7.82,0,0,0,0,0,0,0,0,0,0.09,0,0,0,0,2.24,0,4.97,0,0,0,25.63,36.44,0,0
1.75,40.41,2.81,0,0,0,0,1.31,9.9,0,0,0,0,0,0,0,0,0,0.04,0,0,0,0,17.97,0,5.3,0,0,0,12.28,9.98,0,0
1.82,46.02,3.18,0,0,0,1.97,2.02,17.04,0,0,0,0,0,0,0,0,0,0.03,0,0,0,0,13.09,0,5.06,0,0,0,6.54,5.05,0,0
1.83,18.14,1.79,0,0,0,0,8.36,42.53,0,0,0,0,0,0,0,0,0,0.02,0,0,0,0,5.54,0,4.98,0,0,0,11.59,7.05,0,0
1.9,26.93,8.05,0,0,0,0,11.8,16.8,0,0,0,0,0,0,0,0,0,0.01,0,0,0,0,3.01,0,4.94,0,0,0,5.55,22.91,0,0
1.86,45.5,2.04,0,0,0,0,10.43,8.69,0,0,0,0,0,0,0,0,0,0.05,0,0,0,0,1.77,0,4.94,0,0,0,11.73,14.85,0,0
1.65,18.03,48.86,18.05,0,0,0,0,0,0,0,0,0,0,0,0,0,3.98,0.01,11.07,0,0,0,0,0,0,0,0,0,0,0,0,0
1.64,19.22,45.57,17.3,0,0,0,3.51,0,0,0,0,0,0,0,0,0,3.86,0,10.54,0,0,0,0,0,0,0,0,0,0,0,0,0
1.63,58.87,8.86,19.94,0,0,0,0,0,0,0,0,0,0,0,0,0,0,0,9.49,0,2.84,0,0,0,0,0,0,0,0,0,0,0
1.68,20.64,47.29,11.61,0,1.61,0,0,0,0,0,0,0.33,0,0,0,0,5.99,0,12.53,0,0,0,0,0,0,0,0,0,0,0,0,0
1.67,54.84,8.74,18.44,0,0,0,0,0,0,0,0,0,0,0,0,0,5.83,0,12.15,0,0,0,0,0,0,0,0,0,0,0,0,0
1.69,19.4,48.17,12.25,0,0,0,0,0,0,0,0,0,0,0,0,0,4.48,0,15.7,0,0,0,0,0,0,0,0,0,0,0,0,0
1.68,51.04,8.97,16.66,0,0,0,0,0,0,0,7.75,0,0,0,0,0,0,0,8.37,0,7.21,0,0,0,0,0,0,0,0,0,0,0
1.71,17.67,45.57,13.47,0,0,0,0,0,0,0,0,0,0,0,0,0,7.08,0,16.21,0,0,0,0,0,0,0,0,0,0,0,0,0
1.71,16.69,48.61,11.06,0,0,0,0,0,0,0,0,0,0,0,0,0,6.83,0,16.81,0,0,0,0,0,0,0,0,0,0,0,0,0
1.69,48.14,9.72,19.92,0,0,0,0,0,0,0,3.48,0,0,0,0,0,0,0,10.05,0,8.69,0,0,0,0,0,0,0,0,0,0,0
1.75,25.1,39.88,6.55,0,0,0,0,0,0,0,0,0,0,0,0,0,8.81,0,19.66,0,0,0,0,0,0,0,0,0,0,0,0,0
1.74,11.77,57.14,2.62,0,0,0,0,0,0,0,0,0,0,0,0,0,8.81,0,19.66,0,0,0,0,0,0,0,0,0,0,0,0,0
1.74,15.31,52.08,5.97,0,0,0,0,0,0,0,0,0,0,0,0,0,3.59,0,21.63,0,1.42,0,0,0,0,0,0,0,0,0,0,0
1.78,36.84,12.05,19.15,0,0,0,0,0,0,0,0,0,0,0,0,0,7.88,0,21.36,0,0,0,0,0,0,0,0,0,2.72,0,0,0
1.67,19.24,35.76,6.98,2.21,23.78,0,0,0,0,0,0,2.57,0,0,0,0,2.36,0,7.1,0,0,0,0,0,0,0,0,0,0,0,0,0
1.69,12.04,62.24,5.54,0,0,0,0,0,0,0,0,0,0,0,0,0,5.41,0,14.77,0,0,0,0,0,0,0,0,0,0,0,0,0
1.75,25.39,28.89,15.64,0,0,0,0,0,0.74,0,0,0,0,0,0,0,8.91,0,20.43,0,0,0,0,0,0,0,0,0,0,0,0,0
1.77,35.23,16.22,15.92,0,0,0,0,0,0,0,0,0,0,0,0,0,9.69,0,20.88,0,0,0,0,0,2.06,0,0,0,0,0,0,0
1.73,47.87,8.26,11.28,0,0,0,0,0,0,0,12.44,0,0,0,0,0,6.73,0,13.42,0,0,0,0,0,0,0,0,0,0,0,0,0
1.78,37.54,8.06,6.05,0,0,0,0,0,0,0,25.93,0,0,0,0,0,5.87,0,12.33,0,0,0,4.22,0,0,0,0,0,0,0,0,0
1.75,42.4,7.96,5.98,0,0,0,0,0,0,0,25.6,0,0,0,0,0,5.96,0.04,12.06,0,0,0,0,0,0,0,0,0,0,0,0,0
1.79,26.8,24.18,15.79,0,0,0,0,0,0,0,0,0,0,0,0,0,8.94,0,20.93,0,0,0,0,0,0,0,0,0,3.36,0,0,0
1.8,23.26,24.33,13.71,0,0,0,0,0,0,0,0,0,0,0,0,0,9.13,0,19.93,0,0,0,2.65,0,6.99,0,0,0,0,0,0,0
1.78,28.55,26.42,9.35,0,0,0,0,0,0,0,0,0,0,0,0,0,8.75,0,20.19,0,0,0,0,0,6.74,0,0,0,0,0,0,0
1.8,28.79,17.18,12.28,0,0,0,0,0,0,0,11.24,0,0,0,0,0,7.79,0,19.65,0,0,0,0,0,0,0,0,0,3.07,0,0,0
1.84,20.1,25.7,5.14,0,0,0,0,0,0,0,10.37,0,0,0,0,0,7.41,0,20.09,0,0,0,0,0,7.08,0,0,0,4.11,0,0,0
1.75,10.31,32.33,0,0,0,0,0,0,0,0,42.5,0,0,0,0,0,5.4,0,7.95,0,0,0,0,0,1.51,0,0,0,0,0,0,0
1.71,3.1,43.89,0,0,0,0,0,0,0,0,44.41,0,0,0,0,0,3.42,0,5.18,0,0,0,0,0,0,0,0,0,0,0,0,0
1.72,3.13,40.48,0,0,0,0,0,0,0,0,47.33,0,0,0,0,0,4.16,0,4.9,0,0,0,0,0,0,0,0,0,0,0,0,0
1.74,10.43,35.72,0,0,0,0,0,0,0,0,39.8,0,0,0,0,0,4.81,0,9.24,0,0,0,0,0,0,0,0,0,0,0,0,0
1.73,3.12,37.76,0,0,0,0,0,0,0,0,51.92,0,0,0,0,0,0,0,7.2,0,0,0,0,0,0,0,0,0,0,0,0,0
1.74,11.2,34.93,0,0,0,0,6.22,0,0,0,31.85,0,0,0,0,0,4.05,0,8.9,0,0,0,0,0,2.85,0,0,0,0,0,0,0
1.74,12.77,32.05,0,0,0,0,7.22,0,0,0,32.64,0,0,0,0,0,4.24,0,9.05,0,0,0,0,0,2.03,0,0,0,0,0,0,0
1.74,11.8,33.33,0,0,0,0,6.57,0,0,0,32.52,0,0,0,0,0,5.21,0,7.75,0,0,0,0,0,2.82,0,0,0,0,0,0,0
1.77,9.76,33.82,0,0,0,0,1.82,0,0,0,35.67,0,0,0,0,0,4.49,0,10.77,0,0,0,0,0,3.43,0,0,0,0,0,0.24,0
1.73,48.67,0,0,0,0,0,15.25,15.46,0.65,0,0,0,0,0,0,0,0,0,0,0,0,0,3.37,0,6.03,0,0,0.45,10.12,0,0,0
1.74,49.7,0,0,0,0,0,15.28,15.49,0.65,0,0,0,0,0,0,0,0,0,0,0,0,0,0,0,6.16,0,0,0.46,12.26,0,0,0
1.73,50.96,0,0,0,0,0,15.01,15.2,0.64,0,0,0,0,0,0,0,0,0,0,0,0,0,0,0,6.05,0,0,0.46,11.68,0,0,0
1.73,57.77,0,0,0,0,0,18.33,8.27,0.55,0,0,0,0,0,0,0,0,0,0,0,0,0,0,0,2.16,0,0,0,12.92,0,0,0
1.72,61.14,0,0,0,0,0,13.89,7.96,0.54,0,0,0,0,0,0,0,0,0,0,0,0,0,0,0,4.03,0,0,0,12.44,0,0,0
1.72,56.73,4.66,0,0,0,0,14.53,8.33,0.56,0,0,0,0,0,0,0,0,0,0,0,0,0,0,0,2.18,0,0,0,13.01,0,0,0
1.72,57.77,3.89,0,0,0,0,15.87,6.83,0.55,0,0,0,0,0,0,0,0,0,0,0,0,0,0,0,2.17,0,0,0,12.92,0,0,0
1.72,56.94,5.26,0,0,0,0,14.23,8.16,0.55,0,0,0,0,0,0,0,0,0,0,0,0,0,0,0,2.13,0,0,0,12.73,0,0,0
1.74,56.24,3.79,0,0,0,0,10.54,11.57,0.54,0,0,0,0,0,0,0,0,0,0,0,0,0,1.23,0,2.11,0,0,0,13.98,0,0,0
1.74,54.54,2.05,0,0,0,6,0,20.08,0.52,0,0,0,0,0,0,0,0,0,0,0,0,0,3.25,0,0,0,0,0,13.56,0,0,0
1.71,57.39,0,0,0,0,6.15,0,22.01,0.53,0,0,0,0,0,0,0,0,0,0,0,0,0,0,0,0,0,0,0,13.92,0,0,0
1.73,49.65,0,0,0,0,0,14.63,14.82,0.62,0,0,0,0,0,0,0,0,0,0,0,0,0,5.99,0,5.9,0,0,0,8.39,0,0,0
1.73,49.43,0,0,0,0,0,14.56,15.2,0.62,0,0,0,0,0,0,0,0,0,0,0,0,0,5.97,0,5.87,0,0,0,8.35,0,0,0
1.73,46.24,0,0,0,0,0,16.04,15.95,0.7,0,0,0,0,0,0,0,0,0,0,0,0,0,6.09,0,6,0,0,0.45,8.53,0,0,0
1.73,46.24,0,0,0,0,0,15.69,15.95,1.06,0,0,0,0,0,0,0,0,0,0,0,0,0,6.09,0,5.99,0,0,0.45,8.53,0,0,0
1.73,47.86,0,0,0,0,0,15.22,15.42,0.65,0,0,0,0,0,0,0,0,0,0,0,0,0,6.03,0,5.93,0,0,0.45,8.44,0,0,0
1.51,63.27,16.31,11.28,0,1.92,0,0,0,2.59,0,1.32,0,0,0,0,0,0,0,0,0,0,0,1.08,0,0,0,0,0,1.05,0,1.18,0
1.53,62.25,16.57,10.75,0,1.8,0.28,0,0,0,0,1.68,1.11,0,0,0,0,0,0,0,0,0,0,3.07,0,0,0,0,0,0,0,2.49,0
1.51,62.37,16.7,10.77,0,1.79,0,0,0,2.51,0,1.68,1.11,0,0,0,0,0,0,0,0,0,0,1.08,0,0,0,0,0,1,0,0.99,0
1.52,79.02,0,10.75,0,1.75,0,0,0,2.53,0,1.73,1.08,0,0,0,0,0,0,0,0,0,0,1.14,0,0,0,0,0,1,0,1,0
1.51,62.95,16.29,11.69,0,1.92,0,0,0,2.44,0,1.41,0,0,0,0,0,0,0,0,0,0,0,1.17,0,0,0,0,0,0.95,0,1.18,0
1.51,63.31,16.3,11.55,0,1.91,0,0,0,2.42,0,1.4,0,0,0,0,0,0,0,0,0,0,0,1.16,0,0,0,0,0,0.78,0,1.17,0
1.65,0,30,0,0,0,0,0,0,0,0,0,0,0,0,0,0,0,0,0,0,27.5,0,0,0,0,0,0,0,0,0,42.5,0
2.04,0,10,0,0,0,0,0,0,0,0,0,0,38,0,0,0,0,0,0,0,0,52,0,0,0,0,0,0,0,0,0,0
1.55,0,0,0,0,0,0,0,0,49.8,0,0,0,0,0,0,0,0,0,0,0,0,0,0,0,0,0,0,39.8,10.4,0,0,0
1.62,0,0,0,0,0,0,0,0,39.9,0,0,0,0,0,0,0,0,0,0,0,0,0,0,0,0,0,0,39.7,20.4,0,0,0
1.71,0,0,0,0,0,0,0,0,29.9,0,0,0,0,0,0,0,0,0,0,0,0,0,0,0,0,0,0,39.7,30.4,0,0,0
1.81,0,0,0,0,0,0,0,0,20.1,0,0,0,0,0,0,0,0,0,0,0,0,0,0,0,0,0,0,39.6,40.3,0,0,0
1.55,0,0,0,0,0,0,0,0,39.8,0,0,0,0,0,0,0,0,0,0,0,0,0,0,0,0,0,0,49.5,10.7,0,0,0
1.75,0,0,0,0,0,0,0,0,39.9,0,0,0,0,0,0,0,0,0,0,0,0,0,0,0,0,0,0,29.8,30.3,0,0,0
1.61,0,0,0,0,0,0,0,0,20.1,0,0,0,0,0,0,0,0,0,0,0,0,0,0,0,0,0,0,58.9,21,0,0,0
1.61,0,0,0,0,0,0,0,0,29.8,0,0,0,0,0,0,0,0,0,0,0,0,0,0,0,0,0,0,49.4,20.8,0,0,0
1.65,0,0,0,0,0,0,0,0,49.7,0,0,0,0,0,0,0,0,0,0,0,0,0,0,0,0,0,0,29.9,20.4,0,0,0
1.89,0,0,46.08,0,0,0,0,0,0,0,0,0,0,0,0,0,0,0,27.83,0,0,0,0,0,26.09,0,0,0,0,0,0,0
1.87,0,0,49.34,0,0,0,0,0,0,0,0,0,0,0,0,0,0,0,28.44,0,0,0,0,0,22.22,0,0,0,0,0,0,0
1.84,0,0,52.73,0,0,0,0,0,0,0,0,0,0,0,0,0,0,0,29.09,0,0,0,0,0,18.18,0,0,0,0,0,0,0
1.84,0,0,56.28,0,0,0,0,0,0,0,0,0,0,0,0,0,0,0,29.77,0,0,0,0,0,13.95,0,0,0,0,0,0,0
1.81,0,0,60,0,0,0,0,0,0,0,0,0,0,0,0,0,0,0,30.48,0,0,0,0,0,9.52,0,0,0,0,0,0,0
1.78,0,0,63.9,0,0,0,0,0,0,0,0,0,0,0,0,0,0,0,31.22,0,0,0,0,0,4.88,0,0,0,0,0,0,0
1.77,0,0,68,0,0,0,0,0,0,0,0,0,0,0,0,0,0,0,32,0,0,0,0,0,0,0,0,0,0,0,0,0
1.92,0,6.2,0,0,0,22.1,0,0,7,0,0,0,0,0,0,0,0,0,0,0,0,0,11.8,0,0,0,0,23.6,29.3,0,0,0
1.86,39.37,0,0,0,0,0,17.48,8.02,3.61,0,0,0,0,0,0,0,0,0,0,0,0,0,6.21,0,6.1,0,0,0.76,18.45,0,0,0
1.84,43.91,0,0,0,0,0,13.34,14.45,0.57,0,0,0,0,0,0,0,0,0,0,0,0,0,4.69,0,3.83,0,0,0,19.21,0,0,0
1.85,41.43,0,0,0,0,0,0,22.85,0,0,0,0,0,0,0,0,0,0,0,0,0,0,8.57,0,7.15,0,0,0.72,19.28,0,0,0
1.77,54.15,0,0,0,0,7.31,16.91,4.38,0.52,0,0,0,0,0,0,0,0,0.05,0,0,0,0,1.19,0,2.03,0,0,0,13.46,0,0,0
2.07,0,6.45,0,0,0,0,2.16,3.22,0,0,0,0,0,0,0,0,0,0.04,0,0,0,17.19,19.35,0,0,0,0,23.63,19.36,0,8.6,0
2,0,0,0,0,0,0,0,5.97,5.74,0,0,0,0,0,0,0,0,0,0,0,0,0,38.13,0,0,0,0,24.67,25.49,0,0,0
2.11,0,0,0,0,0,0,0,0,1.55,0,0,0,0,0,0,0,0,0,0,0,0,12.51,25.02,0,0,0,0,21.86,20.29,0,18.77,0
1.95,0,0,0,0,0,0,0,0,9.04,0,0,0,0,0,0,0,0,0,0,0,0,0,50.22,0,0,0,0,24.18,6.13,0,10.43,0
1.99,0,0.72,0,0,0,0,0,0,2.92,0,0,0,0,0,0,0,0,0,0,0,0,0,53.63,0,0,0,0,26.82,12.34,0,3.57,0
2,0,0,0,0,0,0,0,0,8.06,0,0,0,0,0,0,0,0,0,0,0,0,0,41.23,0,0,0,0,25.93,24.78,0,0,0
1.99,0,0,0,0,0,0,0.91,0,6.23,0,0,0,0,0,0,0,0,0,0,0,0,0,44.43,0,0,0,0,25.57,16.27,0,6.59,0
1.98,0,0,0,0,0,0,0.44,0,6.78,0,0,0,0,0,0,0,0,0,0,0,0,0,48.29,0,0,0,0,25.07,13.63,0,5.79,0
1.98,0,0,0,0,0,0,0.44,0,6.37,0,0,0,0,0,0,0,0,0,0,0,0,0,48.51,0,0,0,0,25.19,13.64,0,5.85,0
1.99,0,0,0,0,0,0,0.89,0,5.52,0,0,0,0,0,0,0,0,0,0,0,0,0,46.78,0,0,0,0,25.67,15.21,0,5.93,0
1.99,0,0,0,0,0,0,0.45,0,5.76,0,0,0,0,0,0,0,0,0,0,0,0,0,45.69,0,0,0,0,25.81,15.62,0,6.67,0
1.99,0,0,0,0,0,0,0.46,0,5.87,0,0,0,0,0,0,0,0,0,0,0,0,0,44.11,0,0,0,0,25.99,16.84,0,6.73,0
2,0,0,0,0,0,0,0.46,0,5.4,0,0,0,0,0,0,0,0,0,0,0,0,0,45.4,0,0,0,0,25.27,16.65,0,6.82,0
2,0,0,0,0,0,0,0.46,0,4.97,0,0,0,0,0,0,0,0,0,0,0,0,0,45.47,0,0,0,0,25.68,16.66,0,6.76,0
1.99,0,0,0,0,0,0,0.37,0,5.87,0,0,0,0,0,0,0,0,0,0,0,0,0,44.76,0,0,0,0,25.92,16.4,0,6.68,0
1.99,0,0,0,0,0,0,0.37,0,6.07,0,0,0,0,0,0,0,0,0,0,0,0,0,44.44,0,0,0,0,25.71,16.74,0,6.67,0
1.99,0,0,0,0,0,0,0.36,0,5.82,0,0,0,0,0,0,0,0,0,0,0,0,0,46.88,0,0,0,0,25.7,15.38,0,5.86,0
1.98,0,0,0,0,0.72,0,0.35,0,6.43,0,0,0,0,0,0,0,0,0,0,0,0,0,48.17,0,0,0,0,25,13.55,0,5.78,0
2,0,0,0,0,0,0,0.36,4.45,1.41,0,0,0,0,0,0,0,0,0,0,0,0,0,44.75,0,0,0,0,25.94,16.4,0,6.69,0
1.99,0,0,0,0,0,0,0.36,0,6.25,0,0,0,0,0,0,0,0,0,0,0,0,0,47.16,0,0,0,0,25.45,14.64,0,6.14,0
1.99,0,0,0,0,0,0,0.54,0,5.51,0,0,0,0,0,0,0,0,0,0,0,0,0,46.16,0,0,0,0,25.93,15.94,0,5.92,0
1.99,0,0,0,0,0,0,0.55,0,5.56,0,0,0,0,0,0,0,0,0,0,0,0,0,44.41,0,0,0,0,26.14,16.95,0,6.39,0
1.99,0,0,0,0,0,0,0.37,0,5.64,0,0,0,0,0,0,0,0,0,0,0,0,0,44.92,0,0,0,0,25.89,16.47,0,6.71,0
1.98,0.68,0,0,0,0,0,0.37,0,5.82,0,0,0,0,0,0,0,0,0,0,0,0,0,44.45,0,0,0,0,25.75,16.29,0,6.64,0
2.01,0,0,0,0,0,0,0.35,0,7.76,0,0,0,0,0,0,0,0,0,0,0,0,0,37.36,0,0,0,0,21.71,17.36,0,15.46,0
2.03,0,0,0,0,0,0,0.38,0,1.09,0,0,0,0,0,0,0,0,0,0,0,0,0,47.35,0,0,0,0,24.74,15.79,0,10.65,0
1.85,36.48,5,0,0,0,0,15.9,15.5,0,0,0,0,0,0,0,0,0,0.02,0,0,0,0,8.4,0,0,0,0,0,16.7,2,0,0
1.85,39.47,2,0,0,0,0,15.88,15.48,0,0,0,0,0,0,0,0,0,0.1,0,0,0,0,8.39,0,0,0,0,0,15.68,3,0,0
1.85,39.42,2,0,0,0,0,15.97,15.37,0,0,0,0,0,0,0,0,0,0.2,0,0,0,0,8.38,0,0,0,0,0,17.66,1,0,0
1.85,34.27,5,0,0,0,0,16.08,15.48,0,0,0,0,0,0,0,0,0,0.1,0,0,0,0,8.39,0,0,0,0,0,16.68,4,0,0
1.8,38.9,5,0,0,0,0,17.89,17.39,0,0,0,0,0,0,0,0,0,0.03,0,0,0,0,3.1,0,0,0,0,0,16.69,1,0,0
1.86,40.76,1,0,0,0,0,29.77,8.29,0,0,0,0,0,0,0,0,0,0.1,0,0,0,0,0,0,0,0,0,0,19.38,0.7,0,0
1.86,39.66,2,0,0,0,0,29.57,8.29,0,0,0,0,0,0,0,0,0,0.1,0,0,0,0,0,0,0.7,0,0,0,19.28,0.4,0,0
1.87,35.46,2,0.4,0,0,0,26.37,9.19,0,0,0,0,0,0,0,0,0,0.1,0,0,0,0,4.5,0,0.7,0,0,0,20.58,0.7,0,0
1.86,30.97,9.99,0,0,0,0,14.69,15.18,1,0,0,0,0,0,0,0,0,0.1,0,0,0,0,11.59,0,0,0,0,0,15.98,0.5,0,0
1.85,36.56,5,0,0,0,0,14.49,15.38,0,0,0,0,0,0,0,0,0,0.1,0,0,0,0,11.59,0,0,0,0,0,15.78,0.5,0.6,0
1.87,29.97,9.99,0,0,0,0,14.59,15.48,0,0,0,0,0,0,0,0,0,0.1,0,0,0,0,8.99,0,0,0,0,0,16.38,4.5,0,0
1.87,37.08,2,0,0,0,0.4,14.69,15.59,0,0,0,0,0,0,0,0,0,0.05,0,0,0,0,9.1,0,0,0,0,0,16.49,4.6,0,0
1.87,36.96,2,0,0,1,0,14.59,15.48,0,0,0,0,0,0,0,0,0,0.1,0,0,0,0,8.99,0,0,0,0,0,16.38,4.5,0,0
1.89,37.48,2,0,0,0,0,16,15.4,0,0,0,0,0,0,0,0,0,0.02,0,0,0,0,12,0,0,0,0,0,14.7,2.4,0,0
1.88,35.07,1.5,0,0,0,0,15.88,15.48,0,0,0,0,0,0,0,0,0,0.1,0,0,0,0,3,0,0,0,0,0,19.98,8.99,0,0
1.87,37.57,2,0,0,0,0,15.78,15.48,0,0,0,0,0,0,0,0,0,0.1,0,0,0,0,0,0,0,0,0,0,20.08,8.99,0,0
1.88,31.26,3,0,0,0,0,14.79,14.49,0,0,0,0,0,0,0,0,0,0.1,0,0,0,0,4.3,0,0,0,0,0,31.96,0.1,0,0
1.83,51.05,5.99,0,0,0,0,11.29,10.99,0,0,0,0,0,0,0,0,0,0.1,0,0,0,0,3.3,0,0,0,0,0,17.18,0.1,0,0
1.88,37.28,2,0,0,0,0,13.3,13.7,0.5,0,0,0,0,0,0,0,0,0.02,0,0,0,0,7.7,0,5.8,0,0,0,18.2,1.5,0,0
1.86,36.48,5,0,0,0,0,15.9,14.5,0,0,0,0,0,0,0,0,0,0.02,0,0,0,0,7.4,0,3,0,0,0,16.2,1.5,0,0
1.87,36.48,5,0,0,0,0,15.9,14.5,0,0,0,0,0,0,0,0,0,0.02,0,0,0,0,6.4,0,5,0,0,0,13.2,3.5,0,0
1.46,81.67,16.95,0.18,0.15,0,0,0,0,1.05,0,0,0,0,0,0,0,0,0,0,0,0,0,0,0,0,0,0,0,0,0,0,0
1.46,79.73,17.87,0.31,0.77,0,0,0,0,1.32,0,0,0,0,0,0,0,0,0,0,0,0,0,0,0,0,0,0,0,0,0,0,0
1.46,81.53,17.81,0,0,0,0,0,0,0.66,0,0,0,0,0,0,0,0,0,0,0,0,0,0,0,0,0,0,0,0,0,0,0
1.46,82.47,16.9,0.3,0,0,0,0,0,0.33,0,0,0,0,0,0,0,0,0,0,0,0,0,0,0,0,0,0,0,0,0,0,0
1.46,85.41,13.32,0.61,0,0,0,0,0,0.66,0,0,0,0,0,0,0,0,0,0,0,0,0,0,0,0,0,0,0,0,0,0,0
1.47,74.83,21.92,0.56,0,0,0,0,0,2.69,0,0,0,0,0,0,0,0,0,0,0,0,0,0,0,0,0,0,0,0,0,0,0
1.61,50,0,10,11,0,0,0,0,0,0,29,0,0,0,0,0,0,0,0,0,0,0,0,0,0,0,0,0,0,0,0,0
1.59,51,0,11,22,0,0,0,0,0,0,16,0,0,0,0,0,0,0,0,0,0,0,0,0,0,0,0,0,0,0,0,0
1.6,50,0,12,13,5,0,0,0,0,0,20,0,0,0,0,0,0,0,0,0,0,0,0,0,0,0,0,0,0,0,0,0
1.62,50,0,12,16,0,0,0,0,0,0,18,0,0,0,0,0,1,0,1,0,0,0,1,0,1,0,0,0,0,0,0,0
1.59,47,0,12,18,0,0,0,0,0,0,20,0,0,0,0,0,0,0,0,0,0,0,0,0,0,0,0,3,0,0,0,0
2,12.34,20.41,0,0,0,0,0.52,0,0,0,0,0,0,0,0,0,3.28,0,25.19,0,0,0,25.8,0,7.31,0,0,0,4.65,0,0.5,0
2.05,11.39,14.55,0,0,0,0,0.53,0,0,0,1.35,0,0,0,0,0,0.35,0,22.23,0,4.76,0,30.61,0,8.56,0,0,0,5.67,0,0,0
2.05,9.71,16.66,0,0,0,0,0.51,0,0,0,0,0,0,0,0,0,3.22,0,23.02,0,0,0,32.94,0,8.03,0,0,0,5.42,0,0.49,0
1.95,14.9,23.84,0,0,0,0,0.52,0,0,0,0,0,0,0,0,0,6.72,0,23.71,0,0,0,18.15,0,7.27,0,0,0,4.39,0,0.5,0
1.9,16.72,23.08,0,0,0,0,0.45,0,0,0,12.26,0,0,0,0,0,5.34,0,19.94,0,0,0,16.51,0,5.27,0,0,0,0,0,0.43,0
1.85,36.46,0,0,0,0,9.98,0,17.03,0,0,0,0,0,0,0,0,0,0,0,0,0,0,30.06,0,0.67,0,0,0,5.8,0,0,0
1.96,13.65,13.52,0,0,10.74,13.86,0,0,0,0,0,1.94,0,0,0,0,0,0.01,4.26,0,0,0,35.23,0,4.56,0,0,0,1.89,0,0.34,0
1.9,19.36,17,0.47,0,10.23,11.95,0,0,0,0,0,1.85,0,0,0,0,0,0.01,3.17,0,0,0,29.01,0,4.34,0,0,0,2.16,0,0.45,0
1.8,43.74,0,0,0,2.04,8.62,0,0,5.07,0,0,0,0,0,0,0,0,0,0,0,0,0,34.56,0,2.02,0,0,0,3.95,0,0,0
1.8,48.17,1.35,0,0,0,0,16.63,8.78,0.8,0,0,0,0,0,0,0,0,0.03,0,0,0,0,6.15,0,4.56,0,0,0,13.53,0,0,0
1.71,51.78,0,0,0,0,1.04,6.38,14.8,3.63,0,0,0,0,0,0,0,0,0.03,0,0,0,0,14.72,0,2.55,0,0,0,5.07,0,0,0
1.74,48.01,0,0,0,0,1.06,9.97,12.72,4.07,0,0,0,0,0,0,0,0,0.03,0,0,0,0,15.68,0,2.02,0,0,0,6.44,0,0,0
1.74,54.31,0,0,0,0,0,10.97,12.4,1.3,0,0,0,0,0,0,0,0,0.03,0,0,0,0,5.64,0,4.48,0,0,0,10.87,0,0,0
1.77,49.57,0,0,0,0,0,13.3,11.04,2.57,0,0,0,0,0,0,0,0,0.03,0,0,0,0,9.82,0,3.27,0,0,0,10.4,0,0,0
1.73,53.61,0,0,0,0,0,9.37,13.31,2.13,0,0,0,0,0,0,0,0,0.03,0,0,0,0,8.91,0,3.81,0,0,0,8.83,0,0,0
1.75,52.85,0,0,0,0,0,14.63,12.07,0,0,0,0,0,0,0,0,0,0.03,0,0,0,0,5.48,0,4.36,0,0,0,10.58,0,0,0
1.75,54.48,0,0,0,0,0,11,12.44,0,0,0,0,0,0,0,0,0,0.03,0,0,0,0,5.65,0,5.49,0,0,0,10.91,0,0,0
1.76,53.46,0,0,0,0,0,11.08,12.53,0,0,0,0,0,0,0,0,0,0.03,0,0,0,0,5.69,0,6.22,0,0,0,10.99,0,0,0
1.79,45.64,0,0,0,0,0.59,11.18,13.07,2.5,0,0,0,0,0,0,0,0,0.02,0,0,0,0,11.98,0,3.62,0,0,0,11.4,0,0,0
1.69,59.12,0,0,0,0,0.54,3.75,15.91,1.87,0,0,0,0,0,0,0,0,0.03,0,0,0,0,7.61,0,4.56,0,0,0,6.61,0,0,0
1.67,55.2,0,25.7,0,0,0,0,0,0,0,0,0,0,0,0,0,19.1,0,0,0,0,0,0,0,0,0,0,0,0,0,0,0
1.62,68,0,18,0,0,0,0,0,0,0,0,0,0,0,0,0,14,0,0,0,0,0,0,0,0,0,0,0,0,0,0,0
1.59,70,0,20,0,0,0,0,0,0,0,0,0,0,0,0,0,10,0,0,0,0,0,0,0,0,0,0,0,0,0,0,0
1.59,68,2,20,0,0,0,0,0,0,0,0,0,0,0,0,0,10,0,0,0,0,0,0,0,0,0,0,0,0,0,0,0
1.62,63,5,18,0,0,0,0,0,0,0,0,0,0,0,0,0,14,0,0,0,0,0,0,0,0,0,0,0,0,0,0,0
1.59,65,5,20,0,0,0,0,0,0,0,0,0,0,0,0,0,10,0,0,0,0,0,0,0,0,0,0,0,0,0,0,0
1.6,64,5,20.5,0,0,0,0,0,0,0,0,0,0,0,0,0,10.5,0,0,0,0,0,0,0,0,0,0,0,0,0,0,0
1.6,63,5,21.5,0,0,0,0,0,0,0,0,0,0,0,0,0,10.5,0,0,0,0,0,0,0,0,0,0,0,0,0,0,0
1.59,60,10,20,0,0,0,0,0,0,0,0,0,0,0,0,0,10,0,0,0,0,0,0,0,0,0,0,0,0,0,0,0
1.61,65,5,20,0,0,0,0,0,0,0,0,0,0,0,0,0,0,0,10,0,0,0,0,0,0,0,0,0,0,0,0,0
1.61,65,0,20,0,0,0,0,0,0,0,5,0,0,0,0,0,10,0,0,0,0,0,0,0,0,0,0,0,0,0,0,0
1.6,65,0,20,5,0,0,0,0,0,0,0,0,0,0,0,0,10,0,0,0,0,0,0,0,0,0,0,0,0,0,0,0
1.61,61,5,20,0,0,0,0,0,0,0,0,0,0,0,0,0,10,0,0,0,0,0,2,0,2,0,0,0,0,0,0,0
1.51,62.17,16.59,10.73,0,1.82,0.31,0,2.52,0,0,1.67,1.11,0,0,0,0,0,0.02,0,0,0,0,3.06,0,0,0,0,0,0,0,0,0
1.72,32.48,15.85,0,0,22.7,5.54,0,0,0,0,14.6,0,0,0,0,0,0,0,3.65,0,0,0,0,0,2.76,0,0,0,0.96,0,1.46,0
