Repository: you0514w/youyou

File: Expansion Coeff.csv (part 32 of 83)
Expansion Coeff (Typical) ( 10-7/K ),SiO2,B2O3,Al2O3,MgO,CaO,BaO,Li2O,Na2O,K2O,Rb2O,Ag2O,Cs2O,Tl2O,MnO,FeO,CoO,NiO,CuO,ZnO,SrO,CdO,PbO,SnO,Cr2O3,Fe2O3,Ga2O3,As2O3,Y2O3,In2O3,Sb2O3,La2O3,Nd2O3,Gd2O3,TiO2,MnO2,GeO2,ZrO2,CeO2,SnO2,TeO2,P2O5,V2O5,Nb2O5,Ta2O5,MoO3,WO3
30.2,69.37,8.02,12.76,0,0,5.03,0,0.07,0,0,0,0,0,0,0,0,0,0,2.61,2.14,0,0,0,0,0,0,0,0,0,0,0,0,0,0,0,0,0,0,0,0,0,0,0,0,0,0
49.3,68.53,5.17,6.69,6.63,6.58,0,0,0,3.46,0,0,0,0,0,0,0,0,0,2.94,0,0,0,0,0,0,0,0,0,0,0,0,0,0,0,0,0,0,0,0,0,0,0,0,0,0,0
80,70.82,0,3.06,0,15.06,0,0,9.83,0,0,0,0,0,0,0,0,0,0,0,0,0,0,0,1.01,0,0,0.22,0,0,0,0,0,0,0,0,0,0,0,0,0,0,0,0,0,0,0
125.5,73,1.31,0,0,15.45,0,0,8.62,0,0,0,0,0,0,0,0,0,0,0,0,0,0,0,1.56,0,0,0.06,0,0,0,0,0,0,0,0,0,0,0,0,0,0,0,0,0,0,0
79.8,70.25,0,3.04,0,15.21,0,0,0.03,9.94,0,0,0,0,0,0,0,0,0,0,0,0,0,0,1.26,0,0,0.27,0,0,0,0,0,0,0,0,0,0,0,0,0,0,0,0,0,0,0
95.4,68.53,0,3.24,0,0,16.02,0,9.99,0.08,0,0,0,0,0,0,0,0,0,0,0.04,0,0,0,1.82,0,0,0.28,0,0,0,0,0,0,0,0,0,0,0,0,0,0,0,0,0,0,0
67.1,73.21,0,3.08,11.45,0,0,0,10.06,0,0,0,0,0,0,0,0,0,0,0,0,0,0,0,2.01,0,0,0.19,0,0,0,0,0,0,0,0,0,0,0,0,0,0,0,0,0,0,0
92.7,72.1,0,0,0,12.44,0,0,15.05,0,0,0,0,0,0,0,0,0,0,0,0,0,0,0,0.23,0,0,0.18,0,0,0,0,0,0,0,0,0,0,0,0,0,0,0,0,0,0,0
98,72.96,0,0,0,12.21,0,0,0.01,14.43,0,0,0,0,0,0,0,0,0,0,0,0,0,0,0.19,0,0,0.2,0,0,0,0,0,0,0,0,0,0,0,0,0,0,0,0,0,0,0
76.2,73.16,0,0,0,11.77,0,14.91,0,0,0,0,0,0,0,0,0,0,0,0,0,0,0,0,0.16,0,0,0,0,0,0,0,0,0,0,0,0,0,0,0,0,0,0,0,0,0,0
112.5,72.87,0,0,0,0,11.39,0,15.52,0,0,0,0,0,0,0,0,0,0,0,0,0,0,0,0.22,0,0,0,0,0,0,0,0,0,0,0,0,0,0,0,0,0,0,0,0,0,0
65.5,12.64,52.85,0.46,0,20.09,0,0,0,0,0,0,0,0,0,0,0,0,0,0,0,0,0,0,0,0,0,0,0,0,0.06,9.63,0,0,0,0,0,4.27,0,0,0,0,0,0,0,0,0
65.7,9.65,55.14,0.44,0,21.19,0,0,0,0,0,0,0,0,0,0,0,0,0,0,0,0,0,0,0,0,0,0,0,0,0.08,0,0,8.81,0,0,0,4.69,0,0,0,0,0,0,0,0,0
69.1,14.69,50.17,0.43,0,20.31,0,0,0,0,0,0,0,0,0,0,0,0,0,0,0,0,0,0,0,0,0,0,0,0,0.06,9.77,0,0,0,0,0,4.57,0,0,0,0,0,0,0,0,0
67.2,9.72,55.39,0.43,0,20.36,0,0,0,0,0,0,0,0,0,0,0,0,0,0,0,0,0,0,0,0,0,0,0,0,0.06,9.56,0,0,0,0,0,4.48,0,0,0,0,0,0,0,0,0
64.7,14.2,50.11,0.44,8.63,13.01,0,0,0,0,0,0,0,0,0,0,0,0,0,0,0,0,0,0,0,0,0,0,0,0,0.06,9.2,0,0,0,0,0,4.35,0,0,0,0,0,0,0,0,0
65.2,15.85,53.48,0.44,0,12.96,0,0,0,0,0,0,0,0,0,0,0,0,0,0,3.53,0,0,0,0,0,0,0,0,0,0.07,9.5,0,0,0,0,0,4.17,0,0,0,0,0,0,0,0,0
63.7,12.59,56.11,0.49,0,13.43,2.45,0,0,0,0,0,0,0,0,0,0,0,0,0,0,0,0,0,0,0,0,0,0,0,0.07,10.44,0,0,0,0,0,4.42,0,0,0,0,0,0,0,0,0
73,0,47.21,0,0,0,0,0,0,0,0,0,0,0,0,0,0,0,0,19.5,0,0,0,0,0,0,0,0,0,0,0,15.82,0,5.69,0,0,0,5.62,0,0,0,0,0,1.7,3.84,0,0.62
82.5,0,40.62,0,31.79,0,0,0,0,0,0,0,0,0,0,0,0,0,0,0,0,0,0,0,0,0,0,0,0,0,0,13.17,0,4.74,0,0,0,4.67,0,0,0,0,0,1.36,3.13,0,0.52
72.5,4.98,42.74,0,0,0,0,0,0,0,0,0,0,0,0,0,0,0,0,18.91,0,0,0,0,0,0,0,0,0,0,0,15.93,0,5.69,0,0,0,5.59,0,0,0,0,0,1.71,3.83,0,0.62
74.9,0,42.61,3.01,0,0,0,0,0,0,0,0,0,0,0,0,0,0,0,21.16,0,0,0,0,0,0,0,0,0,0,0,15.94,0,5.92,0,0,0,5.16,0,0,0,0,0,1.71,3.84,0,0.65
73.2,0,46.47,0,0,0,0,0,0,0,0,0,0,0,0,0,0,0,0,19.89,0,0,0,0,0,0,0,0,0,0,0,15.74,0,5.78,0,0,0,5.36,0,0,0,0,0,3.37,2.76,0,0.63
73.4,0,46.65,0,0,0,0,0,0,0,0,0,0,0,0,0,0,0,0,19.87,0,0,0,0,0,0,0,0,0,0,0,15.98,0,5.63,0,0,0,4.83,0,0,0,0,0,1.69,2.8,0,2.55
68.2,0,47.07,0,0,0,0,0,0,0,0,0,0,0,0,0,0,0,0,8.59,0,0,0,0,0,0,0,0,0,0,0,18.56,0,0,8.49,0,0,5.78,0,0,0,0,0,9.8,1.71,0,0
73.4,0,47.77,0,0,0,0,0,0,0,0,0,0,0,0,0,0,0,0,0,7.17,0,0,0,0,0,0,0,0,0,0,18.9,0,0,8.96,0,0,5.73,0,0,0,0,0,9.76,1.71,0,0
71.4,0,48.77,0,0,0,4.93,0,0,0,0,0,0,0,0,0,0,0,0,0,0,0,0,0,0,0,0,0,0,0,0,19.29,0,0,9.34,0,0,5.82,0,0,0,0,0,9.95,1.9,0,0
70,0,42.36,4.29,0,0,0,0,0,0,0,0,0,0,0,0,0,0,0,8.09,0,0,0,0,0,0,0,0,0,0,0,19.09,0,0,9,0,0,5.52,0,0,0,0,0,9.88,1.77,0,0
67.8,0,47.57,0,0,0,0,0,0,0,0,0,0,0,0,0,0,0,0,8.31,0,0,0,0,0,0,0,0,0,0,0,18.74,0,0,9.11,0,0,5.5,0,0,0,0,0,7.95,2.82,0,0
67.6,0,45.94,0,0,0,0,0,0,0,0,0,0,0,0,0,0,0,0,8.29,0,0,0,0,0,0,0,0,0,0,0,17.93,0,0,13.88,0,0,4.48,0,0,0,0,0,7.58,1.9,0,0
98.7,68.14,0,0,0,1.03,5.29,0,7.69,5.66,0,0,0,0,0,0,0,0,0,6.46,0.07,0,0,0,0,0,0,0,0,0,0.12,0,0,0,5.54,0,0,0,0,0,0,0,0,0,0,0,0
95.1,71.61,0,0,0,1.01,5.48,0,7.83,5.69,0,0,0,0,0,0,0,0,0,6.68,0.21,0,0,0,0,0,0,0,0,0,0.11,0,0,0,0,0,0,0,0,0,0,0,0,1.38,0,0,0
79.5,75.95,0,0,0,1.18,2.28,0,8.04,4.01,0,0,0,0,0,0,0,0,0,5.66,0.05,0,0,0,0,0,0,0,0,0,0.04,0,0,0,2.51,0,0,0,0,0,0,0,0,0.28,0,0,0
83.1,72.94,0,0,0,1.21,2.49,0,8.46,4.21,0,0,0,0,0,0,0,0,0,5.75,0.05,0,0,0,0,0,0,0,0,0,0.04,0,0,0,4.12,0,0,0,0,0,0,0,0,0.73,0,0,0
83.6,72.73,0,0,0.03,4.49,1.06,0,8.05,3.9,0,0,0,0,0,0,0,0,0,7.05,0.03,0,0,0,0,0,0,0,0,0,0.04,0,0,0,2.35,0,0,0,0,0,0,0,0,0.27,0,0,0
82,76.53,0,0,0,0,2.98,0,8.38,4.19,0,0,0,0,0,0,0,0,0,5.34,0.06,0,0,0,0,0,0,0,0,0,0.05,0,0,0,2.19,0,0,0,0,0,0,0,0,0.28,0,0,0
78.9,75.71,0,0,0,1.21,2.48,0,4.35,7.29,0,0,0,0,0,0,0,0,0,5.75,0.05,0,0,0,0,0,0,0,0,0,0.04,0,0,0,2.84,0,0,0,0,0,0,0,0,0.28,0,0,0
85,74.32,0,0,0,1.19,2.42,0,11.37,2.04,0,0,0,0,0,0,0,0,0,5.68,0.05,0,0,0,0,0,0,0,0,0,0.04,0,0,0,2.61,0,0,0,0,0,0,0,0,0.28,0,0,0
87.5,75.87,0,0,0.03,3.54,3.37,0,8.48,4.17,0,0,0,0,0,0,0,0,0,2.35,0.06,0,0,0,0,0,0,0,0,0,0.04,0,0,0,1.69,0,0,0,0,0,0,0,0,0.4,0,0,0
78.5,79.46,0,0,0,1.19,2.32,0,4.1,6.91,0,0,0,0,0,0,0,0,0,5.04,0.06,0,0,0,0,0,0,0,0,0,0.04,0,0,0,0.82,0,0,0,0,0,0,0,0,0.06,0,0,0
57.2,0.36,0,10.01,9.81,0,0,0,0.07,0,0,0,0,0,0,0,0,0,0,29.91,0,0,0,0,0,0,0,0,0,0,0,0,0,0,0,0,0,0,0,0,0,49.84,0,0,0,0,0
64.3,0.37,0,10.21,0.08,10.07,0,0,0.09,0,0,0,0,0,0,0,0,0,0,30.18,0,0,0,0,0,0,0,0,0,0,0,0,0,0,0,0,0,0,0,0,0,49,0,0,0,0,0
70,0.39,0,10.1,0,0,0.05,0,0.07,0,0,0,0,0,0,0,0,0,0,29.56,10.2,0,0,0,0,0,0,0,0,0,0,0,0,0,0,0,0,0,0,0,0,49.63,0,0,0,0,0
73.1,0.4,0,9.8,0,0,9.38,0,0.1,0,0,0,0,0,0,0,0,0,0,30.62,0.08,0,0,0,0,0,0,0,0,0,0,0,0,0,0,0,0,0,0,0,0,49.62,0,0,0,0,0
56.9,0.59,0,10.27,0.09,0.02,0,0,0.11,0,0,0,0,0,0,0,0,0,0,30.12,0,0,0,11.27,0,0,0,0,0,0,0,0,0,0,0,0,0,0,0,0,0,47.53,0,0,0,0,0
60,0.4,0,10.9,0,0,0,0,0.1,0,0,0,0,0,0,0,0,0,0,31.82,0,0,0,0,0,5.09,0,0,0,0,0,0,0,0,0,0,0,0,0,0,0,51.69,0,0,0,0,0
75.3,0,2.51,6.54,0,0,10.23,0,0,0,0,0,0,0,0,0,0,0,0,31.07,0,0,0,0,0,0,0,0,0,0,0,0,0,0,0,0,0,0,0,0,0,49.65,0,0,0,0,0
77.9,0.98,5.11,5.56,0,0,9.65,0,0.06,0,0,0,0,0,0,0,0,0,0,29.93,0.08,0,0,0,0,0,0,0,0,0,0,0,0,0,0,0,0,0,0,0,0,48.63,0,0,0,0,0
77.9,1.56,7.4,3.15,0,0.04,9.72,0,0.04,0,0,0,0,0,0,0,0,0,0,29.37,0.08,0,0,0,0,0,0,0,0,0,0,0,0,0,0,0,0,0,0,0,0,48.64,0,0,0,0,0
81.4,2.31,9.79,0.68,0,0.04,9.81,0,0.02,0,0,0,0,0,0,0,0,0,0,29.81,0.08,0,0,0,0,0,0,0,0,0,0,0,0,0,0,0,0,0,0,0,0,47.46,0,0,0,0,0
80.7,0.39,0,10.36,0,0.08,0,0,0.08,0,0,0,0,0,0,0,0,0,0,19.92,20.3,0,0,0,0,0,0,0,0,0,0,0,0,0,0,0,0,0,0,0,0,48.87,0,0,0,0,0
86,0.35,0,10.13,19.63,0.09,0,0,0.07,0,0,0,0,0,0,0,0,0,0,19.57,0.03,0,0,0,0,0,0,0,0,0,0,0,0,0,0,0,0,0,0,0,0,50.13,0,0,0,0,0
56.2,0.34,0,10.17,29.57,0.04,0,0,0.07,0,0,0,0,0,0,0,0,0,0,10.6,0,0,0,0,0,0,0,0,0,0,0,0,0,0,0,0,0,0,0,0,0,49.21,0,0,0,0,0
123.6,57.84,0,0,0.13,21.83,0,0,19.39,0,0,0,0,0,0,0,0,0,0,0,0,0,0,0,0,0,0,0,0,0,0,0,0,0,0,0,0,0,0,0,0,0.81,0,0,0,0,0
127.1,50,0,0,2.71,22.09,0,0,22.44,0,0,0,0,0,0,0,0,0,0,0,0,0,0,0,0,0,0,0,0,0,0,0,0,0,0,0,0,0,0,0,0,2.76,0,0,0,0,0
122.7,48.68,0,0,8.56,17.79,0,0,22.12,0,0,0,0,0,0,0,0,0,0,0,0,0,0,0,0,0,0,0,0,0,0,0,0,0,0,0,0,0,0,0,0,2.85,0,0,0,0,0
122.7,49.01,0,0,10.47,14.17,0,0,23.44,0,0,0,0,0,0,0,0,0,0,0,0,0,0,0,0,0,0,0,0,0,0,0,0,0,0,0,0,0,0,0,0,2.91,0,0,0,0,0
132,48.28,0,0,13.83,11.79,0,0,23.13,0,0,0,0,0,0,0,0,0,0,0,0,0,0,0,0,0,0,0,0,0,0,0,0,0,0,0,0,0,0,0,0,2.97,0,0,0,0,0
132,50.13,0,0,0.14,24.2,0,0,20.23,0,0,0,0,0,0,0,0,0,0,0,0,0,0,0,0,0,0,0,0,0,0,0,0,0,2.71,0,0,0,0,0,0,2.59,0,0,0,0,0
127.3,47.71,0,0,0.17,22.81,0,0,20.75,0,0,0,0,0,0,0,0,0,0,0.28,0,0,0,0,0,0,0,0,0,0,0,0,0,0,5.48,0,0,0,0,0,0,2.8,0,0,0,0,0
134.1,45.9,0,0,0.19,22.73,0,0,19.83,0,0,0,0,0,0,0,0,0,0,0,0,0,0,0,0,0,0,0,0,0,0,0,0,0,8.52,0,0,0,0,0,0,2.83,0,0,0,0,0
128,51.17,0,0,0.13,21.99,0,0,20.92,0,0,0,0,0,0,0,0,0,0,0,0,0,0,0,0,0,0,0,0,0,0,0,0,0,0,0,0,3.1,0,0,0,2.69,0,0,0,0,0
51,54.64,0,0,0,0,0,4.21,0,0,0,0,0,0,0,0,0,0,0,0,0,0,0,41.15,0,0,0,0,0,0,0,0,0,0,0,0,0,0,0,0,0,0,0,0,0,0,0
62,54.05,0,0,0,0,0,8.58,0,0,0,0,0,0,0,0,0,0,0,0,0,0,0,37.37,0,0,0,0,0,0,0,0,0,0,0,0,0,0,0,0,0,0,0,0,0,0,0
80,48.98,0,0,0,0,0,14.02,0,0,0,0,0,0,0,0,0,0,0,0,0,0,0,37,0,0,0,0,0,0,0,0,0,0,0,0,0,0,0,0,0,0,0,0,0,0,0
81,54.41,0,0,0,0,0,16.7,0,0,0,0,0,0,0,0,0,0,0,0,0,0,0,28.89,0,0,0,0,0,0,0,0,0,0,0,0,0,0,0,0,0,0,0,0,0,0,0
91,54.63,0,0,0,0,0,20.86,0,0,0,0,0,0,0,0,0,0,0,0,0,0,0,22.97,0,0,0,0,0,0,0,0,0,0,0,0,0,0,0,1.54,0,0,0,0,0,0,0
64,53.4,0,0,0,0,0,0,2.5,0,0,0,0,0,0,0,0,0,0,0,0,0,0,44.1,0,0,0,0,0,0,0,0,0,0,0,0,0,0,0,0,0,0,0,0,0,0,0
75,53,0,0,0,0,0,0,6.1,0,0,0,0,0,0,0,0,0,0,0,0,0,0,40.9,0,0,0,0,0,0,0,0,0,0,0,0,0,0,0,0,0,0,0,0,0,0,0
103,55.7,0,0,0,0,0,0,12.6,0,0,0,0,0,0,0,0,0,0,0,0,0,0,31.7,0,0,0,0,0,0,0,0,0,0,0,0,0,0,0,0,0,0,0,0,0,0,0
130,49.86,0,0,0,0,0,0,21.45,0,0,0,0,0,0,0,0,0,0,0,0,0,0,28.69,0,0,0,0,0,0,0,0,0,0,0,0,0,0,0,0,0,0,0,0,0,0,0
150,53.2,0,0,0,0,0,0,25.7,0,0,0,0,0,0,0,0,0,0,0,0,0,0,18.2,0,0,0,0,0,0,0,0,0,0,0,0,0,0,0,2.9,0,0,0,0,0,0,0
62,54.5,0,0,0,0,0,0,0,0.6,0,0,0,0,0,0,0,0,0,0,0,0,0,44.9,0,0,0,0,0,0,0,0,0,0,0,0,0,0,0,0,0,0,0,0,0,0,0
90,58.1,0,0,0,0,0,0,0,5,0,0,0,0,0,0,0,0,0,0,0,0,0,35.9,0,0,0,0,0,0,0,0,0,0,0,0,0,0,0,1,0,0,0,0,0,0,0
85,53.99,0,0,0,0,0,0,0,8,0,0,0,0,0,0,0,0,0,0,0,0,0,38.01,0,0,0,0,0,0,0,0,0,0,0,0,0,0,0,0,0,0,0,0,0,0,0
100,57.9,0,0,0,0,0,0,0,9.7,0,0,0,0,0,0,0,0,0,0,0,0,0,31.1,0,0,0,0,0,0,0,0,0,0,0,0,0,0,0,1.3,0,0,0,0,0,0,0
100,54.57,0,0,0,0,0,0,0,15.49,0,0,0,0,0,0,0,0,0,0,0,0,0,29.94,0,0,0,0,0,0,0,0,0,0,0,0,0,0,0,0,0,0,0,0,0,0,0
100,54.45,0,0,0,0,0,0,0,15.51,0,0,0,0,0,0,0,0,0,0,0,0,0,30.04,0,0,0,0,0,0,0,0,0,0,0,0,0,0,0,0,0,0,0,0,0,0,0
128,59.3,0,0,0,0,0,0,0,18.5,0,0,0,0,0,0,0,0,0,0,0,0,0,22.2,0,0,0,0,0,0,0,0,0,0,0,0,0,0,0,0,0,0,0,0,0,0,0
140,56.07,0,0,0,0,0,0,0,19.96,0,0,0,0,0,0,0,0,0,0,0,0,0,23.97,0,0,0,0,0,0,0,0,0,0,0,0,0,0,0,0,0,0,0,0,0,0,0
62,58.84,0,0,0,0,0,0,0,0,5.42,0,0,0,0,0,0,0,0,0,0,0,0,35.74,0,0,0,0,0,0,0,0,0,0,0,0,0,0,0,0,0,0,0,0,0,0,0
102,56.48,0,0,0,0,0,0,0,0,12.36,0,0,0,0,0,0,0,0,0,0,0,0,31.16,0,0,0,0,0,0,0,0,0,0,0,0,0,0,0,0,0,0,0,0,0,0,0
123,55.88,0,0,0,0,0,0,0,0,18.13,0,0,0,0,0,0,0,0,0,0,0,0,25.99,0,0,0,0,0,0,0,0,0,0,0,0,0,0,0,0,0,0,0,0,0,0,0
45,52.79,0,0,4.31,0,0,0,0,0,0,0,0,0,0,0,0,0,0,0,0,0,0,42.9,0,0,0,0,0,0,0,0,0,0,0,0,0,0,0,0,0,0,0,0,0,0,0
40,52.74,0,0,8.47,0,0,0,0,0,0,0,0,0,0,0,0,0,0,0,0,0,0,38.79,0,0,0,0,0,0,0,0,0,0,0,0,0,0,0,0,0,0,0,0,0,0,0
49,52.46,0,0,0,5.56,0,0,0,0,0,0,0,0,0,0,0,0,0,0,0,0,0,40.4,0,0,0,0,0,0,0,0,0,0,0,0,0,0,0,1.58,0,0,0,0,0,0,0
51,52.6,0,0,0,10.59,0,0,0,0,0,0,0,0,0,0,0,0,0,0,0,0,0,36.81,0,0,0,0,0,0,0,0,0,0,0,0,0,0,0,0,0,0,0,0,0,0,0
54,49.93,0,0,0,15.14,0,0,0,0,0,0,0,0,0,0,0,0,0,0,0,0,0,34.93,0,0,0,0,0,0,0,0,0,0,0,0,0,0,0,0,0,0,0,0,0,0,0
55,85,0,0,0,3,0,12,0,0,0,0,0,0,0,0,0,0,0,0,0,0,0,0,0,0,0,0,0,0,0,0,0,0,0,0,0,0,0,0,0,0,0,0,0,0,0
70,80,0,0,0,4,0,16,0,0,0,0,0,0,0,0,0,0,0,0,0,0,0,0,0,0,0,0,0,0,0,0,0,0,0,0,0,0,0,0,0,0,0,0,0,0,0
85,75,0,0,0,5,0,20,0,0,0,0,0,0,0,0,0,0,0,0,0,0,0,0,0,0,0,0,0,0,0,0,0,0,0,0,0,0,0,0,0,0,0,0,0,0,0
105,70,0,0,0,6,0,24,0,0,0,0,0,0,0,0,0,0,0,0,0,0,0,0,0,0,0,0,0,0,0,0,0,0,0,0,0,0,0,0,0,0,0,0,0,0,0
140,60,0,0,0,8,0,32,0,0,0,0,0,0,0,0,0,0,0,0,0,0,0,0,0,0,0,0,0,0,0,0,0,0,0,0,0,0,0,0,0,0,0,0,0,0,0
60,80,0,0,0,10,0,10,0,0,0,0,0,0,0,0,0,0,0,0,0,0,0,0,0,0,0,0,0,0,0,0,0,0,0,0,0,0,0,0,0,0,0,0,0,0,0
85,70,0,0,0,15,0,15,0,0,0,0,0,0,0,0,0,0,0,0,0,0,0,0,0,0,0,0,0,0,0,0,0,0,0,0,0,0,0,0,0,0,0,0,0,0,0
100,65,0,0,0,17.5,0,17.5,0,0,0,0,0,0,0,0,0,0,0,0,0,0,0,0,0,0,0,0,0,0,0,0,0,0,0,0,0,0,0,0,0,0,0,0,0,0,0
115,60,0,0,0,20,0,20,0,0,0,0,0,0,0,0,0,0,0,0,0,0,0,0,0,0,0,0,0,0,0,0,0,0,0,0,0,0,0,0,0,0,0,0,0,0,0
75,70,0,0,0,24,0,6,0,0,0,0,0,0,0,0,0,0,0,0,0,0,0,0,0,0,0,0,0,0,0,0,0,0,0,0,0,0,0,0,0,0,0,0,0,0,0
90,65,0,0,0,28,0,7,0,0,0,0,0,0,0,0,0,0,0,0,0,0,0,0,0,0,0,0,0,0,0,0,0,0,0,0,0,0,0,0,0,0,0,0,0,0,0
120,55,0,0,0,22.5,0,22.5,0,0,0,0,0,0,0,0,0,0,0,0,0,0,0,0,0,0,0,0,0,0,0,0,0,0,0,0,0,0,0,0,0,0,0,0,0,0,0
45,85,0,0,0,7.5,0,7.5,0,0,0,0,0,0,0,0,0,0,0,0,0,0,0,0,0,0,0,0,0,0,0,0,0,0,0,0,0,0,0,0,0,0,0,0,0,0,0
125,45,0,0,0,44,0,11,0,0,0,0,0,0,0,0,0,0,0,0,0,0,0,0,0,0,0,0,0,0,0,0,0,0,0,0,0,0,0,0,0,0,0,0,0,0,0
40,92,0,0,0,0,0,0,8,0,0,0,0,0,0,0,0,0,0,0,0,0,0,0,0,0,0,0,0,0,0,0,0,0,0,0,0,0,0,0,0,0,0,0,0,0,0
40,92,0,0,0,0,0,2,6,0,0,0,0,0,0,0,0,0,0,0,0,0,0,0,0,0,0,0,0,0,0,0,0,0,0,0,0,0,0,0,0,0,0,0,0,0,0
35,92,0,0,0,0,0,4,4,0,0,0,0,0,0,0,0,0,0,0,0,0,0,0,0,0,0,0,0,0,0,0,0,0,0,0,0,0,0,0,0,0,0,0,0,0,0
30,92,0,0,0,0,0,6,2,0,0,0,0,0,0,0,0,0,0,0,0,0,0,0,0,0,0,0,0,0,0,0,0,0,0,0,0,0,0,0,0,0,0,0,0,0,0
25,92,0,0,0,0,0,8,0,0,0,0,0,0,0,0,0,0,0,0,0,0,0,0,0,0,0,0,0,0,0,0,0,0,0,0,0,0,0,0,0,0,0,0,0,0,0
65,88,0,0,0,0,0,0,12,0,0,0,0,0,0,0,0,0,0,0,0,0,0,0,0,0,0,0,0,0,0,0,0,0,0,0,0,0,0,0,0,0,0,0,0,0,0
65,88,0,0,0,0,0,3,9,0,0,0,0,0,0,0,0,0,0,0,0,0,0,0,0,0,0,0,0,0,0,0,0,0,0,0,0,0,0,0,0,0,0,0,0,0,0
60,88,0,0,0,0,0,6,6,0,0,0,0,0,0,0,0,0,0,0,0,0,0,0,0,0,0,0,0,0,0,0,0,0,0,0,0,0,0,0,0,0,0,0,0,0,0
55,88,0,0,0,0,0,9,3,0,0,0,0,0,0,0,0,0,0,0,0,0,0,0,0,0,0,0,0,0,0,0,0,0,0,0,0,0,0,0,0,0,0,0,0,0,0
45,88,0,0,0,0,0,12,0,0,0,0,0,0,0,0,0,0,0,0,0,0,0,0,0,0,0,0,0,0,0,0,0,0,0,0,0,0,0,0,0,0,0,0,0,0,0
100,80,0,0,0,0,0,5,15,0,0,0,0,0,0,0,0,0,0,0,0,0,0,0,0,0,0,0,0,0,0,0,0,0,0,0,0,0,0,0,0,0,0,0,0,0,0
90,80,0,0,0,0,0,10,10,0,0,0,0,0,0,0,0,0,0,0,0,0,0,0,0,0,0,0,0,0,0,0,0,0,0,0,0,0,0,0,0,0,0,0,0,0,0
80,80,0,0,0,0,0,15,5,0,0,0,0,0,0,0,0,0,0,0,0,0,0,0,0,0,0,0,0,0,0,0,0,0,0,0,0,0,0,0,0,0,0,0,0,0,0
140,72,0,0,0,0,0,7,21,0,0,0,0,0,0,0,0,0,0,0,0,0,0,0,0,0,0,0,0,0,0,0,0,0,0,0,0,0,0,0,0,0,0,0,0,0,0
130,72,0,0,0,0,0,14,14,0,0,0,0,0,0,0,0,0,0,0,0,0,0,0,0,0,0,0,0,0,0,0,0,0,0,0,0,0,0,0,0,0,0,0,0,0,0
115,72,0,0,0,0,0,21,7,0,0,0,0,0,0,0,0,0,0,0,0,0,0,0,0,0,0,0,0,0,0,0,0,0,0,0,0,0,0,0,0,0,0,0,0,0,0
95,72,0,0,0,0,0,28,0,0,0,0,0,0,0,0,0,0,0,0,0,0,0,0,0,0,0,0,0,0,0,0,0,0,0,0,0,0,0,0,0,0,0,0,0,0,0
150,67,0,0,0,0,0,8.25,24.75,0,0,0,0,0,0,0,0,0,0,0,0,0,0,0,0,0,0,0,0,0,0,0,0,0,0,0,0,0,0,0,0,0,0,0,0,0,0
145,67,0,0,0,0,0,16.5,16.5,0,0,0,0,0,0,0,0,0,0,0,0,0,0,0,0,0,0,0,0,0,0,0,0,0,0,0,0,0,0,0,0,0,0,0,0,0,0
130,67,0,0,0,0,0,24.75,8.25,0,0,0,0,0,0,0,0,0,0,0,0,0,0,0,0,0,0,0,0,0,0,0,0,0,0,0,0,0,0,0,0,0,0,0,0,0,0
110,67,0,0,0,0,0,33,0,0,0,0,0,0,0,0,0,0,0,0,0,0,0,0,0,0,0,0,0,0,0,0,0,0,0,0,0,0,0,0,0,0,0,0,0,0,0
87.8,47.34,17.98,0,14.12,0,0,11.43,5.51,3.62,0,0,0,0,0,0,0,0,0,0,0,0,0,0,0,0,0,0,0,0,0,0,0,0,0,0,0,0,0,0,0,0,0,0,0,0,0
88.8,47.83,18.16,0,10.69,2.56,0,11.54,5.56,3.66,0,0,0,0,0,0,0,0,0,0,0,0,0,0,0,0,0,0,0,0,0,0,0,0,0,0,0,0,0,0,0,0,0,0,0,0,0
91.6,48.3,18.34,0,7.2,5.18,0,11.66,5.62,3.7,0,0,0,0,0,0,0,0,0,0,0,0,0,0,0,0,0,0,0,0,0,0,0,0,0,0,0,0,0,0,0,0,0,0,0,0,0
92.4,48.79,18.53,0,3.64,7.84,0,11.78,5.68,3.74,0,0,0,0,0,0,0,0,0,0,0,0,0,0,0,0,0,0,0,0,0,0,0,0,0,0,0,0,0,0,0,0,0,0,0,0,0
93.4,49.3,18.72,0,0,10.57,0,11.9,5.74,3.77,0,0,0,0,0,0,0,0,0,0,0,0,0,0,0,0,0,0,0,0,0,0,0,0,0,0,0,0,0,0,0,0,0,0,0,0,0
85.8,49.33,18.74,0,14.71,0,0,0,17.22,0,0,0,0,0,0,0,0,0,0,0,0,0,0,0,0,0,0,0,0,0,0,0,0,0,0,0,0,0,0,0,0,0,0,0,0,0,0
86.9,49.85,18.93,0,11.15,2.67,0,0,17.4,0,0,0,0,0,0,0,0,0,0,0,0,0,0,0,0,0,0,0,0,0,0,0,0,0,0,0,0,0,0,0,0,0,0,0,0,0,0
89,50.38,19.13,0,7.51,5.4,0,0,17.58,0,0,0,0,0,0,0,0,0,0,0,0,0,0,0,0,0,0,0,0,0,0,0,0,0,0,0,0,0,0,0,0,0,0,0,0,0,0
91,50.92,19.34,0,3.79,8.18,0,0,17.77,0,0,0,0,0,0,0,0,0,0,0,0,0,0,0,0,0,0,0,0,0,0,0,0,0,0,0,0,0,0,0,0,0,0,0,0,0,0
92,51.47,19.54,0,0,11.03,0,0,17.96,0,0,0,0,0,0,0,0,0,0,0,0,0,0,0,0,0,0,0,0,0,0,0,0,0,0,0,0,0,0,0,0,0,0,0,0,0,0
74.6,52.42,19.91,0,15.63,0,0,0,0,12.04,0,0,0,0,0,0,0,0,0,0,0,0,0,0,0,0,0,0,0,0,0,0,0,0,0,0,0,0,0,0,0,0,0,0,0,0,0
75.2,53.01,20.13,0,11.85,2.84,0,0,0,12.17,0,0,0,0,0,0,0,0,0,0,0,0,0,0,0,0,0,0,0,0,0,0,0,0,0,0,0,0,0,0,0,0,0,0,0,0,0
76.4,53.6,20.36,0,7.99,5.74,0,0,0,12.31,0,0,0,0,0,0,0,0,0,0,0,0,0,0,0,0,0,0,0,0,0,0,0,0,0,0,0,0,0,0,0,0,0,0,0,0,0
78.6,54.21,20.59,0,4.04,8.71,0,0,0,12.45,0,0,0,0,0,0,0,0,0,0,0,0,0,0,0,0,0,0,0,0,0,0,0,0,0,0,0,0,0,0,0,0,0,0,0,0,0
79.3,54.84,20.82,0,0,11.75,0,0,0,12.59,0,0,0,0,0,0,0,0,0,0,0,0,0,0,0,0,0,0,0,0,0,0,0,0,0,0,0,0,0,0,0,0,0,0,0,0,0
108,41.64,15.81,0,12.41,0,0,30.14,0,0,0,0,0,0,0,0,0,0,0,0,0,0,0,0,0,0,0,0,0,0,0,0,0,0,0,0,0,0,0,0,0,0,0,0,0,0,0
110.2,42,15.95,0,9.39,2.25,0,30.41,0,0,0,0,0,0,0,0,0,0,0,0,0,0,0,0,0,0,0,0,0,0,0,0,0,0,0,0,0,0,0,0,0,0,0,0,0,0,0
111,42.37,16.09,0,6.32,4.54,0,30.68,0,0,0,0,0,0,0,0,0,0,0,0,0,0,0,0,0,0,0,0,0,0,0,0,0,0,0,0,0,0,0,0,0,0,0,0,0,0,0
112.1,42.75,16.24,0,3.19,6.87,0,30.95,0,0,0,0,0,0,0,0,0,0,0,0,0,0,0,0,0,0,0,0,0,0,0,0,0,0,0,0,0,0,0,0,0,0,0,0,0,0,0
113.3,43.15,16.38,0,0,9.24,0,31.23,0,0,0,0,0,0,0,0,0,0,0,0,0,0,0,0,0,0,0,0,0,0,0,0,0,0,0,0,0,0,0,0,0,0,0,0,0,0,0
91.1,65.4,3.37,0,14.55,0,0,3.93,7.57,4.98,0,0,0,0,0,0,0,0,0,0,0,0,0,0,0,0,0,0,0,0,0.2,0,0,0,0,0,0,0,0,0,0,0,0,0,0,0,0
101.2,63.89,3.29,0,14.22,0,0,7.67,6.47,4.26,0,0,0,0,0,0,0,0,0,0,0,0,0,0,0,0,0,0,0,0,0.2,0,0,0,0,0,0,0,0,0,0,0,0,0,0,0,0
103.7,62.45,3.22,0,13.9,0,0,11.25,5.42,3.57,0,0,0,0,0,0,0,0,0,0,0,0,0,0,0,0,0,0,0,0,0.19,0,0,0,0,0,0,0,0,0,0,0,0,0,0,0,0
108.4,61.07,3.15,0,13.59,0,0,14.67,4.42,2.91,0,0,0,0,0,0,0,0,0,0,0,0,0,0,0,0,0,0,0,0,0.19,0,0,0,0,0,0,0,0,0,0,0,0,0,0,0,0
110.2,59.76,3.08,0,13.3,0,0,17.94,3.46,2.28,0,0,0,0,0,0,0,0,0,0,0,0,0,0,0,0,0,0,0,0,0.18,0,0,0,0,0,0,0,0,0,0,0,0,0,0,0,0
111.4,58.51,3.01,0,13.02,0,0,21.07,2.54,1.67,0,0,0,0,0,0,0,0,0,0,0,0,0,0,0,0,0,0,0,0,0.18,0,0,0,0,0,0,0,0,0,0,0,0,0,0,0,0
112,57.29,2.95,0,12.75,0,0,24.08,1.66,1.09,0,0,0,0,0,0,0,0,0,0,0,0,0,0,0,0,0,0,0,0,0.18,0,0,0,0,0,0,0,0,0,0,0,0,0,0,0,0
103,61.65,3.18,0,13.71,0,0,14.8,1.78,4.69,0,0,0,0,0,0,0,0,0,0,0,0,0,0,0,0,0,0,0,0,0.19,0,0,0,0,0,0,0,0,0,0,0,0,0,0,0,0
102.2,62.04,3.2,0,13.8,0,0,13.04,3.59,4.14,0,0,0,0,0,0,0,0,0,0,0,0,0,0,0,0,0,0,0,0,0.19,0,0,0,0,0,0,0,0,0,0,0,0,0,0,0,0
102.8,62.87,3.24,0,13.99,0,0,9.44,7.28,2.99,0,0,0,0,0,0,0,0,0,0,0,0,0,0,0,0,0,0,0,0,0.19,0,0,0,0,0,0,0,0,0,0,0,0,0,0,0,0
103.5,63.3,3.26,0,14.08,0,0,7.6,9.16,2.41,0,0,0,0,0,0,0,0,0,0,0,0,0,0,0,0,0,0,0,0,0.19,0,0,0,0,0,0,0,0,0,0,0,0,0,0,0,0
102.8,63.72,3.28,0,14.18,0,0,5.74,11.06,1.82,0,0,0,0,0,0,0,0,0,0,0,0,0,0,0,0,0,0,0,0,0.2,0,0,0,0,0,0,0,0,0,0,0,0,0,0,0,0
103.5,64.15,3.31,0,14.27,0,0,3.85,13,1.22,0,0,0,0,0,0,0,0,0,0,0,0,0,0,0,0,0,0,0,0,0.2,0,0,0,0,0,0,0,0,0,0,0,0,0,0,0,0
107.8,60.52,3.12,0,13.47,0,0,14.54,7.01,1.15,0,0,0,0,0,0,0,0,0,0,0,0,0,0,0,0,0,0,0,0,0.19,0,0,0,0,0,0,0,0,0,0,0,0,0,0,0,0
104.3,61.47,3.17,0,13.68,0,0,12.92,6.23,2.34,0,0,0,0,0,0,0,0,0,0,0,0,0,0,0,0,0,0,0,0,0.19,0,0,0,0,0,0,0,0,0,0,0,0,0,0,0,0
97.8,63.47,3.27,0,14.12,0,0,9.52,4.59,4.83,0,0,0,0,0,0,0,0,0,0,0,0,0,0,0,0,0,0,0,0,0.2,0,0,0,0,0,0,0,0,0,0,0,0,0,0,0,0
94.3,64.52,3.32,0,14.35,0,0,7.74,3.73,6.14,0,0,0,0,0,0,0,0,0,0,0,0,0,0,0,0,0,0,0,0,0.2,0,0,0,0,0,0,0,0,0,0,0,0,0,0,0,0
87.2,65.58,3.38,0,14.59,0,0,5.91,2.85,7.49,0,0,0,0,0,0,0,0,0,0,0,0,0,0,0,0,0,0,0,0,0.2,0,0,0,0,0,0,0,0,0,0,0,0,0,0,0,0
85.5,66.69,3.44,0,14.84,0,0,4,1.93,8.89,0,0,0,0,0,0,0,0,0,0,0,0,0,0,0,0,0,0,0,0,0.21,0,0,0,0,0,0,0,0,0,0,0,0,0,0,0,0
102,63.03,3.25,0,14.03,0,0,10.73,5.17,3.4,0,0,0.2,0,0,0,0,0,0,0,0,0,0,0,0,0,0,0,0,0,0.19,0,0,0,0,0,0,0,0,0,0,0,0,0,0,0,0
98,63.62,3.28,0,14.16,0,0,10.2,4.91,3.23,0,0,0.4,0,0,0,0,0,0,0,0,0,0,0,0,0,0,0,0,0,0.2,0,0,0,0,0,0,0,0,0,0,0,0,0,0,0,0
96,64.24,3.31,0,14.29,0,0,9.64,4.65,3.06,0,0,0.61,0,0,0,0,0,0,0,0,0,0,0,0,0,0,0,0,0,0.2,0,0,0,0,0,0,0,0,0,0,0,0,0,0,0,0
95,64.85,3.34,0,14.43,0,0,9.09,4.38,2.88,0,0,0.83,0,0,0,0,0,0,0,0,0,0,0,0,0,0,0,0,0,0.2,0,0,0,0,0,0,0,0,0,0,0,0,0,0,0,0
91,65.49,3.37,0,14.57,0,0,8.53,4.1,2.7,0,0,1.04,0,0,0,0,0,0,0,0,0,0,0,0,0,0,0,0,0,0.2,0,0,0,0,0,0,0,0,0,0,0,0,0,0,0,0
84,66.13,3.41,0,14.71,0,0,7.94,3.83,2.52,0,0,1.26,0,0,0,0,0,0,0,0,0,0,0,0,0,0,0,0,0,0.2,0,0,0,0,0,0,0,0,0,0,0,0,0,0,0,0
81,66.77,3.44,0,14.85,0,0,7.36,3.55,2.33,0,0,1.49,0,0,0,0,0,0,0,0,0,0,0,0,0,0,0,0,0,0.21,0,0,0,0,0,0,0,0,0,0,0,0,0,0,0,0
79,67.43,3.48,0,15.01,0,0,6.76,3.25,2.14,0,0,1.72,0,0,0,0,0,0,0,0,0,0,0,0,0,0,0,0,0,0.21,0,0,0,0,0,0,0,0,0,0,0,0,0,0,0,0
100,8.2,17.92,0,0,0,1.61,0,0,0,0,0,0,0,0,0,0,0,0,24.41,0,0,46.21,0,0,0,0,0,0,0,0,0,0,0,0,0,0,1.65,0,0,0,0,0,0,0,0,0
88,5.98,18.58,0.77,0.78,0,0,0,0,0,0,0,0,0,0,0,0,0,0,18.2,0,0,55.18,0,0,0,0,0,0,0,0,0,0,0,0,0,0,0.51,0,0,0,0,0,0,0,0,0
85,73.02,0,1.16,5.88,8.46,0,0,11.48,0,0,0,0,0,0,0,0,0,0,0,0,0,0,0,0,0,0,0,0,0,0,0,0,0,0,0,0,0,0,0,0,0,0,0,0,0,0
84,66.44,0,3.26,3.3,9.5,0,0,4.29,4.94,0,0,0,0,0,0,0,0,0,0,4.49,0,0,0,0,0,0,0,0,0,0,0,0,0,0,0,0,3.78,0,0,0,0,0,0,0,0,0
74,58.26,3.19,0,0,0,0,0,0,0,0,0,0,0,0,0,0,0,0,0,0,0,38.55,0,0,0,0,0,0,0,0,0,0,0,0,0,0,0,0,0,0,0,0,0,0,0,0
87,17.35,30.33,0.77,0,0,0,0,0,0,0,0,0,0,0,0,0,0,0,12.01,0,0,39.54,0,0,0,0,0,0,0,0,0,0,0,0,0,0,0,0,0,0,0,0,0,0,0,0
68,61.37,0,0.68,0,0,0,0,0,0,0,0,0,0,0,0,0,0,0,0,0,0,27.59,0,0,0,0,0,0,0,0,0,0,0,1.99,0,0,8.37,0,0,0,0,0,0,0,0,0
69,10.62,36.07,11.4,0,0,0,6.66,0,0,0,0,0,0,0,0,0,0,0,28.83,0,0,0,0,0,0,0,0,0,0,0,0,0,0,6.42,0,0,0,0,0,0,0,0,0,0,0,0
75,33.29,9.04,3.63,0,0,0,0,0,0,0,0,0,0,0,0,0,0,0,0,0,0,29.7,0,0,0,0,0,0,0,0,0,0,0,24.34,0,0,0,0,0,0,0,0,0,0,0,0
50,53.76,2.26,21.51,21.36,0,0,0,0,0,0,0,0,0,0,0,0,0,0,0,0,0,0,0,0,0,0,0,0,0,0,0,0,0,0,0,0,0,0,0,0,1.11,0,0,0,0,0
126,0,53.4,0,0,0,0,0,0,0,0,0,0,0,0,0,0,0,0,0,0,0,0,0,0,0,0,0,0,0,0,0,0,0,0,0,0,0,0,0,46.6,0,0,0,0,0,0
133,0,48.39,0,0,0,0,0,0,0,0,0,0,0,0,0,0,0,0,0,0,0,0,0,0,0,0,0,0,0,0,0,0,0,0,0,0,0,0,0,51.61,0,0,0,0,0,0
136,0,43.32,0,0,0,0,0,0,0,0,0,0,0,0,0,0,0,0,0,0,0,0,0,0,0,0,0,0,0,0,0,0,0,0,0,0,0,0,0,56.68,0,0,0,0,0,0
140,0,38.16,0,0,0,0,0,0,0,0,0,0,0,0,0,0,0,0,0,0,0,0,0,0,0,0,0,0,0,0,0,0,0,0,0,0,0,0,0,61.84,0,0,0,0,0,0
145,0,32.95,0,0,0,0,0,0,0,0,0,0,0,0,0,0,0,0,0,0,0,0,0,0,0,0,0,0,0,0,0,0,0,0,0,0,0,0,0,67.05,0,0,0,0,0,0
150,0,27.65,0,0,0,0,0,0,0,0,0,0,0,0,0,0,0,0,0,0,0,0,0,0,0,0,0,0,0,0,0,0,0,0,0,0,0,0,0,72.35,0,0,0,0,0,0
154,0,22.27,0,0,0,0,0,0,0,0,0,0,0,0,0,0,0,0,0,0,0,0,0,0,0,0,0,0,0,0,0,0,0,0,0,0,0,0,0,77.73,0,0,0,0,0,0
158,0,16.83,0,0,0,0,0,0,0,0,0,0,0,0,0,0,0,0,0,0,0,0,0,0,0,0,0,0,0,0,0,0,0,0,0,0,0,0,0,83.17,0,0,0,0,0,0
164,0,11.29,0,0,0,0,0,0,0,0,0,0,0,0,0,0,0,0,0,0,0,0,0,0,0,0,0,0,0,0,0,0,0,0,0,0,0,0,0,88.71,0,0,0,0,0,0
140,0,0,0,0,0,0,0,0,0,0,0,0,0,0,0,0,0,0,0,0,0,0,0,0,0,15.43,0,0,0,0,0,0,0,0,0,0,0,0,0,84.57,0,0,0,0,0,0
148,0,0,0,0,0,0,0,0,0,0,0,0,0,0,0,0,0,0,0,0,0,0,0,0,0,12.43,0,0,0,0,0,0,0,0,0,0,0,0,0,87.57,0,0,0,0,0,0
155,0,0,0,0,0,0,0,0,0,0,0,0,0,0,0,0,0,0,0,0,0,0,0,0,0,9.62,0,0,0,0,0,0,0,0,0,0,0,0,0,90.38,0,0,0,0,0,0
158,0,0,0,0,0,0,0,0,0,0,0,0,0,0,0,0,0,0,0,0,0,0,0,0,0,6.99,0,0,0,0,0,0,0,0,0,0,0,0,0,93.01,0,0,0,0,0,0
150,0,0,16.36,0,0,0,0,0,0,0,0,0,0,0,0,0,0,0,0,0,0,0,0,0,0,0,0,0,0,0,0,0,0,0,0,0,0,0,0,83.64,0,0,0,0,0,0
157,0,0,12.14,0,0,0,0,0,0,0,0,0,0,0,0,0,0,0,0,0,0,0,0,0,0,0,0,0,0,0,0,0,0,0,0,0,0,0,0,87.86,0,0,0,0,0,0
163,0,0,8,0,0,0,0,0,0,0,0,0,0,0,0,0,0,0,0,0,0,0,0,0,0,0,0,0,0,0,0,0,0,0,0,0,0,0,0,92,0,0,0,0,0,0
147,0,0,0,0,0,0,0,0,0,0,0,0,0,0,0,0,0,0,0,0,0,0,0,0,0,0,0,0,6.7,0,0,0,0,0,0,0,0,0,0,93.3,0,0,0,0,0,0
153,0,0,0,0,0,0,0,0,0,0,0,0,0,0,0,0,0,0,0,0,0,0,0,0,0,0,0,0,4.83,0,0,0,0,0,0,0,0,0,0,95.17,0,0,0,0,0,0
162,0,0,0,0,0,0,0,0,0,0,0,0,0,0,0,0,0,0,0,0,0,0,0,0,0,0,0,0,3.09,0,0,0,0,0,0,0,0,0,0,96.91,0,0,0,0,0,0
164,0,0,0,0,0,0,0,0,0,0,0,0,0,0,0,0,0,0,0,0,0,0,0,0,0,0,0,3.78,0,0,0,0,0,0,0,0,0,0,0,96.22,0,0,0,0,0,0
160,0,0,0,0,0,0,0,0,0,0,0,0,0,0,0,0,0,0,0,0,0,0,0,0,0,0,0,0,0,0,5.77,0,0,0,0,0,0,0,0,94.23,0,0,0,0,0,0
163,0,0,0,0,0,0,0,0,0,0,0,0,0,0,0,0,0,0,0,0,0,0,0,0,0,0,0,0,0,0,4.14,0,0,0,0,0,0,0,0,95.86,0,0,0,0,0,0
86,72.36,0,1.19,4.5,8.61,0,0,12.67,0.64,0,0,0,0,0,0,0,0,0,0,0,0,0,0,0,0.03,0,0,0,0,0,0,0,0,0,0,0,0,0,0,0,0,0,0,0,0,0
86,72.33,0,1.19,4.49,8.61,0,0,12.66,0.64,0,0,0,0,0,0,0,0,0,0,0,0,0,0,0,0.08,0,0,0,0,0,0,0,0,0,0,0,0,0,0,0,0,0,0,0,0,0
86,72.32,0,1.19,4.49,8.61,0,0,12.66,0.64,0,0,0,0,0,0,0,0,0,0,0,0,0,0,0,0.09,0,0,0,0,0,0,0,0,0,0,0,0,0,0,0,0,0,0,0,0,0
86,72.27,0,1.18,4.49,8.61,0,0,12.65,0.64,0,0,0,0,0,0,0,0,0,0,0,0,0,0,0,0.16,0,0,0,0,0,0,0,0,0,0,0,0,0,0,0,0,0,0,0,0,0
87,72.24,0,1.18,4.48,8.6,0,0,12.65,0.64,0,0,0,0,0,0,0,0,0,0,0,0,0,0,0,0.21,0,0,0,0,0,0,0,0,0,0,0,0,0,0,0,0,0,0,0,0,0
39,53.55,1.93,21.11,21.46,0,0,0,0,0,0,0,0,0,0,0,0,0,0,0,0,0,0,0,0,0,0,0,0,0,0,0,0,0,0,0,0,0,1.95,0,0,0,0,0,0,0,0
80,0,10,0,0,0,0,0,0,0,0,0,0,0,0,0,0,0,0,25,25,0,0,0,0,0,0,0,0,0,0,0,0,0,0,0,0,0,0,0,0,40,0,0,0,0,0
75,0,20,0,0,0,0,0,0,0,0,0,0,0,0,0,0,0,0,25,25,0,0,0,0,0,0,0,0,0,0,0,0,0,0,0,0,0,0,0,0,30,0,0,0,0,0
66,0,40,0,0,0,0,0,0,0,0,0,0,0,0,0,0,0,0,25,25,0,0,0,0,0,0,0,0,0,0,0,0,0,0,0,0,0,0,0,0,10,0,0,0,0,0
43,0,50,0,0,0,0,0,0,0,0,0,0,0,0,0,0,0,0,25,25,0,0,0,0,0,0,0,0,0,0,0,0,0,0,0,0,0,0,0,0,0,0,0,0,0,0
47.5,0,20,0,0,0,0,0,0,0,0,0,0,0,0,0,0,0,0,50,0,0,0,0,0,0,0,0,0,0,0,0,0,0,0,0,0,0,0,0,0,30,0,0,0,0,0
42,0,20,0,0,0,0,0,0,0,0,0,0,0,0,0,0,0,0,37.5,12.5,0,0,0,0,0,0,0,0,0,0,0,0,0,0,0,0,0,0,0,0,30,0,0,0,0,0
81,0,20,0,0,0,0,0,0,0,0,0,0,0,0,0,0,0,0,12.5,37.5,0,0,0,0,0,0,0,0,0,0,0,0,0,0,0,0,0,0,0,0,30,0,0,0,0,0
55,0,8.31,0,0,0,0,0,0,0,0,0,0,0,0,0,0,0,0,58.36,0,0,0,0,0,0,0,0,0,0,0,0,0,0,0,0,0,0,0,0,0,33.33,0,0,0,0,0
49,0,8.3,0,0,0,0,0,0,0,0,0,0,0,0,0,0,0,0,43.8,14.6,0,0,0,0,0,0,0,0,0,0,0,0,0,0,0,0,0,0,0,0,33.3,0,0,0,0,0
59,0,8.3,0,0,0,0,0,0,0,0,0,0,0,0,0,0,0,0,29.2,29.2,0,0,0,0,0,0,0,0,0,0,0,0,0,0,0,0,0,0,0,0,33.3,0,0,0,0,0
155,0,0,6,20,0,0,12,0,12,0,0,0,0,0,0,0,0,0,0,0,0,0,0,0,0,0,0,0,0,0,0,0,0,0,0,0,0,0,0,0,50,0,0,0,0,0
150,0,0,6,0,0,0,12,0,12,0,0,0,0,0,0,0,0,0,20,0,0,0,0,0,0,0,0,0,0,0,0,0,0,0,0,0,0,0,0,0,50,0,0,0,0,0
92,39.49,0,10.03,3.74,37.29,0,0,1.8,0.9,0,0,0,0,0,0,0,0,0,1.91,0,0,0,0,0,1.44,0,0,0,0,0,0,0,0,2.38,0,0,0,0,0,0,1.02,0,0,0,0,0
42.6,0,0,0,0,0,0,0,0,20,0,0,0,0,0,0,0,0,0,0,0,0,0,0,0,0,69,0,0,0,0,11,0,0,0,0,0,0,0,0,0,0,0,0,0,0,0
62,0,0,0,20,0,0,0,0,0,0,0,0,0,0,0,0,0,0,0,0,0,0,0,0,0,20,0,0,0,0,0,0,0,0,0,60,0,0,0,0,0,0,0,0,0,0
68,0,0,0,0,2.5,0,0,0,0,0,0,0,0,0,0,0,0,0,0,0,0,0,0,0,0,2.5,0,0,0,0,0,0,0,0,0,95,0,0,0,0,0,0,0,0,0,0
66,0,0,0,0,5,0,0,0,0,0,0,0,0,0,0,0,0,0,0,0,0,0,0,0,0,5,0,0,0,0,0,0,0,0,0,90,0,0,0,0,0,0,0,0,0,0
57.5,0,0,0,0,10,0,0,0,0,0,0,0,0,0,0,0,0,0,0,0,0,0,0,0,0,10,0,0,0,0,0,0,0,0,0,80,0,0,0,0,0,0,0,0,0,0
60,0,0,0,0,15,0,0,0,0,0,0,0,0,0,0,0,0,0,0,0,0,0,0,0,0,15,0,0,0,0,0,0,0,0,0,70,0,0,0,0,0,0,0,0,0,0
67,0,0,0,0,20,0,0,0,0,0,0,0,0,0,0,0,0,0,0,0,0,0,0,0,0,20,0,0,0,0,0,0,0,0,0,60,0,0,0,0,0,0,0,0,0,0
68,0,0,0,0,25,0,0,0,0,0,0,0,0,0,0,0,0,0,0,0,0,0,0,0,0,25,0,0,0,0,0,0,0,0,0,50,0,0,0,0,0,0,0,0,0,0
64,0,0,0,0,30,0,0,0,0,0,0,0,0,0,0,0,0,0,0,0,0,0,0,0,0,30,0,0,0,0,0,0,0,0,0,40,0,0,0,0,0,0,0,0,0,0
64,0,0,0,0,35,0,0,0,0,0,0,0,0,0,0,0,0,0,0,0,0,0,0,0,0,35,0,0,0,0,0,0,0,0,0,30,0,0,0,0,0,0,0,0,0,0
107,0,0,0,0,0,0,0,0,0,0,0,0,0,0,0,0,0,0,0,20,0,0,0,0,0,20,0,0,0,0,0,0,0,0,0,60,0,0,0,0,0,0,0,0,0,0
62,0,0,0,0,0,10,0,0,0,0,0,0,0,0,0,0,0,0,0,0,0,0,0,0,0,10,0,0,0,0,0,0,0,0,0,80,0,0,0,0,0,0,0,0,0,0
77,0,0,0,0,0,20,0,0,0,0,0,0,0,0,0,0,0,0,0,0,0,0,0,0,0,20,0,0,0,0,0,0,0,0,0,60,0,0,0,0,0,0,0,0,0,0
77,0,0,0,0,0,30,0,0,0,0,0,0,0,0,0,0,0,0,0,0,0,0,0,0,0,30,0,0,0,0,0,0,0,0,0,40,0,0,0,0,0,0,0,0,0,0
83,0,0,0,0,0,35,0,0,0,0,0,0,0,0,0,0,0,0,0,0,0,0,0,0,0,35,0,0,0,0,0,0,0,0,0,30,0,0,0,0,0,0,0,0,0,0
38,82.85,11.2,1.17,0,0,0,0,2.74,0,0,0,0,0,0,0,0,0,0,0.31,0,0,0,0,0,0,0,0,0,0,0,0,0,0,0,0,0,1.73,0,0,0,0,0,0,0,0,0
88,25.18,26.34,0,1.9,18.26,0,12.79,0,0,0,0,0,0,0,0,0,0,0,0,0,0,0,0,0,0,0,0,0,0,0,4.1,0,0,6.03,0,0,3.1,0,0,0,0,0,2.3,0,0,0
79,24.61,32.13,0,0,21.38,0,9.36,0,0,0,0,0,0,0,0,0,0,0,0,0,0,0,0,0,0,0,0,0,0,0,4.42,0,0.44,4,0,0,0.65,0,0,0,0,0,3.01,0,0,0
87,49.11,3.63,2.48,4.18,9.77,14.85,0,0,0,0,0,0,0,0,0,0,0,0,0,11.39,0,0,0,0,0,0,0,0,0,0.14,1.03,0,0,0,0,0,3.42,0,0,0,0,0,0,0,0,0
80,54.92,3.74,2.55,6.46,0,18.12,0,0,0,0,0,0,0,0,0,0,0,0,0,10.06,0,0,0,0,0,0,0,0,0,0,1.33,0,0,0,0,0,2.82,0,0,0,0,0,0,0,0,0
82,48.51,10.47,2.68,0,3.25,17.83,0,0,0,0,0,0,0,0,0,0,0,0,7.84,4.4,0,0,0,0,0,0,0,0,0,0,2.8,0,0,0,0,0,2.22,0,0,0,0,0,0,0,0,0
84,49.18,3.54,2.42,6.11,14.64,17.14,0,0,0,0,0,0,0,0,0,0,0,0,0,2.38,0,0,0,0,0,0,0,0,0,0,1.26,0,0,0,0,0,3.33,0,0,0,0,0,0,0,0,0
82,57.68,4.63,3.95,0,8.62,17.34,0,0,0,0,0,0,0,0,0,0,0,0,0,7.78,0,0,0,0,0,0,0,0,0,0,0,0,0,0,0,0,0,0,0,0,0,0,0,0,0,0
84,50.04,3.5,1.59,7.06,11.59,15.9,0,0,0,0,0,0,0,0,0,0,0,0,1,3.92,0,0,0,0,0,0,0,0,0,0.14,1.25,0,0,2.03,0,0,1.98,0,0,0,0,0,0,0,0,0
81,54.29,2.4,3.28,4.15,5.97,16.91,0,0,0,0,0,0,0,0,0,0,0,0,2.06,6.46,0,0,0,0,0,0,0,0,0,0,1.03,0,0,2.09,0,0,1.36,0,0,0,0,0,0,0,0,0
38,72.94,9.89,6.37,1.61,6.6,1.14,0,0,0,0,0,0,0,0,0,0,0,0,0,1.25,0,0,0,0,0,0,0,0,0,0.07,0,0,0,0,0,0,0,0,0.13,0,0,0,0,0,0,0
40,70.52,10.68,7.03,2.1,6.97,1.06,0,0,0,0,0,0,0,0,0,0,0,0,0,1.57,0,0,0,0,0,0,0,0,0,0.07,0,0,0,0,0,0,0,0,0,0,0,0,0,0,0,0
35,75.21,9.55,5.7,1.6,5.41,1.05,0,0,0,0,0,0,0,0,0,0,0,0,0,1.37,0,0,0,0,0,0,0,0,0,0.02,0,0,0,0,0,0,0,0,0.09,0,0,0,0,0,0,0
37,73.39,8.38,7.63,1.61,6.94,0.76,0,0,0,0,0,0,0,0,0,0,0,0,0,1.25,0,0,0,0,0,0,0,0,0,0.04,0,0,0,0,0,0,0,0,0,0,0,0,0,0,0,0
38,70.68,8.73,6.27,5.71,6.04,1,0,0,0,0,0,0,0,0,0,0,0,0,0,1.48,0,0,0,0,0,0,0,0,0,0.09,0,0,0,0,0,0,0,0,0,0,0,0,0,0,0,0
140,0,0,2.01,0,4.87,26.7,0,0,0,0,0,0,0,0,0,0,0,0,4.19,2.63,0,0,0,0,0,0,0,0,0,0,0,0,0,0,0,0,0,0,0,0,59.6,0,0,0,0,0
145,0,0,0,0,0,47.7,0,0,0,0,0,0,0,0,0,0,0,0,1.8,0,0,0,0,0,0,0,0,0,0,0,0,0,0,0,0,0,0,0,0,0,50.5,0,0,0,0,0
140,0,0,2.66,0,0,29.2,0,0,0,0,0,0,0,0,0,0,0,0,3.33,17.02,0,0,0,0,0,0,0,0,0,0,0,0,0,0,0,0,0,0,0,0,47.79,0,0,0,0,0
120,0,9.64,1.32,0,0,37.65,0,0,0,0,0,0,0,0,0,0,0,0,4.95,3.89,0,0,0,0,0,0,0,0,0,0,0,0,0,0,0,0,0,0,0,0,42.55,0,0,0,0,0
125,0,0,1.37,3.47,0,36.49,0,0,0,0,0,0,0,0,0,0,0,0,1.72,0,0,0,0,0,0,0,0,0,0,0,0,0,0,1.75,0,0,0,0,0,0,55.2,0,0,0,0,0
135,0,0,1.39,0,0,43.41,0,0,0,0,0,0,0,0,0,0,0,0,3.48,6.83,0,0,0,0,0,0,0,0,0,0,0,0,0,0,0,0,0,0,0,0,44.89,0,0,0,0,0
83.3,64.87,9.72,5.84,0,0,0,7.97,6.78,3.66,0,0,0,0,0,0,0,0,0,1.16,0,0,0,0,0,0,0,0,0,0,0,0,0,0,0,0,0,0,0,0,0,0,0,0,0,0,0
82.8,60.64,10.54,4.6,0,1.57,0,15.32,6.25,0,0,0,0,0,0,0,0,0,0,1.08,0,0,0,0,0,0,0,0,0,0,0,0,0,0,0,0,0,0,0,0,0,0,0,0,0,0,0
85,62.92,8.01,7.95,0,0,0,9.54,5.31,4.71,0,0,0,0,0,0,0,0,0,1.56,0,0,0,0,0,0,0,0,0,0,0,0,0,0,0,0,0,0,0,0,0,0,0,0,0,0,0
83,61.61,7.42,8.85,0,0,0,12.9,4.52,2.58,0,0,0,0,0,0,0,0,0,1.61,0,0,0,0,0,0,0,0,0,0,0,0,0,0,0,0,0,0.51,0,0,0,0,0,0,0,0,0
81.3,65.66,7.1,2.33,2.95,0,0.97,13.55,3.94,2.53,0,0,0,0,0,0,0,0,0,0,0,0,0,0,0,0,0,0,0,0,0,0,0,0,0,0,0,0.97,0,0,0,0,0,0,0,0,0
86,61.54,8.29,7.54,0,0,0.88,8.58,7.14,3.27,0,0,0,0,0,0,0,0,0,2.76,0,0,0,0,0,0,0,0,0,0,0,0,0,0,0,0,0,0,0,0,0,0,0,0,0,0,0
78.2,61.76,9.64,5.09,3.78,0,0,9.8,4.82,3.24,0,0,0,0,0,0,0,0,0,1.87,0,0,0,0,0,0,0,0,0,0,0,0,0,0,0,0,0,0,0,0,0,0,0,0,0,0,0
79.8,66.57,9.46,4.49,0,0,0,8.16,9.45,0,0,0,0,0,0,0,0,0,0,1.87,0,0,0,0,0,0,0,0,0,0,0,0,0,0,0,0,0,0,0,0,0,0,0,0,0,0,0
85,0,0,0,0,0,0,0,0,0,0,0,0,0,0,0,0,0,0,1.67,0,0,0,65.73,0,0,0,0,0,0,0,0,0,0,0,0,0,0,0,0,0,30.71,0,0,0,1.89,0
72,0,0,0,0,0,0,0,0,0,0,0,0,0,0,0,0,0,0,6.57,0,0,0,59.55,0,0,0,0,0,0,0,0,0,0,0,0,0,0,0,0,0,31.09,0,0,0,2.79,0
70,0,0,0,0,0,0,0,0,0,0,0,0,0,0,0,0,0,0,8.15,0,0,0,60.08,0,0,0,0,0,0,0,0,0,0,0,0,0,0,0,0,0,30.85,0,0,0,0.92,0
77,0,0,0,0,0,0,0,0,0,0,0,0,0,0,0,0,0,0,6.55,0,0,0,64.34,0,0,0,0,0,0,0,0,0,0,0,0,0,0,0,0,0,28.18,0,0,0,0.93,0
84,0,39.48,0,0,0,20.69,0,0,0,0,0,0,0,0,0,0,0,0,29.88,0,0,9.95,0,0,0,0,0,0,0,0,0,0,0,0,0,0,0,0,0,0,0,0,0,0,0,0
84,5.33,39.52,0,0,0,5.01,0,0,0,0,0,0,0,0,0,0,0,0,15.73,0,0,34.41,0,0,0,0,0,0,0,0,0,0,0,0,0,0,0,0,0,0,0,0,0,0,0,0
90,11.22,19.37,0,0,0,19.79,0,0,0,0,0,0,0,0,0,0,0,0,34.52,0,0,15.1,0,0,0,0,0,0,0,0,0,0,0,0,0,0,0,0,0,0,0,0,0,0,0,0
90,4.95,29.93,0,0,0,25.88,0,0,0,0,0,0,0,0,0,0,0,0,36.57,0,0,2.67,0,0,0,0,0,0,0,0,0,0,0,0,0,0,0,0,0,0,0,0,0,0,0,0
60,4.37,33.96,0.86,0,0,5.14,0,0,0,0,0,0,0,0,0,0,0,0,50.57,0,0,5.1,0,0,0,0,0,0,0,0,0,0,0,0,0,0,0,0,0,0,0,0,0,0,0,0
72,61.42,0,0,0,0,0,0,0,0,0,0,0,0,0,0,0,0,0,0,0,0,38.58,0,0,0,0,0,0,0,0,0,0,0,0,0,0,0,0,0,0,0,0,0,0,0,0
78.3,51.91,8.96,0,0,0,0,0,0,0,0,0,0,0,0,0,0,0,0,0,0,0,39.13,0,0,0,0,0,0,0,0,0,0,0,0,0,0,0,0,0,0,0,0,0,0,0,0
74,47.61,17.13,0,0,0,0,0,0,0,0,0,0,0,0,0,0,0,0,0,0,0,35.26,0,0,0,0,0,0,0,0,0,0,0,0,0,0,0,0,0,0,0,0,0,0,0,0
101,41.61,2.7,0.16,28.01,27.52,0,0,0,0,0,0,0,0,0,0,0,0,0,0,0,0,0,0,0,0,0,0,0,0,0,0,0,0,0,0,0,0,0,0,0,0,0,0,0,0,0
98,48.63,3.92,0.27,25.75,21.43,0,0,0,0,0,0,0,0,0,0,0,0,0,0,0,0,0,0,0,0,0,0,0,0,0,0,0,0,0,0,0,0,0,0,0,0,0,0,0,0,0
98,51.88,0.79,1.07,25.78,20.48,0,0,0,0,0,0,0,0,0,0,0,0,0,0,0,0,0,0,0,0,0,0,0,0,0,0,0,0,0,0,0,0,0,0,0,0,0,0,0,0,0
106,44.29,5.52,0.54,25.19,24.46,0,0,0,0,0,0,0,0,0,0,0,0,0,0,0,0,0,0,0,0,0,0,0,0,0,0,0,0,0,0,0,0,0,0,0,0,0,0,0,0,0
95,50.19,2.36,1.08,25.84,20.53,0,0,0,0,0,0,0,0,0,0,0,0,0,0,0,0,0,0,0,0,0,0,0,0,0,0,0,0,0,0,0,0,0,0,0,0,0,0,0,0,0
108,42.04,1.54,0.37,29.73,25.88,0,0,0,0,0,0,0,0,0,0,0,0,0,0,0,0,0,0,0,0,0,0,0,0,0,0,0,0,0,0,0,0.44,0,0,0,0,0,0,0,0,0
99,44.65,3.15,1.34,27.84,22.46,0,0,0,0,0,0,0,0,0,0,0,0,0,0,0,0,0,0,0,0,0,0,0,0,0,0,0,0,0.34,0,0,0.22,0,0,0,0,0,0,0,0,0
108,37.88,2.33,3.19,32.93,23.67,0,0,0,0,0,0,0,0,0,0,0,0,0,0,0,0,0,0,0,0,0,0,0,0,0,0,0,0,0,0,0,0,0,0,0,0,0,0,0,0,0
103,37.36,0.15,1.97,36.03,24.49,0,0,0,0,0,0,0,0,0,0,0,0,0,0,0,0,0,0,0,0,0,0,0,0,0,0,0,0,0,0,0,0,0,0,0,0,0,0,0,0,0
106,45.35,4.53,4.5,24.19,18.92,0,0,0,0,0,0,0,0,0,0,0,0,0,0,0,0,0,0,0,0,0,0,0,0,0,0,0,0,2.51,0,0,0,0,0,0,0,0,0,0,0,0
65,1.73,64.15,0,0,10.21,0,0,0,0,0,0,0,0,0,0,0,0,0,6.4,0,0,0,0,0,0,0,0,0,0,0.04,12.78,0,0,0.13,0,0,4.56,0,0,0,0,0,0,0,0,0
75.6,13.19,37.1,0,8.84,14.29,0,0,0,0,0,0,0,0,0,0,0,0,0,10.94,2.58,0,0,0,0,0,0,0,0,0,0.03,7.93,0,0,0.11,0,0,4.99,0,0,0,0,0,0,0,0,0
69.9,5.68,53.97,0,8.69,14.05,0,0,0,0,0,0,0,0,0,0,0,0,0,4.3,2.54,0,0,0,0,0,0,0,0,0,0.03,7.79,0,0,0.11,0,0,2.84,0,0,0,0,0,0,0,0,0
68.7,15.66,44.92,0,0,10.26,0,0,0,0,0,0,0,0,0,0,0,0,0,5.14,0,0,0,0,0,0,0,0,0,0,0.04,12.84,0,0,3.93,0,0,7.21,0,0,0,0,0,0,0,0,0
67.3,5.64,53.68,0,8.62,13.95,0,0,0,0,0,0,0,0,0,0,0,0,0,4.27,0,0,0,0,0,0,0,0,0,0,0.03,7.73,0,0,3.26,0,0,2.82,0,0,0,0,0,0,0,0,0
48.6,4.78,55.15,0,0,13.23,0,0,0,0,0,0,0,0,0,0,0,0,0,7.17,0.95,0,0,0,0,0,0,0,0,0,0.03,10.69,0,0,3.1,0,0,4.9,0,0,0,0,0,0,0,0,0
48.1,6.08,55,0,0,13.19,0,0,0,0,0,0,0,0,0,0,0,0,0,7.15,0.95,0,0,0,0,0,0,0,0,0,0.03,10.63,0,0,1.85,0,0,5.12,0,0,0,0,0,0,0,0,0
69.8,9.81,47.28,0,4.72,12.71,0,0,0,0,0,0,0,0,0,0,0,0,0,8.76,0,0,0,0,0,0,0,0,0,0,0.03,10.01,0,0,1.67,0,0,5.01,0,0,0,0,0,0,0,0,0
77,5.51,39.59,0,0,0,12.23,0,0,0,0,0,0,0,0,0,0,0,0,24.39,0,0,18.28,0,0,0,0,0,0,0,0,0,0,0,0,0,0,0,0,0,0,0,0,0,0,0,0
78,3.89,40.32,0,0,0,7.63,0,0,0,0,0,0,0,0,0,0,0,0,23,0,0,25.16,0,0,0,0,0,0,0,0,0,0,0,0,0,0,0,0,0,0,0,0,0,0,0,0
36.8,65.04,7.13,11.04,8.21,5.31,2.59,0,0,0,0,0,0,0,0,0,0,0,0,0.41,0,0,0,0,0,0,0,0,0,0,0,0,0,0,0,0,0,0.27,0,0,0,0,0,0,0,0,0
35.9,67.76,7.8,10.65,5.72,1.94,2.21,0,0,0,0,0,0,0,0,0,0,0,0,0.42,2.95,0,0,0,0,0,0,0,0,0,0,0,0,0,0,0,0,0.55,0,0,0,0,0,0,0,0,0
37.5,66.86,7.82,10.69,5.74,1.94,2.22,0,0,0,0,0,0,0,0,0,0,0,0,0.84,3.61,0,0,0,0,0,0,0,0,0,0,0,0,0,0,0,0,0.28,0,0,0,0,0,0,0,0,0
34.1,70.79,4.68,11.08,5.11,4.15,1.3,0,0,0,0,0,0,0,0,0,0,0,0,0,2.89,0,0,0,0,0,0,0,0,0,0,0,0,0,0,0,0,0,0,0,0,0,0,0,0,0,0
38.7,63.57,5.49,14.99,5.17,3.72,1.81,0,0,0,0,0,0,0,0,0,0,0,0,1.28,3.69,0,0,0,0,0,0,0,0,0,0,0,0,0,0,0,0,0.28,0,0,0,0,0,0,0,0,0
41.4,59.12,6.49,9.56,16.03,2.3,1.14,0,0,0,0,0,0,0,0,0,0,0,0,0.79,3.24,0,0,0,0,0,0,0,0,0,0,0,0,0,0.81,0,0,0.52,0,0,0,0,0,0,0,0,0
39.5,63.98,7.63,10.42,9.88,1.89,1.3,0,0,0,0,0,0,0,0,0,0,0,0,0.41,4.49,0,0,0,0,0,0,0,0,0,0,0,0,0,0,0,0,0,0,0,0,0,0,0,0,0,0
35.2,68.27,7.86,10.73,5.77,1.95,3.79,0,0,0,0,0,0,0,0,0,0,0,0,0.42,0.66,0,0,0,0,0,0,0,0,0,0,0,0,0,0,0,0,0.55,0,0,0,0,0,0,0,0,0
3,73.85,0,11.13,4.27,0,0,5.33,0.41,0,0,0,0,0,0,0,0,0,0,0.7,0,0,0,0,0,0,0,0.32,0,0,0,0,0,0,3.83,0,0,0.16,0,0,0,0,0,0,0,0,0
2,70.78,0,13.26,3.44,0,0.43,6.62,0.53,0.21,0,0,0,0,0,0,0,0,0,0.65,0,0,0,0,0,0,0,0.47,0,0,0,0,0,0,1.57,0,0,1.34,0,0,0,0.7,0,0,0,0,0
80.2,69.69,8.34,0,0,0.24,1.94,0,8.62,5.32,0,0,0,0,0,0,0,0,0,0,0,0,0,0,0,0,0,0,0,0,0.07,0,0,0,5.78,0,0,0,0,0,0,0,0,0,0,0,0
55.9,80.42,8.79,0,0,0.23,2.1,0,4.16,3.42,0,0,0,0,0,0,0,0,0,0,0,0,0,0,0,0,0,0,0,0,0.07,0,0,0,0.81,0,0,0,0,0,0,0,0,0,0,0,0
74,75.23,5.11,0,0,0.25,9.29,0,4.59,3.78,0,0,0,0,0,0,0,0,0,0.44,0,0,0,0,0,0,0,0,0,0,0.07,0,0,0,1.07,0,0,0.17,0,0,0,0,0,0,0,0,0
86.7,69.81,8.36,0,0,0.17,2.41,0,9.71,5.33,0,0,0,0,0,0,0,0,0,0,0,0,0,0,0,0,0,0,0,0,0.07,0,0,0,4.14,0,0,0,0,0,0,0,0,0,0,0,0
80,5,0,4,0,0,9,0,0,0,0,0,0,0,0,0,0,0,0,39,0,0,0,0,0,0,0,0,0,0,0,0,0,0,0,0,0,0,0,0,0,43,0,0,0,0,0
84.5,1,0,3,4,0,3,0,0,0,0,0,0,0,0,0,0,0,0,43,0,0,0,0,0,0,0,0,0,0,0,0,0,0,0,0,0,0,0,0,0,46,0,0,0,0,0
94,0,0,4,0,0,16,0,0,0,0,0,0,0,0,0,0,0,0,25,0,0,0,0,0,0,0,0,0,0,0,0,0,0,0,0,0,0,0,0,0,55,0,0,0,0,0
90,0,0,1,0,14,0,0,0,0,0,0,0,0,0,0,0,0,0,55,0,0,0,0,0,0,0,0,0,0,0,0,0,0,0,0,0,0,0,0,0,30,0,0,0,0,0
51,0,0,15,0,0,0,0,0,0,0,0,0,0,0,0,0,0,0,49,0,0,0,0,0,0,0,0,0,0,0,0,0,0,0,0,0,0,0,0,0,36,0,0,0,0,0
72,10,0,5,0,6,0,0,0,0,0,0,0,0,0,0,0,0,0,34,4,0,0,0,0,0,0,0,0,0,0,0,0,0,0,0,0,0,0,0,0,41,0,0,0,0,0
66,8,0,5,0,0,4,0,0,0,0,0,0,0,0,0,0,0,0,42,0,0,0,0,0,0,0,0,0,0,0,0,0,0,0,0,0,0,0,0,0,41,0,0,0,0,0
89.2,67.96,0,1.03,0,0,2.01,5.05,4.98,5.02,0,0,0,0,0,0,0,0,0,13.95,0,0,0,0,0,0,0,0,0,0,0,0,0,0,0,0,0,0,0,0,0,0,0,0,0,0,0
82.6,65.95,0,0.99,0,0,1.93,4.95,4.88,4.86,0,0,0,0,0,0,0,0,0,13.55,0,0,0,0,0,0,0,0,0,0,0,0,0,0,0,0,0,2.89,0,0,0,0,0,0,0,0,0
87,66.03,0,0.97,0,0,1.94,4.86,4.9,4.84,0,0,0,0,0,0,0,0,0,13.57,0,0,0,0,0,0,0,0,0,0,0,0,0,0,2.89,0,0,0,0,0,0,0,0,0,0,0,0
93.7,67.97,0,1.03,0,0,0.99,2.2,7.95,4.95,0,0,0,0,0,0,0,0,0,14.91,0,0,0,0,0,0,0,0,0,0,0,0,0,0,0,0,0,0,0,0,0,0,0,0,0,0,0
89,65.98,0,0.99,0,0,0.97,2.03,7.74,4.87,0,0,0,0,0,0,0,0,0,14.52,0,0,0,0,0,0,0,0,0,0,0,0,0,0,0,0,0,2.9,0,0,0,0,0,0,0,0,0
91.8,65.95,0,0.97,0,0,0.95,2,7.8,4.85,0,0,0,0,0,0,0,0,0,14.58,0,0,0,0,0,0,0,0,0,0,0,0,0,0,2.9,0,0,0,0,0,0,0,0,0,0,0,0
104.5,66.24,0,1.31,0,0,0,0,8.32,8.32,0,0,0,0,0,0,0,0,0,15.81,0,0,0,0,0,0,0,0,0,0,0,0,0,0,0,0,0,0,0,0,0,0,0,0,0,0,0
97.6,64.3,0,1.28,0,0,0,0,8.08,8.09,0,0,0,0,0,0,0,0,0,15.35,0,0,0,0,0,0,0,0,0,0,0,0,0,0,0,0,0,2.9,0,0,0,0,0,0,0,0,0
86.4,61.85,0,9.54,6.03,4.95,3.62,0.23,6.05,3.69,0,0,0,0,0,0,0,0,0,0,2.35,0,0,0,0,0,0,0,0,0,0,0,0,0,0,0,0,1.69,0,0,0,0,0,0,0,0,0
88.3,62,0,8.96,4.36,5.01,3.21,0,6.8,4.1,0,0,0,0,0,0,0,0,0,0,2.71,0,0,0,0,0,0,0,0,0,0,0,0,0,0,0,0,2.85,0,0,0,0,0,0,0,0,0
85.9,61.58,0.1,8.74,6.8,5.38,2.23,0,6.08,4,0,0,0,0,0,0,0,0,0,0,2.31,0,0,0,0,0,0,0,0,0,0,0,0,0,0,0,0,2.78,0,0,0,0,0,0,0,0,0
88,61.78,0,8.93,3.47,7.49,2.92,0,5.65,4.46,0,0,0,0,0,0,0,0,0,0,2.37,0,0,0,0,0,0,0,0,0,0,0,0,0,0.09,0,0,2.84,0,0,0,0,0,0,0,0,0
88,61.56,0,8.06,8.5,4.89,3.13,0,4.97,5.45,0,0,0,0,0,0,0,0,0,0,0.66,0,0,0,0,0,0,0,0,0,0,0,0,0,0,0,0,2.78,0,0,0,0,0,0,0,0,0
84.6,61.53,0,8.74,7.47,5.49,2.68,0,5.52,3.63,0,0,0,0,0,0,0,0,0,0.08,2.64,0,0,0,0,0,0,0,0,0,0,0,0,0,0,0,0,2.22,0,0,0,0,0,0,0,0,0
8.8,96,1.6,0,0,0,0,0,0,0,0,0,0,0,0,0,0,0,0,2.4,0,0,0,0,0,0,0,0,0,0,0,0,0,0,0,0,0,0,0,0,0,0,0,0,0,0,0
12.1,90,6,0,0,0,0,0,0,0,0,0,0,0,0,0,0,0,0,4,0,0,0,0,0,0,0,0,0,0,0,0,0,0,0,0,0,0,0,0,0,0,0,0,0,0,0
8.5,94.4,3.3,0,0,0,0,0,0,0,0,0,0,0,0,0,0,0,0,2.3,0,0,0,0,0,0,0,0,0,0,0,0,0,0,0,0,0,0,0,0,0,0,0,0,0,0,0
9,91.2,6.5,0,0,0,0,0,0,0,0,0,0,0,0,0,0,0,0,2.3,0,0,0,0,0,0,0,0,0,0,0,0,0,0,0,0,0,0,0,0,0,0,0,0,0,0,0
11.9,87.8,10,0,0,0,0,0,0,0,0,0,0,0,0,0,0,0,0,2.2,0,0,0,0,0,0,0,0,0,0,0,0,0,0,0,0,0,0,0,0,0,0,0,0,0,0,0
11,90,10,0,0,0,0,0,0,0,0,0,0,0,0,0,0,0,0,0,0,0,0,0,0,0,0,0,0,0,0,0,0,0,0,0,0,0,0,0,0,0,0,0,0,0,0
13,85,15,0,0,0,0,0,0,0,0,0,0,0,0,0,0,0,0,0,0,0,0,0,0,0,0,0,0,0,0,0,0,0,0,0,0,0,0,0,0,0,0,0,0,0,0
90,0,0,0,0,0,0,3,3,2,0,0,0,0,0,0,0,0,0,33,0,0,0,29,0,0,0,0,0,0,0,0,0,0,0,0,0,0,0,0,0,30,0,0,0,0,0
70,0,0,0,0,0,0,0,0,0,0,0,0,0,0,0,0,0,0,41,0,0,0,31,0,0,0,0,0,0,0,0,0,0,0,0,0,0,0,0,0,28,0,0,0,0,0
72,0,0,0,0,0,0,0,0,0,0,0,0,0,0,0,0,0,0,50,0,0,0,17,0,0,0,0,0,0,0,0,0,0,0,0,0,0,0,0,0,33,0,0,0,0,0
98,66.45,0,2.4,0,2.49,0,0,3.66,9.27,0,0,0,0,0,0,0,0,0,0,1.6,0,12.92,0,0,1.09,0,0,0,0,0.12,0,0,0,0,0,0,0,0,0,0,0,0,0,0,0,0
92,63.84,0,1.77,1.12,4.01,0,0,1.74,10.52,0,0,0,0,0,0,0,0,0,0,0,0,14.12,0,0,2.82,0,0,0,0,0.06,0,0,0,0,0,0,0,0,0,0,0,0,0,0,0,0
96,70.16,0,0.42,0,0,0.28,0,0.69,11.39,0,0,0,0,0,0,0,0,0,0,4.56,0,10.77,0,0,1.61,0,0,0,0,0.12,0,0,0,0,0,0,0,0,0,0,0,0,0,0,0,0
95,65.04,0,2.86,2.13,1.99,1.12,0,4.16,8.21,0,0,0,0,0,0,0,0,0,0,1.66,0,11.93,0,0,0.81,0,0,0,0,0.09,0,0,0,0,0,0,0,0,0,0,0,0,0,0,0,0
93,73.14,0,1.15,0,0.15,0.98,0,1.08,10.66,0,0,0,0,0,0,0,0,0,0,1.94,0,10.5,0,0,0.26,0,0,0,0,0.14,0,0,0,0,0,0,0,0,0,0,0,0,0,0,0,0
98,64.94,0,2.49,3.63,5.21,0.35,0,7.82,6.21,0,0,0,0,0,0,0,0,0,0,0.45,0,7.86,0,0,0.96,0,0,0,0,0.08,0,0,0,0,0,0,0,0,0,0,0,0,0,0,0,0
100,63.83,0,1.53,4.82,4.86,0.05,0,7.78,6.52,0,0,0,0,0,0,0,0,0,0,0,0,8.12,0,0,2.44,0,0,0,0,0.05,0,0,0,0,0,0,0,0,0,0,0,0,0,0,0,0
95,63,0,3.68,3.79,5.32,0.75,0,7.65,6.33,0,0,0,0,0,0,0,0,0,0,1.48,0,6.51,0,0,1.44,0,0,0,0,0.05,0,0,0,0,0,0,0,0,0,0,0,0,0,0,0,0
97,68.85,0,0.76,0.97,5.84,0,0,6.29,7.03,0,0,0,0,0,0,0,0,0,0,0.75,0,8.73,0,0,0.73,0,0,0,0,0.05,0,0,0,0,0,0,0,0,0,0,0,0,0,0,0,0
95,72.07,0,1.12,0,3.39,1.49,0,5.52,7.26,0,0,0,0,0,0,0,0,0,0,2.57,0,5.96,0,0,0.52,0,0,0,0,0.1,0,0,0,0,0,0,0,0,0,0,0,0,0,0,0,0
110,74.52,0,2.07,0,0,4.58,0,9.07,5.97,0,0,0,0,0,0,0,0,0,0,0.68,0,1.26,0,0,0.04,0,0,0,0,0.05,0,0,0,1.76,0,0,0,0,0,0,0,0,0,0,0,0
115,71.56,0,2.09,0,0,4.63,0,9.16,6.03,0,0,0,0,0,0,0,0,0,0,0.68,0,1.27,0,0,0.09,0,0,0,0,0.05,0,0,0,4.44,0,0,0,0,0,0,0,0,0,0,0,0
