Repository: you0514w/youyou

File: Expansion Coeff.csv (part 33 of 83)
Expansion Coeff (Typical) ( 10-7/K ),SiO2,B2O3,Al2O3,MgO,CaO,BaO,Li2O,Na2O,K2O,Rb2O,Ag2O,Cs2O,Tl2O,MnO,FeO,CoO,NiO,CuO,ZnO,SrO,CdO,PbO,SnO,Cr2O3,Fe2O3,Ga2O3,As2O3,Y2O3,In2O3,Sb2O3,La2O3,Nd2O3,Gd2O3,TiO2,MnO2,GeO2,ZrO2,CeO2,SnO2,TeO2,P2O5,V2O5,Nb2O5,Ta2O5,MoO3,WO3
100,70.34,0,2.69,3.41,2.45,3.58,0,7.75,6.56,0,0,0,0,0,0,0,0,0,0,1.33,0,0.92,0,0,0.02,0,0,0,0,0.09,0,0,0,0.86,0,0,0,0,0,0,0,0,0,0,0,0
110,73.4,0,1.38,0.87,0.63,3.89,0,8.49,5.96,0,0,0,0,0,0,0,0,0,0,1.02,0,1.57,0,0,0.04,0,0,0,0,0.12,0,0,0,2.63,0,0,0,0,0,0,0,0,0,0,0,0
103,74.53,0,2.26,0.17,0.75,4.41,0,8.89,5.4,0,0,0,0,0,0,0,0,0,0,0.61,0,1.19,0,0,0.02,0,0,0,0,0.02,0,0,0,1.75,0,0,0,0,0,0,0,0,0,0,0,0
90,72.5,0,1.63,0,0,0,0,1.34,7.95,0,0,0,0,0,0,0,0,0,0,0,0,11.18,0,0,0.02,0,0,0,0,0.17,0,0,0,5.21,0,0,0,0,0,0,0,0,0,0,0,0
96,75.99,0,0.39,0,0,0,0,3.88,8.51,0,0,0,0,0,0,0,0,0,0,0,0,10.06,0,0,0.03,0,0,0,0,0.14,0,0,0,1,0,0,0,0,0,0,0,0,0,0,0,0
82,76.13,0,0.81,0,0,0,0,1.33,7.01,0,0,0,0,0,0,0,0,0,0,0,0,11.46,0,0,0.02,0,0,0,0,0.14,0,0,0,3.1,0,0,0,0,0,0,0,0,0,0,0,0
97,73.9,0,1.03,0,0,0,0,4.58,7.75,0,0,0,0,0,0,0,0,0,0,0,0,10.55,0,0,0.05,0,0,0,0,0.11,0,0,0,2.03,0,0,0,0,0,0,0,0,0,0,0,0
96,68.03,0,0.53,1.72,2.19,2.65,0,8.05,5.62,0,0,0,0,0,0,0,0,0,0,4.07,0,6.12,0,0,0,0,0,0,0,0.05,0,0,0,0.1,0,0,0.87,0,0,0,0,0,0,0,0,0
96,68.85,0,0,0.75,1.35,2.02,0,8.67,4.34,0,0,0,0,0,0,0,0,0,0,8.46,0,4.84,0,0,0,0,0,0,0,0.05,0,0,0,0,0,0,0.67,0,0,0,0,0,0,0,0,0
97,68.58,0,0,0.19,3.64,2.07,0,7.93,5.3,0,0,0,0,0,0,0,0,0,0,5.84,0,5.49,0,0,0,0,0,0,0,0.03,0,0,0,0.19,0,0,0.74,0,0,0,0,0,0,0,0,0
97,67.33,0,1.13,0.19,5.49,2.51,0,7.45,5.72,0,0,0,0,0,0,0,0,0,0,3.34,0,6.38,0,0,0,0,0,0,0,0.05,0,0,0,0.1,0,0,0.31,0,0,0,0,0,0,0,0,0
96,66.28,0,1.42,5.31,0,2.04,0,9.13,5.76,0,0,0,0,0,0,0,0,0,0.47,1.48,0,6.82,0,0,0,0,0,0,0,0.05,0,0,0,0,0,0,1.24,0,0,0,0,0,0,0,0,0
98,66,0,0.39,2.93,0,5.61,0,7.89,6.7,0,0,0,0,0,0,0,0,0,0,3.35,0,5.62,0,0,0,0,0,0,0,0.03,0,0,0,0.2,0,0,1.28,0,0,0,0,0,0,0,0,0
97,65.08,0,0.37,5.68,2.04,3.14,0,7.64,6.57,0,0,0,0,0,0,0,0,0,0.28,1.55,0,6.33,0,0,0,0,0,0,0,0.08,0,0,0,0,0,0,1.24,0,0,0,0,0,0,0,0,0
96,70.36,0,0.37,2.65,0,1.54,0,9.22,5.98,0,0,0,0,0,0,0,0,0,0,1.47,0,6.72,0,0,0,0,0,0,0,0.08,0,0,0,0,0,0,1.61,0,0,0,0,0,0,0,0,0
96,66.87,0,1.86,5.08,0,1.48,0,10.28,4.83,0,0,0,0,0,0,0,0,0,0,1.46,0,6.83,0,0,0,0,0,0,0,0.08,0,0,0,0,0,0,1.23,0,0,0,0,0,0,0,0,0
48,73.75,16.15,2.25,0,0,0,1.49,0.72,5.42,0,0,0,0,0,0,0,0,0,0,0,0,0,0,0,0,0,0,0,0,0.22,0,0,0,0,0,0,0,0,0,0,0,0,0,0,0,0
50,70.28,16.33,2.28,0,0,0,1.51,0.73,5.48,0,0,0,0,0,0,0,0,0,3.17,0,0,0,0,0,0,0,0,0,0,0.22,0,0,0,0,0,0,0,0,0,0,0,0,0,0,0,0
72,65.69,19.22,1.97,0,0,0,0,0,10.94,0,0,0,0,0,0,0,0,0,2.13,0,0,0,0,0,0,0,0,0,0,0.05,0,0,0,0,0,0,0,0,0,0,0,0,0,0,0,0
65,72.95,14.67,1.59,0,0,0.55,0,4.48,5.56,0,0,0,0,0,0,0,0,0,0.16,0,0,0,0,0,0,0,0,0,0,0.04,0,0,0,0,0,0,0,0,0,0,0,0,0,0,0,0
67,0,1.64,16.27,14.75,0,0,0,0,0,0,0,0,0,0,0,0,0,2.87,1.4,0,0,0,0,0,0,0,0,0,0,0,0,0,0,0,0,0,0,0,0,0,63.07,0,0,0,0,0
68,0,0,10.08,12.77,0,3.95,0,0,0,0,0,0,0,0,0,0,0,3.73,11.23,0,0,0,0,0,0,0,0,0,0,0,0,0,0,0,0,0,0,0,0,0,57.47,0,0.77,0,0,0
62,0,0,16.89,12.23,0,2.24,0,0,0,0,0,0,0,0,0,0,0,5.78,0,0,0,0,0,0,0,0,0,0,0,0,0,0,0,0,0,0,0,0,0,0,62.86,0,0,0,0,0
69,0,0,14.72,0,14.81,0,0,0,0,0,0,0,0,0,0,0,0,1.56,0,2.39,0,0,0,0,0,0,0,0,0,2.55,0,0,0,0,0,0,0,0,0,0,63.97,0,0,0,0,0
79,20.91,27.07,0,0,0,0,0,0,0,0,0,0,0,0,0,0,0,0,15.44,0,0,36.58,0,0,0,0,0,0,0,0,0,0,0,0,0,0,0,0,0,0,0,0,0,0,0,0
74,10.19,31.65,1.2,0,0,0,0,0,0,0,0,0,0,0,0,0,0,0,24.06,0,0,32.9,0,0,0,0,0,0,0,0,0,0,0,0,0,0,0,0,0,0,0,0,0,0,0,0
81,9.71,30.16,0,0,8.32,0,0,0,0,0,0,0,0,0,0,0,0,0,21.5,0,0,30.31,0,0,0,0,0,0,0,0,0,0,0,0,0,0,0,0,0,0,0,0,0,0,0,0
83,8.85,28.65,0,0,2.37,0,0,0,0,0,0,0,0,0,0,0,0,0,19.61,0,0,40.52,0,0,0,0,0,0,0,0,0,0,0,0,0,0,0,0,0,0,0,0,0,0,0,0
85,29.63,23.61,1.34,0,0,0,0,0,0,0,0,0,0,0,0,0,0,0,0,0,0,45.42,0,0,0,0,0,0,0,0,0,0,0,0,0,0,0,0,0,0,0,0,0,0,0,0
78,17.31,18.27,3.4,0,4.12,0,0,0,0,0,0,0,0,0,0,0,0,0,28.41,0,0,28.49,0,0,0,0,0,0,0,0,0,0,0,0,0,0,0,0,0,0,0,0,0,0,0,0
115,1.38,35.61,0.81,0,0,0,0,0,0,0,0,0,0,0,0,0,0,0,0,0,0,62.2,0,0,0,0,0,0,0,0,0,0,0,0,0,0,0,0,0,0,0,0,0,0,0,0
105,8.2,25.94,4.83,0,0,0,0,0,0,0,0,0,0,0,0,0,0,0,0,0,0,61.03,0,0,0,0,0,0,0,0,0,0,0,0,0,0,0,0,0,0,0,0,0,0,0,0
85,0,0,0,6.45,6.45,0,0,0,0,0,0,0,0,0,0,0,0,0,23.66,0,0,0,0,0,0,0,0,0,0,0,0,0,0,4.3,0,0,0,0,0,0,59.14,0,0,0,0,0
85,73.51,0,2.9,0,0,0,19.23,0,1.73,0,0,0,0,0,0,0,0,0,0,0,0,0,0,0,0,0,0,0,0,0.04,0,0,0,0,0,0,1.41,0,0,0,0.78,0,0,0,0.4,0
92,73.55,0,2.91,0,0,0,19.24,0,1.73,0,0,0,0,0,0,0,0,0,0,0,0,0,0,0,0,0,0,0,0,0.04,0,0,0,0,0,0,0.94,0,0,0,0.78,0,0,0,0.81,0
92,73.6,0,2.91,0,0,0,19.26,0,1.73,0,0,0,0,0,0,0,0,0,0,0,0,0,0,0,0,0,0,0,0,0.04,0,0,0,0,0,0,0.47,0,0,0,0.78,0,0,0,1.21,0
99,74.74,0,3.17,0,0,0,18.08,0,1.12,0,0,0,0,0,0,0,0,0,0,0,0,0,0,0,0,0,0,0,0,0.04,0,0,0,0,0,0,0.48,0,0,0,0.74,0,0,0,1.63,0
97,74.18,0,3.19,0,0,0,18.18,0,1.13,0,0,0,0,0,0,0,0,0,0,0,0,0,0,0,0,0,0,0,0,0.04,0,0,0,0,0,0,0.48,0,0,0,0.75,0,0,0,2.05,0
103,73.98,0,2.23,0,0,0,20.17,0,1.33,0,0,0,0,0,0,0,0,0,0.7,0,0,0,0,0,0,0,0,0,0,0.06,0,0,0,0,0,0,0.46,0,0,0,0.68,0,0,0,0.39,0
81,73.46,0,2.42,0,0,0,19.85,0,0.69,0,0,0,0,0,0,0,0,0,0,0,0,0,0,0,0,0,0,0,0,0.06,0,0,0,0,0,0,2.38,0,0,0,0.87,0,0,0.27,0,0
93,73.98,0,2.44,0,0,0,19.98,0,0.69,0,0,0,0,0,0,0,0,0,0,0,0,0,0,0,0,0,0,0,0,0.06,0,0,0,0,0,0,1.44,0,0,0,0.87,0,0,0.54,0,0
107,74.5,0,2.45,0,0,0,20.12,0,0.7,0,0,0,0,0,0,0,0,0,0,0,0,0,0,0,0,0,0,0,0,0.06,0,0,0,0,0,0,0.48,0,0,0,0.88,0,0,0.81,0,0
104,74.18,0,2.24,0,0,0,20.22,0,1.33,0,0,0,0,0,0,0,0,0,0.7,0,0,0,0,0,0,0,0,0,0,0.06,0,0,0,0,0,0,0.46,0,0,0,0.68,0,0,0.13,0,0
55,58.52,20.21,3.76,3.17,0,0,4.28,4.13,0.68,0,0,0,0,0,0,0,0,0,2.36,1.85,0,0,0,0,0,0,0,0,0,0,0,0,0,0,0,0,1.04,0,0,0,0,0,0,0,0,0
50,65.98,15.77,5.57,0,0,0.42,6.48,2.08,0.69,0,0,0,0,0,0,0,0,0,0.79,0,0,0,0,0,0,0,0,0,0,0.4,0.2,0,0,1.62,0,0,0,0,0,0,0,0,0,0,0,0
92.5,9.77,33.74,2.88,0,0,0,0,0,0,0,0,0,0,0,0,0,0,0,3.61,0,0,50,0,0,0,0,0,0,0,0,0,0,0,0,0,0,0,0,0,0,0,0,0,0,0,0
111,0,33.98,1.66,0,0,0,0,0,0,0,0,0,0,0,0,0,0,0,0,0,0,64.36,0,0,0,0,0,0,0,0,0,0,0,0,0,0,0,0,0,0,0,0,0,0,0,0
106,28.39,3.58,0.31,24.71,9.88,0,12.29,0.6,0,0,0,0,0,0,0,0.42,0,0,0,0,0,0,0,0,0,0,0,0,0,0.06,1.85,0,0,14.81,0,0,2.63,0,0,0,0,0,0.47,0,0,0
92,76.88,0,1.61,0,0,0,0,8.33,5.96,0,0,0,0,0,0,0,0,0,0,0,0,7.18,0,0,0,0,0,0,0,0.04,0,0,0,0,0,0,0,0,0,0,0,0,0,0,0,0
90,75.07,0,1.51,0,0,0,0,5.22,7.48,0,0,0,0,0,0,0,0,0,0,0,0,10.67,0,0,0,0,0,0,0,0.05,0,0,0,0,0,0,0,0,0,0,0,0,0,0,0,0
91.7,72.41,2.27,3.03,0,3.12,3.48,2.86,7.86,4.89,0,0,0,0,0,0,0,0,0,0,0,0,0,0,0,0,0,0,0,0,0.08,0,0,0,0,0,0,0,0,0,0,0,0,0,0,0,0
90.3,73.79,0,2.18,2.11,2.22,3.8,2.63,7.91,3.47,0,0,0,0,0,0,0,0,0,0,1.89,0,0,0,0,0,0,0,0,0,0,0,0,0,0,0,0,0,0,0,0,0,0,0,0,0,0
90.7,73.08,1.72,3.06,0,3.2,3.81,2.89,5.68,6.56,0,0,0,0,0,0,0,0,0,0,0,0,0,0,0,0,0,0,0,0,0,0,0,0,0,0,0,0,0,0,0,0,0,0,0,0,0
91.4,70.49,1.22,3.02,3.41,3.5,3.42,2.85,5.07,7.02,0,0,0,0,0,0,0,0,0,0,0,0,0,0,0,0,0,0,0,0,0,0,0,0,0,0,0,0,0,0,0,0,0,0,0,0,0
83,56,3,9,10,10,0,0,12,0,0,0,0,0,0,0,0,0,0,0,0,0,0,0,0,0,0,0,0,0,0,0,0,0,0,0,0,0,0,0,0,0,0,0,0,0,0
88,58,4,8,9,10,0,0,7,4,0,0,0,0,0,0,0,0,0,0,0,0,0,0,0,0,0,0,0,0,0,0,0,0,0,0,0,0,0,0,0,0,0,0,0,0,0
84,57,4,9.5,6.5,11,0,0,6,4.5,0,0,0,0,0,0,0,0,0,0,0,0,0,0,0,0,0,0,0,0,0,0,0,0,0,0,0,1.5,0,0,0,0,0,0,0,0,0
85,57,4,9,6.5,10,0,0,5,5.5,0,0,0,0,0,0,0,0,0,0,1,0,0,0,0,0,0,0,0,0,0,0,0,0,0,0,0,2,0,0,0,0,0,0,0,0,0
91.9,46.01,0,2.98,25.38,25.63,0,0,0,0,0,0,0,0,0,0,0,0,0,0,0,0,0,0,0,0,0,0,0,0,0,0,0,0,0,0,0,0,0,0,0,0,0,0,0,0,0
90.5,47.9,0,2.71,24.72,24.67,0,0,0,0,0,0,0,0,0,0,0,0,0,0,0,0,0,0,0,0,0,0,0,0,0,0,0,0,0,0,0,0,0,0,0,0,0,0,0,0,0
74,61.82,2.39,0,0,0,0,0,0,0,0,0,0,0,0,0,0,0,0,0,0,0,35.79,0,0,0,0,0,0,0,0,0,0,0,0,0,0,0,0,0,0,0,0,0,0,0,0
79,60.04,0,0,0,0,0,0,0,0,0,0,0,0,0,0,0,0,0,0,0,0,39.96,0,0,0,0,0,0,0,0,0,0,0,0,0,0,0,0,0,0,0,0,0,0,0,0
77,54.94,5.23,0,0,4.82,0,0,0,0,0,0,0,0,0,0,0,0,0,0,0,0,35.01,0,0,0,0,0,0,0,0,0,0,0,0,0,0,0,0,0,0,0,0,0,0,0,0
80,54.59,0,2.44,0,0,0,0,0,0,0,0,0,0,0,0,0,0,0,0,0,0,42.97,0,0,0,0,0,0,0,0,0,0,0,0,0,0,0,0,0,0,0,0,0,0,0,0
79,53.52,5,0,0,4.92,0,0,0,0,0,0,0,0,0,0,0,0,0,0,0,0,36.56,0,0,0,0,0,0,0,0,0,0,0,0,0,0,0,0,0,0,0,0,0,0,0,0
73,55,5.03,0,4.92,0,0,0,0,0,0,0,0,0,0,0,0,0,0,0,0,0,35.05,0,0,0,0,0,0,0,0,0,0,0,0,0,0,0,0,0,0,0,0,0,0,0,0
67,60.05,5,0,4.85,0,0,0,0,0,0,0,0,0,0,0,0,0,0,0,0,0,30.1,0,0,0,0,0,0,0,0,0,0,0,0,0,0,0,0,0,0,0,0,0,0,0,0
68,56.67,5.19,2.01,0,0,0,0,0,0,0,0,0,0,0,0,0,0,0,0,0,0,36.13,0,0,0,0,0,0,0,0,0,0,0,0,0,0,0,0,0,0,0,0,0,0,0,0
71,45.02,16.9,5.08,0,0,0,0,0,0,0,0,0,0,0,0,0,0,0,0,0,0,33,0,0,0,0,0,0,0,0,0,0,0,0,0,0,0,0,0,0,0,0,0,0,0,0
61,20.02,30.03,0,0,0,0,0,0,0,0,0,0,0,0,0,0,0,0,29.94,0,0,20.01,0,0,0,0,0,0,0,0,0,0,0,0,0,0,0,0,0,0,0,0,0,0,0,0
96,5.06,18.57,0,0,0,0.5,0,0,0,0,0,0,0,0,0,0,0,0,23.93,0,0,51.94,0,0,0,0,0,0,0,0,0,0,0,0,0,0,0,0,0,0,0,0,0,0,0,0
94,5.3,19.62,0,0,0,0.89,0,0,0,0,0,0,0,0,0,0,0,0,22.57,0,0,51.62,0,0,0,0,0,0,0,0,0,0,0,0,0,0,0,0,0,0,0,0,0,0,0,0
83,4.36,19.52,0,0,0,1.21,0,0,0,0,0,0,0,0,0,0,0,0,22,0,0,52.91,0,0,0,0,0,0,0,0,0,0,0,0,0,0,0,0,0,0,0,0,0,0,0,0
88,4.88,19.03,0,0,0,1.01,0,0,0,0,0,0,0,0,0,0,0,0,21.78,0,0,53.3,0,0,0,0,0,0,0,0,0,0,0,0,0,0,0,0,0,0,0,0,0,0,0,0
93,5.54,19.34,0,0,0.27,1.68,0,0,0,0,0,0,0,0,0,0,0,0,22.12,0.15,0,50.9,0,0,0,0,0,0,0,0,0,0,0,0,0,0,0,0,0,0,0,0,0,0,0,0
97,4.58,19.53,0,0,0,1.49,0,0,0,0,0,0,0,0,0,0,0,0,22.52,0,0,51.88,0,0,0,0,0,0,0,0,0,0,0,0,0,0,0,0,0,0,0,0,0,0,0,0
94,4.83,19.32,0,0,0,1.59,0,0,0,0,0,0,0,0,0,0,0,0,22.35,0,0,51.91,0,0,0,0,0,0,0,0,0,0,0,0,0,0,0,0,0,0,0,0,0,0,0,0
96,4.57,19.5,0,0,0,1.19,0,0,0,0,0,0,0,0,0,0,0,0,22.87,0,0,51.87,0,0,0,0,0,0,0,0,0,0,0,0,0,0,0,0,0,0,0,0,0,0,0,0
97,4.81,19.67,0,0,0,1.69,0,0,0,0,0,0,0,0,0,0,0,0,22.43,0,0,51.4,0,0,0,0,0,0,0,0,0,0,0,0,0,0,0,0,0,0,0,0,0,0,0,0
120,18.52,0,0.22,77.29,3.97,0,0,0,0,0,0,0,0,0,0,0,0,0,0,0,0,0,0,0,0,0,0,0,0,0,0,0,0,0,0,0,0,0,0,0,0,0,0,0,0,0
140,23.67,0,0.28,0,76.05,0,0,0,0,0,0,0,0,0,0,0,0,0,0,0,0,0,0,0,0,0,0,0,0,0,0,0,0,0,0,0,0,0,0,0,0,0,0,0,0,0
125,42.19,0,0.28,0,57.53,0,0,0,0,0,0,0,0,0,0,0,0,0,0,0,0,0,0,0,0,0,0,0,0,0,0,0,0,0,0,0,0,0,0,0,0,0,0,0,0,0
110,35.01,0,0.24,60.48,4.27,0,0,0,0,0,0,0,0,0,0,0,0,0,0,0,0,0,0,0,0,0,0,0,0,0,0,0,0,0,0,0,0,0,0,0,0,0,0,0,0,0
135,31.47,0,0.27,20.11,48.15,0,0,0,0,0,0,0,0,0,0,0,0,0,0,0,0,0,0,0,0,0,0,0,0,0,0,0,0,0,0,0,0,0,0,0,0,0,0,0,0,0
110,34.14,0,0.25,38.17,27.44,0,0,0,0,0,0,0,0,0,0,0,0,0,0,0,0,0,0,0,0,0,0,0,0,0,0,0,0,0,0,0,0,0,0,0,0,0,0,0,0,0
115,16.73,0,9.86,69.82,3.59,0,0,0,0,0,0,0,0,0,0,0,0,0,0,0,0,0,0,0,0,0,0,0,0,0,0,0,0,0,0,0,0,0,0,0,0,0,0,0,0,0
135,20.82,0,12.27,0,66.91,0,0,0,0,0,0,0,0,0,0,0,0,0,0,0,0,0,0,0,0,0,0,0,0,0,0,0,0,0,0,0,0,0,0,0,0,0,0,0,0,0
120,37.06,0,12.41,0,50.53,0,0,0,0,0,0,0,0,0,0,0,0,0,0,0,0,0,0,0,0,0,0,0,0,0,0,0,0,0,0,0,0,0,0,0,0,0,0,0,0,0
110,31.4,0,10.52,54.26,3.82,0,0,0,0,0,0,0,0,0,0,0,0,0,0,0,0,0,0,0,0,0,0,0,0,0,0,0,0,0,0,0,0,0,0,0,0,0,0,0,0,0
67,3,0,8,0,11,0,0,0,0,0,0,0,0,0,0,0,0,0,39,0,0,0,0,0,0,0,0,0,0,0,0,0,0,0,0,0,0,0,0,0,39,0,0,0,0,0
77,5,0,5,0,20,0,0,0,0,0,0,0,0,0,0,0,0,0,30,0,0,0,0,0,0,0,0,0,0,0,0,0,0,0,0,0,0,0,0,0,40,0,0,0,0,0
73,4.55,0,2.73,0,11.82,0,0,0,0,0,0,0,0,0,0,0,0,0,40.9,0,0,0,0,0,0,0,0,0,0,0,0,0,0,0,0,0,0,0,0,0,40,0,0,0,0,0
75,15,0,0,1,18,0,0,0,0,0,0,0,0,0,0,0,0,0,38,1,0,0,0,0,0,0,0,0,0,0,0,0,0,0,0,0,0,0,0,0,27,0,0,0,0,0
81,8,0,3,0,27,1,0,0,0,0,0,0,0,0,0,0,0,0,29,0,0,0,0,0,0,0,0,0,0,0,0,0,0,0,0,0,0,0,0,0,32,0,0,0,0,0
80.5,31.27,21.72,0,0,1.45,28.98,0,0,0,0,0,0,0,0,0,0,0,0,0.43,0,0,0,0,0,0,0,0,0.59,0,0.08,7.43,0,0.16,3.93,0,0,2.17,0,0,0,0,0,1.49,0,0,0.3
78.5,35.41,30.56,0,0,1.33,20.81,0,0,0,0,0,0,0,0,0,0,0,0,0.39,0,0,0,0,0,0,0,0,0.05,0,0.07,8.17,0,0.13,1.33,0,0,1.43,0,0,0,0,0,0.04,0,0,0.28
105.1,20.06,20.79,0,0,1.51,39.32,0,0,0,0,0,0,0,0,0,0,0,0,0.44,0,0,0,0,0,0,0,0,0.05,0,0.08,5.55,0,0.15,7.55,0,0,2.94,0,0,0,0,0,1.25,0,0,0.31
72.5,33.72,29.12,0,0,1.27,19.83,0,0,0,0,0,0,0,0,0,0,0,0,0.37,0,0,0,0,0,0,0,0,0.04,0,0.07,4.67,0,0.13,6.35,0,0,2.26,0,0,0,0,0,1.91,0,0,0.26
80.2,31.4,21.69,0,0,1.45,28.93,0,0,0,0,0,0,0,0,0,0,0,0,0.43,0,0,0,0,0,0,0,0,0.59,0,0.08,7.38,0,0.16,3.93,0,0,2.17,0,0,0,0,0,1.49,0,0,0.3
92.5,24.02,16.96,0,0,1.64,28.04,0,0,0,0,0,0,0,0,0,0,0,0,0.48,0,0,0,0,0,0,0,0,0.58,0,0.09,11.68,0,0.16,8.21,0,0,5.33,0,0,0,0,0,2.47,0,0,0.34
76.4,39.85,27.63,0,0,1.2,25.08,0,0,0,0,0,0,0,0,0,0,0,0,0.35,0,0,0,0,0,0,0,0,0.04,0,0.07,2.95,0,0.12,1.2,0,0,1.17,0,0,0,0,0,0.09,0,0,0.25
104.7,22.84,17.74,0,0,1.71,35.35,0,0,0,0,0,0,0,0,0,0,0,0,0.51,0,0,0,0,0,0,0,0,0.06,0,0.09,12.64,0,0.17,3.44,0,0,2.51,0,0,0,0,0,2.58,0,0,0.36
91,31.83,21.66,0,0,1.44,28.7,0,0,0,0,0,0,0,0,0,0,0,0,0.43,0,0,0,0,0,0,0,0,0.1,0,0.08,7.73,0,0,3.98,0,0,2.25,0,0,0,0,0,1.5,0,0,0.3
81,76.24,0,0.32,0,4.67,3.41,0,8.45,2.78,0,0,0,0,0,0,0,0,0,4.02,0,0,0,0,0,0,0,0,0,0,0.11,0,0,0,0,0,0,0,0,0,0,0,0,0,0,0,0
89,72.85,0.94,0.64,0,7.58,2.56,0,7.38,5.55,0,0,0,0,0,0,0,0,0,2.41,0,0,0,0,0,0,0,0,0,0,0.09,0,0,0,0,0,0,0,0,0,0,0,0,0,0,0,0
88,72.08,0,0,0,8.71,3.19,0,9.04,4.49,0,0,0,0,0,0,0,0,0,2.4,0,0,0,0,0,0,0,0,0,0,0.09,0,0,0,0,0,0,0,0,0,0,0,0,0,0,0,0
94,69.55,0,0.32,0,11.46,2.52,0,10.38,4.1,0,0,0,0,0,0,0,0,0,1.58,0,0,0,0,0,0,0,0,0,0,0.09,0,0,0,0,0,0,0,0,0,0,0,0,0,0,0,0
92,70.27,0,0,0,9.6,1.03,0,10.22,3.36,0,0,0,0,0,0,0,0,0,5.45,0,0,0,0,0,0,0,0,0,0,0.07,0,0,0,0,0,0,0,0,0,0,0,0,0,0,0,0
104,69.28,0,1.28,0,8.12,3.39,1.09,11.55,4.49,0,0,0,0,0,0,0,0,0,0.8,0,0,0,0,0,0,0,0,0,0,0,0,0,0,0,0,0,0,0,0,0,0,0,0,0,0,0
105,63.62,0,0,8.04,8.09,4.23,0,8.36,4.82,0,0,0,0,0,0,0,0,0,1.59,1.25,0,0,0,0,0,0,0,0,0,0,0,0,0,0,0,0,0,0,0,0,0,0,0,0,0,0
92,75.15,0,0.39,0,8.28,2.6,0,6.42,3.52,0,0,0,0,0,0,0,0,0,1.63,1.92,0,0,0,0,0,0,0,0,0,0.09,0,0,0,0,0,0,0,0,0,0,0,0,0,0,0,0
92,72.46,0,0,3.24,3.33,0.81,0,12.06,1.98,0,0,0,0,0,0,0,0,0,6.12,0,0,0,0,0,0,0,0,0,0,0,0,0,0,0,0,0,0,0,0,0,0,0,0,0,0,0
108,62.79,0.93,2.55,6.45,6.96,3.39,0,10.5,4.83,0,0,0,0,0,0,0,0,0,1.6,0,0,0,0,0,0,0,0,0,0,0,0,0,0,0,0,0,0,0,0,0,0,0,0,0,0,0
82,46.12,0,0.54,30.25,18.78,0,0,0,0,0,0,0,0,0,0,0,0,0.03,0,4.28,0,0,0,0,0,0,0,0,0,0,0,0,0,0,0,0,0,0,0,0,0,0,0,0,0,0
85,44.03,0,2.88,26.25,18.87,0,0,0,0,0,0,0,0,0,0,0,0,0.02,0,7.95,0,0,0,0,0,0,0,0,0,0,0,0,0,0,0,0,0,0,0,0,0,0,0,0,0,0
88,58.43,0,1.17,17.72,15.92,1.94,0,0,0,0,0,0,0,0,0,0,0,0.01,3.66,1.15,0,0,0,0,0,0,0,0,0,0,0,0,0,0,0,0,0,0,0,0,0,0,0,0,0,0
98,59.8,0,1.18,16.35,16.03,0.78,0,0,0,0,0,0,0,0,0,0,0,0.08,0,5.78,0,0,0,0,0,0,0,0,0,0,0,0,0,0,0,0,0,0,0,0,0,0,0,0,0,0
55,62.63,15.95,6.66,0,0,0,8.26,4.98,0,0,0,0,0,0,0,0,0,0,1.52,0,0,0,0,0,0,0,0,0,0,0,0,0,0,0,0,0,0,0,0,0,0,0,0,0,0,0
54,64.67,14.6,5.86,0,0,0,12,2.8,0,0,0,0,0,0,0,0,0,0,0.07,0,0,0,0,0,0,0,0,0,0,0,0,0,0,0,0,0,0,0,0,0,0,0,0,0,0,0
57,63.18,17.31,4.73,0,0,0,12.1,1.94,0,0,0,0,0,0,0,0,0,0,0.74,0,0,0,0,0,0,0,0,0,0,0,0,0,0,0,0,0,0,0,0,0,0,0,0,0,0,0
58,60.14,16.39,9.33,0,0,0,8.49,4.09,0,0,0,0,0,0,0,0,0,0,1.56,0,0,0,0,0,0,0,0,0,0,0,0,0,0,0,0,0,0,0,0,0,0,0,0,0,0,0
51,63.43,16.43,8.1,0,0,0,6.38,4.1,0,0,0,0,0,0,0,0,0,0,1.56,0,0,0,0,0,0,0,0,0,0,0,0,0,0,0,0,0,0,0,0,0,0,0,0,0,0,0
59,60.97,15.17,7.31,0,0,0,10.39,6.01,0,0,0,0,0,0,0,0,0,0,0.15,0,0,0,0,0,0,0,0,0,0,0,0,0,0,0,0,0,0,0,0,0,0,0,0,0,0,0
102.9,29.66,3.74,0,24.2,10.33,0,13.94,1.15,0,0,0,0,0,0,0,0,0,0,0,0,0,0,0,0,0,0,0,0,0,0.07,1.94,0,0,9.77,0,0,2.75,0,0,0,0,0,2.45,0,0,0
102.3,30.53,3.85,0,24.92,10.63,0,14.34,1.19,0,0,0,0,0,0,0,0,0,0,0,0,0,0,0,0,0,0,0,0,0,0.07,1.99,0,0,5.87,0,0,2.83,0,0,0,0,0,3.78,0,0,0
97.5,32.69,4.12,0,12.45,11.38,0,15.35,1.27,0,0,0,0,0,0,0,0,0,0,0,0,0,0,0,0,0,0,0,0,0,0.07,2.13,0,0,13.46,0,0,3.03,0,0,0,0,0,4.05,0,0,0
98.7,33.28,4.2,0,15.4,11.59,0,15.64,1.3,0,0,0,0,0,0,0,0,0,0,0,0,0,0,0,0,0,0,0,0,0,0.08,2.17,0,0,7.77,0,0,3.08,0,0,0,0,0,5.49,0,0,0
72,79.97,0,1.19,3.02,3.25,0,0,10.79,1.29,0,0,0,0,0,0,0,0,0,0,0,0,0,0,0,0,0,0,0,0,0,0,0,0,0,0,0,0.49,0,0,0,0,0,0,0,0,0
74,78.98,0,1.19,3.02,3.25,0,0,11.78,1.29,0,0,0,0,0,0,0,0,0,0,0,0,0,0,0,0,0,0,0,0,0,0,0,0,0,0,0,0.49,0,0,0,0,0,0,0,0,0
75,80.37,0,1.2,1.52,3.27,0,0,11.84,1.3,0,0,0,0,0,0,0,0,0,0,0,0,0,0,0,0,0,0,0,0,0,0,0,0,0,0,0,0.5,0,0,0,0,0,0,0,0,0
78,79.06,0,1.19,3.02,2.17,0,0,12.78,1.29,0,0,0,0,0,0,0,0,0,0,0,0,0,0,0,0,0,0,0,0,0,0,0,0,0,0,0,0.49,0,0,0,0,0,0,0,0,0
83,79.14,0,1.2,3.02,1.09,0,0,13.77,1.29,0,0,0,0,0,0,0,0,0,0,0,0,0,0,0,0,0,0,0,0,0,0,0,0,0,0,0,0.49,0,0,0,0,0,0,0,0,0
82,78.07,0,1.19,3.02,2.17,0,0,13.77,1.29,0,0,0,0,0,0,0,0,0,0,0,0,0,0,0,0,0,0,0,0,0,0,0,0,0,0,0,0.49,0,0,0,0,0,0,0,0,0
86,78.61,0,1.19,3,1.08,0,0,15.63,0,0,0,0,0,0,0,0,0,0,0,0,0,0,0,0,0,0,0,0,0,0,0,0,0,0,0,0,0.49,0,0,0,0,0,0,0,0,0
78,82.52,0,0,0,4.31,0,0,12.68,0,0,0,0,0,0,0,0,0,0,0,0,0,0,0,0,0,0,0,0,0,0,0,0,0,0,0,0,0.49,0,0,0,0,0,0,0,0,0
86,71.8,0,2.35,8.92,0,0,0,16.44,0,0,0,0,0,0,0,0,0,0,0,0,0,0,0,0,0,0,0,0,0,0,0,0,0,0,0,0,0.49,0,0,0,0,0,0,0,0,0
95,68.45,0,1.12,8.5,0,0,7.65,13.82,0,0,0,0,0,0,0,0,0,0,0,0,0,0,0,0,0,0,0,0,0,0,0,0,0,0,0,0,0.46,0,0,0,0,0,0,0,0,0
102,69.23,0,1.59,0,0,0,0,10.45,2.58,0,0,0,0,0,0,0,0,0,0,0,0,10.89,0,0,0.02,0,0,0,0,0.17,0,0,0,5.07,0,0,0,0,0,0,0,0,0,0,0,0
105,72.78,0,0.38,0,0,0,0,12.6,3.32,0,0,0,0,0,0,0,0,0,0,0,0,9.8,0,0,0.01,0,0,0,0,0.13,0,0,0,0.98,0,0,0,0,0,0,0,0,0,0,0,0
102,71.09,0,0.8,0,0,0,0,9.21,4.33,0,0,0,0,0,0,0,0,0,0,0,0,11.32,0,0,0.05,0,0,0,0,0.14,0,0,0,3.06,0,0,0,0,0,0,0,0,0,0,0,0
98,74.16,0,0.69,0,0,0,0,10.33,2.99,0,0,0,0,0,0,0,0,0,0,0,0,9.8,0,0,0.02,0,0,0,0,0.05,0,0,0,1.96,0,0,0,0,0,0,0,0,0,0,0,0
110,72.93,0,4.09,0,1.06,0.19,17.16,0,1.27,0,0,0,0,0,0,0,0,0,0.73,0,0,0,0,0,0,0,0,0,0,0.1,0,0,0,0,0,0,1.45,0,0,0,0.8,0,0.22,0,0,0
115,73.29,0,4.11,0,1.07,0.2,17.25,0,1.27,0,0,0,0,0,0,0,0,0,0.74,0,0,0,0,0,0,0,0,0,0,0.1,0,0,0,0,0,0,0.49,0,0,0,0.8,0,0.68,0,0,0
112,73.5,0,4.12,0,1.07,0.2,17.29,0,1.28,0,0,0,0,0,0,0,0,0,0.74,0,0,0,0,0,0,0,0,0,0,0.1,0,0,0,0,0,0,0,0,0,0,0.8,0,0.9,0,0,0
97,72.8,0,4.09,0,1.06,0.19,17.13,0,1.26,0,0,0,0,0,0,0,0,0,0.73,0,0,0,0,0,0,0,0,0,0,0.1,0,0,0,0,0,0,1.45,0,0.39,0,0.8,0,0,0,0,0
97,72.78,0,4.09,0,1.06,0.19,17.13,0,1.26,0,0,0,0,0,0,0,0,0,0.73,0,0,0,0,0,0,0,0,0,0,0.1,0,0,0,0,0,0,1.45,0,0,0,0.8,0,0,0,0.41,0
120,73.38,0,4.12,0,1.07,0.2,17.27,0,0.63,0,0,0,0,0,0,0,0,0,0.74,0,0,0,0,0,0,0,0,0,0,0.1,0,0,0,0,0,0,1.46,0,0,0,0.8,0,0.23,0,0,0
102,72.65,0,4.09,0,1.59,0.12,17.18,0,0.95,0,0,0,0,0,0,0,0,0,0.73,0,0,0,0,0,0,0,0,0,0,0.1,0,0,0,0,0,0,1.45,0,0,0,0.92,0,0.22,0,0,0
110,73.1,0,4.14,0,1.08,0,17.34,0,1.28,0,0,0,0,0,0,0,0,0,0.74,0,0,0,0,0,0,0,0,0,0,0.1,0,0,0,0,0,0,0.73,0,0,0,0.81,0,0.68,0,0,0
116,74.27,0,4,0,0,0.51,17.33,0,1.16,0,0,0,0,0,0,0,0,0,1.04,0,0,0,0,0,0,0,0,0,0,0.08,0,0,0,0,0,0,0,0,0,0,0.69,0,0.92,0,0,0
95,74.6,0,3,0,0,0,18.92,0,1.75,0,0,0,0,0,0,0,0,0,0,0,0,0,0,0,0,0,0,0,0,0.04,0,0,0,0,0,0,0.47,0,0,0,0.78,0,0.44,0,0,0
72,51.51,12.46,1.7,0,0,0,2.58,2.33,1.23,0,0,0,0,0,0,0,0,0,2.96,0,0,19.96,0,0,0,0,0,0,0,0,0,0,0,4.1,0,0,1.17,0,0,0,0,0,0,0,0,0
70,52,13,0.75,0,0,0,2.23,2.61,1.52,0,0,0,0,0,0,0,0,0,3.16,0,0,19.21,0,0,0,0,0,0,0,0,0,0,0,4.05,0,0,1.47,0,0,0,0,0,0,0,0,0
75,49.81,12.75,1.86,0,0,0,1.67,2.41,2.01,0,0,0,0,0,0,0,0,0,2.82,0,0,21.67,0,0,0,0,0,0,0,0,0,0,0,3.87,0,0,1.13,0,0,0,0,0,0,0,0,0
70,53.08,14.51,1.73,0,0,0,3.72,2.54,0,0,0,0,0,0,0,0,0,0,1.71,0,0,18.19,0,0,0,0,0,0,0,0,0,0,0,3.02,0,0,1.5,0,0,0,0,0,0,0,0,0
72,50.63,4.95,2.68,0,0,0,1.59,1.15,0,0,0,0,0,0,0,0,0,0,0,0,0,34.34,0,0,0,0,0,0,0,0,0,0,0,2.83,0,0,1.83,0,0,0,0,0,0,0,0,0
71,50.37,5.49,2.46,0,0,0,1.2,1.16,0,0,0,0,0,0,0,0,0,0,0,0,0,34.68,0,0,0,0,0,0,0,0,0,0,0,2.99,0,0,1.65,0,0,0,0,0,0,0,0,0
94,64.54,0,0.21,0,0,0,0,1.41,4.64,0,0,0,0,0,0,0,0,0,0,0,0,28.88,0,0,0,0,0.11,0,0,0.07,0,0,0,0.14,0,0,0,0,0,0,0,0,0,0,0,0
90,62.13,4.64,0,0,0.58,2.81,0,0.87,2.28,0,0,0,0,0,0,0,0,0,0,0,0,26.51,0,0,0,0,0,0,0,0.18,0,0,0,0,0,0,0,0,0,0,0,0,0,0,0,0
90,53.22,1.85,0,0.32,0,0.08,0,2.08,0.27,0,0,0,0,0,0,0,0,0,0,0.37,0,41.59,0,0,0,0,0,0,0,0.22,0,0,0,0,0,0,0,0,0,0,0,0,0,0,0,0
92,55.23,2.19,0,0,0,0,0,0,2.03,0,0,0,0,0,0,0,0,0,0,0,0,40.46,0,0,0,0,0,0,0,0.09,0,0,0,0,0,0,0,0,0,0,0,0,0,0,0,0
82,57.29,22.11,2.16,0,0,2.39,7.36,0,0,0,0,0,0,0,0,0,0,0,5.41,0,0,3.28,0,0,0,0,0,0,0,0,0,0,0,0,0,0,0,0,0,0,0,0,0,0,0,0
91,10.19,32.24,0,0,0,9.76,0,0,0,0,0,0,0,0,0,0,0,0,10.03,0,0,37.78,0,0,0,0,0,0,0,0,0,0,0,0,0,0,0,0,0,0,0,0,0,0,0,0
105,0,24.51,1.96,0,0,0,0,0,0,0,0,0,0,0,0,0,0,0,4.9,0,0,0,41.18,0,0,0,0,0,0,0,0,0,0,0,0,0,0,0,0,0,27.45,0,0,0,0,0
103,0,22,2,0,0,0,0,0,0,0,0,0,0,0,0,0,0,0,5,0,0,0,46,0,0,0,0,0,0,0,0,0,0,0,0,0,0,0,0,0,25,0,0,0,0,0
110,0,17.5,0.5,0,0,0,0,0,0,0,0,0,0,0,0,0,0,0,5,0,0,0,50,0,0,0,0,0,0,0,0,0,0,0,0,0,0,0,0,0,27,0,0,0,0,0
105,0,21,1,0,0,0,0,0,0,0,0,0,0,0,0,0,0,0,7,0,0,0,46,0,0,0,0,0,0,0,0,0,0,0,0,0,0,0,0,0,25,0,0,0,0,0
98,0,21,0.5,0,0,0,0,0,0,0,0,0,0,0,0,0,0,0,9,0,0,0,44.5,0,0,0,0,0,0,0,0,0,0,0,0,0,0,0,0,0,25,0,0,0,0,0
114,0,14.36,1.49,0,0,0,0,0,0,0,0,0,0,0,0,0,0,0,4.95,0,0,0,54.45,0,0,0,0,0,0,0,0,0,0,0,0,0,0,0,0,0,24.75,0,0,0,0,0
120,0,13.06,1.35,0,0,0,0,0,0,0,0,0,0,0,0,0,0,0,4.5,0,0,0,54.06,0,0,0,0,0,0,0,0,0,0,0,0,0,0,0,0,0,27.03,0,0,0,0,0
105,0,18,2,0,0,0,0,0,0,0,0,0,0,0,0,0,0,0,5,0,0,0,47,0,0,0,0,0,0,0,0,0,0,0,0,0,0,0,0,0,28,0,0,0,0,0
108,0,15,2,0,0,0,0,0,0,0,0,0,0,0,0,0,0,0,5,0,0,0,48,0,0,0,0,0,0,0,0,0,0,0,0,0,0,0,0,0,30,0,0,0,0,0
63,44.16,0,13.29,16.08,16.08,0,0,0,0,0,0,0,0,0,0,0,0,0,1.1,0,0,0,0,0,0,0,0,0,0,0,0,0,0,9.29,0,0,0,0,0,0,0,0,0,0,0,0
60,49.3,0,13.6,13.35,13.35,0,0,0,0,0,0,0,0,0,0,0,0,0,1.2,0,0,0,0,0,0,0,0,0,0,0,0,0,0,9.2,0,0,0,0,0,0,0,0,0,0,0,0
48,47.52,2.25,11.97,27.96,2.23,0.2,0,0,0,0,0,0,0,0,0,0,0,0,0,0,0,0,0,0,0,0,0.28,0,0,0,0,0,0,6.27,0,0,0,0,0,0,1.32,0,0,0,0,0
36,55.34,3.04,5.93,26.99,3.23,0.39,0,0,0,0,0,0,0,0,0,0,0,0,0,0,0,0,0,0,0,0,0,0,0,0.1,0,0,0,1.89,0,0,2.45,0,0,0,0.43,0,0,0,0.21,0
42,53.96,3.63,11.45,20.91,1.16,1.27,0,0,0,0,0,0,0,0,0,0,0,0,0,0,0,0,0,0,0,0,0,0,0,0.11,0,0,0,6.09,0,0,0,0,0,0,1.42,0,0,0,0,0
41,54.36,3.15,9.82,18.63,2.79,0,4.19,0,0,0,0,0,0,0,0,0,0,0,0,0,0,0,0,0,0,0,0,0,0,0.06,0,0,0,4.31,0,0,0.76,0,0.62,0,0.66,0,0,0,0.65,0
41,61.51,2.22,7.29,19.96,0.55,0,2.07,0,0,0,0,0,0,0,0,0,0,0,0,0,0,0,0,0,0,0,0,0,0,0.06,0,0,0,3.1,0,0,1.51,0,0,0,0.44,0,0,0,1.29,0
92.5,49.6,0,2.91,23.71,15.99,0,0,0,0,0,0,0,0,0,0,0,0,0,0,7.79,0,0,0,0,0,0,0,0,0,0,0,0,0,0,0,0,0,0,0,0,0,0,0,0,0,0
88.5,48.32,0,2.94,24.41,12.53,0,0,0,0,0,0,0,0,0,0,0,0,0,0,11.8,0,0,0,0,0,0,0,0,0,0,0,0,0,0,0,0,0,0,0,0,0,0,0,0,0,0
79,8.25,35.59,0,0,0,2.02,0,0,0,0,0,0,0,0,0,0,0,0.78,20.55,0,0,31.92,0,0,0,0,0,0,0.89,0,0,0,0,0,0,0,0,0,0,0,0,0,0,0,0,0
77,7.08,36.64,0,0,0,3.57,0,0,0,0,0,0,0,0,0,0,0,1.53,20.9,0,0,29.4,0,0,0,0,0,0,0.88,0,0,0,0,0,0,0,0,0,0,0,0,0,0,0,0,0
80,8.46,32.88,0,0.32,3.4,0,0,0,0,0,0,0,0,0,0,0,0,0.48,17.19,0,0,35.32,0,0,0,0,0,0,0.69,0,0,0,0,0,0,0,0,0,1.26,0,0,0,0,0,0,0
82,6.06,40.95,1.79,0,0,1.19,0,0,0,0,0,0,0,0,0,0,0,0.76,14.91,2.93,0,30.16,0,0,0,0,0,0,0.44,0,0,0,0,0,0,0,0,0,0.81,0,0,0,0,0,0,0
84,57.02,3.99,10.97,6.58,10.95,0,0,6.99,3.5,0,0,0,0,0,0,0,0,0,0,0,0,0,0,0,0,0,0,0,0,0,0,0,0,0,0,0,0,0,0,0,0,0,0,0,0,0
81,56.9,4.03,12.03,5.99,10.47,0,0,7.05,3.53,0,0,0,0,0,0,0,0,0,0,0,0,0,0,0,0,0,0,0,0,0,0,0,0,0,0,0,0,0,0,0,0,0,0,0,0,0
84,57.06,4.03,9.48,6.48,10.95,0,0,6.01,4.51,0,0,0,0,0,0,0,0,0,0,0,0,0,0,0,0,0,0,0,0,0,0,0,0,0,0,0,1.48,0,0,0,0,0,0,0,0,0
85,56.86,3.99,9.03,6.57,10.04,0,0,5.02,5.48,0,0,0,0,0,0,0,0,0,0,1.02,0,0,0,0,0,0,0,0,0,0,0,0,0,0,0,0,1.99,0,0,0,0,0,0,0,0,0
83.5,56.98,4.21,9.8,5.95,9.5,0,0,5.05,5.52,0,0,0,0,0,0,0,0,0,0,1.48,0,0,0,0,0,0,0,0,0,0,0,0,0,0,0,0,1.51,0,0,0,0,0,0,0,0,0
84,57,4,9.49,6.57,9.45,0,0,5.24,5.27,0,0,0,0,0,0,0,0,0,0,1.47,0,0,0,0,0,0,0,0,0,0,0,0,0,0,0,0,1.51,0,0,0,0,0,0,0,0,0
81,57.03,4.5,9.48,5.95,9.03,0,0,5.27,5.24,0,0,0,0,0,0,0,0,0,0,1.99,0,0,0,0,0,0,0,0,0,0,0,0,0,0,0,0,1.51,0,0,0,0,0,0,0,0,0
78,66.07,2.36,6.83,7.08,6.77,0,0,5.92,4.97,0,0,0,0,0,0,0,0,0,0,0,0,0,0,0,0,0,0,0,0,0,0,0,0,0,0,0,0,0,0,0,0,0,0,0,0,0
80,64.05,4.37,7.17,5.46,6.35,0,0,5.95,5.15,0,0,0,0,0,0,0,0,0,0,1.5,0,0,0,0,0,0,0,0,0,0,0,0,0,0,0,0,0,0,0,0,0,0,0,0,0,0
82,63.97,4.66,7,7.25,2.32,0,0,7.12,5.17,0,0,0,0,0,0,0,0,0,0,2.51,0,0,0,0,0,0,0,0,0,0,0,0,0,0,0,0,0,0,0,0,0,0,0,0,0,0
120,21.87,11.16,2.93,41.49,13.85,4.68,0,0,0,0,0,0,0,0,0,0,0,0,0,1.15,0,0,0,0,0,0,0,0,0,0,0,0,0,1.5,0,0,0.97,0,0.4,0,0,0,0,0,0,0
110,26.05,10.38,2.95,37.34,16.11,5.89,0,0,1.28,0,0,0,0,0,0,0,0,0,0,0,0,0,0,0,0,0,0,0,0,0,0,0,0,0,0,0,0,0,0,0,0,0,0,0,0,0
110,28.79,10.65,3.03,30.66,19.83,4.43,0,0,0,0,0,0,0,0,0,0,0,0,0,0,0,0,0,0,0,0,0,0,0,0,0,0,0,0,0,0,0,0,0,0,2.61,0,0,0,0,0
95,30.8,4.83,2.2,38.97,11,4.76,5.63,1.81,0,0,0,0,0,0,0,0,0,0,0,0,0,0,0,0,0,0,0,0,0,0,0,0,0,0,0,0,0,0,0,0,0,0,0,0,0,0
95,28.45,9.09,2.48,36.13,13.55,9.08,0,0,0,0,0,0,0,0,0,0,0,0,0,1.22,0,0,0,0,0,0,0,0,0,0,0,0,0,0,0,0,0,0,0,0,0,0,0,0,0,0
95,34.93,10.05,6.86,13.89,18.72,10.95,2.34,2.26,0,0,0,0,0,0,0,0,0,0,0,0,0,0,0,0,0,0,0,0,0,0,0,0,0,0,0,0,0,0,0,0,0,0,0,0,0,0
90,32.34,4.98,10.21,20.66,18.56,9.05,0,1.12,0,0,0,0,0,0,0,0,0,0,0,1.34,0,0,0,0,0,0,0,0,0,0,0,0,0,1.74,0,0,0,0,0,0,0,0,0,0,0,0
115,28.47,10.01,3.73,31.43,16.95,6.61,0,0,1.35,0,0,0,0,0,0,0,0,0,0,0,0,0,0,0,0,0,0,0,0,0,0,0,0,0,0,0,1.03,0,0.42,0,0,0,0,0,0,0
120,29.8,8.57,4.55,27.96,15.37,9.95,0,2.14,0,0,0,0,0,0,0,0,0,0,0,0,0,0,0,0,0,0,0,0,0,0,0,0,0,1.66,0,0,0,0,0,0,0,0,0,0,0,0
36,55.93,0,11.09,23.37,2.24,0.82,0,0,0,0,0,0,0,0,0,0,0,0,0,0,0,0,0,0,0,0,0.16,0,0,0,0,0,0,5.5,0,0,0,0,0,0,0.89,0,0,0,0,0
46,56.02,0,11.11,23.42,2.24,0.82,0,0,0,0,0,0,0,0,0,0,0,0,0,0,0,0,0,0,0.32,0,0.06,0,0,0,0,0,0,5.12,0,0,0,0,0,0,0.89,0,0,0,0,0
37,55.91,0,11.09,23.37,2.24,0.41,0,0,0,0,0,0,0,0,0,0,0,0,0,0,0,0,0,0,0,0,0.16,0,0,0,0,0,0,5.5,0,0,0,0,0,0,0.88,0,0,0,0.44,0
45,55.87,0,11.08,23.35,2.24,0.41,0,0,0,0,0,0,0,0,0,0,0,0,0,0,0,0,0,0,0,0,0.16,0,0,0,0,0,0,5.5,0,0,0.51,0,0,0,0.88,0,0,0,0,0
115,71.56,0,3.97,1.15,0,0,19.18,0,1.84,0,0,0,0,0,0,0,0,0,0.36,0,0,0,0,0,0,0,0,0,0,0.04,0,0,0,0,0,0,1.08,0,0,0,0.82,0,0,0,0,0
87,72.73,0,1.94,1.4,0,0,20.08,0,1.56,0,0,0,0,0,0,0,0,0,0.35,0,0,0,0,0,0,0,0,0,0,0.04,0,0,0,0,0,0,1.1,0,0,0,0.8,0,0,0,0,0
75,73.69,0,1.39,0.7,0,0,20.22,0,1.8,0,0,0,0,0,0,0,0,0,0.35,0,0,0,0,0,0,0,0,0,0,0.04,0,0,0,0,0,0,1.01,0,0,0,0.8,0,0,0,0,0
74,23.58,29.6,13.89,9.58,4.59,2.1,15.08,0,0,0,0,0,0,0,0,0,0,0,1.58,0,0,0,0,0,0,0,0,0,0,0,0,0,0,0,0,0,0,0,0,0,0,0,0,0,0,0
100,70.62,0,1.32,2.5,2.4,2.63,0,9.11,5.85,0,0,0,0,0,0,0,0,0,0.41,3.89,0,0,0,0,0,0,0,0,0,0.05,0,0,0,0.34,0,0,0.76,0.12,0,0,0,0,0,0,0,0
102,69.36,0,0.64,4.88,3.51,2.14,0,8.99,5.91,0,0,0,0,0,0,0,0,0,0.4,3.16,0,0,0,0,0,0,0,0,0,0.04,0,0,0,0.33,0,0,0.53,0.11,0,0,0,0,0,0,0,0
100,69.6,0,0.95,4.82,2.89,0,0,8.88,5.84,0,0,0,0,0,0,0,0,0,0.4,5.62,0,0,0,0,0,0,0,0,0,0.04,0,0,0,0.32,0,0,0.53,0.11,0,0,0,0,0,0,0,0
99,65.72,0,1.93,8.12,3.5,3.42,0,9.51,6.12,0,0,0,0,0,0,0,0,0,0.4,0,0,0,0,0,0,0,0,0,0,0.04,0,0,0,0.33,0,0,0.8,0.11,0,0,0,0,0,0,0,0
110,0,0,0,0,0,0,0,0,0,0,0,0,0,0,0,0,0,0,5,0,0,0,60,0,0,0,0,0,2,0,0,0,0,0,0,0,0,0,0,0,33,0,0,0,0,0
116,0,0,0,0,0,0,0,0,0,0,0,0,0,0,0,0,0,0,5,0,0,0,61,0,0,0,0,0,1,0,0,0,0,0,0,0,0,0,0,0,33,0,0,0,0,0
145,0,0,0,0,0,0,0,0,18,0,0,0,0,0,0,0,0,0,44,0,0,0,0,0,0,0,0,0,2,0,0,0,0,0,0,0,0,0,0,0,33,0,0,0,0,3
62,0,0,0,0,0,0,0,0,0,0,0,0,0,0,0,0,0,0,44.5,0,0,0,0,0,0,0,0,0,11,0,0,0,0,0,0,0,0,0,0,0,44.5,0,0,0,0,0
71,0,3,0,0,0,0,0,0,0,0,0,0,0,0,0,0,0,0,44,0,0,0,20,0,0,0,0,0,3,0,0,0,0,0,0,0,0,0,0,0,30,0,0,0,0,0
76.5,34.22,16.4,0,0,10.19,0,0,0,0,0,0,0,0,0,0,0.31,0.15,0,7.02,0,0,31.71,0,0,0,0,0,0,0,0,0,0,0,0,0,0,0,0,0,0,0,0,0,0,0,0
77,33.76,16.18,0,0,10.04,0,0,0,0,0,0,0,0,0,0,0.9,0.9,0,6.92,0,0,31.3,0,0,0,0,0,0,0,0,0,0,0,0,0,0,0,0,0,0,0,0,0,0,0,0
81,17.89,34.31,0,0,0,0,0,0,0,0,0,0,0,0,0,0.32,0.16,0,11.75,3.46,0,32.11,0,0,0,0,0,0,0,0,0,0,0,0,0,0,0,0,0,0,0,0,0,0,0,0
82,21.67,31.81,0,0,0,0,0,0,0,0,0,0,0,0,0,0.52,0.35,0,4.81,0,0,40.84,0,0,0,0,0,0,0,0,0,0,0,0,0,0,0,0,0,0,0,0,0,0,0,0
81.5,21.79,31.99,0,0,0,0,0,0,0,0,0,0,0,0,0,0.14,0.18,0,4.82,0,0,41.08,0,0,0,0,0,0,0,0,0,0,0,0,0,0,0,0,0,0,0,0,0,0,0,0
80.5,4.79,34.45,0,0,17.11,0,0,0,0,0,0,0,0,0,0,0.39,0.13,0,25.93,0,0,17.2,0,0,0,0,0,0,0,0,0,0,0,0,0,0,0,0,0,0,0,0,0,0,0,0
84,56.97,4.21,9.8,5.95,9.49,0,0,5.05,5.51,0,0,0,0,0,0,0,0,0,0,1.48,0,0,0,0,0.03,0,0,0,0,0,0,0,0,0,0,0,1.51,0,0,0,0,0,0,0,0,0
85,70.43,0,1.05,6.18,9.2,0,0,12.72,0.38,0,0,0,0,0,0,0,0,0,0,0,0,0,0,0,0.04,0,0,0,0,0,0,0,0,0,0,0,0,0,0,0,0,0,0,0,0,0
83,66.39,0,4.75,3.44,6.18,3.61,0,4.59,4.63,0,0,0,0,0,0,0,0,0,0,4.68,0,0,0,0,0.04,0,0,0,0,0,0,0,0,0,0,0,1.69,0,0,0,0,0,0,0,0,0
77.5,33.78,16.2,0,0,10.06,0,0,0,0,0,0,0,0,0,0,0,0,0,6.93,0,0,31.35,0,0,0,0,0,0,0,0,0,1.68,0,0,0,0,0,0,0,0,0,0,0,0,0,0
80.5,32.68,15.69,0,0,9.74,0,0,0,0,0,0,0,0,0,0,0,0,0,6.71,0,0,30.32,0,0,0,0,0,0,0,0,0,4.86,0,0,0,0,0,0,0,0,0,0,0,0,0,0
82.5,17.6,33.76,0,0,0,0,0,0,0,0,0,0,0,0,0,0,0,0,11.55,3.4,0,31.59,0,0,0,0,0,0,0,0,0,2.1,0,0,0,0,0,0,0,0,0,0,0,0,0,0
82,26.53,25.95,0,0,0,0,0,0,0,0,0,0,0,0,0,0,0,0,3.91,0,0,30.97,0,0,0,0,0,0,0,0,0,12.64,0,0,0,0,0,0,0,0,0,0,0,0,0,0
82.5,23.64,28.91,0,0,0,0,0,0,0,0,0,0,0,0,0,0,0,0,4.36,0,0,36.05,0,0,0,0,0,0,0,0,0,7.04,0,0,0,0,0,0,0,0,0,0,0,0,0,0
82.5,4.69,33.66,0,0,16.72,0,0,0,0,0,0,0,0,0,0,0,0,0,25.34,0,0,16.8,0,0,0,0,0,0,0,0,0,2.79,0,0,0,0,0,0,0,0,0,0,0,0,0,0
78,7.7,33.22,0,0,0,18.1,0,0,0,0,0,0,0,0,0,0,0,0,34.09,0,0,4.14,0,0,0,0,0,0,0,0,0,2.75,0,0,0,0,0,0,0,0,0,0,0,0,0,0
78.8,72.29,0,3.96,1.14,0,0,19.11,0,1.22,0,0,0,0,0,0,0,0,0,0.35,0,0,0,0,0,0,0,0,0,0,0.04,0,0,0,0,0,0,1.08,0,0,0,0.81,0,0,0,0,0
72,72.37,0,3.98,0.58,0,0,19.21,0,1.23,0,0,0,0,0,0,0,0,0,0.36,0,0,0,0,0,0,0,0,0,0,0.04,0,0,0,0,0,0,1.41,0,0,0,0.82,0,0,0,0,0
74,73.17,0,4.03,0,0,0,18.64,0,0.87,0,0,0,0,0,0,0,0,0,0.36,0,0,0,0,0,0,0,0,0,0,0.04,0,0,0,0,0,0,1.86,0,0,0,1.03,0,0,0,0,0
66,68.01,0,4.55,0.43,0,0,22.31,0,0.92,0,0,0,0,0,0,0,0,0,0.21,0,0,0,0,0,0,0,0.06,0,0,0,0,0,0,0,0,0,2.82,0,0,0,0.69,0,0,0,0,0
69,74.82,0,4.26,0.73,0,0,16.32,0,0.81,0,0,0,0,0,0,0,0,0,1.08,0,0,0,0,0,0,0,0,0,0,0.04,0,0,0,0,0,0,1.19,0,0,0,0.75,0,0,0,0,0
74,69.84,0,1.99,2.15,0,0,20.34,0,0.74,0,0,0,0,0,0,0,0,0,1.07,0,0,0,0,0,0,0,0,0,0,0.3,0,0,0,0,0,0,2.96,0,0,0,0.61,0,0,0,0,0
80,69.75,0,2.06,0.72,0,0,21.43,0,1.55,0,0,0,0,0,0,0,0,0,0,0,0,0,0,0,0,0,0,0,0,0.2,0,0,0,0,0,0,3.26,0,0,0,1.03,0,0,0,0,0
66,72.57,0,4.92,0,0,0,17.59,0,1.46,0,0,0,0,0,0,0,0,0,0.22,0,0,0,0,0,0,0,0,0,0,0.1,0,0,0,0,0,0,2.42,0,0,0,0.72,0,0,0,0,0
90,69.61,0,2.15,1.43,0,0,21.21,0,1.71,0,0,0,0,0,0,0,0,0,0.35,0,0,0,0,0,0,0,0.15,0,0,0.1,0,0,0,0,0,0,2.48,0,0,0,0.81,0,0,0,0,0
68,73.22,0,3.38,0.71,0,0,19.63,0,0.92,0,0,0,0,0,0,0,0,0,0,0,0,0,0,0,0,0,0,0,0,0.16,0,0,0,0,0,0,1.17,0,0,0,0.81,0,0,0,0,0
62,14.7,31.4,4,3.4,3.7,0,9.2,0,0,0,0,0,0,0,0,0,0,0,33.6,0,0,0,0,0,0,0,0,0,0,0,0,0,0,0,0,0,0,0,0,0,0,0,0,0,0,0
48,17.95,36.49,2.29,0,0,0.8,4.79,0,0,0,0,0,0,0,0,0,0,0,37.18,0.5,0,0,0,0,0,0,0,0,0,0,0,0,0,0,0,0,0,0,0,0,0,0,0,0,0,0
37,10.7,34.7,2.1,0,0,0,0,0,0,0,0,0,0,0,0,0,0,0,52.4,0,0,0,0,0,0,0,0,0,0,0,0,0,0,0,0,0,0,0,0.1,0,0,0,0,0,0,0
51,29.23,22.22,6.11,0,0,0,7.01,0,0,0,0,0,0,0,0,0,0,0,35.43,0,0,0,0,0,0,0,0,0,0,0,0,0,0,0,0,0,0,0,0,0,0,0,0,0,0,0
42,34.46,17.48,1.4,0,6.39,2.3,4.8,0,0,0,0,0,0,0,0,0,0,0,30.77,2.4,0,0,0,0,0,0,0,0,0,0,0,0,0,0,0,0,0,0,0,0,0,0,0,0,0,0
55,16.8,28.3,2.2,0,4.6,0,0,0,0,0,0,0,0,0,0,0,0,0,48.1,0,0,0,0,0,0,0,0,0,0,0,0,0,0,0,0,0,0,0,0,0,0,0,0,0,0,0
57,26.83,23.22,5.01,0,3.9,0.5,0,0,0,0,0,0,0,0,0,0,0,0,40.54,0,0,0,0,0,0,0,0,0,0,0,0,0,0,0,0,0,0,0,0,0,0,0,0,0,0,0
37,10.2,30.9,4.5,0,0,0,0,0,0,0,0,0,0,0,0,0,0,0,53.8,0.5,0,0,0,0,0,0,0,0,0,0,0,0,0,0,0,0,0,0,0.1,0,0,0,0,0,0,0
36,15.1,28.3,4.5,0,0,0,0,0,0,0,0,0,0,0,0,0,0,0,52.1,0,0,0,0,0,0,0,0,0,0,0,0,0,0,0,0,0,0,0,0,0,0,0,0,0,0,0
35,13.47,31.66,4.12,0,0,0.2,0,0,0,0,0,0,0,0,0,0,0,0,50.55,0,0,0,0,0,0,0,0,0,0,0,0,0,0,0,0,0,0,0,0,0,0,0,0,0,0,0
113,3.35,31.31,1.64,0,0,0,0,0,0,0,0,0,0,0,0,0,0,0,0,0,0,63.7,0,0,0,0,0,0,0,0,0,0,0,0,0,0,0,0,0,0,0,0,0,0,0,0
114,2.24,28.24,0.82,0,0,0,0,0,0,0,0,0,0,0,0,0,0,1.48,3.51,0,0,63.71,0,0,0,0,0,0,0,0,0,0,0,0,0,0,0,0,0,0,0,0,0,0,0,0
113,1.41,29.26,0.5,0,0,0,0,0,0,0,0,0,0,0,0,0,0,1.07,2.71,0,0,64.73,0,0,0.32,0,0,0,0,0,0,0,0,0,0,0,0,0,0,0,0,0,0,0,0,0
92.8,48.1,9.66,19.78,16.68,0,0,0,0,0,0,0,0,0,0,0,0,0,0,5.78,0,0,0,0,0,0,0,0,0,0,0,0,0,0,0,0,0,0,0,0,0,0,0,0,0,0,0
75,24.45,30.28,12.22,9.19,5.24,1.88,14.54,0,0,0,0,0,0,0,0,0,0,0,2.2,0,0,0,0,0,0,0,0,0,0,0,0,0,0,0,0,0,0,0,0,0,0,0,0,0,0,0
77,10.93,29.66,0,0,0,17.14,0,0,0,0,0,0,0,0,0,0,0,0,38.06,0,0,4.21,0,0,0,0,0,0,0,0,0,0,0,0,0,0,0,0,0,0,0,0,0,0,0,0
77,6.23,40.32,0,0,0,17.08,0,0,0,0,0,0,0,0,0,0,0,0,32.18,0,0,4.19,0,0,0,0,0,0,0,0,0,0,0,0,0,0,0,0,0,0,0,0,0,0,0,0
82,9.09,28.76,0,0,0,20.78,0,0,0,0,0,0,0,0,0,0,0,0,41.37,0,0,0,0,0,0,0,0,0,0,0,0,0,0,0,0,0,0,0,0,0,0,0,0,0,0,0
76,10.72,23.79,0,0,0,18.61,0,0,0,0,0,0,0,0,0,0,0,0,45.23,0,0,1.65,0,0,0,0,0,0,0,0,0,0,0,0,0,0,0,0,0,0,0,0,0,0,0,0
75,11.42,33.79,0,0,0,14.7,0,0,0,0,0,0,0,0,0,0,0,0,31.31,0,0,8.78,0,0,0,0,0,0,0,0,0,0,0,0,0,0,0,0,0,0,0,0,0,0,0,0
74,14.01,33.62,0,0,0,12.82,0,0,0,0,0,0,0,0,0,0,0,0,29.9,0,0,9.65,0,0,0,0,0,0,0,0,0,0,0,0,0,0,0,0,0,0,0,0,0,0,0,0
75,10.18,31.4,0,0,0,17.1,0,0,0,0,0,0,0,0,0,0,0,0,35.44,0,0,5.88,0,0,0,0,0,0,0,0,0,0,0,0,0,0,0,0,0,0,0,0,0,0,0,0
85,35.74,4.81,2.95,0,19.14,22.4,1.44,1.39,0,0,0,0,0,0,0,0,0,0,8.44,0,0,0,0,0,0,0,0,0,0,0.16,0,0,0,0.05,0,0,3.48,0,0,0,0,0,0,0,0,0
88,39.52,3.54,4.48,0,11.4,30.97,4.58,0.74,0,0,0,0,0,0,0,0,0,0,2.81,0,0,0,0,0,0,0,0,0,0,0.09,0,0,0,0.02,0,0,1.85,0,0,0,0,0,0,0,0,0
109,36.51,9.34,2.39,0,8.69,16.43,5.17,10.49,0,0,0,0,0,0,0,0,0,0,3.99,0,0,0.33,0,0,0,0,0,0,0,0.06,0,0,0,0,0,0,6.6,0,0,0,0,0,0,0,0,0
90,38.91,6,2.87,0,11.15,21.78,8.38,0,0,0,0,0,0,0,0,0,0,0,6.16,0,0,0,0,0,0,0,0,0,0,0,0,0,0,0.01,0,0,4.74,0,0,0,0,0,0,0,0,0
85,40.83,1.26,8.59,0,7.81,20.74,11.73,0,0.93,0,0,0,0,0,0,0,0,0,5.38,0,0,0,0,0,0,0,0,0,0,0.05,0,0,0,0.02,0,0,1.07,0,0,0,0,0,0,1.59,0,0
95,42.64,6.34,3.9,0,7.88,27.48,5.91,1.43,0,0,0,0,0,0,0,0,0,0,1.09,0,0,0,0,0,0,0,0,0,0,0.08,0,0,0,0.02,0,0,3.23,0,0,0,0,0,0,0,0,0
92,42.42,5.49,2.92,0,10.61,23.55,5.69,1.1,0,0,0,0,0,0,0,0,0,0,4.7,0,0,0,0,0,0,0,0,0,0,0.05,0,0,0,0.02,0,0,3.45,0,0,0,0,0,0,0,0,0
93,42.82,3.7,2.94,0,9.18,23.66,4.31,0.69,0,0,0,0,0,0,0,0,0,0,10.54,0,0,0,0,0,0,0,0,0,0,0.05,0,0,0,0.02,0,0,2.09,0,0,0,0,0,0,0,0,0
92,41.87,1.81,6.58,0,22.43,22.43,1.4,2.71,0,0,0,0,0,0,0,0,0,0,0.1,0,0,0,0,0,0,0,0,0,0,0.11,0,0,0,0.03,0,0,0.34,0,0,0,0,0,0,0.19,0,0
110,43.55,1.25,2.57,0,10.89,22.76,2.92,1.41,7.41,0,0,0,0,0,0,0,0,0,3.75,0,0,0,0,0,0,0,0,0,0,0.3,0,0,0,0,0,0,3.19,0,0,0,0,0,0,0,0,0
60,0,35.01,0,0,0,0,0,0,0,0,0,0,0,0,0,0,0,0,59.9,0,0,0,0,0,0,0,0,0,0,0,0,0,0,0,0,0,0,0,0,5.09,0,0,0,0,0,0
58,0,35.89,0,0,0,0,0,0,0,0,0,0,0,0,0,0,0,0,56.28,0,0,0,0,0,0,0,0,0,0,0,0,0,0,0,0,0,0,0,0,7.83,0,0,0,0,0,0
62,0,47.04,0,0,0,0,0,0,0,0,0,0,0,0,0,0,0,0,45.27,0,0,0,0,0,0,0,0,0,0,0,0,0,0,0,0,0,0,0,0,7.69,0,0,0,0,0,0
55,0,45.91,0,0,0,0,0,0,0,0,0,0,0,0,0,0,0,0,49.08,0,0,0,0,0,0,0,0,0,0,0,0,0,0,0,0,0,0,0,0,5.01,0,0,0,0,0,0
104,68.3,0,6.19,0,2.25,2.06,8.45,11.21,0,0,0,0,0,0,0,0,0,0,0,0,0,0,0,0,0,0,0,0,0,0,0,0,0,0,0,0,1.54,0,0,0,0,0,0,0,0,0
108,62.77,0,7.4,3.12,0,1.23,8.41,13.18,0,0,0,0,0,0,0,0,0,0,0,0,0,0,0,0,0,0,0,0,0,0,0,0,0,2.36,0,0,1.53,0,0,0,0,0,0,0,0,0
101,64.46,0,6.74,3.1,2.23,0.41,10.45,10.08,0,0,0,0,0,0,0,0,0,0,0,0,0,0,0,0,0,0,0,0,0,0,0,0,0,0,0,0,2.53,0,0,0,0,0,0,0,0,0
105,64.03,0,7.3,4.62,0,1.21,8.31,13.02,0,0,0,0,0,0,0,0,0,0,0,0,0,0,0,0,0,0,0,0,0,0,0,0,0,0,0,0,1.51,0,0,0,0,0,0,0,0,0
108,63.87,0,8.78,0,0,1.67,10.7,12.38,0,0,0,0,0,0,0,0,0,0,0,0,0,0,0,0,0,0,0,0,0,0,0,0,0,0,0,0,2.6,0,0,0,0,0,0,0,0,0
110,62.17,0,9.48,0,0,2.1,10.78,10.39,0,0,0,0,0,0,0,0,0,0,0,0,0,0,0,0,0,0,0,0,0,0,0,0,0,4.03,0,0,1.05,0,0,0,0,0,0,0,0,0
109,63.27,0,7.72,0,2.34,2.57,8.78,10.57,2.09,0,0,0,0,0,0,0,0,0,0,0,0,0,0,0,0,0,0,0,0,0,0,0,0,0,0,0,2.66,0,0,0,0,0,0,0,0,0
106,64.34,0,7.85,0,0,4.35,8.92,11.83,0,0,0,0,0,0,0,0,0,0,0,0,0,0,0,0,0,0,0,0,0,0,0,0,0,0,0,0,2.71,0,0,0,0,0,0,0,0,0
104,60.69,0,7.4,6.24,0,2.46,10.52,10.14,0,0,0,0,0,0,0,0,0,0,0,0,0,0,0,0,0,0,0,0,0,0,0,0,0,0,0,0,2.55,0,0,0,0,0,0,0,0,0
107,61.77,0,7.53,0,4.56,2.5,10.71,10.33,0,0,0,0,0,0,0,0,0,0,0,0,0,0,0,0,0,0,0,0,0,0,0,0,0,0,0,0,2.6,0,0,0,0,0,0,0,0,0
77,17,13,2,1,4,1,0,0,0,0,0,0,0,0,0,0,0,0,33,1,0,28,0,0,0,0,0,0,0,0,0,0,0,0,0,0,0,0,0,0,0,0,0,0,0,0
73,10,22.23,1.11,4.44,4.44,1.11,0,0,0,0,0,0,0,0,0,0,0,0,33.34,1.11,0,22.22,0,0,0,0,0,0,0,0,0,0,0,0,0,0,0,0,0,0,0,0,0,0,0,0
69,21,4,3,0,0,0,0,0,0,0,0,0,0,0,0,0,0,0,29,4,0,39,0,0,0,0,0,0,0,0,0,0,0,0,0,0,0,0,0,0,0,0,0,0,0,0
67,22,8,3,0,2,0,0,0,0,0,0,0,0,0,0,0,0,0,23,0,0,42,0,0,0,0,0,0,0,0,0,0,0,0,0,0,0,0,0,0,0,0,0,0,0,0
67,35,0,2,0,0,3,0,0,0,0,0,0,0,0,0,0,0,0,17,0,0,43,0,0,0,0,0,0,0,0,0,0,0,0,0,0,0,0,0,0,0,0,0,0,0,0
62.1,69.93,23.21,0,0,0,0,0,0,6.86,0,0,0,0,0,0,0,0,0,0,0,0,0,0,0,0,0,0,0,0,0,0,0,0,0,0,0,0,0,0,0,0,0,0,0,0,0
49.2,86.78,13.22,0,0,0,0,0,0,0,0,0,0,0,0,0,0,0,0,0,0,0,0,0,0,0,0,0,0,0,0,0,0,0,0,0,0,0,0,0,0,0,0,0,0,0,0
95.8,68.75,1.99,1.3,5.22,6.33,0,0.4,14.74,0.89,0,0,0,0,0,0,0,0,0,0,0,0,0,0,0,0.02,0,0,0,0,0,0,0,0,0.23,0,0,0,0,0,0,0.13,0,0,0,0,0
98.4,66.73,1.99,1.3,6.73,6.34,0,0,14.76,1.54,0,0,0,0,0,0,0,0,0,0,0,0,0,0,0,0.03,0,0,0,0,0,0,0,0,0.45,0,0,0,0,0,0,0.13,0,0,0,0,0
100,65.68,2,1.3,6.74,6.36,0,0,15.78,0.9,0,0,0,0,0,0,0,0,0,0,0,0,0,0,0,0.03,0,0,0,0,0,0,0,0,0.83,0,0,0,0.25,0,0,0.13,0,0,0,0,0
99.5,67.47,0.87,1.07,5.26,6.38,0,0,14.87,0.9,0,0,0,0,0,0,0,0,0,0,0,0,0,0,0,0.01,0,0,0,0,0,0,0,0,3.04,0,0,0,0,0,0,0.13,0,0,0,0,0
90.4,65.92,3.93,2.27,5.29,4.23,0,1.02,14.92,0.9,0,0,0,0,0,0,0,0,0,0,0,0,0,0,0,0.02,0,0,0,0,0,0,0,0,1.37,0,0,0,0,0,0,0.13,0,0,0,0,0
101.9,65.95,0,0.46,12.42,4.1,0,0.79,12.54,2.25,0,0,0,0,0,0,0,0,0,0,0,0,0,0,0,0.02,0,0,0,0,0,0,0,0,1.11,0,0,0.24,0,0,0,0.12,0,0,0,0,0
99.6,69.71,0.87,1.06,3.74,8.49,0,0,14.76,0.9,0,0,0,0,0,0,0,0,0,0,0,0,0,0,0,0.02,0,0,0,0,0,0,0,0,0.45,0,0,0,0,0,0,0,0,0,0,0,0
95.7,69.71,0.85,1.04,5.11,6.19,0,3.94,11.58,0.56,0,0,0,0,0,0,0,0,0,0,0,0,0,0,0,0.02,0,0,0,0,0,0,0,0,0.88,0,0,0,0,0,0,0.12,0,0,0,0,0
102.4,66.57,0.44,1.38,6.81,8.05,0,0,11.52,4.47,0,0,0,0,0,0,0,0,0,0,0,0,0,0,0,0.02,0,0,0,0,0,0,0,0,0.61,0,0,0,0,0,0,0.13,0,0,0,0,0
37.3,66.71,2.73,13.51,5.7,9.36,0.21,0,0,0,0,0,0,0,0,0,0,0,0,0,1.27,0,0,0,0,0,0,0,0,0,0,0,0,0,0.16,0,0,0.11,0.11,0.13,0,0,0,0,0,0,0
38.3,67.72,1.86,12.04,7.21,9.21,0.21,0,0,0,0,0,0,0,0,0,0,0,0,0,1.25,0,0,0,0,0,0,0,0,0,0,0,0,0,0.16,0,0,0.1,0.11,0.13,0,0,0,0,0,0,0
39.4,68.8,0.91,10.6,8.68,9.07,0.21,0,0,0,0,0,0,0,0,0,0,0,0,0,1.23,0,0,0,0,0,0,0,0,0,0,0,0,0,0.16,0,0,0.1,0.11,0.13,0,0,0,0,0,0,0
37.8,68.04,0.9,10.49,12.48,6.17,0.21,0,0,0,0,0,0,0,0,0,0,0,0,0,1.21,0,0,0,0,0,0,0,0,0,0,0,0,0,0.16,0,0,0.1,0.11,0.13,0,0,0,0,0,0,0
37.2,68,0.9,10.91,12.48,6.17,0.2,0,0,0,0,0,0,0,0,0,0,0,0,0,1.21,0,0,0,0,0,0,0,0,0,0,0,0,0,0,0,0,0,0,0.13,0,0,0,0,0,0,0
30,68.1,4.16,14.15,9.81,1.29,0.43,0,0,0,0,0,0,0,0,0,0,0,0,0,1.84,0,0,0,0,0,0,0,0,0,0,0,0,0,0,0,0,0,0,0.22,0,0,0,0,0,0,0
119,73.34,0,3.69,0.71,0,0,19.87,0,0,0,0,0,0,0,0,0,0,0,0.35,0,0,0,0,0,0,0,0,0,0,0.04,0,0,0,0,0,0,1.2,0,0,0,0.8,0,0,0,0,0
98,70.67,0,3.4,0.72,0,0,19.34,0,0.92,0,0,0,0,0,0,1.39,0.39,0,0.35,0,0,0,0,0.19,0,0,0,0,0,0.04,0,0,0,1.08,0,0,0.7,0,0,0,0.81,0,0,0,0,0
105,69.52,0,4.02,1.45,0,0,19.61,0,0.93,0,0,0,0,0,0,0,0,0,0.36,0,0,0,0,0,0,0,0,0,0,0.04,0,0,0,1.1,0,0,0.95,0,0.58,0,0.83,0,0,0,0.61,0
95,71.7,0,4.01,1.16,0,0,19.34,0,1.24,0,0,0,0,0,0,0,0,0,0.36,0,0,0,0,0,0,0,0,0,0,0.04,0,0,0,0,0,0,1.33,0,0,0,0.82,0,0,0,0,0
100,73.26,0,2.27,0.43,0,0,19.39,0,0.61,0,0,0,0,0,0,0,0,0,0.57,0,0,0,0,0,0,0,0,0,0,0.06,0,0,0,0.73,0,0,0.47,0,1.19,0,1.02,0,0,0,0,0
108,72.74,0,2.31,2.09,0,0,19.74,0,1.19,0,0,0,0,0,0,0,0,0,0.69,0,0,0,0,0,0,0,0.03,0,0,0.02,0,0,0,0,0,0,0.68,0,0,0,0.51,0,0,0,0,0
95,73.64,0,3.44,0.43,0,0,18.56,0,0.62,0,0,0,0,0,0,0,0,0,0,0,0,0,0,0,0,0,0,0,0,0.04,0,0,0,0,0,0,2.37,0,0,0,0.9,0,0,0,0,0
115,73.54,0,2.55,2.15,0,0,17.03,0,0,0,0,0,0,0,0,0,0,0,0,0,0,0,0,0,0,0,0,0,0,0.06,0,0,0,2.17,0,0,1.97,0,0,0,0.53,0,0,0,0,0
130,71.23,0,4.63,2.49,0,0,16.8,0,0,0,0,0,0,0,0,0,0,0,0.58,0,0,0,0,0,0,0,0.09,0,0,0.08,0,0,0,1.85,0,0,0.48,0,0,0,0.62,0,0,0,1.15,0
63.5,42.2,0,12.7,0,0,0,0,0,0,0,0,0,0,35.3,0,0,0,0,0,0,0,0,0,0,0,0,0,0,0,0,0,0,0,9.8,0,0,0,0,0,0,0,0,0,0,0,0
54,42,0,13,0,0,0,0,0,0,0,0,0,0,35,0,0,0,0,0,0,0,0,0,0,0,0,0,0,0,0,0,0,0,10,0,0,0,0,0,0,0,0,0,0,0,0
66.5,41.3,0,12.5,0,0,0,0,0,0,0,0,0,0,34.6,0,0,0,0,0,0,0,0,0,0,0,0,0,0,0,0,0,0,0,9.6,0,0,0,2,0,0,0,0,0,0,0,0
53,40.9,0,12.4,0,0,0,0,0,0,0,0,0,0,34.3,0,0,0,0,0,0,0,0,0,0,0,0,0,0,0,0,0,0,0,9.5,0,0,0,2.9,0,0,0,0,0,0,0,0
60,40.55,0,12.31,0,0,0,0,0,0,0,0,0,0,33.93,0,0,0,0,0,0,0,0,0,0,0,0,0,0,0,0,0,0,0,9.41,0,0,0,3.8,0,0,0,0,0,0,0,0
48,43,0,13,0,0,0,0,0,0,0,0,0,0,36,0,0,0,0,0,0,0,0,0,0,0,0,0,0,0,0,0,0,0,8,0,0,0,0,0,0,0,0,0,0,0,0
57,42.3,0,7,0,0,0,0,0,0,0,0,0,0,45.9,0,0,0,0,0,0,0,0,0,0,0,0,0,0,0,0,0,0,0,4.8,0,0,0,0,0,0,0,0,0,0,0,0
54,42.8,0,8.1,6.3,0,0,0,0,0,0,0,0,0,34.7,0,0,0,0,0,0,0,0,0,0,0,0,0,0,0,0,0,0,0,5.7,0,0,2.4,0,0,0,0,0,0,0,0,0
45,48.1,0,15.8,0,0,0,0,0,0,0,0,0,0,31.3,0,0,0,0,0,0,0,0,0,0,0,0,0,0,0,0,0,0,0,4.8,0,0,0,0,0,0,0,0,0,0,0,0
54,43,0,13,5,0,0,0,0,0,0,0,0,0,31,0,0,0,0,0,0,0,0,0,0,0,0,0,0,0,0,0,0,0,8,0,0,0,0,0,0,0,0,0,0,0,0
84.7,12.53,43.28,0.74,0,0,0,0,0,11.99,0,0,0,0,0,0,0,0,0,31.46,0,0,0,0,0,0,0,0,0,0,0,0,0,0,0,0,0,0,0,0,0,0,0,0,0,0,0
86.8,25.71,33.28,3.79,0,0,5.04,0,0,6.56,0,0,0,0,0,0,0,0,0,25.62,0,0,0,0,0,0,0,0,0,0,0,0,0,0,0,0,0,0,0,0,0,0,0,0,0,0,0
78.9,18.27,42.06,0.72,0,0,0,0,3.54,9.33,0,0,0,0,0,0,0,0,0,26.08,0,0,0,0,0,0,0,0,0,0,0,0,0,0,0,0,0,0,0,0,0,0,0,0,0,0,0
81.9,24.83,32.15,3.66,0,0,4.87,4.99,0,4.75,0,0,0,0,0,0,0,0,0,24.75,0,0,0,0,0,0,0,0,0,0,0,0,0,0,0,0,0,0,0,0,0,0,0,0,0,0,0
