Repository: you0514w/youyou

File: Expansion Coeff.csv (part 34 of 83)
Expansion Coeff (Typical) ( 10-7/K ),SiO2,B2O3,Al2O3,MgO,CaO,BaO,Li2O,Na2O,K2O,Rb2O,Ag2O,Cs2O,Tl2O,MnO,FeO,CoO,NiO,CuO,ZnO,SrO,CdO,PbO,SnO,Cr2O3,Fe2O3,Ga2O3,As2O3,Y2O3,In2O3,Sb2O3,La2O3,Nd2O3,Gd2O3,TiO2,MnO2,GeO2,ZrO2,CeO2,SnO2,TeO2,P2O5,V2O5,Nb2O5,Ta2O5,MoO3,WO3
84.9,12.38,42.74,0.73,0,3.98,0,0,0,11.84,0,0,0,0,0,0,0,0,0,28.33,0,0,0,0,0,0,0,0,0,0,0,0,0,0,0,0,0,0,0,0,0,0,0,0,0,0,0
73,4.48,52.9,0,24.51,0,0,0,0,0,0,0,0,0,0,0,0,0,0,0,0,0,18.11,0,0,0,0,0,0,0,0,0,0,0,0,0,0,0,0,0,0,0,0,0,0,0,0
67,4.62,61.09,0,16.06,0,0,0,0,0,0,0,0,0,0,0,0,0,0,0,0,0,18.23,0,0,0,0,0,0,0,0,0,0,0,0,0,0,0,0,0,0,0,0,0,0,0,0
78,0,60.84,0,17.1,0,0,0,0,0,0,0,0,0,0,0,0,0,0,0,0,0,22.06,0,0,0,0,0,0,0,0,0,0,0,0,0,0,0,0,0,0,0,0,0,0,0,0
63,4.38,65.48,0,15.22,0,0,0,0,0,0,0,0,0,0,0,0,0,0,0,0,0,14.92,0,0,0,0,0,0,0,0,0,0,0,0,0,0,0,0,0,0,0,0,0,0,0,0
73,5.23,64.72,0,0,0,15.03,0,0,0,0,0,0,0,0,0,0,0,0,0,0,0,15.02,0,0,0,0,0,0,0,0,0,0,0,0,0,0,0,0,0,0,0,0,0,0,0,0
64,6.38,61.97,0,11.89,0,0,0,0,0,0,0,0,0,0,0,0,0,0,0,0,0,19.76,0,0,0,0,0,0,0,0,0,0,0,0,0,0,0,0,0,0,0,0,0,0,0,0
82,5.44,59.51,0,0,0,19.91,0,0,0,0,0,0,0,0,0,0,0,0,0,0,0,15.14,0,0,0,0,0,0,0,0,0,0,0,0,0,0,0,0,0,0,0,0,0,0,0,0
75,3.78,60.33,0,0,0,15.55,0,0,0,0,0,0,0,0,0,0,0,0,0,0,0,20.34,0,0,0,0,0,0,0,0,0,0,0,0,0,0,0,0,0,0,0,0,0,0,0,0
65,5.99,64.64,0,0,14.45,0,0,0,0,0,0,0,0,0,0,0,0,0,0,0,0,14.92,0,0,0,0,0,0,0,0,0,0,0,0,0,0,0,0,0,0,0,0,0,0,0,0
67,4.84,65.43,0,0,0,0,0,0,0,0,0,0,0,0,0,0,0,0,0,14.97,0,14.76,0,0,0,0,0,0,0,0,0,0,0,0,0,0,0,0,0,0,0,0,0,0,0,0
75,33.8,0,13,0,0,0,0,0,0,0,0,0,0,43.5,0,0,0,0,0,0,0,0,0,0,0,0,0,0,0,0,0,0,0,9.7,0,0,0,0,0,0,0,0,0,0,0,0
69.5,35.7,0,12.8,0,0,0,0,0,0,0,0,0,0,41.3,0,0,0,0,0,0,0,0,0,0,0,0,0,0,0,0,0,0,0,10.2,0,0,0,0,0,0,0,0,0,0,0,0
80,37,0,4.8,0,0,0,0,0,0,0,0,0,0,47.6,0,0,0,0,0,0,0,0,0,0,0,0,0,0,0,0,0,0,0,10.6,0,0,0,0,0,0,0,0,0,0,0,0
75,30.74,0,11.48,31.23,0,0,0,0,1.9,0,0,0,0,12.18,0,0,0,0,0,1,0,0,0,0,0,0,0,0,0,0,0,0,0,8.08,0,0,3.39,0,0,0,0,0,0,0,0,0
79,33.63,0,8.21,30.13,0,0,0,3,0,0,0,0,0,8.51,0,0,0,0,0,0,0,0,0,0,0,0,0,0,0,0,0,0,0,15.12,0,0,1.4,0,0,0,0,0,0,0,0,0
76.5,35.4,0,8.7,31.7,0,0,0,0,0,0,0,0,0,9,0,0,0,0,0,0,0,0,0,0,0,0,0,0,0,0,0,0,0,13.7,0,0,1.5,0,0,0,0,0,0,0,0,0
109,39.96,0,6.99,29.67,0,0,0,0,0,0,0,0,0,10.49,0,0,0,0,0,0,0,0,0,0,0,0,0,0,0,0,0,0,0,10.49,0,0,2.4,0,0,0,0,0,0,0,0,0
80,39.96,0,9.99,26.67,0,0,0,0,0,0,0,0,0,10.49,0,0,0,0,0,0,0,0,0,0,0,0,0,0,0,0,0,0,0,10.49,0,0,2.4,0,0,0,0,0,0,0,0,0
136,57.41,0,8.63,2.52,0,3.53,0,26.2,1.44,0,0,0,0,0,0,0,0,0,0,0,0,0,0,0,0,0,0,0,0,0,0,0,0,0,0,0,0.27,0,0,0,0,0,0,0,0,0
136,62.93,0,7.67,0,0,0.43,0,26.29,2.42,0,0,0,0,0,0,0,0,0,0,0,0,0,0,0,0,0,0,0,0,0,0,0,0,0,0,0,0.26,0,0,0,0,0,0,0,0,0
131,61.31,0,7.1,0,3.52,1.72,0,24.42,1.4,0,0,0,0,0,0,0,0,0,0,0,0,0,0,0,0,0,0,0,0,0,0,0,0,0,0,0,0.53,0,0,0,0,0,0,0,0,0
132,58.07,0,8.72,1.7,0,4.46,0,26.49,0,0,0,0,0,0,0,0,0,0,0,0,0,0,0,0,0,0,0,0,0,0,0,0,0,0,0,0,0.56,0,0,0,0,0,0,0,0,0
122,61.26,0,6.23,6.3,0,2.07,2.12,21.5,0,0,0,0,0,0,0,0,0,0,0,0,0,0,0,0,0,0,0,0,0,0,0,0,0,0,0,0,0.52,0,0,0,0,0,0,0,0,0
124,59.82,0,9.62,0,1.17,1.28,4.38,22.14,0,0,0,0,0,0,0,0,0,0,0,0,0,0,0,0,0,0,0,0,0,0,0,0,0,0,0,0,1.59,0,0,0,0,0,0,0,0,0
131,59.34,0,8.42,0,1.18,1.29,2.21,23.44,1.4,0,0,0,0,0,0,0,0,0,0,0,0,0,0,0,0,0,0,0,0,0,0,0,0,1.65,0,0,1.07,0,0,0,0,0,0,0,0,0
125,59.27,0,8.25,1.61,0,0.84,4.33,22.98,0,0,0,0,0,0,0,0,0,0,0,0.62,0,0,0,0,0,0,0,0,0,0,0,0,0,0,0,0,2.1,0,0,0,0,0,0,0,0,0
129,58.07,0,9.04,0,3.52,0.86,2.2,24.42,0,0,0,0,0,0,0,0,0,0,0,0,0,0,0,0,0,0,0,0,0,0,0,0,0,0.82,0,0,1.07,0,0,0,0,0,0,0,0,0
124,60.77,0,8.96,0,0,0.85,4.37,22.1,0,0,0,0,0,0,0,0,0,0,0,1.89,0,0,0,0,0,0,0,0,0,0,0,0,0,0,0,0,1.06,0,0,0,0,0,0,0,0,0
80,42.1,13.22,9.59,22.82,0,0,11.55,0,0,0,0,0,0,0,0,0,0,0,0,0,0,0,0,0,0,0,0,0,0,0,0,0,0,0.72,0,0,0,0,0,0,0,0,0,0,0,0
91,32.04,6.32,9.17,35.48,0,0,9.2,7.1,0,0,0,0,0,0,0,0,0,0,0,0,0,0,0,0,0,0,0,0,0,0,0,0,0,0.69,0,0,0,0,0,0,0,0,0,0,0,0
89,35.37,13.57,6.95,23.43,0,0,11.85,4.76,0,0,0,0,0,0,0,0,0,0,0,0,0,0,0,0,0,0,0,0,0,0,0,0,0,0.74,0,0,0,0,0,0,3.33,0,0,0,0,0
88,39.27,8.07,6.06,25.08,0,0,13.16,0,1.19,0,0,0,0,0,0,2.25,0,0,0,0,0,0,0,0,0,0,0,0,0,0,0,0,0,4.92,0,0,0,0,0,0,0,0,0,0,0,0
87,32.31,9.3,8,29.32,0,0,15.07,1.36,0,0,0,0,0,0,0,0,0,0,0,0,0,0,0,0,0,0,0,0,0,0,0,0,0,2.11,0,0,1.14,0,0,0,1.39,0,0,0,0,0
91,30.1,8.93,9.42,28.04,0,0,18.91,0,0,0,0,0,0,0,0,0,0,0,0,0,0,0,0,0,0,0,0,0,0,0,0,0,0,1.41,0,0,0,0,0,0,3.19,0,0,0,0,0
90,28.55,13.41,6.79,22.41,0,0,19.14,0,0,0,0,0,0,0,0,0,0,0,0,0,0,0,0,0,0,0,0,0,0,0,0,0,0,3.39,0,0,1.47,0,0,0,3.18,1.66,0,0,0,0
104,29.92,6.89,10,29.75,0,0,12.04,4.84,0,0,0,0,0,0,0,0,0,0,0,0,0,0,0,0,0,0,0,0,0,0,0,0,0,0.75,0,0,2.43,0,0,0,3.38,0,0,0,0,0
96,31.57,12.82,7.11,34.6,0,0,9.34,0.9,2.96,0,0,0,0,0,0,0,0,0,0,0,0,0,0,0,0,0,0,0,0,0,0,0,0,0.7,0,0,0,0,0,0,0,0,0,0,0,0
95,36.66,3.96,8.1,28.69,0,0,14.74,4.44,0,0,0,0,0,0,0,0,0,0,0,0,0,0,0,0,0,0,0,0,0,0,0,0,0,2.07,0,0,1.34,0,0,0,0,0,0,0,0,0
77,11.09,27.34,0,0,0,17.38,0,0,0,0,0,0,0,0,0,0,0,0,38.59,0,0,4.26,0,0,0,0,0,0,0,0,0,0,0,0,0,0,0,0,0,0,1.34,0,0,0,0,0
79,6.45,34.78,0,0,0,17.69,0,0,0,0,0,0,0,0,0,0,0,0,33.33,0,0,4.34,0,0,0,0,0,0,0,0,0,0,0,0,0,0,0,0,0,0,3.41,0,0,0,0,0
82,9.14,26.94,0,0,0,20.88,0,0,0,0,0,0,0,0,0,0,0,0,42.72,0,0,0,0,0,0,0,0,0,0,0,0,0,0,0,0,0,0,0,0,0,0.32,0,0,0,0,0
76,10.87,21.44,0,0,0,18.86,0,0,0,0,0,0,0,0,0,0,0,0,45.85,0,0,1.67,0,0,0,0,0,0,0,0,0,0,0,0,0,0,0,0,0,0,1.31,0,0,0,0,0
82,12.21,25.6,0,0,0,15.04,0,0,0,0,0,0,0,0,0,0,0,0,29.64,0,0,9.39,0,0,0,0,0,0,0,0,0,0,0,0,0,0,0,0,0,0,8.12,0,0,0,0,0
76,15.34,26.48,0,0,0,13.36,0,0,0,0,0,0,0,0,0,0,0,0,30.2,0,0,11.01,0,0,0,0,0,0,0,0,0,0,0,0,0,0,0,0,0,0,3.61,0,0,0,0,0
77,10.58,24.81,0,0,0,17.79,0,0,0,0,0,0,0,0,0,0,0,0,36.87,0,0,6.11,0,0,0,0,0,0,0,0,0,0,0,0,0,0,0,0,0,0,3.84,0,0,0,0,0
75,14.84,24.01,0,0,0,12.36,0,0,0,0,0,0,0,0,0,0,0,0,27.38,0,0,17.48,0,0,0,0,0,0,0,0,0,0,0,0,0,0,0,0,0,0,3.93,0,0,0,0,0
85,2,0,0,0,0,0,0,0,0,0,0,0,0,0,0,0,0,0,22,0,0,0,44,0,0,0,0,0,0,0,0,0,0,0,0,0,2,0,0,0,30,0,0,0,0,0
85,0,42,0,0,0,23,0,0,0,0,0,0,0,0,0,0,0,0,35,0,0,0,0,0,0,0,0,0,0,0,0,0,0,0,0,0,0,0,0,0,0,0,0,0,0,0
87.1,2,26,0,0,0,30,0,0,0,0,0,0,0,0,0,0,0,0,40,0,0,0,0,0,0,0,0,0,0,0,0,0,0,0,0,0,0,0,0,0,2,0,0,0,0,0
79.5,10,22,0,0,0,20,0,0,0,0,0,0,0,0,0,0,0,0,48,0,0,0,0,0,0,0,0,0,0,0,0,0,0,0,0,0,0,0,0,0,0,0,0,0,0,0
77.6,10,30,0,0,0,15,0,0,0,0,0,0,0,0,0,0,0,0,45,0,0,0,0,0,0,0,0,0,0,0,0,0,0,0,0,0,0,0,0,0,0,0,0,0,0,0
75,22.39,40.81,4.4,0,0,0,0,0,0,0,0,0,0,0,0,0,0,0,27.55,0,0,0,0,0,0,0,0,0,0,0,0,0,0,0,0,0,4.85,0,0,0,0,0,0,0,0,0
74,28.22,37.06,3.61,0,0,0,7.4,0,0,0,0,2.88,0,0,0,0,0,0,20.83,0,0,0,0,0,0,0,0,0,0,0,0,0,0,0,0,0,0,0,0,0,0,0,0,0,0,0
75,13.94,56.13,2.74,0,0,0,4.67,3.38,0,0,0,0,0,0,0,0,0,0,18.01,0,0,0,0,0,0,0,0,0,0,0,0,0,0,0,0,0,1.13,0,0,0,0,0,0,0,0,0
91,17.67,13.86,0,0,5.16,18.86,0,3.9,0,0,0,0,0,0,0,0,0,0,14.23,0,0,0,0,0,0,0,0,0.43,0,0.07,0.15,0,0,18.12,0,0,3.92,0,0,0,0,0,3.63,0,0,0
90,26.91,14.08,0,0,5.24,19.17,0,3.17,0.52,0,0,0,0,0,0,0,0,0,14.45,0,0,0,0,0,0,0,0,0.43,0,0.07,2.41,0,0,7.36,0,0,3.98,0,0,0,0,0,2.21,0,0,0
76,31.18,24.47,0,0,0.76,11.11,0,6.87,0,0,0,0,0,0,0,0,0,0,5.23,0,0,0,0,0,0,0,0,0.38,0,0.06,0.13,0,0.24,16,0,0,0.69,0,0,0,0,0,2.88,0,0,0
84,25.79,20.94,0,0,2.44,17.23,0,5.88,0,0,0,0,0,0,0,0,0,0,10.07,0,0,0,0,0,0,0,0,0.2,0,0.06,0.28,0,0,11.41,0,0,2.96,0,0,0,0,0,2.74,0,0,0
75,31.38,22.15,0,0,0.77,10.06,0,5.53,0.91,0,0,0,0,0,0,0,0,0,7.37,0,0,0,0,0,0,0,0,0.38,0,0.06,0.13,0,0,16.09,0,0,2.08,0,0,0,0,0,2.9,0.19,0,0
89,35.51,12.27,0,0,4.56,12.26,0,9.65,0,0,0,0,0,0,0,0,0,0,12.59,0,0,0,0,0,0,0,0,0.38,0,0.06,0.26,0,0,6.42,0,0,3.47,0,0,0,0,0,2.57,0,0,0
89,33.94,23.45,0,0,4.36,11.71,0,10.53,0,0,0,0,0,0,0,0,0,0,5.01,0,0,0,0,0,0,0,0,0.36,0,0.06,0.25,0,0,7.16,0,0,1.33,0,0,0,0,0,1.84,0,0,0
54.3,19.32,53.68,7.12,0,4.77,0,4.47,1.79,0.65,0,0,0,0,0,0,0,0,0,4.36,0,0,0,0,0,0,0,0,0,0,0,0,0,0,0,0,0,1.58,0,0.2,0,0,0,0.29,1.77,0,0
52.2,19.33,54.08,7.17,0,4.11,0,3.86,1.49,0.53,0,0,0,0,0,0,0,0,0,4.35,0,0,0,0,0,0,0,0,0,0,0,0,0,0,0,0,0,3.12,0,0.2,0,0,0,0,1.76,0,0
53.4,19.71,55.15,7.31,0,4.2,0,3.94,1.52,0.54,0,0,0,0,0,0,0,0,0,4.43,0,0,0,0,0,0,0,0,0,0,0,1.2,0,0,0,0,0,0,0,0.21,0,0,0,0,1.79,0,0
61.1,18.68,52.25,6.93,0,7.09,0,4.97,2.4,1.58,0,0,0,0,0,0,0,0,0,4.2,0,0,0,0,0,0,0,0,0,0,0,0,0,0,0,0,0,0,0,0.2,0,0,0,0,1.7,0,0
61.2,20.35,55.13,6.35,0,2.89,0,5.42,2.61,1.72,0,0,0,0,0,0,0,0,0,0.99,0,0,0,0,0,0,0,0,0,0,0,2.48,0,0,0,0,0,0,0,0.21,0,0,0,0,1.85,0,0
59.7,28.14,51.94,5.74,0,2.61,0,4.9,2.36,1.55,0,0,0,0,0,0,0,0,0,0.9,0,0,0,0,0,0,0,0,0,0,0,0,0,0,0,0,0,0,0,0.19,0,0,0,0,1.67,0,0
87,59.79,0,8.51,8.74,5.46,0,0,6,5.88,0,0,0,0,0,0,0,0,0,0,1.13,0,0,0,0,0,0,0,0,0,0,0,0,0,4.49,0,0,0,0,0,0,0,0,0,0,0,0
82,59.41,0.49,9.95,4.7,6.15,0,0,5.02,5.02,0,0,0,0,0,0,0,0,0,0,3.59,0,0,0,0,0,0,0,0,0,0,0,0,0,5.67,0,0,0,0,0,0,0,0,0,0,0,0
91,62.62,0.65,2.23,3.38,10.64,0,0,5.76,6.2,0,0,0,0,0,0,0,0,0,0,1.25,0,0,0,0,0,0,0,0,0,0,0,0,0,5.69,0,0,1.58,0,0,0,0,0,0,0,0,0
80,64.52,0,8.48,2.72,5.02,0.45,0,5.31,4.88,0,0,0,0,0,0,0,0,0,0,4.97,0,0,0,0,0,0,0,0,0,0,0,0,0,2.15,0,0,1.5,0,0,0,0,0,0,0,0,0
93,58.85,0,6.14,6.8,7.56,0,0,6.53,6.1,0,0,0,0,0,0,0,0,0,0,1.89,0,0,0,0,0,0,0,0,0,0,0,0,0,6.13,0,0,0,0,0,0,0,0,0,0,0,0
86,56.47,0.4,12.7,5.21,4.37,0,0,5.76,6.24,0,0,0,0,0,0,0,0,0,0,3.71,0,0,0,0,0,0,0,0,0,0,0,0,0,3.15,0,0,1.99,0,0,0,0,0,0,0,0,0
83,59.24,0,9.67,5.32,9.2,0,0,4.98,5.48,0,0,0,0,0,0,0,0,0,0,2.07,0,0,0,0,0,0,0,0,0,0,0,0,0,2.52,0,0,1.52,0,0,0,0,0,0,0,0,0
77,60.99,0.19,9.28,8.15,8.2,0,0,4.77,4.74,0,0,0,0,0,0,0,0,0,0,1.14,0,0,0,0,0,0,0,0,0,0,0,0,0,0.41,0,0,2.13,0,0,0,0,0,0,0,0,0
78,60.64,0,10.76,6.27,9.37,0,0,4.93,4.73,0,0,0,0,0,0,0,0,0,0,1.41,0,0,0,0,0,0,0,0,0,0,0,0,0,0,0,0,1.89,0,0,0,0,0,0,0,0,0
83,63.9,0,9.55,0.52,5.33,0,0,4.49,6.42,0,0,0,0,0,0,0,0,0,0,5.97,0,0,0,0,0,0,0,0,0,0,0,0,0,3.48,0,0,0.34,0,0,0,0,0,0,0,0,0
78,44.12,5.44,9.91,0,40.53,0,0,0,0,0,0,0,0,0,0,0,0,0,0,0,0,0,0,0,0,0,0,0,0,0,0,0,0,0,0,0,0,0,0,0,0,0,0,0,0,0
83,37.5,7.4,12.63,0,42.47,0,0,0,0,0,0,0,0,0,0,0,0,0,0,0,0,0,0,0,0,0,0,0,0,0,0,0,0,0,0,0,0,0,0,0,0,0,0,0,0,0
75,42.8,7.39,7.57,0,40.14,2.1,0,0,0,0,0,0,0,0,0,0,0,0,0,0,0,0,0,0,0,0,0,0,0,0,0,0,0,0,0,0,0,0,0,0,0,0,0,0,0,0
74,42.77,8.69,3.26,0,45.28,0,0,0,0,0,0,0,0,0,0,0,0,0,0,0,0,0,0,0,0,0,0,0,0,0,0,0,0,0,0,0,0,0,0,0,0,0,0,0,0,0
76,42.59,5.98,2.92,0,47.76,0,0,0,0,0,0,0,0,0,0,0,0,0,0,0,0,0,0,0,0,0,0,0,0,0,0,0,0,0.75,0,0,0,0,0,0,0,0,0,0,0,0
80,43.62,13.69,0,0,42.5,0,0,0,0,0,0,0,0,0,0,0,0,0.19,0,0,0,0,0,0,0,0,0,0,0,0,0,0,0,0,0,0,0,0,0,0,0,0,0,0,0,0
82,36.74,7.25,12.38,0,41.62,0,0,0,2.01,0,0,0,0,0,0,0,0,0,0,0,0,0,0,0,0,0,0,0,0,0,0,0,0,0,0,0,0,0,0,0,0,0,0,0,0,0
85,32.21,6.95,4.75,0,56.09,0,0,0,0,0,0,0,0,0,0,0,0,0,0,0,0,0,0,0,0,0,0,0,0,0,0,0,0,0,0,0,0,0,0,0,0,0,0,0,0,0
74,33.47,17.15,6.78,0,42.6,0,0,0,0,0,0,0,0,0,0,0,0,0,0,0,0,0,0,0,0,0,0,0,0,0,0,0,0,0,0,0,0,0,0,0,0,0,0,0,0,0
63,58.61,18.08,3.17,1.61,11.12,0,0,6.31,0.77,0,0,0,0,0,0,0,0,0,0,0.24,0,0,0,0,0.07,0,0,0,0,0,0,0,0,0.02,0,0,0,0,0,0,0,0,0,0,0,0
101,63.86,1.54,2.07,4.5,9.34,0,0,18.06,0.51,0,0,0,0,0,0,0,0,0,0,0.02,0,0,0,0,0.07,0,0,0,0,0,0,0,0,0.03,0,0,0,0,0,0,0,0,0,0,0,0
107,63.8,2.2,2.23,4.62,9.05,0,0,17.85,0.06,0,0,0,0,0,0,0,0,0,0,0,0,0,0,0,0.06,0,0,0,0,0,0,0,0,0.13,0,0,0,0,0,0,0,0,0,0,0,0
68,61.57,14.43,2.71,2.19,9.59,0,0,9.03,0.06,0,0,0,0,0,0,0,0,0,0,0.19,0,0,0,0,0.07,0,0,0,0,0,0,0,0,0.16,0,0,0,0,0,0,0,0,0,0,0,0
92,61.8,0,2.2,0,0,0,0,6.91,7.51,0,0,0,0,0,0,0,0,0,0,0,0,21.43,0,0,0,0,0,0,0,0.15,0,0,0,0,0,0,0,0,0,0,0,0,0,0,0,0
91.7,66.1,2.4,4.7,0,2.66,8.1,1.3,7.4,7,0,0,0,0,0,0,0,0,0,0,0,0,0,0,0,0,0,0,0,0,0.34,0,0,0,0,0,0,0,0,0,0,0,0,0,0,0,0
90.3,67.8,0,3.4,1.3,1.9,8.9,1.2,7.5,5,0,0,0,0,0,0,0,0,0,0,3,0,0,0,0,0,0,0,0,0,0,0,0,0,0,0,0,0,0,0,0,0,0,0,0,0,0
90.7,66.1,1.8,4.7,0,2.7,8.8,1.3,5.3,9.3,0,0,0,0,0,0,0,0,0,0,0,0,0,0,0,0,0,0,0,0,0,0,0,0,0,0,0,0,0,0,0,0,0,0,0,0,0
91.4,64.7,1.3,4.7,2.1,3,8,1.3,4.8,10.1,0,0,0,0,0,0,0,0,0,0,0,0,0,0,0,0,0,0,0,0,0,0,0,0,0,0,0,0,0,0,0,0,0,0,0,0,0
90,55.77,0,1.9,0,0,0,0,4,8.71,0,0,0,0,0,0,0,0,0,0,0,0,29.43,0,0,0,0,0,0,0,0.19,0,0,0,0,0,0,0,0,0,0,0,0,0,0,0,0
47.3,54.18,21.52,11.5,1.62,0,0,7.63,0.53,0.69,0,0,0,0,0,0,0,0,0,1.2,0.31,0,0,0,0,0,0,0,0,0,0,0,0,0,0.82,0,0,0,0,0,0,0,0,0,0,0,0
46.7,57.58,15.88,11.29,2.42,1.86,0,6.53,1.05,0,0,0,0,0,0,0,0,0,0,1.6,1.26,0,0,0,0,0,0,0,0,0,0,0,0,0,0,0,0,0.53,0,0,0,0,0,0,0,0,0
36.5,64.16,6.45,11.16,9.1,9.13,0,0,0,0,0,0,0,0,0,0,0,0,0,0,0,0,0,0,0,0,0,0,0,0,0,0,0,0,0,0,0,0,0,0,0,0,0,0,0,0,0
32.7,68.22,7.79,11.99,3.57,7.23,0,0,0,0,0,0,0,0,0,0,0,0,0,0,1.2,0,0,0,0,0,0,0,0,0,0,0,0,0,0,0,0,0,0,0,0,0,0,0,0,0,0
31,68.25,7.78,11.98,3.6,7.19,1.2,0,0,0,0,0,0,0,0,0,0,0,0,0,0,0,0,0,0,0,0,0,0,0,0,0,0,0,0,0,0,0,0,0,0,0,0,0,0,0,0
83.2,61.39,0,2.28,6.59,10.08,0.43,0,4.82,5.29,0,0,0,0,0,0,0,0,0,0,4.81,0,0,0,0,0,0,0,0,0,0,0,0,0,0,0,0,4.31,0,0,0,0,0,0,0,0,0
81.2,66.55,0,2.01,3.39,5.48,0,0,4.41,5.8,0,0,0,0,0,0,0,0,0,0,7.92,0,0,0,0,0,0,0,0,0,0,0,0,0,0,0,0,4.44,0,0,0,0,0,0,0,0,0
82,69.18,0,3.03,0,6.13,0,0,4.99,6.57,0,0,0,0,0,0,0,0,0,0,5.64,0,0,0,0,0,0,0,0,0,0,0,0,0,0,0,0,4.46,0,0,0,0,0,0,0,0,0
81,0,0,0,0,0,0,0,0,0,0,0,0,0,0,12,0,0,0,0,0,0,17,0,0,0,0,0,0,0,0,0,0,0,0,0,0,0,0,0,0,38,33,0,0,0,0
77,0,0,0,0,0,0,0,0,0,0,0,0,0,0,11,0,0,0,0,0,0,19,0,0,0,0,0,0,0,0,0,0,0,0,0,0,0,0,0,0,49,21,0,0,0,0
160,86.54,1.66,0,0,0,0,9.67,0,0,0,0,0,0,0,0,0,0,0,2.13,0,0,0,0,0,0,0,0,0,0,0,0,0,0,0,0,0,0,0,0,0,0,0,0,0,0,0
150,78.96,0.8,0,0,0,0,16.81,0,0,0,0,0,0,0,0,0,0,0,3.43,0,0,0,0,0,0,0,0,0,0,0,0,0,0,0,0,0,0,0,0,0,0,0,0,0,0,0
163,85.36,4.82,0,0,0,0,3.07,0,0,0,0,0,0,0,0,0,0,0,6.75,0,0,0,0,0,0,0,0,0,0,0,0,0,0,0,0,0,0,0,0,0,0,0,0,0,0,0
163,85.04,13.19,0,0,0,0,1.02,0,0,0,0,0,0,0,0,0,0,0,0.75,0,0,0,0,0,0,0,0,0,0,0,0,0,0,0,0,0,0,0,0,0,0,0,0,0,0,0
162,82.06,3.03,0,0,0,0,3.11,0,0,0,0,0,0,0,0,0,0,0,11.8,0,0,0,0,0,0,0,0,0,0,0,0,0,0,0,0,0,0,0,0,0,0,0,0,0,0,0
131,77.38,3.77,0,0,0,0,3.97,0,0,0,0,0,0,0,0,0,0,0,14.88,0,0,0,0,0,0,0,0,0,0,0,0,0,0,0,0,0,0,0,0,0,0,0,0,0,0,0
120,74.03,8.22,0,0,0,0,2.13,0,0,0,0,0,0,0,0,0,0,0,15.62,0,0,0,0,0,0,0,0,0,0,0,0,0,0,0,0,0,0,0,0,0,0,0,0,0,0,0
112,61.72,10.16,0,0,0,0,15.78,0,0,0,0,0,0,0,0,0,0,0,12.34,0,0,0,0,0,0,0,0,0,0,0,0,0,0,0,0,0,0,0,0,0,0,0,0,0,0,0
61,59.03,3.71,0,0,0,0,7.55,0,0,0,0,0,0,0,0,0,0,0,29.71,0,0,0,0,0,0,0,0,0,0,0,0,0,0,0,0,0,0,0,0,0,0,0,0,0,0,0
38.5,52.75,0,17.3,14.59,0,0,4.37,0,0,0,0,0,0,0,0,0,0,0,2.81,0,0,0,0,0,0,0,0,0,0,0,0,0,0,8.18,0,0,0,0,0,0,0,0,0,0,0,0
45.7,52.54,0,15.76,18.18,0,0,3.87,0,0,0,0,0,0,0,0,0,0,0,2.84,0,0,0,0,0,0,0,0,0,0,0,0,0,0,5.87,0,0,0.94,0,0,0,0,0,0,0,0,0
53.9,49.92,0,14.41,23.94,0,0,3.75,0,0,0,0,0,0,0,0,0,0,0,1.38,0,0,0,0,0,0,0,0,0,0,0,0,0,0,5.69,0,0,0.91,0,0,0,0,0,0,0,0,0
52.5,49.69,0,15.76,19.2,0,1.54,3.95,0,0,0,0,0,0,0,0,0,0,0,2.9,0,0,0,0,0,0,0,0,0,0,0,0,0,0,6,0,0,0.96,0,0,0,0,0,0,0,0,0
58.2,49.52,0,13.74,25.11,0,0,3.72,0,0,0,0,0,0,0,0,0,0,0,1.37,0,0,0,0,0,0,0,0,0,0,0,0,0,0,5.64,0,0,0.9,0,0,0,0,0,0,0,0,0
57.8,48.92,0,13.6,24.77,0,0,3.71,0,0,0,0,0,0,0,0,0,0,0,1.36,0,0,0,0,0,0,0,0,0,0,0,0,0,0,7.64,0,0,0,0,0,0,0,0,0,0,0,0
61.6,48.26,0,13.67,27.66,0,0,1.86,0,0,0,0,0,0,0,0,0,0,0,1.37,0,0,0,0,0,0,0,0,0,0,0,0,0,0,6.28,0,0,0.9,0,0,0,0,0,0,0,0,0
55.9,49.58,0,14.3,22.46,0,1.88,3.87,0,0,0,0,0,0,0,0,0,0,0,1.1,0,0,0,0,0,0,0,0,0,0,0,0,0,0,5.87,0,0,0.94,0,0,0,0,0,0,0,0,0
55.5,48.88,0,14.12,22.23,0,1.88,3.86,0,0,0,0,0,0,0,0,0,0,0,1.1,0,0,0,0,0,0,0,0,0,0,0,0,0,0,7.93,0,0,0,0,0,0,0,0,0,0,0,0
62.2,50.34,0,9.79,26.14,0,1.81,3.71,0,0,0,0,0,0,0,0,0,0,0,1.06,0,0,0,0,0,0,0,0,0,0,0,0,0,0,6.25,0,0,0.9,0,0,0,0,0,0,0,0,0
66.2,54.04,10.19,5.04,0,10.18,19.42,0,0,0,0,0,0,0,0,0,0,0,0,0,0,0,0,0,0,0,0,0,0,0,0,0,0,0,0,0,0,1.13,0,0,0,0,0,0,0,0,0
63.1,57.72,8.82,6.88,0,8.81,16.8,0,0,0,0,0,0,0,0,0,0,0,0,0,0,0,0,0,0,0,0,0,0,0,0,0,0,0,0,0,0,0.97,0,0,0,0,0,0,0,0,0
72.7,50.66,11.82,4.04,0,11.74,20.4,0,0,0,0,0,0,0,0,0,0,0,0,0,0,0,0,0,0,0,0,0,0,0,0,0,0,0,0,0,0,1.34,0,0,0,0,0,0,0,0,0
51.6,35.4,28.29,18.54,0,0,0,0,0,0,0,0,0,0,0,0,0,0,0,0,15.21,0,0,0,0,0,0,0,0,0,0,0,0,0,0,0,0,2.56,0,0,0,0,0,0,0,0,0
49.5,38.69,27.83,18.24,0,0,0,0,0,0,0,0,0,0,0,0,0,0,0,0,12.72,0,0,0,0,0,0,0,0,0,0,0,0,0,0,0,0,2.52,0,0,0,0,0,0,0,0,0
48.1,45.17,31.6,6.47,0,0,0,0,0,0,0,0,0,0,0,0,0,0,0,0,15.57,0,0,0,0,0,0,0,0,0,0,0,0,0,0,0,0,1.19,0,0,0,0,0,0,0,0,0
81,67.57,0,6.26,3.52,2.53,4.17,0,4.58,3.77,0,0,0,0,0,0,0,0,0,0,4.79,0,0,0,0,0,0,0,0,0,0.07,0,0,0,0.44,0,0,2.3,0,0,0,0,0,0,0,0,0
83,73.31,0,4.09,1.73,1.24,2.72,0,3.37,4.43,0,0,0,0,0,0,0,0,0,0,6.04,0,0,0,0,0,0,0.07,0,0,0,0,0,0,1.31,0,0,1.69,0,0,0,0,0,0,0,0,0
88,66.28,0,7.62,1.75,2.52,4.61,0.47,7.98,3,0,0,0,0,0,0,0,0,0,0,2.73,0,0,0,0,0,0,0.07,0,0,0.05,0,0,0,1.77,0,0,1.15,0,0,0,0,0,0,0,0,0
82,67.39,0,4.89,2.65,2.54,3.95,0,5.17,5.28,0,0,0,0,0,0,0,0,0,0,4.81,0,0,0,0,0,0,0,0,0,0.1,0,0,0,0.62,0,0,2.6,0,0,0,0,0,0,0,0,0
80,66.66,0,5.57,3.53,2.54,4.18,0,4.94,5.14,0,0,0,0,0,0,0,0,0,0,4.46,0,0,0,0,0,0,0,0,0,0.1,0,0,0,0.45,0,0,2.43,0,0,0,0,0,0,0,0,0
96,67.22,0,4.12,1.18,1.69,2.74,0,8.31,6.05,0,0,0,0,0,0,0,0,0,0,1.3,0,7.31,0,0,0,0,0,0,0,0.08,0,0,0,0,0,0,0,0,0,0,0,0,0,0,0,0
122,46.29,1.02,1.58,36.5,0,10.43,0,0,0,0,0,0,0,0,0,0,0,0,4.18,0,0,0,0,0,0,0,0,0,0,0,0,0,0,0,0,0,0,0,0,0,0,0,0,0,0,0
154,42.48,1.02,1.53,34.73,0,17.29,0,0,0,0,0,0,0,0,0,0,0,0,2.95,0,0,0,0,0,0,0,0,0,0,0,0,0,0,0,0,0,0,0,0,0,0,0,0,0,0,0
151,42.92,1.51,0,35.04,0,17.51,0,0,0,0,0,0,0,0,0,0,0,0,3.02,0,0,0,0,0,0,0,0,0,0,0,0,0,0,0,0,0,0,0,0,0,0,0,0,0,0,0
133,41.64,2.95,1.46,34.03,0,16.97,0,0,0,0,0,0,0,0,0,0,0,0,2.95,0,0,0,0,0,0,0,0,0,0,0,0,0,0,0,0,0,0,0,0,0,0,0,0,0,0,0
139,42.95,1.52,0.98,38.03,0,13.5,0,0,0,0,0,0,0,0,0,0,0,0,3.02,0,0,0,0,0,0,0,0,0,0,0,0,0,0,0,0,0,0,0,0,0,0,0,0,0,0,0
117,42.97,1.53,1.48,41.05,0,9.97,0,0,0,0,0,0,0,0,0,0,0,0,3,0,0,0,0,0,0,0,0,0,0,0,0,0,0,0,0,0,0,0,0,0,0,0,0,0,0,0
93,43.96,1.5,3.47,44.07,0,5,0,0,0,0,0,0,0,0,0,0,0,0,2,0,0,0,0,0,0,0,0,0,0,0,0,0,0,0,0,0,0,0,0,0,0,0,0,0,0,0
128,43.56,1.47,1.01,35.94,0,14,0,0,0,0,0,0,0,0,0,0,0,0,0,4.02,0,0,0,0,0,0,0,0,0,0,0,0,0,0,0,0,0,0,0,0,0,0,0,0,0,0
164,45.43,1.13,1.47,29.79,0,16.08,0,0,1.97,0,0,0,0,0,0,0,0,0,4.13,0,0,0,0,0,0,0,0,0,0,0,0,0,0,0,0,0,0,0,0,0,0,0,0,0,0,0
147,42.43,1.01,1.53,28.13,0,23.92,0,0,0,0,0,0,0,0,0,0,0,0,2.98,0,0,0,0,0,0,0,0,0,0,0,0,0,0,0,0,0,0,0,0,0,0,0,0,0,0,0
90,70.3,0,0.35,6.02,10.14,0,0,13,0.19,0,0,0,0,0,0,0,0,0,0,0,0,0,0,0,0,0,0,0,0,0,0,0,0,0,0,0,0,0,0,0,0,0,0,0,0,0
116,69.62,0,1.28,0.15,9.45,0.04,0,16.09,3.37,0,0,0,0,0,0,0,0,0,0,0,0,0,0,0,0,0,0,0,0,0,0,0,0,0,0,0,0,0,0,0,0,0,0,0,0,0
120,64.62,0,1.48,0.15,14.68,0,0,17.34,1.73,0,0,0,0,0,0,0,0,0,0,0,0,0,0,0,0,0,0,0,0,0,0,0,0,0,0,0,0,0,0,0,0,0,0,0,0,0
122,66.22,0,1.2,0.76,11.39,0,0,17.24,3.19,0,0,0,0,0,0,0,0,0,0,0,0,0,0,0,0,0,0,0,0,0,0,0,0,0,0,0,0,0,0,0,0,0,0,0,0,0
120,66.17,0,1.22,0.77,11.52,0.81,0,16.34,3.17,0,0,0,0,0,0,0,0,0,0,0,0,0,0,0,0,0,0,0,0,0,0,0,0,0,0,0,0,0,0,0,0,0,0,0,0,0
120,65.22,0,0.59,0,15.16,0,0,18.39,0.64,0,0,0,0,0,0,0,0,0,0,0,0,0,0,0,0,0,0,0,0,0,0,0,0,0,0,0,0,0,0,0,0,0,0,0,0,0
96,72.71,0.49,0.43,1.55,10.03,0,0,11.34,3.32,0,0,0,0,0,0,0,0,0,0,0,0,0,0,0,0,0,0,0,0,0.13,0,0,0,0,0,0,0,0,0,0,0,0,0,0,0,0
95,70.67,2.82,1.73,0,1.17,0,0,10.75,5.87,0,0,0,0,0,0,0,0,0,5.63,0,0,0,0,0,0,0,0,0,0,0.13,0,0,0,1.23,0,0,0,0,0,0,0,0,0,0,0,0
94.7,67.45,0.88,1.77,4.71,0,0,0,8.76,6.41,0,0,0,0,0,0,0,0,0,9.3,0,0,0,0,0,0,0,0,0,0,0.13,0,0,0,0.59,0,0,0,0,0,0,0,0,0,0,0,0
94.2,67.44,0.88,1.77,4.71,0,0,0,8.77,6.42,0,0,0,0,0,0,0,0,0,9.29,0,0,0,0,0,0,0,0,0,0,0.13,0,0,0,0,0,0,0.59,0,0,0,0,0,0,0,0,0
93.1,66.87,0.88,1.76,4.7,0,0,0,8.76,6.42,0,0,0,0,0,0,0,0,0,9.3,0,0,0,0,0,0,0,0,0,0,0.13,0,0,0,0,0,0,1.18,0,0,0,0,0,0,0,0,0
88.8,66.06,0.88,2.37,4.73,0,0,0,11.78,3.5,0,0,0,0,0,0,0,0,0,9.36,0,0,0,0,0,0,0,0,0,0,0.13,0,0,0,0,0,0,1.19,0,0,0,0,0,0,0,0,0
86.8,68.71,6.16,5.9,0,0,0,0,15.84,2.61,0,0,0,0,0,0,0,0,0,0,0,0,0,0,0,0,0,0,0,0,0.13,0,0,0,0,0,0,0.65,0,0,0,0,0,0,0,0,0
86.7,70.67,2.8,1.72,0,1.15,0,0,10.78,5.91,0,0,0,0,0,0,0,0,0,5.63,0,0,0,0,0,0,0,0,0,0,0.13,0,0,0,0,0,0,1.21,0,0,0,0,0,0,0,0,0
90.1,65.69,0.88,1.76,4.71,0,0,0,8.77,6.41,0,0,0,0,0,0,0,0,0,9.29,0,0,0,0,0,0,0,0,0,0,0.14,0,0,0,0,0,0,2.35,0,0,0,0,0,0,0,0,0
76,51.57,12.57,1.68,0,0,0,2.35,2.27,1.17,0,0,0,0,0,0,0,0,0,0.25,0,0,22.77,0,0,0,0,0,0,0,0,0,0,0,4.15,0,0,1.22,0,0,0,0,0,0,0,0,0
73,52.1,13,0.66,0,0,0,2.25,0,4.09,0,0,0,0,0,0,0,0,0,3.2,0,0,19.24,0,0,0,0,0,0,0,0,0,0,0,3.98,0,0,1.48,0,0,0,0,0,0,0,0,0
71,52.39,5.46,0.47,0,0,0,2.39,0,0,0,0,0,0,0,0,0,0,0,0,0,0,34.66,0,0,0,0,0,0,0,0,0,0,0,1.64,0,0,2.99,0,0,0,0,0,0,0,0,0
52.2,74.76,8.91,4.57,0,2.03,0,2.54,4.53,1.68,0,0,0,0,0,0,0,0,0,0,0,0,0,0,0,0,0,0,0,0,0,0,0,0,0,0,0,0.98,0,0,0,0,0,0,0,0,0
55.1,74.4,8.25,3.82,1.56,1.77,0,2.53,3.98,2.67,0,0,0,0,0,0,0,0,0,0,0,0,0,0,0,0,0,0,0,0,0,0,0,0,0,0,0,1.02,0,0,0,0,0,0,0,0,0
55,74.85,9.1,3.96,0,2.03,0,2.12,4.7,2.35,0,0,0,0,0,0,0,0,0,0,0,0,0,0,0,0,0,0,0,0,0,0,0,0,0,0,0,0.89,0,0,0,0,0,0,0,0,0
55,74.84,7.81,5.26,0,1.67,0,2.11,7.29,0,0,0,0,0,0,0,0,0,0,0,0,0,0,0,0,0,0,0,0,0,0,0,0,0,0,0,0,1.02,0,0,0,0,0,0,0,0,0
54.4,75.46,8.58,4.65,0,2.03,0,1.48,6.17,1.07,0,0,0,0,0,0,0,0,0,0,0,0,0,0,0,0,0,0,0,0,0,0,0,0,0,0,0,0.49,0.07,0,0,0,0,0,0,0,0
54.2,75.17,8.05,4.32,0,2.02,0,2.74,5.54,1.07,0,0,0,0,0,0,0,0,0,0,0,0,0,0,0,0,0,0,0,0,0,0,0,0,0,0,0,1.02,0.07,0,0,0,0,0,0,0,0
56,75.73,6.76,5.05,0,1.33,0,2.94,6.93,0.24,0,0,0,0,0,0,0,0,0,0,0,0,0,0,0,0,0,0,0,0,0,0,0,0,0,0,0,1.02,0,0,0,0,0,0,0,0,0
54.1,76.22,7.85,4.65,0,0.56,0,2.54,5.89,1.26,0,0,0,0,0,0,0,0,0,0,0,0,0,0,0,0,0,0,0,0,0,0,0,0,0,0,0,1.03,0,0,0,0,0,0,0,0,0
124,41.95,2.31,2.63,46.58,4.78,1.75,0,0,0,0,0,0,0,0,0,0,0,0,0,0,0,0,0,0,0,0,0,0,0,0,0,0,0,0,0,0,0,0,0,0,0,0,0,0,0,0
120,39.91,9.61,3.28,41.52,2.98,1.09,0,0,0,0,0,0,0,0,0,0,0,0,0,1.61,0,0,0,0,0,0,0,0,0,0,0,0,0,0,0,0,0,0,0,0,0,0,0,0,0,0
100,41.19,7.9,2.16,42.31,1.96,0.72,0,0,0,0,0,0,0,0,0,0,0,0,2.7,1.06,0,0,0,0,0,0,0,0,0,0,0,0,0,0,0,0,0,0,0,0,0,0,0,0,0,0
108,36.5,9.95,2.83,42.95,3.09,3.01,0,0,0,0,0,0,0,0,0,0,0,0,0,1.67,0,0,0,0,0,0,0,0,0,0,0,0,0,0,0,0,0,0,0,0,0,0,0,0,0,0
111,40.39,9.73,3.32,42.01,2.01,1.1,0,0,0,0,0,0,0,0,0,0,0,0,0,1.09,0,0,0,0,0,0,0,0,0,0,0.35,0,0,0,0,0,0,0,0,0,0,0,0,0,0,0
93,54.34,2.08,0,0,0,3.4,3.23,8.1,0,0,0,0,0,0,0,0,0,0,3.2,0,0,16.71,0,0,0,0,0,0,0,0,1.69,0,0,7.01,0,0,0.24,0,0,0,0,0,0,0,0,0
95,54.57,2.11,0,0,0,6,3.28,8.21,0,0,0,0,0,0,0,0,0,0,0,0,0,16.4,0,0,0,0,0,0,0,0,1.71,0,0,7.72,0,0,0,0,0,0,0,0,0,0,0,0
91,55.36,2.12,0,0,0,3.47,3.29,8.26,0,0,0,0,0,0,0,0,0,0,2.06,0,0,17.15,0,0,0,0,0,0,0,0,1.72,0,0,5.3,0,0,0.64,0,0,0,0,0,0.63,0,0,0
100,50.16,1.83,0,0,0,7.91,3.27,9,1.04,0,0,0,0,0,0,0,0,0,3.25,0,0,13.94,0,0,0,0,0,0,0,0,1.71,0,0,5.27,0,0,2.62,0,0,0,0,0,0,0,0,0
91,68.57,4.76,8.57,0,0,18.1,0,0,0,0,0,0,0,0,0,0,0,0,0,0,0,0,0,0,0,0,0,0,0,0,0,0,0,0,0,0,0,0,0,0,0,0,0,0,0,0
90,64.76,4.76,10.48,0,0,20,0,0,0,0,0,0,0,0,0,0,0,0,0,0,0,0,0,0,0,0,0,0,0,0,0,0,0,0,0,0,0,0,0,0,0,0,0,0,0,0
105,64.77,4.76,8.57,0,0,21.9,0,0,0,0,0,0,0,0,0,0,0,0,0,0,0,0,0,0,0,0,0,0,0,0,0,0,0,0,0,0,0,0,0,0,0,0,0,0,0,0
89,66.02,2.91,8.74,0,0,22.33,0,0,0,0,0,0,0,0,0,0,0,0,0,0,0,0,0,0,0,0,0,0,0,0,0,0,0,0,0,0,0,0,0,0,0,0,0,0,0,0
88,65.38,3.85,8.65,0,0,22.12,0,0,0,0,0,0,0,0,0,0,0,0,0,0,0,0,0,0,0,0,0,0,0,0,0,0,0,0,0,0,0,0,0,0,0,0,0,0,0,0
97,59.62,3.85,8.65,0,0,27.88,0,0,0,0,0,0,0,0,0,0,0,0,0,0,0,0,0,0,0,0,0,0,0,0,0,0,0,0,0,0,0,0,0,0,0,0,0,0,0,0
107,64.15,5.66,8.49,0,0,21.7,0,0,0,0,0,0,0,0,0,0,0,0,0,0,0,0,0,0,0,0,0,0,0,0,0,0,0,0,0,0,0,0,0,0,0,0,0,0,0,0
105,63.55,6.54,8.41,0,0,21.5,0,0,0,0,0,0,0,0,0,0,0,0,0,0,0,0,0,0,0,0,0,0,0,0,0,0,0,0,0,0,0,0,0,0,0,0,0,0,0,0
51,55.26,0,9.89,23.44,1.57,1.44,0,0,0,0,0,0,0,0,0,0,0,0,0,0.85,0,0,0,0,0,0,0,0,0,0.04,0,0,0,7.1,0,0,0.41,0,0,0,0,0,0,0,0,0
88,29.18,12.59,7.98,0,50.25,0,0,0,0,0,0,0,0,0,0,0,0,0,0,0,0,0,0,0,0,0,0,0,0,0,0,0,0,0,0,0,0,0,0,0,0,0,0,0,0,0
83,33.7,8.25,4.15,0,53.9,0,0,0,0,0,0,0,0,0,0,0,0,0,0,0,0,0,0,0,0,0,0,0,0,0,0,0,0,0,0,0,0,0,0,0,0,0,0,0,0,0
77.5,41.88,6.03,2.94,0,49.15,0,0,0,0,0,0,0,0,0,0,0,0,0,0,0,0,0,0,0,0,0,0,0,0,0,0,0,0,0,0,0,0,0,0,0,0,0,0,0,0,0
82,42.08,4.54,10.54,0,42.84,0,0,0,0,0,0,0,0,0,0,0,0,0,0,0,0,0,0,0,0,0,0,0,0,0,0,0,0,0,0,0,0,0,0,0,0,0,0,0,0,0
74,40.84,10.58,4.81,0,43.77,0,0,0,0,0,0,0,0,0,0,0,0,0,0,0,0,0,0,0,0,0,0,0,0,0,0,0,0,0,0,0,0,0,0,0,0,0,0,0,0,0
89,72.04,0,0.88,2.96,10.65,0,0,13,0.32,0,0,0,0,0,0,0,0,0,0,0,0,0,0,0,0,0,0.15,0,0,0,0,0,0,0,0,0,0,0,0,0,0,0,0,0,0,0
100,74.49,0,0,0,9.91,0,0,15.6,0,0,0,0,0,0,0,0,0,0,0,0,0,0,0,0,0,0,0,0,0,0,0,0,0,0,0,0,0,0,0,0,0,0,0,0,0,0
33,82.76,11.63,1.4,0,0,0,0,4.19,0.01,0,0,0,0,0,0,0,0,0,0,0,0,0,0,0,0.01,0,0,0,0,0,0,0,0,0,0,0,0,0,0,0,0,0,0,0,0,0
90,72.69,0,2.14,0,0,4.28,0,9.39,4.63,0,0,0,0,0,0,0.02,0.02,0,0,5.62,0,0,0,0,0.03,0,0,0,0,0,0,0,0,0,0,0,1.18,0,0,0,0,0,0,0,0,0
90.2,75.12,0,0,0,10.02,0,0,14.86,0,0,0,0,0,0,0,0,0,0,0,0,0,0,0,0,0,0,0,0,0,0,0,0,0,0,0,0,0,0,0,0,0,0,0,0,0,0
104.4,75.41,0,0,0,5.18,0,0,19.41,0,0,0,0,0,0,0,0,0,0,0,0,0,0,0,0,0,0,0,0,0,0,0,0,0,0,0,0,0,0,0,0,0,0,0,0,0,0
111.2,75.05,0,0,0,2.9,0,0,22.05,0,0,0,0,0,0,0,0,0,0,0,0,0,0,0,0,0,0,0,0,0,0,0,0,0,0,0,0,0,0,0,0,0,0,0,0,0,0
84.3,75.59,0,0,0,10.91,0,0,13.5,0,0,0,0,0,0,0,0,0,0,0,0,0,0,0,0,0,0,0,0,0,0,0,0,0,0,0,0,0,0,0,0,0,0,0,0,0,0
66.5,81.18,0,0,0,8.64,0,0,10.18,0,0,0,0,0,0,0,0,0,0,0,0,0,0,0,0,0,0,0,0,0,0,0,0,0,0,0,0,0,0,0,0,0,0,0,0,0,0
91.5,74.26,0,0,0,10.75,0,0,14.99,0,0,0,0,0,0,0,0,0,0,0,0,0,0,0,0,0,0,0,0,0,0,0,0,0,0,0,0,0,0,0,0,0,0,0,0,0,0
96.8,70.03,0,0,0,15.03,0,0,14.94,0,0,0,0,0,0,0,0,0,0,0,0,0,0,0,0,0,0,0,0,0,0,0,0,0,0,0,0,0,0,0,0,0,0,0,0,0,0
93.9,70.22,0,0,0,15.35,0,0,14.43,0,0,0,0,0,0,0,0,0,0,0,0,0,0,0,0,0,0,0,0,0,0,0,0,0,0,0,0,0,0,0,0,0,0,0,0,0,0
157.7,64.24,0,0,0,0,0,0,35.76,0,0,0,0,0,0,0,0,0,0,0,0,0,0,0,0,0,0,0,0,0,0,0,0,0,0,0,0,0,0,0,0,0,0,0,0,0,0
143.8,67.83,0,0,0,0,0,0,32.17,0,0,0,0,0,0,0,0,0,0,0,0,0,0,0,0,0,0,0,0,0,0,0,0,0,0,0,0,0,0,0,0,0,0,0,0,0,0
131.8,70.95,0,0,0,0,0,0,29.05,0,0,0,0,0,0,0,0,0,0,0,0,0,0,0,0,0,0,0,0,0,0,0,0,0,0,0,0,0,0,0,0,0,0,0,0,0,0
117.7,74.22,0,0,0,0,0,0,25.78,0,0,0,0,0,0,0,0,0,0,0,0,0,0,0,0,0,0,0,0,0,0,0,0,0,0,0,0,0,0,0,0,0,0,0,0,0,0
106.1,77.87,0,0,0,0,0,0,22.13,0,0,0,0,0,0,0,0,0,0,0,0,0,0,0,0,0,0,0,0,0,0,0,0,0,0,0,0,0,0,0,0,0,0,0,0,0,0
85.3,82.81,0,0,0,0,0,0,17.19,0,0,0,0,0,0,0,0,0,0,0,0,0,0,0,0,0,0,0,0,0,0,0,0,0,0,0,0,0,0,0,0,0,0,0,0,0,0
74,85.45,0,0,0,0,0,0,14.55,0,0,0,0,0,0,0,0,0,0,0,0,0,0,0,0,0,0,0,0,0,0,0,0,0,0,0,0,0,0,0,0,0,0,0,0,0,0
57.7,88.51,0,0,0,0,0,0,11.49,0,0,0,0,0,0,0,0,0,0,0,0,0,0,0,0,0,0,0,0,0,0,0,0,0,0,0,0,0,0,0,0,0,0,0,0,0,0
43.3,91.85,0,0,0,0,0,0,8.15,0,0,0,0,0,0,0,0,0,0,0,0,0,0,0,0,0,0,0,0,0,0,0,0,0,0,0,0,0,0,0,0,0,0,0,0,0,0
79.2,68.61,0,5,2.59,11.58,0,0,10.74,1.48,0,0,0,0,0,0,0,0,0,0,0,0,0,0,0,0,0,0,0,0,0,0,0,0,0,0,0,0,0,0,0,0,0,0,0,0,0
92,68.8,0,2.42,3.32,10.56,0,0,10.8,4.1,0,0,0,0,0,0,0,0,0,0,0,0,0,0,0,0,0,0,0,0,0,0,0,0,0,0,0,0,0,0,0,0,0,0,0,0,0
86.6,72.58,0,1.32,1.17,11,0,0,12.24,1.69,0,0,0,0,0,0,0,0,0,0,0,0,0,0,0,0,0,0,0,0,0,0,0,0,0,0,0,0,0,0,0,0,0,0,0,0,0
93,69.2,0,0.21,3.26,12.75,0,0,11.74,2.84,0,0,0,0,0,0,0,0,0,0,0,0,0,0,0,0,0,0,0,0,0,0,0,0,0,0,0,0,0,0,0,0,0,0,0,0,0
92.1,68.73,0,4.38,1.87,9.54,0,0,11.44,4.04,0,0,0,0,0,0,0,0,0,0,0,0,0,0,0,0,0,0,0,0,0,0,0,0,0,0,0,0,0,0,0,0,0,0,0,0,0
101,68.28,0,3.31,0,11.3,0,0,11.48,5.63,0,0,0,0,0,0,0,0,0,0,0,0,0,0,0,0,0,0,0,0,0,0,0,0,0,0,0,0,0,0,0,0,0,0,0,0,0
87.1,69.66,0,3.23,3.52,9.61,0,0,12.48,1.5,0,0,0,0,0,0,0,0,0,0,0,0,0,0,0,0,0,0,0,0,0,0,0,0,0,0,0,0,0,0,0,0,0,0,0,0,0
102.7,68.58,0,1.37,0,13.34,0,0,12.44,4.27,0,0,0,0,0,0,0,0,0,0,0,0,0,0,0,0,0,0,0,0,0,0,0,0,0,0,0,0,0,0,0,0,0,0,0,0,0
107.2,68.63,0,0,2.58,10.54,0,0,12.56,5.69,0,0,0,0,0,0,0,0,0,0,0,0,0,0,0,0,0,0,0,0,0,0,0,0,0,0,0,0,0,0,0,0,0,0,0,0,0
86.4,69.82,0,1.31,3.35,11.86,0,0,13.63,0.03,0,0,0,0,0,0,0,0,0,0,0,0,0,0,0,0,0,0,0,0,0,0,0,0,0,0,0,0,0,0,0,0,0,0,0,0,0
94.4,69.44,0,0.09,1.64,13.89,0,0,13.43,1.51,0,0,0,0,0,0,0,0,0,0,0,0,0,0,0,0,0,0,0,0,0,0,0,0,0,0,0,0,0,0,0,0,0,0,0,0,0
107.4,68.13,0,2.2,1.12,9.56,0,0,13.54,5.45,0,0,0,0,0,0,0,0,0,0,0,0,0,0,0,0,0,0,0,0,0,0,0,0,0,0,0,0,0,0,0,0,0,0,0,0,0
87.5,69.18,0,3.25,1.91,10.64,0,0,15.01,0.01,0,0,0,0,0,0,0,0,0,0,0,0,0,0,0,0,0,0,0,0,0,0,0,0,0,0,0,0,0,0,0,0,0,0,0,0,0
96.9,69.05,0,2.5,0,12.39,0,0,14.49,1.57,0,0,0,0,0,0,0,0,0,0,0,0,0,0,0,0,0,0,0,0,0,0,0,0,0,0,0,0,0,0,0,0,0,0,0,0,0
102.5,69,0,1.17,2.66,9.64,0,0,14.67,2.86,0,0,0,0,0,0,0,0,0,0,0,0,0,0,0,0,0,0,0,0,0,0,0,0,0,0,0,0,0,0,0,0,0,0,0,0,0
106.5,68.69,0,0.22,0.83,11.57,0,0,14.5,4.19,0,0,0,0,0,0,0,0,0,0,0,0,0,0,0,0,0,0,0,0,0,0,0,0,0,0,0,0,0,0,0,0,0,0,0,0,0
88.2,71.93,0,2.01,2.82,6.64,0,0,15.59,1.01,0,0,0,0,0,0,0,0,0,0,0,0,0,0,0,0,0,0,0,0,0,0,0,0,0,0,0,0,0,0,0,0,0,0,0,0,0
82.2,73.89,0,0.76,2.99,8.04,0,0,13.68,0.64,0,0,0,0,0,0,0,0,0,0,0,0,0,0,0,0,0,0,0,0,0,0,0,0,0,0,0,0,0,0,0,0,0,0,0,0,0
87.7,72,0,0.58,5.88,5.28,0,0,16.26,0,0,0,0,0,0,0,0,0,0,0,0,0,0,0,0,0,0,0,0,0,0,0,0,0,0,0,0,0,0,0,0,0,0,0,0,0,0
82.5,72.14,0,0.82,5.61,8.6,0,0,12.39,0.44,0,0,0,0,0,0,0,0,0,0,0,0,0,0,0,0,0,0,0,0,0,0,0,0,0,0,0,0,0,0,0,0,0,0,0,0,0
43,65.36,8.55,10.19,1.2,9.4,4.1,0,0,0,0,0,0,0,0,0,0,0,0,0,1.2,0,0,0,0,0,0,0,0,0,0,0,0,0,0,0,0,0,0,0,0,0,0,0,0,0,0
42.9,65.67,8.51,9.91,1.2,9.41,4.1,0,0,0,0,0,0,0,0,0,0,0,0,0,1.2,0,0,0,0,0,0,0,0,0,0,0,0,0,0,0,0,0,0,0,0,0,0,0,0,0,0
43.1,65.23,8.49,10.39,1.2,9.39,4.1,0,0,0,0,0,0,0,0,0,0,0,0,0,1.2,0,0,0,0,0,0,0,0,0,0,0,0,0,0,0,0,0,0,0,0,0,0,0,0,0,0
43.7,68.14,4.81,10.62,1.2,9.82,4.21,0,0,0,0,0,0,0,0,0,0,0,0,0,1.2,0,0,0,0,0,0,0,0,0,0,0,0,0,0,0,0,0,0,0,0,0,0,0,0,0,0
47.4,62.77,8.11,9.81,1.1,13.21,3.9,0,0,0,0,0,0,0,0,0,0,0,0,0,1.1,0,0,0,0,0,0,0,0,0,0,0,0,0,0,0,0,0,0,0,0,0,0,0,0,0,0
37.8,68.57,8.91,10.71,1.2,5.11,4.3,0,0,0,0,0,0,0,0,0,0,0,0,0,1.2,0,0,0,0,0,0,0,0,0,0,0,0,0,0,0,0,0,0,0,0,0,0,0,0,0,0
41,64.87,8.62,11.81,1.22,8.11,4.15,0,0,0,0,0,0,0,0,0,0,0,0,0,1.22,0,0,0,0,0,0,0,0,0,0,0,0,0,0,0,0,0,0,0,0,0,0,0,0,0,0
44.8,65.75,6.95,10.01,0.74,11.11,4.7,0,0,0,0,0,0,0,0,0,0,0,0,0,0.74,0,0,0,0,0,0,0,0,0,0,0,0,0,0,0,0,0,0,0,0,0,0,0,0,0,0
37.7,68.91,8.36,10.73,1.26,5.16,4.32,0,0,0,0,0,0,0,0,0,0,0,0,0,1.26,0,0,0,0,0,0,0,0,0,0,0,0,0,0,0,0,0,0,0,0,0,0,0,0,0,0
42,66.47,8.61,10.31,1.2,8.11,4.1,0,0,0,0,0,0,0,0,0,0,0,0,0,1.2,0,0,0,0,0,0,0,0,0,0,0,0,0,0,0,0,0,0,0,0,0,0,0,0,0,0
36.2,69.5,9,10.8,1.3,3.7,4.4,0,0,0,0,0,0,0,0,0,0,0,0,0,1.3,0,0,0,0,0,0,0,0,0,0,0,0,0,0,0,0,0,0,0,0,0,0,0,0,0,0
39.5,68.27,8.81,10.61,0,6.81,4.3,0,0,0,0,0,0,0,0,0,0,0,0,0,1.2,0,0,0,0,0,0,0,0,0,0,0,0,0,0,0,0,0,0,0,0,0,0,0,0,0,0
37.2,69.33,8.99,10.79,0,5.19,4.4,0,0,0,0,0,0,0,0,0,0,0,0,0,1.3,0,0,0,0,0,0,0,0,0,0,0,0,0,0,0,0,0,0,0,0,0,0,0,0,0,0
38.1,67.63,8.99,11.29,1.3,5.19,4.3,0,0,0,0,0,0,0,0,0,0,0,0,0,1.3,0,0,0,0,0,0,0,0,0,0,0,0,0,0,0,0,0,0,0,0,0,0,0,0,0,0
37.1,67.16,8.28,11.18,2.5,5.09,4.49,0,0,0,0,0,0,0,0,0,0,0,0,0,1.3,0,0,0,0,0,0,0,0,0,0,0,0,0,0,0,0,0,0,0,0,0,0,0,0,0,0
37.2,67.34,9,11.61,1.27,5.18,4.33,0,0,0,0,0,0,0,0,0,0,0,0,0,1.27,0,0,0,0,0,0,0,0,0,0,0,0,0,0,0,0,0,0,0,0,0,0,0,0,0,0
37.2,69.04,9.53,9.53,2.38,4.76,2.38,0,0,0,0,0,0,0,0,0,0,0,0,0,2.38,0,0,0,0,0,0,0,0,0,0,0,0,0,0,0,0,0,0,0,0,0,0,0,0,0,0
39.1,66.53,7.03,11.1,4.79,5.07,4.24,0,0,0,0,0,0,0,0,0,0,0,0,0,1.24,0,0,0,0,0,0,0,0,0,0,0,0,0,0,0,0,0,0,0,0,0,0,0,0,0,0
38.6,66.15,8.31,11.21,3.65,5.13,4.29,0,0,0,0,0,0,0,0,0,0,0,0,0,1.26,0,0,0,0,0,0,0,0,0,0,0,0,0,0,0,0,0,0,0,0,0,0,0,0,0,0
43.9,70.24,7.9,9.01,0,3.27,9.58,0,0,0,0,0,0,0,0,0,0,0,0,0,0,0,0,0,0,0,0,0,0,0,0,0,0,0,0,0,0,0,0,0,0,0,0,0,0,0,0
41.3,63.56,7,10.8,7.58,2.91,3.49,0,0,0,0,0,0,0,0,0,0,0,0,0,4.66,0,0,0,0,0,0,0,0,0,0,0,0,0,0,0,0,0,0,0,0,0,0,0,0,0,0
44.5,62,7,11,5.3,10,4.7,0,0,0,0,0,0,0,0,0,0,0,0,0,0,0,0,0,0,0,0,0,0,0,0,0,0,0,0,0,0,0,0,0,0,0,0,0,0,0,0
59.4,57.9,7,9.1,0,14,6,0,0,0,0,0,0,0,0,0,0,0,0,0,6,0,0,0,0,0,0,0,0,0,0,0,0,0,0,0,0,0,0,0,0,0,0,0,0,0,0
36.9,66.88,7.44,12.5,2.46,5.15,4.31,0,0,0,0,0,0,0,0,0,0,0,0,0,1.26,0,0,0,0,0,0,0,0,0,0,0,0,0,0,0,0,0,0,0,0,0,0,0,0,0,0
37.2,66.53,7.09,12.7,3.04,5.11,4.28,0,0,0,0,0,0,0,0,0,0,0,0,0,1.25,0,0,0,0,0,0,0,0,0,0,0,0,0,0,0,0,0,0,0,0,0,0,0,0,0,0
34.9,67.33,8.11,12.59,2.47,5.17,4.33,0,0,0,0,0,0,0,0,0,0,0,0,0,0,0,0,0,0,0,0,0,0,0,0,0,0,0,0,0,0,0,0,0,0,0,0,0,0,0,0
37.6,65.62,7.87,13.11,2.5,5.24,4.38,0,0,0,0,0,0,0,0,0,0,0,0,0,1.28,0,0,0,0,0,0,0,0,0,0,0,0,0,0,0,0,0,0,0,0,0,0,0,0,0,0
36.6,66.88,6.84,13.1,2.46,5.15,4.31,0,0,0,0,0,0,0,0,0,0,0,0,0,1.26,0,0,0,0,0,0,0,0,0,0,0,0,0,0,0,0,0,0,0,0,0,0,0,0,0,0
37.8,66.83,7.42,12.3,2.45,5.14,4.6,0,0,0,0,0,0,0,0,0,0,0,0,0,1.26,0,0,0,0,0,0,0,0,0,0,0,0,0,0,0,0,0,0,0,0,0,0,0,0,0,0
40.1,66.53,6.5,12.7,2.44,5.11,5.47,0,0,0,0,0,0,0,0,0,0,0,0,0,1.25,0,0,0,0,0,0,0,0,0,0,0,0,0,0,0,0,0,0,0,0,0,0,0,0,0,0
39.1,66.53,6.5,12.7,2.44,5.11,4.28,0,0,0,0,0,0,0,0,0,0,0,0,0,2.44,0,0,0,0,0,0,0,0,0,0,0,0,0,0,0,0,0,0,0,0,0,0,0,0,0,0
38.4,66.52,6.5,12.7,2.44,6.31,4.28,0,0,0,0,0,0,0,0,0,0,0,0,0,1.25,0,0,0,0,0,0,0,0,0,0,0,0,0,0,0,0,0,0,0,0,0,0,0,0,0,0
41.2,66.28,6.48,12.4,2.44,5.1,6.05,0,0,0,0,0,0,0,0,0,0,0,0,0,1.25,0,0,0,0,0,0,0,0,0,0,0,0,0,0,0,0,0,0,0,0,0,0,0,0,0,0
38.6,66.76,7.12,12.41,2.44,5.13,6.14,0,0,0,0,0,0,0,0,0,0,0,0,0,0,0,0,0,0,0,0,0,0,0,0,0,0,0,0,0,0,0,0,0,0,0,0,0,0,0,0
43,60.86,7.73,13.84,0,16.21,1.36,0,0,0,0,0,0,0,0,0,0,0,0,0,0,0,0,0,0,0,0,0,0,0,0,0,0,0,0,0,0,0,0,0,0,0,0,0,0,0,0
46,61.03,3.67,10.07,11.24,11.47,2.52,0,0,0,0,0,0,0,0,0,0,0,0,0,0,0,0,0,0,0,0,0,0,0,0,0,0,0,0,0,0,0,0,0,0,0,0,0,0,0,0
82,53.85,0,13.21,8.38,10.25,0,0,10.29,1.68,0,0,0,0,0,1.36,0,0,0,0,0,0,0,0,0,0.88,0,0,0,0,0,0,0,0,0.1,0,0,0,0,0,0,0,0,0,0,0,0
89.3,53.73,0,13.19,8.36,10.23,0,0,10.27,1.68,0,0,0,0,0,1.35,0,0,0,0,0,0,0,0,0.22,0.87,0,0,0,0,0,0,0,0,0.1,0,0,0,0,0,0,0,0,0,0,0,0
81.8,53.56,0,13.15,8.34,10.19,0,0,10.24,1.67,0,0,0,0,0,1.35,0,0,0,0,0,0,0,0,0,0.87,0,0,0,0,0,0,0,0,0.1,0,0,0.53,0,0,0,0,0,0,0,0,0
104,53.56,0,13.15,8.33,10.19,0,0,10.24,1.67,0,0,0,0,0,1.35,0,0,0,0,0,0,0,0,0,0.87,0,0,0,0,0,0,0,0,0.1,0,0,0.54,0,0,0,0,0,0,0,0,0
143,0,0,0,0,38.5,0,0,11.5,0,0,0,0,0,0,0,0,0,0,0,0,0,0,0,0,0,0,0,0,0,0,0,0,0,0,0,0,0,0,0,0,50,0,0,0,0,0
102.5,0,0,0,0,0,0,0,0,0,0,0,0,0,0,0,0,0,0,0,0,0,0,0,0,0,0,0,0,0,0,0,0,0,0,0,0,0,0,0,100,0,0,0,0,0,0
80,0,0,0,0,0,0,0,10,0,0,0,0,0,0,0,0,0,0,0,0,0,0,0,0,0,0,0,0,0,0,0,0,0,0,0,0,0,0,0,90,0,0,0,0,0,0
90,0,0,0,0,0,0,0,15,0,0,0,0,0,0,0,0,0,0,0,0,0,0,0,0,0,0,0,0,0,0,0,0,0,0,0,0,0,0,0,85,0,0,0,0,0,0
140,0,0,0,0,0,0,0,20,0,0,0,0,0,0,0,0,0,0,0,0,0,0,0,0,0,0,0,0,0,0,0,0,0,0,0,0,0,0,0,80,0,0,0,0,0,0
150,0,0,0,0,0,0,0,25,0,0,0,0,0,0,0,0,0,0,0,0,0,0,0,0,0,0,0,0,0,0,0,0,0,0,0,0,0,0,0,75,0,0,0,0,0,0
149,67,0,6,0,0,0,27,0,0,0,0,0,0,0,0,0,0,0,0,0,0,0,0,0,0,0,0,0,0,0,0,0,0,0,0,0,0,0,0,0,0,0,0,0,0,0
128,67,0,9,0,0,0,24,0,0,0,0,0,0,0,0,0,0,0,0,0,0,0,0,0,0,0,0,0,0,0,0,0,0,0,0,0,0,0,0,0,0,0,0,0,0,0
111,67,0,12,0,0,0,21,0,0,0,0,0,0,0,0,0,0,0,0,0,0,0,0,0,0,0,0,0,0,0,0,0,0,0,0,0,0,0,0,0,0,0,0,0,0,0
104,67,0,15,0,0,0,18,0,0,0,0,0,0,0,0,0,0,0,0,0,0,0,0,0,0,0,0,0,0,0,0,0,0,0,0,0,0,0,0,0,0,0,0,0,0,0
100,67,0,16.5,0,0,0,16.5,0,0,0,0,0,0,0,0,0,0,0,0,0,0,0,0,0,0,0,0,0,0,0,0,0,0,0,0,0,0,0,0,0,0,0,0,0,0,0
91,67,0,18,0,0,0,15,0,0,0,0,0,0,0,0,0,0,0,0,0,0,0,0,0,0,0,0,0,0,0,0,0,0,0,0,0,0,0,0,0,0,0,0,0,0,0
72,67,0,19,0,0,0,14,0,0,0,0,0,0,0,0,0,0,0,0,0,0,0,0,0,0,0,0,0,0,0,0,0,0,0,0,0,0,0,0,0,0,0,0,0,0,0
49,67,0,20,0,0,0,13,0,0,0,0,0,0,0,0,0,0,0,0,0,0,0,0,0,0,0,0,0,0,0,0,0,0,0,0,0,0,0,0,0,0,0,0,0,0,0
59,65,0,15,0,10,10,0,0,0,0,0,0,0,0,0,0,0,0,0,0,0,0,0,0,0,0,0,0,0,0,0,0,0,0,0,0,0,0,0,0,0,0,0,0,0,0
121.2,33,0,0,0,0,0,0,0,0,0,0,0,0,0,0,0,0,0,0,0,0,67,0,0,0,0,0,0,0,0,0,0,0,0,0,0,0,0,0,0,0,0,0,0,0,0
131.4,70,0,0,0,0,0,0,25,0,0,0,0,0,0,0,0,0,0,0,0,0,5,0,0,0,0,0,0,0,0,0,0,0,0,0,0,0,0,0,0,0,0,0,0,0,0
123.4,70,0,0,0,0,0,0,20,0,0,0,0,0,0,0,0,0,0,0,0,0,10,0,0,0,0,0,0,0,0,0,0,0,0,0,0,0,0,0,0,0,0,0,0,0,0
103.8,70,0,0,0,0,0,0,15,0,0,0,0,0,0,0,0,0,0,0,0,0,15,0,0,0,0,0,0,0,0,0,0,0,0,0,0,0,0,0,0,0,0,0,0,0,0
77,70,0,0,0,0,0,0,10,0,0,0,0,0,0,0,0,0,0,0,0,0,20,0,0,0,0,0,0,0,0,0,0,0,0,0,0,0,0,0,0,0,0,0,0,0,0
65.1,70,0,0,0,0,0,0,5,0,0,0,0,0,0,0,0,0,0,0,0,0,25,0,0,0,0,0,0,0,0,0,0,0,0,0,0,0,0,0,0,0,0,0,0,0,0
71.6,70,0,0,0,0,0,20,0,0,0,0,0,0,0,0,0,0,0,0,0,0,10,0,0,0,0,0,0,0,0,0,0,0,0,0,0,0,0,0,0,0,0,0,0,0,0
67.1,70,0,0,0,0,0,15,0,0,0,0,0,0,0,0,0,0,0,0,0,0,15,0,0,0,0,0,0,0,0,0,0,0,0,0,0,0,0,0,0,0,0,0,0,0,0
61.3,70,0,0,0,0,0,10,0,0,0,0,0,0,0,0,0,0,0,0,0,0,20,0,0,0,0,0,0,0,0,0,0,0,0,0,0,0,0,0,0,0,0,0,0,0,0
53.9,70,0,0,0,0,0,5,0,0,0,0,0,0,0,0,0,0,0,0,0,0,25,0,0,0,0,0,0,0,0,0,0,0,0,0,0,0,0,0,0,0,0,0,0,0,0
74,0,74.8,5,0,0,20.2,0,0,0,0,0,0,0,0,0,0,0,0,0,0,0,0,0,0,0,0,0,0,0,0,0,0,0,0,0,0,0,0,0,0,0,0,0,0,0,0
70.6,0,70.9,10,0,0,19.1,0,0,0,0,0,0,0,0,0,0,0,0,0,0,0,0,0,0,0,0,0,0,0,0,0,0,0,0,0,0,0,0,0,0,0,0,0,0,0,0
65.2,0,66.9,15,0,0,18.1,0,0,0,0,0,0,0,0,0,0,0,0,0,0,0,0,0,0,0,0,0,0,0,0,0,0,0,0,0,0,0,0,0,0,0,0,0,0,0,0
58.2,0,63,20,0,0,17,0,0,0,0,0,0,0,0,0,0,0,0,0,0,0,0,0,0,0,0,0,0,0,0,0,0,0,0,0,0,0,0,0,0,0,0,0,0,0,0
56.6,0,59.1,25,0,0,15.9,0,0,0,0,0,0,0,0,0,0,0,0,0,0,0,0,0,0,0,0,0,0,0,0,0,0,0,0,0,0,0,0,0,0,0,0,0,0,0,0
57.6,0,57.1,27.5,0,0,15.4,0,0,0,0,0,0,0,0,0,0,0,0,0,0,0,0,0,0,0,0,0,0,0,0,0,0,0,0,0,0,0,0,0,0,0,0,0,0,0,0
74.5,0,75.2,0,0,0,24.8,0,0,0,0,0,0,0,0,0,0,0,0,0,0,0,0,0,0,0,0,0,0,0,0,0,0,0,0,0,0,0,0,0,0,0,0,0,0,0,0
73.3,0,73,2.9,0,0,24.1,0,0,0,0,0,0,0,0,0,0,0,0,0,0,0,0,0,0,0,0,0,0,0,0,0,0,0,0,0,0,0,0,0,0,0,0,0,0,0,0
72.7,0,70.9,5.7,0,0,23.4,0,0,0,0,0,0,0,0,0,0,0,0,0,0,0,0,0,0,0,0,0,0,0,0,0,0,0,0,0,0,0,0,0,0,0,0,0,0,0,0
71.6,0,68.9,8.3,0,0,22.8,0,0,0,0,0,0,0,0,0,0,0,0,0,0,0,0,0,0,0,0,0,0,0,0,0,0,0,0,0,0,0,0,0,0,0,0,0,0,0,0
71.2,0,67.1,10.7,0,0,22.2,0,0,0,0,0,0,0,0,0,0,0,0,0,0,0,0,0,0,0,0,0,0,0,0,0,0,0,0,0,0,0,0,0,0,0,0,0,0,0,0
69.9,0,65.4,13,0,0,21.6,0,0,0,0,0,0,0,0,0,0,0,0,0,0,0,0,0,0,0,0,0,0,0,0,0,0,0,0,0,0,0,0,0,0,0,0,0,0,0,0
69.4,0,63.9,15,0,0,21.1,0,0,0,0,0,0,0,0,0,0,0,0,0,0,0,0,0,0,0,0,0,0,0,0,0,0,0,0,0,0,0,0,0,0,0,0,0,0,0,0
67.4,0,62.6,16.7,0,0,20.7,0,0,0,0,0,0,0,0,0,0,0,0,0,0,0,0,0,0,0,0,0,0,0,0,0,0,0,0,0,0,0,0,0,0,0,0,0,0,0,0
65.2,0,60.9,19,0,0,20.1,0,0,0,0,0,0,0,0,0,0,0,0,0,0,0,0,0,0,0,0,0,0,0,0,0,0,0,0,0,0,0,0,0,0,0,0,0,0,0,0
64.8,0,59.2,21.3,0,0,19.5,0,0,0,0,0,0,0,0,0,0,0,0,0,0,0,0,0,0,0,0,0,0,0,0,0,0,0,0,0,0,0,0,0,0,0,0,0,0,0,0
61.2,0,57.9,23,0,0,19.1,0,0,0,0,0,0,0,0,0,0,0,0,0,0,0,0,0,0,0,0,0,0,0,0,0,0,0,0,0,0,0,0,0,0,0,0,0,0,0,0
58.5,0,56,25.5,0,0,18.5,0,0,0,0,0,0,0,0,0,0,0,0,0,0,0,0,0,0,0,0,0,0,0,0,0,0,0,0,0,0,0,0,0,0,0,0,0,0,0,0
58.9,0,54.1,28,0,0,17.9,0,0,0,0,0,0,0,0,0,0,0,0,0,0,0,0,0,0,0,0,0,0,0,0,0,0,0,0,0,0,0,0,0,0,0,0,0,0,0,0
80.1,0,71.9,0,0,0,28.1,0,0,0,0,0,0,0,0,0,0,0,0,0,0,0,0,0,0,0,0,0,0,0,0,0,0,0,0,0,0,0,0,0,0,0,0,0,0,0,0
77.9,0,68.3,5,0,0,26.7,0,0,0,0,0,0,0,0,0,0,0,0,0,0,0,0,0,0,0,0,0,0,0,0,0,0,0,0,0,0,0,0,0,0,0,0,0,0,0,0
75.2,0,64.7,10,0,0,25.3,0,0,0,0,0,0,0,0,0,0,0,0,0,0,0,0,0,0,0,0,0,0,0,0,0,0,0,0,0,0,0,0,0,0,0,0,0,0,0,0
73.9,0,61.2,15,0,0,23.8,0,0,0,0,0,0,0,0,0,0,0,0,0,0,0,0,0,0,0,0,0,0,0,0,0,0,0,0,0,0,0,0,0,0,0,0,0,0,0,0
69,0,57.6,20,0,0,22.4,0,0,0,0,0,0,0,0,0,0,0,0,0,0,0,0,0,0,0,0,0,0,0,0,0,0,0,0,0,0,0,0,0,0,0,0,0,0,0,0
65.8,0,56.6,21.3,0,0,22.1,0,0,0,0,0,0,0,0,0,0,0,0,0,0,0,0,0,0,0,0,0,0,0,0,0,0,0,0,0,0,0,0,0,0,0,0,0,0,0,0
66.4,0,54,25,0,0,21,0,0,0,0,0,0,0,0,0,0,0,0,0,0,0,0,0,0,0,0,0,0,0,0,0,0,0,0,0,0,0,0,0,0,0,0,0,0,0,0
68.3,0,52.2,27.4,0,0,20.4,0,0,0,0,0,0,0,0,0,0,0,0,0,0,0,0,0,0,0,0,0,0,0,0,0,0,0,0,0,0,0,0,0,0,0,0,0,0,0,0
65.5,0,50.4,30,0,0,19.6,0,0,0,0,0,0,0,0,0,0,0,0,0,0,0,0,0,0,0,0,0,0,0,0,0,0,0,0,0,0,0,0,0,0,0,0,0,0,0,0
81.4,0,65.5,5,0,0,29.5,0,0,0,0,0,0,0,0,0,0,0,0,0,0,0,0,0,0,0,0,0,0,0,0,0,0,0,0,0,0,0,0,0,0,0,0,0,0,0,0
78.7,0,62.1,10,0,0,27.9,0,0,0,0,0,0,0,0,0,0,0,0,0,0,0,0,0,0,0,0,0,0,0,0,0,0,0,0,0,0,0,0,0,0,0,0,0,0,0,0
76.2,0,58.6,15,0,0,26.4,0,0,0,0,0,0,0,0,0,0,0,0,0,0,0,0,0,0,0,0,0,0,0,0,0,0,0,0,0,0,0,0,0,0,0,0,0,0,0,0
70.7,0,55.2,20,0,0,24.8,0,0,0,0,0,0,0,0,0,0,0,0,0,0,0,0,0,0,0,0,0,0,0,0,0,0,0,0,0,0,0,0,0,0,0,0,0,0,0,0
69.8,0,53,23.1,0,0,23.9,0,0,0,0,0,0,0,0,0,0,0,0,0,0,0,0,0,0,0,0,0,0,0,0,0,0,0,0,0,0,0,0,0,0,0,0,0,0,0,0
67.6,0,51.7,25,0,0,23.3,0,0,0,0,0,0,0,0,0,0,0,0,0,0,0,0,0,0,0,0,0,0,0,0,0,0,0,0,0,0,0,0,0,0,0,0,0,0,0,0
65.4,0,50.7,26.5,0,0,22.8,0,0,0,0,0,0,0,0,0,0,0,0,0,0,0,0,0,0,0,0,0,0,0,0,0,0,0,0,0,0,0,0,0,0,0,0,0,0,0,0
63,0,48.3,30,0,0,21.7,0,0,0,0,0,0,0,0,0,0,0,0,0,0,0,0,0,0,0,0,0,0,0,0,0,0,0,0,0,0,0,0,0,0,0,0,0,0,0,0
89.9,0,62.9,0,0,0,37.1,0,0,0,0,0,0,0,0,0,0,0,0,0,0,0,0,0,0,0,0,0,0,0,0,0,0,0,0,0,0,0,0,0,0,0,0,0,0,0,0
88.7,0,59.7,5,0,0,35.3,0,0,0,0,0,0,0,0,0,0,0,0,0,0,0,0,0,0,0,0,0,0,0,0,0,0,0,0,0,0,0,0,0,0,0,0,0,0,0,0
84.4,0,56.6,10,0,0,33.4,0,0,0,0,0,0,0,0,0,0,0,0,0,0,0,0,0,0,0,0,0,0,0,0,0,0,0,0,0,0,0,0,0,0,0,0,0,0,0,0
79.2,0,53.6,15,0,0,31.4,0,0,0,0,0,0,0,0,0,0,0,0,0,0,0,0,0,0,0,0,0,0,0,0,0,0,0,0,0,0,0,0,0,0,0,0,0,0,0,0
76.2,0,50.3,20,0,0,29.7,0,0,0,0,0,0,0,0,0,0,0,0,0,0,0,0,0,0,0,0,0,0,0,0,0,0,0,0,0,0,0,0,0,0,0,0,0,0,0,0
70.7,0,47.2,25,0,0,27.8,0,0,0,0,0,0,0,0,0,0,0,0,0,0,0,0,0,0,0,0,0,0,0,0,0,0,0,0,0,0,0,0,0,0,0,0,0,0,0,0
68.5,0,46.2,26.6,0,0,27.2,0,0,0,0,0,0,0,0,0,0,0,0,0,0,0,0,0,0,0,0,0,0,0,0,0,0,0,0,0,0,0,0,0,0,0,0,0,0,0,0
64.4,0,44,30,0,0,26,0,0,0,0,0,0,0,0,0,0,0,0,0,0,0,0,0,0,0,0,0,0,0,0,0,0,0,0,0,0,0,0,0,0,0,0,0,0,0,0
102.7,0,58.1,0,0,0,41.9,0,0,0,0,0,0,0,0,0,0,0,0,0,0,0,0,0,0,0,0,0,0,0,0,0,0,0,0,0,0,0,0,0,0,0,0,0,0,0,0
100,0,55.2,5,0,0,39.8,0,0,0,0,0,0,0,0,0,0,0,0,0,0,0,0,0,0,0,0,0,0,0,0,0,0,0,0,0,0,0,0,0,0,0,0,0,0,0,0
98.7,0,52.3,10,0,0,37.7,0,0,0,0,0,0,0,0,0,0,0,0,0,0,0,0,0,0,0,0,0,0,0,0,0,0,0,0,0,0,0,0,0,0,0,0,0,0,0,0
89.2,0,49.4,15,0,0,35.6,0,0,0,0,0,0,0,0,0,0,0,0,0,0,0,0,0,0,0,0,0,0,0,0,0,0,0,0,0,0,0,0,0,0,0,0,0,0,0,0
