Repository: you0514w/youyou

File: Expansion Coeff.csv (part 35 of 83)
Expansion Coeff (Typical) ( 10-7/K ),SiO2,B2O3,Al2O3,MgO,CaO,BaO,Li2O,Na2O,K2O,Rb2O,Ag2O,Cs2O,Tl2O,MnO,FeO,CoO,NiO,CuO,ZnO,SrO,CdO,PbO,SnO,Cr2O3,Fe2O3,Ga2O3,As2O3,Y2O3,In2O3,Sb2O3,La2O3,Nd2O3,Gd2O3,TiO2,MnO2,GeO2,ZrO2,CeO2,SnO2,TeO2,P2O5,V2O5,Nb2O5,Ta2O5,MoO3,WO3
86.6,0,46.5,20,0,0,33.5,0,0,0,0,0,0,0,0,0,0,0,0,0,0,0,0,0,0,0,0,0,0,0,0,0,0,0,0,0,0,0,0,0,0,0,0,0,0,0,0
82,0,43.6,25,0,0,31.4,0,0,0,0,0,0,0,0,0,0,0,0,0,0,0,0,0,0,0,0,0,0,0,0,0,0,0,0,0,0,0,0,0,0,0,0,0,0,0,0
74.6,0,40.7,30,0,0,29.3,0,0,0,0,0,0,0,0,0,0,0,0,0,0,0,0,0,0,0,0,0,0,0,0,0,0,0,0,0,0,0,0,0,0,0,0,0,0,0,0
71.2,0,39,33,0,0,28,0,0,0,0,0,0,0,0,0,0,0,0,0,0,0,0,0,0,0,0,0,0,0,0,0,0,0,0,0,0,0,0,0,0,0,0,0,0,0,0
103.3,0,51.4,5,0,0,43.6,0,0,0,0,0,0,0,0,0,0,0,0,0,0,0,0,0,0,0,0,0,0,0,0,0,0,0,0,0,0,0,0,0,0,0,0,0,0,0,0
100,0,48.6,10,0,0,41.4,0,0,0,0,0,0,0,0,0,0,0,0,0,0,0,0,0,0,0,0,0,0,0,0,0,0,0,0,0,0,0,0,0,0,0,0,0,0,0,0
96.2,0,45.9,15,0,0,39.1,0,0,0,0,0,0,0,0,0,0,0,0,0,0,0,0,0,0,0,0,0,0,0,0,0,0,0,0,0,0,0,0,0,0,0,0,0,0,0,0
91.2,0,43.2,20,0,0,36.8,0,0,0,0,0,0,0,0,0,0,0,0,0,0,0,0,0,0,0,0,0,0,0,0,0,0,0,0,0,0,0,0,0,0,0,0,0,0,0,0
85.9,0,40.5,25,0,0,34.5,0,0,0,0,0,0,0,0,0,0,0,0,0,0,0,0,0,0,0,0,0,0,0,0,0,0,0,0,0,0,0,0,0,0,0,0,0,0,0,0
76.8,0,37.8,30,0,0,32.2,0,0,0,0,0,0,0,0,0,0,0,0,0,0,0,0,0,0,0,0,0,0,0,0,0,0,0,0,0,0,0,0,0,0,0,0,0,0,0,0
77.3,0,37,31.5,0,0,31.5,0,0,0,0,0,0,0,0,0,0,0,0,0,0,0,0,0,0,0,0,0,0,0,0,0,0,0,0,0,0,0,0,0,0,0,0,0,0,0,0
71,0,35.1,35,0,0,29.9,0,0,0,0,0,0,0,0,0,0,0,0,0,0,0,0,0,0,0,0,0,0,0,0,0,0,0,0,0,0,0,0,0,0,0,0,0,0,0,0
90.2,0,81.2,10,0,0,8.8,0,0,0,0,0,0,0,0,0,0,0,0,0,0,0,0,0,0,0,0,0,0,0,0,0,0,0,0,0,0,0,0,0,0,0,0,0,0,0,0
68.2,0,75.6,10,0,0,14.4,0,0,0,0,0,0,0,0,0,0,0,0,0,0,0,0,0,0,0,0,0,0,0,0,0,0,0,0,0,0,0,0,0,0,0,0,0,0,0,0
74.7,0,75,10,0,0,15,0,0,0,0,0,0,0,0,0,0,0,0,0,0,0,0,0,0,0,0,0,0,0,0,0,0,0,0,0,0,0,0,0,0,0,0,0,0,0,0
70.6,0,72,10,0,0,18,0,0,0,0,0,0,0,0,0,0,0,0,0,0,0,0,0,0,0,0,0,0,0,0,0,0,0,0,0,0,0,0,0,0,0,0,0,0,0,0
71.4,0,68.9,10,0,0,21.1,0,0,0,0,0,0,0,0,0,0,0,0,0,0,0,0,0,0,0,0,0,0,0,0,0,0,0,0,0,0,0,0,0,0,0,0,0,0,0,0
75.2,0,65.7,10,0,0,24.3,0,0,0,0,0,0,0,0,0,0,0,0,0,0,0,0,0,0,0,0,0,0,0,0,0,0,0,0,0,0,0,0,0,0,0,0,0,0,0,0
76.4,0,65,10,0,0,25,0,0,0,0,0,0,0,0,0,0,0,0,0,0,0,0,0,0,0,0,0,0,0,0,0,0,0,0,0,0,0,0,0,0,0,0,0,0,0,0
78.7,0,63,10,0,0,27,0,0,0,0,0,0,0,0,0,0,0,0,0,0,0,0,0,0,0,0,0,0,0,0,0,0,0,0,0,0,0,0,0,0,0,0,0,0,0,0
84.4,0,57.2,10,0,0,32.8,0,0,0,0,0,0,0,0,0,0,0,0,0,0,0,0,0,0,0,0,0,0,0,0,0,0,0,0,0,0,0,0,0,0,0,0,0,0,0,0
90.8,0,55,10,0,0,35,0,0,0,0,0,0,0,0,0,0,0,0,0,0,0,0,0,0,0,0,0,0,0,0,0,0,0,0,0,0,0,0,0,0,0,0,0,0,0,0
98.7,0,52.2,10,0,0,37.8,0,0,0,0,0,0,0,0,0,0,0,0,0,0,0,0,0,0,0,0,0,0,0,0,0,0,0,0,0,0,0,0,0,0,0,0,0,0,0,0
86.7,0,50,10,0,0,40,0,0,0,0,0,0,0,0,0,0,0,0,0,0,0,0,0,0,0,0,0,0,0,0,0,0,0,0,0,0,0,0,0,0,0,0,0,0,0,0
127.6,0,35,10,0,0,55,0,0,0,0,0,0,0,0,0,0,0,0,0,0,0,0,0,0,0,0,0,0,0,0,0,0,0,0,0,0,0,0,0,0,0,0,0,0,0,0
139.4,0,32.5,10,0,0,57.5,0,0,0,0,0,0,0,0,0,0,0,0,0,0,0,0,0,0,0,0,0,0,0,0,0,0,0,0,0,0,0,0,0,0,0,0,0,0,0,0
63.6,0,71.4,15,0,0,13.6,0,0,0,0,0,0,0,0,0,0,0,0,0,0,0,0,0,0,0,0,0,0,0,0,0,0,0,0,0,0,0,0,0,0,0,0,0,0,0,0
65.2,0,68,15,0,0,17,0,0,0,0,0,0,0,0,0,0,0,0,0,0,0,0,0,0,0,0,0,0,0,0,0,0,0,0,0,0,0,0,0,0,0,0,0,0,0,0
69.4,0,65.1,15,0,0,19.9,0,0,0,0,0,0,0,0,0,0,0,0,0,0,0,0,0,0,0,0,0,0,0,0,0,0,0,0,0,0,0,0,0,0,0,0,0,0,0,0
73.9,0,62,15,0,0,23,0,0,0,0,0,0,0,0,0,0,0,0,0,0,0,0,0,0,0,0,0,0,0,0,0,0,0,0,0,0,0,0,0,0,0,0,0,0,0,0
76.2,0,59.5,15,0,0,25.5,0,0,0,0,0,0,0,0,0,0,0,0,0,0,0,0,0,0,0,0,0,0,0,0,0,0,0,0,0,0,0,0,0,0,0,0,0,0,0,0
74.8,0,56.7,15,0,0,28.3,0,0,0,0,0,0,0,0,0,0,0,0,0,0,0,0,0,0,0,0,0,0,0,0,0,0,0,0,0,0,0,0,0,0,0,0,0,0,0,0
79.2,0,54.1,15,0,0,30.9,0,0,0,0,0,0,0,0,0,0,0,0,0,0,0,0,0,0,0,0,0,0,0,0,0,0,0,0,0,0,0,0,0,0,0,0,0,0,0,0
89.2,0,49.3,15,0,0,35.7,0,0,0,0,0,0,0,0,0,0,0,0,0,0,0,0,0,0,0,0,0,0,0,0,0,0,0,0,0,0,0,0,0,0,0,0,0,0,0,0
108.6,0,35,15,0,0,50,0,0,0,0,0,0,0,0,0,0,0,0,0,0,0,0,0,0,0,0,0,0,0,0,0,0,0,0,0,0,0,0,0,0,0,0,0,0,0,0
120.9,0,30,15,0,0,55,0,0,0,0,0,0,0,0,0,0,0,0,0,0,0,0,0,0,0,0,0,0,0,0,0,0,0,0,0,0,0,0,0,0,0,0,0,0,0,0
61,0,67.2,20,0,0,12.8,0,0,0,0,0,0,0,0,0,0,0,0,0,0,0,0,0,0,0,0,0,0,0,0,0,0,0,0,0,0,0,0,0,0,0,0,0,0,0,0
58.2,0,64,20,0,0,16,0,0,0,0,0,0,0,0,0,0,0,0,0,0,0,0,0,0,0,0,0,0,0,0,0,0,0,0,0,0,0,0,0,0,0,0,0,0,0,0
65,0,61.3,20,0,0,18.7,0,0,0,0,0,0,0,0,0,0,0,0,0,0,0,0,0,0,0,0,0,0,0,0,0,0,0,0,0,0,0,0,0,0,0,0,0,0,0,0
70.7,0,56,20,0,0,24,0,0,0,0,0,0,0,0,0,0,0,0,0,0,0,0,0,0,0,0,0,0,0,0,0,0,0,0,0,0,0,0,0,0,0,0,0,0,0,0
74.8,0,53.4,20,0,0,26.6,0,0,0,0,0,0,0,0,0,0,0,0,0,0,0,0,0,0,0,0,0,0,0,0,0,0,0,0,0,0,0,0,0,0,0,0,0,0,0,0
76.2,0,50.9,20,0,0,29.1,0,0,0,0,0,0,0,0,0,0,0,0,0,0,0,0,0,0,0,0,0,0,0,0,0,0,0,0,0,0,0,0,0,0,0,0,0,0,0,0
76.2,0,46.4,20,0,0,33.6,0,0,0,0,0,0,0,0,0,0,0,0,0,0,0,0,0,0,0,0,0,0,0,0,0,0,0,0,0,0,0,0,0,0,0,0,0,0,0,0
108.1,0,35,20,0,0,45,0,0,0,0,0,0,0,0,0,0,0,0,0,0,0,0,0,0,0,0,0,0,0,0,0,0,0,0,0,0,0,0,0,0,0,0,0,0,0,0
109,0,30,20,0,0,50,0,0,0,0,0,0,0,0,0,0,0,0,0,0,0,0,0,0,0,0,0,0,0,0,0,0,0,0,0,0,0,0,0,0,0,0,0,0,0,0
56.3,0,63,25,0,0,12,0,0,0,0,0,0,0,0,0,0,0,0,0,0,0,0,0,0,0,0,0,0,0,0,0,0,0,0,0,0,0,0,0,0,0,0,0,0,0,0
56.6,0,60,25,0,0,15,0,0,0,0,0,0,0,0,0,0,0,0,0,0,0,0,0,0,0,0,0,0,0,0,0,0,0,0,0,0,0,0,0,0,0,0,0,0,0,0
58.5,0,57.4,25,0,0,17.6,0,0,0,0,0,0,0,0,0,0,0,0,0,0,0,0,0,0,0,0,0,0,0,0,0,0,0,0,0,0,0,0,0,0,0,0,0,0,0,0
66.4,0,54.8,25,0,0,20.2,0,0,0,0,0,0,0,0,0,0,0,0,0,0,0,0,0,0,0,0,0,0,0,0,0,0,0,0,0,0,0,0,0,0,0,0,0,0,0,0
67.6,0,52.5,25,0,0,22.5,0,0,0,0,0,0,0,0,0,0,0,0,0,0,0,0,0,0,0,0,0,0,0,0,0,0,0,0,0,0,0,0,0,0,0,0,0,0,0,0
69.3,0,50,25,0,0,25,0,0,0,0,0,0,0,0,0,0,0,0,0,0,0,0,0,0,0,0,0,0,0,0,0,0,0,0,0,0,0,0,0,0,0,0,0,0,0,0
70.7,0,47.7,25,0,0,27.3,0,0,0,0,0,0,0,0,0,0,0,0,0,0,0,0,0,0,0,0,0,0,0,0,0,0,0,0,0,0,0,0,0,0,0,0,0,0,0,0
82,0,43.5,25,0,0,31.5,0,0,0,0,0,0,0,0,0,0,0,0,0,0,0,0,0,0,0,0,0,0,0,0,0,0,0,0,0,0,0,0,0,0,0,0,0,0,0,0
98.2,0,35,25,0,0,40,0,0,0,0,0,0,0,0,0,0,0,0,0,0,0,0,0,0,0,0,0,0,0,0,0,0,0,0,0,0,0,0,0,0,0,0,0,0,0,0
100.4,0,30,25,0,0,45,0,0,0,0,0,0,0,0,0,0,0,0,0,0,0,0,0,0,0,0,0,0,0,0,0,0,0,0,0,0,0,0,0,0,0,0,0,0,0,0
54.7,0,50,30,0,0,20,0,0,0,0,0,0,0,0,0,0,0,0,0,0,0,0,0,0,0,0,0,0,0,0,0,0,0,0,0,0,0,0,0,0,0,0,0,0,0,0
63,0,49,30,0,0,21,0,0,0,0,0,0,0,0,0,0,0,0,0,0,0,0,0,0,0,0,0,0,0,0,0,0,0,0,0,0,0,0,0,0,0,0,0,0,0,0
63.4,0,46.7,30,0,0,23.3,0,0,0,0,0,0,0,0,0,0,0,0,0,0,0,0,0,0,0,0,0,0,0,0,0,0,0,0,0,0,0,0,0,0,0,0,0,0,0,0
64.4,0,44.5,30,0,0,25.5,0,0,0,0,0,0,0,0,0,0,0,0,0,0,0,0,0,0,0,0,0,0,0,0,0,0,0,0,0,0,0,0,0,0,0,0,0,0,0,0
74.6,0,40.6,30,0,0,29.4,0,0,0,0,0,0,0,0,0,0,0,0,0,0,0,0,0,0,0,0,0,0,0,0,0,0,0,0,0,0,0,0,0,0,0,0,0,0,0,0
51,0,35,0,0,0,0,0,0,0,0,0,0,0,0,0,0,0,0,60,0,0,5,0,0,0,0,0,0,0,0,0,0,0,0,0,0,0,0,0,0,0,0,0,0,0,0
50,0,40,0,0,0,0,0,0,0,0,0,0,0,0,0,0,0,0,55,0,0,5,0,0,0,0,0,0,0,0,0,0,0,0,0,0,0,0,0,0,0,0,0,0,0,0
49,0,50,0,0,0,0,0,0,0,0,0,0,0,0,0,0,0,0,45,0,0,5,0,0,0,0,0,0,0,0,0,0,0,0,0,0,0,0,0,0,0,0,0,0,0,0
54,0,35,0,0,0,0,0,0,0,0,0,0,0,0,0,0,0,0,55,0,0,10,0,0,0,0,0,0,0,0,0,0,0,0,0,0,0,0,0,0,0,0,0,0,0,0
52,0,40,0,0,0,0,0,0,0,0,0,0,0,0,0,0,0,0,50,0,0,10,0,0,0,0,0,0,0,0,0,0,0,0,0,0,0,0,0,0,0,0,0,0,0,0
51,0,50,0,0,0,0,0,0,0,0,0,0,0,0,0,0,0,0,40,0,0,10,0,0,0,0,0,0,0,0,0,0,0,0,0,0,0,0,0,0,0,0,0,0,0,0
58,0,35,0,0,0,0,0,0,0,0,0,0,0,0,0,0,0,0,50,0,0,15,0,0,0,0,0,0,0,0,0,0,0,0,0,0,0,0,0,0,0,0,0,0,0,0
59,0,40,0,0,0,0,0,0,0,0,0,0,0,0,0,0,0,0,45,0,0,15,0,0,0,0,0,0,0,0,0,0,0,0,0,0,0,0,0,0,0,0,0,0,0,0
55,0,45,0,0,0,0,0,0,0,0,0,0,0,0,0,0,0,0,40,0,0,15,0,0,0,0,0,0,0,0,0,0,0,0,0,0,0,0,0,0,0,0,0,0,0,0
52,0,55,0,0,0,0,0,0,0,0,0,0,0,0,0,0,0,0,30,0,0,15,0,0,0,0,0,0,0,0,0,0,0,0,0,0,0,0,0,0,0,0,0,0,0,0
63,0,40,0,0,0,0,0,0,0,0,0,0,0,0,0,0,0,0,40,0,0,20,0,0,0,0,0,0,0,0,0,0,0,0,0,0,0,0,0,0,0,0,0,0,0,0
67,0,50,0,0,0,0,0,0,0,0,0,0,0,0,0,0,0,0,30,0,0,20,0,0,0,0,0,0,0,0,0,0,0,0,0,0,0,0,0,0,0,0,0,0,0,0
58,0,60,0,0,0,0,0,0,0,0,0,0,0,0,0,0,0,0,20,0,0,20,0,0,0,0,0,0,0,0,0,0,0,0,0,0,0,0,0,0,0,0,0,0,0,0
66,0,50,0,0,0,0,0,0,0,0,0,0,0,0,0,0,0,0,20,0,0,30,0,0,0,0,0,0,0,0,0,0,0,0,0,0,0,0,0,0,0,0,0,0,0,0
67,0,60,0,0,0,0,0,0,0,0,0,0,0,0,0,0,0,0,10,0,0,30,0,0,0,0,0,0,0,0,0,0,0,0,0,0,0,0,0,0,0,0,0,0,0,0
80,0,30,0,0,0,0,0,0,0,0,0,0,0,0,0,0,0,0,30,0,0,40,0,0,0,0,0,0,0,0,0,0,0,0,0,0,0,0,0,0,0,0,0,0,0,0
73,0,50,0,0,0,0,0,0,0,0,0,0,0,0,0,0,0,0,10,0,0,40,0,0,0,0,0,0,0,0,0,0,0,0,0,0,0,0,0,0,0,0,0,0,0,0
70,0,30,0,0,0,0,0,0,0,0,0,0,0,0,0,0,0,0,40,0,0,30,0,0,0,0,0,0,0,0,0,0,0,0,0,0,0,0,0,0,0,0,0,0,0,0
71,0,40,0,0,0,0,0,0,0,0,0,0,0,0,0,0,0,0,10,0,0,50,0,0,0,0,0,0,0,0,0,0,0,0,0,0,0,0,0,0,0,0,0,0,0,0
62,0,40,0,0,0,0,0,0,0,0,0,0,0,0,0,0,0,0,15,0,0,45,0,0,0,0,0,0,0,0,0,0,0,0,0,0,0,0,0,0,0,0,0,0,0,0
62,0,40,0,0,0,0,0,0,0,0,0,0,0,0,0,0,0,0,25,0,0,35,0,0,0,0,0,0,0,0,0,0,0,0,0,0,0,0,0,0,0,0,0,0,0,0
65,0,50,0,0,0,0,0,0,0,0,0,0,0,0,0,0,0,0,35,0,0,15,0,0,0,0,0,0,0,0,0,0,0,0,0,0,0,0,0,0,0,0,0,0,0,0
97,0,30,0,0,0,0,0,0,0,0,0,0,0,0,0,0,0,0,10,0,0,60,0,0,0,0,0,0,0,0,0,0,0,0,0,0,0,0,0,0,0,0,0,0,0,0
90,0,30,0,0,0,0,0,0,0,0,0,0,0,0,0,0,0,0,20,0,0,50,0,0,0,0,0,0,0,0,0,0,0,0,0,0,0,0,0,0,0,0,0,0,0,0
84,0,30,0,0,0,0,0,0,0,0,0,0,0,0,0,0,0,0,25,0,0,45,0,0,0,0,0,0,0,0,0,0,0,0,0,0,0,0,0,0,0,0,0,0,0,0
84.6,74.3,0,5.24,0,0,0,15.22,0,5.24,0,0,0,0,0,0,0,0,0,0,0,0,0,0,0,0,0,0,0,0,0,0,0,0,0,0,0,0,0,0,0,0,0,0,0,0,0
92,73.04,0,3.94,0,0,0,19.08,0,3.94,0,0,0,0,0,0,0,0,0,0,0,0,0,0,0,0,0,0,0,0,0,0,0,0,0,0,0,0,0,0,0,0,0,0,0,0,0
97,71.78,0,2.63,0,0,0,22.96,0,2.63,0,0,0,0,0,0,0,0,0,0,0,0,0,0,0,0,0,0,0,0,0,0,0,0,0,0,0,0,0,0,0,0,0,0,0,0,0
82.2,66.95,0,0,0,0,0,23.07,0,0,0,0,0,0,0,0,0,0,0,0,0,0,0,0,0,0,0,0,0,0,0,0,0,0,0,0,0,9.98,0,0,0,0,0,0,0,0,0
77.3,67.05,0,1.97,0,0,0,22.93,0,0,0,0,0,0,0,0,0,0,0,0,0,0,0,0,0,0,0,0,0,0,0,0,0,0,0,0,0,8.05,0,0,0,0,0,0,0,0,0
59.6,66.96,0,4.08,0,0,0,22.96,0,0,0,0,0,0,0,0,0,0,0,0,0,0,0,0,0,0,0,0,0,0,0,0,0,0,0,0,0,6,0,0,0,0,0,0,0,0,0
65.4,0,0,0,0,0,0,0,0,0,0,0,0,0,0,12.7,0,0,0,0,0,0,0,0,0,31.1,0,0,0,0,0,0,0,0,0,0,0,0,0,0,0,56.2,0,0,0,0,0
63.9,0,0,0,0,0,0,0,0,0,0,0,0,0,0,14.1,0,0,0,0,0,0,0,0,0,30.1,0,0,0,0,0,0,0,0,0,0,0,0,0,0,0,55.8,0,0,0,0,0
67.6,0,0,0,0,0,0,0,0,0,0,0,0,0,0,20.8,0,0,0,0,0,0,0,0,0,25.4,0,0,0,0,0,0,0,0,0,0,0,0,0,0,0,53.8,0,0,0,0,0
72,0,0,0,0,0,0,0,0,0,0,0,0,0,0,24.6,0,0,0,0,0,0,0,0,0,22.8,0,0,0,0,0,0,0,0,0,0,0,0,0,0,0,52.6,0,0,0,0,0
70.7,0,0,0,0,0,0,0,0,0,0,0,0,0,0,28.8,0,0,0,0,0,0,0,0,0,19.8,0,0,0,0,0,0,0,0,0,0,0,0,0,0,0,51.4,0,0,0,0,0
72,0,0,5,0,0,0,0,0,0,0,0,0,0,0,0,0,0,0,0,0,0,0,0,0,0,0,0,0,0,0,20,0,0,0,0,0,0,0,0,0,75,0,0,0,0,0
66,0,0,13.5,0,0,0,0,0,0,0,0,0,0,0,0,0,0,0,0,0,0,0,0,0,0,0,0,0,0,0,11.5,0,0,0,0,0,0,0,0,0,75,0,0,0,0,0
66,0,0,15,0,0,0,0,0,0,0,0,0,0,0,0,0,0,0,0,0,0,0,0,0,0,0,0,0,0,0,10,0,0,0,0,0,0,0,0,0,75,0,0,0,0,0
61,0,0,22,0,0,0,0,0,0,0,0,0,0,0,0,0,0,0,0,0,0,0,0,0,0,0,0,0,0,0,5,0,0,0,0,0,0,0,0,0,73,0,0,0,0,0
65,0,0,14,0,0,0,0,0,0,0,0,0,0,0,0,0,0,0,0,0,0,0,0,0,0,0,0,0,0,0,20,0,0,0,0,0,0,0,0,0,66,0,0,0,0,0
49,0,0,18.1,0,0,0,0,0,0,0,0,0,0,0,0,0,0,0,0,0,0,0,0,0,0,0,0,0,0,0,15.2,0,0,0,0,0,0,0,0,0,66.7,0,0,0,0,0
46,0,0,26.4,0,0,0,0,0,0,0,0,0,0,0,0,0,0,0,0,0,0,0,0,0,0,0,0,0,0,0,9,0,0,0,0,0,0,0,0,0,64.6,0,0,0,0,0
74,0,0,5,0,0,0,0,0,0,0,0,0,0,0,0,0,0,0,0,0,0,0,0,0,0,0,0,0,0,0,23.75,0,0,0,0,0,0,0,0,0,71.25,0,0,0,0,0
50,0,0,15,0,0,0,0,0,0,0,0,0,0,0,0,0,0,0,0,0,0,0,0,0,0,0,0,0,0,0,17.5,0,0,0,0,0,0,0,0,0,67.5,0,0,0,0,0
106,0,0,15,0,0,0,0,20,0,0,0,0,0,0,0,0,0,0,0,0,0,0,0,0,5,0,0,0,0,0,0,0,0,0,0,0,0,0,0,0,60,0,0,0,0,0
101,0,0,10,0,0,0,0,20,0,0,0,0,0,0,0,0,0,0,0,0,0,0,0,0,10,0,0,0,0,0,0,0,0,0,0,0,0,0,0,0,60,0,0,0,0,0
101,0,0,5,0,0,0,0,20,0,0,0,0,0,0,0,0,0,0,0,0,0,0,0,0,15,0,0,0,0,0,0,0,0,0,0,0,0,0,0,0,60,0,0,0,0,0
108,0,0,0,0,0,0,0,20,0,0,0,0,0,0,0,0,0,0,0,0,0,0,0,0,20,0,0,0,0,0,0,0,0,0,0,0,0,0,0,0,60,0,0,0,0,0
70,0,0,17.5,0,0,0,0,0,0,0,0,0,0,0,0,0,0,0,15,0,0,0,0,0,0,0,0,0,0,0,0,0,0,0,0,0,0,0,0,0,67.5,0,0,0,0,0
66,0,0,10,0,0,0,0,0,0,0,0,0,0,0,0,0,0,0,15,0,0,0,0,0,7.5,0,0,0,0,0,0,0,0,0,0,0,0,0,0,0,67.5,0,0,0,0,0
70,0,0,5,0,0,0,0,0,0,0,0,0,0,0,0,0,0,0,15,0,0,0,0,0,12.5,0,0,0,0,0,0,0,0,0,0,0,0,0,0,0,67.5,0,0,0,0,0
69,0,0,0,0,0,0,0,0,0,0,0,0,0,0,0,0,0,0,15,0,0,0,0,0,17.5,0,0,0,0,0,0,0,0,0,0,0,0,0,0,0,67.5,0,0,0,0,0
64,0,0,0,0,0,0,0,0,0,0,0,0,0,0,0,0,0,0,15,0,0,0,0,0,25,0,0,0,0,0,0,0,0,0,0,0,0,0,0,0,60,0,0,0,0,0
67,0,0,25,0,0,0,0,0,0,0,0,0,0,0,0,0,0,0,15,0,0,0,0,0,0,0,0,0,0,0,0,0,0,0,0,0,0,0,0,0,60,0,0,0,0,0
156,4.21,0,10.12,0,0,0,0,0,28.66,0,0,0,0,0,0,0,0,0,0,0,0,0,0,0,0,0,0,0,0,0,0,0,0,0,0,0,0,0,0,0,57.01,0,0,0,0,0
111,3.4,0,16.2,0,0,0,0,0,18.8,0,0,0,0,0,0,0,0,0,0,0,0,0,0,0,0,0,0,0,0,0,0,0,0,0,0,0,0,0,0,0,61.6,0,0,0,0,0
78,0.64,0,26.12,0,0,0,0,0,6.7,0,0,0,0,0,0,0,0,0,0,0,0,0,0,0,0,0,0,0,0,0,0,0,0,0,0,0,0,0,0,0,66.54,0,0,0,0,0
75,1.9,0,7.6,38.6,0,0,0,0,0,0,0,0,0,0,0,0,0,0,0,0,0,0,0,0,0,0,0,0,0,0,0,0,0,0,0,0,0,0,0,0,51.9,0,0,0,0,0
63.7,3.2,0,12.7,26.1,0,0,0,0,0,0,0,0,0,0,0,0,0,0,0,0,0,0,0,0,0,0,0,0,0,0,0,0,0,0,0,0,0,0,0,0,58,0,0,0,0,0
63.3,4,0,17.8,17,0,0,0,0,0,0,0,0,0,0,0,0,0,0,0,0,0,0,0,0,0,0,0,0,0,0,0,0,0,0,0,0,0,0,0,0,61.2,0,0,0,0,0
63.6,3.69,0,21.76,8.78,0,0,0,0,0,0,0,0,0,0,0,0,0,0,0,0,0,0,0,0,0,0,0,0,0,0,0,0,0,0,0,0,0,0,0,0,65.77,0,0,0,0,0
125,0,0,5,0,0,40,0,0,0,0,0,0,0,0,0,0,0,0,0,0,0,0,0,0,0,0,0,0,0,0,0,0,0,0,0,0,0,0,0,0,55,0,0,0,0,0
100,2.49,0,12.66,0,0,30.29,0,0,0,0,0,0,0,0,0,0,0,0,0,0,0,0,0,0,0,0,0,0,0,0,0,0,0,0,0,0,0,0,0,0,54.56,0,0,0,0,0
79,3.72,0,15.79,0,0,20.43,0,0,0,0,0,0,0,0,0,0,0,0,0,0,0,0,0,0,0,0,0,0,0,0,0,0,0,0,0,0,0,0,0,0,60.06,0,0,0,0,0
66,3.15,0,19.84,0,0,9.87,0,0,0,0,0,0,0,0,0,0,0,0,0,0,0,0,0,0,0,0,0,0,0,0,0,0,0,0,0,0,0,0,0,0,67.14,0,0,0,0,0
109,0,0,0,0,0,0,0,0,0,0,0,0,0,0,0,0,0,0,25,0,0,25,0,0,0,0,0,0,0,0,0,0,0,0,0,0,0,0,0,0,50,0,0,0,0,0
103,0,5,0,0,0,0,0,0,0,0,0,0,0,0,0,0,0,0,25,0,0,25,0,0,0,0,0,0,0,0,0,0,0,0,0,0,0,0,0,0,45,0,0,0,0,0
97,0,10,0,0,0,0,0,0,0,0,0,0,0,0,0,0,0,0,25,0,0,25,0,0,0,0,0,0,0,0,0,0,0,0,0,0,0,0,0,0,40,0,0,0,0,0
93,0,15,0,0,0,0,0,0,0,0,0,0,0,0,0,0,0,0,25,0,0,25,0,0,0,0,0,0,0,0,0,0,0,0,0,0,0,0,0,0,35,0,0,0,0,0
88,0,20,0,0,0,0,0,0,0,0,0,0,0,0,0,0,0,0,25,0,0,25,0,0,0,0,0,0,0,0,0,0,0,0,0,0,0,0,0,0,30,0,0,0,0,0
75,0,25,0,0,0,0,0,0,0,0,0,0,0,0,0,0,0,0,25,0,0,25,0,0,0,0,0,0,0,0,0,0,0,0,0,0,0,0,0,0,25,0,0,0,0,0
54,0,50,0,0,0,0,0,0,0,0,0,0,0,0,0,0,0,0,25,0,0,25,0,0,0,0,0,0,0,0,0,0,0,0,0,0,0,0,0,0,0,0,0,0,0,0
72,0,20,0,0,0,0,0,0,0,0,0,0,0,0,0,0,0,0,45,0,0,5,0,0,0,0,0,0,0,0,0,0,0,0,0,0,0,0,0,0,30,0,0,0,0,0
75,0,20,0,0,0,0,0,0,0,0,0,0,0,0,0,0,0,0,40,0,0,10,0,0,0,0,0,0,0,0,0,0,0,0,0,0,0,0,0,0,30,0,0,0,0,0
87,0,20,0,0,0,0,0,0,0,0,0,0,0,0,0,0,0,0,30,0,0,20,0,0,0,0,0,0,0,0,0,0,0,0,0,0,0,0,0,0,30,0,0,0,0,0
89,0,20,0,0,0,0,0,0,0,0,0,0,0,0,0,0,0,0,20,0,0,30,0,0,0,0,0,0,0,0,0,0,0,0,0,0,0,0,0,0,30,0,0,0,0,0
93,0,20,0,0,0,0,0,0,0,0,0,0,0,0,0,0,0,0,10,0,0,40,0,0,0,0,0,0,0,0,0,0,0,0,0,0,0,0,0,0,30,0,0,0,0,0
114.5,0,20,0,0,0,0,0,0,0,0,0,0,0,0,0,0,0,0,0,0,0,50,0,0,0,0,0,0,0,0,0,0,0,0,0,0,0,0,0,0,30,0,0,0,0,0
120,0,0,0,0,0,0,0,0,0,0,0,0,0,0,0,0,0,0,0,0,0,0,60,0,0,0,0,0,0,0,0,0,0,0,0,0,0.1,0,0,0,35,0,0.5,0,0,4.4
130,0,0,0,0,0,0,0,0,0,0,0,0,0,0,0,0,0,0,0,0,0,0,70,0,0,0,0,0,0,0,0,0,0,0,0,0,1.5,0,0,0,20,0,0.3,0,0,8.2
120,0,0,0,0,0,0,0,0,0,0,0,0,0,0,0,0,0,0,0,0,0,0,56,0,0,0,0,0,0,0,0,0,0,0,0,0,4,0,0,0,34,0,1,0,0,5
120,0,0,0,0,0,0,0,0,0,0,0,0,0,0,0,0,0,0,0,0,0,0,60,0,0,0,0,0,0,0,0,0,0,0,0,0,1,0,0,0,31,0,3,0,0,5
118,0,0,2,1,0,0,0,0,0,0,0,0,0,0,0,0,0,0,0,0,0,0,52,0,0,0,0,0,0,0,0,0,0,0,0,0,2,0,0,0,38,0,2,0,0,3
136,1,1,0,0,0,0,0,0,0,0,0,0,0,0,0,0,0,0,0,0,0,0,61,0,0,0,0,0,0,3,0,0,0,0,0,0,2,0,0,0,29,0,1,0,0,2
66,70.75,11.69,3.22,0,2.47,0,0,10.48,0.67,0,0,0,0,0,0,0,0,0,0.7,0,0,0,0,0,0,0,0,0,0,0.02,0,0,0,0,0,0,0,0,0,0,0,0,0,0,0,0
67.5,71.13,9.14,4.5,0,0,0,7.57,6.02,0,0,0,0,0,0,0,0,0,0,1.58,0,0,0,0,0,0,0,0,0,0,0.06,0,0,0,0,0,0,0,0,0,0,0,0,0,0,0,0
66.9,67.91,9.02,4.99,0,0,0,8.41,6.4,0,0,0,0,0,0,0,0,0,0,1.54,0,0,0,0,0,0,0,0,0,0,0.07,0,0,1.66,0,0,0,0,0,0,0,0,0,0,0,0,0
66.8,69.61,9.19,4.86,0,0,0,7.76,6.58,0,0,0,0,0,0,0,0,0,0,1.46,0,0,0,0,0,0,0,0,0,0,0.06,0,0,0.48,0,0,0,0,0,0,0,0,0,0,0,0,0
81,66.03,9.35,5.22,0,0,0,7.75,6.66,3.32,0,0,0,0,0,0,0,0,0,1.61,0,0,0,0,0,0,0,0,0,0,0.06,0,0,0,0,0,0,0,0,0,0,0,0,0,0,0,0
80.1,63.8,9.56,7.85,0,0,0,6.85,6.82,3.4,0,0,0,0,0,0,0,0,0,1.65,0,0,0,0,0,0,0,0,0,0,0.07,0,0,0,0,0,0,0,0,0,0,0,0,0,0,0,0
84.3,60.68,9.41,7.7,0,0,0,8.9,7.75,3.38,0,0,0,0,0,0,0,0,0,1.59,0,0,0,0,0,0,0,0,0,0,0.07,0,0,0.52,0,0,0,0,0,0,0,0,0,0,0,0,0
82.5,65.73,9.23,5.15,0,0,0,8.69,7.58,1.97,0,0,0,0,0,0,0,0,0,1.59,0,0,0,0,0,0,0,0,0,0,0.06,0,0,0,0,0,0,0,0,0,0,0,0,0,0,0,0
78.8,67.06,9.13,5.1,0,0,0,8.59,8.48,0,0,0,0,0,0,0,0,0,0,1.58,0,0,0,0,0,0,0,0,0,0,0.06,0,0,0,0,0,0,0,0,0,0,0,0,0,0,0,0
75.3,0,0,1.44,0,0,0,0,0,0,0,0,0,0,0,0,0,0,0,4.33,0,0,0,61.54,0,0,0,0,0,0,0,0,0,0,0,0,0,0,0,0,0,32.69,0,0,0,0,0
74.6,0,21,1,0,0,0,0,0,0,0,0,0,0,0,0,0,0,0,5,0,0,0,51,0,0,0,0,0,0,0,0,0,0,0,0,0,0,0,0,0,22,0,0,0,0,0
78.5,0,0,0.5,0,0,0,0,0,0,0,0,0,0,0,0,0,0,0,5.5,0,0,0,60,0,0,0,0,0,0,0,0,0,0,0,0,0,0,0,0,0,34,0,0,0,0,0
72,2,19,2,0,0,0,0,0,0,0,0,0,0,0,0,0,0,0,3,0,0,74,0,0,0,0,0,0,0,0,0,0,0,0,0,0,0,0,0,0,0,0,0,0,0,0
75,0,7,0,0,0,0,8,15,0,0,0,0,0,0,0,0,0,0,0,0,0,40,0,0,0,0,0,0,0,0,0,0,0,0,0,0,0,0,0,0,30,0,0,0,0,0
77,0,7,2,0,0,0,0,0,0,0,0,0,0,0,0,0,0,0,10,0,0,0,53,0,0,0,0,0,0,0,0,0,0,0,0,0,0,0,0,0,28,0,0,0,0,0
100,72.3,0,3.72,1.43,0,0,19.06,0,1.22,0,0,0,0,0,0,0,0,0,0.35,0,0,0,0,0,0,0,0,0,0,0.04,0,0,0,0,0,0,1.07,0,0,0,0.81,0,0,0,0,0
123,74.01,0,3.94,0.71,0,0,19.01,0,0,0,0,0,0,0,0,0,0,0,0.35,0,0,0,0,0,0,0,0,0,0,0.04,0,0,0,0,0,0,1.21,0,0,0,0.73,0,0,0,0,0
115,72.55,0,3.45,0.73,0,0,18.65,0,1.25,0,0,0,0,0,0,0,0,0,0.36,0,0,0,0,0,0,0,0,0,0,0.04,0,0,0,0,0,0,0.95,0,0.58,0,0.83,0,0,0,0.61,0
100,68.86,0,3.98,1.44,0,0,19.42,0,0.92,0,0,0,0,0,0,1.55,0.39,0,0.36,0,0,0,0,0.19,0,0,0,0,0,0.04,0,0,0,1.09,0,0,0.94,0,0,0,0.82,0,0,0,0,0
108,68.41,0,3.86,1.44,0,0,21.32,0,0.92,0,0,0,0,0,0,0,0,0,0.36,0,0,0,0,0,0,0,0,0,0,0.04,0,0,0,0.72,0,0,0.94,0,0.77,0,0.82,0,0,0,0.4,0
100,77,0,2.8,0.71,0,0,17.21,0,0.61,0,0,0,0,0,0,0,0,0,0.14,0,0,0,0,0,0,0,0.03,0,0,0.04,0,0,0,0.5,0,0,0.32,0,0.04,0,0.6,0,0,0,0,0
130,74.55,0,4.93,0,0,0,16.83,0,0.94,0,0,0,0,0,0,0,0,0,0.73,0,0,0,0,0,0,0,0.3,0,0,0,0,0,0,0,0,0,1.01,0,0,0,0.71,0,0,0,0,0
110,68.11,0,1.81,1.57,0,0,22.18,0,1.47,0,0,0,0,0,0,0,0,0,0.57,0,0,0,0,0,0,0,0.44,0,0,0,0,0,0,0,0,0,3.04,0,0,0,0.81,0,0,0,0,0
110,73.09,0,2.17,2.89,0,0,16.55,0,1.54,0,0,0,0,0,0,0,0,0,1.07,0,0,0,0,0,0,0,0,0,0,0.1,0,0,0,0,0,0,1.89,0,0,0,0.7,0,0,0,0,0
100,72.01,0,4.46,2.46,0,0,17.57,0,1.24,0,0,0,0,0,0,0,0,0,0,0,0,0,0,0,0,0,0,0,0,0.1,0,0,0,0,0,0,1.42,0,0,0,0.74,0,0,0,0,0
95,69.4,0,2.02,1.6,0,0,19.66,0,1.5,0,0,0,0,0,0,0,0,0,1.44,0,0,0,0,0,0,0,0.45,0,0,0,0,0,0,0,0,0,3.1,0,0,0,0.83,0,0,0,0,0
110,69.38,0,2.27,1.58,0,0,20.35,0,1.48,0,0,0,0,0,0,0,0,0,1.07,0,0,0,0,0,0,0,0,0,0,0,0,0,0,0,0,0,3.05,0,0,0,0.82,0,0,0,0,0
100,75.33,0,2.9,0.73,0,0,16.44,0,1.51,0,0,0,0,0,0,0,0,0,0.73,0,0,0,0,0,0,0,0,0,0,0.41,0,0,0,0,0,0,1.2,0,0,0,0.75,0,0,0,0,0
93,66.35,0,7.07,2.81,4.14,0,5.21,12.27,0.17,0,0,0,0,0,0,0,0,0,0,1.98,0,0,0,0,0,0,0,0,0,0,0,0,0,0,0,0,0,0,0,0,0,0,0,0,0,0
89,67.5,0,8.5,2.98,4.48,0,8,8.54,0,0,0,0,0,0,0,0,0,0,0,0,0,0,0,0,0,0,0,0,0,0,0,0,0,0,0,0,0,0,0,0,0,0,0,0,0,0
86,68,0,9,2.98,4.48,0,8,7.54,0,0,0,0,0,0,0,0,0,0,0,0,0,0,0,0,0,0,0,0,0,0,0,0,0,0,0,0,0,0,0,0,0,0,0,0,0,0
88,66,0,8.5,2.98,4.48,0,8,8.54,0,0,0,0,0,0,0,0,0,0,0,0,0,0,0,0,0,0,0,0,0,0,0,0,0,1.5,0,0,0,0,0,0,0,0,0,0,0,0
94,66.5,0,9.5,0,3,0,9,12,0,0,0,0,0,0,0,0,0,0,0,0,0,0,0,0,0,0,0,0,0,0,0,0,0,0,0,0,0,0,0,0,0,0,0,0,0,0
87,66.88,0,9.87,2.88,4.25,0,7.38,8.56,0.18,0,0,0,0,0,0,0,0,0,0,0,0,0,0,0,0,0,0,0,0,0,0,0,0,0,0,0,0,0,0,0,0,0,0,0,0,0
87,0,29.83,13.29,8.96,0,4.71,6.05,5.83,2.88,0,0,0,0,0,0,0,0,0,5.55,0,0,0,0,0,0,0,0,0,0,0,0,0,0,0,0,0,0,0,0,0,22.9,0,0,0,0,0
77,0,24.22,15.7,10.45,0,3.85,11.28,5.44,0.89,0,0,0,0,0,0,0,0,0,10.35,0,0,0,0,0,0,0,0,0,0,0,0,0,0,0,0,0,0,0,0,0,17.82,0,0,0,0,0
82,0,25.83,15.12,6.37,3.05,5.58,8.59,4.14,2.73,0,0,0,0,0,0,0,0,0,14.72,0,0,0,0,0,0,0,0,0,0,0,0,0,0,0,0,0,0,0,0,0,13.87,0,0,0,0,0
84,7.03,26.7,14.08,8.38,0,5.51,8.48,5.45,0,0,0,0,0,0,0,0,0,0,8.3,0,0,0,0,0,0,0,0,0,0,0,0,0,0,0,0,0,0,0,0,0,16.07,0,0,0,0,0
79,0,25.44,14.07,8.37,0,4.95,16.94,2.72,0.9,0,0,0,0,0,0,0,0,0,6.22,0,0,0,0,0,0,0,0,0,0,0,0,0,0,0,0,0,1.37,0,0,0,19.02,0,0,0,0,0
85,5.27,22.75,0,0,0,0,0,0,0,0,0,0,0,0,0,0,0,0,37.36,0,0,34.62,0,0,0,0,0,0,0,0,0,0,0,0,0,0,0,0,0,0,0,0,0,0,0,0
76,7.82,60.7,0,0,0,0,0,0,0,0,0,0,0,0,0,0,0,0,23.07,0,0,8.41,0,0,0,0,0,0,0,0,0,0,0,0,0,0,0,0,0,0,0,0,0,0,0,0
80,12.96,42.91,0,0,0,0,0,0,0,0,0,0,0,0,0,0,0,0,31.91,0,0,12.22,0,0,0,0,0,0,0,0,0,0,0,0,0,0,0,0,0,0,0,0,0,0,0,0
83,72.91,0,3.66,1.14,0,0,19.03,0,1.22,0,0,0,0,0,0,0,0,0,0.35,0,0,0,0,0,0,0,0,0,0,0.04,0,0,0,0,0,0,0.84,0,0,0,0.81,0,0,0,0,0
72,70.72,0,3.94,0.57,0,0,20.95,0,1.22,0,0,0,0,0,0,0,0,0,0.35,0,0,0,0,0,0,0,0,0,0,0.04,0,0,0,0,0,0,1.4,0,0,0,0.81,0,0,0,0,0
74,75.03,0,3.78,0,0,0,16.87,0,0.94,0,0,0,0,0,0,0,0,0,0,0,0,0,0,0,0,0,0,0,0,0.04,0,0,0,0,0,0,2.17,0,0,0,1.17,0,0,0,0,0
79,72.62,0,3.42,1.44,0,0,18.49,0,0.93,0,0,0,0,0,0,0,0,0,0,0,0,0,0,0,0,0,0,0,0,0.04,0,0,0,0,0,0,2.12,0,0,0,0.94,0,0,0,0,0
75,74.36,0,2.56,1.3,0,0,17.48,0,1.54,0,0,0,0,0,0,0,0,0,0.29,0,0,0,0,0,0,0,0,0,0,0.04,0,0,0,0,0,0,1.41,0,0,0,1.02,0,0,0,0,0
66,67.93,0,4.54,0.43,0,0,22.28,0,0.92,0,0,0,0,0,0,0,0,0,0.57,0,0,0,0,0,0,0,0.06,0,0,0,0,0,0,0,0,0,2.58,0,0,0,0.69,0,0,0,0,0
120,75.35,0,2.88,0.73,0,0,16.69,0,1.25,0,0,0,0,0,0,0,0,0,0.36,0,0,0,0,0,0,0,0,0,0,0.1,0,0,0,0,0,0,1.9,0,0,0,0.74,0,0,0,0,0
69,73.34,0,4.87,0.73,0,0,16.43,0,0.82,0,0,0,0,0,0,0,0,0,1.82,0,0,0,0,0,0,0,0,0,0,0.04,0,0,0,0,0,0,1.2,0,0,0,0.75,0,0,0,0,0
72.3,51.05,22.03,2.31,0,8.52,8.37,0,5.41,0.91,0,0,0,0,0,0,0,0,0,1.4,0,0,0,0,0,0,0,0,0,0,0,0,0,0,0,0,0,0,0,0,0,0,0,0,0,0,0
63.8,51.34,22.15,2.32,0,8.57,8.42,0,3.12,0.91,0,0,0,0,0,0,0,0,0,3.17,0,0,0,0,0,0,0,0,0,0,0,0,0,0,0,0,0,0,0,0,0,0,0,0,0,0,0
74.7,51.01,24.06,2.03,0,5.97,7.9,0,5.98,1.21,0,0,0,0,0,0,0,0,0,1.84,0,0,0,0,0,0,0,0,0,0,0,0,0,0,0,0,0,0,0,0,0,0,0,0,0,0,0
72,48.53,26.05,2.37,0,6.72,7.33,0,5.74,1.51,0,0,0,0,0,0,0,0,0,1.75,0,0,0,0,0,0,0,0,0,0,0,0,0,0,0,0,0,0,0,0,0,0,0,0,0,0,0
73.3,45.91,28.68,2.07,0,6.09,8.05,0,6.09,1.24,0,0,0,0,0,0,0,0,0,1.87,0,0,0,0,0,0,0,0,0,0,0,0,0,0,0,0,0,0,0,0,0,0,0,0,0,0,0
95,4.82,39.56,0,0,0,0,0,0,0,0,0,0,0,0,0,0,0,0.92,5.35,0,0,49.35,0,0,0,0,0,0,0,0,0,0,0,0,0,0,0,0,0,0,0,0,0,0,0,0
78,9.92,19.24,5.11,0,0,0,0,0,0,0,0,0,0,0,0,0,0,0.19,15.54,0,0,50,0,0,0,0,0,0,0,0,0,0,0,0,0,0,0,0,0,0,0,0,0,0,0,0
88,4.73,42.81,0,0,0,0,0,0,0,0,0,0,0,0,0,0,0,0.18,5.24,0,0,47.04,0,0,0,0,0,0,0,0,0,0,0,0,0,0,0,0,0,0,0,0,0,0,0,0
91,6.45,33.39,5.07,0,0,0,0,0,0,0,0,0,0,0,0,0,0,1.62,15.87,0,0,37.6,0,0,0,0,0,0,0,0,0,0,0,0,0,0,0,0,0,0,0,0,0,0,0,0
93,6.51,33.74,5.12,0,0,0,0,0,0,0,0,0,0,0,0,0,0,0,16.03,0,0,38.6,0,0,0,0,0,0,0,0,0,0,0,0,0,0,0,0,0,0,0,0,0,0,0,0
131,32.54,6.38,0.44,60.64,0,0,0,0,0,0,0,0,0,0,0,0,0,0,0,0,0,0,0,0,0,0,0,0,0,0,0,0,0,0,0,0,0,0,0,0,0,0,0,0,0,0
140,24.66,6.17,0.42,68.75,0,0,0,0,0,0,0,0,0,0,0,0,0,0,0,0,0,0,0,0,0,0,0,0,0,0,0,0,0,0,0,0,0,0,0,0,0,0,0,0,0,0
65,32.12,7.92,18.93,41.03,0,0,0,0,0,0,0,0,0,0,0,0,0,0,0,0,0,0,0,0,0,0,0,0,0,0,0,0,0,0,0,0,0,0,0,0,0,0,0,0,0,0
67,39.43,7.65,13.31,39.61,0,0,0,0,0,0,0,0,0,0,0,0,0,0,0,0,0,0,0,0,0,0,0,0,0,0,0,0,0,0,0,0,0,0,0,0,0,0,0,0,0,0
79,28.57,7.05,9.62,54.76,0,0,0,0,0,0,0,0,0,0,0,0,0,0,0,0,0,0,0,0,0,0,0,0,0,0,0,0,0,0,0,0,0,0,0,0,0,0,0,0,0,0
78,38.29,7.26,9.92,44.53,0,0,0,0,0,0,0,0,0,0,0,0,0,0,0,0,0,0,0,0,0,0,0,0,0,0,0,0,0,0,0,0,0,0,0,0,0,0,0,0,0,0
76,30.99,6.69,4.57,57.75,0,0,0,0,0,0,0,0,0,0,0,0,0,0,0,0,0,0,0,0,0,0,0,0,0,0,0,0,0,0,0,0,0,0,0,0,0,0,0,0,0,0
68,34.62,7.47,12.75,45.16,0,0,0,0,0,0,0,0,0,0,0,0,0,0,0,0,0,0,0,0,0,0,0,0,0,0,0,0,0,0,0,0,0,0,0,0,0,0,0,0,0,0
145,25.94,1.3,0.44,72.32,0,0,0,0,0,0,0,0,0,0,0,0,0,0,0,0,0,0,0,0,0,0,0,0,0,0,0,0,0,0,0,0,0,0,0,0,0,0,0,0,0,0
120,23.23,11.63,0.4,64.74,0,0,0,0,0,0,0,0,0,0,0,0,0,0,0,0,0,0,0,0,0,0,0,0,0,0,0,0,0,0,0,0,0,0,0,0,0,0,0,0,0,0
48.3,62.13,4.67,10.55,9.33,9.66,3.57,0,0,0,0,0,0,0,0,0,0,0,0,0,0.09,0,0,0,0,0,0,0,0,0,0,0,0,0,0,0,0,0,0,0,0,0,0,0,0,0,0
59,62.79,4.43,10.69,9.24,8.3,3.46,0,0,0,0,0,0,0,0,0,0,0,0,0.58,0.16,0,0,0,0,0,0,0,0,0,0,0,0.35,0,0,0,0,0,0,0,0,0,0,0,0,0,0
47.7,62.42,4.79,10.59,9.26,8.91,3.59,0,0,0,0,0,0,0,0,0,0,0,0,0,0.09,0,0,0,0,0,0,0,0,0,0,0,0.35,0,0,0,0,0,0,0,0,0,0,0,0,0,0
47.2,63.09,5.02,10.67,9.16,7,3.67,0,0,0,0,0,0,0,0,0,0,0,0,0,0.14,0,0,0,0,0,0,0,0,0,0,0,1.25,0,0,0,0,0,0,0,0,0,0,0,0,0,0
51,63.57,5.41,10.8,7.76,6.83,3.77,0,0,0,0,0,0,0,0,0,0,0,0,0,0.15,0,0,0,0,0,0,0,0,0,0,0,1.71,0,0,0,0,0,0,0,0,0,0,0,0,0,0
51,63.2,4.83,10.7,8.49,8.98,2.45,0,0,0,0,0,0,0,0,0,0,0,0,0,0.13,0,0,0,0,0,0,0,0,0,0,0,1.22,0,0,0,0,0,0,0,0,0,0,0,0,0,0
49,63.97,4.83,10.9,8.51,8.97,1.1,0,0,0,0,0,0,0,0,0,0,0,0,0,0.09,0,0,0,0,0,0,0,0,0,0,0,1.63,0,0,0,0,0,0,0,0,0,0,0,0,0,0
52,63.72,3.98,10.81,8.82,7.07,3.76,0,0,0,0,0,0,0,0,0,0,0,0,0,0.15,0,0,0,0,0,0,0,0,0,0,0,1.69,0,0,0,0,0,0,0,0,0,0,0,0,0,0
52,64.53,3.06,10.95,8.79,7.07,3.76,0,0,0,0,0,0,0,0,0,0,0,0,0,0.15,0,0,0,0,0,0,0,0,0,0,0,1.69,0,0,0,0,0,0,0,0,0,0,0,0,0,0
50,63.4,5.75,10.73,7.71,6.78,3.78,0,0,0,0,0,0,0,0,0,0,0,0,0,0.15,0,0,0,0,0,0,0,0,0,0,0,1.7,0,0,0,0,0,0,0,0,0,0,0,0,0,0
34.7,67.68,7.66,9.81,6.62,2.38,1,0,0,0,0,0,0,0,0,0,0,0,0,0,3.86,0,0,0,0,0,0,0,0,0,0,0,0,0,0.42,0,0,0.27,0.08,0.22,0,0,0,0,0,0,0
33.9,69.88,7.78,10.63,3.36,2.42,1.02,0,0,0,0,0,0,0,0,0,0,0,0,0,3.92,0,0,0,0,0,0,0,0,0,0,0,0,0,0.42,0,0,0.27,0.08,0.22,0,0,0,0,0,0,0
33.4,69.18,7.7,9.86,4.99,2.39,1.01,0,0,0,0,0,0,0,0,0,0,0,0,0,3.88,0,0,0,0,0,0,0,0,0,0,0,0,0,0.42,0,0,0.27,0.08,0.22,0,0,0,0,0,0,0
32.5,69.88,7.78,11.29,3.36,2.41,1.02,0,0,0,0,0,0,0,0,0,0,0,0,0,3.27,0,0,0,0,0,0,0,0,0,0,0,0,0,0.42,0,0,0.27,0.08,0.22,0,0,0,0,0,0,0
32,69.72,7.76,11.94,3.35,2.41,0.57,0,0,0,0,0,0,0,0,0,0,0,0,0,3.26,0,0,0,0,0,0,0,0,0,0,0,0,0,0.42,0,0,0.27,0.08,0.22,0,0,0,0,0,0,0
31,69.57,7.75,12.57,3.34,2.4,0.13,0,0,0,0,0,0,0,0,0,0,0,0,0,3.25,0,0,0,0,0,0,0,0,0,0,0,0,0,0.42,0,0,0.27,0.08,0.22,0,0,0,0,0,0,0
36,66.38,7.52,9.62,6.49,5.83,0.34,0,0,0,0,0,0,0,0,0,0,0,0,0,2.84,0,0,0,0,0,0,0,0,0,0,0,0,0,0.41,0,0,0.27,0.08,0.22,0,0,0,0,0,0,0
33.8,68.96,7.68,10.48,3.32,4.77,0.57,0,0,0,0,0,0,0,0,0,0,0,0,0,3.23,0,0,0,0,0,0,0,0,0,0,0,0,0,0.42,0,0,0.27,0.08,0.22,0,0,0,0,0,0,0
34.4,68.52,7.63,10.42,3.29,5.92,0.35,0,0,0,0,0,0,0,0,0,0,0,0,0,2.88,0,0,0,0,0,0,0,0,0,0,0,0,0,0.42,0,0,0.27,0.08,0.22,0,0,0,0,0,0,0
36.1,68.47,6.86,9.44,4.94,5.44,1.3,0,0,0,0,0,0,0,0,0,0,0,0,0,2.56,0,0,0,0,0,0,0,0,0,0,0,0,0,0.42,0,0,0.27,0.08,0.22,0,0,0,0,0,0,0
77,11.1,27.36,0,0,0,17.39,0,0,0,0,0,0,0,0,0,0,0,0,38.62,0,0,4.27,0,0,0,0,0,0,0,0,0,0,0,0,0,0,0,0,1.26,0,0,0,0,0,0,0
75,11.67,21.58,0,0,0,18.29,0,0,0,0,0,0,0,0,0,0,0,0,40.61,0,0,4.49,0,0,0,0,0,0,0,1.37,0,0,0,0,0,0,0,0,1.99,0,0,0,0,0,0,0
79,6.46,34.86,0,0,0,17.72,0,0,0,0,0,0,0,0,0,0,0,0,33.39,0,0,4.35,0,0,0,0,0,0,0,0,0,0,0,0,0,0,0,0,3.22,0,0,0,0,0,0,0
75,10.78,26.57,0,0,0,18.1,0,0,0,0,0,0,0,0,0,0,0,0,42.04,0,0,2.45,0,0,0,0,0,0,0,0,0,0,0,0,0,0,0,0,0.06,0,0,0,0,0,0,0
78,11.35,27.99,0,0,0,17.79,0,0,0,0,0,0,0,0,0,0,0,0,35.91,0,0,5.67,0,0,0,0,0,0,0,0,0,0,0,0,0,0,0,0,1.29,0,0,0,0,0,0,0
77,8.47,51.19,0,0,3.63,6.64,0,0,0,0,0,0,0,0,0,0,0,0,12.51,0,0,16.88,0,0,0,0,0,0,0,0,0,0,0,0,0,0,0,0,0.68,0,0,0,0,0,0,0
75,6.41,44.96,0,0,10.3,7.54,0,0,0,0,0,0,0,0,0,0,0,0,16.57,0,0,12.3,0,0,0,0,0,0,0,0,0,0,0,0,0,0,0,0,1.92,0,0,0,0,0,0,0
80,8.88,53.67,0,0,0,13.92,0,0,0,0,0,0,0,0,0,0,0,0,6.56,0,0,16.26,0,0,0,0,0,0,0,0,0,0,0,0,0,0,0,0,0.71,0,0,0,0,0,0,0
127,7,0,0,0,0,0,0,0,0,0,0,0,0,0,0,0,0,0,4.9,0,0,0,52.9,0,0,0,0,0,0,0,0,0,0,0,0,0,0,0,0,0,35.2,0,0,0,0,0
123,8,0,0,0,0,0,0,0,0,0,0,0,0,0,0,0,0,0,8.9,0,0,0,47.9,0,0,0,0,0,0,0,0,0,0,0,0,0,0,0,0,0,35.2,0,0,0,0,0
117,6,0,0,0,0,0,0,0,0,0,0,0,0,0,0,0,0,0,13.9,0,0,0,42.9,0,0,0,0,0,0,0,0,0,0,0,0,0,0,0,0,0,37.2,0,0,0,0,0
105,5.8,0,0,0,0,0,0,0,0,0,0,0,0,0,0,0,0,0,20.9,0,0,0,37.9,0,0,0,0,0,0,0,0,0,0,0,0,0,0,0,0,0,35.4,0,0,0,0,0
120,6,2,0,0,0,0,0,0,0,0,0,0,0,0,0,0,0,0,10.9,0,0,0,47.9,0,0,0,0,0,0,0,0,0,0,0,0,0,0,0,0,0,33.2,0,0,0,0,0
103,6,10,0,0,0,0,0,0,0,0,0,0,0,0,0,0,0,0,10.9,0,0,0,42.9,0,0,0,0,0,0,0,0,0,0,0,0,0,0,0,0,0,30.2,0,0,0,0,0
110,6,4,0,0,0,0,0,0,0,0,0,0,0,0,0,0,0,0,10.9,0,0,0,42.9,0,0,0,0,0,0,0,0,0,0,0,0,0,0,0,0,0,36.2,0,0,0,0,0
116,7,0,0,0,0,0,0,0,0,0,0,0,0,0,0,0,0,3,10.9,0,0,0,44.9,0,0,0,0,0,0,0,0,0,0,0,0,0,0,0,0,0,34.2,0,0,0,0,0
130,6.9,1,0,0,0,0,10,0,0,0,0,0,0,0,0,0,0,0,10,0,0,0,41.9,0,0,0,0,0,0,0,0,0,0,0,0,0,0,0,0,0,30.2,0,0,0,0,0
125,6.9,0,0,0,0,0,0,0,0,0,0,5.2,0,0,0,0,0,0,10,0,0,0,47.9,0,0,0,0,0,0,0,0,0,0,0,0,0,0,0,0,0,30,0,0,0,0,0
114,2.83,24.4,0.83,0,0,0,0,0,0,0,0,0,0,0,0,0,0,0,6.26,0,0,63.55,0,0,2.13,0,0,0,0,0,0,0,0,0,0,0,0,0,0,0,0,0,0,0,0,0
114,2.9,22.49,3.41,0,0,0,0,0,0,0,0,0,0,0,0,0,0,0,2.14,0,0,64.7,0,0,4.36,0,0,0,0,0,0,0,0,0,0,0,0,0,0,0,0,0,0,0,0,0
112,7.96,29.73,0,0,0,0,0,0,0,0,0,0,0,0,0,0,0,0,3.91,0,0,57.4,0,0,1,0,0,0,0,0,0,0,0,0,0,0,0,0,0,0,0,0,0,0,0,0
115,2.22,27.53,0,0,0,0,0,0,0,0,0,0,0,0,0,0,0,0,7.17,0,0,62.35,0,0,0.73,0,0,0,0,0,0,0,0,0,0,0,0,0,0,0,0,0,0,0,0,0
9,70.16,0,14.3,0,0,1.43,9.76,0.53,0.42,0,0,0,0,0,0,0,0,0,0.33,0,0,0,0,0,0,0,0,0,0,0.11,0,0,0,1.41,0,0,1.13,0,0,0,0.42,0,0,0,0,0
14,72.69,0,12.83,0.97,0,0.89,8.5,0.74,0.48,0,0,0,0,0,0,0,0,0,0,0,0,0,0,0,0,0,0.16,0,0,0.11,0,0,0,1.87,0,0,0.63,0,0.13,0,0,0,0,0,0,0
14,73.96,0,12.4,0,0,1.39,7.79,0.43,0.21,0,0,0,0,0,0,0,0,0,0,0,0,0,0,0,0,0,0,0,0,0.3,0,0,0,1.83,0,0,1.08,0,0,0,0.61,0,0,0,0,0
9,72.4,0,11.97,0.96,0,0.21,10.32,0.52,0.34,0,0,0,0,0,0,0,0,0,0.16,0,0,0,0,0,0,0,0,0,0,0.26,0,0,0,1.05,0,0,1.04,0,0,0,0.77,0,0,0,0,0
8,73.35,0,10.67,0.48,0,1,10.71,0.62,0.14,0,0,0,0,0,0,0,0,0,0.31,0,0,0,0,0,0,0,0,0,0,0.22,0,0,0,1.04,0,0,1.19,0,0,0,0.27,0,0,0,0,0
110,72.99,0,3.95,1.14,0,0,19.04,0,0.61,0,0,0,0,0,0,0,0,0,0.35,0,0,0,0,0,0,0,0,0,0,0.04,0,0,0,0,0,0,1.07,0,0,0,0.81,0,0,0,0,0
122,72.6,0,3.47,0.73,0,0,17.78,0,0.81,0,0,0,0,0,0,0,0,0,0.36,1.42,0,0,0,0,0,0,0,0,0,0.04,0,0,0,0,0,0,1.92,0,0,0,0.87,0,0,0,0,0
130,74.23,0,2.27,1.15,0,0.94,18.37,0,1.23,0,0,0,0,0,0,0,0,0,0.35,0,0,0,0,0,0,0,0,0,0,0.04,0,0,0,0,0,0,0.61,0,0,0,0.81,0,0,0,0,0
119,73.38,0,3.95,0.71,0,0,19.08,0,0.61,0,0,0,0,0,0,0,0,0,0.35,0,0,0,0,0,0,0,0,0,0,0.04,0,0,0,0,0,0,1.07,0,0,0,0.81,0,0,0,0,0
127,72.72,0,3.48,0.73,0,0.39,17.81,0,0.82,0,0,0,0,0,0,0,0,0,0.36,0.86,0,0,0,0,0,0,0,0,0,0.04,0,0,0,0,0,0,1.92,0,0,0,0.87,0,0,0,0,0
130,74.75,0,2.28,1.15,0,0.95,17.52,0,1.24,0,0,0,0,0,0,0,0,0,0.36,0.28,0,0,0,0,0,0,0,0,0,0.04,0,0,0,0,0,0,0.61,0,0,0,0.82,0,0,0,0,0
120,73.27,0,3.51,0.74,0,0.39,16.95,0,0.38,0,0,0,0,0,0,0,0,0,0.37,1.44,0,0,0,0,0,0,0,0,0,0.04,0,0,0,0,0,0,2.03,0,0,0,0.88,0,0,0,0,0
122,73.58,0,3.17,0.73,0,0,17.69,0,0.81,0,0,0,0,0,0,0,0,0,0.36,0.57,0,0,0,0,0,0,0,0,0,0.04,0,0,0,0,0,0,2.14,0,0,0,0.91,0,0,0,0,0
84,57,4.2,9.8,6,9.5,0,0,5,5.5,0,0,0,0,0,0,0,0,0,0,1.5,0,0,0,0,0,0,0,0,0,0,0,0,0,0,0,0,1.5,0,0,0,0,0,0,0,0,0
75,15.14,24.51,0,0,0,12.61,0,0,0,0,0,0,0,0,0,0,0,0,27.95,0,0,17.84,0,0,0,0,0,0,0,1.95,0,0,0,0,0,0,0,0,0,0,0,0,0,0,0,0
77,10.39,35.89,0,0,0,22.81,0,0,0,0,0,0,0,0,0,0,0,0,7.67,0,0,22.38,0,0,0,0,0,0,0,0.86,0,0,0,0,0,0,0,0,0,0,0,0,0,0,0,0
77,11.16,27.53,0,0,0,17.5,0,0,0,0,0,0,0,0,0,0,0,0,38.86,0,0,4.29,0,0,0,0,0,0,0,0.66,0,0,0,0,0,0,0,0,0,0,0,0,0,0,0,0
82,9.15,26.99,0,0,0,20.92,0,0,0,0,0,0,0,0,0,0,0,0,42.78,0,0,0,0,0,0,0,0,0,0,0.16,0,0,0,0,0,0,0,0,0,0,0,0,0,0,0,0
76,10.94,21.58,0,0,0,18.99,0,0,0,0,0,0,0,0,0,0,0,0,46.17,0,0,1.68,0,0,0,0,0,0,0,0.64,0,0,0,0,0,0,0,0,0,0,0,0,0,0,0,0
82,12.74,26.71,0,0,0,15.7,0,0,0,0,0,0,0,0,0,0,0,0,30.92,0,0,9.8,0,0,0,0,0,0,0,4.13,0,0,0,0,0,0,0,0,0,0,0,0,0,0,0,0
76,15.63,26.98,0,0,0,13.61,0,0,0,0,0,0,0,0,0,0,0,0,30.77,0,0,11.22,0,0,0,0,0,0,0,1.79,0,0,0,0,0,0,0,0,0,0,0,0,0,0,0,0
77,11.27,26.41,0,0,0,18.93,0,0,0,0,0,0,0,0,0,0,0,0,39.23,0,0,2.17,0,0,0,0,0,0,0,1.99,0,0,0,0,0,0,0,0,0,0,0,0,0,0,0,0
75,14.4,23.29,0,0,0,11.99,0,0,0,0,0,0,0,0,0,0,0,6.8,26.56,0,0,16.96,0,0,0,0,0,0,0,0,0,0,0,0,0,0,0,0,0,0,0,0,0,0,0,0
77,10.16,35.09,0,0,0,22.3,0,0,0,0,0,0,0,0,0,0,0,3.07,7.5,0,0,21.88,0,0,0,0,0,0,0,0,0,0,0,0,0,0,0,0,0,0,0,0,0,0,0,0
80,12.09,44.7,0,0,0,13.53,0,0,0,0,0,0,0,0,0,0,0,0.66,15.3,0,0,13.72,0,0,0,0,0,0,0,0,0,0,0,0,0,0,0,0,0,0,0,0,0,0,0,0
77,10.94,29.4,0,0,0,17.15,0,0,0,0,0,0,0,0,0,0,0,0.24,38.06,0,0,4.21,0,0,0,0,0,0,0,0,0,0,0,0,0,0,0,0,0,0,0,0,0,0,0,0
79,6.28,33.87,0,0,0,17.23,0,0,0,0,0,0,0,0,0,0,0,5.93,32.46,0,0,4.23,0,0,0,0,0,0,0,0,0,0,0,0,0,0,0,0,0,0,0,0,0,0,0,0
82,9.11,26.87,0,0,0,20.83,0,0,0,0,0,0,0,0,0,0,0,0.57,42.62,0,0,0,0,0,0,0,0,0,0,0,0,0,0,0,0,0,0,0,0,0,0,0,0,0,0,0
76,10.76,21.22,0,0,0,18.67,0,0,0,0,0,0,0,0,0,0,0,2.32,45.38,0,0,1.65,0,0,0,0,0,0,0,0,0,0,0,0,0,0,0,0,0,0,0,0,0,0,0,0
82,11.48,24.07,0,0,0,14.14,0,0,0,0,0,0,0,0,0,0,0,13.63,27.85,0,0,8.83,0,0,0,0,0,0,0,0,0,0,0,0,0,0,0,0,0,0,0,0,0,0,0,0
76,14.92,25.75,0,0,0,12.99,0,0,0,0,0,0,0,0,0,0,0,6.26,29.37,0,0,10.71,0,0,0,0,0,0,0,0,0,0,0,0,0,0,0,0,0,0,0,0,0,0,0,0
77,10.7,25.08,0,0,0,17.98,0,0,0,0,0,0,0,0,0,0,0,6.93,37.25,0,0,2.06,0,0,0,0,0,0,0,0,0,0,0,0,0,0,0,0,0,0,0,0,0,0,0,0
85,58.96,0,8.53,4.45,5.05,0,0,5.35,4.91,0,0,0,0,0,0,0,0,0,0,7.07,0,0,0,0,0,0,0,0,0,0,0,0,0,4.5,0,0,1.18,0,0,0,0,0,0,0,0,0
85,59.42,0,8.49,4.77,5.02,0,0,4.99,4.96,0,0,0,0,0,0,0,0,0,0,8.22,0,0,0,0,0,0,0,0,0,0,0,0,0,4.13,0,0,0,0,0,0,0,0,0,0,0,0
80,59.18,0,8.42,8.32,8.86,0,0,5.52,3.77,0,0,0,0,0,0,0,0,0,0,1.49,0,0,0,0,0,0,0,0,0,0,0,0,0,4.44,0,0,0,0,0,0,0,0,0,0,0,0
81,58.88,2.11,8.49,5.29,9.5,0,0,4.84,4.81,0,0,0,0,0,0,0,0,0,0,2.57,0,0,0,0,0,0,0,0,0,0,0,0,0,2,0,0,1.51,0,0,0,0,0,0,0,0,0
84,58.97,0,9.5,5.34,9.23,0,0,4.99,5.43,0,0,0,0,0,0,0,0,0,0,2.99,0,0,0,0,0,0,0,0,0,0,0,0,0,2.02,0,0,1.53,0,0,0,0,0,0,0,0,0
82,59.52,0,8.48,9.75,5.02,0,0,4.97,4.94,0,0,0,0,0,0,0,0,0,0,3.22,0,0,0,0,0,0,0,0,0,0,0,0,0,4.1,0,0,0,0,0,0,0,0,0,0,0,0
86,59.52,3.02,5.51,4.7,4.95,0,0,5.03,4.96,0,0,0,0,0,0,0,0,0,0,8.24,0,0,0,0,0,0,0,0,0,0,0,0,0,4.07,0,0,0,0,0,0,0,0,0,0,0,0
75,51.16,0,11.33,4.52,11.12,0.23,0,2.6,1.86,0,0,0,0,0,0,0,0,0,0,9.46,0,0,0,0,0,0,0,0,0,0,0,0,0,7.72,0,0,0,0,0,0,0,0,0,0,0,0
84,63.02,0,4.06,8.19,5.77,0,0,4.91,4.81,0,0,0,0,0,0,0,0,0,0,5.19,0,0,0,0,0,0,0,0,0,0,0,0,0,4.05,0,0,0,0,0,0,0,0,0,0,0,0
83,58.8,0.49,10.77,4.08,8.44,0,0,5.53,4.52,0,0,0,0,0,0,0,0,0,0,6.09,0,0,0,0,0,0,0,0,0,0,0,0,0,0,0,0,1.28,0,0,0,0,0,0,0,0,0
85,5,37,0,0,0,23,0,0,0,0,0,0,0,0,0,0,0,0,35,0,0,0,0,0,0,0,0,0,0,0,0,0,0,0,0,0,0,0,0,0,0,0,0,0,0,0
69,12.67,40.12,1.66,0,7.54,15.45,0,0,0,0,0,0,0,0,0,0,0,0,17.67,3.27,0,0,0,0,0,0,0,0,0,0,0,0,0,1.06,0,0,0,0,0.56,0,0,0,0,0,0,0
63.5,22.87,35.88,0.82,6.2,0,17.92,0,0,0,0,0,0,0,0,0,0,0,0,15.35,0,0,0,0,0,0,0,0,0,0,0,0,0,0,0,0,0,0.68,0,0.28,0,0,0,0,0,0,0
70,9.22,39.81,9.06,0,0,21.08,0,0,0,0,0,0,0,0,0,0,0,0,17.02,0.89,0,0,0,0,0,0,0,0,0,0,0,0,0,2.31,0,0,0,0,0.61,0,0,0,0,0,0,0
82,23.24,36.24,4.42,0,0,23.51,0,2.91,0,0,0,0,0,0,0,0,0,0,8.86,0,0,0,0,0,0,0,0,0,0,0,0,0,0,0,0,0,0,0.52,0.3,0,0,0,0,0,0,0
79,15.41,29.27,3.63,0,0,30.21,9.3,1.49,0.98,0,0,0,0,0,0,0,0,0,9.1,0,0,0,0,0,0,0,0,0,0,0,0,0,0,0,0,0,0,0,0.61,0,0,0,0,0,0,0
78.5,41.07,10.91,0.93,0,0,34.66,3.18,4.59,4.03,0,0,0,0,0,0,0,0,0,0,0,0,0,0,0,0,0,0,0,0,0,0,0,0,0,0,0,0,0,0.63,0,0,0,0,0,0,0
90,15.15,16.35,6.15,0,0,52.7,0,7.35,1.21,0,0,0,0,0,0,0,0,0,0,0,0,0,0,0,0,0,0,0,0,0,0,0,0,0,0,0,0,0.33,0.76,0,0,0,0,0,0,0
64,40.78,17.59,3.2,0,7.28,0,5.47,2.63,0,0,0,0,0,0,0,0,0,0,10.03,0,0,10.98,0,0,0,0,0,0,0,0,0,0,0,2.04,0,0,0,0,0,0,0,0,0,0,0,0
71,51.02,14.68,2,0,5.47,0,0,0,0,0,0,0,0,0,0,0,0,0,0,0,0,24.27,0,0,0,0,0,0,0,0,0,0,0,2.56,0,0,0,0,0,0,0,0,0,0,0,0
60,55.99,8.12,9.09,2.99,23.32,0.29,0,0,0.2,0,0,0,0,0,0,0,0,0,0,0,0,0,0,0,0,0,0,0,0,0,0,0,0,0,0,0,0,0,0,0,0,0,0,0,0,0
59,53.51,10.63,9.2,2.85,23.32,0.29,0,0,0.2,0,0,0,0,0,0,0,0,0,0,0,0,0,0,0,0,0,0,0,0,0,0,0,0,0,0,0,0,0,0,0,0,0,0,0,0,0
60,58.03,8.44,9.39,0,24.14,0,0,0,0,0,0,0,0,0,0,0,0,0,0,0,0,0,0,0,0,0,0,0,0,0,0,0,0,0,0,0,0,0,0,0,0,0,0,0,0,0
60,58.96,8.43,9.01,0,23.33,0,0,0,0.27,0,0,0,0,0,0,0,0,0,0,0,0,0,0,0,0,0,0,0,0,0,0,0,0,0,0,0,0,0,0,0,0,0,0,0,0,0
115,47.7,0,0,0.86,0,1.13,4.63,14.52,5.88,0,0,0,0,0,0,0,0,0,0,0.33,0,0,0,0,0,0,0,1.23,0,0,0,0,0,22.54,0,0,1.18,0,0,0,0,0,0,0,0,0
90,22.6,24.52,0,1.97,0,0,22.59,0,0,0,0,0,0,0,0,0,0,0,0,11.34,0,0,0,0,0,0,0,0,0,0.03,4.14,0,0,7.55,0,0,2.9,0,0,0,0,0,2.36,0,0,0
95,28.08,12.12,0,2.09,0,1.1,24.01,0,0,0,0,0,0,0,0,0,0,0,1.04,9.61,0,0,0,0,0,0,0.04,1.87,0,0,3.11,0,0,5.28,0,0,3.08,0,0,0,5.11,0,2.51,0,0,0.95
96,38.12,11.5,0,1.99,0,5.22,22.78,0,0,0,0,0,0,0,0,0,0,0,0,3.71,0,0,0,0,0,0,0,0,0,0.03,2.46,0,0,7.62,0,0,2.92,0,0,0,0,0,2.38,1.27,0,0
95,27.63,11.92,0,2.06,0,1.08,23.62,0,0,0,0,0,0,0,0,0,0,0,2.04,8.65,0,0,0,0,0,0,0,0,0,0.03,3.82,0,0,7.9,0,0,3.03,0,0,0,5.03,0,2.47,0,0,0.72
38,66,6,9,5,0,0,6,0,0,0,0,0,0,0,0,0,0,0,8,0,0,0,0,0,0,0,0,0,0,0,0,0,0,0,0,0,0,0,0,0,0,0,0,0,0,0
35,65,7,11,3,0,0,7,0,0,0,0,0,0,0,0,0,0,0,7,0,0,0,0,0,0,0,0,0,0,0,0,0,0,0,0,0,0,0,0,0,0,0,0,0,0,0
34,67,8,8,5,0,0,5,0,0,0,0,0,0,0,0,0,0,0,7,0,0,0,0,0,0,0,0,0,0,0,0,0,0,0,0,0,0,0,0,0,0,0,0,0,0,0
34,62,4,16,3,0,0,6,0,0,0,0,0,0,0,0,0,0,0,8,0,0,0,0,0,0,0,0,0,0,0,0,0,0,0,0,0,1,0,0,0,0,0,0,0,0,0
36,58,6,16,4,1,0,5,0,0,0,0,0,0,0,0,0,0,0,9,0,0,0,0,0,0,0,0,0,0,0,0,0,0,0,0,0,1,0,0,0,0,0,0,0,0,0
32,63,7,13,3,1,0,4,0,0,0,0,0,0,0,0,0,0,0,9,0,0,0,0,0,0,0,0,0,0,0,0,0,0,0,0,0,0,0,0,0,0,0,0,0,0,0
37,68,6,8,8,0,1,5,0,0,0,0,0,0,0,0,0,0,0,4,0,0,0,0,0,0,0,0,0,0,0,0,0,0,0,0,0,0,0,0,0,0,0,0,0,0,0
33,66,3,15,5,0,0,6,0,0,0,0,0,0,0,0,0,0,0,5,0,0,0,0,0,0,0,0,0,0,0,0,0,0,0,0,0,0,0,0,0,0,0,0,0,0,0
69,55.22,0,6.97,13.93,3.98,0,9.45,0,0,0,0,0,0,0,0,0,0,0,0,0,0,0,0,0,0,0,0,1.99,0,0,0,0,0,5.47,0,0,2.49,0,0.5,0,0,0,0,0,0,0
77,57.92,0,5.94,5.94,7.92,0,11.39,0,0,0,0,0,0,0,0,0,0,0,0,0,0,0,0.99,0,0,0,0,1.98,0,0,0,0,0,7.92,0,0,0,0,0,0,0,0,0,0,0,0
80,57.64,0,2.96,5.91,5.91,0,10.84,3.94,0,0,0,0,0,0,0,0,0,0,0,0,0,0,0,0,0,0,0,0.49,0,0,0,0,0,8.37,0,0,2.46,1.48,0,0,0,0,0,0,0,0
78,51.97,0,6.44,7.92,11.88,0,9.41,0,0,0,0,0,0,0,0,0,0,0,0,0,0,0,0,0,0,0,0,2.48,0,0,0,0,0,6.93,0,0,1.98,0,0.99,0,0,0,0,0,0,0
115,46.09,0,3.92,3.92,0.98,0,18.63,6.86,0,0,0,0,0,0,0,0,0,0,0,0,0,0,0.98,0,0,0,0,0.98,0,0,0,0,0,11.76,0,0,4.9,0.98,0,0,0,0,0,0,0,0
92,44.62,0,1.96,10.29,10.3,0,10.29,1.96,0,0,0,0,0,0,0,0,0,0,0,0,0,0,0,0,0,0,0,0,0,0,0,0,0,8.82,0,0,9.8,0,1.96,0,0,0,0,0,0,0
76,46.43,11.22,0,0,9.95,0,0,0,0,0,0,0,0,0,0,0,0,1.4,0,0,0,31,0,0,0,0,0,0,0,0,0,0,0,0,0,0,0,0,0,0,0,0,0,0,0,0
76,51.53,8.9,0,0,0.22,1.45,0,0,0,0,0,0,0,0,0,0,0,0.16,0,0,0,37.74,0,0,0,0,0,0,0,0,0,0,0,0,0,0,0,0,0,0,0,0,0,0,0,0
80,45.52,10.25,0,0,2.12,0,0,0,0,0,0,0,0,0,0,0,0,7.48,0,0,0,34.63,0,0,0,0,0,0,0,0,0,0,0,0,0,0,0,0,0,0,0,0,0,0,0,0
67,26.45,15.22,0,0,18.9,0,0,0,0,0,0,0,0,0,0,0,0,13.32,0,0,0,26.11,0,0,0,0,0,0,0,0,0,0,0,0,0,0,0,0,0,0,0,0,0,0,0,0
76,48.18,11.65,0,0,2.07,0,0,0,0,0,0,0,0,0,0,0,0,1.46,0,4.47,0,32.17,0,0,0,0,0,0,0,0,0,0,0,0,0,0,0,0,0,0,0,0,0,0,0,0
78,45.03,10.88,0,10.74,1.93,0,0,0,0,0,0,0,0,0,0,0,0,1.36,0,0,0,30.06,0,0,0,0,0,0,0,0,0,0,0,0,0,0,0,0,0,0,0,0,0,0,0,0
76,46.66,11.28,0,0,10,0,0,0,0,0,0,0,0,0,0,0,0,0.71,0,0,0,31.16,0,0,0,0,0,0,0,0.19,0,0,0,0,0,0,0,0,0,0,0,0,0,0,0,0
95,23.04,0,11.31,28.62,37.03,0,0,0,0,0,0,0,0,0,0,0,0,0,0,0,0,0,0,0,0,0,0,0,0,0,0,0,0,0,0,0,0,0,0,0,0,0,0,0,0,0
95,24.62,0,12.09,6.12,57.17,0,0,0,0,0,0,0,0,0,0,0,0,0,0,0,0,0,0,0,0,0,0,0,0,0,0,0,0,0,0,0,0,0,0,0,0,0,0,0,0,0
85,37.26,0,12.2,6.17,44.37,0,0,0,0,0,0,0,0,0,0,0,0,0,0,0,0,0,0,0,0,0,0,0,0,0,0,0,0,0,0,0,0,0,0,0,0,0,0,0,0,0
80,34.84,0,11.41,28.86,24.89,0,0,0,0,0,0,0,0,0,0,0,0,0,0,0,0,0,0,0,0,0,0,0,0,0,0,0,0,0,0,0,0,0,0,0,0,0,0,0,0,0
90,28.66,0,11.73,17.8,41.81,0,0,0,0,0,0,0,0,0,0,0,0,0,0,0,0,0,0,0,0,0,0,0,0,0,0,0,0,0,0,0,0,0,0,0,0,0,0,0,0,0
65,30.4,0,11.2,33.97,24.43,0,0,0,0,0,0,0,0,0,0,0,0,0,0,0,0,0,0,0,0,0,0,0,0,0,0,0,0,0,0,0,0,0,0,0,0,0,0,0,0,0
60,40.81,0,12.03,12.17,34.99,0,0,0,0,0,0,0,0,0,0,0,0,0,0,0,0,0,0,0,0,0,0,0,0,0,0,0,0,0,0,0,0,0,0,0,0,0,0,0,0,0
110,25.33,0,2.49,31.47,40.71,0,0,0,0,0,0,0,0,0,0,0,0,0,0,0,0,0,0,0,0,0,0,0,0,0,0,0,0,0,0,0,0,0,0,0,0,0,0,0,0,0
115,41.3,0,2.7,6.84,49.16,0,0,0,0,0,0,0,0,0,0,0,0,0,0,0,0,0,0,0,0,0,0,0,0,0,0,0,0,0,0,0,0,0,0,0,0,0,0,0,0,0
80,22.73,0,12.5,28.23,36.54,0,0,0,0,0,0,0,0,0,0,0,0,0,0,0,0,0,0,0,0,0,0,0,0,0,0,0,0,0,0,0,0,0,0,0,0,0,0,0,0,0
105,57.25,0,0,0,0,0,0,18.52,7.01,0,0,0,0,0,0,0,0,0,0,0,0,0,0,0,0,0,0,0,0,0,0,0,0,17.22,0,0,0,0,0,0,0,0,0,0,0,0
106.6,56.5,0,0,0,0,0,0,11.6,13.8,0,0,0,0,0,0,0,0,0,0,0,0,0,0,0,0,0,0,0,0,0,0,0,0,18.1,0,0,0,0,0,0,0,0,0,0,0,0
106.6,54.2,0,2,0,0,0,0,19,7.1,0,0,0,0,0,0,0,0,0,0,0,0,0,0,0,0,0,0,0,0,0,0,0,0,17.7,0,0,0,0,0,0,0,0,0,0,0,0
118.1,47.3,0,4.7,0,0,0,0,22.7,7.2,0,0,0,0,0,0,0,0,0,0,0,0,0,0,0,0,0,0,0,0,0,0,0,0,18.1,0,0,0,0,0,0,0,0,0,0,0,0
114.8,42.25,0,4.8,0,0,0,0,22.98,7.29,0,0,0,0,0,0,0,0,0,4.3,0,0,0,0,0,0,0,0,0,0,0,0,0,0,18.38,0,0,0,0,0,0,0,0,0,0,0,0
114,44.7,0,4.8,0,0,0,0,23.1,7.3,0,0,0,0,0,0,0,0,0,0,0,0,0,0,0,0,0,0,0,0,0,0,0,0,18.4,0,0,1.7,0,0,0,0,0,0,0,0,0
114.8,39.7,0,10.5,0,0,0,0,23.5,7.5,0,0,0,0,0,0,0,0,0,0,0,0,0,0,0,0,0,0,0,0,0,0,0,0,18.8,0,0,0,0,0,0,0,0,0,0,0,0
111.5,39.87,0,7.69,0,0,0,0,20.08,7.49,0,0,0,0,0,0,0,0,0,8.69,0,0,0,0,0,0,0,0,0,0,0,0,0,0,16.18,0,0,0,0,0,0,0,0,0,0,0,0
109.9,38.6,0,7.2,12.5,0,0,0,18.8,7,0,0,0,0,0,0,0,0,0,0,0,0,0,0,0,0,0,0,0,0,0,0,0,0,15.9,0,0,0,0,0,0,0,0,0,0,0,0
111.5,40.03,0,7.41,0,9.31,0,0,19.52,7.21,0,0,0,0,0,0,0,0,0,0,0,0,0,0,0,0,0,0,0,0,0,0,0,0,16.52,0,0,0,0,0,0,0,0,0,0,0,0
54,78.32,8.88,1.32,0,0,0,0,8.79,0,0,0,0,0,0,0,0,0,0,0,0,0,0,0,0,0,0,0,0,0,2.14,0,0,0,0,0,0,0,0.55,0,0,0,0,0,0,0,0
