Repository: you0514w/youyou

File: Expansion Coeff.csv (part 36 of 83)
Expansion Coeff (Typical) ( 10-7/K ),SiO2,B2O3,Al2O3,MgO,CaO,BaO,Li2O,Na2O,K2O,Rb2O,Ag2O,Cs2O,Tl2O,MnO,FeO,CoO,NiO,CuO,ZnO,SrO,CdO,PbO,SnO,Cr2O3,Fe2O3,Ga2O3,As2O3,Y2O3,In2O3,Sb2O3,La2O3,Nd2O3,Gd2O3,TiO2,MnO2,GeO2,ZrO2,CeO2,SnO2,TeO2,P2O5,V2O5,Nb2O5,Ta2O5,MoO3,WO3
55,80.82,4.98,1.36,0,0,0,0,9.07,0,0,0,0,0,0,0,0,0,0,0,0,0,0,0,0,0,0,0,0,0,3.21,0,0,0,0,0,0,0,0.56,0,0,0,0,0,0,0,0
60,84,0,1.41,0,0,0,0,9.42,0,0,0,0,0,0,0,0,0,0,0,0,0,0,0,0,0,0,0,0,0,4.58,0,0,0,0,0,0,0,0.59,0,0,0,0,0,0,0,0
55,76.98,8.83,1.3,0,0,0,0,8.63,0,0,0,0,0,0,0,0,0,0,2.36,0,0,0,0,0,0,0,0,0,0,1.36,0,0,0,0,0,0,0,0.54,0,0,0,0,0,0,0,0
54,77.66,8.91,1.31,0,0,0,0,8.93,0,0,0,0,0,0,0,0,0,0,0.82,0,0,0,0,0,0,0,0,0,0,1.83,0,0,0,0,0,0,0,0.54,0,0,0,0,0,0,0,0
92,39.29,31.01,3.65,0.12,0.07,0,0,7.62,3.73,0,0,0,0,0,0,0,0,0,0.15,0,0,0,0,0,0,0,0,0,0,0,0,0,0,14.36,0,0,0,0,0,0,0,0,0,0,0,0
63,56.44,23,4.49,1.01,0,0,8.55,4.05,0,0,0,0,0,0,0,0,0,0,1.01,0,0,0,0,0,0,0,0,0,0,0,0,0,0,0,0,0,1.45,0,0,0,0,0,0,0,0,0
61,57.83,21.99,5.05,0,0,0,9.96,1.94,1.03,0,0,0,0,0,0,0,0,0,0,0,0,0,0,0,0,0,0,0,0,0,0,0,0,0,0,0,2.2,0,0,0,0,0,0,0,0,0
103,59.22,8.91,2.08,0,0.13,0,6.27,12.49,1.72,0,0,0,0,0,0,0,0,0,0.73,0,0,0,0,0,0,0,0,0,0,0,0,0,0,5.28,0,0,3.17,0,0,0,0,0,0,0,0,0
80.5,72.76,0,4.06,0,0.46,0.23,18.66,0,1.28,0,0,0,0,0,0,0,0,0,0.31,0,0,0,0,0,0,0,0,0,0,0.04,0,0,0,0,0,0,1.22,0,0,0,0.79,0,0.19,0,0,0
72,72.35,0,5.89,0,0.55,0.28,16.62,0,1.32,0,0,0,0,0,0,0,0,0,0.38,0,0,0,0,0,0,0,0,0,0,0.04,0,0,0,0,0,0,1.51,0,0,0,0.83,0,0.23,0,0,0
85,72.29,0,4.54,0,0,0.58,18.48,0,0.63,0,0,0,0,0,0,0,0,0,0.73,0,0,0,0,0,0,0,0,0,0,0.1,0,0,0,0,0,0,1.81,0,0,0,0.84,0,0,0,0,0
72,70.6,0,4.75,0,0.54,0.28,19.61,0,1.29,0,0,0,0,0,0,0,0,0,0.37,0,0,0,0,0,0,0,0,0,0,0.04,0,0,0,0,0,0,1.48,0,0,0,0.81,0,0.23,0,0,0
101,73.39,0,4.12,0,1.06,0.19,17.27,0,0.65,0,0,0,0,0,0,0,0,0,0.75,0,0,0,0,0,0,0,0,0,0,0.1,0,0,0,0,0,0,1.46,0,0,0,0.79,0,0.22,0,0,0
71,69.85,0,5.7,0,0.54,0.28,19.41,0,1.29,0,0,0,0,0,0,0,0,0,0.37,0,0,0,0,0,0,0,0,0,0,0.04,0,0,0,0,0,0,1.48,0,0,0,0.81,0,0.23,0,0,0
86,73.96,0,3.8,0,0.48,0.24,17.2,0,1.72,0,0,0,0,0,0,0,0,0,0.33,0,0,0,0,0,0,0,0,0,0,0.04,0,0,0,0,0,0,1.31,0,0,0,0.72,0,0.2,0,0,0
65,73.29,0,4.01,0,0,0,19.21,0,1.74,0,0,0,0,0,0,0,0,0,0,0,0,0,0,0,0,0,0,0,0,0.04,0,0,0,0,0,0,0.94,0,0,0,0.77,0,0,0,0,0
33,69.28,1.69,11.12,6.51,0,0,0,2.54,0,0,0,0,0,0,0,0,0,0,8.86,0,0,0,0,0,0,0,0,0,0,0,0,0,0,0,0,0,0,0,0,0,0,0,0,0,0,0
30,68.21,6,15.2,4.01,0,0,0,3.26,0,0,0,0,0,0,0,0,0,0,2.98,0,0,0,0,0,0,0,0.34,0,0,0,0,0,0,0,0,0,0,0,0,0,0,0,0,0,0,0
32,66.27,0,15.35,8.28,0,0,0,1.98,0,0,0,0,0,0,0,0,0,0,7.53,0,0,0,0,0,0,0,0,0,0,0,0.59,0,0,0,0,0,0,0,0,0,0,0,0,0,0,0
35,65.2,0,15.11,9.8,0,0.87,0,1.95,0,0,0,0,0,0,0,0,0,0,6.42,0.65,0,0,0,0,0,0,0,0,0,0,0,0,0,0,0,0,0,0,0,0,0,0,0,0,0,0
33,68.57,1.7,11.19,6.54,0,0,0,2.55,0,0,0,0,0,0,0,0,0,0,8.91,0,0,0,0,0,0,0,0,0,0,0,0,0,0,0,0,0,0.54,0,0,0,0,0,0,0,0,0
33,63.51,10.87,15.24,4.02,0,0,0,3.27,0,0,0,0,0,0,0,0,0,0,2.99,0,0,0,0,0,0,0,0.1,0,0,0,0,0,0,0,0,0,0,0,0,0,0,0,0,0,0,0
34,66.33,2.07,14.79,10.41,0,0,0,3.17,0,0,0,0,0,0,0,0,0,0,2.9,0,0,0,0,0,0,0,0.33,0,0,0,0,0,0,0,0,0,0,0,0,0,0,0,0,0,0,0
31,66.59,5.79,14.68,9.69,0,0,0,3.15,0,0,0,0,0,0,0,0,0,0,0,0,0,0,0,0,0,0,0.1,0,0,0,0,0,0,0,0,0,0,0,0,0,0,0,0,0,0,0
32,68.06,0,15.41,14.99,0,0,0,1.54,0,0,0,0,0,0,0,0,0,0,0,0,0,0,0,0,0,0,0,0,0,0,0,0,0,0,0,0,0,0,0,0,0,0,0,0,0,0
35.9,65.7,7.3,10.86,8.4,4.3,0.21,0,0,0,0,0,0,0,0,0,0,0,0,0,3.14,0,0,0,0,0,0,0,0,0,0,0,0,0,0,0,0,0,0,0,0,0,0,0,0,0.09,0
35.8,65.56,7.31,10.88,8.41,4.3,0.21,0,0,0,0,0,0,0,0,0,0,0,0,0,3.15,0,0,0,0,0,0,0,0,0,0,0,0,0,0,0,0,0,0,0.09,0,0,0,0,0,0.09,0
36.8,66.73,7.67,10.22,5.65,8.01,1.32,0,0,0,0,0,0,0,0,0,0,0,0,0,0.31,0,0,0,0,0,0,0,0,0,0,0,0,0,0,0,0,0,0,0,0,0,0,0,0,0.09,0
36.3,66.54,7.68,10.24,5.66,8.03,1.32,0,0,0,0,0,0,0,0,0,0,0,0,0,0.31,0,0,0,0,0,0,0,0,0,0,0,0,0,0,0,0,0,0,0.13,0,0,0,0,0,0.09,0
37.5,59.75,9.27,12.01,8.25,8.25,0.64,0,0,0,0,0,0,0,0,0,0,0,0,1.6,0,0,0,0,0,0,0,0,0,0,0,0,0,0,0,0,0,0,0,0,0,0,0,0,0,0.23,0
30.9,68.41,5.69,13.98,3.8,1.49,2.27,0,0,0,0,0,0,0,0,0,0,0,0,0.85,2.68,0,0,0,0,0,0,0,0,0,0,0,0,0,0.44,0,0,0,0,0,0,0,0,0,0,0.39,0
47.9,70.53,2.99,8.18,0.86,7.68,3.62,0,0,0,0,0,0,0,0,0,0,0,0,0,5.9,0,0,0,0,0,0,0,0,0,0,0,0,0,0,0,0,0,0,0,0,0,0,0,0,0.24,0
37,64.25,7.74,11.3,8.36,2.4,1.45,0,0,0,0,0,0,0,0,0,0,0,0,0,3.9,0,0,0,0,0,0,0,0,0,0,0,0,0,0,0,0,0,0,0.13,0,0,0,0,0,0.47,0
80,0,3,3,0,10,0,0,0,0,0,0,0,0,0,0,0,0,0,31,0,0,0,20,0,0,0,0,0,0,0,0,0,0,0,0,0,0,0,0,0,33,0,0,0,0,0
75,0,3,2,0,8,0,0,0,0,0,0,0,0,0,0,0,0,0,31,0,0,0,22,0,0,0,0,0,1,0,0,0,0,0,0,0,0,0,0,0,33,0,0,0,0,0
75,0,3,3,0,0,0,0,0,0,0,0,0,0,0,0,0,0,0,33,8,0,0,20,0,0,0,0,0,0,0,0,0,0,0,0,0,0,0,0,0,33,0,0,0,0,0
78,0,1,3,0,10,0,0,0,0,0,0,0,0,0,0,0,0,0,33,0,0,0,20,0,0,0,0,0,0,0,0,0,0,0,0,0,0,0,0,0,33,0,0,0,0,0
74,0,3,2,0,11,0,0,0,0,0,0,0,0,0,0,0,0,0,29,0,0,0,23,0,0,0,0,0,0,0,0,0,0,0,0,0,0,0,0,0,30,0,0,0,0,2
76,0,4,3,0,10,0,0,0,0,0,0,0,0,0,0,0,0,0,28,0,0,0,22,0,0,0,0,0,0,0,0,0,0,0,0,0,0,0,0,0,33,0,0,0,0,0
75,0,3,3,0,12,0,0,0,0,0,0,0,0,0,0,0,0,0,25,0,0,0,22,0,0,0,0,0,0,0,0,0,0,0,0,0,0,0,0,0,35,0,0,0,0,0
130,0,2,0,2,0,0,10.5,5,1,0,0,0,0,0,0,0,0,0,8,0,0,0,26,0,0,0,0,0,0,0,0,0,0,0,0,0,0,0,0,0,45.5,0,0,0,0,0
134,0.5,1,0,0,4,0,14,3,0,0,0,0,0,0,0,0,0,0,2.5,0,0,0,25,0,0,0,0,0,0,0,0,0,0,0,0,0,0,0,0,0,50,0,0,0,0,0
145,1,0,0,0,0,0,20.5,1,1,0,0,0,0,0,0,0,0,0,0,1,0,0,20.5,0,0,0,0,0,0,0,0,0,0,0,0,0,0,0,0,0,55,0,0,0,0,0
115,0,0,0,0,0,2,16,1,0,0,0,0,0,0,0,0,0,0,0,0,0,0,33,0,0,0,0,0,0,0,0,0,0,0,0,0,0,0,0,0,48,0,0,0,0,0
131,0,0,0,3,0,0,12,2,2,0,0,0,0,0,0,0,0,0,2,0,0,0,32,0,0,0,0,0,0,0,0,0,0,0,0,0,0,0,0,0,47,0,0,0,0,0
133,0,0.5,0,2,1,0,11,6,0,0,0,0,0,0,0,0,0,0,3.5,0,0,0,28.5,0,0,0,0,0,0,0,0,0,0,0,0,0,0,0,0,0,47.5,0,0,0,0,0
57.9,61.18,0.09,8.51,0.47,25.49,0.21,0,0,0,0,0,0,0,0,0,0,0,0,2.12,0,0,0,0,0,0,0,0,0,0,0.04,0,0,0,1.68,0,0,0,0,0.21,0,0,0,0,0,0,0
60.6,55.79,4.82,11.38,0,21.64,0.44,0,0,0,0,0,0,0,0,0,0,0,0,1.65,3.17,0,0,0,0,0,0,0,0,0,0.05,0,0,0,0.84,0,0,0,0,0.22,0,0,0,0,0,0,0
58.8,57.16,0.88,9.63,12.17,19.8,0.36,0,0,0,0,0,0,0,0,0,0,0,0,0,0,0,0,0,0,0,0,0,0,0,0,0,0,0,0,0,0,0,0,0,0,0,0,0,0,0,0
59.7,55.59,1.92,15.07,3.32,21.56,1.31,0,0,0,0,0,0,0,0,0,0,0,0,0,1.23,0,0,0,0,0,0,0,0,0,0,0,0,0,0,0,0,0,0,0,0,0,0,0,0,0,0
52.6,64.78,0.94,8.66,0,21.11,0.38,0,0,0,0,0,0,0,0,0,0,0,0,2.41,0,0,0,0,0,0,0,0,0.35,0,0.04,0,0,0,0,0,0,1.11,0,0.22,0,0,0,0,0,0,0
54.6,63.8,0.95,9.07,0,22.39,0.43,0,0,0,0,0,0,0,0,0,0,0,0,0,0,0,0,0,0,0,0,0,1.17,0,0,0,0,0,1.65,0,0,0.54,0,0,0,0,0,0,0,0,0
57.3,55.8,3.85,13.16,0,23.92,0.44,0,0,0,0,0,0,0,0,0,0,0,0,0,0.65,0,0,0,0,0,0,0,0,0,0,0,0,0,0,0,0,2.18,0,0,0,0,0,0,0,0,0
51.6,67.37,0.18,8.07,3.43,20.26,0.16,0,0,0,0,0,0,0,0,0,0,0,0,0,0,0,0,0,0,0,0,0,0,0,0.11,0,0,0,0,0,0,0,0,0.42,0,0,0,0,0,0,0
57.9,61.14,0.09,8.51,0.63,25.36,0.21,0,0,0,0,0,0,0,0,0,0,0,0,0.78,0,0,0,0,0,0,0,0,0,0,0.04,0,0,0,3.03,0,0,0,0,0.21,0,0,0,0,0,0,0
61.8,58.64,0.09,10.05,0.48,28.22,0.21,0,0,0,0,0,0,0,0,0,0,0,0,0.79,0.31,0,0,0,0,0,0,0,0,0,0.04,0,0,0,0.96,0,0,0,0,0.21,0,0,0,0,0,0,0
92,5.32,19.24,0,0,0,0.99,0,0,0,0,0,0,0,0,0,0,0,0,22.63,0,0,51.82,0,0,0,0,0,0,0,0,0,0,0,0,0,0,0,0,0,0,0,0,0,0,0,0
91,4.58,19.34,0,0,0,1.5,0,0,0,0,0,0,0,0,0,0,0,0,22.56,0,0,52.02,0,0,0,0,0,0,0,0,0,0,0,0,0,0,0,0,0,0,0,0,0,0,0,0
88,4.84,18.91,0,0,0,1.7,0,0,0,0,0,0,0,0,0,0,0,0,22.57,0,0,51.98,0,0,0,0,0,0,0,0,0,0,0,0,0,0,0,0,0,0,0,0,0,0,0,0
92,4.59,19.36,0,0,0,1.6,0,0,0,0,0,0,0,0,0,0,0,0,22.39,0,0,52.06,0,0,0,0,0,0,0,0,0,0,0,0,0,0,0,0,0,0,0,0,0,0,0,0
95,4.58,18.87,0,0,0,1.79,0,0,0,0,0,0,0,0,0,0,0,0,23.09,0,0,51.67,0,0,0,0,0,0,0,0,0,0,0,0,0,0,0,0,0,0,0,0,0,0,0,0
97,5.08,18.64,0,0,0,1.99,0,0,0,0,0,0,0,0,0,0,0,0,22.7,0,0,51.59,0,0,0,0,0,0,0,0,0,0,0,0,0,0,0,0,0,0,0,0,0,0,0,0
96,5.09,19.54,0,0,0,1.2,0,0,0,0,0,0,0,0,0,0,0,0,21.98,0,0,52.19,0,0,0,0,0,0,0,0,0,0,0,0,0,0,0,0,0,0,0,0,0,0,0,0
95,5.32,19.01,0,0,0,1.98,0,0,0,0,0,0,0,0,0,0,0,0,22.43,0,0,51.26,0,0,0,0,0,0,0,0,0,0,0,0,0,0,0,0,0,0,0,0,0,0,0,0
69,73.21,0,2.86,0.29,0,0,19.19,0,1.75,0,0,0,0,0,0,0,0,0,0,0,0,0,0,0,0,0,0,0,0,0.04,0,0,0,0,0,0,1.88,0,0,0,0.78,0,0,0,0,0
65,73,0,2.86,0.57,0,0,19.15,0,1.74,0,0,0,0,0,0,0,0,0,0,0,0,0,0,0,0,0,0,0,0,0.04,0,0,0,0,0,0,1.87,0,0,0,0.77,0,0,0,0,0
71,73.13,0,2.69,0.57,0,0,19.18,0,1.74,0,0,0,0,0,0,0,0,0,0,0,0,0,0,0,0,0,0,0,0,0.04,0,0,0,0,0,0,1.88,0,0,0,0.77,0,0,0,0,0
73,73.39,0,2.82,0.56,0,0,18.86,0,1.72,0,0,0,0,0,0,0,0,0,0,0,0,0,0,0,0,0,0,0,0,0.04,0,0,0,0,0,0,1.85,0,0,0,0.76,0,0,0,0,0
72,73.39,0,2.87,0.58,0,0,18.77,0,1.74,0,0,0,0,0,0,0,0,0,0,0,0,0,0,0,0,0,0,0,0,0.04,0,0,0,0,0,0,1.84,0,0,0,0.77,0,0,0,0,0
66,73.02,0,2.86,0.57,0,0,19.14,0,1.73,0,0,0,0,0,0,0,0,0,0,0,0,0,0,0,0,0,0,0,0,0.04,0,0,0,0,0,0,1.87,0,0,0,0.77,0,0,0,0,0
65,72.59,0,2.85,0.58,0,0,19.03,0,1.72,0,0,0,0,0,0,0,0,0,0.57,0,0,0,0,0,0,0,0,0,0,0.04,0,0,0,0,0,0,1.86,0,0,0,0.76,0,0,0,0,0
72,14.59,41.65,0.89,0,2.73,0,3.26,8.42,0,0,0,0,0,0,0,0,0,0,28.46,0,0,0,0,0,0,0,0,0,0,0,0,0,0,0,0,0,0,0,0,0,0,0,0,0,0,0
83,9.29,39.37,0.78,0,0,0.33,0,13.8,0,0,0,0,0,0,0,0,0,0,36.43,0,0,0,0,0,0,0,0,0,0,0,0,0,0,0,0,0,0,0,0,0,0,0,0,0,0,0
71,8.45,49.15,1.64,0,0,0,13.86,1.72,1.13,0,0,0,0,0,0,0,0,0,24.05,0,0,0,0,0,0,0,0,0,0,0,0,0,0,0,0,0,0,0,0,0,0,0,0,0,0,0
79,11.78,45.97,1.35,0,0,0,0,9.56,2.84,0,0,0,0,0,0,0,0,0,28.5,0,0,0,0,0,0,0,0,0,0,0,0,0,0,0,0,0,0,0,0,0,0,0,0,0,0,0
83,9.52,54.14,2.15,0,0,0,2.84,7.75,0,0,0,0,0,0,0,0,0,0,22.99,0.61,0,0,0,0,0,0,0,0,0,0,0,0,0,0,0,0,0,0,0,0,0,0,0,0,0,0
68,10.17,44.83,1.3,1.32,1.42,0,12.67,1.93,0,0,0,0,0,0,0,0,0,0,26.36,0,0,0,0,0,0,0,0,0,0,0,0,0,0,0,0,0,0,0,0,0,0,0,0,0,0,0
41,65.58,0,15.07,1.99,0.95,0.52,10.06,0,0,0,0,0,0,0,0,0,0,0,0.66,0,0,0,0,0,0,0,0.34,0,0,0,0,0,0,1.67,0,0,0.81,0,0,0,2.35,0,0,0,0,0
42,60.7,0,16.85,2.61,2,0.64,8.21,0,0,0,0,0,0,0,0,0,0,0,0.86,0,0,0,0,0,0,0,0.35,0,0,0,0,0,0,2.19,0,0,1.14,0,0,0,4.45,0,0,0,0,0
44,59.03,0,18.09,3.52,1.26,0.23,7.12,0,0,0,0,0,0,0,0,0,0,0,1.31,0,0,0,0,0,0,0,0.18,0,0,0,0,0,0,3.11,0,0,1.15,0,0,0,5,0,0,0,0,0
40,64.27,0,15.48,0.83,1.2,0.44,11.24,0,0,0,0,0,0,0,0,0,0,0,0.41,0,0,0,0,0,0,0,0.34,0,0,0,0,0,0,2.1,0,0,1.09,0,0,0,2.6,0,0,0,0,0
81,4.59,60.28,0,0,0,17.65,0,0,0,0,0,0,0,0,0,0,0,0,0,0,0,17.02,0,0,0,0,0,0,0,0,0,0,0,0,0,0,0,0,0,0,0,0,0,0,0.46,0
75,4.4,60.01,0,0,0,14.63,0,0,0,0,0,0,0,0,0,0,0,0,5.2,0,0,15.17,0,0,0,0,0,0,0,0,0,0,0,0,0,0,0,0,0,0,0,0,0,0,0.59,0
80,5.44,59.62,0,0,0,19.9,0,0,0,0,0,0,0,0,0,0,0,0,0,0,0,14.89,0,0,0,0,0,0,0,0.15,0,0,0,0,0,0,0,0,0,0,0,0,0,0,0,0
76,5.29,59.34,0,0,0,14.72,0,0,0,0,0,0,0,0,0,0,0,0,5.21,0,0,15.19,0,0,0,0,0,0,0,0.25,0,0,0,0,0,0,0,0,0,0,0,0,0,0,0,0
75,14.81,47.94,4.36,0,0,12.84,0,0,0,0,0,0,0,0,0,0,0,0,0,0,0,19.94,0,0,0,0,0,0,0,0.11,0,0,0,0,0,0,0,0,0,0,0,0,0,0,0,0
47,60.04,5.02,14.99,9.96,4.97,0,0,5.02,0,0,0,0,0,0,0,0,0,0,0,0,0,0,0,0,0,0,0,0,0,0,0,0,0,0,0,0,0,0,0,0,0,0,0,0,0,0
62,59.92,5.01,14.98,5.06,5.05,0,0,9.98,0,0,0,0,0,0,0,0,0,0,0,0,0,0,0,0,0,0,0,0,0,0,0,0,0,0,0,0,0,0,0,0,0,0,0,0,0,0
62,64.86,2.54,9.99,5.02,10.04,0,0,7.55,0,0,0,0,0,0,0,0,0,0,0,0,0,0,0,0,0,0,0,0,0,0,0,0,0,0,0,0,0,0,0,0,0,0,0,0,0,0
53,64.95,5.01,10.02,5.04,9.96,0,0,5.02,0,0,0,0,0,0,0,0,0,0,0,0,0,0,0,0,0,0,0,0,0,0,0,0,0,0,0,0,0,0,0,0,0,0,0,0,0,0
67,59.85,5.04,15.02,5.02,5.05,0,0,5.01,5.01,0,0,0,0,0,0,0,0,0,0,0,0,0,0,0,0,0,0,0,0,0,0,0,0,0,0,0,0,0,0,0,0,0,0,0,0,0
30,70.92,6.26,9.16,12.36,1.11,0,0,0,0,0,0,0,0,0,0,0,0,0,0,0,0,0,0,0,0,0,0.13,0,0,0.02,0,0,0,0,0,0,0,0,0.04,0,0,0,0,0,0,0
33.1,68.07,9.09,10.03,6.34,6.27,0,0,0,0,0,0,0,0,0,0,0,0,0,0,0,0,0,0,0,0,0,0,0,0,0.07,0,0,0,0,0,0,0,0,0.13,0,0,0,0,0,0,0
31.9,60.56,17.39,13.8,0,1.25,0,0,0,0,0,0,0,0,0,0,0,0,0,3.44,3.31,0,0,0,0,0,0,0.18,0,0,0.02,0,0,0,0,0,0,0,0,0.05,0,0,0,0,0,0,0
29.3,67.37,18.11,6.51,0,5.92,1.9,0,0,0,0,0,0,0,0,0,0,0,0,0,0,0,0,0,0,0,0,0.1,0,0,0.05,0,0,0,0,0,0,0,0,0.04,0,0,0,0,0,0,0
32,64.43,11.51,13.55,0,10.24,0,0,0,0,0,0,0,0,0,0,0,0,0,0,0,0,0,0,0,0,0,0,0,0,0.05,0,0,0,0,0,0,0,0,0.22,0,0,0,0,0,0,0
31.6,65.6,15.1,10.12,0,8.91,0,0,0,0,0,0,0,0,0,0,0,0,0,0,0,0,0,0,0,0,0,0,0,0,0.05,0,0,0,0,0,0,0,0,0.22,0,0,0,0,0,0,0
31.8,67.89,11.82,10.76,0,6.68,0,0,0,0,0,0,0,0,0,0,0,0,0,0,2.58,0,0,0,0,0,0,0,0,0,0.05,0,0,0,0,0,0,0,0,0.22,0,0,0,0,0,0,0
31,69.17,11.23,10.84,0,6.73,1.76,0,0,0,0,0,0,0,0,0,0,0,0,0,0,0,0,0,0,0,0,0,0,0,0.05,0,0,0,0,0,0,0,0,0.22,0,0,0,0,0,0,0
31.3,66.54,15.32,10.26,0,5.94,0,0,0,0,0,0,0,0,0,0,0,0,0,0,1.67,0,0,0,0,0,0,0,0,0,0.05,0,0,0,0,0,0,0,0,0.22,0,0,0,0,0,0,0
32.4,67.77,12.18,8.37,4.74,6.82,0,0,0,0,0,0,0,0,0,0,0,0,0,0,0,0,0,0,0,0,0,0,0,0,0.04,0,0,0,0,0,0,0,0,0.08,0,0,0,0,0,0,0
75,33.22,9.56,1.31,0,0,0,0,0,0,0,0,0,0,0,0,0,0,0,11.44,0,0,41.72,0,0,0,0,0,0,0,0,0,0,0,1.67,0,0,1.08,0,0,0,0,0,0,0,0,0
70,61.5,24.13,3.3,0,0,0,0,0,0,0,0,0,0,0,0,0,0,0,4.13,0,0,0,0,0,0,0,0,0,0,0,0,0,0,4.21,0,0,2.73,0,0,0,0,0,0,0,0,0
51,12.43,20.21,13.86,0.46,14.65,0,26.04,6.73,0.93,0,0,0,0,0,0,0,0,0,0,0,0,0,1.62,0,0,0,0,0,0,0,0,0,0,1.4,0,0,1.67,0,0,0,0,0,0,0,0,0
71.9,0,2,0,32,0,0,0,0,0,0,0,0,0,0,0,0,0,0,15,0,0,0,0,0,0,0,0,0,0,0,0,0,0,0,0,0,0,0,0,0,51,0,0,0,0,0
71.4,0,10,0,35,0,0,0,0,0,0,0,0,0,0,0,0,0,0,10,0,0,0,0,0,0,0,0,0,0,0,0,0,0,0,0,0,0,0,5,0,40,0,0,0,0,0
70.5,10,0,0,45,0,0,0,0,0,0,0,0,0,0,0,0,0,0,10,0,0,0,0,0,0,0,0,0,0,0,0,0,0,0,0,0,0,0,0,0,35,0,0,0,0,0
76.3,0,5,0,50,0,0,0,0,0,0,0,0,0,0,0,0,0,0,5,0,0,0,0,0,0,0,0,0,0,0,0,0,0,0,0,0,0,0,0,0,40,0,0,0,0,0
70.4,9,0,0,41,0,0,0,0,0,0,0,0,0,0,0,0,0,0,9,0,0,0,0,0,0,0,0,0,0,0,0,0,0,0,0,0,0,0,0,0,41,0,0,0,0,0
73.7,0,5,0,30,0,0,0,0,0,0,0,0,0,0,0,0,0,0,20,0,0,0,0,0,0,0,0,0,0,0,0,0,0,0,0,0,0,0,0,0,45,0,0,0,0,0
83.1,5,0,0,30,0,0,0,0,0,0,0,0,0,0,0,0,0,0,0,0,0,0,0,0,0,0,0,0,0,0,0,0,0,0,0,0,0,0,20,0,45,0,0,0,0,0
77.4,0,5,0,35,0,0,0,0,0,0,0,0,0,0,0,0,0,0,10,0,0,0,0,0,0,0,0,0,0,0,0,0,0,0,5,0,0,0,0,0,45,0,0,0,0,0
73.3,2.5,2.5,0,35,0,0,0,0,0,0,0,0,0,0,0,0,0,0,15,0,0,0,0,0,0,0,0,0,0,0,0,0,0,0,0,0,0,0,0,0,45,0,0,0,0,0
73.8,0,5,0,35,0,0,0,0,0,0,0,0,0,0,0,0,0,0,15,0,0,0,0,0,0,0,0,0,0,0,0,0,0,0,0,0,0,0,0,0,45,0,0,0,0,0
160,79.52,16.49,0,0,0,0,0,3,0.99,0,0,0,0,0,0,0,0,0,0,0,0,0,0,0,0,0,0,0,0,0,0,0,0,0,0,0,0,0,0,0,0,0,0,0,0,0
24,69,7,12.5,11.5,0,0,0,0,0,0,0,0,0,0,0,0,0,0,0,0,0,0,0,0,0,0,0,0,0,0,0,0,0,0,0,0,0,0,0,0,0,0,0,0,0,0
29,69,7,12.5,5.75,5.75,0,0,0,0,0,0,0,0,0,0,0,0,0,0,0,0,0,0,0,0,0,0,0,0,0,0,0,0,0,0,0,0,0,0,0,0,0,0,0,0,0
33,69,7,12.5,3.8,0,0,0,0,0,0,0,0,0,0,0,0,0,0,0,7.7,0,0,0,0,0,0,0,0,0,0,0,0,0,0,0,0,0,0,0,0,0,0,0,0,0,0
35,69,7,12.5,0,5.75,0,0,0,0,0,0,0,0,0,0,0,0,0,0,5.75,0,0,0,0,0,0,0,0,0,0,0,0,0,0,0,0,0,0,0,0,0,0,0,0,0,0
34,66,5,11,12,6,0,0,0,0,0,0,0,0,0,0,0,0,0,0,0,0,0,0,0,0,0,0,0,0,0,0,0,0,0,0,0,0,0,0,0,0,0,0,0,0,0
79,62,0,7,0,0,31,0,0,0,0,0,0,0,0,0,0,0,0,0,0,0,0,0,0,0,0,0,0,0,0,0,0,0,0,0,0,0,0,0,0,0,0,0,0,0,0
71,66,0,7,0,0,27,0,0,0,0,0,0,0,0,0,0,0,0,0,0,0,0,0,0,0,0,0,0,0,0,0,0,0,0,0,0,0,0,0,0,0,0,0,0,0,0
58,68,0,9,2,2,17,0,0,0,0,0,0,0,0,0,0,0,0,0,2,0,0,0,0,0,0,0,0,0,0,0,0,0,0,0,0,0,0,0,0,0,0,0,0,0,0
46,69,0,11,5,5,5,0,0,0,0,0,0,0,0,0,0,0,0,0,5,0,0,0,0,0,0,0,0,0,0,0,0,0,0,0,0,0,0,0,0,0,0,0,0,0,0
34,70,0,12,14,0,4,0,0,0,0,0,0,0,0,0,0,0,0,0,0,0,0,0,0,0,0,0,0,0,0,0,0,0,0,0,0,0,0,0,0,0,0,0,0,0,0
50,51.14,3.29,10.61,15.78,11.12,0,0,0,0,0,0,0,0,0,0,0,0,0,4.06,0,0,0,0,0,0,0,0.05,0,0,0.03,0,0,0,2.63,0,0,1.29,0,0,0,0,0,0,0,0,0
47,51.61,3.75,10.24,12.14,9.89,0,0,0,0,0,0,0,0,0,0,0,0,0,7.46,0,0,0,0,0,0,0,0.03,0,0,0.02,0,0,0,3.27,0,0,1.59,0,0,0,0,0,0,0,0,0
46,54.21,3.4,12.39,11.1,7.63,0,0,0,0,0,0,0,0,0,0,0,0,0,9.7,0,0,0,0,0,0,0,0,0,0,0,0,0,0,0.82,0,0,0.75,0,0,0,0,0,0,0,0,0
45,56.48,3.21,10.28,12.68,10.03,0,0,0,0,0,0,0,0,0,0,0,0,0,6.2,0,0,0,0,0,0,0,0.05,0,0,0.03,0,0,0,0,0,0,1.04,0,0,0,0,0,0,0,0,0
44,55.79,3.25,10.83,12.34,8.64,0,0,0,0,0,0,0,0,0,0,0,0,0,7.94,0,0,0,0,0,0,0,0,0,0,0,0,0,0,0,0,0,1.21,0,0,0,0,0,0,0,0,0
44,58.11,3.76,7.34,17.02,5.89,0,0,0,0,0,0,0,0,0,0,0,0,0,4.6,0,0,0,0,0,0,0,0,0,0,0,0,0,0,1.41,0,0,1.87,0,0,0,0,0,0,0,0,0
43,55.54,3.3,12.29,12.37,8.56,0,0,0,0,0,0,0,0,0,0,0,0,0,7.86,0,0,0,0,0,0,0,0.05,0,0,0.03,0,0,0,0,0,0,0,0,0,0,0,0,0,0,0,0
40,54.33,3.24,12.03,19.87,2.79,0,0,0,0,0,0,0,0,0,0,0,0,0,7.69,0,0,0,0,0,0,0,0.03,0,0,0.02,0,0,0,0,0,0,0,0,0,0,0,0,0,0,0,0
46,51.18,3.39,13.87,12.67,8.76,0,0,0,0,0,0,0,0,0,0,0,0,0,10.05,0,0,0,0,0,0,0,0.05,0,0,0.03,0,0,0,0,0,0,0,0,0,0,0,0,0,0,0,0
41,53.73,3.2,11.9,23.49,0,0,0,0,0,0,0,0,0,0,0,0,0,0,7.6,0,0,0,0,0,0,0,0.05,0,0,0.03,0,0,0,0,0,0,0,0,0,0,0,0,0,0,0,0
94,62.6,0,0,8.58,0,1.08,0,6.38,5.86,0,0,0,0,0,0,0,0,0,0,2.7,0,11.55,0,0,0,0,0,0,0,0.11,0,0,0,0,0,0,1.14,0,0,0,0,0,0,0,0,0
97,67.61,0,1.22,1.64,0.44,3.34,0,6.66,7.01,0,0,0,0,0,0,0,0,0,0,1.6,0,9.36,0,0,0,0,0,0,0,0.11,0,0,0,0,0,0,1.01,0,0,0,0,0,0,0,0,0
96,67.86,0,0.83,0,0,5.74,0,6.83,6.64,0,0,0,0,0,0,0,0,0,0,1.63,0,8.98,0,0,0,0,0,0,0,0.12,0,0,0,0,0,0,1.37,0,0,0,0,0,0,0,0,0
96,69,0,0,0,0,5.14,0,6.77,6.85,0,0,0,0,0,0,0,0,0,0,1.62,0,8.93,0,0,0,0,0,0,0,0.12,0,0,0,0,0,0,1.57,0,0,0,0,0,0,0,0,0
112,59.53,0,4.66,0,0,0,0,14.23,7.92,0,0,0,0,0,0,0,0,0,0,0,0,0,0,0,0,0,0,0,0,0.07,0,0,0,13.59,0,0,0,0,0,0,0,0,0,0,0,0
102,59.82,0,5.45,0,0,0,0,8.97,10.33,0,0,0,0,0,0,0,0,0,0,0,0,0,0,0,0,0,0,0,0,0.07,0,0,0,14.8,0,0,0.56,0,0,0,0,0,0,0,0,0
122,61.34,0,2.64,0,0,0,0,14.13,10.01,0,0,0,0,0,0,0,0,0,0,0,0,0,0,0,0,0,0,0,0,0.07,0,0,0,11.81,0,0,0,0,0,0,0,0,0,0,0,0
104,67.23,0,1.92,0,0,0,0,14.72,5.53,0,0,0,0,0,0,0,0,0,0,0,0,0,0,0,0,0,0,0,0,0,0,0,0,10.6,0,0,0,0,0,0,0,0,0,0,0,0
92,65.51,0,3.29,0,0,0,0,9.74,7.12,0,0,0,0,0,0,0,0,0,0,0,0,0,0,0,0,0,0,0,0,0.07,0,0,0,14.27,0,0,0,0,0,0,0,0,0,0,0,0
107,61.82,0,4.66,0,0,0,0,12.05,8.65,0,0,0,0,0,0,0,0,0,0,0,0,0,0,0,0,0,0,0,0,0.07,0,0,0,12.75,0,0,0,0,0,0,0,0,0,0,0,0
72,65.7,3.32,4.77,7.53,8.88,0,0,9.8,0,0,0,0,0,0,0,0,0,0,0,0,0,0,0,0,0,0,0,0,0,0,0,0,0,0,0,0,0,0,0,0,0,0,0,0,0,0
74,62.78,3.44,4.11,10.4,9.61,0,0,9.66,0,0,0,0,0,0,0,0,0,0,0,0,0,0,0,0,0,0,0,0,0,0,0,0,0,0,0,0,0,0,0,0,0,0,0,0,0,0
66,64.61,2.66,7.25,7.64,9.89,0,0,7.95,0,0,0,0,0,0,0,0,0,0,0,0,0,0,0,0,0,0,0,0,0,0,0,0,0,0,0,0,0,0,0,0,0,0,0,0,0,0
76,65.23,2.64,4.2,7.6,9.83,0,0,7.9,2.6,0,0,0,0,0,0,0,0,0,0,0,0,0,0,0,0,0,0,0,0,0,0,0,0,0,0,0,0,0,0,0,0,0,0,0,0,0
79,63.61,2.61,4.76,7.53,9.74,0,0,11.75,0,0,0,0,0,0,0,0,0,0,0,0,0,0,0,0,0,0,0,0,0,0,0,0,0,0,0,0,0,0,0,0,0,0,0,0,0,0
75,65,0,5,9.97,10.06,0,0,9.97,0,0,0,0,0,0,0,0,0,0,0,0,0,0,0,0,0,0,0,0,0,0,0,0,0,0,0,0,0,0,0,0,0,0,0,0,0,0
76,65.03,2.05,3.03,9.87,10.06,0,0,9.96,0,0,0,0,0,0,0,0,0,0,0,0,0,0,0,0,0,0,0,0,0,0,0,0,0,0,0,0,0,0,0,0,0,0,0,0,0,0
76,65.87,1.67,1.14,11.55,10.38,0,0,9.39,0,0,0,0,0,0,0,0,0,0,0,0,0,0,0,0,0,0,0,0,0,0,0,0,0,0,0,0,0,0,0,0,0,0,0,0,0,0
65,54.82,3.44,7.64,4.46,18.16,0,10.02,0,0,0,0,0,0,0,0,0,0,0,0,0,0,0,0,0,0,0,0,0,0,0,0,0,0,0,0,0,1.46,0,0,0,0,0,0,0,0,0
68,53.68,3.37,6.33,7.27,15.68,0,11.77,0,0,0,0,0,0,0,0,0,0,0,0,0,0,0,0,0,0,0,0,0,0,0,0,0,0,0,0,0,1.9,0,0,0,0,0,0,0,0,0
76,48.91,3.38,8.07,10.21,15.72,0,11.8,0,0,0,0,0,0,0,0,0,0,0,0,0,0,0,0,0,0,0,0,0,0,0,0,0,0,0,0,0,1.91,0,0,0,0,0,0,0,0,0
74,48.02,3.32,6.79,17.18,10.29,0,11.59,0,0,0,0,0,0,0,0,0,0,0,0,0,0,0,0,0,0,0,0,0,0,0,0,0,0,0,0,0,2.81,0,0,0,0,0,0,0,0,0
64,49.32,8.52,6.98,10.3,10.57,0,11.9,0,0,0,0,0,0,0,0,0,0,0,0,0,0,0,0,0,0,0,0,0,0,0,0,0,0,0,0,0,2.41,0,0,0,0,0,0,0,0,0
76,43.69,3.35,9.73,14.48,15.61,0,11.72,0,0,0,0,0,0,0,0,0,0,0,0,0,0,0,0,0,0,0,0,0,0,0,0,0,0,0,0,0,1.42,0,0,0,0,0,0,0,0,0
78,47.61,3.29,6.73,14.19,15.3,0,11.49,0,0,0,0,0,0,0,0,0,0,0,0,0,0,0,0,0,0,0,0,0,0,0,0,0,0,0,0,0,1.39,0,0,0,0,0,0,0,0,0
79,47.47,3.28,8.39,14.15,15.26,0,11.45,0,0,0,0,0,0,0,0,0,0,0,0,0,0,0,0,0,0,0,0,0,0,0,0,0,0,0,0,0,0,0,0,0,0,0,0,0,0,0
81,47.96,3.31,5.65,14.3,15.41,0,9.64,1.86,0,0,0,0,0,0,0,0,0,0,0,0,0,0,0,0,0,0,0,0,0,0,0,0,0,0,0,0,1.87,0,0,0,0,0,0,0,0,0
79,48.48,4.18,5.72,14.46,15.59,0,7.8,1.88,0,0,0,0,0,0,0,0,0,0,0,0,0,0,0,0,0,0,0,0,0,0,0,0,0,0,0,0,1.89,0,0,0,0,0,0,0,0,0
88,0,0,6,0,0,0,0,6,0,0,0,0,0,0,0,0,0,0,33,0,0,0,0,0,0,0,0,0,0,0,0,0,0,0,0,0,0,0,0,0,55,0,0,0,0,0
94,0,0,4,4,0,0,0,0,6,0,0,0,0,0,0,0,0,0,30,0,0,0,0,0,0,0,0,0,0,0,0,0,0,0,0,0,0,0,0,0,56,0,0,0,0,0
94,0,0,6,0,0,0,1,0,8,0,0,0,0,0,0,0,0,0,27,0,0,0,0,0,0,0,0,0,0,0,0,0,0,0,0,0,0,0,0,0,58,0,0,0,0,0
95,0,0,5,0,11,0,0,7,0,0,0,0,0,0,0,0,0,0,22,0,0,0,0,0,0,0,0,0,0,0,0,0,0,0,0,0,0,0,0,0,55,0,0,0,0,0
85,0,0,8,0,0,0,0,5,0,0,0,0,0,0,0,0,0,0,30,0,0,0,0,0,0,0,0,0,0,0,0,0,0,0,0,0,0,0,0,0,57,0,0,0,0,0
72,48,0,11,30,0,0,0,0,0,0,0,0,0,0,0,0,0,0,0,0,0,0,0,0,0,0,0,1,0,0,0,0,0,10,0,0,0,0,0,0,0,0,0,0,0,0
72,47,0,10.5,30,0,0,0,0,0,0,0,0,0,0,0,0,0,0,0,0,0,0,0,0,0,0,0,0.5,0,0,0,0,0,10,0,0,2,0,0,0,0,0,0,0,0,0
75,47.97,0,10.71,29.08,0,0,0,0,0,0,0,0,0,0,0,0,0,0,0,0,0,0,0,0,0,0,0,0,0,0,0,0,0,10.2,0,0,2.04,0,0,0,0,0,0,0,0,0
74,46,0,10.5,31,0,0,0,0,0,0,0,0,0,0,0,0,0,0,0,0,0,0,0,0,0,0,0,0.5,0,0,0,0,0,10,0,0,2,0,0,0,0,0,0,0,0,0
71,47,0,12.5,28.5,0,0,0,0,0,0,0,0,0,0,0,0,0,0,0,0,0,0,0,0,0,0,0,2,0,0,0,0,0,10,0,0,0,0,0,0,0,0,0,0,0,0
83,41,0,12.5,34.5,0,0,0,0,0,0,0,0,0,0,0,0,0,0,0,0,0,0,0,0,0,0,0,2,0,0,0,0,0,10,0,0,0,0,0,0,0,0,0,0,0,0
81,43,0,12.5,32.5,0,0,0,0,0,0,0,0,0,0,0,0,0,0,0,0,0,0,0,0,0,0,0,2,0,0,0,0,0,10,0,0,0,0,0,0,0,0,0,0,0,0
76,45,0,12.5,30.5,0,0,0,0,0,0,0,0,0,0,0,0,0,0,0,0,0,0,0,0,0,0,0,2,0,0,0,0,0,10,0,0,0,0,0,0,0,0,0,0,0,0
77,49,0,10.5,29.5,0,0,0,0,0,0,0,0,0,0,0,0,0,0,0,0,0,0,0,0,0,0,0,1,0,0,0,0,0,10,0,0,0,0,0,0,0,0,0,0,0,0
90,73.46,0,2.9,0,0,0,19.22,0,1.72,0,0,0,0,0,0,0,0,0,0,0,0,0,0,0,0,0,0,0,0,0.04,0,0,0,0,0,0,1.88,0,0,0,0.78,0,0,0,0,0
56,71.87,0,1.17,4.73,8.51,0,0,13.47,0.25,0,0,0,0,0,0,0,0,0,0,0,0,0,0,0,0,0,0,0,0,0,0,0,0,0,0,0,0,0,0,0,0,0,0,0,0,0
60,62.6,0,8.85,0.31,26.72,0,0,1.52,0,0,0,0,0,0,0,0,0,0,0,0,0,0,0,0,0,0,0,0,0,0,0,0,0,0,0,0,0,0,0,0,0,0,0,0,0,0
74,50.54,0,8.51,0.77,38.68,0,0,1.5,0,0,0,0,0,0,0,0,0,0,0,0,0,0,0,0,0,0,0,0,0,0,0,0,0,0,0,0,0,0,0,0,0,0,0,0,0,0
110.6,55,0,14.5,22.5,0,0,0,0,0,0,0,0,0,0,0,0,0,0,0,0,0,0,0,0,0,0,0,0,0,0,0,0,0,8,0,0,0,0,0,0,0,0,0,0,0,0
103.5,48,0,20,22.5,0,0,0,0,0,0,0,0,0,0,0,0,0,0,0,0,0,0,0,0,0,0,0,0,0,0,0,0,0,9.5,0,0,0,0,0,0,0,0,0,0,0,0
114.5,55,0,14.5,22.5,0,0,0,0,0,0,0,0,0,0,0,0,0,0,0,0,0,0,0,0,0,0,0,0,0,0,0,0,0,6.5,0,0,1.5,0,0,0,0,0,0,0,0,0
106.8,55,0,13.5,22.5,0,0,0,0,0,0,0,0,0,0,0,0,0,0,0,0,0,0,0,0,0,0,0,1,0,0,0,0,0,8,0,0,0,0,0,0,0,0,0,0,0,0
98.1,52,0,16,23,0,0,0,0,0,0,0,0,0,0,0,0,0,0,0,0,0,0,0,0,0,0,0,0.5,0,0,0,0,0,8.5,0,0,0,0,0,0,0,0,0,0,0,0
98.3,53,0,14,23,0,0,0,0,0,0,0,0,0,0,0,0,0,0,0,0,0,0,0,0,0,0,0,1,0,0,0,0,0,9,0,0,0,0,0,0,0,0,0,0,0,0
109,54,0,13.5,23,0,0,0,0,0,0,0,0,0,0,0,0,0,0,0,0,0,0,0,0,0,0,0,1,0,0,0,0,0,8.5,0,0,0,0,0,0,0,0,0,0,0,0
92.5,46,0,14,30.5,0,0,0,0,0,0,0,0,0,0,0,0,0,0,0,0,0,0,0,0,0,0,0,1,0,0,0,0,0,8.5,0,0,0,0,0,0,0,0,0,0,0,0
91.6,50,0,14,26.5,0,0,0,0,0,0,0,0,0,0,0,0,0,0,0,0,0,0,0,0,0,0,0,1,0,0,0,0,0,8.5,0,0,0,0,0,0,0,0,0,0,0,0
115.1,58,0,14,18.5,0,0,0,0,0,0,0,0,0,0,0,0,0,0,0,0,0,0,0,0,0,0,0,1,0,0,0,0,0,8.5,0,0,0,0,0,0,0,0,0,0,0,0
72,45,0,10.5,30,0,0,0,0,0,0,0,0,0,0,0,0,0,0,2,0,0,0,0,0,0,0,0,0.5,0,0,0,0,0,10,0,0,2,0,0,0,0,0,0,0,0,0
76,45,0,10.5,30,2,0,0,0,0,0,0,0,0,0,0,0,0,0,0,0,0,0,0,0,0,0,0,0.5,0,0,0,0,0,10,0,0,2,0,0,0,0,0,0,0,0,0
76,45,0,10.5,30,0,0,0,0,0,0,0,0,0,0,0,0,0,0,0,2,0,0,0,0,0,0,0,0.5,0,0,0,0,0,10,0,0,2,0,0,0,0,0,0,0,0,0
68,45,0,10.5,30,0,2,0,0,0,0,0,0,0,0,0,0,0,0,0,0,0,0,0,0,0,0,0,0.5,0,0,0,0,0,10,0,0,2,0,0,0,0,0,0,0,0,0
71,45,0,10.5,30,0,0,0,0,0,0,0,0,0,0,0,0,2,0,0,0,0,0,0,0,0,0,0,0.5,0,0,0,0,0,10,0,0,2,0,0,0,0,0,0,0,0,0
28,82.78,15.15,0.55,0,0,0,0,0,1.52,0,0,0,0,0,0,0,0,0,0,0,0,0,0,0,0,0,0,0,0,0,0,0,0,0,0,0,0,0,0,0,0,0,0,0,0,0
29,81.17,15.17,0.49,0,0,0,0,0.1,3.07,0,0,0,0,0,0,0,0,0,0,0,0,0,0,0,0,0,0,0,0,0,0,0,0,0,0,0,0,0,0,0,0,0,0,0,0,0
31,78.91,19.01,0.55,0,0,0,0,0,1.53,0,0,0,0,0,0,0,0,0,0,0,0,0,0,0,0,0,0,0,0,0,0,0,0,0,0,0,0,0,0,0,0,0,0,0,0,0
36,77.3,19.15,0.5,0,0,0,0,0.1,2.95,0,0,0,0,0,0,0,0,0,0,0,0,0,0,0,0,0,0,0,0,0,0,0,0,0,0,0,0,0,0,0,0,0,0,0,0,0
42,79.64,15.28,0.75,0,0,0,0,0.1,4.23,0,0,0,0,0,0,0,0,0,0,0,0,0,0,0,0,0,0,0,0,0,0,0,0,0,0,0,0,0,0,0,0,0,0,0,0,0
32,72.87,24.68,0.49,0,0.56,0,0,0.2,1.2,0,0,0,0,0,0,0,0,0,0,0,0,0,0,0,0,0,0,0,0,0,0,0,0,0,0,0,0,0,0,0,0,0,0,0,0,0
55,77.44,14.55,0.82,0.16,0.23,0,0,0,6.8,0,0,0,0,0,0,0,0,0,0,0,0,0,0,0,0,0,0,0,0,0,0,0,0,0,0,0,0,0,0,0,0,0,0,0,0,0
82,2,5,5,8,0,0,0,0,0,0,0,0,0,0,0,0,0,0,60,0,0,0,0,0,0,0,0,0,0,0,0,0,0,0,0,0,0,0,0,0,20,0,0,0,0,0
83,2,5,5,0,8,0,0,0,0,0,0,0,0,0,0,0,0,0,60,0,0,0,0,0,0,0,0,0,0,0,0,0,0,0,0,0,0,0,0,0,20,0,0,0,0,0
83,2,5,5,0,0,0,0,0,0,0,0,0,0,0,0,0,0,0,60,8,0,0,0,0,0,0,0,0,0,0,0,0,0,0,0,0,0,0,0,0,20,0,0,0,0,0
84,2,5,5,0,0,8,0,0,0,0,0,0,0,0,0,0,0,0,60,0,0,0,0,0,0,0,0,0,0,0,0,0,0,0,0,0,0,0,0,0,20,0,0,0,0,0
83,2,9.9,0.1,0,0,0,0,0,0,0,0,0,0,0,0,0,0,0,60,8,0,0,0,0,0,0,0,0,0,0,0,0,0,0,0,0,0,0,0,0,20,0,0,0,0,0
82,2,0.1,9.9,0,0,0,0,0,0,0,0,0,0,0,0,0,0,0,60,8,0,0,0,0,0,0,0,0,0,0,0,0,0,0,0,0,0,0,0,0,20,0,0,0,0,0
83,0.1,5,5,0,0,0,0,0,0,0,0,0,0,0,0,0,0,0,60,8,0,0,0,0,0,0,0,0,0,0,0,0,0,0,0,0,0,0,0,0,21.9,0,0,0,0,0
83,9.9,5,5,0,0,0,0,0,0,0,0,0,0,0,0,0,0,0,52.1,8,0,0,0,0,0,0,0,0,0,0,0,0,0,0,0,0,0,0,0,0,20,0,0,0,0,0
81,8,4.5,5,0,0,0,0,0,0,0,0,0,0,0,0,0,0,0,50,8,0,0,0,0,0,0,0,0,0,0,0,0,0,0,0,0,0,0,0,0,24.5,0,0,0,0,0
84,2,5,0.1,0,0,0,0,0,0,0,0,0,0,0,0,0,0,0,64.9,8,0,0,0,0,0,0,0,0,0,0,0,0,0,0,0,0,0,0,0,0,20,0,0,0,0,0
105,0,0,0,0,0,0,0,0,0,0,0,0,0,0,0,0,0,10,20,0,0,0,0,0,0,0,0,0,0,0,0,0,0,0,0,0,0,0,0,0,70,0,0,0,0,0
80,5.42,59.25,0,0,0,19.82,0,0,0,0,0,0,0,0,0,0,0,0.68,0,0,0,14.83,0,0,0,0,0,0,0,0,0,0,0,0,0,0,0,0,0,0,0,0,0,0,0,0
80,4.88,59.33,0,0,0,19.85,0,0,0,0,0,0,0,0,0,0,0,1.09,0,0,0,14.85,0,0,0,0,0,0,0,0,0,0,0,0,0,0,0,0,0,0,0,0,0,0,0,0
75,14.75,47.72,4.34,0,0,12.64,0,0,0,0,0,0,0,0,0,0,0,0.7,0,0,0,19.85,0,0,0,0,0,0,0,0,0,0,0,0,0,0,0,0,0,0,0,0,0,0,0,0
75,14.79,47.86,4.36,0,0,12.89,0,0,0,0,0,0,0,0,0,0,0,0.14,0,0,0,19.96,0,0,0,0,0,0,0,0,0,0,0,0,0,0,0,0,0,0,0,0,0,0,0,0
74,14.76,47.75,4.35,0,0,12.5,0,0,0,0,0,0,0,0,0,0,0,0.7,0,0,0,19.86,0,0,0,0,0,0,0,0.08,0,0,0,0,0,0,0,0,0,0,0,0,0,0,0,0
81,3.7,59.91,0,0,0,18.5,0,0,0,0,0,0,0,0,0,0,0,0.7,0,0,0,17.19,0,0,0,0,0,0,0,0,0,0,0,0,0,0,0,0,0,0,0,0,0,0,0,0
77,12.15,52.44,1.09,0,0,14.43,0,0,0,0,0,0,0,0,0,0,0,0.56,0,0,0,19.33,0,0,0,0,0,0,0,0,0,0,0,0,0,0,0,0,0,0,0,0,0,0,0,0
75,24.66,37.64,3.58,0,0,8.92,0,0,0,0,0,0,0,0,0,0,0,0.43,0,0,0,24.77,0,0,0,0,0,0,0,0,0,0,0,0,0,0,0,0,0,0,0,0,0,0,0,0
68,5.34,59.63,0,16.82,0,0,0,0,0,0,0,0,0,0,0,0,0,0.35,0,0,0,17.86,0,0,0,0,0,0,0,0,0,0,0,0,0,0,0,0,0,0,0,0,0,0,0,0
75,5.25,59.1,0,0,0,15.1,0,0,0,0,0,0,0,0,0,0,0,0.53,5.17,0,0,14.85,0,0,0,0,0,0,0,0,0,0,0,0,0,0,0,0,0,0,0,0,0,0,0,0
112,65.3,0,6.21,0,0,2.06,10.59,13.27,0,0,0,0,0,0,0,0,0,0,0,0,0,0,0,0,0,0,0,0,0,0,0,0,0,0,0,0,2.57,0,0,0,0,0,0,0,0,0
111,66.07,0,5.56,0,0,2.05,10.54,13.22,0,0,0,0,0,0,0,0,0,0,0,0,0,0,0,0,0,0,0,0,0,0,0,0,0,0,0,0,2.56,0,0,0,0,0,0,0,0,0
113,63.88,0,5.55,0,2.24,2.05,10.53,13.2,0,0,0,0,0,0,0,0,0,0,0,0,0,0,0,0,0,0,0,0,0,0,0,0,0,0,0,0,2.55,0,0,0,0,0,0,0,0,0
112,64.9,0,6.17,0,0,1.64,10.53,14.21,0,0,0,0,0,0,0,0,0,0,0,0,0,0,0,0,0,0,0,0,0,0,0,0,0,0,0,0,2.55,0,0,0,0,0,0,0,0,0
110,68.46,0,4.28,0,0,0.81,8.34,15.08,0,0,0,0,0,0,0,0,0,0,0,0,0,0,0,0,0,0,0,0,0,0,0,0,0,0,0,0,3.03,0,0,0,0,0,0,0,0,0
84,64.08,0,6.2,8,7.2,0,0,5.1,6.3,0,0,0,0,0,0,0,0,0,0,1.3,0,0,0,0,0.12,0,0,0,0,0,0,0,0,0,0,0,1.7,0,0,0,0,0,0,0,0,0
70.8,1.1,0,6.2,0,0,0.9,0,0,0,0,0,0,0,0,0,0,0,0,47.7,0,0,0,0,0,0.4,0,0,0,0,0,0,0,0,0,0,0,0,0,0,0,43.7,0,0,0,0,0
33.8,65.32,7.11,13.07,6.87,5.64,0.21,0,0,0,0,0,0,0,0,0,0,0,0,0,1.78,0,0,0,0,0,0,0,0,0,0,0,0,0,0,0,0,0,0,0,0,0,0,0,0,0,0
35.4,64.19,5.7,12.89,9.69,5.56,0.21,0,0,0,0,0,0,0,0,0,0,0,0,0,1.76,0,0,0,0,0,0,0,0,0,0,0,0,0,0,0,0,0,0,0,0,0,0,0,0,0,0
35.7,63.3,5.72,12.92,9.71,5.58,0.21,0,0,0,0,0,0,0,0,0,0,0,0,0.8,1.76,0,0,0,0,0,0,0,0,0,0,0,0,0,0,0,0,0,0,0,0,0,0,0,0,0,0
32.4,65.09,6.24,14.95,6.8,5.48,1.31,0,0,0,0,0,0,0,0,0,0,0,0,0,0.13,0,0,0,0,0,0,0,0,0,0,0,0,0,0,0,0,0,0,0,0,0,0,0,0,0,0
34.4,64.83,6.64,13.28,7.37,5.89,0.78,0,0,0,0,0,0,0,0,0,0,0,0,0,1.21,0,0,0,0,0,0,0,0,0,0,0,0,0,0,0,0,0,0,0,0,0,0,0,0,0,0
34.2,64.76,6.21,13.83,7.42,5.94,1.52,0,0,0,0,0,0,0,0,0,0,0,0,0,0.32,0,0,0,0,0,0,0,0,0,0,0,0,0,0,0,0,0,0,0,0,0,0,0,0,0,0
35.5,64.37,6.17,13.75,7.37,5.9,0.21,0,0,0,0,0,0,0,0,0,0,0,0,0,2.23,0,0,0,0,0,0,0,0,0,0,0,0,0,0,0,0,0,0,0,0,0,0,0,0,0,0
33.1,65.89,6.25,13.71,6.87,5.41,0.21,0,0,0,0,0,0,0,0,0,0,0,0,0,1.66,0,0,0,0,0,0,0,0,0,0,0,0,0,0,0,0,0,0,0,0,0,0,0,0,0,0
33.3,64.39,7.69,13.75,6.88,5.42,0.21,0,0,0,0,0,0,0,0,0,0,0,0,0,1.66,0,0,0,0,0,0,0,0,0,0,0,0,0,0,0,0,0,0,0,0,0,0,0,0,0,0
33.7,66.39,6.14,13.02,6.84,5.62,0.21,0,0,0,0,0,0,0,0,0,0,0,0,0,1.78,0,0,0,0,0,0,0,0,0,0,0,0,0,0,0,0,0,0,0,0,0,0,0,0,0,0
32.6,64.29,8.09,13.97,7.39,4.02,0,0,0,0,0,0,0,0,0,0,0,0,0,0,2.24,0,0,0,0,0,0,0,0,0,0,0,0,0,0,0,0,0,0,0,0,0,0,0,0,0,0
31.6,63.84,8.04,13.87,9.8,2.23,0,0,0,0,0,0,0,0,0,0,0,0,0,0,2.22,0,0,0,0,0,0,0,0,0,0,0,0,0,0,0,0,0,0,0,0,0,0,0,0,0,0
31.4,68.44,8.38,10.48,7.23,3.47,0,0,0,0,0,0,0,0,0,0,0,0,0,0,2,0,0,0,0,0,0,0,0,0,0,0,0,0,0,0,0,0,0,0,0,0,0,0,0,0,0
29.6,67.06,7.64,12.09,9.66,1.73,0.17,0,0,0,0,0,0,0,0,0,0,0,0,0.4,1.25,0,0,0,0,0,0,0,0,0,0,0,0,0,0,0,0,0,0,0,0,0,0,0,0,0,0
29.9,66.14,7.53,11.93,11.9,1.71,0.17,0,0,0,0,0,0,0,0,0,0,0,0,0,0.62,0,0,0,0,0,0,0,0,0,0,0,0,0,0,0,0,0,0,0,0,0,0,0,0,0,0
29.8,67.84,8.4,10.89,9.56,2.07,0,0,0,0,0,0,0,0,0,0,0,0,0,0,1.24,0,0,0,0,0,0,0,0,0,0,0,0,0,0,0,0,0,0,0,0,0,0,0,0,0,0
37.6,65.38,7.61,10.2,6.57,8.06,0,0,0,0,0,0,0,0,0,0,0,0,0,0,2.18,0,0,0,0,0,0,0,0,0,0,0,0,0,0,0,0,0,0,0,0,0,0,0,0,0,0
30.4,66.59,7.24,14.17,7.5,0.48,0.13,0,0,0,0,0,0,0,0,0,0,0,0,0,3.89,0,0,0,0,0,0,0,0,0,0,0,0,0,0,0,0,0,0,0,0,0,0,0,0,0,0
31.2,66.15,7.13,13.96,6.73,4.13,0.17,0,0,0,0,0,0,0,0,0,0,0,0,0,1.73,0,0,0,0,0,0,0,0,0,0,0,0,0,0,0,0,0,0,0,0,0,0,0,0,0,0
30,65.85,6.25,14.56,9.82,1.29,0,0,0,0,0,0,0,0,0,0,0,0,0,0,2.23,0,0,0,0,0,0,0,0,0,0,0,0,0,0,0,0,0,0,0,0,0,0,0,0,0,0
30.7,67.34,7.26,14.22,4.85,4.57,1.76,0,0,0,0,0,0,0,0,0,0,0,0,0,0,0,0,0,0,0,0,0,0,0,0,0,0,0,0,0,0,0,0,0,0,0,0,0,0,0,0
30,67.85,7.32,14.33,4.89,3.39,2.22,0,0,0,0,0,0,0,0,0,0,0,0,0,0,0,0,0,0,0,0,0,0,0,0,0,0,0,0,0,0,0,0,0,0,0,0,0,0,0,0
30.1,68.02,7.35,14.39,3.39,4.62,2.23,0,0,0,0,0,0,0,0,0,0,0,0,0,0,0,0,0,0,0,0,0,0,0,0,0,0,0,0,0,0,0,0,0,0,0,0,0,0,0,0
30.8,66.98,8.35,14.41,3.4,4.63,2.23,0,0,0,0,0,0,0,0,0,0,0,0,0,0,0,0,0,0,0,0,0,0,0,0,0,0,0,0,0,0,0,0,0,0,0,0,0,0,0,0
31.3,66.77,7.21,14.12,4.82,5.73,1.35,0,0,0,0,0,0,0,0,0,0,0,0,0,0,0,0,0,0,0,0,0,0,0,0,0,0,0,0,0,0,0,0,0,0,0,0,0,0,0,0
31.1,68.17,9.16,12.12,3.67,4.91,1.97,0,0,0,0,0,0,0,0,0,0,0,0,0,0,0,0,0,0,0,0,0,0,0,0,0,0,0,0,0,0,0,0,0,0,0,0,0,0,0,0
28.9,66.83,7.59,15.28,4.77,2.45,2.24,0,0,0,0,0,0,0,0,0,0,0,0,0.84,0,0,0,0,0,0,0,0,0,0,0,0,0,0,0,0,0,0,0,0,0,0,0,0,0,0,0
31.9,71.54,8.06,11.08,0.85,5.12,3.35,0,0,0,0,0,0,0,0,0,0,0,0,0,0,0,0,0,0,0,0,0,0,0,0,0,0,0,0,0,0,0,0,0,0,0,0,0,0,0,0
32.4,69.42,9.44,9.93,3.27,6.57,1.37,0,0,0,0,0,0,0,0,0,0,0,0,0,0,0,0,0,0,0,0,0,0,0,0,0,0,0,0,0,0,0,0,0,0,0,0,0,0,0,0
33.4,69.77,9.48,9.97,1.63,7.77,1.38,0,0,0,0,0,0,0,0,0,0,0,0,0,0,0,0,0,0,0,0,0,0,0,0,0,0,0,0,0,0,0,0,0,0,0,0,0,0,0,0
30.5,68.05,7.4,13.81,4.26,3.06,2.69,0,0,0,0,0,0,0,0,0,0,0,0,0,0.73,0,0,0,0,0,0,0,0,0,0,0,0,0,0,0,0,0,0,0,0,0,0,0,0,0,0
30.8,68.31,7.31,13.83,4.27,3.07,3.14,0,0,0,0,0,0,0,0,0,0,0,0,0,0.07,0,0,0,0,0,0,0,0,0,0,0,0,0,0,0,0,0,0,0,0,0,0,0,0,0,0
32,67.43,7.32,13.67,4.22,4.85,2.44,0,0,0,0,0,0,0,0,0,0,0,0,0,0.07,0,0,0,0,0,0,0,0,0,0,0,0,0,0,0,0,0,0,0,0,0,0,0,0,0,0
31.3,66.52,8.25,14.21,4.24,4.26,2.45,0,0,0,0,0,0,0,0,0,0,0,0,0,0.07,0,0,0,0,0,0,0,0,0,0,0,0,0,0,0,0,0,0,0,0,0,0,0,0,0,0
31.4,69.01,7.75,12.24,4.19,4.33,2.42,0,0,0,0,0,0,0,0,0,0,0,0,0,0.06,0,0,0,0,0,0,0,0,0,0,0,0,0,0,0,0,0,0,0,0,0,0,0,0,0,0
31.8,68.54,6.7,14.47,1.7,6.13,2.33,0,0,0,0,0,0,0,0,0,0,0,0,0,0.13,0,0,0,0,0,0,0,0,0,0,0,0,0,0,0,0,0,0,0,0,0,0,0,0,0,0
31.8,66.57,7.5,14.42,4.78,3.07,2.33,0,0,0,0,0,0,0,0,0,0,0,0,0,1.33,0,0,0,0,0,0,0,0,0,0,0,0,0,0,0,0,0,0,0,0,0,0,0,0,0,0
30.9,66.38,7.49,14.47,4.77,3.06,2.33,0,0,0,0,0,0,0,0,0,0,0,0,0.84,0.66,0,0,0,0,0,0,0,0,0,0,0,0,0,0,0,0,0,0,0,0,0,0,0,0,0,0
30.4,68.76,9.32,12.19,3.23,3.17,2.67,0,0,0,0,0,0,0,0,0,0,0,0,0,0.66,0,0,0,0,0,0,0,0,0,0,0,0,0,0,0,0,0,0,0,0,0,0,0,0,0,0
30.4,69.63,9.38,11.41,3.21,3.16,2.88,0,0,0,0,0,0,0,0,0,0,0,0,0,0.33,0,0,0,0,0,0,0,0,0,0,0,0,0,0,0,0,0,0,0,0,0,0,0,0,0,0
85,7,0,28.3,7.1,57.6,0,0,0,0,0,0,0,0,0,0,0,0,0,0,0,0,0,0,0,0,0,0,0,0,0,0,0,0,0,0,0,0,0,0,0,0,0,0,0,0,0
86,5,0,30,0,55,0,0,0,0,0,0,0,0,0,0,0,0,0,0,5,0,0,0,0,0,0,0,0,0,0,0,0,0,5,0,0,0,0,0,0,0,0,0,0,0,0
84,7,0,28,0,58,0,0,0,0,0,0,0,0,0,0,0,0,0,7,0,0,0,0,0,0,0,0,0,0,0,0,0,0,0,0,0,0,0,0,0,0,0,0,0,0,0
92,7,0,28,0,58,0,7,0,0,0,0,0,0,0,0,0,0,0,0,0,0,0,0,0,0,0,0,0,0,0,0,0,0,0,0,0,0,0,0,0,0,0,0,0,0,0
97,7,0,28,0,58,0,3.5,3.5,0,0,0,0,0,0,0,0,0,0,0,0,0,0,0,0,0,0,0,0,0,0,0,0,0,0,0,0,0,0,0,0,0,0,0,0,0,0
89,6.7,0,26.6,6.7,55,0,5,0,0,0,0,0,0,0,0,0,0,0,0,0,0,0,0,0,0,0,0,0,0,0,0,0,0,0,0,0,0,0,0,0,0,0,0,0,0,0
90,6.3,0,25.2,6.3,52.2,0,5,0,0,0,0,0,0,0,0,0,0,0,5,0,0,0,0,0,0,0,0,0,0,0,0,0,0,0,0,0,0,0,0,0,0,0,0,0,0,0
85,7,0,28,0,58,0,3.5,0,0,0,0,0,0,0,0,0,0,0,0,0,0,0,0,0,0,0,0,0,0,0,0,0,0,0,0,0,3.5,0,0,0,0,0,0,0,0,0
89,7,0,28,0,58,0,3.5,0,0,0,0,0,0,0,0,0,0,0,0,0,0,0,0,0,0,0,0,3.5,0,0,0,0,0,0,0,0,0,0,0,0,0,0,0,0,0,0
94,7,0,28,0,58,0,3.5,0,0,0,0,0,0,0,0,0,0,0,0,0,0,0,0,0,0,0,0,0,0,0,3.5,0,0,0,0,0,0,0,0,0,0,0,0,0,0,0
38,68.27,9.34,10.06,0,6.1,0.89,0,0,0,0,0,0,0,0,0,0,0,0,0.84,3.96,0,0,0,0,0.02,0,0.17,0,0,0.12,0,0,0,0,0,0,0,0,0.23,0,0,0,0,0,0,0
71,0,29.97,0,0,0,10.04,0,0,0,0,0,0,0,0,0,0,0,0,29.95,0,0,0,0,0,0,0,0,0,0,0,0,0,0,0,0,0,0,0,0,0,30.04,0,0,0,0,0
58,0,49.93,0,0,0,0,0,0,0,0,0,0,0,0,0,0,0,0,20.03,0,0,0,0,0,0,0,0,0,0,0,0,0,0,0,0,0,0,0,0,0,30.04,0,0,0,0,0
74,0,50.02,0,0,0,0,0,0,0,0,0,0,0,0,0,0,0,0,0,19.98,0,0,0,0,0,0,0,0,0,0,0,0,0,0,0,0,0,0,0,0,30,0,0,0,0,0
50,0,40.05,0,0,0,0,0,0,0,0,0,0,0,0,0,0,0,0,29.95,0,0,0,0,0,0,0,0,0,0,0,0,0,0,0,0,0,0,0,0,0,30,0,0,0,0,0
91,0,39.97,0,0,0,30,0,0,0,0,0,0,0,0,0,0,0,0,0,0,0,0,0,0,0,0,0,0,0,0,0,0,0,0,0,0,0,0,0,0,30.03,0,0,0,0,0
64,0,19.97,0,0,0,0,0,0,0,0,0,0,0,0,0,0,0,0,50.04,0,0,0,0,0,0,0,0,0,0,0,0,0,0,0,0,0,0,0,0,0,29.99,0,0,0,0,0
63,0,24.98,0,0,0,0,0,0,0,0,0,0,0,0,0,0,0,0,45,0,0,0,0,0,0,0,0,0,0,0,0,0,0,0,0,0,0,0,0,0,30.02,0,0,0,0,0
69,0,19.98,0,0,0,4.99,0,0,0,0,0,0,0,0,0,0,0,0,45.07,0,0,0,0,0,0,0,0,0,0,0,0,0,0,0,0,0,0,0,0,0,29.96,0,0,0,0,0
65,0,14.92,0,0,0,0,0,0,0,0,0,0,0,0,0,0,0,0,50.05,0,0,0,0,0,0,0,0,0,0,0,0,0,0,0,0,0,0,0,0,0,35.03,0,0,0,0,0
81,0,9.97,2.96,5,0,14.97,0,0,0,0,0,0,0,0,0,0,0,0,30.12,0,0,0,0,0,0,0,0,0,0,0,0,0,0,0,0,0,0,0,0,0,36.98,0,0,0,0,0
60,0,0,9.99,10.06,0,0,0,0,0,0,0,0,0,0,0,0,0,0,30.02,0,0,0,0,0,0,0,0,0,0,0,0,0,0,0,0,0,0,0,0,0,49.93,0,0,0,0,0
64,0,0,9.92,0,10.1,0,0,0,0,0,0,0,0,0,0,0,0,0,30.03,0,0,0,0,0,0,0,0,0,0,0,0,0,0,0,0,0,0,0,0,0,49.95,0,0,0,0,0
69,0,0,10.01,0,0,0,0,0,0,0,0,0,0,0,0,0,0,0,30.05,9.96,0,0,0,0,0,0,0,0,0,0,0,0,0,0,0,0,0,0,0,0,49.98,0,0,0,0,0
74,0,0,9.96,0,0,10.02,0,0,0,0,0,0,0,0,0,0,0,0,30.01,0,0,0,0,0,0,0,0,0,0,0,0,0,0,0,0,0,0,0,0,0,50.01,0,0,0,0,0
78,0,4.97,5.03,0,0,10.04,0,0,0,0,0,0,0,0,0,0,0,0,29.92,0,0,0,0,0,0,0,0,0,0,0,0,0,0,0,0,0,0,0,0,0,50.04,0,0,0,0,0
86,0,7.49,2.56,0,0,9.97,0,0,0,0,0,0,0,0,0,0,0,0,29.99,0,0,0,0,0,0,0,0,0,0,0,0,0,0,0,0,0,0,0,0,0,49.99,0,0,0,0,0
60,0,0,10.04,0,0,0,0,0,0,0,0,0,0,0,0,0,0,0,39.96,0,0,0,0,0,0,0,0,0,0,0,0,0,0,0,0,0,0,0,0,0,50,0,0,0,0,0
85,0,9.97,0,0,0,9.98,0,0,0,0,0,0,0,0,0,0,0,0,30.07,0,0,0,0,0,0,0,0,0,0,0,0,0,0,0,0,0,0,0,0,0,49.98,0,0,0,0,0
87,0,0,10.05,0,0,19.97,0,0,0,0,0,0,0,0,0,0,0,0,19.99,0,0,0,0,0,0,0,0,0,0,0,0,0,0,0,0,0,0,0,0,0,49.99,0,0,0,0,0
80,0,0,9.97,0,0,0,0,0,0,0,0,0,0,0,0,0,0,0,20.04,19.96,0,0,0,0,0,0,0,0,0,0,0,0,0,0,0,0,0,0,0,0,50.03,0,0,0,0,0
75,15.12,48.24,4.02,0,0,12.51,0,0,0,0,0,0,0,0,0,0,0,0,0,0,0,20.11,0,0,0,0,0,0,0,0,0,0,0,0,0,0,0,0,0,0,0,0,0,0,0,0
75,5,39.95,4.99,0,0,0,0,0,0,0,0,0,0,0,0,0,0,0,12.03,0,0,38.03,0,0,0,0,0,0,0,0,0,0,0,0,0,0,0,0,0,0,0,0,0,0,0,0
102,0,0,0,0,0,0,0,0,0,0,0,0,0,0,0,0,0,0,22,0,0,0,45,0,0,0,0,0,0,0,0,0,0,0,0,0,0,0,0,0,33,0,0,0,0,0
49,49.23,0,10.44,27.14,0,0,5.63,0,1.15,0,0,0,0,0,0,0,0,0,0,0,0,0,0,0,0,0,0,0,0,0.08,0,0,0,4.89,0,0,0,0,0,0,1.44,0,0,0,0,0
94.4,73,0,0.63,1.6,4.6,2.73,3.24,7.28,3.08,0,0,0,0,0,0,0,0,0,0,3.73,0,0,0,0,0,0,0,0,0,0.11,0,0,0,0,0,0,0,0,0,0,0,0,0,0,0,0
98,69.53,0,1.37,1.38,2.48,3.86,0,8.42,5.17,0,0,0,0,0,0,0,0,0,0,5.91,0,0,0,0,0,0,0,0,0,0.07,0,0,0,0.35,0,0,1.3,0.16,0,0,0,0,0,0,0,0
100,72.02,0,1.37,0,0,3.55,0,9.01,5.56,0,0,0,0,0,0,0,0,0,0.86,6.4,0,0,0,0,0,0,0,0,0,0.1,0,0,0,0.44,0,0,0.57,0.12,0,0,0,0,0,0,0,0
99,71.53,0,0.41,0.52,0.5,4.14,0,7.96,6.36,0,0,0,0,0,0,0,0,0,0,6.8,0,0,0,0,0,0,0,0,0,0.12,0,0,0,0.44,0,0,1.14,0.08,0,0,0,0,0,0,0,0
102,70.57,0,1.72,0.87,0.87,4.34,0,9.05,5.21,0,0,0,0,0,0,0,0,0,0,6.09,0,0,0,0,0,0,0,0,0,0.05,0,0,0,0.26,0,0,0.85,0.12,0,0,0,0,0,0,0,0
78,11,40,0.5,0,0,0,5,8,1.5,0,0,0,0,0,0,0,0,0,34,0,0,0,0,0,0,0,0,0,0,0,0,0,0,0,0,0,0,0,0,0,0,0,0,0,0,0
70,11,45,0.7,0,0,0,5,8.3,0,0,0,0,0,0,0,0,0,0,30,0,0,0,0,0,0,0,0,0,0,0,0,0,0,0,0,0,0,0,0,0,0,0,0,0,0,0
90,62.97,0,1.03,0,9.99,5.48,0,6.78,5.95,0,0,0,0,0,0,0,0,0,4.3,3.38,0,0,0,0,0,0,0,0,0,0.12,0,0,0,0,0,0,0,0,0,0,0,0,0,0,0,0
93,67.15,0,0.35,0,7.57,6.93,0,5.71,7.51,0,0,0,0,0,0,0,0,0,2.61,2.05,0,0,0,0,0,0,0,0,0,0.12,0,0,0,0,0,0,0,0,0,0,0,0,0,0,0,0
91,63.04,0,0,0,9.82,4.04,0,7.22,5.85,0,0,0,0,0,0,0,0,0,5.92,3.99,0,0,0,0,0,0,0,0,0,0.12,0,0,0,0,0,0,0,0,0,0,0,0,0,0,0,0
103,55.92,1.93,0.99,5,11.98,5.26,0,8.67,5.71,0,0,0,0,0,0,0,0,0,4.54,0,0,0,0,0,0,0,0,0,0,0,0,0,0,0,0,0,0,0,0,0,0,0,0,0,0,0
101,68.37,0,0,0,6.11,5.81,0,8.84,5.82,0,0,0,0,0,0,0,0,0,5.05,0,0,0,0,0,0,0,0,0,0,0,0,0,0,0,0,0,0,0,0,0,0,0,0,0,0,0
106,63.53,0,0,0,9.56,3.5,0,9.73,4.98,0,0,0,0,0,0,0,0,0,7.41,1.29,0,0,0,0,0,0,0,0,0,0,0,0,0,0,0,0,0,0,0,0,0,0,0,0,0,0
110,51.92,1.93,1.32,8.32,8.37,6.56,2.25,10.82,4.27,0,0,0,0,0,0,0,0,0,4.12,0,0,0,0,0,0,0,0,0,0,0.12,0,0,0,0,0,0,0,0,0,0,0,0,0,0,0,0
84,60.78,0,0.64,3.24,9.3,3.62,2.18,8.42,3.81,0,0,0,0,0,0,0,0,0,8.01,0,0,0,0,0,0,0,0,0,0,0,0,0,0,0,0,0,0,0,0,0,0,0,0,0,0,0
98,61.31,0,0.67,5.08,3.65,4.9,0,11.01,2.9,0,0,0,0,0,0,0,0,0,5.87,4.61,0,0,0,0,0,0,0,0,0,0,0,0,0,0,0,0,0,0,0,0,0,0,0,0,0,0
92,68.46,0,1.39,0,6.32,8.33,0,6.87,6.02,0,0,0,0,0,0,0,0,0,2.61,0,0,0,0,0,0,0,0,0,0,0,0,0,0,0,0,0,0,0,0,0,0,0,0,0,0,0
90,0,0,5,0,10,0,0,0,0,0,0,0,0,0,0,0,0,0,25,0,0,0,24,0,0,0,0,0,0,0,0,0,0,0,0,0,0,0,0,0,36,0,0,0,0,0
84,0,0,2,0,10,0,0,0,0,0,0,0,0,0,0,0,0,0,29,0,0,0,25,0,0,0,0,0,1,0,0,0,0,0,0,0,0,0,0,0,33,0,0,0,0,0
81,0,0,2.22,0,4.44,0,0,0,0,0,0,0,0,0,0,0,0,0,34.44,0,0,0,22.22,0,0,0,0,0,0,0,0,0,0,0,0,0,0,0,0,0,36.68,0,0,0,0,0
34,64.83,3.93,8.72,3.39,2.44,0.89,0,0.55,0.36,0,0,0,0,0,0,0,0,0,10.92,0,0,0,0,0,0,0,0.1,0,0,0,0,0,0,2.14,0,0,1.39,0,0,0,0.34,0,0,0,0,0
32,68.3,4.62,12.08,2.21,1.71,0.58,0,1.1,0.73,0,0,0,0,0,0,0,0,0,5.04,0,0,0,0,0,0,0,0.1,0,0,0,0,0,0,2.14,0,0,1.39,0,0,0,0,0,0,0,0,0
36,69.26,0.96,6.58,3.83,2.87,1.01,0,0.54,0.36,0,0,0,0,0,0,0,0,0,10.72,0,0,0,0,0,0,0,0.17,0,0,0,0,0,0,2.1,0,0,1.36,0,0,0,0.24,0,0,0,0,0
30,65.1,5.81,7.94,3.18,2.29,0.84,0,1.63,1.07,0,0,0,0,0,0,0,0,0,9.95,0,0,0,0,0,0,0,0.1,0,0,0,0,0,0,1.27,0,0,0.82,0,0,0,0,0,0,0,0,0
138,70.85,0.58,9.84,0.5,1.43,0,0,9.17,7.59,0,0,0,0,0,0,0,0,0,0,0,0,0,0,0,0,0,0,0,0,0,0,0,0,0,0,0,0,0.04,0,0,0,0,0,0,0,0
134,70.61,0.57,9.81,0.5,1.43,0,0,9.13,7.56,0,0,0,0,0,0,0,0,0,0,0,0,0,0,0,0,0,0,0,0,0,0,0,0,0,0,0,0,0.39,0,0,0,0,0,0,0,0
67,47,23,4,0,2,10,1,3,2,0,0,0,0,0,0,0,0,0,5,2,0,0,0,0,0,0,0,0,0,0,0,0,0,0,0,0,1,0,0,0,0,0,0,0,0,0
65,47,23,4,0,2,2,1,3,2,0,0,0,0,0,0,0,0,0,5,10,0,0,0,0,0,0,0,0,0,0,0,0,0,0,0,0,1,0,0,0,0,0,0,0,0,0
76,35,28,1.3,0,0,20,4,2,2,0,0,0,0,0,1,0,0,0,4,0.2,0,0,0,0,0,0,0,0,0,0,0,0,0,0,0,0,2,0,0,0,0,0,0,0,0.5,0
76,35,28,1.3,0,0,0.2,4,2,2,0,0,0,0,0,1,0,0,0,4,20,0,0,0,0,0,0,0,0,0,0,0,0,0,0,0,0,2,0,0,0,0,0,0,0,0.5,0
74,35,28,1,0,0,10,3,2.5,4,0,0,0,0,0,0,0,0,0,4,10,0,0,0,0,0,0,0,0,0,0,0,0,0,1,0,0,1,0,0,0,0,0,0,0,0.5,0
85,63.37,2.14,4.09,17.71,3.18,0,1,3.36,0.32,0,0,0,0,0,0,0,0,0,2.92,0,0,0,0,0,0,0,0,0,0,0,0,0,0,1.49,0,0,0,0,0,0,0.42,0,0,0,0,0
80,69.46,0.88,3.61,11.42,5.47,0,1.03,1.98,1.63,0,0,0,0,0,0,0,0,0,1.51,0,0,0,0,0,0,0,0,0,0,0,0,0,0,1.15,0,0,1,0,0,0,0.86,0,0,0,0,0
60,74.88,0,12.33,6.56,0,0.43,0,0,0,0,0,0,0,0,0,0,0,0,2.03,0,0,0,0,0,0,0,0,0,0,0,0,0,0,2.48,0,0,1.07,0,0.22,0,0,0,0,0,0,0
70,72.37,0,11.15,8.3,0,2.18,0,0,0,0,0,0,0,0,0,0,0,0,2.88,0,0,0,0,0,0,0,0,0,0,0,0,0,0,2.09,0,0,0.81,0,0.22,0,0,0,0,0,0,0
70,65.88,0,13.39,7.62,0,0,0,0,0,0,0,0,0,0,0,0,0,0,7.55,0,0,0,0,0,0,0,0,0,0,0,0,0,0,2.56,0,0,2.77,0,0.23,0,0,0,0,0,0,0
75,65.98,0,12.28,4.31,0,0.91,0,0,0,0,0,0,0,0,0,0,0,0,10.25,0,0,0,0,0,0,0,0,0,0,0,0,0,0,4.35,0,0,1.69,0,0.23,0,0,0,0,0,0,0
65,73.46,0,10.19,0.81,0,0.85,7.61,0,1.38,0,0,0,0,0,0,0,0,0,1.99,0,0,0,0,0,0,0,0,0,0,0,0,0,0,2.44,0,0,1.05,0,0.22,0,0,0,0,0,0,0
60,72.39,0,11.63,1.63,0,0.43,5.51,0,2.45,0,0,0,0,0,0,0,0,0,2.43,0,0,0,0,0,0,0,0,0,0,0,0,0,0,2.48,0,0,0.96,0,0.09,0,0,0,0,0,0,0
52,3,0,2,0,0,0,0,0,0,0,0,0,0,0,0,0,0,0,5,0,0,0,60,0,0,0,0,0,0,0,0,0,0,0,0,0,0,0,0,0,30,0,0,0,0,0
56,1,0,2,0,0,0,0,0,0,0,0,0,0,0,0,0,0,0,3,1,0,0,47,0,0,0,0,0,0,0,0,0,0,0,0,0,0,0,0,0,46,0,0,0,0,0
59,1,0,0,0,0,0,0,0,0,0,0,0,0,0,0,0,0,0,2,2,0,0,68,0,0,0,0,0,0,0,0,0,0,0,0,0,0,0,0,0,27,0,0,0,0,0
75.1,46,0,10.5,30,0,0,0,0,0,0,0,0,0,0,0,0,0,0,0,1,0,0,0,0,0,0,0,0.5,0,0,0,0,0,10,0,0,2,0,0,0,0,0,0,0,0,0
74.7,46.46,0,10.61,30.3,0,0,0,0,0,0,0,0,0,0,0,0,0,0,0,1.52,0,0,0,0,0,0,0,0,0,0,0,0,0,9.09,0,0,2.02,0,0,0,0,0,0,0,0,0
79.2,46,0,10.5,31,0,0,0,0,0,0,0,0,0,0,0,0,0,0,0,1,0,0,0,0,0,0,0,0.5,0,0,0,0,0,9,0,0,2,0,0,0,0,0,0,0,0,0
78.1,46,0,10.5,30,0,0,0,0,0.5,0,0,0,0,0,0,0,0,0,0,0.5,0,0,0,0,0,0,0,0.5,0,0,0,0,0,10,0,0,2,0,0,0,0,0,0,0,0,0
