Repository: you0514w/youyou

File: Expansion Coeff.csv (part 37 of 83)
Expansion Coeff (Typical) ( 10-7/K ),SiO2,B2O3,Al2O3,MgO,CaO,BaO,Li2O,Na2O,K2O,Rb2O,Ag2O,Cs2O,Tl2O,MnO,FeO,CoO,NiO,CuO,ZnO,SrO,CdO,PbO,SnO,Cr2O3,Fe2O3,Ga2O3,As2O3,Y2O3,In2O3,Sb2O3,La2O3,Nd2O3,Gd2O3,TiO2,MnO2,GeO2,ZrO2,CeO2,SnO2,TeO2,P2O5,V2O5,Nb2O5,Ta2O5,MoO3,WO3
70,50.01,12.09,2.36,0,0,0,0,0,0,0,0,0,0,0,0,0,0,0,0,0,0,35.54,0,0,0,0,0,0,0,0,0,0,0,0,0,0,0,0,0,0,0,0,0,0,0,0
74,34.35,24.42,5.96,0,0,0,0,0,0,0,0,0,0,0,0,0,0,0,0,0,0,34.28,0,0,0,0,0,0,0,0,0,0,0,0,0,0,0.99,0,0,0,0,0,0,0,0,0
76,35.65,15.39,2.63,0,0,0,0,0,0,0,0,0,0,0,0,0,0,0,0,0,0,41.98,0,0,0,0,0,0,0,0,0,0,0,0,0,0,4.35,0,0,0,0,0,0,0,0,0
80,37.72,9.57,6.54,0,0,0,0,0,0,0,0,0,0,0,0,0,0,0,3.28,0,0,41.81,0,0,0,0,0,0,0,0,0,0,0,0,0,0,1.08,0,0,0,0,0,0,0,0,0
76,35.92,16.41,1.25,0,0,0,0,0,0,0,0,0,0,0,0,0,0,0,6.24,0,0,38.12,0,0,0,0,0,0,0,0,0,0,0,0,0,0,2.06,0,0,0,0,0,0,0,0,0
29.6,67.19,0,14.84,2.39,0,0.21,9.49,0.52,1.37,0,0,0,0,0,0,0,0,0,0.95,0,0,0,0,0,0,0,0,0,0,0.31,0,0,0,1.53,0,0,1.2,0,0,0,0,0,0,0,0,0
22.6,66.86,0.95,15.6,0.82,0,0,10.6,0.53,0.35,0,0,0,0,0,0,0,0,0,0.41,0,0,0,0,0,0,0,0,0,0,0.32,0,0,0,1.65,0,0,1.12,0,0,0,0.79,0,0,0,0,0
29,66.72,0,15.56,0.82,1.17,0,10.57,0.53,0.35,0,0,0,0,0,0,0,0,0,0.4,0,0,0,0,0,0,0,0,0,0,0.32,0,0,0,1.65,0,0,1.12,0,0,0,0.79,0,0,0,0,0
30,65.97,0,15.41,0.81,2.34,0,10.56,0.53,0.14,0,0,0,0,0,0,0,0,0,0.4,0,0,0,0,0,0,0,0,0,0,0.29,0,0,0,1.64,0,0,1.12,0,0,0,0.79,0,0,0,0,0
12,71.69,0,14.08,0.81,0,0,8.74,0.53,0.35,0,0,0,0,0,0,0,0,0,0,0,0,0,0,0,0,0,0.16,0,0,0,0,0,0,1.63,0,0,1.32,0,0,0,0.69,0,0,0,0,0
29.3,71.58,10.15,7.24,5.1,3.67,0,0,0,0,0,0,0,0,0,0,0,0,0,0,1.98,0,0,0,0,0,0,0,0.28,0,0,0,0,0,0,0,0,0,0,0,0,0,0,0,0,0,0
31.5,73.67,6.45,7.86,5.57,4,0,0,0,0,0,0,0,0,0,0,0,0,0,0,2.17,0,0,0,0,0,0,0,0.28,0,0,0,0,0,0,0,0,0,0,0,0,0,0,0,0,0,0
27.4,75.64,7.81,7.22,4.29,3.09,0,0,0,0,0,0,0,0,0,0,0,0,0,0,1.67,0,0,0,0,0,0,0,0.28,0,0,0,0,0,0,0,0,0,0,0,0,0,0,0,0,0,0
29.2,71.39,11.21,8.61,4.03,2.9,0,0,0,0,0,0,0,0,0,0,0,0,0,0,1.57,0,0,0,0,0,0,0,0.29,0,0,0,0,0,0,0,0,0,0,0,0,0,0,0,0,0,0
29.3,75.33,8.36,7.29,4.01,2.88,0,0,0,0,0,0,0,0,0,0,0,0,0,0,1.56,0,0,0,0,0,0,0,0.57,0,0,0,0,0,0,0,0,0,0,0,0,0,0,0,0,0,0
30.8,71.56,11.23,8.62,4.04,2.9,0.42,0,0,0,0,0,0,0,0,0,0,0,0,0,0.94,0,0,0,0,0,0,0,0.29,0,0,0,0,0,0,0,0,0,0,0,0,0,0,0,0,0,0
29.9,74.77,7.84,7.55,1.59,6.87,0,0,0,0,0,0,0,0,0,0,0,0,0,0,1.24,0,0,0,0,0,0,0,0.14,0,0,0,0,0,0,0,0,0,0,0,0,0,0,0,0,0,0
28.5,72.99,7.2,6.76,9.33,2.23,0,0,0,0,0,0,0,0,0,0,0,0,0,0,1.21,0,0,0,0,0,0,0,0.28,0,0,0,0,0,0,0,0,0,0,0,0,0,0,0,0,0,0
29.4,72.88,7.19,6.75,6.21,6.69,0,0,0,0,0,0,0,0,0,0,0,0,0,0,0,0,0,0,0,0,0,0,0.28,0,0,0,0,0,0,0,0,0,0,0,0,0,0,0,0,0,0
31.9,74.69,6.27,5.81,3.09,10,0,0,0,0,0,0,0,0,0,0,0,0,0,0,0,0,0,0,0,0,0,0,0.14,0,0,0,0,0,0,0,0,0,0,0,0,0,0,0,0,0,0
4,69.62,0,13.68,0.82,0,1.08,8.89,0.86,1.41,0,0,0,0,0,0,0,0,0,0.98,0,0,0,0,0,0.02,0,0,0,0,0,0,0,0,0.42,0,0,1.08,0,0.44,0,0.7,0,0,0,0,0
2,70.78,0,12.19,1.95,0,0.68,8.32,0.42,1.81,0,0,0,0,0,0,0,0,0,1.29,0,0,0,0,0,0.01,0,0,0,0,0,0,0,0,0.41,0,0,1.33,0,0.35,0,0.46,0,0,0,0,0
10,66.78,0,15.74,0,0,1.22,10.07,1.62,1.42,0,0,0,0,0,0,0,0,0,0.58,0,0,0,0,0,0.01,0,0,0,0,0,0,0,0,0.84,0,0,0.81,0,0.44,0,0.47,0,0,0,0,0
5,69.38,0,13.63,0.82,0,1.08,8.86,1.28,1.41,0,0,0,0,0,0,0,0,0,1.22,0,0,0,0,0,0.01,0,0,0,0,0,0,0,0,0.41,0,0,1.07,0,0.13,0,0.7,0,0,0,0,0
9,73.18,0,12.55,0.65,0,0.77,7.91,1.06,1.11,0,0,0,0,0,0,0,0,0,0.48,0,0,0,0,0,0.01,0,0,0,0,0,0,0,0,0.33,0,0,0.8,0,0.78,0,0.37,0,0,0,0,0
3,67.73,0,15.05,1.66,0,1.31,8.94,0.86,0.28,0,0,0,0,0,0,0,0,0,0.74,0,0,0,0,0,0.01,0,0,0,0,0,0,0,0,1.17,0,0,1.25,0,0.44,0,0.56,0,0,0,0,0
6,69.2,0,13.59,0.98,0,0.99,9.5,0.96,0.77,0,0,0,0,0,0,0,0,0,0.81,0,0,0,0,0,0.01,0,0,0,0,0,0,0,0,0.74,0,0,1.39,0,0.13,0,0.93,0,0,0,0,0
140,24.43,6.11,0.42,69.04,0,0,0,0,0,0,0,0,0,0,0,0,0,0,0,0,0,0,0,0,0,0,0,0,0,0,0,0,0,0,0,0,0,0,0,0,0,0,0,0,0,0
49,39.21,8.46,23.11,29.22,0,0,0,0,0,0,0,0,0,0,0,0,0,0,0,0,0,0,0,0,0,0,0,0,0,0,0,0,0,0,0,0,0,0,0,0,0,0,0,0,0,0
53,17.88,7.72,21.08,53.32,0,0,0,0,0,0,0,0,0,0,0,0,0,0,0,0,0,0,0,0,0,0,0,0,0,0,0,0,0,0,0,0,0,0,0,0,0,0,0,0,0,0
85,71.37,0,0.81,6.02,8.44,0,0,13.36,0,0,0,0,0,0,0,0,0,0,0,0,0,0,0,0,0,0,0,0,0,0,0,0,0,0,0,0,0,0,0,0,0,0,0,0,0,0
85.4,72.29,0,0.78,5.83,8.17,0,0,12.93,0,0,0,0,0,0,0,0,0,0,0,0,0,0,0,0,0,0,0,0,0,0,0,0,0,0,0,0,0,0,0,0,0,0,0,0,0,0
87,73.21,0,0.76,5.63,7.9,0,0,12.5,0,0,0,0,0,0,0,0,0,0,0,0,0,0,0,0,0,0,0,0,0,0,0,0,0,0,0,0,0,0,0,0,0,0,0,0,0,0
40,71.49,0,14.6,0.89,0,0,8.92,0.42,0.21,0,0,0,0,0,0,0,0,0,0,0,0,0,0,0,0,0,0,0,0,0,0,0,0,1.71,0,0,1.08,0,0.06,0,0.62,0,0,0,0,0
41,70.78,0,14.3,1.76,0,0,9.05,0.39,0.24,0,0,0,0,0,0,0,0,0,0,0,0,0,0,0,0,0,0,0,0,0,0,0,0,1.74,0,0,1.05,0,0.1,0,0.59,0,0,0,0,0
41,71.07,0,14.37,0.75,0,0.87,8.45,0.59,0,0,0,0,0,0,0,0,0,0,1.13,0,0,0,0,0,0,0,0,0,0,0,0,0,0,1.56,0,0,1.04,0,0.17,0,0,0,0,0,0,0
22.6,70.94,0,14.17,1.45,0.58,0.42,8.28,0.74,0,0,0,0,0,0,0,0,0,0,0,0,0,0,0,0,0,0,0,0,0,0,0,0,0,1.87,0,0,1,0,0.09,0,0.46,0,0,0,0,0
40,71.05,0,13.77,2.08,1.15,0,8.19,0.21,0.34,0,0,0,0,0,0,0,0,0,0,0,0,0,0,0,0,0,0,0,0,0,0,0,0,1.53,0,0,1.07,0,0.06,0,0.55,0,0,0,0,0
46,70.36,0,13.48,1.93,0,0.93,9.33,0.63,0.21,0,0,0,0,0,0,0,0,0,0,0,0,0,0,0,0,0,0,0,0,0,0,0,0,1.62,0,0,1.11,0,0.13,0,0.27,0,0,0,0,0
40,69.67,0,14.99,2.43,0.58,0,7.98,0.21,0.35,0,0,0,0,0,0,0,0,0,0.32,0,0,0,0,0,0,0,0,0,0,0,0,0,0,1.59,0,0,1.06,0,0.04,0,0.78,0,0,0,0,0
42,69.84,0,14.83,1.78,0,0,9.16,0.32,0.21,0,0,0,0,0,0,0,0,0,0,0,0,0,0,0,0,0,0,0,0,0,0,0,0,1.67,0,0,1.16,0,0.11,0,0.92,0,0,0,0,0
43,70.56,0,14.04,1.68,0.58,0,9.07,0.52,0.14,0,0,0,0,0,0,0,0,0,0,0,0,0,0,0,0,0,0,0,0,0,0,0,0,1.66,0,0,1.07,0,0.09,0,0.59,0,0,0,0,0
40,72.12,0,13.75,1.6,0,0,8.61,0.47,0.14,0,0,0,0,0,0,0,0,0,0,0,0,0,0,0,0,0,0,0,0,0,0,0,0,1.97,0,0,0.91,0,0.11,0,0.32,0,0,0,0,0
79,73.93,0,3.44,0,0,0,18.58,0,0.93,0,0,0,0,0,0,0,0,0,0,0,0,0,0,0,0,0,0,0,0,0.04,0,0,0,0,0,0,2.13,0,0,0,0.95,0,0,0,0,0
75,72.69,0,2.54,1.28,0,0,19.23,0,1.53,0,0,0,0,0,0,0,0,0,0.28,0,0,0,0,0,0,0,0,0,0,0.04,0,0,0,0,0,0,1.4,0,0,0,1.01,0,0,0,0,0
120,75.08,0,2.6,0.73,0,0,16.74,0,1.25,0,0,0,0,0,0,0,0,0,0.36,0,0,0,0,0,0,0,0,0,0,0.1,0,0,0,0,0,0,2.39,0,0,0,0.75,0,0,0,0,0
91.6,66.23,0,1.27,0,0,0,0,16.65,0,0,0,0,0,0,0,0,0,0,15.85,0,0,0,0,0,0,0,0,0,0,0,0,0,0,0,0,0,0,0,0,0,0,0,0,0,0,0
87.4,66.2,0,1.27,0,0,0,5.62,5.52,5.54,0,0,0,0,0,0,0,0,0,15.85,0,0,0,0,0,0,0,0,0,0,0,0,0,0,0,0,0,0,0,0,0,0,0,0,0,0,0
90.6,64.2,0,1.28,0,0,0,0,16.56,0,0,0,0,0,0,0,0,0,0,17.96,0,0,0,0,0,0,0,0,0,0,0,0,0,0,0,0,0,0,0,0,0,0,0,0,0,0,0
86.9,62.98,0,1.25,0,0,0,5.34,5.45,5.41,0,0,0,0,0,0,0,0,0,19.57,0,0,0,0,0,0,0,0,0,0,0,0,0,0,0,0,0,0,0,0,0,0,0,0,0,0,0
90.3,62.25,0,1.29,0,0,0,0,16.36,0,0,0,0,0,0,0,0,0,0,20.1,0,0,0,0,0,0,0,0,0,0,0,0,0,0,0,0,0,0,0,0,0,0,0,0,0,0,0
87.2,62.24,0,1.29,0,0,0,5.48,5.49,5.41,0,0,0,0,0,0,0,0,0,20.09,0,0,0,0,0,0,0,0,0,0,0,0,0,0,0,0,0,0,0,0,0,0,0,0,0,0,0
90.4,58.18,0,1.3,0,0,0,0,16.06,0,0,0,0,0,0,0,0,0,0,24.46,0,0,0,0,0,0,0,0,0,0,0,0,0,0,0,0,0,0,0,0,0,0,0,0,0,0,0
103.6,66.26,0,1.32,0,0,0,0,8.35,8.28,0,0,0,0,0,0,0,0,0,15.79,0,0,0,0,0,0,0,0,0,0,0,0,0,0,0,0,0,0,0,0,0,0,0,0,0,0,0
88.5,63.05,0,0.64,0,0,0,5.45,5.47,5.39,0,0,0,0,0,0,0,0,0,20,0,0,0,0,0,0,0,0,0,0,0,0,0,0,0,0,0,0,0,0,0,0,0,0,0,0,0
81.1,66.97,0,1.02,0,0,0,4.98,5.01,5.01,0,0,0,0,0,0,0,0,0,17.01,0,0,0,0,0,0,0,0,0,0,0,0,0,0,0,0,0,0,0,0,0,0,0,0,0,0,0
96,45.52,7.11,0,0,0,6.51,11.23,5.69,0,0,0,0,0,0,0,0,0,0,0,0,0,7.93,0,0,0,0,0.13,0,0,0,1.31,0,0,12.6,0,0,1.97,0,0,0,0,0,0,0,0,0
93,43.98,6.77,0,0,0,3.28,10.69,6.06,0,0,0,0,0,0,0,0,0,0,5.49,0,0,6.48,0,0,0,0,0.12,0,0,0,1.25,0,0,14,0,0,1.88,0,0,0,0,0,0,0,0,0
97,45.89,7.28,0,0,0,6.67,11.5,5.13,0,0,0,0,0,0,0,0,0,0,0,0,0,9.28,0,0,0,0,0.13,0,0,0,1.34,0,0,10.76,0,0,2.02,0,0,0,0,0,0,0,0,0
96,44.98,6.92,0,0,0,6.07,10.93,6.85,0,0,0,0,0,0,0,0,0,0,0,0,0,6.62,0,0,0,0,0.12,0,0,0,1.28,0,0,14.31,0,0,1.92,0,0,0,0,0,0,0,0,0
94,43.24,7.17,0,0,7.79,3.21,10.45,4.66,0,0,0,0,0,0,0,0,0,0,0,0,0,6.33,0,0,0,0,0.12,0,0,0,1.22,0,0,13.97,0,0,1.84,0,0,0,0,0,0,0,0,0
97,42.93,6.6,0,0,7.78,3.2,10.43,5.91,0,0,0,0,0,0,0,0,0,0,0,0,0,6.32,0,0,0,0,0.12,0,0,0,1.22,0,0,13.66,0,0,1.83,0,0,0,0,0,0,0,0,0
101,46.03,2.88,0,0,8.35,3.43,11.18,6.34,0,0,0,0,0,0,0,0,0,0,0,0,0,6.78,0,0,0,0,0.13,0,0,0,3.49,0,0,9.42,0,0,1.97,0,0,0,0,0,0,0,0,0
98,43.75,5.26,0,0,6.08,4.23,11.14,6.31,0,0,0,0,0,0,0,0,0,0,0,0,0,6.75,0,0,0,0,0.13,0,0,0,2.32,0,0,9.37,0,0,4.66,0,0,0,0,0,0,0,0,0
98,41.25,4.66,0,0,7.91,3.25,10.6,6,0,0,0,0,0,0,0,0,0,0,0,0,0,6.42,0,0,0,0,0.12,0,0,0,1.48,0,0,16.45,0,0,1.86,0,0,0,0,0,0,0,0,0
101,44.15,6.49,0,0,6.08,2.51,9.67,7.17,3.23,0,0,0,0,0,0,0,0,0,0,0,0,1.66,0,0,0,0,0.11,0,0,0,0.96,0,0,14.66,0,0,1.5,0,0,0,0,0,1.81,0,0,0
39.4,64.65,0,14.91,7.04,0,0,0,0,0,0,0,0,0,0,0,0,0,0,7.06,0,0,0,0,0,0,0,0.17,0,0,0,0,0,0,6.17,0,0,0,0,0,0,0,0,0,0,0,0
37.1,66.82,0,13.67,8.47,0,0,0,0,0,0,0,0,0,0,0,0,0,0,5.71,0,0,0,0,0,0,0,0,0,0,0,0,0,0,2.56,0,0,2.77,0,0,0,0,0,0,0,0,0
37.5,66.48,0,13.57,7.73,0,0,0,0,0,0,0,0,0,0,0,0,0,0,6.41,0,0,0,0,0,0,0,0.17,0,0,0,0,0,0,2.72,0,0,2.92,0,0,0,0,0,0,0,0,0
94.7,69.81,0,1.54,0,0,0.63,0,1.69,10.09,0,0,0,0,0,0,0,0,0,1.39,1.85,0,12.85,0,0,0,0,0,0,0,0.15,0,0,0,0,0,0,0,0,0,0,0,0,0,0,0,0
96.2,69.71,0,1.46,0,0,0.8,0,1.42,10.16,0,0,0,0,0,0,0,0,0,1.08,2.12,0,13.1,0,0,0,0,0,0,0,0.15,0,0,0,0,0,0,0,0,0,0,0,0,0,0,0,0
95.2,69.34,0,1.47,0,0,0.63,0,1.85,10.02,0,0,0,0,0,0,0,0,0,1.3,1.87,0,13.25,0,0,0,0,0,0,0,0.27,0,0,0,0,0,0,0,0,0,0,0,0,0,0,0,0
95.8,69.89,0,1.45,0,0,0.8,0,1.41,10.27,0,0,0,0,0,0,0,0,0,1.28,2.1,0,12.65,0,0,0,0,0,0,0,0.15,0,0,0,0,0,0,0,0,0,0,0,0,0,0,0,0
95.2,69.2,0,1.39,0,0,0.81,0,1.58,10.25,0,0,0,0,0,0,0,0,0,1.31,2.14,0,13.17,0,0,0,0,0,0,0,0.15,0,0,0,0,0,0,0,0,0,0,0,0,0,0,0,0
91,0,2.28,0.42,0,5.67,3.46,1.42,0.34,0.67,0,0,0,0,0,0,0,0,1.47,48.17,1.02,0,1.9,0,0,0,0,0.16,0,0.76,0,0.16,0,0,0,0,0,0,0,0,0,32.1,0,0,0,0,0
88,0,0,1.74,0,7.93,3.62,0,0,1.3,0,0,0.12,0,0,0,0,0,1.82,45.05,1.07,0,0,0,0,0,0,0.39,0,0,3.05,0,0,0,0,0,0,0,0,0,0,33.66,0,0,0.25,0,0
84,0,0,1.07,0,4.1,3.57,0,0,0,0,0,0,0,0,0,0,0,0.69,49.73,3.17,0,2.45,0,0,0,0,0.22,0,0.39,0,0,0,0.15,0.68,0,0,0,0.64,0,0,33.14,0,0,0,0,0
96,0,0,1.56,1.32,8.53,5.54,0,1.71,0,0,0,0,0,0,0,0,0,5.34,39.18,2.05,0,2.14,0,0,0,0,0.81,0,0,0,0,0,0,0,0,0,0,0,0,0,31.82,0,0,0,0,0
79,0,0,1.56,0,0.95,1.39,0,0,1.13,0,0,0,0,0,0,0,0,0.94,58.77,0,0,2.52,0,0,0,0,0.54,0,0,0,0,0,0,0,0,0,0,0,0,0,32.2,0,0,0,0,0
85,0,0,4.02,0,4.18,2.29,0,0.76,0.25,0,0,0,0,0,0,0,0,1.33,36.7,4.52,0,5.25,0,0,0,1.25,0.59,0,0.42,0,0,0,0,0,0,0,0.48,0,0,0,37.96,0,0,0,0,0
93,73.46,0,2.16,2.89,2.19,3.68,2.61,7.76,3.45,0,0,0,0,0,0,0,0,0,0,1.78,0,0,0,0,0.02,0,0,0,0,0,0,0,0,0,0,0,0,0,0,0,0,0,0,0,0,0
94,75.31,1.86,1.27,1.6,2.31,0.46,3.24,6.78,3.43,0,0,0,0,0,0,0,0,0,0,3.74,0,0,0,0,0,0,0,0,0,0,0,0,0,0,0,0,0,0,0,0,0,0,0,0,0,0
36,21.59,44.37,4.85,22.99,0,0,6.2,0,0,0,0,0,0,0,0,0,0,0,0,0,0,0,0,0,0,0,0,0,0,0,0,0,0,0,0,0,0,0,0,0,0,0,0,0,0,0
63,5.45,37.88,0.8,0,0,0,6.85,0,0,0,0,0,0,0,0,0,0,0,40.77,0,0,0,0,0,0,0,0,0,0,0,3.34,0,0,0,0,3.91,1,0,0,0,0,0,0,0,0,0
62,26.69,21.95,5.06,0,0,0,10.37,0,0,0,0,0,0,0,0,0,0,0,35.93,0,0,0,0,0,0,0,0,0,0,0,0,0,0,0,0,0,0,0,0,0,0,0,0,0,0,0
67,5.62,45.08,2.07,0,0,0,0,0,0,0,0,0,0,0,0,0,0,0,41.69,0,0,0,0,0,0,0,0,0,0,0,3.96,0,0,0.42,0,0,1.03,0,0,0,0,0,0.13,0,0,0
64,6.38,36.97,7.06,0,0,0,6.69,0,0,0,0,0,0,0,0,0,0,0,39.98,0,0,0,0,0,0,0,0,0,0,0,1.05,0,0,0,0,0,0.97,0,0,0,0,0,0,0.9,0,0
95,5.3,18.29,0,0,0,1.98,0,0,0,0,0,0,0,0,0,0,0,0,23.65,0,0,50.78,0,0,0,0,0,0,0,0,0,0,0,0,0,0,0,0,0,0,0,0,0,0,0,0
30.4,73.65,0,10.17,6.4,0,0.69,0,0,0,0,0,0,0,0,0,0,0,0,3.17,0,0,0,0,0,0,0,0.17,0,0,0,0,0,0,4.14,0,0,1.61,0,0,0,0,0,0,0,0,0
30.9,73.66,0,10.16,3.67,0,0.7,0,0,0,0,0,0,0,0,0,0,0,0,5.79,0,0,0,0,0,0,0,0.17,0,0,0,0,0,0,4.21,0,0,1.64,0,0,0,0,0,0,0,0,0
28.3,75.78,0,9.17,4.28,0,0.6,0,0,0,0,0,0,0,0,0,0,0,0,4.23,0,0,0,0,0,0,0,0.17,0,0,0,0,0,0,4.15,0,0,1.62,0,0,0,0,0,0,0,0,0
25.2,78.41,0,8.2,3.43,0,0.51,0,0,0,0,0,0,0,0,0,0,0,0,3.56,0,0,0,0,0,0,0,0.17,0,0,0,0,0,0,4.12,0,0,1.6,0,0,0,0,0,0,0,0,0
25.3,76.14,0,7.96,6.82,0,0,0,0,0,0,0,0.5,0,0,0,0,0,0,3.38,0,0,0,0,0,0,0,0.16,0,0,0,0,0,0,4,0,0,1.04,0,0,0,0,0,0,0,0,0
27.3,77.42,0,8.32,3.93,0,0.56,0,0,0,0,0,0,0,0,0,0,0,0,3.88,0,0,0,0,0,0,0,0.17,0,0,0,0,0,0,4.12,0,0,1.6,0,0,0,0,0,0,0,0,0
25.2,78.87,0,7.64,3.58,0,0.51,0,0,0,0,0,0,0,0,0,0,0,0,3.54,0,0,0,0,0,0,0,0.17,0,0,0,0,0,0,4.1,0,0,1.59,0,0,0,0,0,0,0,0,0
27.3,77.52,0,8.33,5.18,0,0.55,0,0,0,0,0,0,0,0,0,0,0,0,2.57,0,0,0,0,0,0,0,0.17,0,0,0,0,0,0,4.09,0,0,1.59,0,0,0,0,0,0,0,0,0
26.7,77.48,0,8.33,2.96,0,0.56,0,0,0,0,0,0,0,0,0,0,0,0,4.73,0,0,0,0,0,0,0,0.17,0,0,0,0,0,0,4.15,0,0,1.62,0,0,0,0,0,0,0,0,0
24.7,79.56,0,8.33,3.57,0,0.51,0,0,0,0,0,0,0,0,0,0,0,0,3.53,0,0,0,0,0,0,0,0.17,0,0,0,0,0,0,3.27,0,0,1.06,0,0,0,0,0,0,0,0,0
96,67.76,0,0.53,3.04,1.23,2.64,0,8.02,5.6,0,0,0,0,0,0,0,0,0,0,4.06,0,6.1,0,0,0,0,0,0,0,0.05,0,0,0,0.1,0,0,0.87,0,0,0,0,0,0,0,0,0
96,68.63,0,0,1.87,0.54,2.01,0,8.64,4.32,0,0,0,0,0,0,0,0,0,0,8.44,0,4.83,0,0,0,0,0,0,0,0.05,0,0,0,0,0,0,0.67,0,0,0,0,0,0,0,0,0
97,67.8,0,0,5.01,0.13,2.05,0,7.83,5.23,0,0,0,0,0,0,0,0,0,0,5.77,0,5.42,0,0,0,0,0,0,0,0.03,0,0,0,0,0,0,0.73,0,0,0,0,0,0,0,0,0
97,65.96,0,1.11,7.48,0.13,2.46,0,7.29,5.6,0,0,0,0,0,0,0,0,0,0,3.27,0,6.25,0,0,0,0,0,0,0,0.05,0,0,0,0.09,0,0,0.31,0,0,0,0,0,0,0,0,0
96,67.27,0,1.45,0,3.87,2.08,0,9.27,5.85,0,0,0,0,0,0,0,0,0,0.48,1.5,0,6.92,0,0,0,0,0,0,0,0.05,0,0,0,0,0,0,1.26,0,0,0,0,0,0,0,0,0
98,66.57,0,0.39,0,2.13,5.65,0,7.95,6.75,0,0,0,0,0,0,0,0,0,0,3.38,0,5.66,0,0,0,0,0,0,0,0.03,0,0,0,0.2,0,0,1.29,0,0,0,0,0,0,0,0,0
120,73.39,0,4.12,0,1.06,0.2,17.27,0,0.63,0,0,0,0,0,0,0,0,0,0.74,0,0,0,0,0,0,0,0,0,0,0.1,0,0,0,0,0,0,1.46,0,0,0,0.8,0,0.23,0,0,0
130,20.12,0,0,54,25.88,0,0,0,0,0,0,0,0,0,0,0,0,0,0,0,0,0,0,0,0,0,0,0,0,0,0,0,0,0,0,0,0,0,0,0,0,0,0,0,0,0
140,23.73,0,0,0,76.27,0,0,0,0,0,0,0,0,0,0,0,0,0,0,0,0,0,0,0,0,0,0,0,0,0,0,0,0,0,0,0,0,0,0,0,0,0,0,0,0,0
125,42.31,0,0,0,57.69,0,0,0,0,0,0,0,0,0,0,0,0,0,0,0,0,0,0,0,0,0,0,0,0,0,0,0,0,0,0,0,0,0,0,0,0,0,0,0,0,0
125,38.86,0,0,28.96,32.18,0,0,0,0,0,0,0,0,0,0,0,0,0,0,0,0,0,0,0,0,0,0,0,0,0,0,0,0,0,0,0,0,0,0,0,0,0,0,0,0,0
125,35.63,0,0,25.23,39.14,0,0,0,0,0,0,0,0,0,0,0,0,0,0,0,0,0,0,0,0,0,0,0,0,0,0,0,0,0,0,0,0,0,0,0,0,0,0,0,0,0
125,23.8,0,0,48.94,27.26,0,0,0,0,0,0,0,0,0,0,0,0,0,0,0,0,0,0,0,0,0,0,0,0,0,0,0,0,0,0,0,0,0,0,0,0,0,0,0,0,0
125,26.56,0,0,25.07,48.37,0,0,0,0,0,0,0,0,0,0,0,0,0,0,0,0,0,0,0,0,0,0,0,0,0,0,0,0,0,0,0,0,0,0,0,0,0,0,0,0,0
135,28.01,0,0,6.96,65.03,0,0,0,0,0,0,0,0,0,0,0,0,0,0,0,0,0,0,0,0,0,0,0,0,0,0,0,0,0,0,0,0,0,0,0,0,0,0,0,0,0
135,41.47,0,0,7.02,51.51,0,0,0,0,0,0,0,0,0,0,0,0,0,0,0,0,0,0,0,0,0,0,0,0,0,0,0,0,0,0,0,0,0,0,0,0,0,0,0,0,0
130,39.29,0,0,25.3,35.41,0,0,0,0,0,0,0,0,0,0,0,0,0,0,0,0,0,0,0,0,0,0,0,0,0,0,0,0,0,0,0,0,0,0,0,0,0,0,0,0,0
39,78.27,13.39,1.84,0.62,0.67,0,0.42,2.93,1.73,0,0,0,0,0,0,0,0,0,0,0,0,0,0,0,0.02,0,0,0,0,0,0,0,0,0.08,0,0,0,0.03,0,0,0,0,0,0,0,0
70,53.12,14.52,1.73,0,0,0,3.72,2.54,0,0,0,0,0,0,0,0,0,0,1.71,0,0,18.21,0,0,0,0,0,0,0,0,0,0,0,3.02,0,0,1.43,0,0,0,0,0,0,0,0,0
7.4,55.54,0,22.2,22.26,0,0,0,0,0,0,0,0,0,0,0,0,0,0,0,0,0,0,0,0,0,0,0,0,0,0,0,0,0,0,0,0,0,0,0,0,0,0,0,0,0,0
8.9,54.12,0,22.9,22.29,0,0,0,0,0.69,0,0,0,0,0,0,0,0,0,0,0,0,0,0,0,0,0,0,0,0,0,0,0,0,0,0,0,0,0,0,0,0,0,0,0,0,0
14,52.81,0,23.64,22.16,0,0,0,1.39,0,0,0,0,0,0,0,0,0,0,0,0,0,0,0,0,0,0,0,0,0,0,0,0,0,0,0,0,0,0,0,0,0,0,0,0,0,0
12.7,50.01,0,25,22.2,0,0,0,0,2.79,0,0,0,0,0,0,0,0,0,0,0,0,0,0,0,0,0,0,0,0,0,0,0,0,0,0,0,0,0,0,0,0,0,0,0,0,0
13.8,52.82,0,23.59,22.2,0,0,0,0,0,0,0,0,0,0,0,0,0,0,0,1.39,0,0,0,0,0,0,0,0,0,0,0,0,0,0,0,0,0,0,0,0,0,0,0,0,0,0
10.7,52.76,0,23.62,22.23,0,1.39,0,0,0,0,0,0,0,0,0,0,0,0,0,0,0,0,0,0,0,0,0,0,0,0,0,0,0,0,0,0,0,0,0,0,0,0,0,0,0,0
101,0,11.9,0,0,0,0,0,0,0,0,0,0,0,0,0,0,0,0,10,0,0,0,49.6,0,0,0,0,0,0,0,0,0,0,0,0,0,0,0,0,0,20.2,0,0,0,0,8.3
98,0,25,0,0,0,0,0,0,0,0,0,0,0,0,0,0,0,0,0,0,0,0,50,0,0,0,0,0,0,0,0,0,0,5,0,0,0,0,0,0,20,0,0,0,0,0
105,0,20,0,0,0,0,0,0,0,0,0,5,0,0,0,0,0,0,0,0,0,0,55,0,0,0,0,0,0,0,0,0,0,0,0,0,0,0,0,0,20,0,0,0,0,0
77,33.75,16.18,0,0,10.06,0,0,0,0,0,0,0,0,0,0,0.9,0.9,0,6.93,0,0,31.28,0,0,0,0,0,0,0,0,0,0,0,0,0,0,0,0,0,0,0,0,0,0,0,0
81.5,21.79,31.98,0,0,0,0,0,0,0,0,0,0,0,0,0,0.14,0.18,0,4.84,0,0,41.07,0,0,0,0,0,0,0,0,0,0,0,0,0,0,0,0,0,0,0,0,0,0,0,0
31.2,69.78,9.7,10.2,0.8,7,0,0,0,0,0,0,0,0,0,0,0,0,0,0,2.2,0,0,0,0,0,0,0.3,0,0,0,0,0,0,0,0,0,0,0,0.02,0,0,0,0,0,0,0
30.8,69.8,9.5,10.3,0.8,8.5,0,0,0,0,0,0,0,0,0,0,0,0,0,0,0.8,0,0,0,0,0,0,0.3,0,0,0,0,0,0,0,0,0,0,0,0,0,0,0,0,0,0,0
30.2,70.57,9.95,9.77,0.12,9.17,0,0,0,0,0,0,0,0,0,0,0,0,0,0,0,0,0,0,0,0,0,0.4,0,0,0,0,0,0,0,0,0,0,0,0.02,0,0,0,0,0,0,0
31.5,69.1,10.25,10.35,0.15,9.8,0,0,0,0,0,0,0,0,0,0,0,0,0,0,0,0,0,0,0,0,0,0.33,0,0,0,0,0,0,0,0,0,0,0,0.02,0,0,0,0,0,0,0
32.2,69.1,10.25,10.35,0.15,9.3,0,0,0,0,0,0,0,0,0,0,0,0,0,0,0.5,0,0,0,0,0,0,0.33,0,0,0,0,0,0,0,0,0,0,0,0.02,0,0,0,0,0,0,0
31.4,69.63,10.25,10.1,0.15,9.45,0,0,0,0,0,0,0,0,0,0,0,0,0,0,0,0,0,0,0,0,0,0.4,0,0,0,0,0,0,0,0,0,0,0,0.02,0,0,0,0,0,0,0
90,26.84,14.04,0,0,5.22,19.12,0,3.16,0.51,0,0,0,0,0,0,0,0,0,14.42,0,0,0,0,0,0,0,0,0.43,0,0.07,2.4,0,0.27,7.34,0,0,3.97,0,0,0,0,0,2.21,0,0,0
76,31.27,24.52,0,0,0.76,11.14,0,6.89,0,0,0,0,0,0,0,0,0,0,5.24,0,0,0,0,0,0,0,0,0.38,0,0.06,0.13,0,0,16.03,0,0,0.69,0,0,0,0,0,2.89,0,0,0
45.6,63.01,4.74,10.68,9.26,8.33,3.47,0,0,0,0,0,0,0,0,0,0,0,0,0,0.16,0,0,0,0,0,0,0,0,0,0,0,0.35,0,0,0,0,0,0,0,0,0,0,0,0,0,0
47.6,62.9,4.5,10.66,9.22,8.76,3.46,0,0,0,0,0,0,0,0,0,0,0,0,0,0.16,0,0,0,0,0,0,0,0,0,0,0,0.34,0,0,0,0,0,0,0,0,0,0,0,0,0,0
48,62.71,4.81,10.65,8.6,8.6,3.6,0,0,0,0,0,0,0,0,0,0,0,0,0,0.16,0,0,0,0,0,0,0,0,0,0,0,0.87,0,0,0,0,0,0,0,0,0,0,0,0,0,0
45.7,62.92,4.63,10.67,9.25,8.55,3.47,0,0,0,0,0,0,0,0,0,0,0,0,0,0.16,0,0,0,0,0,0,0,0,0,0,0,0.35,0,0,0,0,0,0,0,0,0,0,0,0,0,0
43.8,62.8,4.74,10.66,9.12,8.66,3.58,0,0,0,0,0,0,0,0,0,0,0,0,0,0.09,0,0,0,0,0,0,0,0,0,0,0,0.35,0,0,0,0,0,0,0,0,0,0,0,0,0,0
43.1,63.01,4.75,10.72,9.03,8.56,3.5,0,0,0,0,0,0,0,0,0,0,0,0,0,0.08,0,0,0,0,0,0,0,0,0,0,0,0.35,0,0,0,0,0,0,0,0,0,0,0,0,0,0
43.1,62.57,4.86,10.59,9.15,8.8,3.59,0,0,0,0,0,0,0,0,0,0,0,0,0,0.09,0,0,0,0,0,0,0,0,0,0,0,0.35,0,0,0,0,0,0,0,0,0,0,0,0,0,0
59,63.81,5.1,10.8,9.84,4.77,3.83,0,0,0,0,0,0,0,0,0,0,0,0,0,0.13,0,0,0,0,0,0,0,0,0,0,0,1.72,0,0,0,0,0,0,0,0,0,0,0,0,0,0
55,59.07,4.89,11.08,9.75,10.11,3.69,0,0,0,0,0,0,0,0,0,0,0,0,0,0.17,0,0,0,0,0,0,0,0,0,0,0,1.24,0,0,0,0,0,0,0,0,0,0,0,0,0,0
49,63.23,4.84,6.81,9.65,10.01,3.65,0,0,0,0,0,0,0,0,0,0,0,0,0,0.17,0,0,0,0,0,0,0,0,0,0,0,1.64,0,0,0,0,0,0,0,0,0,0,0,0,0,0
109.9,38.63,0,7.21,12.51,0,0,0,18.82,7.01,0,0,0,0,0,0,0,0,0,0,0,0,0,0,0,0,0,0,0,0,0,0,0,0,15.82,0,0,0,0,0,0,0,0,0,0,0,0
58,61.91,9.1,4.66,1.96,5.65,0,0,2.55,1.68,0,0,0,0,0,0,0,0,0,2.92,0,0,9.57,0,0,0,0,0,0,0,0,0,0,0,0,0,0,0,0,0,0,0,0,0,0,0,0
95,28.09,12.12,0,2.09,0,1.1,24,0,0,0,0,0,0,0,0,0,0,0,1.04,9.61,0,0,0,0,0,0,0.04,1.87,0,0,3.11,0,0,5.28,0,0,3.08,0,0,0,5.11,0,2.51,0,0,0.95
30.5,68.07,7.39,13.8,4.26,3.06,2.69,0,0,0,0,0,0,0,0,0,0,0,0,0,0.73,0,0,0,0,0,0,0,0,0,0,0,0,0,0,0,0,0,0,0,0,0,0,0,0,0,0
55,47.05,26.61,12.4,0,3.38,0,5.88,0.87,2.44,0,0,0,0,0,0,0,0,0,0,0,0,0,0,0,0,0,0,0,0,0,0,0,0,0,0,0,1.37,0,0,0,0,0,0,0,0,0
34,81.62,13.27,1.38,0,0,0,0,2.63,0.83,0,0,0,0,0,0,0,0,0,0,0,0,0,0,0,0,0,0.27,0,0,0,0,0,0,0,0,0,0,0,0,0,0,0,0,0,0,0
84,5.04,29.94,0,5.08,0,19.99,0,0,0,0,0,0,0,0,0,0,0,0,39.95,0,0,0,0,0,0,0,0,0,0,0,0,0,0,0,0,0,0,0,0,0,0,0,0,0,0,0
83,4.95,30.05,0,0,10.01,14.97,0,0,0,0,0,0,0,0,0,0,0,0,40.02,0,0,0,0,0,0,0,0,0,0,0,0,0,0,0,0,0,0,0,0,0,0,0,0,0,0,0
79,5.02,29.97,0,0,0,10.01,0,0,0,0,0,0,0,0,0,0,0,0,45.02,9.98,0,0,0,0,0,0,0,0,0,0,0,0,0,0,0,0,0,0,0,0,0,0,0,0,0,0
77,4.67,37.16,0,0,0,20.06,0,0,0,0,0,0,0,0,0,0,0,0,38.11,0,0,0,0,0,0,0,0,0,0,0,0,0,0,0,0,0,0,0,0,0,0,0,0,0,0,0
83,5.01,29.99,0,0,0,19.98,0,0,0,0,0,0,0,0,0,0,0,0,45.02,0,0,0,0,0,0,0,0,0,0,0,0,0,0,0,0,0,0,0,0,0,0,0,0,0,0,0
65,4.02,32.05,0,0,0,9.01,0,0,0,0,0,0,0,0,0,0,0,0,54.92,0,0,0,0,0,0,0,0,0,0,0,0,0,0,0,0,0,0,0,0,0,0,0,0,0,0,0
95,2.95,32.95,0,0,0,29.99,0,0,0,0,0,0,0,0,0,0,0,0,34.11,0,0,0,0,0,0,0,0,0,0,0,0,0,0,0,0,0,0,0,0,0,0,0,0,0,0,0
72,76.05,0,4.59,1.24,0,0.41,10.43,0,1.32,0,0,0,0,0,0,0,0,0,3.06,0.6,0,0,0,0,0,0,0,0,0,0.21,0,0,0,0,0,0,1.21,0,0,0,0.88,0,0,0,0,0
110,76.31,0,4.5,2.73,0,0.2,11.25,0,1.3,0,0,0,0,0,0,0,0,0,0.38,0.35,0,0,0,0,0,0,0,0,0,0.1,0,0,0,0,0,0,1.98,0,0,0,0.9,0,0,0,0,0
100,72.49,0,4.63,2.19,0,0.82,10.55,0,1.34,0,0,0,0,0,0,0,0,0,4.64,1.22,0,0,0,0,0,0,0,0,0,0,0,0,0,0,0,0,1.23,0,0,0,0.89,0,0,0,0,0
74,67.18,0,4.65,3.13,0,1.07,12.69,0,1.34,0,0,0,0,0,0,0,0,0,4.66,1.04,0,0,0,0,0,0,0,0,0,0.09,0,0,0,0,0,1.81,1.23,0,0,0,1.11,0,0,0,0,0
100,68.05,0,4.71,3.18,0,1.09,12.84,0,1.36,0,0,0,0,0,0,0,0,0,4.72,1.05,0,0,0,0,0,0,0,0,0,0.09,0,0,0.53,0,0,0,1.25,0,0,0,1.13,0,0,0,0,0
93,69.8,0,3.38,3.11,0,1.06,12.59,0,1.33,0,0,0,0,0,0,0,0,0,4.62,1.03,0,0,0,0,0,0.67,0,0,0,0.09,0,0,0,0,0,0,1.22,0,0,0,1.1,0,0,0,0,0
85,71.77,0,4.34,2.2,0,0.82,10.58,0.51,1.34,0,0,0,0,0,0,0,0,0,4.66,1.22,0,0,0,0,0,0,0.16,0.28,0,0,0,0,0,0,0,0,1.23,0,0,0,0.89,0,0,0,0,0
110,72.48,0,4.33,1.56,0,0.82,10.55,0,1.34,0,0,0,0,0,0,0,0,0,5.42,1.22,0,0,0,0,0,0,0.16,0,0,0,0,0,0,0,0,0,1.23,0,0,0,0.89,0,0,0,0,0
94,72.68,0,4.34,1.57,0,0.62,10.57,0,1.34,0,0,0,0,0,0,0,0,0,5.44,0.92,0,0,0,0,0,0,0.16,0,0,0,0.1,0,0,0,0,0,1.23,0,0,0,0.89,0,0,0,0,0.14
92,30.42,13.73,3.45,0,0,0,0,0.68,0.75,0,0,0,0,0,0,0,0,0,3.97,0,0,47,0,0,0,0,0,0,0,0,0,0,0,0,0,0,0,0,0,0,0,0,0,0,0,0
95,37.97,12.26,1.1,0,0,0,0,0,0.89,0,0,0,0,0,0,0,0,0,0,0,0,47.78,0,0,0,0,0,0,0,0,0,0,0,0,0,0,0,0,0,0,0,0,0,0,0,0
93,38.76,11.81,0.67,0,0,0,0,1.33,1.45,0,0,0,0,0,0,0,0,0,0,0,0,45.98,0,0,0,0,0,0,0,0,0,0,0,0,0,0,0,0,0,0,0,0,0,0,0,0
92,38.63,10.04,1.92,0,0,0,0,0.68,0.59,0,0,0,0,0,0,0,0,0,0.52,0,0,47.62,0,0,0,0,0,0,0,0,0,0,0,0,0,0,0,0,0,0,0,0,0,0,0,0
93,38.43,11.99,1.23,0,0,0,0,0.22,0.89,0,0,0,0,0,0,0,0,0,0,0,0,47.24,0,0,0,0,0,0,0,0,0,0,0,0,0,0,0,0,0,0,0,0,0,0,0,0
90,33.87,13.52,2.04,0,0,0,0,0,0.73,0,0,0,0,0,0,0,0,0,3.74,0,0,46.1,0,0,0,0,0,0,0,0,0,0,0,0,0,0,0,0,0,0,0,0,0,0,0,0
90,35.95,12.6,3.21,0,0,0,0,2.11,1.53,0,0,0,0,0,0,0,0,0,3.54,0,0,41.06,0,0,0,0,0,0,0,0,0,0,0,0,0,0,0,0,0,0,0,0,0,0,0,0
93,36.19,13.1,1.24,0,0,0,0,0.91,0.6,0,0,0,0,0,0,0,0,0,0,0,0,47.96,0,0,0,0,0,0,0,0,0,0,0,0,0,0,0,0,0,0,0,0,0,0,0,0
94,34.98,13.26,0.14,0,0,0,0,0,1.06,0,0,0,0,0,0,0,0,0,1.57,0,0,48.99,0,0,0,0,0,0,0,0,0,0,0,0,0,0,0,0,0,0,0,0,0,0,0,0
94,38.11,12.29,0.14,0,0,0,0,1.34,1.46,0,0,0,0,0,0,0,0,0,0,0,0,46.66,0,0,0,0,0,0,0,0,0,0,0,0,0,0,0,0,0,0,0,0,0,0,0,0
41,70.84,0,14.27,1.76,0,0,9.02,0.39,0.24,0,0,0,0,0,0,0,0,0,0,0,0,0,0,0,0,0,0,0,0,0,0,0,0,1.74,0,0,1.05,0,0.1,0,0.59,0,0,0,0,0
40,71.36,0,13.83,2.09,1.15,0,7.79,0.21,0.34,0,0,0,0,0,0,0,0,0,0,0,0,0,0,0,0,0,0,0,0,0,0,0,0,1.54,0,0,1.08,0,0.06,0,0.55,0,0,0,0,0
106,63.19,1.03,2.6,0,0.99,1.01,26.59,1.33,1.29,0,0,0,0,0,0,0,0,0,0.68,0,0,0,0,0,0,0,0,0,0,0,0,0,0,0,0,0,0,0,0,0,1.29,0,0,0,0,0
99,67.19,0,1.47,4.46,4.42,0.39,0,7.75,6.14,0,0,0,0,0,0,0,0,0,0,0.51,0,7.5,0,0,0,0,0,0,0,0.05,0,0,0,0,0,0,0.12,0,0,0,0,0,0,0,0,0
99,66.72,0,1.48,4.49,4.57,0.73,0,7.54,5.92,0,0,0,0,0,0,0,0,0,0,1.02,0,7.36,0,0,0,0,0,0,0,0.05,0,0,0,0,0,0,0.12,0,0,0,0,0,0,0,0,0
97,69.51,0,1.85,3.35,3.49,0.39,0,7.75,5.58,0,0,0,0,0,0,0,0,0,0,0.51,0,7.4,0,0,0,0,0,0,0,0.05,0,0,0,0,0,0,0.12,0,0,0,0,0,0,0,0,0
102,64.54,0,1.11,5.23,5.38,0.74,0,8.27,6,0,0,0,0,0,0,0,0,0,0,1.02,0,7.42,0,0,0,0,0,0,0,0.05,0,0,0,0,0,0,0.24,0,0,0,0,0,0,0,0,0
95.5,62.98,9.02,3.55,0,0,0,12.52,7.11,3.2,0,0,0,0,0,0,0,0,0,1.56,0,0,0,0,0,0,0,0,0,0,0.06,0,0,0,0,0,0,0,0,0,0,0,0,0,0,0,0
93.8,64.47,9.19,3.62,0,0,0,8.64,9.23,3.26,0,0,0,0,0,0,0,0,0,1.59,0,0,0,0,0,0,0,0,0,0,0,0,0,0,0,0,0,0,0,0,0,0,0,0,0,0,0
92.2,64.77,9.28,3.65,0,0,0,8.72,7.31,4.61,0,0,0,0,0,0,0,0,0,1.6,0,0,0,0,0,0,0,0,0,0,0.06,0,0,0,0,0,0,0,0,0,0,0,0,0,0,0,0
88.1,63.65,9.11,3.59,3.03,0,0,8.57,7.18,3.24,0,0,0,0,0,0,0,0,0,1.57,0,0,0,0,0,0,0,0,0,0,0.06,0,0,0,0,0,0,0,0,0,0,0,0,0,0,0,0
88.3,64.18,9.19,3.62,0,2.19,0,8.65,7.25,3.27,0,0,0,0,0,0,0,0,0,1.59,0,0,0,0,0,0,0,0,0,0,0.06,0,0,0,0,0,0,0,0,0,0,0,0,0,0,0,0
87.9,64.85,9.28,3.66,0,0,0,8.73,7.32,3.3,0,0,0,0,0,0,0,0,0,1.6,1.2,0,0,0,0,0,0,0,0,0,0.06,0,0,0,0,0,0,0,0,0,0,0,0,0,0,0,0
87.4,65.1,9.32,3.67,0,0,0.81,8.77,7.35,3.31,0,0,0,0,0,0,0,0,0,1.61,0,0,0,0,0,0,0,0,0,0,0.06,0,0,0,0,0,0,0,0,0,0,0,0,0,0,0,0
87,64.63,9.25,3.64,0,0,0,8.71,7.3,3.29,0,0,0,0,0,0,0,0,0,3.12,0,0,0,0,0,0,0,0,0,0,0.06,0,0,0,0,0,0,0,0,0,0,0,0,0,0,0,0
86.7,65.13,9.32,3.67,0,0,0,8.77,7.35,3.31,0,0,0,0,0,0,0,0,0,1.61,0,0,0,0,0,0.78,0,0,0,0,0.06,0,0,0,0,0,0,0,0,0,0,0,0,0,0,0,0
97.8,58.6,9.62,3.79,0,0,0,9.05,7.58,3.42,0,0,0,0,0,0,0,0,0,1.66,6.21,0,0,0,0,0,0,0,0,0,0.07,0,0,0,0,0,0,0,0,0,0,0,0,0,0,0,0
51,76.61,0,0.65,0,5.91,0,0,7.69,0,0,0,0,0,0,0,0,0,0,0,0,0,0,0,0,0,0,0,0,0,0,0,0,0,0,0,0,9.14,0,0,0,0,0,0,0,0,0
41.3,78.65,0,0.66,0,6.03,1.32,0,4.03,0,0,0,0,0,0,0,0,0,0,0,0,0,0,0,0,0,0,0,0,0,0,0,0,0,0,0,0,9.31,0,0,0,0,0,0,0,0,0
63,65.84,0,0.71,0,5.54,4.71,0,9.09,0,0,0,0,0,0,0,0,0,0,0,0,0,0,0,0,0,0,0,0,0,0,0,0,0,3.62,0,0,10.49,0,0,0,0,0,0,0,0,0
59,69.72,0,4.34,0,3.95,3.95,0,3.34,3.92,0,0,0,0,0,0,0,0,0,0,0,0,0,0,0,0,0,0,0,0,0,0,0,0,0,0,0,10.78,0,0,0,0,0,0,0,0,0
65.1,58.39,0,0.63,15.86,4.56,0.12,0,7.95,0,0,0,0,0,0,0,0,0,0,0,0,0,0,0,0,0,0,0,0,0,0,0,0,0,3.2,0,0,9.29,0,0,0,0,0,0,0,0,0
46,76.72,0,1.39,0,3.81,3.71,0,2.29,2.27,0,0,0,0,0,0,0,0,0,0,0,0,0,0,0,0,0,0,0,0,0,0,0,0,0,0,0,9.81,0,0,0,0,0,0,0,0,0
64.3,67.7,0,0.66,1.68,9.8,1.77,0,8.54,0,0,0,0,0,0,0,0,0,0,0,0,0,0,0,0,0,0,0,0,0,0,0,0,0,0,0,0,9.85,0,0,0,0,0,0,0,0,0
62.9,64.97,3.71,0.66,1.68,9.33,1.68,0,8.44,0,0,0,0,0,0,0,0,0,0,0,0,0,0,0,0,0,0,0,0,0,0,0,0,0,0,0,0,9.53,0,0,0,0,0,0,0,0,0
48.2,75.34,0,1.38,0,3.74,0,0,2.26,2.23,0,0,0,0,0,0,0,0,0,0,5.4,0,0,0,0,0,0,0,0,0,0,0,0,0,0,0,0,9.65,0,0,0,0,0,0,0,0,0
71.1,66.7,0,0.71,0,9.91,4.37,0,7.91,0.76,0,0,0,0,0,0,0,0,0,0,0,0,0,0,0,0,0,0,0,0,0,0.71,0,0,0.09,0,0,8.84,0,0,0,0,0,0,0,0,0
145,0,0,3,0,0,20,25,0,0,0,0,0,0,0,0,0,0,0,0,0,0,0,0,0,0,0,0,0,0,0,0,0,0,0,0,0,0,0,0,0,52,0,0,0,0,0
140,0,0,0,0,0,0,0,0,30.4,0,0,0,0,0,0,0,0,0,0,0,0,13.94,0,0,0,0,0,0,0,0,0,0,0,0,0,0,0,0,0,0,30.07,0,25.59,0,0,0
125,0,0,0,0,0,0,0,0,30.54,0,0,0,0,0,0,0,0,0,0,0,0,10.94,0,0,0,0,0,0,0,0,0,0,0,0,0,0,0,0,0,0,30.22,0,28.3,0,0,0
125,0,0,0,0,0,0,0,0,30.7,0,0,0,0,0,0,0,0,0,0,0,0,7.91,0,0,0,0,0,0,0,0,0,0,0,0,0,0,0,0,0,0,30.37,0,31.02,0,0,0
120,0,0,0,0,0,0,0,0,30.84,0,0,0,0,0,0,0,0,0,0,0,0,4.85,0,0,0,0,0,0,0,0,0,0,0,0,0,0,0,0,0,0,30.52,0,33.79,0,0,0
104,69.88,0,0,0,0,0,24.68,0,1.98,0,0,0,0,0,0,0,0,0,1.97,0,0,0,0,0,0,0,0,0,0,0,0,0,0,0,0,0,0,0,0,0,1.49,0,0,0,0,0
89,66.99,0,1.88,0,0,0,27.97,0,1.87,0,0,0,0,0,0,0,0,0,0,0,0,0,0,0,0,0,0,0,0,0,0,0,0,0,0,0,0,0,0,0,1.29,0,0,0,0,0
50,68.59,0,5.05,0,1.09,0,22.52,0,0,0,0,0,0,0,0,0,0,0,0,0,0,0,0,0,0,0,0,0,0,0,0,0,0,0,0,0,0.98,0,0,0,1.77,0,0,0,0,0
51,67.91,0,4.99,0,3.88,0,20.36,0,0,0,0,0,0,0,0,0,0,0,0,0,0,0,0,0,0,0,0,0,0,0,0,0,0,0,0,0,1.11,0,0,0,1.75,0,0,0,0,0
35,30,30,0,0,0,0,0,0,0,0,0,0,0,0,0,0,0,0,40,0,0,0,0,0,0,0,0,0,0,0,0,0,0,0,0,0,0,0,0,0,0,0,0,0,0,0
90,60,10,15,0,0,0,0,15,0,0,0,0,0,0,0,0,0,0,0,0,0,0,0,0,0,0,0,0,0,0,0,0,0,0,0,0,0,0,0,0,0,0,0,0,0,0
63,74.15,0,8.16,0,0,17.69,0,0,0,0,0,0,0,0,0,0,0,0,0,0,0,0,0,0,0,0,0,0,0,0,0,0,0,0,0,0,0,0,0,0,0,0,0,0,0,0
62,74,0,8.14,0,0,17.86,0,0,0,0,0,0,0,0,0,0,0,0,0,0,0,0,0,0,0,0,0,0,0,0,0,0,0,0,0,0,0,0,0,0,0,0,0,0,0,0
69,68.64,0,8.34,0,0,23.02,0,0,0,0,0,0,0,0,0,0,0,0,0,0,0,0,0,0,0,0,0,0,0,0,0,0,0,0,0,0,0,0,0,0,0,0,0,0,0,0
67,71.09,0,7.73,0,0,21.18,0,0,0,0,0,0,0,0,0,0,0,0,0,0,0,0,0,0,0,0,0,0,0,0,0,0,0,0,0,0,0,0,0,0,0,0,0,0,0,0
65,73.99,0,4.19,0,0,21.82,0,0,0,0,0,0,0,0,0,0,0,0,0,0,0,0,0,0,0,0,0,0,0,0,0,0,0,0,0,0,0,0,0,0,0,0,0,0,0,0
68,74.09,0,4.11,0,0,21.8,0,0,0,0,0,0,0,0,0,0,0,0,0,0,0,0,0,0,0,0,0,0,0,0,0,0,0,0,0,0,0,0,0,0,0,0,0,0,0,0
70,68.4,0,6.92,0,0,24.68,0,0,0,0,0,0,0,0,0,0,0,0,0,0,0,0,0,0,0,0,0,0,0,0,0,0,0,0,0,0,0,0,0,0,0,0,0,0,0,0
68,65.77,0,12.42,0,0,21.81,0,0,0,0,0,0,0,0,0,0,0,0,0,0,0,0,0,0,0,0,0,0,0,0,0,0,0,0,0,0,0,0,0,0,0,0,0,0,0,0
59,64.87,0,16.47,0,0,18.66,0,0,0,0,0,0,0,0,0,0,0,0,0,0,0,0,0,0,0,0,0,0,0,0,0,0,0,0,0,0,0,0,0,0,0,0,0,0,0,0
74,60.09,0,17.97,0,0,21.94,0,0,0,0,0,0,0,0,0,0,0,0,0,0,0,0,0,0,0,0,0,0,0,0,0,0,0,0,0,0,0,0,0,0,0,0,0,0,0,0
102.2,48.21,13.87,0.73,0,5.3,9.21,0,11.03,3.79,0,0,0,0,0,0,0.5,1.09,0,0,0,0,0,0,0,0,0,0,0,0,0,0,0,0,2.79,0.77,0,2.71,0,0,0,0,0,0,0,0,0
114.1,51.39,14.79,3.79,0,6.2,0,0,19.72,2.73,0,0,0,0,0,0,0.43,0.95,0,0,0,0,0,0,0,0,0,0,0,0,0,0,0,0,0,0,0,0,0,0,0,0,0,0,0,0,0
66,84,0,0,0,0,0,0,0,5,0,0,0,0,0,0,0,0,0,0,11,0,0,0,0,0,0,0,0,0,0,0,0,0,0,0,0,0,0,0,0,0,0,0,0,0,0
68,86,0,0,0,0,0,0,0,8.5,0,0,0,0,0,0,0,0,0,0,5.5,0,0,0,0,0,0,0,0,0,0,0,0,0,0,0,0,0,0,0,0,0,0,0,0,0,0
91,84,0,0,0,0,0,0,0,15,0,0,0,0,0,0,0,0,0,0,1,0,0,0,0,0,0,0,0,0,0,0,0,0,0,0,0,0,0,0,0,0,0,0,0,0,0
85,81.5,0,0,0,0,0,0,0,11,0,0,0,0,0,0,0,0,0,0,7.5,0,0,0,0,0,0,0,0,0,0,0,0,0,0,0,0,0,0,0,0,0,0,0,0,0,0
92,81,0,0,0,0,0,0,0,14.5,0,0,0,0,0,0,0,0,0,0,4.5,0,0,0,0,0,0,0,0,0,0,0,0,0,0,0,0,0,0,0,0,0,0,0,0,0,0
93,80.5,0,0,0,0,0,0,0,15,0,0,0,0,0,0,0,0,0,0,4.5,0,0,0,0,0,0,0,0,0,0,0,0,0,0,0,0,0,0,0,0,0,0,0,0,0,0
81,78,0,0,0,0,0,0,0,7,0,0,0,0,0,0,0,0,0,0,15,0,0,0,0,0,0,0,0,0,0,0,0,0,0,0,0,0,0,0,0,0,0,0,0,0,0
95,76.5,0,0,0,0,0,0,0,13.5,0,0,0,0,0,0,0,0,0,0,10,0,0,0,0,0,0,0,0,0,0,0,0,0,0,0,0,0,0,0,0,0,0,0,0,0,0
114,76,0,0,0,0,0,0,0,18,0,0,0,0,0,0,0,0,0,0,6,0,0,0,0,0,0,0,0,0,0,0,0,0,0,0,0,0,0,0,0,0,0,0,0,0,0
126,73.5,0,0,0,0,0,0,0,23,0,0,0,0,0,0,0,0,0,0,3.5,0,0,0,0,0,0,0,0,0,0,0,0,0,0,0,0,0,0,0,0,0,0,0,0,0,0
97,71,0,0,0,0,0,0,0,9.5,0,0,0,0,0,0,0,0,0,0,19.5,0,0,0,0,0,0,0,0,0,0,0,0,0,0,0,0,0,0,0,0,0,0,0,0,0,0
99,72,0,0,0,0,0,0,0,12.5,0,0,0,0,0,0,0,0,0,0,15.5,0,0,0,0,0,0,0,0,0,0,0,0,0,0,0,0,0,0,0,0,0,0,0,0,0,0
114,71.5,0,0,0,0,0,0,0,17,0,0,0,0,0,0,0,0,0,0,11.5,0,0,0,0,0,0,0,0,0,0,0,0,0,0,0,0,0,0,0,0,0,0,0,0,0,0
125,71,0,0,0,0,0,0,0,22,0,0,0,0,0,0,0,0,0,0,7,0,0,0,0,0,0,0,0,0,0,0,0,0,0,0,0,0,0,0,0,0,0,0,0,0,0
125,68,0,0,0,0,0,0,0,21.5,0,0,0,0,0,0,0,0,0,0,10.5,0,0,0,0,0,0,0,0,0,0,0,0,0,0,0,0,0,0,0,0,0,0,0,0,0,0
104,65.5,0,0,0,0,0,0,0,11.5,0,0,0,0,0,0,0,0,0,0,23,0,0,0,0,0,0,0,0,0,0,0,0,0,0,0,0,0,0,0,0,0,0,0,0,0,0
115,66,0,0,0,0,0,0,0,15.5,0,0,0,0,0,0,0,0,0,0,18.5,0,0,0,0,0,0,0,0,0,0,0,0,0,0,0,0,0,0,0,0,0,0,0,0,0,0
125,66,0,0,0,0,0,0,0,20.5,0,0,0,0,0,0,0,0,0,0,13.5,0,0,0,0,0,0,0,0,0,0,0,0,0,0,0,0,0,0,0,0,0,0,0,0,0,0
106,62,0,0,0,0,0,0,0,11,0,0,0,0,0,0,0,0,0,0,27,0,0,0,0,0,0,0,0,0,0,0,0,0,0,0,0,0,0,0,0,0,0,0,0,0,0
125,62.5,0,0,0,0,0,0,0,14.5,0,0,0,0,0,0,0,0,0,0,23,0,0,0,0,0,0,0,0,0,0,0,0,0,0,0,0,0,0,0,0,0,0,0,0,0,0
142,63.5,0,0,0,0,0,0,0,27,0,0,0,0,0,0,0,0,0,0,9.5,0,0,0,0,0,0,0,0,0,0,0,0,0,0,0,0,0,0,0,0,0,0,0,0,0,0
116,60,0,0,0,0,0,0,0,13.5,0,0,0,0,0,0,0,0,0,0,26.5,0,0,0,0,0,0,0,0,0,0,0,0,0,0,0,0,0,0,0,0,0,0,0,0,0,0
124,59,0,0,0,0,0,0,0,18,0,0,0,0,0,0,0,0,0,0,23,0,0,0,0,0,0,0,0,0,0,0,0,0,0,0,0,0,0,0,0,0,0,0,0,0,0
135,58,0,0,0,0,0,0,0,24,0,0,0,0,0,0,0,0,0,0,18,0,0,0,0,0,0,0,0,0,0,0,0,0,0,0,0,0,0,0,0,0,0,0,0,0,0
117,57,0,0,0,0,0,0,0,13,0,0,0,0,0,0,0,0,0,0,30,0,0,0,0,0,0,0,0,0,0,0,0,0,0,0,0,0,0,0,0,0,0,0,0,0,0
124,56.5,0,0,0,0,0,0,0,17.5,0,0,0,0,0,0,0,0,0,0,26,0,0,0,0,0,0,0,0,0,0,0,0,0,0,0,0,0,0,0,0,0,0,0,0,0,0
124,52,0,0,0,0,0,0,0,16.5,0,0,0,0,0,0,0,0,0,0,31.5,0,0,0,0,0,0,0,0,0,0,0,0,0,0,0,0,0,0,0,0,0,0,0,0,0,0
98,63.09,0,0.36,0,15.89,0,0,18.84,0,0,0,0,0,0,0,0,0,0,0,0,0,0,0,0,0,0,0,0,0,0,0,0,0,0,0,0,0,0,0,0,1.82,0,0,0,0,0
103,65.2,0,0,4.47,14.79,0,0,14.06,0,0,0,0,0,0,0,0,0,0,0,0,0,0,0,0,0,0,0,0,0,0,0,0,0,0,0,0,0,0,0,0,1.48,0,0,0,0,0
132,40,10,2,0,0,0,0,28,0,0,0,0,0,0,0,0,0,0,0,0,0,10,0,0,0,0,0,0,0,0,0,0,0,10,0,0,0,0,0,0,0,0,0,0,0,0
121,40,12,4,0,0,0,0,28,0,0,0,0,0,0,0,0,0,0,0,0,0,10,0,0,0,0,0,0,0,0,0,0,0,6,0,0,0,0,0,0,0,0,0,0,0,0
133,40,12,4,0,0,0,0,24,0,0,0,0,0,0,0,0,0,0,0,0,0,20,0,0,0,0,0,0,0,0,0,0,0,0,0,0,0,0,0,0,0,0,0,0,0,0
122,40,12,6,0,0,0,0,22,0,0,0,0,0,0,0,0,0,0,0,0,0,20,0,0,0,0,0,0,0,0,0,0,0,0,0,0,0,0,0,0,0,0,0,0,0,0
100,40,12,6,0,0,0,0,26,0,0,0,0,0,0,0,0,0,0,0,0,0,10,0,0,0,0,0,0,0,0,0,0,0,6,0,0,0,0,0,0,0,0,0,0,0,0
143,41.73,0,0,0,0,0,0,12.4,11.9,0,0,0,0,0,0,0,0,0,0,0,0,19.86,0,0,0,0,0,0,0,0,0,0,0,14.11,0,0,0,0,0,0,0,0,0,0,0,0
118,36,14.6,0,0,0,0,6,21.5,7.7,0,0,0,0,0,0,0,0,0,0,0,0,14.2,0,0,0,0,0,0,0,0,0,0,0,0,0,0,0,0,0,0,0,0,0,0,0,0
140,52.7,0,0,0,0,0,0,17.6,0,0,0,0,0,0,0,0,0,0,0,0,0,29.7,0,0,0,0,0,0,0,0,0,0,0,0,0,0,0,0,0,0,0,0,0,0,0,0
117,48,0,0,0,0,0,0,16,0,0,0,0,0,0,0,0,0,0,0,0,0,22,0,0,0,0,0,0,0,0,0,0,0,14,0,0,0,0,0,0,0,0,0,0,0,0
106,42.4,14.1,0,0,0,0,0,16.2,5.1,0,0,0,0,0,0,0,0,0,0,0,0,22.2,0,0,0,0,0,0,0,0,0,0,0,0,0,0,0,0,0,0,0,0,0,0,0,0
81.4,80.79,0,0,0,0,0,0,0,10.21,0,0,0,0,0,0,0,0,0,0,0,0,8.76,0,0,0,0,0.24,0,0,0,0,0,0,0,0,0,0,0,0,0,0,0,0,0,0,0
106.2,70.49,0,3.73,0,0,12.4,0,6.13,7.02,0,0,0,0,0,0,0,0,0,0,0,0,0,0,0,0,0,0.23,0,0,0,0,0,0,0,0,0,0,0,0,0,0,0,0,0,0,0
100.1,74.5,0,2.15,0,0,9.51,0,5.88,7.74,0,0,0,0,0,0,0,0,0,0,0,0,0,0,0,0,0,0.22,0,0,0,0,0,0,0,0,0,0,0,0,0,0,0,0,0,0,0
114.3,67.33,0,2.32,0,0,15.4,0,6.35,8.36,0,0,0,0,0,0,0,0,0,0,0,0,0,0,0,0,0,0.24,0,0,0,0,0,0,0,0,0,0,0,0,0,0,0,0,0,0,0
104.5,64.17,0,3.38,0,0,0,0,5.57,10.99,0,0,0,0,0,0,0,0,0,15.68,0,0,0,0,0,0,0,0.21,0,0,0,0,0,0,0,0,0,0,0,0,0,0,0,0,0,0,0
105.2,68.18,0,2,0,0,0,0,5.47,10.8,0,0,0,0,0,0,0,0,0,13.34,0,0,0,0,0,0,0,0.21,0,0,0,0,0,0,0,0,0,0,0,0,0,0,0,0,0,0,0
107.5,67.56,0,3.06,0,0,15.28,0,8.06,5.8,0,0,0,0,0,0,0,0,0,0,0,0,0,0,0,0,0,0.24,0,0,0,0,0,0,0,0,0,0,0,0,0,0,0,0,0,0,0
109.4,71.23,0,2.95,0,0,12.25,0,7.76,5.58,0,0,0,0,0,0,0,0,0,0,0,0,0,0,0,0,0,0.23,0,0,0,0,0,0,0,0,0,0,0,0,0,0,0,0,0,0,0
102,71.75,0,3.58,0,0,9.53,0,8.72,6.2,0,0,0,0,0,0,0,0,0,0,0,0,0,0,0,0,0,0.22,0,0,0,0,0,0,0,0,0,0,0,0,0,0,0,0,0,0,0
88.8,71.28,0,3.7,0,0,12.3,0,6.08,4,0,0,0,0,0,0,0,0,0,2.41,0,0,0,0,0,0,0,0.23,0,0,0,0,0,0,0,0,0,0,0,0,0,0,0,0,0,0,0
93.6,67.6,0,3.84,0,0,15.34,0,6.32,4.16,0,0,0,0,0,0,0,0,0,2.5,0,0,0,0,0,0,0,0.24,0,0,0,0,0,0,0,0,0,0,0,0,0,0,0,0,0,0,0
118.1,63.05,0,2.07,0,0,0,0,11.36,7.47,0,0,0,0,0,0,0,0,0,2.25,13.59,0,0,0,0,0,0,0.21,0,0,0,0,0,0,0,0,0,0,0,0,0,0,0,0,0,0,0
113.9,60.49,0,2.11,0,0,0,0,11.55,6.08,0,0,0,0,0,0,0,0,0,2.29,17.26,0,0,0,0,0,0,0.22,0,0,0,0,0,0,0,0,0,0,0,0,0,0,0,0,0,0,0
109.4,60.41,0,2.14,0,0,0,0,9.37,5.4,0,0,0,0,0,0,0,0,0,2.14,20.32,0,0,0,0,0,0,0.22,0,0,0,0,0,0,0,0,0,0,0,0,0,0,0,0,0,0,0
95.5,68.6,0,3.65,0,0,9.71,0,6,6.32,0,0,0,0,0,0,0,0,0,5.49,0,0,0,0,0,0,0,0.23,0,0,0,0,0,0,0,0,0,0,0,0,0,0,0,0,0,0,0
90.3,66.89,0,3.56,0,0,6.62,0,5.85,6.16,0,0,0,0,0,0,0,0,0,10.7,0,0,0,0,0,0,0,0.22,0,0,0,0,0,0,0,0,0,0,0,0,0,0,0,0,0,0,0
85,65.26,0,3.47,0,0,3.69,0,5.71,6.01,0,0,0,0,0,0,0,0,0,15.65,0,0,0,0,0,0,0,0.21,0,0,0,0,0,0,0,0,0,0,0,0,0,0,0,0,0,0,0
81.4,60.78,0,3.49,0,0,2.78,0,5.73,6.04,0,0,0,0,0,0,0,0,0,20.96,0,0,0,0,0,0,0,0.22,0,0,0,0,0,0,0,0,0,0,0,0,0,0,0,0,0,0,0
92.8,67.09,0,3.08,0,0,14.84,0,5.06,5.83,0,0,0,0,0,0,0,0,0,3.86,0,0,0,0,0,0,0,0.24,0,0,0,0,0,0,0,0,0,0,0,0,0,0,0,0,0,0,0
93.3,64.83,0,3.45,0,0,0,0,5.67,5.97,0,0,0,0,0,0,0,0,0,10.37,9.5,0,0,0,0,0,0,0.21,0,0,0,0,0,0,0,0,0,0,0,0,0,0,0,0,0,0,0
82.2,64.11,0,3.41,0,0,0,0,5.61,5.91,0,0,0,0,0,0,0,0,0,15.38,5.37,0,0,0,0,0,0,0.21,0,0,0,0,0,0,0,0,0,0,0,0,0,0,0,0,0,0,0
92.2,66.23,0,3.52,0,0,3.75,0,5.8,6.1,0,0,0,0,0,0,0,0,0,8.83,5.55,0,0,0,0,0,0,0.22,0,0,0,0,0,0,0,0,0,0,0,0,0,0,0,0,0,0,0
94.3,67.46,0,3.59,0,0,5.25,0,5.9,6.21,0,0,0,0,0,0,0,0,0,3.6,7.77,0,0,0,0,0,0,0.22,0,0,0,0,0,0,0,0,0,0,0,0,0,0,0,0,0,0,0
123,33.98,0,0,0,0,0,0,0,0,0,0,0,0,0,0,0,0,0,0,0,0,66.02,0,0,0,0,0,0,0,0,0,0,0,0,0,0,0,0,0,0,0,0,0,0,0,0
116,34.88,0,0,0,0,0,0,0,0,0,0,0,0,0,0,0,0,0,0,0,0,65.12,0,0,0,0,0,0,0,0,0,0,0,0,0,0,0,0,0,0,0,0,0,0,0,0
91,49.64,0,0,0,0,0,0,0,0,0,0,0,0,0,0,0,0,0,0,0,0,50.36,0,0,0,0,0,0,0,0,0,0,0,0,0,0,0,0,0,0,0,0,0,0,0,0
74,60.77,0,0,0,0,0,0,0,0,0,0,0,0,0,0,0,0,0,0,0,0,39.23,0,0,0,0,0,0,0,0,0,0,0,0,0,0,0,0,0,0,0,0,0,0,0,0
72,62.14,0,0,0,0,0,0,0,0,0,0,0,0,0,0,0,0,0,0,0,0,37.86,0,0,0,0,0,0,0,0,0,0,0,0,0,0,0,0,0,0,0,0,0,0,0,0
69,66.22,0,0,0,0,0,0,0,0,0,0,0,0,0,0,0,0,0,0,0,0,33.78,0,0,0,0,0,0,0,0,0,0,0,0,0,0,0,0,0,0,0,0,0,0,0,0
68,70.42,0,0,0,0,0,0,0,0,0,0,0,0,0,0,0,0,0,0,0,0,29.58,0,0,0,0,0,0,0,0,0,0,0,0,0,0,0,0,0,0,0,0,0,0,0,0
163,0,0,0,0,0,0,0,0,15,0,0,0,0,0,0,0,0,0,0,0,0,0,0,0,0,0,0,0,0,0,0,0,0,0,0,0,0,0,0,70,0,0,0,0,0,15
53.6,0,70,0,0,0,20,0,0,0,0,0,0,0,0,0,0,0,0,10,0,0,0,0,0,0,0,0,0,0,0,0,0,0,0,0,0,0,0,0,0,0,0,0,0,0,0
54,0,60,0,0,0,20,0,0,0,0,0,0,0,0,0,0,0,0,20,0,0,0,0,0,0,0,0,0,0,0,0,0,0,0,0,0,0,0,0,0,0,0,0,0,0,0
68.4,0,50,0,0,0,25,0,0,0,0,0,0,0,0,0,0,0,0,25,0,0,0,0,0,0,0,0,0,0,0,0,0,0,0,0,0,0,0,0,0,0,0,0,0,0,0
66.4,0,50,0,0,0,20,0,0,0,0,0,0,0,0,0,0,0,0,30,0,0,0,0,0,0,0,0,0,0,0,0,0,0,0,0,0,0,0,0,0,0,0,0,0,0,0
94.7,0,40,0,0,0,40,0,0,0,0,0,0,0,0,0,0,0,0,20,0,0,0,0,0,0,0,0,0,0,0,0,0,0,0,0,0,0,0,0,0,0,0,0,0,0,0
84.6,0,40,0,0,0,30,0,0,0,0,0,0,0,0,0,0,0,0,30,0,0,0,0,0,0,0,0,0,0,0,0,0,0,0,0,0,0,0,0,0,0,0,0,0,0,0
66.5,0,40,0,0,0,20,0,0,0,0,0,0,0,0,0,0,0,0,40,0,0,0,0,0,0,0,0,0,0,0,0,0,0,0,0,0,0,0,0,0,0,0,0,0,0,0
51.2,0,40,0,0,0,10,0,0,0,0,0,0,0,0,0,0,0,0,50,0,0,0,0,0,0,0,0,0,0,0,0,0,0,0,0,0,0,0,0,0,0,0,0,0,0,0
96.1,0,30,0,0,0,35,0,0,0,0,0,0,0,0,0,0,0,0,35,0,0,0,0,0,0,0,0,0,0,0,0,0,0,0,0,0,0,0,0,0,0,0,0,0,0,0
69,0,21,0,0,0,0,0,0,0,0,0,0,0,0,0,0,0,0,0,0,0,0,0,0,0,0,0,0,0,0,0,0,0,0,0,0,0,0,0,0,9,70,0,0,0,0
61,0,31.5,0,0,0,0,0,0,0,0,0,0,0,0,0,0,0,0,0,0,0,0,0,0,0,0,0,0,0,0,0,0,0,0,0,0,0,0,0,0,13.5,55,0,0,0,0
59,0,35,0,0,0,0,0,0,0,0,0,0,0,0,0,0,0,0,0,0,0,0,0,0,0,0,0,0,0,0,0,0,0,0,0,0,0,0,0,0,15,50,0,0,0,0
54,0,38.5,0,0,0,0,0,0,0,0,0,0,0,0,0,0,0,0,0,0,0,0,0,0,0,0,0,0,0,0,0,0,0,0,0,0,0,0,0,0,16.5,45,0,0,0,0
78,0,8,0,0,0,0,0,0,0,0,0,0,0,0,0,0,0,0,0,0,0,0,0,0,0,0,0,0,0,0,0,0,0,0,0,0,0,0,0,0,32,60,0,0,0,0
72,0,12,0,0,0,0,0,0,0,0,0,0,0,0,0,0,0,0,0,0,0,0,0,0,0,0,0,0,0,0,0,0,0,0,0,0,0,0,0,0,48,40,0,0,0,0
82,0,14,0,0,0,0,0,0,0,0,0,0,0,0,0,0,0,0,0,0,0,0,0,0,0,0,0,0,0,0,0,0,0,0,0,0,0,0,0,0,56,30,0,0,0,0
52.2,34.4,0,15.2,13.16,13.17,0,0,0,0,0,0,0,0,0,0,0,0,0,13.17,0,0,0,0,0,0,0,0,0,0,0,0,0,0,0,0,0,0,0,0,0,10.9,0,0,0,0,0
36.5,34.4,0,15.2,13.16,0,0,0,0,0,0,0,0,0,0,0,0,0,0,26.34,0,0,0,0,0,0,0,0,0,0,0,0,0,0,0,0,0,0,0,0,0,10.9,0,0,0,0,0
32,34.4,0,15.2,0,0,0,0,0,0,0,0,0,0,0,0,0,0,0,39.5,0,0,0,0,0,0,0,0,0,0,0,0,0,0,0,0,0,0,0,0,0,10.9,0,0,0,0,0
48.3,34.4,0,15.2,13.16,0,0,0,0,0,0,0,0,0,0,0,0,0,0,0,0,26.34,0,0,0,0,0,0,0,0,0,0,0,0,0,0,0,0,0,0,0,10.9,0,0,0,0,0
56,34.4,0,15.2,0,26.34,0,0,0,0,0,0,0,0,0,0,0,0,0,0,0,13.16,0,0,0,0,0,0,0,0,0,0,0,0,0,0,0,0,0,0,0,10.9,0,0,0,0,0
37,34.4,0,15.2,0,0,0,0,0,0,0,0,0,0,0,0,0,0,0,13.16,0,26.34,0,0,0,0,0,0,0,0,0,0,0,0,0,0,0,0,0,0,0,10.9,0,0,0,0,0
50,34.4,0,15.2,0,0,0,0,0,0,0,0,0,0,0,0,0,0,0,0,0,39.5,0,0,0,0,0,0,0,0,0,0,0,0,0,0,0,0,0,0,0,10.9,0,0,0,0,0
113,28.57,42.86,0,0,0,0,0,28.57,0,0,0,0,0,0,0,0,0,0,0,0,0,0,0,0,0,0,0,0,0,0,0,0,0,0,0,0,0,0,0,0,0,0,0,0,0,0
96,28.57,42.86,0,0,0,0,0,21.43,0,0,0,0,0,0,0,0,0,0,7.14,0,0,0,0,0,0,0,0,0,0,0,0,0,0,0,0,0,0,0,0,0,0,0,0,0,0,0
76,28.57,42.85,0,0,0,0,0,14.29,0,0,0,0,0,0,0,0,0,0,14.29,0,0,0,0,0,0,0,0,0,0,0,0,0,0,0,0,0,0,0,0,0,0,0,0,0,0,0
85,33.33,33.33,0,0,0,0,0,16.67,0,0,0,0,0,0,0,0,0,0,16.67,0,0,0,0,0,0,0,0,0,0,0,0,0,0,0,0,0,0,0,0,0,0,0,0,0,0,0
90,28.57,28.57,0,0,0,0,0,28.57,0,0,0,0,0,0,0,0,0,0,14.29,0,0,0,0,0,0,0,0,0,0,0,0,0,0,0,0,0,0,0,0,0,0,0,0,0,0,0
104,25,25,0,0,0,0,0,25,0,0,0,0,0,0,0,0,0,0,25,0,0,0,0,0,0,0,0,0,0,0,0,0,0,0,0,0,0,0,0,0,0,0,0,0,0,0
105,15,0,10,0,0,0,0,30,0,0,0,0,0,0,0,0,0,0,10,0,0,0,0,0,0,0,0,0,0,0,0,0,0,0,0,0,0,0,0,0,35,0,0,0,0,0
108,15,0,15,0,0,0,0,30,0,0,0,0,0,0,0,0,0,0,10,0,0,0,0,0,0,0,0,0,0,0,0,0,0,0,0,0,0,0,0,0,30,0,0,0,0,0
111,15,0,20,0,0,0,0,30,0,0,0,0,0,0,0,0,0,0,10,0,0,0,0,0,0,0,0,0,0,0,0,0,0,0,0,0,0,0,0,0,25,0,0,0,0,0
98,14.29,4.76,14.29,0,0,0,0,28.57,0,0,0,0,0,0,0,0,0,0,9.52,0,0,0,0,0,0,0,0,0,0,0,0,0,0,0,0,0,0,0,0,0,28.57,0,0,0,0,0
117,13.64,9.09,13.64,0,0,0,0,27.27,0,0,0,0,0,0,0,0,0,0,9.09,0,0,0,0,0,0,0,0,0,0,0,0,0,0,0,0,0,0,0,0,0,27.27,0,0,0,0,0
40.8,20,40,0,0,0,0,0,0,0,0,0,0,0,0,0,0,0,0,40,0,0,0,0,0,0,0,0,0,0,0,0,0,0,0,0,0,0,0,0,0,0,0,0,0,0,0
37,56.97,0,15.08,25.17,1,0,0,0.4,0.13,0,0,0,0,0,0,0,0,0,0,0,0,0,0,0,0.7,0,0,0,0,0,0,0,0,0.55,0,0,0,0,0,0,0,0,0,0,0,0
36.7,50.07,0,18.69,21.84,0.82,0,0,0.32,0.07,0,0,0,0,0,0,0,0,0,0,0,0,0,0,0,0.62,0,0,0,0,0,0,0,0,7.57,0,0,0,0,0,0,0,0,0,0,0,0
35.8,47.35,0,20.98,20.7,0.96,0,0,0.38,0.11,0,0,0,0,0,0,0,0,0,0,0,0,0,0,0,0.76,0,0,0,0,0,0,0,0,8.76,0,0,0,0,0,0,0,0,0,0,0,0
35,56.4,0,13.72,14.34,5.04,0,0,0.53,0.14,0,0,0,0,0,0,0,0,0,0,0,0,0,0,0,1.11,0,0,0,0,0,0,0,0,8.72,0,0,0,0,0,0,0,0,0,0,0,0
36,48.78,0,10.34,26.62,4.81,0,0,0.4,0.07,0,0,0,0,0,0,0,0,0,0,0,0,0,0,0,0.69,0,0,0,0,0,0,0,0,8.29,0,0,0,0,0,0,0,0,0,0,0,0
38,48.98,0,12.79,26.69,2.09,0,0,0.4,0.07,0,0,0,0,0,0,0,0,0,0,0,0,0,0,0,0.7,0,0,0,0,0,0,0,0,8.28,0,0,0,0,0,0,0,0,0,0,0,0
133.3,64.82,3.8,0,0,0,0,0,31.38,0,0,0,0,0,0,0,0,0,0,0,0,0,0,0,0,0,0,0,0,0,0,0,0,0,0,0,0,0,0,0,0,0,0,0,0,0,0
118.1,60.99,10.02,0,0,0,0,0,28.99,0,0,0,0,0,0,0,0,0,0,0,0,0,0,0,0,0,0,0,0,0,0,0,0,0,0,0,0,0,0,0,0,0,0,0,0,0,0
115.1,55.49,16.11,0,0,0,0,0,28.4,0,0,0,0,0,0,0,0,0,0,0,0,0,0,0,0,0,0,0,0,0,0,0,0,0,0,0,0,0,0,0,0,0,0,0,0,0,0
110.8,56.97,15.69,0,0,0,0,0,27.34,0,0,0,0,0,0,0,0,0,0,0,0,0,0,0,0,0,0,0,0,0,0,0,0,0,0,0,0,0,0,0,0,0,0,0,0,0,0
105.2,57.62,16.32,0,0,0,0,0,26.06,0,0,0,0,0,0,0,0,0,0,0,0,0,0,0,0,0,0,0,0,0,0,0,0,0,0,0,0,0,0,0,0,0,0,0,0,0,0
71,75.93,9.47,0,0,0,0,0,14.6,0,0,0,0,0,0,0,0,0,0,0,0,0,0,0,0,0,0,0,0,0,0,0,0,0,0,0,0,0,0,0,0,0,0,0,0,0,0
69.9,73.16,12.59,0,0,0,0,0,14.25,0,0,0,0,0,0,0,0,0,0,0,0,0,0,0,0,0,0,0,0,0,0,0,0,0,0,0,0,0,0,0,0,0,0,0,0,0,0
