Repository: you0514w/youyou

File: Expansion Coeff.csv (part 38 of 83)
Expansion Coeff (Typical) ( 10-7/K ),SiO2,B2O3,Al2O3,MgO,CaO,BaO,Li2O,Na2O,K2O,Rb2O,Ag2O,Cs2O,Tl2O,MnO,FeO,CoO,NiO,CuO,ZnO,SrO,CdO,PbO,SnO,Cr2O3,Fe2O3,Ga2O3,As2O3,Y2O3,In2O3,Sb2O3,La2O3,Nd2O3,Gd2O3,TiO2,MnO2,GeO2,ZrO2,CeO2,SnO2,TeO2,P2O5,V2O5,Nb2O5,Ta2O5,MoO3,WO3
70,67.57,17.85,0,0,0,0,0,14.58,0,0,0,0,0,0,0,0,0,0,0,0,0,0,0,0,0,0,0,0,0,0,0,0,0,0,0,0,0,0,0,0,0,0,0,0,0,0
69.1,64.31,21.44,0,0,0,0,0,14.25,0,0,0,0,0,0,0,0,0,0,0,0,0,0,0,0,0,0,0,0,0,0,0,0,0,0,0,0,0,0,0,0,0,0,0,0,0,0
105.4,66.89,8.92,0,0,0,0,0,24.19,0,0,0,0,0,0,0,0,0,0,0,0,0,0,0,0,0,0,0,0,0,0,0,0,0,0,0,0,0,0,0,0,0,0,0,0,0,0
100.9,62.97,12.93,0,0,0,0,0,24.1,0,0,0,0,0,0,0,0,0,0,0,0,0,0,0,0,0,0,0,0,0,0,0,0,0,0,0,0,0,0,0,0,0,0,0,0,0,0
100.7,57.72,18.03,0,0,0,0,0,24.25,0,0,0,0,0,0,0,0,0,0,0,0,0,0,0,0,0,0,0,0,0,0,0,0,0,0,0,0,0,0,0,0,0,0,0,0,0,0
100.4,53.18,22.38,0,0,0,0,0,24.44,0,0,0,0,0,0,0,0,0,0,0,0,0,0,0,0,0,0,0,0,0,0,0,0,0,0,0,0,0,0,0,0,0,0,0,0,0,0
88.2,77.9,4.09,0,0,0,0,0,18.01,0,0,0,0,0,0,0,0,0,0,0,0,0,0,0,0,0,0,0,0,0,0,0,0,0,0,0,0,0,0,0,0,0,0,0,0,0,0
83.3,74.66,7.65,0,0,0,0,0,17.69,0,0,0,0,0,0,0,0,0,0,0,0,0,0,0,0,0,0,0,0,0,0,0,0,0,0,0,0,0,0,0,0,0,0,0,0,0,0
78.8,71.66,11.29,0,0,0,0,0,17.05,0,0,0,0,0,0,0,0,0,0,0,0,0,0,0,0,0,0,0,0,0,0,0,0,0,0,0,0,0,0,0,0,0,0,0,0,0,0
74,69.42,14.45,0,0,0,0,0,16.13,0,0,0,0,0,0,0,0,0,0,0,0,0,0,0,0,0,0,0,0,0,0,0,0,0,0,0,0,0,0,0,0,0,0,0,0,0,0
72.1,67.74,17.21,0,0,0,0,0,15.05,0,0,0,0,0,0,0,0,0,0,0,0,0,0,0,0,0,0,0,0,0,0,0,0,0,0,0,0,0,0,0,0,0,0,0,0,0,0
72.3,64.33,20.41,0,0,0,0,0,15.26,0,0,0,0,0,0,0,0,0,0,0,0,0,0,0,0,0,0,0,0,0,0,0,0,0,0,0,0,0,0,0,0,0,0,0,0,0,0
141.5,66.67,0,0,0,0,0,0,33.33,0,0,0,0,0,0,0,0,0,0,0,0,0,0,0,0,0,0,0,0,0,0,0,0,0,0,0,0,0,0,0,0,0,0,0,0,0,0
101.1,69.62,0,1.76,3.28,11.76,0,0,12.58,0.79,0,0,0,0,0,0,0,0,0,0,0,0,0,0,0,0.16,0,0,0,0,0,0,0,0,0.05,0,0,0,0,0,0,0,0,0,0,0,0
99.8,67.87,0,2.23,3.35,13.46,0,0,12.02,0.82,0,0,0,0,0,0,0,0,0,0,0,0,0,0,0,0.2,0,0,0,0,0,0,0,0,0.05,0,0,0,0,0,0,0,0,0,0,0,0
100,66.08,0,2.74,3.4,15.19,0,0,11.47,0.84,0,0,0,0,0,0,0,0,0,0,0,0,0,0,0,0.24,0,0,0,0,0,0,0,0,0.04,0,0,0,0,0,0,0,0,0,0,0,0
97.3,64.23,0,3.24,3.47,16.99,0,0,10.89,0.87,0,0,0,0,0,0,0,0,0,0,0,0,0,0,0,0.28,0,0,0,0,0,0,0,0,0.03,0,0,0,0,0,0,0,0,0,0,0,0
92.6,62.31,0,3.77,3.54,18.83,0,0,10.29,0.89,0,0,0,0,0,0,0,0,0,0,0,0,0,0,0,0.34,0,0,0,0,0,0,0,0,0.03,0,0,0,0,0,0,0,0,0,0,0,0
93.2,58.28,0,4.86,3.69,22.71,0,0,9.05,0.95,0,0,0,0,0,0,0,0,0,0,0,0,0,0,0,0.44,0,0,0,0,0,0,0,0,0.02,0,0,0,0,0,0,0,0,0,0,0,0
90.5,51.79,0,6.64,3.91,29.01,0,0,7.01,1.04,0,0,0,0,0,0,0,0,0,0,0,0,0,0,0,0.6,0,0,0,0,0,0,0,0,0,0,0,0,0,0,0,0,0,0,0,0,0
135,74.14,0,0,0,0,0,0,24.93,0,0,0,0,0,0,0,0,0,0,0,0,0,0,0,0,0,0,0,0,0,0,0,0,0,0.93,0,0,0,0,0,0,0,0,0,0,0,0
130,69.66,0,0,0,0,0,0,25.11,0,0,0,0,0,0,0,0,0,0,0,0,0,0,0,0,0,0,0,0,0,0,0,0,0,5.23,0,0,0,0,0,0,0,0,0,0,0,0
126,64.43,0,0,0,0,0,0,25.76,0,0,0,0,0,0,0,0,0,0,0,0,0,0,0,0,0,0,0,0,0,0,0,0,0,9.81,0,0,0,0,0,0,0,0,0,0,0,0
55.4,62.22,0,23.61,0,0,0,0,0,0,0,0,0,0,0,0,0,0,0,0,0,0,0,0,0,0,0,0,14.17,0,0,0,0,0,0,0,0,0,0,0,0,0,0,0,0,0,0
58.3,59.11,0,22.43,0,5,0,0,0,0,0,0,0,0,0,0,0,0,0,0,0,0,0,0,0,0,0,0,13.46,0,0,0,0,0,0,0,0,0,0,0,0,0,0,0,0,0,0
65.8,52.89,0,20.07,0,15,0,0,0,0,0,0,0,0,0,0,0,0,0,0,0,0,0,0,0,0,0,0,12.04,0,0,0,0,0,0,0,0,0,0,0,0,0,0,0,0,0,0
54,59.11,0,22.43,0,0,0,0,0,0,0,0,0,0,0,5,0,0,0,0,0,0,0,0,0,0,0,0,13.46,0,0,0,0,0,0,0,0,0,0,0,0,0,0,0,0,0,0
59,52.89,0,20.07,0,0,0,0,0,0,0,0,0,0,0,15,0,0,0,0,0,0,0,0,0,0,0,0,12.04,0,0,0,0,0,0,0,0,0,0,0,0,0,0,0,0,0,0
62.3,52.89,0,20.07,0,10,0,0,0,0,0,0,0,0,0,5,0,0,0,0,0,0,0,0,0,0,0,0,12.04,0,0,0,0,0,0,0,0,0,0,0,0,0,0,0,0,0,0
57,62.22,0,20.49,0,5,0,0,0,0,0,0,0,0,0,0,0,0,0,0,0,0,0,0,0,0,0,0,12.29,0,0,0,0,0,0,0,0,0,0,0,0,0,0,0,0,0,0
58.8,62.22,0,17.36,0,10,0,0,0,0,0,0,0,0,0,0,0,0,0,0,0,0,0,0,0,0,0,0,10.42,0,0,0,0,0,0,0,0,0,0,0,0,0,0,0,0,0,0
62.7,62.22,0,14.24,0,15,0,0,0,0,0,0,0,0,0,0,0,0,0,0,0,0,0,0,0,0,0,0,8.54,0,0,0,0,0,0,0,0,0,0,0,0,0,0,0,0,0,0
106,69.3,0,3.96,0,0,0,21.78,2.48,2.48,0,0,0,0,0,0,0,0,0,0,0,0,0,0,0,0,0,0,0,0,0,0,0,0,0,0,0,0,0,0,0,0,0,0,0,0,0
96.2,71.5,0,3.5,0,0,0,21.54,2.45,1.01,0,0,0,0,0,0,0,0,0,0,0,0,0,0,0,0,0,0,0,0,0,0,0,0,0,0,0,0,0,0,0,0,0,0,0,0,0
95.4,73.13,0,2.5,0,0,0,21.35,2.43,0.59,0,0,0,0,0,0,0,0,0,0,0,0,0,0,0,0,0,0,0,0,0,0,0,0,0,0,0,0,0,0,0,0,0,0,0,0,0
100,18,0,0,0,40,0,0,0,0,0,0,0,0,0,0,0,0,0,0,0,0,0,0,0,0,0,0,0,0,0,0,0,0,42,0,0,0,0,0,0,0,0,0,0,0,0
82,24,0,0,0,40,0,0,0,0,0,0,0,0,0,0,0,0,0,0,0,0,0,0,0,0,0,0,0,0,0,0,0,0,36,0,0,0,0,0,0,0,0,0,0,0,0
110,15,0,0,0,50,0,0,0,0,0,0,0,0,0,0,0,0,0,0,0,0,0,0,0,0,0,0,0,0,0,0,0,0,35,0,0,0,0,0,0,0,0,0,0,0,0
90,20,0,0,0,50,0,0,0,0,0,0,0,0,0,0,0,0,0,0,0,0,0,0,0,0,0,0,0,0,0,0,0,0,30,0,0,0,0,0,0,0,0,0,0,0,0
76,43.3,21.7,10,0,0,20,0,0,0,0,0,0,0,0,0,0,0,0,0,0,0,0,0,0,0,0,0,0,0,0,5,0,0,0,0,0,0,0,0,0,0,0,0,0,0,0
95,40,20,10,0,0,25,0,0,0,0,0,0,0,0,0,0,0,0,0,0,0,0,0,0,0,0,0,0,0,0,5,0,0,0,0,0,0,0,0,0,0,0,0,0,0,0
98,36.7,18.3,10,0,0,30,0,0,0,0,0,0,0,0,0,0,0,0,0,0,0,0,0,0,0,0,0,0,0,0,5,0,0,0,0,0,0,0,0,0,0,0,0,0,0,0
107,33.3,16.7,10,0,0,35,0,0,0,0,0,0,0,0,0,0,0,0,0,0,0,0,0,0,0,0,0,0,0,0,5,0,0,0,0,0,0,0,0,0,0,0,0,0,0,0
112,30,15,10,0,0,40,0,0,0,0,0,0,0,0,0,0,0,0,0,0,0,0,0,0,0,0,0,0,0,0,5,0,0,0,0,0,0,0,0,0,0,0,0,0,0,0
107,37.5,12.5,10,0,0,35,0,0,0,0,0,0,0,0,0,0,0,0,0,0,0,0,0,0,0,0,0,0,0,0,5,0,0,0,0,0,0,0,0,0,0,0,0,0,0,0
107,29.17,20.83,10,0,0,35,0,0,0,0,0,0,0,0,0,0,0,0,0,0,0,0,0,0,0,0,0,0,0,0,5,0,0,0,0,0,0,0,0,0,0,0,0,0,0,0
79.5,57.3,0,19,14.6,0,0,0,0,0,0,0,0,0,0,0,0,0,0,0,0,0,0,0,0,0,0,0,0,0,0,0,0,0,9.1,0,0,0,0,0,0,0,0,0,0,0,0
90,0,50,0,0,0,35,0,0,0,0,0,0,0,0,0,0,0,0,15,0,0,0,0,0,0,0,0,0,0,0,0,0,0,0,0,0,0,0,0,0,0,0,0,0,0,0
87,0,50,0,0,0,30,0,0,0,0,0,0,0,0,0,0,0,0,20,0,0,0,0,0,0,0,0,0,0,0,0,0,0,0,0,0,0,0,0,0,0,0,0,0,0,0
80,0,60,0,0,0,30,0,0,0,0,0,0,0,0,0,0,0,0,10,0,0,0,0,0,0,0,0,0,0,0,0,0,0,0,0,0,0,0,0,0,0,0,0,0,0,0
81,0,55,0,0,0,30,0,0,0,0,0,0,0,0,0,0,0,0,15,0,0,0,0,0,0,0,0,0,0,0,0,0,0,0,0,0,0,0,0,0,0,0,0,0,0,0
91,0,45,0,0,0,30,0,0,0,0,0,0,0,0,0,0,0,0,25,0,0,0,0,0,0,0,0,0,0,0,0,0,0,0,0,0,0,0,0,0,0,0,0,0,0,0
89,0,35,0,0,0,30,0,0,0,0,0,0,0,0,0,0,0,0,35,0,0,0,0,0,0,0,0,0,0,0,0,0,0,0,0,0,0,0,0,0,0,0,0,0,0,0
94.9,0,82.5,0,0,0,0,0,17.5,0,0,0,0,0,0,0,0,0,0,0,0,0,0,0,0,0,0,0,0,0,0,0,0,0,0,0,0,0,0,0,0,0,0,0,0,0,0
93.6,0,85.6,5,0,0,0,0,9.4,0,0,0,0,0,0,0,0,0,0,0,0,0,0,0,0,0,0,0,0,0,0,0,0,0,0,0,0,0,0,0,0,0,0,0,0,0,0
81.2,0,81.1,10,0,0,0,0,8.9,0,0,0,0,0,0,0,0,0,0,0,0,0,0,0,0,0,0,0,0,0,0,0,0,0,0,0,0,0,0,0,0,0,0,0,0,0,0
75.6,0,76.6,15,0,0,0,0,8.4,0,0,0,0,0,0,0,0,0,0,0,0,0,0,0,0,0,0,0,0,0,0,0,0,0,0,0,0,0,0,0,0,0,0,0,0,0,0
66.1,0,72.1,20,0,0,0,0,7.9,0,0,0,0,0,0,0,0,0,0,0,0,0,0,0,0,0,0,0,0,0,0,0,0,0,0,0,0,0,0,0,0,0,0,0,0,0,0
92.4,0,78.5,5,0,0,0,0,16.5,0,0,0,0,0,0,0,0,0,0,0,0,0,0,0,0,0,0,0,0,0,0,0,0,0,0,0,0,0,0,0,0,0,0,0,0,0,0
94.6,0,74.4,10,0,0,0,0,15.6,0,0,0,0,0,0,0,0,0,0,0,0,0,0,0,0,0,0,0,0,0,0,0,0,0,0,0,0,0,0,0,0,0,0,0,0,0,0
84.1,0,70.2,15,0,0,0,0,14.8,0,0,0,0,0,0,0,0,0,0,0,0,0,0,0,0,0,0,0,0,0,0,0,0,0,0,0,0,0,0,0,0,0,0,0,0,0,0
77.9,0,66.1,20,0,0,0,0,13.9,0,0,0,0,0,0,0,0,0,0,0,0,0,0,0,0,0,0,0,0,0,0,0,0,0,0,0,0,0,0,0,0,0,0,0,0,0,0
68.4,0,62,25,0,0,0,0,13,0,0,0,0,0,0,0,0,0,0,0,0,0,0,0,0,0,0,0,0,0,0,0,0,0,0,0,0,0,0,0,0,0,0,0,0,0,0
102.4,0,71.4,5,0,0,0,0,23.6,0,0,0,0,0,0,0,0,0,0,0,0,0,0,0,0,0,0,0,0,0,0,0,0,0,0,0,0,0,0,0,0,0,0,0,0,0,0
100.3,0,67.7,10,0,0,0,0,22.3,0,0,0,0,0,0,0,0,0,0,0,0,0,0,0,0,0,0,0,0,0,0,0,0,0,0,0,0,0,0,0,0,0,0,0,0,0,0
111,0,65.8,12.5,0,0,0,0,21.7,0,0,0,0,0,0,0,0,0,0,0,0,0,0,0,0,0,0,0,0,0,0,0,0,0,0,0,0,0,0,0,0,0,0,0,0,0,0
101.1,0,63.9,15,0,0,0,0,21.1,0,0,0,0,0,0,0,0,0,0,0,0,0,0,0,0,0,0,0,0,0,0,0,0,0,0,0,0,0,0,0,0,0,0,0,0,0,0
106,0,62,17.5,0,0,0,0,20.5,0,0,0,0,0,0,0,0,0,0,0,0,0,0,0,0,0,0,0,0,0,0,0,0,0,0,0,0,0,0,0,0,0,0,0,0,0,0
94.7,0,60.2,20,0,0,0,0,19.8,0,0,0,0,0,0,0,0,0,0,0,0,0,0,0,0,0,0,0,0,0,0,0,0,0,0,0,0,0,0,0,0,0,0,0,0,0,0
101,0,58.3,22.5,0,0,0,0,19.2,0,0,0,0,0,0,0,0,0,0,0,0,0,0,0,0,0,0,0,0,0,0,0,0,0,0,0,0,0,0,0,0,0,0,0,0,0,0
86.8,0,56.4,25,0,0,0,0,18.6,0,0,0,0,0,0,0,0,0,0,0,0,0,0,0,0,0,0,0,0,0,0,0,0,0,0,0,0,0,0,0,0,0,0,0,0,0,0
90,0,54.5,27.5,0,0,0,0,18,0,0,0,0,0,0,0,0,0,0,0,0,0,0,0,0,0,0,0,0,0,0,0,0,0,0,0,0,0,0,0,0,0,0,0,0,0,0
80.4,0,52.6,30,0,0,0,0,17.4,0,0,0,0,0,0,0,0,0,0,0,0,0,0,0,0,0,0,0,0,0,0,0,0,0,0,0,0,0,0,0,0,0,0,0,0,0,0
122.5,0,63.3,5,0,0,0,0,31.7,0,0,0,0,0,0,0,0,0,0,0,0,0,0,0,0,0,0,0,0,0,0,0,0,0,0,0,0,0,0,0,0,0,0,0,0,0,0
115,0,56.7,15,0,0,0,0,28.3,0,0,0,0,0,0,0,0,0,0,0,0,0,0,0,0,0,0,0,0,0,0,0,0,0,0,0,0,0,0,0,0,0,0,0,0,0,0
107.7,0,50,25,0,0,0,0,25,0,0,0,0,0,0,0,0,0,0,0,0,0,0,0,0,0,0,0,0,0,0,0,0,0,0,0,0,0,0,0,0,0,0,0,0,0,0
96.9,0,46.7,30,0,0,0,0,23.3,0,0,0,0,0,0,0,0,0,0,0,0,0,0,0,0,0,0,0,0,0,0,0,0,0,0,0,0,0,0,0,0,0,0,0,0,0,0
112.7,0,53.3,20,0,0,0,0,26.7,0,0,0,0,0,0,0,0,0,0,0,0,0,0,0,0,0,0,0,0,0,0,0,0,0,0,0,0,0,0,0,0,0,0,0,0,0,0
130,0,53.9,10,0,0,0,0,36.1,0,0,0,0,0,0,0,0,0,0,0,0,0,0,0,0,0,0,0,0,0,0,0,0,0,0,0,0,0,0,0,0,0,0,0,0,0,0
128,0,50.9,15,0,0,0,0,34.1,0,0,0,0,0,0,0,0,0,0,0,0,0,0,0,0,0,0,0,0,0,0,0,0,0,0,0,0,0,0,0,0,0,0,0,0,0,0
125.9,0,47.9,20,0,0,0,0,32.1,0,0,0,0,0,0,0,0,0,0,0,0,0,0,0,0,0,0,0,0,0,0,0,0,0,0,0,0,0,0,0,0,0,0,0,0,0,0
121.2,0,44.9,25,0,0,0,0,30.1,0,0,0,0,0,0,0,0,0,0,0,0,0,0,0,0,0,0,0,0,0,0,0,0,0,0,0,0,0,0,0,0,0,0,0,0,0,0
113.9,0,41.9,30,0,0,0,0,28.1,0,0,0,0,0,0,0,0,0,0,0,0,0,0,0,0,0,0,0,0,0,0,0,0,0,0,0,0,0,0,0,0,0,0,0,0,0,0
100.6,0,38.9,35,0,0,0,0,26.1,0,0,0,0,0,0,0,0,0,0,0,0,0,0,0,0,0,0,0,0,0,0,0,0,0,0,0,0,0,0,0,0,0,0,0,0,0,0
153.7,0,42.5,15,0,0,0,0,42.5,0,0,0,0,0,0,0,0,0,0,0,0,0,0,0,0,0,0,0,0,0,0,0,0,0,0,0,0,0,0,0,0,0,0,0,0,0,0
136.2,0,37.5,25,0,0,0,0,37.5,0,0,0,0,0,0,0,0,0,0,0,0,0,0,0,0,0,0,0,0,0,0,0,0,0,0,0,0,0,0,0,0,0,0,0,0,0,0
131.4,0,35,30,0,0,0,0,35,0,0,0,0,0,0,0,0,0,0,0,0,0,0,0,0,0,0,0,0,0,0,0,0,0,0,0,0,0,0,0,0,0,0,0,0,0,0
130,0,33.33,33.33,0,0,0,0,33.34,0,0,0,0,0,0,0,0,0,0,0,0,0,0,0,0,0,0,0,0,0,0,0,0,0,0,0,0,0,0,0,0,0,0,0,0,0,0
85.2,0,90.1,0,0,0,0,9.9,0,0,0,0,0,0,0,0,0,0,0,0,0,0,0,0,0,0,0,0,0,0,0,0,0,0,0,0,0,0,0,0,0,0,0,0,0,0,0
78.8,0,85.6,5,0,0,0,9.4,0,0,0,0,0,0,0,0,0,0,0,0,0,0,0,0,0,0,0,0,0,0,0,0,0,0,0,0,0,0,0,0,0,0,0,0,0,0,0
69.5,0,81.1,10,0,0,0,8.9,0,0,0,0,0,0,0,0,0,0,0,0,0,0,0,0,0,0,0,0,0,0,0,0,0,0,0,0,0,0,0,0,0,0,0,0,0,0,0
62.5,0,76.6,15,0,0,0,8.4,0,0,0,0,0,0,0,0,0,0,0,0,0,0,0,0,0,0,0,0,0,0,0,0,0,0,0,0,0,0,0,0,0,0,0,0,0,0,0
72.9,0,85.5,0,0,0,0,14.5,0,0,0,0,0,0,0,0,0,0,0,0,0,0,0,0,0,0,0,0,0,0,0,0,0,0,0,0,0,0,0,0,0,0,0,0,0,0,0
72.4,0,81.4,4.8,0,0,0,13.8,0,0,0,0,0,0,0,0,0,0,0,0,0,0,0,0,0,0,0,0,0,0,0,0,0,0,0,0,0,0,0,0,0,0,0,0,0,0,0
68.3,0,77.4,9.5,0,0,0,13.1,0,0,0,0,0,0,0,0,0,0,0,0,0,0,0,0,0,0,0,0,0,0,0,0,0,0,0,0,0,0,0,0,0,0,0,0,0,0,0
64.3,0,73.2,14.3,0,0,0,12.5,0,0,0,0,0,0,0,0,0,0,0,0,0,0,0,0,0,0,0,0,0,0,0,0,0,0,0,0,0,0,0,0,0,0,0,0,0,0,0
60.4,0,69.1,19.2,0,0,0,11.7,0,0,0,0,0,0,0,0,0,0,0,0,0,0,0,0,0,0,0,0,0,0,0,0,0,0,0,0,0,0,0,0,0,0,0,0,0,0,0
71.6,0,76,5,0,0,0,19,0,0,0,0,0,0,0,0,0,0,0,0,0,0,0,0,0,0,0,0,0,0,0,0,0,0,0,0,0,0,0,0,0,0,0,0,0,0,0
71.1,0,72,10,0,0,0,18,0,0,0,0,0,0,0,0,0,0,0,0,0,0,0,0,0,0,0,0,0,0,0,0,0,0,0,0,0,0,0,0,0,0,0,0,0,0,0
67.9,0,68,15,0,0,0,17,0,0,0,0,0,0,0,0,0,0,0,0,0,0,0,0,0,0,0,0,0,0,0,0,0,0,0,0,0,0,0,0,0,0,0,0,0,0,0
61.2,0,64,20,0,0,0,16,0,0,0,0,0,0,0,0,0,0,0,0,0,0,0,0,0,0,0,0,0,0,0,0,0,0,0,0,0,0,0,0,0,0,0,0,0,0,0
59.5,0,60,25,0,0,0,15,0,0,0,0,0,0,0,0,0,0,0,0,0,0,0,0,0,0,0,0,0,0,0,0,0,0,0,0,0,0,0,0,0,0,0,0,0,0,0
74.3,0,71.4,5,0,0,0,23.6,0,0,0,0,0,0,0,0,0,0,0,0,0,0,0,0,0,0,0,0,0,0,0,0,0,0,0,0,0,0,0,0,0,0,0,0,0,0,0
73.3,0,67.7,10,0,0,0,22.3,0,0,0,0,0,0,0,0,0,0,0,0,0,0,0,0,0,0,0,0,0,0,0,0,0,0,0,0,0,0,0,0,0,0,0,0,0,0,0
72.3,0,63.9,15,0,0,0,21.1,0,0,0,0,0,0,0,0,0,0,0,0,0,0,0,0,0,0,0,0,0,0,0,0,0,0,0,0,0,0,0,0,0,0,0,0,0,0,0
70,0,60.2,20,0,0,0,19.8,0,0,0,0,0,0,0,0,0,0,0,0,0,0,0,0,0,0,0,0,0,0,0,0,0,0,0,0,0,0,0,0,0,0,0,0,0,0,0
65.7,0,56.4,25,0,0,0,18.6,0,0,0,0,0,0,0,0,0,0,0,0,0,0,0,0,0,0,0,0,0,0,0,0,0,0,0,0,0,0,0,0,0,0,0,0,0,0,0
85.5,0,48,4,0,0,0,48,0,0,0,0,0,0,0,0,0,0,0,0,0,0,0,0,0,0,0,0,0,0,0,0,0,0,0,0,0,0,0,0,0,0,0,0,0,0,0
85,0,45.5,9,0,0,0,45.5,0,0,0,0,0,0,0,0,0,0,0,0,0,0,0,0,0,0,0,0,0,0,0,0,0,0,0,0,0,0,0,0,0,0,0,0,0,0,0
82.3,0,43.5,13,0,0,0,43.5,0,0,0,0,0,0,0,0,0,0,0,0,0,0,0,0,0,0,0,0,0,0,0,0,0,0,0,0,0,0,0,0,0,0,0,0,0,0,0
79.3,0,41,18,0,0,0,41,0,0,0,0,0,0,0,0,0,0,0,0,0,0,0,0,0,0,0,0,0,0,0,0,0,0,0,0,0,0,0,0,0,0,0,0,0,0,0
76.6,0,38.5,23,0,0,0,38.5,0,0,0,0,0,0,0,0,0,0,0,0,0,0,0,0,0,0,0,0,0,0,0,0,0,0,0,0,0,0,0,0,0,0,0,0,0,0,0
99.6,0,56.9,5,0,0,0,38.1,0,0,0,0,0,0,0,0,0,0,0,0,0,0,0,0,0,0,0,0,0,0,0,0,0,0,0,0,0,0,0,0,0,0,0,0,0,0,0
96.2,0,53.9,10,0,0,0,36.1,0,0,0,0,0,0,0,0,0,0,0,0,0,0,0,0,0,0,0,0,0,0,0,0,0,0,0,0,0,0,0,0,0,0,0,0,0,0,0
91.7,0,50.9,15,0,0,0,34.1,0,0,0,0,0,0,0,0,0,0,0,0,0,0,0,0,0,0,0,0,0,0,0,0,0,0,0,0,0,0,0,0,0,0,0,0,0,0,0
89.4,0,47.9,20,0,0,0,32.1,0,0,0,0,0,0,0,0,0,0,0,0,0,0,0,0,0,0,0,0,0,0,0,0,0,0,0,0,0,0,0,0,0,0,0,0,0,0,0
84.8,0,44.9,25,0,0,0,30.1,0,0,0,0,0,0,0,0,0,0,0,0,0,0,0,0,0,0,0,0,0,0,0,0,0,0,0,0,0,0,0,0,0,0,0,0,0,0,0
79.9,0,41.9,30,0,0,0,28.1,0,0,0,0,0,0,0,0,0,0,0,0,0,0,0,0,0,0,0,0,0,0,0,0,0,0,0,0,0,0,0,0,0,0,0,0,0,0,0
121.6,0,47.5,5,0,0,0,47.5,0,0,0,0,0,0,0,0,0,0,0,0,0,0,0,0,0,0,0,0,0,0,0,0,0,0,0,0,0,0,0,0,0,0,0,0,0,0,0
115.3,0,45,10,0,0,0,45,0,0,0,0,0,0,0,0,0,0,0,0,0,0,0,0,0,0,0,0,0,0,0,0,0,0,0,0,0,0,0,0,0,0,0,0,0,0,0
109.1,0,42.5,15,0,0,0,42.5,0,0,0,0,0,0,0,0,0,0,0,0,0,0,0,0,0,0,0,0,0,0,0,0,0,0,0,0,0,0,0,0,0,0,0,0,0,0,0
97.9,0,37.5,25,0,0,0,37.5,0,0,0,0,0,0,0,0,0,0,0,0,0,0,0,0,0,0,0,0,0,0,0,0,0,0,0,0,0,0,0,0,0,0,0,0,0,0,0
89,0,35,30,0,0,0,35,0,0,0,0,0,0,0,0,0,0,0,0,0,0,0,0,0,0,0,0,0,0,0,0,0,0,0,0,0,0,0,0,0,0,0,0,0,0,0
106,0,85,0,0,0,0,12,3,0,0,0,0,0,0,0,0,0,0,0,0,0,0,0,0,0,0,0,0,0,0,0,0,0,0,0,0,0,0,0,0,0,0,0,0,0,0
87,0,85,0,0,0,0,9,6,0,0,0,0,0,0,0,0,0,0,0,0,0,0,0,0,0,0,0,0,0,0,0,0,0,0,0,0,0,0,0,0,0,0,0,0,0,0
88,0,85,0,0,0,0,7.5,7.5,0,0,0,0,0,0,0,0,0,0,0,0,0,0,0,0,0,0,0,0,0,0,0,0,0,0,0,0,0,0,0,0,0,0,0,0,0,0
84,0,85,0,0,0,0,6,9,0,0,0,0,0,0,0,0,0,0,0,0,0,0,0,0,0,0,0,0,0,0,0,0,0,0,0,0,0,0,0,0,0,0,0,0,0,0
105,0,85,0,0,0,0,3,12,0,0,0,0,0,0,0,0,0,0,0,0,0,0,0,0,0,0,0,0,0,0,0,0,0,0,0,0,0,0,0,0,0,0,0,0,0,0
88,0,85,0,0,0,0,0,12,3,0,0,0,0,0,0,0,0,0,0,0,0,0,0,0,0,0,0,0,0,0,0,0,0,0,0,0,0,0,0,0,0,0,0,0,0,0
106,0,85,0,0,0,0,0,9,6,0,0,0,0,0,0,0,0,0,0,0,0,0,0,0,0,0,0,0,0,0,0,0,0,0,0,0,0,0,0,0,0,0,0,0,0,0
114,0,85,0,0,0,0,0,7.5,7.5,0,0,0,0,0,0,0,0,0,0,0,0,0,0,0,0,0,0,0,0,0,0,0,0,0,0,0,0,0,0,0,0,0,0,0,0,0
109,0,85,0,0,0,0,0,6,9,0,0,0,0,0,0,0,0,0,0,0,0,0,0,0,0,0,0,0,0,0,0,0,0,0,0,0,0,0,0,0,0,0,0,0,0,0
87,0,85,0,0,0,0,12,0,3,0,0,0,0,0,0,0,0,0,0,0,0,0,0,0,0,0,0,0,0,0,0,0,0,0,0,0,0,0,0,0,0,0,0,0,0,0
96,0,85,0,0,0,0,9,0,6,0,0,0,0,0,0,0,0,0,0,0,0,0,0,0,0,0,0,0,0,0,0,0,0,0,0,0,0,0,0,0,0,0,0,0,0,0
98,0,85,0,0,0,0,7.5,0,7.5,0,0,0,0,0,0,0,0,0,0,0,0,0,0,0,0,0,0,0,0,0,0,0,0,0,0,0,0,0,0,0,0,0,0,0,0,0
103,0,85,0,0,0,0,6,0,9,0,0,0,0,0,0,0,0,0,0,0,0,0,0,0,0,0,0,0,0,0,0,0,0,0,0,0,0,0,0,0,0,0,0,0,0,0
45,54,46,0,0,0,0,0,0,0,0,0,0,0,0,0,0,0,0,0,0,0,0,0,0,0,0,0,0,0,0,0,0,0,0,0,0,0,0,0,0,0,0,0,0,0,0
72,46.5,40,0,0,0,0,0,0,0,0,0,0,13.5,0,0,0,0,0,0,0,0,0,0,0,0,0,0,0,0,0,0,0,0,0,0,0,0,0,0,0,0,0,0,0,0,0
89,43.08,43.08,0,0,0,0,0,0,0,0,0,0,13.84,0,0,0,0,0,0,0,0,0,0,0,0,0,0,0,0,0,0,0,0,0,0,0,0,0,0,0,0,0,0,0,0,0
101,12.98,34.81,0,0,0,0,0,0,0,0,0,0,52.21,0,0,0,0,0,0,0,0,0,0,0,0,0,0,0,0,0,0,0,0,0,0,0,0,0,0,0,0,0,0,0,0,0
107,5.71,71.46,0,0,0,0,0,0,0,0,0,0,22.83,0,0,0,0,0,0,0,0,0,0,0,0,0,0,0,0,0,0,0,0,0,0,0,0,0,0,0,0,0,0,0,0,0
96,37.5,37.5,0,0,0,0,0,0,0,0,0,0,25,0,0,0,0,0,0,0,0,0,0,0,0,0,0,0,0,0,0,0,0,0,0,0,0,0,0,0,0,0,0,0,0,0
118,19.69,48.19,0,0,0,0,0,0,0,0,0,0,32.12,0,0,0,0,0,0,0,0,0,0,0,0,0,0,0,0,0,0,0,0,0,0,0,0,0,0,0,0,0,0,0,0,0
123,8.83,54.7,0,0,0,0,0,0,0,0,0,0,36.47,0,0,0,0,0,0,0,0,0,0,0,0,0,0,0,0,0,0,0,0,0,0,0,0,0,0,0,0,0,0,0,0,0
103,43.79,21.05,0,0,0,0,0,0,0,0,0,0,35.16,0,0,0,0,0,0,0,0,0,0,0,0,0,0,0,0,0,0,0,0,0,0,0,0,0,0,0,0,0,0,0,0,0
147,26.89,29.25,0,0,0,0,0,0,0,0,0,0,43.86,0,0,0,0,0,0,0,0,0,0,0,0,0,0,0,0,0,0,0,0,0,0,0,0,0,0,0,0,0,0,0,0,0
164,5.59,38.36,0,0,0,0,0,0,0,0,0,0,56.05,0,0,0,0,0,0,0,0,0,0,0,0,0,0,0,0,0,0,0,0,0,0,0,0,0,0,0,0,0,0,0,0,0
77,60,24,0,0,0,0,0,16,0,0,0,0,0,0,0,0,0,0,0,0,0,0,0,0,0,0,0,0,0,0,0,0,0,0,0,0,0,0,0,0,0,0,0,0,0,0
83,58,24,2,0,0,0,0,16,0,0,0,0,0,0,0,0,0,0,0,0,0,0,0,0,0,0,0,0,0,0,0,0,0,0,0,0,0,0,0,0,0,0,0,0,0,0
92,55,24,5,0,0,0,0,16,0,0,0,0,0,0,0,0,0,0,0,0,0,0,0,0,0,0,0,0,0,0,0,0,0,0,0,0,0,0,0,0,0,0,0,0,0,0
89,58,24,0,0,0,0,0,16,0,0,0,0,0,0,0,0,0,0,0,0,0,0,0,0,0,0,0,0,0,0,0,0,0,0,0,0,2,0,0,0,0,0,0,0,0,0
86,55,24,0,0,0,0,0,16,0,0,0,0,0,0,0,0,0,0,0,0,0,0,0,0,0,0,0,0,0,0,0,0,0,0,0,0,5,0,0,0,0,0,0,0,0,0
35,73.77,20.94,1,0,0,0,0,3.99,0,0,0,0,0,0,0,0.3,0,0,0,0,0,0,0,0,0,0,0,0,0,0,0,0,0,0,0,0,0,0,0,0,0,0,0,0,0,0
35,73.77,20.94,1,0,0,0,0,3.99,0,0,0,0,0,0,0,0,0.3,0,0,0,0,0,0,0,0,0,0,0,0,0,0,0,0,0,0,0,0,0,0,0,0,0,0,0,0,0
88,73.78,9.97,0,0,0,0,0,15.95,0,0,0,0,0,0,0,0,0.3,0,0,0,0,0,0,0,0,0,0,0,0,0,0,0,0,0,0,0,0,0,0,0,0,0,0,0,0,0
88,73.78,9.97,0,0,0,0,0,15.95,0,0,0,0,0,0,0,0.3,0,0,0,0,0,0,0,0,0,0,0,0,0,0,0,0,0,0,0,0,0,0,0,0,0,0,0,0,0,0
88.3,52.14,0,3.6,19.25,20.36,0,0,3.24,0.79,0,0,0,0,0,0,0,0,0,0,0,0,0,0,0,0.53,0,0,0,0,0,0,0,0,0.09,0,0,0,0,0,0,0,0,0,0,0,0
86.3,50.36,0,3.48,18.59,19.67,0,0,3.13,0.76,0,0,0,0,0,0,0,0,0,0,0,0,0,0,0,0.51,0,0,0,0,0,0,0,0,3.5,0,0,0,0,0,0,0,0,0,0,0,0
88.5,49.65,0,3.43,18.34,19.4,0,0,3.09,0.75,0,0,0,0,0,0,0,0,0,0,0,0,0,0,0,0.51,0,0,0,0,0,0,0,0,4.83,0,0,0,0,0,0,0,0,0,0,0,0
93,47.89,0,0,21.7,26.2,0,0,4.21,0,0,0,0,0,0,0,0,0,0,0,0,0,0,0,0,0,0,0,0,0,0,0,0,0,0,0,0,0,0,0,0,0,0,0,0,0,0
90.5,47.87,0,0,19.42,28.47,0,0,4.24,0,0,0,0,0,0,0,0,0,0,0,0,0,0,0,0,0,0,0,0,0,0,0,0,0,0,0,0,0,0,0,0,0,0,0,0,0,0
89.5,47.86,0,0,17.1,30.77,0,0,4.27,0,0,0,0,0,0,0,0,0,0,0,0,0,0,0,0,0,0,0,0,0,0,0,0,0,0,0,0,0,0,0,0,0,0,0,0,0,0
87.5,47.85,0,0,14.76,33.1,0,0,4.29,0,0,0,0,0,0,0,0,0,0,0,0,0,0,0,0,0,0,0,0,0,0,0,0,0,0,0,0,0,0,0,0,0,0,0,0,0,0
87.5,47.84,0,0,12.38,35.46,0,0,4.32,0,0,0,0,0,0,0,0,0,0,0,0,0,0,0,0,0,0,0,0,0,0,0,0,0,0,0,0,0,0,0,0,0,0,0,0,0,0
117.5,60.43,0,1.36,0.12,20.2,0,0,16.69,0.56,0,0,0,0,0,0.12,0,0,0,0,0,0,0,0,0.17,0.22,0,0,0,0,0,0,0,0,0.11,0,0,0,0,0,0,0.02,0,0,0,0,0
39.2,60,0,28,0,0,0,0,0,0,0,0,0,0,0,0,0,0,0,0,0,0,0,0,0,0,0,0,0,0,0,12,0,0,0,0,0,0,0,0,0,0,0,0,0,0,0
45.5,45.61,0,22.76,0,22.81,0,0,0,0,0,0,0,0,0,0,0,0,0,0,0,0,0,0,0,0,0,0,0,0,0,0,0,0,8.82,0,0,0,0,0,0,0,0,0,0,0,0
50,43.3,5.06,21.62,0,21.65,0,0,0,0,0,0,0,0,0,0,0,0,0,0,0,0,0,0,0,0,0,0,0,0,0,0,0,0,8.37,0,0,0,0,0,0,0,0,0,0,0,0
46,47.82,0,23.87,0,23.93,0,0,0,0,0,0,0,0,0,0,0,0,0,0,0,0,0,0,0,0,0,0,0,0,0,0,0,0,4.38,0,0,0,0,0,0,0,0,0,0,0,0
87,40.13,20.06,0,0,0,0,0,0,0,0,0,0,0,0,0,0,0,0,0,0,0,39.81,0,0,0,0,0,0,0,0,0,0,0,0,0,0,0,0,0,0,0,0,0,0,0,0
87.2,32.06,27.67,0,0,0,0,0,0,0,0,0,0,0,0,0,0,0,0,0,0,0,40.27,0,0,0,0,0,0,0,0,0,0,0,0,0,0,0,0,0,0,0,0,0,0,0,0
85.5,27.95,31.54,0,0,0,0,0,0,0,0,0,0,0,0,0,0,0,0,0,0,0,40.51,0,0,0,0,0,0,0,0,0,0,0,0,0,0,0,0,0,0,0,0,0,0,0,0
79.5,21.69,37.44,0,0,0,0,0,0,0,0,0,0,0,0,0,0,0,0,0,0,0,40.87,0,0,0,0,0,0,0,0,0,0,0,0,0,0,0,0,0,0,0,0,0,0,0,0
75.5,11.01,47.5,0,0,0,0,0,0,0,0,0,0,0,0,0,0,0,0,0,0,0,41.49,0,0,0,0,0,0,0,0,0,0,0,0,0,0,0,0,0,0,0,0,0,0,0,0
67.5,0,0,0,0,0,20,0,0,0,0,0,0,0,0,0,0,0,0,0,0,0,0,0,0,0,10,0,0,0,0,0,0,0,0,0,70,0,0,0,0,0,0,0,0,0,0
65,71.17,13.41,0,0,0,0,9.17,0,6.25,0,0,0,0,0,0,0,0,0,0,0,0,0,0,0,0,0,0,0,0,0,0,0,0,0,0,0,0,0,0,0,0,0,0,0,0,0
68,65.56,15.61,0,0,0,0,11.08,0,7.75,0,0,0,0,0,0,0,0,0,0,0,0,0,0,0,0,0,0,0,0,0,0,0,0,0,0,0,0,0,0,0,0,0,0,0,0,0
77,61.05,18.06,0,0,0,0,12.51,0,8.38,0,0,0,0,0,0,0,0,0,0,0,0,0,0,0,0,0,0,0,0,0,0,0,0,0,0,0,0,0,0,0,0,0,0,0,0,0
91,51.01,22.73,0,0,0,0,16.06,0,10.2,0,0,0,0,0,0,0,0,0,0,0,0,0,0,0,0,0,0,0,0,0,0,0,0,0,0,0,0,0,0,0,0,0,0,0,0,0
96,61.85,18.37,0,0,0,0,0,19.78,0,0,0,0,0,0,0,0,0,0,0,0,0,0,0,0,0,0,0,0,0,0,0,0,0,0,0,0,0,0,0,0,0,0,0,0,0,0
109,52.57,22.91,0,0,0,0,0,24.52,0,0,0,0,0,0,0,0,0,0,0,0,0,0,0,0,0,0,0,0,0,0,0,0,0,0,0,0,0,0,0,0,0,0,0,0,0,0
37,75.72,13.8,0,0,0,0,6.45,0,4.03,0,0,0,0,0,0,0,0,0,0,0,0,0,0,0,0,0,0,0,0,0,0,0,0,0,0,0,0,0,0,0,0,0,0,0,0,0
66,67.64,18.25,0,0,0,0,8.57,0,5.54,0,0,0,0,0,0,0,0,0,0,0,0,0,0,0,0,0,0,0,0,0,0,0,0,0,0,0,0,0,0,0,0,0,0,0,0,0
87,51.15,27.35,0,0,0,0,13.02,0,8.48,0,0,0,0,0,0,0,0,0,0,0,0,0,0,0,0,0,0,0,0,0,0,0,0,0,0,0,0,0,0,0,0,0,0,0,0,0
65,60.58,22.07,0,0,0,0,10.53,0,6.82,0,0,0,0,0,0,0,0,0,0,0,0,0,0,0,0,0,0,0,0,0,0,0,0,0,0,0,0,0,0,0,0,0,0,0,0,0
77,61.12,22.55,0,0,0,0,0,16.33,0,0,0,0,0,0,0,0,0,0,0,0,0,0,0,0,0,0,0,0,0,0,0,0,0,0,0,0,0,0,0,0,0,0,0,0,0,0
92,52.52,26.76,0,0,0,0,0,20.72,0,0,0,0,0,0,0,0,0,0,0,0,0,0,0,0,0,0,0,0,0,0,0,0,0,0,0,0,0,0,0,0,0,0,0,0,0,0
145,69,0,0,0,0,0,0,31,0,0,0,0,0,0,0,0,0,0,0,0,0,0,0,0,0,0,0,0,0,0,0,0,0,0,0,0,0,0,0,0,0,0,0,0,0,0
67,49.47,0,0,25.47,25.06,0,0,0,0,0,0,0,0,0,0,0,0,0,0,0,0,0,0,0,0,0,0,0,0,0,0,0,0,0,0,0,0,0,0,0,0,0,0,0,0,0
66,49.55,0,5.05,19.88,25.52,0,0,0,0,0,0,0,0,0,0,0,0,0,0,0,0,0,0,0,0,0,0,0,0,0,0,0,0,0,0,0,0,0,0,0,0,0,0,0,0,0
66,50.2,0,6.26,18.71,24.83,0,0,0,0,0,0,0,0,0,0,0,0,0,0,0,0,0,0,0,0,0,0,0,0,0,0,0,0,0,0,0,0,0,0,0,0,0,0,0,0,0
66,49.87,0,7.49,17.49,25.15,0,0,0,0,0,0,0,0,0,0,0,0,0,0,0,0,0,0,0,0,0,0,0,0,0,0,0,0,0,0,0,0,0,0,0,0,0,0,0,0,0
57,49.53,0,8.76,16.24,25.47,0,0,0,0,0,0,0,0,0,0,0,0,0,0,0,0,0,0,0,0,0,0,0,0,0,0,0,0,0,0,0,0,0,0,0,0,0,0,0,0,0
68,49.59,0,10.04,15.68,24.69,0,0,0,0,0,0,0,0,0,0,0,0,0,0,0,0,0,0,0,0,0,0,0,0,0,0,0,0,0,0,0,0,0,0,0,0,0,0,0,0,0
54,49.63,0,11.05,14.35,24.97,0,0,0,0,0,0,0,0,0,0,0,0,0,0,0,0,0,0,0,0,0,0,0,0,0,0,0,0,0,0,0,0,0,0,0,0,0,0,0,0,0
52,49.05,0,12.05,13.71,25.19,0,0,0,0,0,0,0,0,0,0,0,0,0,0,0,0,0,0,0,0,0,0,0,0,0,0,0,0,0,0,0,0,0,0,0,0,0,0,0,0,0
58,49.76,0,13.44,12.36,24.44,0,0,0,0,0,0,0,0,0,0,0,0,0,0,0,0,0,0,0,0,0,0,0,0,0,0,0,0,0,0,0,0,0,0,0,0,0,0,0,0,0
56,49.4,0,14.86,10.97,24.77,0,0,0,0,0,0,0,0,0,0,0,0,0,0,0,0,0,0,0,0,0,0,0,0,0,0,0,0,0,0,0,0,0,0,0,0,0,0,0,0,0
55,49.57,0,16.34,9.53,24.56,0,0,0,0,0,0,0,0,0,0,0,0,0,0,0,0,0,0,0,0,0,0,0,0,0,0,0,0,0,0,0,0,0,0,0,0,0,0,0,0,0
41,49.86,0,25.29,0,24.85,0,0,0,0,0,0,0,0,0,0,0,0,0,0,0,0,0,0,0,0,0,0,0,0,0,0,0,0,0,0,0,0,0,0,0,0,0,0,0,0,0
109,0,0,0,0,0,0,0,0,0,0,0,0,0,0,0,0,0,0,10,0,0,30,0,0,0,0,0,0,0,0,0,0,0,0,0,0,0,0,0,0,60,0,0,0,0,0
93,0,0,5,0,0,0,0,0,0,0,0,0,0,0,0,0,0,0,10,0,0,25,0,0,0,0,0,0,0,0,0,0,0,0,0,0,0,0,0,0,60,0,0,0,0,0
75,0,0,10,0,0,0,0,0,0,0,0,0,0,0,0,0,0,0,10,0,0,20,0,0,0,0,0,0,0,0,0,0,0,0,0,0,0,0,0,0,60,0,0,0,0,0
70,0,0,15,0,0,0,0,0,0,0,0,0,0,0,0,0,0,0,10,0,0,15,0,0,0,0,0,0,0,0,0,0,0,0,0,0,0,0,0,0,60,0,0,0,0,0
67,0,0,20,0,0,0,0,0,0,0,0,0,0,0,0,0,0,0,10,0,0,10,0,0,0,0,0,0,0,0,0,0,0,0,0,0,0,0,0,0,60,0,0,0,0,0
39.9,69.7,4.66,11.23,0.49,12.04,1.04,0,0,0,0,0,0,0,0,0,0,0,0,0,0.57,0,0,0,0,0,0,0,0,0,0.05,0,0,0,0,0,0,0,0,0.22,0,0,0,0,0,0,0
40.2,66.25,4.65,11.2,0.49,15.54,1.03,0,0,0,0,0,0,0,0,0,0,0,0,0,0.57,0,0,0,0,0,0,0,0,0,0.05,0,0,0,0,0,0,0,0,0.22,0,0,0,0,0,0,0
39.1,67.38,4.72,13.35,0.5,12.19,1.01,0,0,0,0,0,0,0,0,0,0,0,0,0,0.58,0,0,0,0,0,0,0,0,0,0.05,0,0,0,0,0,0,0,0,0.22,0,0,0,0,0,0,0
43,67,4.7,11.33,0.5,13.22,1.05,0,0,0,0,0,0,0,0,0,0,0,0,0,1.93,0,0,0,0,0,0,0,0,0,0.05,0,0,0,0,0,0,0,0,0.22,0,0,0,0,0,0,0
42.5,67.84,4.75,11.45,0.5,12.27,2.33,0,0,0,0,0,0,0,0,0,0,0,0,0,0.59,0,0,0,0,0,0,0,0,0,0.05,0,0,0,0,0,0,0,0,0.22,0,0,0,0,0,0,0
40.3,66.98,4.7,11.33,0.5,12.14,1.04,0,0,0,0,0,0,0,0,0,0,0,0,2.46,0.58,0,0,0,0,0,0,0,0,0,0.05,0,0,0,0,0,0,0,0,0.22,0,0,0,0,0,0,0
39.8,69.27,4.67,11.31,0.49,12.17,1.04,0,0,0,0,0,0,0,0,0,0,0,0,0,0.58,0,0,0,0,0,0,0,0,0,0,0,0,0,0,0,0,0,0,0,0,0.47,0,0,0,0,0
39.4,71.97,4.6,9.16,0.49,11.88,1.07,0,0,0,0,0,0,0,0,0,0,0,0,0,0.57,0,0,0,0,0,0,0,0,0,0.04,0,0,0,0,0,0,0,0,0.22,0,0,0,0,0,0,0
44.9,68.55,4.59,9.14,0.49,15.34,1.06,0,0,0,0,0,0,0,0,0,0,0,0,0,0.57,0,0,0,0,0,0,0,0,0,0.04,0,0,0,0,0,0,0,0,0.22,0,0,0,0,0,0,0
41,69.82,1.9,11.24,1.64,12.17,1.04,0,0,0,0,0,0,0,0,0,0,0,0,0,1.92,0,0,0,0,0,0,0,0,0,0.05,0,0,0,0,0,0,0,0,0.22,0,0,0,0,0,0,0
103,59.72,0,7.04,2.97,0,1.17,16.01,10.62,0,0,0,0,0,0,0,0,0,0,0,0,0,0,0,0,0,0,0,0,0,0,0,0,0,1.5,0,0,0.97,0,0,0,0,0,0,0,0,0
102,61.76,0,7.05,2.97,0,1.56,16.03,9.66,0,0,0,0,0,0,0,0,0,0,0,0,0,0,0,0,0,0,0,0,0,0,0,0,0,0,0,0,0.97,0,0,0,0,0,0,0,0,0
96,59.95,1.72,7.06,2.98,0,1.57,16.07,9.68,0,0,0,0,0,0,0,0,0,0,0,0,0,0,0,0,0,0,0,0,0,0,0,0,0,0,0,0,0.97,0,0,0,0,0,0,0,0,0
110,60.65,0,7.15,0,0,0.79,15.25,12.25,0.64,0,0,0,0,0,0,0,0,0,0,0,0,0,0,0,0,0,0,0,0,0,0,0,0,2.28,0,0,0.99,0,0,0,0,0,0,0,0,0
111,57.29,0,8.88,0,0,0.79,20.21,9.74,0.64,0,0,0,0,0,0,0,0,0,0,0,0,0,0,0,0,0,0,0,0,0,0,0,0,0,0,0,2.45,0,0,0,0,0,0,0,0,0
104,63.94,0,5.8,0,3.16,0.77,15.83,9.54,0,0,0,0,0,0,0,0,0,0,0,0,0,0,0,0,0,0,0,0,0,0,0,0,0,0,0,0,0.96,0,0,0,0,0,0,0,0,0
99,55.79,4.38,8.37,0,0,0.8,18.36,9.83,0,0,0,0,0,0,0,0,0,0,0,0,0,0,0,0,0,0,0,0,0,0,0,0,0,0,0,0,2.47,0,0,0,0,0,0,0,0,0
79,76.75,4.97,0,0,0,0,0,15.46,0,0,0,0,0,0,0,0,0,0,0,0,0,0,0,0,0,0,0,0,0,2.12,0,0,0,0,0,0,0,0.7,0,0,0,0,0,0,0,0
80,77.04,4.94,0,0,0,0,0,15.37,0,0,0,0,0,0,0,0,0,0,0,0,0,0,0,0,0,0,0,0,0,2.11,0,0,0,0,0,0,0,0.54,0,0,0,0,0,0,0,0
78,77.05,4.94,1.29,0,0,0,0,14.3,0,0,0,0,0,0,0,0,0,0,0,0,0,0,0,0,0,0,0,0,0,1.88,0,0,0,0,0,0,0,0.54,0,0,0,0,0,0,0,0
78,77.16,4.95,1.3,0,0,0,0,14.32,0,0,0,0,0,0,0,0,0,0,0,0,0,0,0,0,0,0,0,0,0,1.89,0,0,0,0,0,0,0,0.38,0,0,0,0,0,0,0,0
78,77.31,4.96,1.3,0,0,0,0,14.35,0,0,0,0,0,0,0,0,0,0,0,0,0,0,0,0,0,0,0,0,0,1.89,0,0,0,0,0,0,0,0.19,0,0,0,0,0,0,0,0
90,0,3,3,10,0,0,0,4,4,0,0,0,0,0,0,0,0,0,31,0,0,0,12,0,0,0,0,0,0,0,0,0,0,0,0,0,0,0,0,0,33,0,0,0,0,0
73,0,5,3,0,6,0,0,0,0,0,0,0,0,0,0,0,0,0,33,0,0,0,20,0,0,0,0,0,0,0,0,0,0,0,0,0,0,0,0,0,33,0,0,0,0,0
83,0,0,2,0,6,0,0,0,0,0,0,0,0,0,0,0,0,0,29,0,0,0,30,0,0,0,0,0,0,0,0,0,0,0,0,0,0,0,0,0,33,0,0,0,0,0
87,0,0,0,0,0,0,0,0,0,0,0,0,0,0,0,0,0,0,50,0,0,0,20,0,0,0,0,0,0,0,0,0,0,0,0,0,0,0,0,0,30,0,0,0,0,0
127,0.3,0,1.7,0,0,0,7.2,8.2,5.1,0,0,0,0,0,0,0,0,0,39.7,0,0,0,5.5,0,0,0,0,0,0,0,0,0,0,0,0,0,0.1,0,0,0,32.2,0,0,0,0,0
86,22.8,30.4,2.5,0,2.1,0,7,8,1.5,0,0,0,0,0,0,0,0,0,25.2,0,0,0,0.5,0,0,0,0,0,0,0,0,0,0,0,0,0,0,0,0,0,0,0,0,0,0,0
74,23,31,3,2,0,0,7,8,0,0,0,0,0,0,0,0,0,0,25,0,0,0,1,0,0,0,0,0,0,0,0,0,0,0,0,0,0,0,0,0,0,0,0,0,0,0
86,0,40.04,0,0,0,0,0,0,10,0,0,0,0,0,0,0,0,0,19.96,0,0,0,0,0,0,0,0,0,0,0,0,0,0,0,0,0,0,0,0,0,30,0,0,0,0,0
85,0,29.99,0,0,0,10.03,0,0,4.96,0,0,0,0,0,0,0,0,0,25.02,0,0,0,0,0,0,0,0,0,0,0,0,0,0,0,0,0,0,0,0,0,30,0,0,0,0,0
73,0,40.04,0,0,0,0,0,0,4.97,0,0,0,0,0,0,0,0,0,24.99,0,0,0,0,0,0,0,0,0,0,0,0,0,0,0,0,0,0,0,0,0,30,0,0,0,0,0
88,0,30.06,0,0,0,0,0,0,10.02,0,0,0,0,0,0,0,0,0,29.89,0,0,0,0,0,0,0,0,0,0,0,0,0,0,0,0,0,0,0,0,0,30.03,0,0,0,0,0
73,0,35.04,0,0,0,0,0,0,5,0,0,0,0,0,0,0,0,0,29.98,0,0,0,0,0,0,0,0,0,0,0,0,0,0,0,0,0,0,0,0,0,29.98,0,0,0,0,0
73,0,30,0,0,0,0,0,0,5.03,0,0,0,0,0,0,0,0,0,34.93,0,0,0,0,0,0,0,0,0,0,0,0,0,0,0,0,0,0,0,0,0,30.04,0,0,0,0,0
75,0,25,0,0,0,0,0,0,4.96,0,0,0,0,0,0,0,0,0,40.03,0,0,0,0,0,0,0,0,0,0,0,0,0,0,0,0,0,0,0,0,0,30.01,0,0,0,0,0
72,0,39.94,0,0,0,0,0,0.77,9.46,0,0,0,0,0,0,0,0,0,19.91,0,0,0,0,0,0,0,0,0,0,0,0,0,0,0,0,0,0,0,0,0,29.92,0,0,0,0,0
88,53.59,30.83,0,0,0,0,0,0,0,0,0,15.58,0,0,0,0,0,0,0,0,0,0,0,0,0,0,0,0,0,0,0,0,0,0,0,0,0,0,0,0,0,0,0,0,0,0
50.1,79.97,11.5,0,0,0,0,0,0,0,0,0,8.53,0,0,0,0,0,0,0,0,0,0,0,0,0,0,0,0,0,0,0,0,0,0,0,0,0,0,0,0,0,0,0,0,0,0
61,55.33,35.82,0,0,0,0,0,0,0,0,0,8.85,0,0,0,0,0,0,0,0,0,0,0,0,0,0,0,0,0,0,0,0,0,0,0,0,0,0,0,0,0,0,0,0,0,0
70.3,57.51,24.82,8.47,0,0,0,0,0,0,0,0,9.2,0,0,0,0,0,0,0,0,0,0,0,0,0,0,0,0,0,0,0,0,0,0,0,0,0,0,0,0,0,0,0,0,0,0
52.5,56.19,24.25,0,0,0,0,0,0,0,0,0,8.99,0,0,0,0,0,0,0,0,0,0,0,0,0,0,0,0,0,0,0,0,0,10.57,0,0,0,0,0,0,0,0,0,0,0,0
75,25.81,31.95,12.89,9.7,0,1.98,15.35,0,0,0,0,0,0,0,0,0,0,0,2.32,0,0,0,0,0,0,0,0,0,0,0,0,0,0,0,0,0,0,0,0,0,0,0,0,0,0,0
83,22.03,29.37,13.35,9.71,4.99,1.62,18.93,0,0,0,0,0,0,0,0,0,0,0,0,0,0,0,0,0,0,0,0,0,0,0,0,0,0,0,0,0,0,0,0,0,0,0,0,0,0,0
94,24.56,23.71,1.58,0,9.52,0,13.4,3.4,0,0,0,0,0,0,0,0,0,0,15.88,0,0,0,0,0,0,0,0,0,0,0,1.16,0,0,3.96,0,0,1.03,0,0,0,0,0,1.8,0,0,0
96,26.28,19.72,1.55,0,9.3,0,16.54,3.32,0,0,0,0,0,0,0,0,0,0,15.52,0,0,0,0,0,0,0,0,0,0,0,1.14,0,0,3.87,0,0,1,0,0,0,0,0,1.76,0,0,0
102,29.59,15.95,0.58,0,1.98,0,17.84,3.58,0,0,0,0,0,0,0,0,0,0,20.39,0,0,0,0,0,0,0,0,0,0,0,2.95,0,0,4.17,0,0,1.08,0,0,0,0,0,1.89,0,0,0
100,29.31,16.97,0.58,0,1.96,0,17.68,3.55,0,0,0,0,0,0,0,0,0,0,20.19,0,0,0,0,0,0,0,0,0,0,0,2.68,0,0,4.13,0,0,1.07,0,0,0,0,0,1.88,0,0,0
99,31.22,15.43,0.58,0,1.97,0,17.73,2.73,0.55,0,0,0,0,0,0,0,0,0,19.35,0.71,0,0,0,0,0,0,0,0,0,0,2.69,0,0,4.15,0,0,1.07,0,0,0,0,0,1.74,0.08,0,0
99,33.16,13.88,0.58,0,1.97,0,17.78,1.9,1.1,0,0,0,0,0,0,0,0,0,18.49,1.42,0,0,0,0,0,0,0,0,0,0,2.7,0,0,4.16,0,0,1.08,0,0,0,0,0,1.61,0.17,0,0
25,70.5,8,12.5,5.4,3.6,0,0,0,0,0,0,0,0,0,0,0,0,0,0,0,0,0,0,0,0,0,0,0,0,0,0,0,0,0,0,0,0,0,0,0,0,0,0,0,0,0
20,74,10,11,5,0,0,0,0,0,0,0,0,0,0,0,0,0,0,0,0,0,0,0,0,0,0,0,0,0,0,0,0,0,0,0,0,0,0,0,0,0,0,0,0,0,0
22,73,9,11,7,0,0,0,0,0,0,0,0,0,0,0,0,0,0,0,0,0,0,0,0,0,0,0,0,0,0,0,0,0,0,0,0,0,0,0,0,0,0,0,0,0,0
23,72,8,11,9,0,0,0,0,0,0,0,0,0,0,0,0,0,0,0,0,0,0,0,0,0,0,0,0,0,0,0,0,0,0,0,0,0,0,0,0,0,0,0,0,0,0
27,70,6,10,14,0,0,0,0,0,0,0,0,0,0,0,0,0,0,0,0,0,0,0,0,0,0,0,0,0,0,0,0,0,0,0,0,0,0,0,0,0,0,0,0,0,0
27,68,7,11,14,0,0,0,0,0,0,0,0,0,0,0,0,0,0,0,0,0,0,0,0,0,0,0,0,0,0,0,0,0,0,0,0,0,0,0,0,0,0,0,0,0,0
28,67,7,11,15,0,0,0,0,0,0,0,0,0,0,0,0,0,0,0,0,0,0,0,0,0,0,0,0,0,0,0,0,0,0,0,0,0,0,0,0,0,0,0,0,0,0
23,69,8,13,10,0,0,0,0,0,0,0,0,0,0,0,0,0,0,0,0,0,0,0,0,0,0,0,0,0,0,0,0,0,0,0,0,0,0,0,0,0,0,0,0,0,0
24,67,7,14,12,0,0,0,0,0,0,0,0,0,0,0,0,0,0,0,0,0,0,0,0,0,0,0,0,0,0,0,0,0,0,0,0,0,0,0,0,0,0,0,0,0,0
28,64,10,11,15,0,0,0,0,0,0,0,0,0,0,0,0,0,0,0,0,0,0,0,0,0,0,0,0,0,0,0,0,0,0,0,0,0,0,0,0,0,0,0,0,0,0
32,68.15,11.48,11.1,0,7.12,0.22,0,0,0,0,0,0,0,0,0,0,0,0,0,1.93,0,0,0,0,0,0,0,0,0,0,0,0,0,0,0,0,0,0,0,0,0,0,0,0,0,0
31,68.64,11.65,11.27,0,6.03,1.76,0,0,0,0,0,0,0,0,0,0,0,0,0,0.65,0,0,0,0,0,0,0,0,0,0,0,0,0,0,0,0,0,0,0,0,0,0,0,0,0,0
35,68.96,10.56,10.49,0,6.56,0.44,0,0,0,0,0,0,0,0,0,0,0,0,0.41,2.58,0,0,0,0,0,0,0,0,0,0,0,0,0,0,0,0,0,0,0,0,0,0,0,0,0,0
29,69.32,11.58,11.53,0,5.39,0.88,0,0,0,0,0,0,0,0,0,0,0,0,0,1.3,0,0,0,0,0,0,0,0,0,0,0,0,0,0,0,0,0,0,0,0,0,0,0,0,0,0
30,68.04,12.04,11.18,0.67,5.5,0.87,0,0,0,0,0,0,0,0,0,0,0,0,0.41,1.29,0,0,0,0,0,0,0,0,0,0,0,0,0,0,0,0,0,0,0,0,0,0,0,0,0,0
32,66.03,12.56,12.53,0,6.95,0.31,0,0,0,0,0,0,0,0,0,0,0,0,0,1.62,0,0,0,0,0,0,0,0,0,0,0,0,0,0,0,0,0,0,0,0,0,0,0,0,0,0
33,68.85,11.41,10.06,0.49,6.73,0.22,0,0,0,0,0,0,0,0,0,0,0,0,0,2.24,0,0,0,0,0,0,0,0,0,0,0,0,0,0,0,0,0,0,0,0,0,0,0,0,0,0
28,67.09,13.25,12.06,0,4.87,1.11,0,0,0,0,0,0,0,0,0,0,0,0,0,0.66,0,0,0,0,0,0,0,0,0,0,0,0,0,0,0,0,0,0,0,0,0.96,0,0,0,0,0
30,68.25,11.59,11.21,0,5.99,0.22,0,0,0,0,0,0,0,0,0,0,0,0,0,1.95,0,0,0,0,0,0,0,0,0,0,0,0,0,0,0,0,0.55,0,0,0,0.24,0,0,0,0,0
29,68.5,11.63,11.25,0,6.02,1.32,0,0,0,0,0,0,0,0,0,0,0,0,0.41,0.33,0,0,0,0,0,0,0,0,0,0.12,0,0,0,0.42,0,0,0,0,0,0,0,0,0,0,0,0
53.5,69.31,18.4,2.2,0,0,0,3.21,1.03,5.64,0,0,0,0,0,0,0,0,0,0,0,0,0,0,0,0.02,0,0,0,0,0.04,0,0,0,0,0,0,0.1,0,0,0,0,0,0.05,0,0,0
53.5,72.92,17.58,1.58,0,0,0,1.51,0.42,5.33,0,0,0,0,0,0,0,0,0,0,0,0,0,0,0,0.02,0,0,0,0,0.04,0,0,0,0,0,0,0.52,0,0,0,0,0,0.02,0,0,0.06
53.5,73.59,16.04,1.88,0,0,0,1.92,0.62,5.42,0,0,0,0,0,0,0,0,0,0,0,0,0,0,0,0.02,0,0,0,0,0,0,0,0,0.48,0,0,0.03,0,0,0,0,0,0,0,0,0
54.5,70.35,18.04,3.16,0,0,0,1.51,2.08,4.1,0,0,0,0,0,0,0,0,0,0,0,0,0,0,0,0.01,0,0,0,0,0,0,0,0,0.64,0,0,0.06,0,0,0,0,0,0.02,0,0,0.03
83,6.86,30.56,5.39,0,0,0,0,0,0,0,0,0,0,0,0,0,0,0.52,14.68,0,0,40.29,0,0,0,0,0,0,1.24,0,0,0,0,0,0,0,0,0,0.46,0,0,0,0,0,0,0
82,6.9,33.74,5.15,0,0,0,0,0,0,0,0,0,0,0,0,0,0,0.69,10.7,0,0,40.87,0,0,0,0,0,0,1.49,0,0,0,0,0,0,0,0,0,0.46,0,0,0,0,0,0,0
85,5.07,36.07,0,0,0,0,0,0,0,0,0,0,0,0,0,0,0,0.95,5.62,0,0,48.77,0,0,0,0,0,0,3.02,0,0,0,0,0,0,0,0,0,0.5,0,0,0,0,0,0,0
76,10.07,32.96,0,0,0,0,0,0,0,0,0,0,0,0,0,0,0,0.79,20.91,0,0,33.91,0,0,0,0,0,0,1.36,0,0,0,0,0,0,0,0,0,0,0,0,0,0,0,0,0
76,5.78,37.83,0,0,0,5.86,0,0,0,0,0,0,0,0,0,0,0,0.15,22.07,0,0,27.09,0,0,0,0,0,0,0.43,0,0,0,0,0,0,0,0,0,0.79,0,0,0,0,0,0,0
79,4.61,30.58,0,0,0,12.3,0,0,0,0,0,0,0,0,0,0,0,1.12,33.38,0,0,17.64,0,0,0,0,0,0,0,0,0,0,0,0,0,0,0,0,0.37,0,0,0,0,0,0,0
73,2.82,41.68,0,0,0,10.53,0,0,0,0,0,0,0,0,0,0,0,0.71,23.58,0,0,20.48,0,0,0,0,0,0,0.2,0,0,0,0,0,0,0,0,0,0,0,0,0,0,0,0,0
70,4.98,45.11,0,0,0,14.95,0,0,0,0,0,0,0,0,0,0,0,1.25,23.88,0,0,9.83,0,0,0,0,0,0,0,0,0,0,0,0,0,0,0,0,0,0,0,0,0,0,0,0
86.7,64.51,9.23,3.64,0,0,0,8.69,7.28,3.28,0,0,0,0,0,1.72,0,0,0,1.59,0,0,0,0,0,0,0,0,0,0,0.06,0,0,0,0,0,0,0,0,0,0,0,0,0,0,0,0
35,67.21,9.16,12.17,0,4.43,3.24,0,0,0,0,0,0,0,0,0,0,0,0,1.74,2.05,0,0,0,0,0,0,0,0,0,0,0,0,0,0,0,0,0,0,0,0,0,0,0,0,0,0
34,69.14,10.76,10.69,0,5.46,2.22,0,0,0,0,0,0,0,0,0,0,0,0,0.42,1.31,0,0,0,0,0,0,0,0,0,0,0,0,0,0,0,0,0,0,0,0,0,0,0,0,0,0
37,66.48,8.56,11.69,0,5,2.29,0,0,0,0,0,0,0,0,0,0,0,0,2.59,3.39,0,0,0,0,0,0,0,0,0,0,0,0,0,0,0,0,0,0,0,0,0,0,0,0,0,0
36,67.77,10.09,12.05,0,3.76,2.75,0,0,0,0,0,0,0,0,0,0,0,0,0.87,2.71,0,0,0,0,0,0,0,0,0,0,0,0,0,0,0,0,0,0,0,0,0,0,0,0,0,0
33,71.08,8.05,12.36,0,3.75,3.65,0,0,0,0,0,0,0,0,0,0,0,0,0.43,0.68,0,0,0,0,0,0,0,0,0,0,0,0,0,0,0,0,0,0,0,0,0,0,0,0,0,0
44,67.38,8.16,12.19,0,3.81,2.78,0,0,0,0,0,0,0,0,0,0,0,0,0.88,4.8,0,0,0,0,0,0,0,0,0,0,0,0,0,0,0,0,0,0,0,0,0,0,0,0,0,0
42,65.54,8.23,13.35,0,6.39,4.67,0,0,0,0,0,0,0,0,0,0,0,0,0.44,1.38,0,0,0,0,0,0,0,0,0,0,0,0,0,0,0,0,0,0,0,0,0,0,0,0,0,0
159,0,0,0,0,0,0,0,0,0,0,22,0,0,0,0,0,0,0,15,0,0,0,0,0,0,1,0,0,0,0,0,0,0,0,0,0,0,0,0,15,39,0,1,0,0,7
160,0,0,0,0,0,0,0,0,0,0,43,0,0,0,0,0,0,0,10,0,0,0,0,0,0,3,0,0,0,0,0,0,0,0,0,0,0,0,0,5,30,0,3,0,0,6
155,0,0,0,0,0,0,0,0,0,0,59,0,0,0,0,0,0,0,14,0,0,0,0,0,0,5,0,0,0,0,0,0,0,0,0,0,0,0,0,0,22,0,0,0,0,0
158,0,0,0,0,0,0,0,0,0,0,28,0,0,0,0,0,0,0,3,0,0,0,0,0,0,17,0,0,0,0,0,0,0,0,0,0,0,0,0,4,44,0,0,0,0,4
153,0,0,0,0,0,0,0,0,0,0,55,0,0,0,0,0,0,0,10,0,0,0,0,0,0,9.5,0,0,0,0,0,0,0,0,0,0,0,0,0,6.5,14,0,5,0,0,0
141,0,0,0,0,0,0,0,0,0,0,36,0,0,0,0,0,0,0,4,0,0,0,0,0,0,7,0,0,0,0,0,0,0,0,0,0,0,0,0,0,33,0,17,0,0,3
21,90.57,8.78,0,0,0,0,0,0,0.65,0,0,0,0,0,0,0,0,0,0,0,0,0,0,0,0,0,0,0,0,0,0,0,0,0,0,0,0,0,0,0,0,0,0,0,0,0
22,88.88,10.14,0,0,0,0,0,0,0.98,0,0,0,0,0,0,0,0,0,0,0,0,0,0,0,0,0,0,0,0,0,0,0,0,0,0,0,0,0,0,0,0,0,0,0,0,0
23,87.18,11.51,0,0,0,0,0,0,1.31,0,0,0,0,0,0,0,0,0,0,0,0,0,0,0,0,0,0,0,0,0,0,0,0,0,0,0,0,0,0,0,0,0,0,0,0,0
25,90.09,7.95,0,0,0,0,0,0,1.96,0,0,0,0,0,0,0,0,0,0,0,0,0,0,0,0,0,0,0,0,0,0,0,0,0,0,0,0,0,0,0,0,0,0,0,0,0
28,89.4,7.98,0,0,0,0,0,0,2.62,0,0,0,0,0,0,0,0,0,0,0,0,0,0,0,0,0,0,0,0,0,0,0,0,0,0,0,0,0,0,0,0,0,0,0,0,0
28,87.42,9.62,0,0,0,0,0,0,2.96,0,0,0,0,0,0,0,0,0,0,0,0,0,0,0,0,0,0,0,0,0,0,0,0,0,0,0,0,0,0,0,0,0,0,0,0,0
38,87.08,8.95,0,0,0,0,0,0,3.97,0,0,0,0,0,0,0,0,0,0,0,0,0,0,0,0,0,0,0,0,0,0,0,0,0,0,0,0,0,0,0,0,0,0,0,0,0
37,92.3,4.43,0,0,0,0,0,0,3.27,0,0,0,0,0,0,0,0,0,0,0,0,0,0,0,0,0,0,0,0,0,0,0,0,0,0,0,0,0,0,0,0,0,0,0,0,0
28,88.36,8.21,0.79,0,0,0,0,0,2.64,0,0,0,0,0,0,0,0,0,0,0,0,0,0,0,0,0,0,0,0,0,0,0,0,0,0,0,0,0,0,0,0,0,0,0,0,0
28,87.86,8.15,1.34,0,0,0,0,0,2.65,0,0,0,0,0,0,0,0,0,0,0,0,0,0,0,0,0,0,0,0,0,0,0,0,0,0,0,0,0,0,0,0,0,0,0,0,0
45,60.99,5.04,14,9.96,5,0,1.92,3.09,0,0,0,0,0,0,0,0,0,0,0,0,0,0,0,0,0,0,0,0,0,0,0,0,0,0,0,0,0,0,0,0,0,0,0,0,0,0
45,62.07,4.91,15,8,5.06,0,1.94,3.02,0,0,0,0,0,0,0,0,0,0,0,0,0,0,0,0,0,0,0,0,0,0,0,0,0,0,0,0,0,0,0,0,0,0,0,0,0,0
45,63.05,4.96,14,6.98,5.02,0,3,2.99,0,0,0,0,0,0,0,0,0,0,0,0,0,0,0,0,0,0,0,0,0,0,0,0,0,0,0,0,0,0,0,0,0,0,0,0,0,0
48,62.42,5.12,11.46,10.54,5.24,0,2.09,3.13,0,0,0,0,0,0,0,0,0,0,0,0,0,0,0,0,0,0,0,0,0,0,0,0,0,0,0,0,0,0,0,0,0,0,0,0,0,0
49,59.86,5.02,15.04,8.99,5.08,0,1.95,3.03,1.03,0,0,0,0,0,0,0,0,0,0,0,0,0,0,0,0,0,0,0,0,0,0,0,0,0,0,0,0,0,0,0,0,0,0,0,0,0
28,87.42,8.08,1.84,0,0,0,0,0,2.66,0,0,0,0,0,0,0,0,0,0,0,0,0,0,0,0,0,0,0,0,0,0,0,0,0,0,0,0,0,0,0,0,0,0,0,0,0
27,87.15,8.1,2.09,0,0,0,0,0,2.66,0,0,0,0,0,0,0,0,0,0,0,0,0,0,0,0,0,0,0,0,0,0,0,0,0,0,0,0,0,0,0,0,0,0,0,0,0
27,86.91,8.02,2.4,0,0,0,0,0,2.67,0,0,0,0,0,0,0,0,0,0,0,0,0,0,0,0,0,0,0,0,0,0,0,0,0,0,0,0,0,0,0,0,0,0,0,0,0
20,84.63,11.58,0.61,0,0,0,0,1,0.66,0,0,0,0,0,0,0,0,0,1.52,0,0,0,0,0,0,0,0,0,0,0,0,0,0,0,0,0,0,0,0,0,0,0,0,0,0,0
23,86.44,9.77,0.61,0,0,0,0,1,0.66,0,0,0,0,0,0,0,0,0,1.52,0,0,0,0,0,0,0,0,0,0,0,0,0,0,0,0,0,0,0,0,0,0,0,0,0,0,0
20,88.27,7.97,0.6,0,0,0,0,0.99,0.65,0,0,0,0,0,0,0,0,0,1.52,0,0,0,0,0,0,0,0,0,0,0,0,0,0,0,0,0,0,0,0,0,0,0,0,0,0,0
23,87.84,7.14,1.83,0,0,0,0,1,0.66,0,0,0,0,0,0,0,0,0,1.53,0,0,0,0,0,0,0,0,0,0,0,0,0,0,0,0,0,0,0,0,0,0,0,0,0,0,0
23,86.94,8.04,1.83,0,0,0,0,1,0.66,0,0,0,0,0,0,0,0,0,1.53,0,0,0,0,0,0,0,0,0,0,0,0,0,0,0,0,0,0,0,0,0,0,0,0,0,0,0
22,86.03,8.95,1.83,0,0,0,0,1,0.66,0,0,0,0,0,0,0,0,0,1.53,0,0,0,0,0,0,0,0,0,0,0,0,0,0,0,0,0,0,0,0,0,0,0,0,0,0,0
23,86.31,8.98,1.84,0,0,0,0,0,1.33,0,0,0,0,0,0,0,0,0,1.54,0,0,0,0,0,0,0,0,0,0,0,0,0,0,0,0,0,0,0,0,0,0,0,0,0,0,0
105.7,68.57,0,0,0,0,0,8,0,12.89,0,0,0,0,0,0,0,0,0,10.08,0,0,0,0,0,0,0,0,0,0,0,0,0,0,0,0,0,0,0,0,0,0.46,0,0,0,0,0
95.8,69.9,0,0,0,0,0,10.06,0,10.04,0,0,0,0,0,0,0,0,0,10,0,0,0,0,0,0,0,0,0,0,0,0,0,0,0,0,0,0,0,0,0,0,0,0,0,0,0
87.6,71.72,0,0,0,0,0,9.96,0,8.03,0,0,0,0,0,0,0,0,0,10.29,0,0,0,0,0,0,0,0,0,0,0,0,0,0,0,0,0,0,0,0,0,0,0,0,0,0,0
89.4,70.61,0,0,0,0,0,9.1,0,9,0,0,0,0,0,0,0,0,0,10.26,0,0,0,0,0,0,0,0,0,0,0,0,0,0,0,0,0,1.03,0,0,0,0,0,0,0,0,0
77.9,74.98,0,0,0,0,0,6.91,0.71,6.64,0,0,0,0,0,0,0,0,0,10.76,0,0,0,0,0,0,0,0,0,0,0,0,0,0,0,0,0,0,0,0,0,0,0,0,0,0,0
86.4,71.56,0,0,0,0,0,8.07,0,8.01,0,0,0,0,0,0,0,0,0,10.52,1.84,0,0,0,0,0,0,0,0,0,0,0,0,0,0,0,0,0,0,0,0,0,0,0,0,0,0
96.6,68.97,0,0,0.95,0,0,8.93,0,9.99,0,0,0,0,0,0,0,0,0,10,0,0,0,0,0,0,0,0,0,0,0,0,0,0,0,0,0,0.98,0.18,0,0,0,0,0,0,0,0
101.3,68.73,1,0,0.94,0,0,9.71,0,9.71,0,0,0,0,0,0,0,0,0,8.76,0,0,0,0,0,0,0,0,0,0,0,0,0,0,0,0,0,0.97,0.18,0,0,0,0,0,0,0,0
81,1.1,85.1,0,0,0,0,0,0,5.3,0,0,0,0,0,0,0,0,0,8.5,0,0,0,0,0,0,0,0,0,0,0,0,0,0,0,0,0,0,0,0,0,0,0,0,0,0,0
84,1,85.5,0,0,0,0,0,2.6,2.7,0,0,0,0,0,0,0,0,0,8.2,0,0,0,0,0,0,0,0,0,0,0,0,0,0,0,0,0,0,0,0,0,0,0,0,0,0,0
83,1.1,85.1,0,0,0,0,1.6,2,2,0,0,0,0,0,0,0,0,0,8.2,0,0,0,0,0,0,0,0,0,0,0,0,0,0,0,0,0,0,0,0,0,0,0,0,0,0,0
86,0.9,87.7,0,0,0,0,0,0,4.4,0,0,0,0,0,0,0,0,0,7,0,0,0,0,0,0,0,0,0,0,0,0,0,0,0,0,0,0,0,0,0,0,0,0,0,0,0
89,1,87.1,0,0,0,0,0,2.2,2.2,0,0,0,0,0,0,0,0,0,7.5,0,0,0,0,0,0,0,0,0,0,0,0,0,0,0,0,0,0,0,0,0,0,0,0,0,0,0
88,1,87.18,0,0,0,0,1.1,1.2,2,0,0,0,0,0,0,0,0,0,7.52,0,0,0,0,0,0,0,0,0,0,0,0,0,0,0,0,0,0,0,0,0,0,0,0,0,0,0
89,2.9,58.9,0,0,0,0,2.7,6,6,0,0,0,0,0,0,0,0,0,23.5,0,0,0,0,0,0,0,0,0,0,0,0,0,0,0,0,0,0,0,0,0,0,0,0,0,0,0
90,0.7,88.2,0,0,0,0,0,0,5.2,0,0,0,0,0,0,0,0,0,5.9,0,0,0,0,0,0,0,0,0,0,0,0,0,0,0,0,0,0,0,0,0,0,0,0,0,0,0
87,10.6,77,0,0,0,0,0.7,2,2,0,0,0,0,0,0,0,0,0,7.7,0,0,0,0,0,0,0,0,0,0,0,0,0,0,0,0,0,0,0,0,0,0,0,0,0,0,0
89,0,86,0,0,0,0,0.4,2.2,2.8,0,0,0,0,0,0,0,0,0,8.6,0,0,0,0,0,0,0,0,0,0,0,0,0,0,0,0,0,0,0,0,0,0,0,0,0,0,0
54.2,72.22,16.96,2.5,0,0,0,2.14,0.52,5.42,0,0,0,0,0,0,0,0,0,0,0,0,0,0,0,0,0,0,0,0,0,0,0,0,0,0,0,0,0,0,0,0,0,0.24,0,0,0
54.8,72.59,17.04,2.2,0,0,0,2.15,0.41,5.45,0,0,0,0,0,0,0,0,0,0,0,0,0,0,0,0,0,0,0,0,0,0,0,0,0,0,0,0,0,0,0,0,0,0.05,0,0,0.11
55.2,72.19,17.08,2.21,0,0,0,2.15,0.41,5.8,0,0,0,0,0,0,0,0,0,0,0,0,0,0,0,0,0,0,0,0,0.07,0,0,0,0,0,0,0,0.04,0,0,0,0,0.05,0,0,0
53.1,73.93,16.65,1.89,0,0,0,1.08,1.04,5.13,0,0,0,0,0,0,0,0,0,0,0,0,0,0,0,0,0,0,0,0,0,0,0,0,0,0,0,0,0,0,0,0,0,0,0,0,0.28
53.5,72.82,17.56,2.21,0,0,0,1.51,0.42,5.33,0,0,0,0,0,0,0,0,0,0,0,0,0,0,0,0,0,0,0,0,0,0,0,0,0,0,0,0,0,0,0,0,0,0.07,0,0,0.08
53.7,73.17,17.05,2.01,0,0,0,1.51,0.42,5.66,0,0,0,0,0,0,0,0,0,0,0,0,0,0,0,0,0,0,0,0,0.04,0,0,0,0,0,0,0,0,0,0,0,0,0,0,0,0.14
52.9,74.61,16.56,1.95,0,0,0,1.5,0.41,4.76,0,0,0,0,0,0,0,0,0,0,0,0,0,0,0,0,0,0,0,0,0,0,0,0,0,0,0,0,0,0,0,0,0,0.07,0,0,0.14
38,73.73,18.18,2.11,0,0,0,1.06,2.04,2.02,0,0,0,0,0,0,0,0,0,0,0,0,0,0,0,0.01,0,0,0,0,0,0,0,0,0.79,0,0,0.06,0,0,0,0,0,0,0,0,0
38,74.14,18.29,2.12,0,0,0,1.07,2.06,2.03,0,0,0,0,0,0,0,0,0,0,0,0,0,0,0,0.01,0,0,0,0,0.22,0,0,0,0,0,0,0.06,0,0,0,0,0,0,0,0,0
54.8,72.82,17.1,2.21,0,0,0,1.72,0.42,5.47,0,0,0,0,0,0,0,0,0,0,0,0,0,0,0,0.02,0,0,0,0,0,0,0,0,0,0,0,0.08,0,0,0,0,0,0.05,0,0,0.11
55.2,71.99,16.69,2.22,0,0,0,2.16,0.42,5.83,0,0,0,0,0,0,0,0,0,0,0,0,0,0,0,0.01,0,0,0,0,0.07,0,0,0,0,0,0,0.52,0.04,0,0,0,0,0.05,0,0,0
54.1,71.91,17.14,2.53,0,0,0,2.16,0.52,5.48,0,0,0,0,0,0,0,0,0,0,0,0,0,0,0,0,0,0,0,0,0.04,0,0,0,0,0,0,0.03,0,0,0,0,0,0.19,0,0,0
54.5,72.65,16.97,2.14,0,0,0,2.15,0.41,5.45,0,0,0,0,0,0,0,0,0,0,0,0,0,0,0,0,0,0,0,0,0.07,0,0,0,0,0,0,0.05,0,0,0,0,0,0,0,0,0.11
53.5,69.3,18.4,2.2,0,0,0,3.21,1.03,5.64,0,0,0,0,0,0,0,0,0,0,0,0,0,0,0,0.02,0,0,0,0,0,0,0,0,0,0,0,0.1,0,0,0,0,0,0.1,0,0,0
55.2,72.18,17.08,2.21,0,0,0,2.15,0.41,5.8,0,0,0,0,0,0,0,0,0,0,0,0,0,0,0,0,0,0,0,0,0.07,0,0,0,0,0,0,0.03,0.02,0,0,0,0,0.05,0,0,0
53.7,73.28,17.08,1.89,0,0,0,1.51,0.41,5.67,0,0,0,0,0,0,0,0,0,0,0,0,0,0,0,0,0,0,0,0,0.04,0,0,0,0,0,0,0.01,0,0,0,0,0,0,0,0,0.11
52.8,72.74,17.15,2.66,0,0,0,1.3,0.52,5.48,0,0,0,0,0,0,0,0,0,0,0,0,0,0,0,0,0,0,0,0,0.04,0,0,0,0,0,0,0.05,0,0,0,0,0,0,0,0,0.06
52.3,70.55,18.27,3.2,0,0,0,1.53,1.68,4.15,0,0,0,0,0,0,0,0,0,0,0,0,0,0,0,0,0,0,0,0,0,0,0,0,0,0,0,0,0.04,0,0,0,0,0.02,0,0,0.56
52.1,75.33,12.92,1.22,0,0,0,6.23,1.2,1.98,0,0,0,0,0,0,0,0,0,0,0,0,0,0,0,0,0,0,0,0,0,0,0,0,0.16,0,0,0,0.54,0,0,0,0,0.02,0,0,0.4
40,76.72,15.32,1.85,0,0,0,2.1,1.01,2.67,0,0,0,0,0,0,0,0,0,0,0,0,0,0,0,0.02,0,0,0,0,0,0,0,0,0.16,0,0,0.15,0,0,0,0,0,0,0,0,0
40,75.46,13.92,2.45,0,0,0,2.72,3.03,1.99,0,0,0,0,0,0,0,0,0,0,0,0,0,0,0,0.02,0,0,0,0,0,0,0,0,0.16,0,0,0.25,0,0,0,0,0,0,0,0,0
