Repository: you0514w/youyou

File: Expansion Coeff.csv (part 39 of 83)
Expansion Coeff (Typical) ( 10-7/K ),SiO2,B2O3,Al2O3,MgO,CaO,BaO,Li2O,Na2O,K2O,Rb2O,Ag2O,Cs2O,Tl2O,MnO,FeO,CoO,NiO,CuO,ZnO,SrO,CdO,PbO,SnO,Cr2O3,Fe2O3,Ga2O3,As2O3,Y2O3,In2O3,Sb2O3,La2O3,Nd2O3,Gd2O3,TiO2,MnO2,GeO2,ZrO2,CeO2,SnO2,TeO2,P2O5,V2O5,Nb2O5,Ta2O5,MoO3,WO3
43,76.92,11.22,1.92,0,0,0,1.09,2.1,5.18,0,0,0,0,0,0,0,0,0,0,0,0,0,0,0,0.01,0,0,0,0,0.22,0,0,0,0,0,0,1.06,0,0,0,0,0,0,0,0,0.28
34,72.75,15.7,4.42,0,0,0,1.51,2.91,2.05,0,0,0,0,0,0,0,0,0,0,0,0,0,0,0,0.02,0,0,0,0,0.04,0,0,0,0,0,0,0.52,0,0,0,0,0,0.02,0,0,0.06
36,72.62,17.49,3.83,0,0,0,1.09,0,4.49,0,0,0,0,0,0,0,0,0,0,0,0,0,0,0,0.01,0,0,0,0,0.04,0,0,0,0,0,0,0.32,0,0,0,0,0,0.05,0,0,0.06
76,20.22,42.82,4.01,0,0,12.24,0,0,0,0,0,0,0,0,0,0,0,0.42,0,0,0,20.29,0,0,0,0,0,0,0,0,0,0,0,0,0,0,0,0,0,0,0,0,0,0,0,0
78,17.12,41.23,7.85,0,0,8.95,0,0,0,0,0,0,0,0,0,0,0,1.29,0,0,0,23.56,0,0,0,0,0,0,0,0,0,0,0,0,0,0,0,0,0,0,0,0,0,0,0,0
71,14.73,48.64,4.09,0,0,0,0,0,0,0,0,0,0,0,0,0,0,0.65,0,12.06,0,19.83,0,0,0,0,0,0,0,0,0,0,0,0,0,0,0,0,0,0,0,0,0,0,0,0
73,16.9,42.12,7.75,0,0,11.04,0,0,0,0,0,0,0,0,0,0,0,0.71,0,0,0,21.48,0,0,0,0,0,0,0,0,0,0,0,0,0,0,0,0,0,0,0,0,0,0,0,0
83,9.91,47.89,4.09,0,0,12.58,0,0,0,0,0,0,0,0,0,0,0,0.45,0,0,0,25.08,0,0,0,0,0,0,0,0,0,0,0,0,0,0,0,0,0,0,0,0,0,0,0,0
80,14.76,43.32,4.06,0,0,12.5,0,0,0,0,0,0,0,0,0,0,0,0.45,0,0,0,24.91,0,0,0,0,0,0,0,0,0,0,0,0,0,0,0,0,0,0,0,0,0,0,0,0
74,67.66,0,4.68,3.16,0,1.08,12.78,0,1.35,0,0,0,0,0,0,0,0,0,4.69,1.04,0,0,0,0,0,0,0,0,0,0.09,0,0,0,0,0,0,1.24,1.11,0,0,1.12,0,0,0,0,0
76,41.46,30.66,0.87,0,0,19.72,0,0,0,0,0,0,0,0,0,0,0,0,1.09,4.29,0,0,0,0,0,0,0,0,0,0,1.91,0,0,0,0,0,0,0,0,0,0,0,0,0,0,0
82,40.06,12.57,5.01,0,32.51,7.61,0,0,0,0,0,0,0,0,0,0,0,0,0.9,0,0,0,0,0,0,0,0,0,0,0,1.34,0,0,0,0,0,0,0,0,0,0,0,0,0,0,0
84,26.28,40.83,1.03,0,0,25.4,0,0,0,0,0,0,0,0,0,0,0,0,0,0,0,0,0,0,0,0,0,0,0,0,6.46,0,0,0,0,0,0,0,0,0,0,0,0,0,0,0
85,44.2,12.72,0.87,0,6.31,27.14,0,0,0,0,0,0,0,0,0,0,0,0,5.44,0,0,0,0,0,0,0,0,0,0,0,0,0,0,3.32,0,0,0,0,0,0,0,0,0,0,0,0
50,59.4,0,14.07,0,0,13.98,0,0,0,0,0,0,0,0,0,0,0,0,0,0,0,0,0,0,0,0,0,0,0,0,0,0,0,12.55,0,0,0,0,0,0,0,0,0,0,0,0
58,58.27,0,13.77,0,0,13.73,0,1.12,0.74,0,0,0,0,0,0,0,0,0,0,0,0,0,0,0,0,0,0,0,0,0.11,0,0,0,12.26,0,0,0,0,0,0,0,0,0,0,0,0
57,57.75,0.99,13.58,0,0,13.55,0,1.12,0.74,0,0,0,0,0,0,0,0,0,0,0,0,0,0,0,0,0,0,0,0,0.13,0,0,0,12.14,0,0,0,0,0,0,0,0,0,0,0,0
57,58.05,0,13.65,0,0,13.62,0,1.12,0.74,0,0,0,0,0,0,0,0,0,0,0,0,0,0,0,0,0,0,0,0,0.13,0,0,0,12.2,0,0,0,0,0,0,0.49,0,0,0,0,0
60,57.42,1,13.55,0,0,13.49,0,1.12,0.74,0,0,0,0,0,0,0,0,0,0,0,0,0,0,0,0,0,0,0,0,0.11,0,0,0,12.08,0,0,0,0,0,0,0.49,0,0,0,0,0
58,57.82,0,13.6,0,0,13.59,0,1.12,0.74,0,0,0,0,0,0,0,0,0,0.85,0,0,0,0,0,0,0,0,0,0,0.12,0,0,0,12.16,0,0,0,0,0,0,0,0,0,0,0,0
59,56.82,0,13.39,0,0,13.36,0,1.11,0.73,0,0,0,0,0,0,0,0,0,2.52,0,0,0,0,0,0,0,0,0,0,0.12,0,0,0,11.95,0,0,0,0,0,0,0,0,0,0,0,0
63,53.87,3.71,12.67,0,0,12.63,0.81,1.3,1.2,0,0,0,0,0,0,0,0,0,2.38,0,0,0,0,0,0,0,0,0,0,0.11,0,0,0,11.32,0,0,0,0,0,0,0,0,0,0,0,0
68,33,34,3,0,0,4,2,1,5,0,0,0,0,0,0,0,0,0,18,0,0,0,0,0,0,0,0,0,0,0,0,0,0,0,0,0,0,0,0,0,0,0,0,0,0,0
70,33,34,3,0,0,2,3,1,4,0,0,0,0,0,0,0,0,0,18,2,0,0,0,0,0,0,0,0,0,0,0,0,0,0,0,0,0,0,0,0,0,0,0,0,0,0
69,33,33,3,0,0,2,3,1,4,0,0,0,0,0,0,0,0,0,18,2,0,0,0,0,0,0,0,0,0,0,0,0,0,0,0,0,0,0,0,0,0,0,0,0,1,0
69,33,33,3,0,0,2,3,1,4,0,0,0,0,0,0,0,0,0,18,2,0,0,0,0,1,0,0,0,0,0,0,0,0,0,0,0,0,0,0,0,0,0,0,0,0,0
69,33,33,3,0,0,2,3,1,4,0,0,0,0,0,0,0,0,0,18,2,0,0,0,0,0,0,0,0,0,0,0,0,0,0,0,0,0,0,0,0,0,0,0,0,0,1
69,33,33,3,0,0,2,3,1,4,0,0,0,0,0,0,0,0,1,18,2,0,0,0,0,0,0,0,0,0,0,0,0,0,0,0,0,0,0,0,0,0,0,0,0,0,0
69,33,33,3,0,0,2,3,1,4,0,0,0,0,0,0,0,0,0,18,2,0,0,0,0,0,0,0,0,0,0,0,0,0,0,1,0,0,0,0,0,0,0,0,0,0,0
69,33,33,3,0,0,2,3,1,4,0,0,0,0,0,0,0,0,0,18,2,0,0,0,0,0,0,0,0,0,0,0,0,0,0,0,0,0,0,1,0,0,0,0,0,0,0
69,33,33,3,0,0,2,3,1,4,0,0,0,0,0,0,0,0,0,18,2,0,0,0,0,0,0,0,0,0,0,0,0,0,0,0,0,0,0,0,0,1,0,0,0,0,0
94.5,71.99,0,1.23,3.11,4.25,1.23,3.36,8.1,3.27,0,0,0,0,0,0,0,0,0,0,3.39,0,0,0,0,0,0,0,0,0,0,0,0,0,0,0,0,0,0.07,0,0,0,0,0,0,0,0
96.5,73.66,0,2.05,2.11,2.22,3.84,2.84,7.81,3.47,0,0,0,0,0,0,0,0,0,0,1.96,0,0,0,0,0,0,0,0,0,0,0,0,0,0,0,0,0,0.04,0,0,0,0,0,0,0,0
94.5,71.89,0,1.23,3.12,4.26,1.23,3.37,8.11,3.27,0,0,0,0,0,0,0,0,0,0,3.4,0,0,0,0,0,0,0,0,0,0.01,0,0,0,0,0,0,0,0.11,0,0,0,0,0,0,0,0
94.5,71.63,0,1.24,3.13,4.27,1.23,3.38,8.14,3.28,0,0,0,0,0,0,0,0,0,0,3.41,0,0,0,0,0,0,0,0,0,0,0,0,0,0,0,0,0,0.29,0,0,0,0,0,0,0,0
94.5,71.73,0,1.23,3.12,4.26,1.23,3.37,8.13,3.27,0,0,0,0,0,0,0,0,0,0,3.4,0,0,0,0,0,0,0,0,0,0,0,0,0,0.08,0,0,0,0.18,0,0,0,0,0,0,0,0
94.5,71.79,0,1.23,3.12,4.26,1.23,3.37,8.13,3.27,0,0,0,0,0,0,0,0,0,0,3.4,0,0,0,0,0.02,0,0,0,0,0,0,0,0,0,0,0,0,0.18,0,0,0,0,0,0,0,0
79,5.03,39.23,4.9,0,0,0,0,0,0,0,0,0,0,0,0,0,0,0.5,11.79,0,0,37.3,0,0,0,0,0,0,0.76,0,0,0,0,0,0,0,0,0,0.49,0,0,0,0,0,0,0
79,4.8,38.94,4.88,0,0,0,0,0,0,0,0,0,0,0,0,0,0,0.49,12.71,0,0,36.94,0,0,0,0,0,0,0.75,0,0,0,0,0,0,0,0,0,0.49,0,0,0,0,0,0,0
80,5.03,39.45,4.9,0,0,0,0,0,0,0,0,0,0,0,0,0,0,0.5,11.79,0,0,37.57,0,0,0,0,0,0,0.76,0,0,0,0,0,0,0,0,0,0,0,0,0,0,0,0,0
80,5.05,39.74,4.92,0,0,0,0,0,0,0,0,0,0,0,0,0,0,0.5,10.86,0,0,37.67,0,0,0,0,0,0,0.76,0,0,0,0,0,0,0,0,0,0.5,0,0,0,0,0,0,0
84,4.93,39.26,4.88,0,0,0,0,0,0,0,0,0,0,0,0,0,0,0.49,9.76,0,0,39.22,0,0,0,0,0,0,0.97,0,0,0,0,0,0,0,0,0,0.49,0,0,0,0,0,0,0
78,4.86,40.29,4.95,0,0,0,0,0,0,0,0,0,0,0,0,0,0,0.48,9.79,0,0,38.42,0,0,0,0,0,0,0.72,0,0,0,0,0,0,0,0,0,0.49,0,0,0,0,0,0,0
110,67.21,3.11,4.49,3.07,0.99,0.97,12.23,0,1.38,0,0,0,0,0,0,0,0,0,4.34,0,0,0,0,0,0,0,0,0,0,0.08,0,0,0,0,0,0,1.26,0,0,0,0.87,0,0,0,0,0
89,69.33,0,4.64,3.09,0,1.01,12.69,0,1.39,0,0,0,0,0,0,0,0,0,4.51,1.02,0,0,0,0,0,0,0,0,0,0.09,0,0,0,0,0,0,1.31,0,0,0,0.92,0,0,0,0,0
78,71.22,0,4.23,3.06,0,0.84,12.37,0,0.65,0,0,0,0,0,0,0,0,0,4.54,0.89,0,0,0,0,0,0,0,0,0,0.08,0,0,0,0,0,0,1.25,0,0,0,0.87,0,0,0,0,0
112,67.12,0,1.8,3.64,0,1.2,15.1,0,1.69,0,0,0,0,0,0,0,0,0,5.4,1.24,0,0,0,0,0,0,0,0,0,0.1,0,0,0,0,0,0,1.59,0,0,0,1.12,0,0,0,0,0
87,68.06,0,3.03,1.53,0,0.93,15.28,0,1.7,0,0,0,0,0,0,0,0,0,5.46,1.07,0,0,0,0,0,0,0,0,0,0.11,0,0,0,0,0,0,1.7,0,0,0,1.13,0,0,0,0,0
72,69.29,0,4.6,0,0,0.99,12.72,0,1.41,0,0,0,0,0,0,0,0,0,7.63,1.04,0,0,0,0,0,0,0,0,0,0.09,0,0,0,0,0,0,1.29,0,0,0,0.94,0,0,0,0,0
110,70.41,0,4.6,3.06,0,1.01,13.45,0,1.44,0,0,0,0,0,0,0,0,0,2.28,1.01,0,0,0,0,0,0,0,0,0,0.08,0,0,0,0,0,0,1.75,0,0,0,0.91,0,0,0,0,0
97,69.29,0,4.64,4.12,0,1,12.76,0,1.37,0,0,0,0,0,0,0,0,0,4.53,0,0,0,0,0,0,0,0,0,0,0.08,0,0,0,0,0,0,1.3,0,0,0,0.91,0,0,0,0,0
77,67.96,0,4.61,3.07,0,0.4,12.63,0,1.38,0,0,0,0,0,0,0,0,0,7.6,0,0,0,0,0,0,0,0,0,0,0.08,0,0,0,0,0,0,1.31,0,0,0,0.96,0,0,0,0,0
106,71.34,0.91,4.8,3.14,1.02,1.04,8.5,0,1.41,0,0,0,0,0,0,0,0,0,4.6,0,0,0,0,0,0,0,0,0,0,0.09,0,0,0,0.87,0,0,1.34,0,0,0,0.94,0,0,0,0,0
71,56.6,3.1,4.25,4.6,2.2,0.81,14.49,0,0.33,0,0,0,0,0,0,0,0,0,9.87,0,0,0,0,0,0,0,0,0,0,0.08,0,0,0,1.55,0,0,1.25,0,0,0,0.87,0,0,0,0,0
65,64.23,0,4.64,3.14,0,1.03,12.69,0,1.41,0,0,0,0,0,0,0,0,0,9.46,1.04,0,0,0,0,0,0,0,0,0,0.09,0,0,0,0,0,0,1.33,0,0,0,0.94,0,0,0,0,0
108,68.69,0,4.57,3,1.02,1,12.61,0,1.35,0,0,0,0,0,0,0,0,0,4.47,0,0,0,0,0,0,0,0,0,0,0.09,0,0,0,0,0,0,1.29,0,0,0,0.9,0,1.01,0,0,0
106,62.5,2.66,1.81,3.82,0,1.21,15.22,0,1.7,0,0,0,0,0,0,0,0,0,5.45,1.25,0,0,0,0,0,0,0,0,0,0.11,0,0,0,1.54,0,0,1.6,0,0,0,1.13,0,0,0,0,0
88,62.13,0.89,3.05,1.55,2.22,0.93,15.4,0,1.72,0,0,0,0,0,0,0,0,0,5.72,1.08,0,0,0,0,0,0,0,0,0,0.11,0,0,0,2.34,0,0,1.72,0,0,0,1.14,0,0,0,0,0
83,64.2,0,5.4,3.64,1.2,0,14.76,0,1.62,0,0,0,0,0,0,0,0,0,5.27,1.18,0,0,0,0,0,0,0,0,0,0.11,0,0,0,0,0,0,1.54,0,0,0,1.08,0,0,0,0,0
85,64.4,0,5.38,3.55,1,1.18,14.81,0,1.59,0,0,0,0,0,0,0,0,0,4.21,1.2,0,0,0,0,0,0,0,0,0,0.11,0,0,0,0,0,0,1.52,0,0,0,1.05,0,0,0,0,0
66,65.18,0.89,3.66,1.54,1.11,0.61,12.48,0,0,0,0,0,0,0,0,0,0,0,11.46,0,0,0,0,0,0,0,0,0,0,0.09,0,0,0,1.56,0,0,0.5,0,0,0,0.92,0,0,0,0,0
62,62.43,0.9,3.37,1.55,1.11,0.41,12.56,0,0,0,0,0,0,0,0,0,0,0,15.36,0,0,0,0,0,0,0,0,0,0,0.09,0,0,0,0.78,0,0,0.51,0,0,0,0.93,0,0,0,0,0
107.5,67.18,1.84,3.77,3.18,0.91,1.04,8.57,0,1.43,0,0,0,0,0,0,0,0,0,7.88,0,0,0,0,0,0,0,0,0,0,0.09,0,0,0,1.6,0,0,1.56,0,0,0,0.95,0,0,0,0,0
103.5,71.74,0,4.55,0,0,3.89,11.1,0,2.11,0,0,0,0,0,0,0,0,0,2.04,1.92,0,0,0,0,0,0,0,0,0,0.11,0,0,0,0,0,0,1.61,0,0,0,0.93,0,0,0,0,0
108,69.51,0,4.38,3.17,0,3.75,12.82,0,1.36,0,0,0,0,0,0,0,0,0,2.04,0,0,0,0,0,0,0,0,0,0,0,0,0,0,0,0,0,2.07,0,0,0,0.9,0,0,0,0,0
122,67.65,0,4.29,3.88,0,0,12.56,0,1.33,0,0,0,0,0,0,0,0,0,0,5.43,0,0,0,0,0,0,0,0,0,0.11,0,0,0,2.35,0,0,1.52,0,0,0,0.88,0,0,0,0,0
143,72.23,0,3.68,0,3.35,2.45,12.56,0,1.33,0,0,0,0,0,0,0,0,0,2,0,0,0,0,0,0,0,0,0,0,0,0,0,0,0,0,0,1.52,0,0,0,0.88,0,0,0,0,0
95,71.56,0,3.67,0,0,3.66,16.69,0,0,0,0,0,0,0,0,0,0,0,1.91,0,0,0,0,0,0,0,0,0,0,0.11,0,0,0,0,0,0,1.52,0,0,0,0.88,0,0,0,0,0
102,70.31,0,3.6,4.56,0,0,12.29,0,1.3,0,0,0,0,0,0,0,0,0,1.96,3.55,0,0,0,0,0,0,0,0,0,0.08,0,0,0,0,0,0,1.49,0,0,0,0.86,0,0,0,0,0
83,71.5,0,3.1,2.82,0,3.71,12.69,0,1.34,0,0,0,0,0,0,0,0,0,0,0,0,0,0,0,0,0,0,0,0,0.04,0,0,0,2.37,0,0,1.54,0,0,0,0.89,0,0,0,0,0
83,70,0,5.46,0,0,0,15.53,0,0.33,0,0,0,0,0,0,0,0,0,1.52,4.78,0,0,0,0,0,0,0,0,0,0,0,0,0,0,0,0,1.51,0,0,0,0.87,0,0,0,0,0
102,72.17,0,4.58,3.31,0,3.92,8.93,0,1.42,0,0,0,0,0,0,0,0,0,2.13,0,0,0,0,0,0,0,0,0.89,0,0.09,0,0,0,0,0,0,1.62,0,0,0,0.94,0,0,0,0,0
83,70.31,0,3.66,0,0,2.03,16.63,0,0,0,0,0,0,0,0,0,0,0,0,4.2,0,0,0,0,0,0,0,0,0,0,0,0,0,0.78,0,0,1.51,0,0,0,0.88,0,0,0,0,0
15,72.49,0,12.17,1.64,0,0.65,5.3,0,1.61,0,0,0,0,0,0,0,0,0,2.43,0,0,0,0,0,0,0,0,0,0,0,0,0,0,2.97,0,0,0.7,0,0.04,0,0,0,0,0,0,0
18,73.01,0,11.89,1.63,0,0.43,5.07,0,1.68,0,0,0,0,0,0,0,0,0,2.43,0,0,0,0,0,0,0,0,0,0,0,0,0,0,2.97,0,0,0.8,0,0.09,0,0,0,0,0,0,0
17,72.11,0,11.72,2.77,0,0.34,5.05,0,1.67,0,0,0,0,0,0,0,0,0,2.42,0,0,0,0,0,0,0,0,0,0,0.07,0,0,0,2.96,0,0,0.8,0,0.09,0,0,0,0,0,0,0
15,71.4,0.66,11.78,1.63,0.94,0.43,5.09,0.21,1.4,0,0,0,0,0,0,0,0,0,2.43,0,0,0,0,0,0,0,0,0,0,0,0,0,0,3.22,0,0,0.59,0,0.22,0,0,0,0,0,0,0
27.5,59.75,0,17.44,1.72,1.61,0.45,5.11,0,0,0,0,0,0,0,0,0,0,0,9.13,0,0,0,0,0,0,0,0.18,0,0,0,0,0,0,3.48,0,0,1.13,0,0,0,0,0,0,0,0,0
20.5,59.85,0,17.29,1.72,1.23,0.45,5.79,0,0,0,0,0,0,0,0,0,0,0,8.92,0,0,0,0,0,0,0,0.17,0,0,0,0,0,0,3.46,0,0,1.12,0,0,0,0,0,0,0,0,0
17.5,58.99,0,18.67,1.72,1.85,0.45,6.25,0,0,0,0,0,0,0,0,0,0,0,7.23,0,0,0,0,0,0,0,0.17,0,0,0,0,0,0,3.55,0,0,1.12,0,0,0,0,0,0,0,0,0
28,61.76,0,17.32,1.7,1.23,0.45,5.75,0,0,0,0,0,0,0,0,0,0,0,7.18,0,0,0,0,0,0,0,0.17,0,0,0,0,0,0,3.44,0,0,1,0,0,0,0,0,0,0,0,0
16,61.71,0,17.11,1.7,1.59,0.45,6.18,0,0,0,0,0,0,0,0,0,0,0,6.47,0,0,0,0,0,0,0,0.17,0,0,0,0,0,0,3.51,0,0,1.11,0,0,0,0,0,0,0,0,0
17,59.12,0,18.71,0.86,2.47,0.45,6.27,0,0,0,0,0,0,0,0,0,0,0,7.25,0,0,0,0,0,0,0,0.18,0,0,0,0,0,0,3.56,0,0,1.13,0,0,0,0,0,0,0,0,0
24,61.86,0,17.48,1.73,1.61,0.45,5.82,0,0,0,0,0,0,0,0,0,0,0,5.73,0,0,0,0,0,0,0,0.18,0,0,0,0,0,0,3.49,0,0,1.13,0,0,0,0,0,0.52,0,0,0
19,62.62,0,16.4,1.73,1.61,0.45,6.3,0,0,0,0,0,0,0,0,0,0,0,5.57,0,0,0,0,0,0,0,0.18,0,0,0,0,0,0,3.49,0,0,1.13,0,0,0,0,0,0.52,0,0,0
19,63.53,0,16.49,1.74,1.25,0.91,5.86,0,0,0,0,0,0,0,0,0,0,0,3.44,1.35,0,0,0,0,0,0,0.35,0,0,0,0.43,0,0,3.51,0,0,1.14,0,0,0,0,0,0,0,0,0
20,63.23,0,16.41,1.73,1.24,0.68,5.83,0,0,0,0,0,0,0,0,0,0,0,4.28,1.01,0,0,0,0,0,0,0.35,0.62,0,0,0,0,0,3.49,0,0,1.13,0,0,0,0,0,0,0,0,0
25.8,67.88,0,14.78,17.12,0.07,0,0,0.13,0,0,0,0,0,0,0,0,0,0,0,0,0,0,0,0,0.02,0,0,0,0,0,0,0,0,0,0,0,0,0,0,0,0,0,0,0,0,0
25.3,67.83,0,14.42,17.53,0.07,0,0,0.13,0,0,0,0,0,0,0,0,0,0,0,0,0,0,0,0,0.02,0,0,0,0,0,0,0,0,0,0,0,0,0,0,0,0,0,0,0,0,0
26.8,67.98,0,13.37,18.42,0.07,0,0,0.13,0,0,0,0,0,0,0,0,0,0,0,0,0,0,0,0,0.03,0,0,0,0,0,0,0,0,0,0,0,0,0,0,0,0,0,0,0,0,0
27.2,66.12,0,14.44,19.21,0.07,0,0,0.13,0,0,0,0,0,0,0,0,0,0,0,0,0,0,0,0,0.03,0,0,0,0,0,0,0,0,0,0,0,0,0,0,0,0,0,0,0,0,0
27,65.64,0,15.48,18.65,0.07,0,0,0.13,0,0,0,0,0,0,0,0,0,0,0,0,0,0,0,0,0.03,0,0,0,0,0,0,0,0,0,0,0,0,0,0,0,0,0,0,0,0,0
24.9,70.32,0,13.38,16.1,0.06,0,0,0.12,0,0,0,0,0,0,0,0,0,0,0,0,0,0,0,0,0.02,0,0,0,0,0,0,0,0,0,0,0,0,0,0,0,0,0,0,0,0,0
28.6,65.5,0,13.79,20.51,0.06,0,0,0.12,0,0,0,0,0,0,0,0,0,0,0,0,0,0,0,0,0.02,0,0,0,0,0,0,0,0,0,0,0,0,0,0,0,0,0,0,0,0,0
28,67.62,0,12.46,19.69,0.07,0,0,0.13,0,0,0,0,0,0,0,0,0,0,0,0,0,0,0,0,0.03,0,0,0,0,0,0,0,0,0,0,0,0,0,0,0,0,0,0,0,0,0
23.8,72.12,0,12.88,14.79,0.06,0,0,0.13,0,0,0,0,0,0,0,0,0,0,0,0,0,0,0,0,0.02,0,0,0,0,0,0,0,0,0,0,0,0,0,0,0,0,0,0,0,0,0
28.9,62.04,0,14.06,23.71,0.05,0,0,0.12,0,0,0,0,0,0,0,0,0,0,0,0,0,0,0,0,0.02,0,0,0,0,0,0,0,0,0,0,0,0,0,0,0,0,0,0,0,0,0
93,0,3.6,1.23,0,0,0,0,0,0,0,0,0,0,0,0,0,0,0,20,0,0,0,39.03,0,0,0,0,0,0,0.86,0,0,0,0,0,0,0,0,0,0,35.28,0,0,0,0,0
70,0,13.51,3.46,0,4.19,0,0,0,0,0,0,0,0,0,0,0,0,0,14.45,0,0,0,30.55,0,0,0,0,0,0,0,0,0,0,0,0,0,0,0,0,0,33.13,0,0.44,0.27,0,0
71,2.03,0,3.59,0,0,1.59,0,0,0,0,0,0,0,0,0,0,0,0,30.03,0,0,0,19.96,0,0,0,0,0,0,0,0,0,0,0,0,0,0.99,0,0,0,40.47,1.34,0,0,0,0
84,0,10.64,1.21,0,0,0,0,0,0,0,0,0,0,0,0,0,0,0,15.17,0,0,0,36.66,0,0,0,0,0,0,0.85,0,0,0,0,0,0,0,0,0,0,34.79,0.68,0,0,0,0
73,0,10.72,1.22,0,0,0,0,0,0,0,0,0,0,0,0,0,0,0,15.28,0,0,0,37.85,0,0,0,0,0,0,0.85,0,0,0,0,0,0,0,0,0,0,30.66,3.42,0,0,0,0
65,0,16.61,2.27,0,0,0,0,0,0,0,0,0,0,0,0,0,0,0,21.32,0,0,0,30.05,0,0,0,0,0,0,0.79,0,0,0,0,0,0,0,0,0,0,28.52,0,0.44,0,0,0
72,0,12.3,3.6,0,0,1.6,0,0,0,0,0,0,0,0,0,0,0,0,15.03,0,0,0,31.78,0,0,0,0,0,0,0,0,0,0,0,0,0,0,0,0,0,34.47,0.67,0,0.55,0,0
70,0,16.53,2.26,0,4.11,0,0,0,0,0,0,0,0,0,0,0,0,0,16.97,0,0,0,25.64,0,0,0,0,0,0,0.79,0,0,0,0,0,0,0,0,0,0,32.43,1.27,0,0,0,0
75,0,10.33,1.18,0,0,0,0,0,0,0,0,0,0,0,0,0,0,0,22.09,0,0,0,26.7,0,0,0,0,0,0,0,0,0,0,0,0,0,0.97,0,0,0,38.01,0,0.45,0.27,0,0
70,0,8.45,2.31,0,0,0,0,0,0,0,0,0,0,0,0,0,0,0,27.46,0,0,0,20.08,0,0,0,0,0,0,0,0,0,0,0,0,0,0,0,0,0,40.61,0.65,0.44,0,0,0
72,49.61,17.69,6.36,0,18.49,0,0,6.27,0,0,0,0,0,0,0,0,0,0,0,0,0,0,0,0,0,0,0,0,0,0,0,0,0,0,0,0,1.58,0,0,0,0,0,0,0,0,0
74,48.53,19.11,4.35,0,20.34,0,0,6.13,0,0,0,0,0,0,0,0,0,0,0,0,0,0,0,0,0,0,0,0,0,0,0,0,0,0,0,0,1.54,0,0,0,0,0,0,0,0,0
91,4.45,19.42,0,0,0,1.44,0,0,0,0,0,0,0,0,0,0,0,0,19.7,0,0,54.99,0,0,0,0,0,0,0,0,0,0,0,0,0,0,0,0,0,0,0,0,0,0,0,0
96,4.64,19.79,0,0,0,1.41,0,0,0,0,0,0,0,0,0,0,0,0,20.74,0,0,53.42,0,0,0,0,0,0,0,0,0,0,0,0,0,0,0,0,0,0,0,0,0,0,0,0
95,4.78,19.04,0,0,0,1.98,0,0,0,0,0,0,0,0,0,0,0,0,17.66,0,0,56.54,0,0,0,0,0,0,0,0,0,0,0,0,0,0,0,0,0,0,0,0,0,0,0,0
97,4.86,17.67,0,0,0.55,1.3,0,0,0,0,0,0,0,0,0,0,0,0,22.67,0.3,0,52.65,0,0,0,0,0,0,0,0,0,0,0,0,0,0,0,0,0,0,0,0,0,0,0,0
95,4.67,19.71,0,0,0,1.22,0,0,0,0,0,0,0,0,0,0,0,0,20.12,0,0,54.28,0,0,0,0,0,0,0,0,0,0,0,0,0,0,0,0,0,0,0,0,0,0,0,0
90,5.57,19.93,0,0,0,0.52,0,0,0,0,0,0,0,0,0,0,0,0,16.66,0,0,57.32,0,0,0,0,0,0,0,0,0,0,0,0,0,0,0,0,0,0,0,0,0,0,0,0
70,5.04,20.89,0,0,0,0.3,0,0,0,0,0,0,0,0,0,0,0,0,21.97,0,0,51.8,0,0,0,0,0,0,0,0,0,0,0,0,0,0,0,0,0,0,0,0,0,0,0,0
72,6.17,18.05,0,0,0,0.63,0,0,0,0,0,0,0,0,0,0,0,0,16.83,0,0,58.32,0,0,0,0,0,0,0,0,0,0,0,0,0,0,0,0,0,0,0,0,0,0,0,0
98,5.49,20.38,0,0,0,0.22,0,0,0,0,0,0,0,0,0,0,0,0,12.57,0,0,61.34,0,0,0,0,0,0,0,0,0,0,0,0,0,0,0,0,0,0,0,0,0,0,0,0
97,5.59,17.7,0,0,0,2.51,0,0,0,0,0,0,0,0,0,0,0,0,17.7,0,0,56.5,0,0,0,0,0,0,0,0,0,0,0,0,0,0,0,0,0,0,0,0,0,0,0,0
84,67.9,4.19,3.56,0,0,1.14,7.15,2.93,3.85,0,0,0,0,0,0,0,0,0,3.34,2.06,0,0,0,0,0,0,0,0,0,0.07,0,0,0,3.81,0,0,0,0,0,0,0,0,0,0,0,0
81,66.13,8.94,5.09,0,0,0.64,10.62,7.49,0.65,0,0,0,0,0,0,0,0,0,0.38,0,0,0,0,0,0,0,0,0,0,0.06,0,0,0,0,0,0,0,0,0,0,0,0,0,0,0,0
87,58.91,3.49,3.52,0,2.27,0.3,20.91,1.12,0,0,0,0,0,0,0,0,0,0,9.1,0,0,0,0,0,0,0,0,0,0,0.02,0,0,0,0.36,0,0,0,0,0,0,0,0,0,0,0,0
81,70.85,15.59,3.47,0,0,0.24,8.16,1.48,0,0,0,0,0,0,0,0,0,0,0.15,0,0,0,0,0,0,0,0,0,0,0.06,0,0,0,0,0,0,0,0,0,0,0,0,0,0,0,0
79,64.85,3.98,9.29,0,4.82,0.25,2.37,13.41,0,0,0,0,0,0,0,0,0,0,0.4,0,0,0,0,0,0,0,0,0,0,0,0,0,0,0,0,0,0.63,0,0,0,0,0,0,0,0,0
143,35.6,19,0,0,6.5,0,11.3,11.3,11.3,0,0,0,0,0,0,0,0,0,2.5,0,0,0,0,0,2.5,0,0,0,0,0,0,0,0,0,0,0,0,0,0,0,0,0,0,0,0,0
140,35.9,24.7,0,0,0,0,11.5,11.5,11.4,0,0,0,0,0,0,0,0,0,2.5,0,0,0,0,0,2.5,0,0,0,0,0,0,0,0,0,0,0,0,0,0,0,0,0,0,0,0,0
132,42,11,4,0,5,0,8,20,4,0,0,0,0,0,0,0,0,0,5,0,0,0,0,0,1,0,0,0,0,0,0,0,0,0,0,0,0,0,0,0,0,0,0,0,0,0
136,21,32,0,0,0,0,0,37.5,0,0,0,0,0,0,0,0,0,0,0.5,0,0,0,0,0,9,0,0,0,0,0,0,0,0,0,0,0,0,0,0,0,0,0,0,0,0,0
135,27,27,0,0,6,0,6.5,20,3,0,0,0,0,0,0,0,0,0,5,0,0,0,0,0,5.5,0,0,0,0,0,0,0,0,0,0,0,0,0,0,0,0,0,0,0,0,0
139,36,20,0,0,6,0,12,12,12,0,0,0,0,0,0,0,0,0,2,0,0,0,0,0,0,0,0,0,0,0,0,0,0,0,0,0,0,0,0,0,0,0,0,0,0,0
112,43.68,17.82,0.96,0,0,3.49,13.98,7.06,0,0,0,0,0,0,0,0,0,0,8.1,4.73,0,0,0,0,0,0,0,0,0,0.02,0,0,0,0,0,0,0.16,0,0,0,0,0,0,0,0,0
101,53.16,4.16,0.69,0,1.26,3.64,5.68,6.38,5.18,0,0,0,0,0,0,0,0,0,10.94,8.32,0,0,0,0,0,0,0,0,0,0.02,0,0,0,0,0,0,0.57,0,0,0,0,0,0,0,0,0
98,55.18,6.29,1.47,0,0,2.94,18.64,3.23,0,0,0,0,0,0,0,0,0,0,5.23,4.71,0,0,0,0,0,0,0,0,0,0.04,0,0,0,1.41,0,0,0.86,0,0,0,0,0,0,0,0,0
91,54.3,15.19,0.2,0,1.24,4.99,5.35,6.51,4.65,0,0,0,0,0,0,0,0,0,0.43,7.12,0,0,0,0,0,0,0,0,0,0.02,0,0,0,0,0,0,0,0,0,0,0,0,0,0,0,0
94,54.95,5.42,1.48,0,0,4.1,18.94,3.15,0,0,0,0,0,0,0,0,0,0,8.11,3.34,0,0,0,0,0,0,0,0,0,0,0,0,0,0,0,0,0.51,0,0,0,0,0,0,0,0,0
20,68.3,0,13.66,4.86,0.12,0.44,4.53,0.55,0.36,0,0,0,0,0,0,0,0,0,1.25,0,0,0,0,0,0,0,0,0,0,0.35,0,0,0,2.88,0,0,1.32,0,0,0,1.38,0,0,0,0,0
18,70.82,2.7,12.45,3.22,0.12,0.21,6.29,0.21,0.14,0,0,0,0,0,0,0,0,0,0.8,0,0,0,0,0,0,0,0,0,0,0.22,0,0,0,2.03,0,0,0.79,0,0,0,0,0,0,0,0,0
134,0,10,0,0,0,0,0,0,0,0,6,0,0,0,0,0,0,0,23,0,0,0,0,0,0,0,0,0,0,0,0,0,0,0,0,0,0,0,0,3,45,0,13,0,0,0
163,0,5,0,0,0,0,0,0,0,0,19,0,0,0,0,0,0,0,1,0,0,0,0,0,0,0,0,0,0,0,0,0,0,0,3,0,0,0,0,30,35,0,5,0,0,2
156,0,0,0,0,0,0,0,0,0,0,26,0,0,0,0,0,0,0,26,0,0,0,0,0,0,0,0,0,0,0,0,0,0,0,0,0,0,0,0,24,22,0,2,0,0,0
164,0,3,0,0,0,0,0,0,0,0,29,0,0,0,0,0,0,0,8,0,0,0,0,0,0,0,0,0,0,0,0,0,0,0,0,0,0,0,0,3,42,0,10,0,0,5
154,0,0,0,0,0,0,0,0,0,0,31,0,0,0,0,0,0,0,19,0,0,0,0,0,0,0,0,0,0,0,0,0,0,0,13,0,0,0,0,3,27,0,7,0,0,0
151,0,0,0,0,0,0,0,0,0,0,35,0,0,0,0,0,0,0,20,0,0,0,0,0,0,0,0,0,0,0,0,0,0,0,0,0,0,0,0,10,29,0,6,0,0,0
129,0,5,0,0,0,0,0,0,0,0,36,0,0,0,0,0,0,0,42,0,0,0,0,0,0,0,0,0,0,0,0,0,0,0,0,0,0,0,0,2,13,0,2,0,0,0
151,0,0,0,0,0,0,0,0,0,0,35,0,0,0,0,0,0,0,20,0,0,0,0,0,0,0,0,0,0,0,0,0,0,0,0,0,0,0,0,10,30,0,5,0,0,0
143,0,10,0,0,0,0,0,0,0,0,44,0,0,0,0,0,0,0,20,0,0,0,0,0,0,0,0,0,0,0,0,0,0,0,0,0,0,0,0,3,20,0,3,0,0,0
65,15.99,62.09,4.71,0,0,0,0,0,0,0,0,0,0,0,0,0,0,0,0,0,0,17.21,0,0,0,0,0,0,0,0,0,0,0,0,0,0,0,0,0,0,0,0,0,0,0,0
67.5,18.64,48.27,5.49,0,0,0,0,0,0,0,0,0,0,0,0,0,0,0,0,0,0,27.6,0,0,0,0,0,0,0,0,0,0,0,0,0,0,0,0,0,0,0,0,0,0,0,0
69,51.34,16.41,0,0,0,0,0,0,0,0,0,0,0,0,0,0,0,0,0,0,0,32.25,0,0,0,0,0,0,0,0,0,0,0,0,0,0,0,0,0,0,0,0,0,0,0,0
83.5,0,41.96,0,0,0,23.06,0,0,0,0,0,0,0,0,0,0,0,0,34.98,0,0,0,0,0,0,0,0,0,0,0,0,0,0,0,0,0,0,0,0,0,0,0,0,0,0,0
70.5,10,21.98,0,0,0,20.02,0,0,0,0,0,0,0,0,0,0,0,0,48,0,0,0,0,0,0,0,0,0,0,0,0,0,0,0,0,0,0,0,0,0,0,0,0,0,0,0
66.5,10.08,29.95,0,0,0,15.01,0,0,0,0,0,0,0,0,0,0,0,0,44.96,0,0,0,0,0,0,0,0,0,0,0,0,0,0,0,0,0,0,0,0,0,0,0,0,0,0,0
103,45.75,16.96,0.97,0,0,3.21,12.51,7.09,0,0,0,0,0,0,0,0,0,0,8.14,5.19,0,0,0,0,0,0,0,0,0,0.02,0,0,0,0,0,0,0.16,0,0,0,0,0,0,0,0,0
96,60.43,4.85,0.19,0,0,5.26,11.51,5.98,4.78,0,0,0,0,0,0,0,0,0,3.66,2.75,0,0,0,0,0,0,0,0,0,0,0,0,0,0,0,0,0.59,0,0,0,0,0,0,0,0,0
93,61.88,4.84,1.98,0,0,4.96,11.27,4.02,3,0,0,0,0,0,0,0,0,0,1.9,3.45,0,0,0,0,0,0,0,0,0,0.02,0,0,0,0,0,0,2.68,0,0,0,0,0,0,0,0,0
41,60.76,27.16,0.13,3.24,0.58,3.02,0,4.42,0.69,0,0,0,0,0,0,0,0,0,0,0,0,0,0,0,0,0,0,0,0,0,0,0,0,0,0,0,0,0,0,0,0,0,0,0,0,0
38,69.52,22.53,0.31,0,0.56,0,0,6.28,0.8,0,0,0,0,0,0,0,0,0,0,0,0,0,0,0,0,0,0,0,0,0,0,0,0,0,0,0,0,0,0,0,0,0,0,0,0,0
40,63.71,24.34,0.62,0,5.6,0,0,5.06,0.67,0,0,0,0,0,0,0,0,0,0,0,0,0,0,0,0,0,0,0,0,0,0,0,0,0,0,0,0,0,0,0,0,0,0,0,0,0
42,68.1,24.41,0.62,0,1.12,0,0,5.08,0.67,0,0,0,0,0,0,0,0,0,0,0,0,0,0,0,0,0,0,0,0,0,0,0,0,0,0,0,0,0,0,0,0,0,0,0,0,0
45,60.71,18.22,0.31,4.72,0.9,0,0,8.19,4.17,0,0,0,0,0,0,0,0,0,1.56,1.22,0,0,0,0,0,0,0,0,0,0,0,0,0,0,0,0,0,0,0,0,0,0,0,0,0,0
47,68.16,18.83,0.31,0,1.35,0,0,8.44,2.14,0,0,0,0,0,0,0,0,0,0.77,0,0,0,0,0,0,0,0,0,0,0,0,0,0,0,0,0,0,0,0,0,0,0,0,0,0,0
37,70.08,20.77,0.62,0,3.7,0.41,0,3.75,0.67,0,0,0,0,0,0,0,0,0,0,0,0,0,0,0,0,0,0,0,0,0,0,0,0,0,0,0,0,0,0,0,0,0,0,0,0,0
35,67.79,20.29,0.75,0,2.38,0,0,3.59,0.68,0,0,0,0,0,0,0,0,0,3.91,0.61,0,0,0,0,0,0,0,0,0,0,0,0,0,0,0,0,0,0,0,0,0,0,0,0,0,0
44,56,2.5,11,20.5,5,0,0,0,0,0,0,0,0,0,0,0,0,0,5,0,0,0,0,0,0,0,0,0,0,0,0,0,0,0,0,0,0,0,0,0,0,0,0,0,0,0
48,53.2,2.7,11.7,21.8,5.3,0,0,0,0,0,0,0,0,0,0,0,0,0,5.3,0,0,0,0,0,0,0,0,0,0,0,0,0,0,0,0,0,0,0,0,0,0,0,0,0,0,0
47,50.6,2.8,12.4,23,5.6,0,0,0,0,0,0,0,0,0,0,0,0,0,5.6,0,0,0,0,0,0,0,0,0,0,0,0,0,0,0,0,0,0,0,0,0,0,0,0,0,0,0
43,50,0,25,12.5,12.5,0,0,0,0,0,0,0,0,0,0,0,0,0,0,0,0,0,0,0,0,0,0,0,0,0,0,0,0,0,0,0,0,0,0,0,0,0,0,0,0,0
76,54.7,0,5.8,26.7,12.8,0,0,0,0,0,0,0,0,0,0,0,0,0,0,0,0,0,0,0,0,0,0,0,0,0,0,0,0,0,0,0,0,0,0,0,0,0,0,0,0,0
65,54.1,2.4,8.3,13.2,22,0,0,0,0,0,0,0,0,0,0,0,0,0,0,0,0,0,0,0,0,0,0,0,0,0,0,0,0,0,0,0,0,0,0,0,0,0,0,0,0,0
48,57.7,0,11.9,19.6,10.8,0,0,0,0,0,0,0,0,0,0,0,0,0,0,0,0,0,0,0,0,0,0,0,0,0,0,0,0,0,0,0,0,0,0,0,0,0,0,0,0,0
68,51.34,0,9.89,23.48,10.09,0,0,3.1,1,0,0,0,0,0,0,0,0,0,0,0,0,0,0,0,0,0,0,0,0,0,0,0,0,1.1,0,0,0,0,0,0,0,0,0,0,0,0
66,50.6,0,9.4,25,15,0,0,0,0,0,0,0,0,0,0,0,0,0,0,0,0,0,0,0,0,0,0,0,0,0,0,0,0,0,0,0,0,0,0,0,0,0,0,0,0,0
61,55.14,0,8.79,13.49,22.58,0,0,0,0,0,0,0,0,0,0,0,0,0,0,0,0,0,0,0,0,0,0,0,0,0,0,0,0,0,0,0,0,0,0,0,0,0,0,0,0,0
89,47,0,5.5,21.5,26,0,0,0,0,0,0,0,0,0,0,0,0,0,0,0,0,0,0,0,0,0,0,0,0,0,0,0,0,0,0,0,0,0,0,0,0,0,0,0,0,0
37.4,66.6,7.5,10.25,5.51,8.73,1.41,0,0,0,0,0,0,0,0,0,0,0,0,0,0,0,0,0,0,0,0,0,0,0,0,0,0,0,0,0,0,0,0,0,0,0,0,0,0,0,0
37,66.56,7.5,10.37,5.51,8.5,1.06,0,0,0,0,0,0,0,0,0,0,0,0,0,0.5,0,0,0,0,0,0,0,0,0,0,0,0,0,0,0,0,0,0,0,0,0,0,0,0,0,0
37.1,66.46,7.3,10.22,6.14,8.48,1.4,0,0,0,0,0,0,0,0,0,0,0,0,0,0,0,0,0,0,0,0,0,0,0,0,0,0,0,0,0,0,0,0,0,0,0,0,0,0,0,0
33.5,68.57,9.39,10.01,5.04,5.36,0.81,0,0,0,0,0,0,0,0,0,0,0,0,0,0.82,0,0,0,0,0,0,0,0,0,0,0,0,0,0,0,0,0,0,0,0,0,0,0,0,0,0
35.2,65.44,9.57,11.77,5.3,5.46,1.17,0,0,0,0,0,0,0,0,0,0,0,0,0,1.29,0,0,0,0,0,0,0,0,0,0,0,0,0,0,0,0,0,0,0,0,0,0,0,0,0,0
38,66.21,7.51,10.38,5.03,9.55,1.32,0,0,0,0,0,0,0,0,0,0,0,0,0,0,0,0,0,0,0,0,0,0,0,0,0,0,0,0,0,0,0,0,0,0,0,0,0,0,0,0
36.9,68.14,5.62,9.13,8.76,6.64,1.47,0,0,0,0,0,0,0,0,0,0,0,0,0.24,0,0,0,0,0,0,0,0,0,0,0,0,0,0,0,0,0,0,0,0,0,0,0,0,0,0,0
35,68.98,7.6,10.11,5.25,5.9,2.16,0,0,0,0,0,0,0,0,0,0,0,0,0,0,0,0,0,0,0,0,0,0,0,0,0,0,0,0,0,0,0,0,0,0,0,0,0,0,0,0
64,70.5,14.29,1.91,0,0,0,0,10.87,0,0,0,0,0,0,0,0,0,0,2.39,0,0,0,0,0,0,0,0,0,0,0.04,0,0,0,0,0,0,0,0,0,0,0,0,0,0,0,0
55,80.32,5.86,4.19,0,0,2.16,0,6.49,0.89,0,0,0,0,0,0,0,0,0,0,0,0,0,0,0,0,0,0,0,0,0.09,0,0,0,0,0,0,0,0,0,0,0,0,0,0,0,0
97,30,0,0,0,6,11,0,7,0,0,0,0,0,0,0,0,0,0,0,6,0,0,0,0,0,0,0,0,0,0,0,0,0,33,0,0,7,0,0,0,0,0,0,0,0,0
103,30,0,0,0,5,10,4,6,0,0,0,0,0,0,0,0,0,0,0,5,0,0,0,0,0,0,0,0,0,0,0,0,0,40,0,0,0,0,0,0,0,0,0,0,0,0
90,30,0,0,0,7.5,15,0,0,0,0,0,0,0,0,0,0,0,0,0,7.5,0,0,0,0,0,0,0,0,0,0,0,0,0,40,0,0,0,0,0,0,0,0,0,0,0,0
95,30,0,0,0,5,10,8,0,0,0,0,0,0,0,0,0,0,0,0,7,0,0,0,0,0,0,0,0,0,0,0,0,0,40,0,0,0,0,0,0,0,0,0,0,0,0
100,30,0,0,0,5,5,4,6,0,0,0,0,0,0,0,0,0,0,0,10,0,0,0,0,0,0,0,0,0,0,0,0,0,40,0,0,0,0,0,0,0,0,0,0,0,0
108,30,0,0,0,7.5,0,0,15,0,0,0,0,0,0,0,0,0,0,0,7.5,0,0,0,0,0,0,0,0,0,0,0,0,0,40,0,0,0,0,0,0,0,0,0,0,0,0
97,30,0,0,0,7.5,10,0,5,0,0,0,0,0,0,0,0,0,0,0,7.5,0,0,0,0,0,0,0,0,0,0,0,0,0,40,0,0,0,0,0,0,0,0,0,0,0,0
99,30,0,0,5,5,5,0,8,0,0,0,0,0,0,0,0,0,0,0,7,0,0,0,0,0,0,0,0,0,0,0,0,0,40,0,0,0,0,0,0,0,0,0,0,0,0
102,30,0,0,2,6,11,0,7,0,0,0,0,0,0,0,0,0,0,2,6,0,0,0,0,0,0,0,0,0,0,0,0,0,33,0,0,3,0,0,0,0,0,0,0,0,0
91,33,0,0,0,6,11,0,4,0,0,0,0,0,0,0,0,0,0,0,6,0,0,0,0,0,0,0,0,0,0,0,0,0,37,0,0,3,0,0,0,0,0,0,0,0,0
65,5.71,38.07,0,0,0,1.98,0,0,6.45,0,0,0,0,0,0,0,0,0,47.79,0,0,0,0,0,0,0,0,0,0,0,0,0,0,0,0,0,0,0,0,0,0,0,0,0,0,0
70,29.66,19.83,0,0,0,0,1.22,0.59,8.3,0,0,0,0,0,0,0,0,0,40.4,0,0,0,0,0,0,0,0,0,0,0,0,0,0,0,0,0,0,0,0,0,0,0,0,0,0,0
84,14.99,29.83,0,0,0,0,0,0,12.97,0,0,0,0,0,0,0,0,0,42.21,0,0,0,0,0,0,0,0,0,0,0,0,0,0,0,0,0,0,0,0,0,0,0,0,0,0,0
93,11.86,29.72,0,0,0,0,0,0.62,14.81,0,0,0,0,0,0,0,0,0.49,42.36,0,0,0,0,0,0,0,0,0,0.14,0,0,0,0,0,0,0,0,0,0,0,0,0,0,0,0,0
47.5,68.74,22.48,0.61,0,0,0,2.09,4.54,0,0,0,0,0,0,0,0,0,0,0,0,0,0,0,0,0,0,0,0,0,0,0,0,0,0.78,0,0,0.76,0,0,0,0,0,0,0,0,0
46.9,68.21,22.65,1.24,0,0,0,2.11,3.56,0.67,0,0,0,0,0,0,0,0,0,0,0,0,0,0,0,0,0,0,0,0,0,0,0,0,0.79,0,0,0.77,0,0,0,0,0,0,0,0,0
45.1,70.62,21.67,0.92,0,0,0,1.05,4.56,0.67,0,0,0,0,0,0,0,0,0,0,0,0,0,0,0,0,0,0,0,0,0,0,0,0,0,0,0,0.51,0,0,0,0,0,0,0,0,0
47.9,66.62,23.36,1.84,0,0,0,2.09,4.55,0,0,0,0,0,0,0,0,0,0,0,0,0,0,0,0,0,0,0,0,0,0,0,0,0,0.78,0,0,0.76,0,0,0,0,0,0,0,0,0
45.1,61.07,26.35,1.55,0,0,0,4.23,4.59,0.67,0,0,0,0,0,0,0,0,0,0,0,0,0,0,0,0,0,0,0,0,0,0,0,0,0,0,0,1.54,0,0,0,0,0,0,0,0,0
44.2,68.8,23.3,1.25,0,0,0,2.13,1.54,1.69,0,0,0,0,0,0,0,0,0,0,0,0,0,0,0,0,0,0,0,0,0,0,0,0,0,0,0,1.29,0,0,0,0,0,0,0,0,0
46.2,69.51,22.84,0,0,0,0,2.09,4.02,0,0,0,0,0,0,0,0,0,0,0,0,0,0,0,0,0,0,0,0,0,0,0,0,0,0.78,0,0,0.76,0,0,0,0,0,0,0,0,0
106,51.2,0,22.4,0,0,0,0,14.8,4.8,0,0,0,0,0,0,0,0,0,0,0,0,0,0,0,0,0,0,0,0,0,0,0,0,6.8,0,0,0,0,0,0,0,0,0,0,0,0
108,49.5,0,21.7,0,0,0,0,14.3,4.7,0,0,0,0,0,0,0,0,0,3,0,0,0,0,0,0,0,0,0,0,0,0,0,0,6.8,0,0,0,0,0,0,0,0,0,0,0,0
109,49.5,0,21.7,3,0,0,0,14.3,4.7,0,0,0,0,0,0,0,0,0,0,0,0,0,0,0,0,0,0,0,0,0,0,0,0,6.8,0,0,0,0,0,0,0,0,0,0,0,0
105,50.6,0,22.2,0,0,0,0,14.6,4.8,0,0,0,0,0,0,0,0,0,0,0,0,0,0,0,0,0,0,0,0,0,0,0,0,6.8,0,0,1,0,0,0,0,0,0,0,0,0
86,60.21,1.68,7.44,4.34,0,1.14,19.53,4.71,0,0,0,0,0,0,0,0,0,0,0,0,0,0,0,0,0,0,0,0,0,0,0,0,0,0,0,0,0.95,0,0,0,0,0,0,0,0,0
81,59.02,1.67,8.55,2.88,0,0.76,23.35,1.88,0,0,0,0,0,0,0,0,0,0,0,0,0,0,0,0,0,0,0,0,0,0,0,0,0,0,0,0,1.89,0,0,0,0,0,0,0,0,0
80,62.21,1.63,7.22,2.81,0,1.48,24.65,0,0,0,0,0,0,0,0,0,0,0,0,0,0,0,0,0,0,0,0,0,0,0,0,0,0,0,0,0,0,0,0,0,0,0,0,0,0,0
86,61.18,1.6,7.08,2.76,0,1.45,24.14,1.79,0,0,0,0,0,0,0,0,0,0,0,0,0,0,0,0,0,0,0,0,0,0,0,0,0,0,0,0,0,0,0,0,0,0,0,0,0,0
79,61.76,1.61,7.15,2.79,0,1.47,24.38,0,0,0,0,0,0,0,0,0,0,0,0,0,0,0,0,0,0,0,0,0,0,0,0,0,0,0.19,0,0,0,0,0.65,0,0,0,0,0,0,0
85,58,1.67,7.98,5.48,0.21,1.52,21.39,2.81,0,0,0,0,0,0,0,0,0,0,0,0,0,0,0,0,0,0,0,0,0,0,0,0,0,0,0,0,0.94,0,0,0,0,0,0,0,0,0
85,61.34,1.63,6.67,5.63,0,1.11,20.88,2.74,0,0,0,0,0,0,0,0,0,0,0,0,0,0,0,0,0,0,0,0,0,0,0,0,0,0,0,0,0,0,0,0,0,0,0,0,0,0
89,58,1.64,8.41,5.67,0,1.49,22.95,1.84,0,0,0,0,0,0,0,0,0,0,0,0,0,0,0,0,0,0,0,0,0,0,0,0,0,0,0,0,0,0,0,0,0,0,0,0,0,0
89,53.35,0,11.43,0,1.87,0.38,29.26,0,1.24,0,0,0,0,0,0,0,0,0,0,0.11,0,0,0,0,0,0,0,0,0,0,0,0,0,0,0,0,2.36,0,0,0,0,0,0,0,0,0
95,0.59,90.2,0,0,0,0,1.18,0,2.84,0,0,0,0,0,0,0,0,0,5.19,0,0,0,0,0,0,0,0,0,0,0,0,0,0,0,0,0,0,0,0,0,0,0,0,0,0,0
85,8.81,78.12,0,0,0,0,0,1.14,4.12,0,0,0,0,0,0,0,0,0,7.81,0,0,0,0,0,0,0,0,0,0,0,0,0,0,0,0,0,0,0,0,0,0,0,0,0,0,0
93,1.85,68.06,0,0,0,0,1.24,1.19,14.13,0,0,0,0,0,0,0,0,0,13.53,0,0,0,0,0,0,0,0,0,0,0,0,0,0,0,0,0,0,0,0,0,0,0,0,0,0,0
89,0,86,0,0,0,0,0,0,5.42,0,0,0,0,0,0,0,0,0,8.58,0,0,0,0,0,0,0,0,0,0,0,0,0,0,0,0,0,0,0,0,0,0,0,0,0,0,0
81,1.32,77.99,0,0,0,0,1.21,1.16,7.96,0,0,0,0,0,0,0,0,0,10.36,0,0,0,0,0,0,0,0,0,0,0,0,0,0,0,0,0,0,0,0,0,0,0,0,0,0,0
74,1.56,80.66,0,0,0,0,0,0,4.83,0,0,0,0,0,0,0,0,0,12.95,0,0,0,0,0,0,0,0,0,0,0,0,0,0,0,0,0,0,0,0,0,0,0,0,0,0,0
74,1.56,80.18,0,0,0,0,0,0,4.8,0,0,0,0,0,0,0,0,0.46,12.87,0,0,0,0,0,0,0,0,0,0.13,0,0,0,0,0,0,0,0,0,0,0,0,0,0,0,0,0
2,65.75,0,16.68,1.05,0.5,0.32,8.03,0,0,0,0,0,0,0,0,0,0,0,0.17,0,0,0,0,0,0,0,1.28,0,0,0,0,0,0,1.5,0,0,0.74,0,0,0,3.98,0,0,0,0,0
7,62.9,0,14.82,2.15,4.63,0.26,9.8,0,0,0,0,0,0,0,0,0,0,0,0.41,0,0,0,0,0,0,0,0,0,0,0.11,0,0,0,1.08,0,0,0.65,0,0,0,3.19,0,0,0,0,0
94.5,72.39,0,1.23,3.11,4.25,1.23,3.36,7.8,3.13,0,0,0,0,0,0,0,0,0,0,3.39,0,0,0,0,0,0,0,0,0,0,0,0,0,0,0,0,0,0.11,0,0,0,0,0,0,0,0
94.2,72.17,0,1.23,3.12,4.26,1.23,3.37,7.82,3.14,0,0,0,0,0,0,0,0,0,0,3.4,0,0,0,0,0,0,0,0,0,0,0,0,0,0,0,0,0,0.26,0,0,0,0,0,0,0,0
95.5,71.58,0,1.24,3.14,4.29,1.65,3.39,7.87,3.16,0,0,0,0,0,0,0,0,0,0,3.42,0,0,0,0,0,0,0,0,0,0,0,0,0,0,0,0,0,0.26,0,0,0,0,0,0,0,0
95.4,70.76,0,1.23,4.66,4.24,1.23,3.35,7.78,3.12,0,0,0,0,0,0,0,0,0,0,3.38,0,0,0,0,0,0,0,0,0,0,0,0,0,0,0,0,0,0.25,0,0,0,0,0,0,0,0
95.5,71.43,0,1.24,3.14,4.28,1.24,3.38,7.85,3.15,0,0,0,0,0,0,0,0,0,0,4.03,0,0,0,0,0,0,0,0,0,0,0,0,0,0,0,0,0,0.26,0,0,0,0,0,0,0,0
93.8,71.06,0,1.23,3.12,5.38,1.23,3.37,7.81,3.14,0,0,0,0,0,0,0,0,0,0,3.4,0,0,0,0,0,0,0,0,0,0,0,0,0,0,0,0,0,0.26,0,0,0,0,0,0,0,0
95,73.5,0,1.27,3.2,1.15,3.12,3.67,7.6,3.36,0,0,0,0,0,0,0,0,0,0,2.87,0,0,0,0,0,0,0,0,0,0,0,0,0,0,0,0,0,0.26,0,0,0,0,0,0,0,0
94,73.98,1.64,1.12,1.58,2.26,1.04,2.98,8.2,3.57,0,0,0,0,0,0,0,0,0,0,3.37,0,0,0,0,0,0,0,0,0,0,0,0,0,0,0,0,0,0.26,0,0,0,0,0,0,0,0
95,74.62,0,1.27,3.21,0,3.12,3.68,7.61,3.36,0,0,0,0,0,0,0,0,0,0,2.87,0,0,0,0,0,0,0,0,0,0,0,0,0,0,0,0,0,0.26,0,0,0,0,0,0,0,0
74.3,0,14,1,0,0,0,0,0,0,0,0,0,0,0,0,0,0,0,5,0,0,0,60,0,0,0,0,0,0,0,0,0,0,0,0,0,0,0,0,0,20,0,0,0,0,0
73,0,2,0,0,0,0,0,0,0,0,0,0,0,0,0,0,0,0,8,0,0,0,56,0,0,0,0,0,0,0,0,0,0,0,0,0,0,0,0,0,34,0,0,0,0,0
33,67.56,11.24,10.93,0,9.34,0.22,0,0,0,0,0,0,0,0,0,0,0,0,0,0.32,0,0,0,0,0,0,0,0,0,0.23,0,0,0,0,0,0,0.16,0,0,0,0,0,0,0,0,0
33,68.35,10.83,10.57,0,9.32,0.22,0,0,0,0,0,0,0,0,0,0,0,0,0,0.32,0,0,0,0,0,0,0,0,0,0.23,0,0,0,0,0,0,0.16,0,0,0,0,0,0,0,0,0
33,67.95,11.22,10.58,0,9.32,0.22,0,0,0,0,0,0,0,0,0,0,0,0,0,0.32,0,0,0,0,0,0,0,0,0,0.23,0,0,0,0,0,0,0.16,0,0,0,0,0,0,0,0,0
33,67.4,11.22,10.9,0.82,8.73,0.22,0,0,0,0,0,0,0,0,0,0,0,0,0,0.32,0,0,0,0,0,0,0,0,0,0.23,0,0,0,0,0,0,0.16,0,0,0,0,0,0,0,0,0
32,67.24,11.19,10.88,1.64,8.12,0.22,0,0,0,0,0,0,0,0,0,0,0,0,0,0.32,0,0,0,0,0,0,0,0,0,0.23,0,0,0,0,0,0,0.16,0,0,0,0,0,0,0,0,0
34,68.19,10.02,11.07,0,9.47,0.22,0,0,0,0,0,0,0,0,0,0,0,0,0,0.64,0,0,0,0,0,0,0,0,0,0.23,0,0,0,0,0,0,0.16,0,0,0,0,0,0,0,0,0
33,69.31,9.89,10.61,0,9.35,0.21,0,0,0,0,0,0,0,0,0,0,0,0,0,0.63,0,0,0,0,0,0,0,0,0,0,0,0,0,0,0,0,0,0,0,0,0,0,0,0,0,0
33,68.32,10.02,11.08,0,9.48,0.26,0,0,0,0,0,0,0,0,0,0,0,0,0,0.32,0,0,0,0,0,0,0,0,0,0.23,0,0,0,0,0,0,0.16,0,0.13,0,0,0,0,0,0,0
33,69.22,9.51,10.72,0,9.45,0.26,0,0,0,0,0,0,0,0,0,0,0,0,0,0.32,0,0,0,0,0,0,0,0,0,0.23,0,0,0,0,0,0,0.16,0,0.13,0,0,0,0,0,0,0
31,68.83,10.09,11.16,0,8.35,0.26,0,0,0,0,0,0,0,0,0,0,0,0,0,0.32,0,0,0,0,0,0,0,0,0,0.23,0,0,0,0,0,0,0.16,0,0.13,0,0.47,0,0,0,0,0
117,66.39,0,5.07,3.36,0,0,14.02,0,1.5,0,0,0,0,0,0,0,0,0,4.92,1.13,0,0,0,0,0,0,0,0,0,0.08,0,0,0,1.08,0,0,1.45,0,0,0,1,0,0,0,0,0
115,64.29,0,5.4,3.57,0,1.18,14.85,0,1.59,0,0,0,0,0,0,0,0,0,5.22,1.21,0,0,0,0,0,0,0,0,0,0.11,0,0,0,0,0,0,1.52,0,0,0,1.06,0,0,0,0,0
105.5,64.88,0,5.45,3.69,0,1.17,14.9,0,1.64,0,0,0,0,0,0,0,0,0,5.32,1.2,0,0,0,0,0,0,0,0,0,0.11,0,0,0,0,0,0,0.55,0,0,0,1.09,0,0,0,0,0
107,66.29,0,5.07,3.4,0,1.1,13.98,0,1.52,0,0,0,0,0,0,0,0,0,4.98,1.14,0,0,0,0,0,0,0,0,0,0.09,0,0,0,0,0,0,1.42,0,0,0,1.01,0,0,0,0,0
120,63.58,0,5.44,3.61,0,1.15,14.57,0,1.61,0,0,0,0,0,0,0,0,0,5.19,1.16,0,0,0,0,0,0,0,0,0,0.11,0,0,0,0,0,0,2.51,0,0,0,1.07,0,0,0,0,0
107,62.68,2.62,4.23,3.16,2.17,0,14.23,0,1.61,0,0,0,0,0,0,0,0,0,4.78,0,0,0,0,0,0,0,0,0,0,0.08,0,0,0,2.28,0,0,1.73,0,0,0,0.43,0,0,0,0,0
112,67.27,0,4.93,3.34,1.09,0,13.53,0,1.5,0,0,0,0,0,0,0,0,0,4.82,1.06,0,0,0,0,0,0,0,0,0,0.08,0,0,0,0,0,0,1.39,0,0,0,0.99,0,0,0,0,0
58,6.48,78.23,7.64,0,0,7.62,0,0,0,0,0,0,0,0,0,0,0,0,0,0,0,0,0,0,0,0,0,0,0,0.03,0,0,0,0,0,0,0,0,0,0,0,0,0,0,0,0
54,8.01,73.25,5.64,0,0,4.22,7.69,0,0,0,0,0,0,0,0,0,0,0,0,0,0,0,0,0,0,0,0,0,0,0.02,0,0,0,0,0,0,1.17,0,0,0,0,0,0,0,0,0
56,7.22,75.69,6.6,0,0,5.85,4,0,0,0,0,0,0,0,0,0,0,0,0,0,0,0,0,0,0,0,0,0,0,0.03,0,0,0,0,0,0,0.61,0,0,0,0,0,0,0,0,0
51,6.29,81.33,7.42,0,0,4.93,0,0,0,0,0,0,0,0,0,0,0,0,0,0,0,0,0,0,0,0,0,0,0,0.03,0,0,0,0,0,0,0,0,0,0,0,0,0,0,0,0
57,7.31,76.73,4.46,0,0,5.93,4.06,0,0,0,0,0,0,0,0,0,0,0,0,0,0,0,0,0,0,0,0,0,0,0.03,0,0,0,0,0,0,0.62,0,0,0,0,0,0.86,0,0,0
51,8.5,77.77,5.98,0,0,5.97,0.51,0,0,0,0,0,0,0,0,0,0,0,0,0,0,0,0,0,0,0,0,0,0,0.03,0,0,0,0,0,0,1.24,0,0,0,0,0,0,0,0,0
64,10.28,73.19,4.22,0,0,9.43,2.09,0,0,0,0,0,0,0,0,0,0,0,0,0,0,0,0,0,0,0,0,0,0,0.03,0,0,0,0,0,0,0.32,0,0,0,0,0,0.44,0,0,0
45,6.21,80.33,10.99,0,0,2.44,0,0,0,0,0,0,0,0,0,0,0,0,0,0,0,0,0,0,0,0,0,0,0,0.03,0,0,0,0,0,0,0,0,0,0,0,0,0,0,0,0
64,6.57,79.24,3.87,0,0,10.29,0,0,0,0,0,0,0,0,0,0,0,0,0,0,0,0,0,0,0,0,0,0,0,0.03,0,0,0,0,0,0,0,0,0,0,0,0,0,0,0,0
64,8.37,76.19,4.09,0,0,9.84,1.05,0,0,0,0,0,0,0,0,0,0,0,0,0,0,0,0,0,0,0,0,0,0,0.03,0,0,0,0,0,0,0.19,0,0,0,0,0,0.24,0,0,0
32,64.06,0,15.02,2,0,0,5.71,5.21,0,0,0,0,0,0,0,0,0,0,3,0,0,0,0,0,0,0,0,0,0,0.6,0,0,0,2,0,0,2,0,0,0,0.4,0,0,0,0,0
31,61,0,17,3,0,0,5.3,4.3,0,0,0,0,0,0,0,0,0,0,4,0,0,0,0,0,0,0,0,0,0,0.4,0,0,0,5,0,0,0,0,0,0,0,0,0,0,0,0
34,66,0,15,4,0,0,3.9,4.3,0,0,0,0,0,0,0,0,0,0,3,0,0,0,0,0,0,0,0,0,0,0.3,0,0,0,2,0,0,1,0,0,0,0.5,0,0,0,0,0
33,62,0,17,5,0,0,4.8,4.6,0,0,0,0,0,0,0,0,0,0,2,0,0,0,0,0,0,0,0,0,0,0.6,0,0,0,3,0,0,1,0,0,0,0,0,0,0,0,0
36,68,1,13,4,0,0,3.2,4.1,0,0,0,0,0,0,0,0,0,0,2,0,0,0,0,0,0,0,0,0,0,0.7,0,0,0,1,0,0,2,0,0,0,1,0,0,0,0,0
34,67,0,14,6,0,0,3.7,3.8,0,0,0,0,0,0,0,0,0,0,1,0,0,0,0,0,0,0,0,0,0,0.8,0,0,0,2,0,0,1,0,0,0,0.7,0,0,0,0,0
72,7,0,1,0,0,0,0,0,0,0,0,0,0,0,0,0,0,0,12,0,0,0,52,0,0,0,0,0,0,0,0,0,0,0,0,0,0,0,0,0,28,0,0,0,0,0
70,10.2,26.4,0.75,0,0,5.99,7.69,0,0,0,0,0,0,0,0,0,0,0,47.05,0,0,0,0,0,0,0,0,0,0,0,0,0,0,1.92,0,0,0,0,0,0,0,0,0,0,0,0
69.3,11.44,28.53,0,0,0,4.48,5.11,0,1.62,0,0,0,0,0,0,0,0,0,48.82,0,0,0,0,0,0,0,0,0,0,0,0,0,0,0,0,0,0,0,0,0,0,0,0,0,0,0
72.2,10.45,28.18,0.77,0,0,6.65,5.25,1.27,0.83,0,0,0,0,0,0,0,0,0,45.32,0,0,0,0,0,0,0,0,0,0,0,0,0,0,0.98,0,0,0,0,0,0,0,0,0.3,0,0,0
74.6,7.8,33.65,0,0,0,7.64,5.23,2.52,0,0,0,0,0,0,0,0,0,0,43.16,0,0,0,0,0,0,0,0,0,0,0,0,0,0,0,0,0,0,0,0,0,0,0,0,0,0,0
71.5,10.27,29.92,0,0,0,6.04,5.16,2.49,0,0,0,0,0,0,0,0,0,0,45.49,0,0,0,0,0,0,0,0,0,0,0,0,0,0,0,0,0,0.63,0,0,0,0,0,0,0,0,0
66.9,11.23,31.23,0.74,0,0,3.91,5.02,3.63,0,0,0,0,0,0,0,0,0,0,43.3,0,0,0,0,0,0,0,0,0,0,0,0,0,0,0.94,0,0,0,0,0,0,0,0,0,0,0,0
68.2,10.26,27.67,0.76,0,0,6.03,5.16,3.73,0,0,0,0,0,0,0,0,0,0,46.39,0,0,0,0,0,0,0,0,0,0,0,0,0,0,0,0,0,0,0,0,0,0,0,0,0,0,0
102,25,10,10,34,6,8.5,0,0,0,0,0,0,0,0,0,0,0,0,4,0,0,0,0,0,0,0,0,0,0,0,0,0,0,2,0,0,0,0,0.5,0,0,0,0,0,0,0
93,26.73,10.4,3.96,37.62,12.87,5.94,0,0,0,0,0,0,0,0,0,0,0,0,0,0,0,0,0,0,0,0,0,0,0,0,0,0,0,1.98,0,0,0,0,0.5,0,0,0,0,0,0,0
94,26.5,10,3.5,37,17,0,0,0,0,0,0,0,0,0,0,0,0,0,0,6,0,0,0,0,0,0,0,0,0,0,0,0,0,0,0,0,0,0,0,0,0,0,0,0,0,0
104,26.5,10,3.5,37,17,6,0,0,0,0,0,0,0,0,0,0,0,0,0,0,0,0,0,0,0,0,0,0,0,0,0,0,0,0,0,0,0,0,0,0,0,0,0,0,0,0
86,60.94,6.99,6.99,0,0,0,11.99,11.99,0,0,0,0,0,0,0,0,0,0,0,0,0,0,0,0,0,0,0,0,0,0.1,0,0,0,0,0,0,0,0,0,0,0,0,0,1,0,0
82,65.23,5,6.99,0,0,0,11.29,4.3,6.09,0,0,0,0,0,0,0,0,0,0,0,0,0,0,0,0,0,0,0,0,0.1,0,0,0,0,0,0,0,0,0,0,0,0,0,1,0,0
84,67.63,6.39,3.9,0,0,0,11.39,4.4,6.09,0,0,0,0,0,0,0,0,0,0,0,0,0,0,0,0,0,0,0,0,0.1,0,0,0,0,0,0,0,0,0,0,0,0,0,0.1,0,0
81,71,2.2,6.7,0,0,0,10.4,3.4,6.1,0,0,0,0,0,0,0,0,0,0,0,0,0,0,0,0,0,0,0,0,0.1,0,0,0,0,0,0,0,0,0,0,0,0,0,0.1,0,0
84,60.8,1.5,15.6,0,0,0,11.4,4.4,6.1,0,0,0,0,0,0,0,0,0,0,0,0,0,0,0,0,0,0,0,0,0.1,0,0,0,0,0,0,0,0,0,0,0,0,0,0.1,0,0
80,58,3.5,15.9,0,0,0,11.4,4.4,6.6,0,0,0,0,0,0,0,0,0,0,0,0,0,0,0,0,0,0,0,0,0.1,0,0,0,0,0,0,0,0,0,0,0,0,0,0.1,0,0
82,64.93,9.49,5,0,0,0,5,12.98,2,0,0,0,0,0,0,0,0,0,0,0,0,0,0,0,0,0,0,0,0,0.1,0,0,0,0,0,0,0,0,0,0,0,0,0,0.5,0,0
84,65.74,5.09,7.09,0,0,0,11.39,4.4,6.09,0,0,0,0,0,0,0,0,0,0,0,0,0,0,0,0,0,0,0,0,0.1,0,0,0,0,0,0,0,0,0,0,0,0,0,0.1,0,0
82,64.43,9.49,5,0,0,0,5,10.98,4,0,0,0,0,0,0,0,0,0,0,0,0,0,0,0,0,0,0,0,0,0.1,0,0,0,0,0,0,0,0,0,0,0,0,0,1,0,0
78,46.4,10.93,0,0,0,0,0,0,1.35,0,0,0,0,0,0,0,0,0,1.56,0,0,39.76,0,0,0,0,0,0,0,0,0,0,0,0,0,0,0,0,0,0,0,0,0,0,0,0
72,25.96,40,0,0,0,0,0,0,0,0,0,0,0,0,0,0,0,0,5.48,0,0,27.95,0,0,0,0,0,0,0,0,0,0,0,0,0,0,0,0,0,0,0,0.61,0,0,0,0
75,10.35,37.52,0,0,0,0,0,0,0,0,0,0,0,1.75,0,0,0,0,15.28,0,0,35.1,0,0,0,0,0,0,0,0,0,0,0,0,0,0,0,0,0,0,0,0,0,0,0,0
74,10.36,37.55,0,0,0,0,0,0,0,0,0,0,0,0,0,1.66,0,0,15.29,0,0,35.14,0,0,0,0,0,0,0,0,0,0,0,0,0,0,0,0,0,0,0,0,0,0,0,0
73,10.36,37.55,0,0,0,0,0,0,0,0,0,0,0,0,0,0,1.67,0,15.29,0,0,35.13,0,0,0,0,0,0,0,0,0,0,0,0,0,0,0,0,0,0,0,0,0,0,0,0
74,10.37,37.58,0,0,0,0,0,0,0,0,0,0,0,0,0,0,0,1.57,15.31,0,0,35.17,0,0,0,0,0,0,0,0,0,0,0,0,0,0,0,0,0,0,0,0,0,0,0,0
72,45.98,15.87,0,0,0,0,0,0,0,0,0,0,0,0,0,0,0,0,6.79,0,0,27.73,0,3.63,0,0,0,0,0,0,0,0,0,0,0,0,0,0,0,0,0,0,0,0,0,0
85,69.8,0,1.18,4.46,10.68,0,0,13.53,0,0,0,0,0,0,0,0,0,0,0,0,0,0,0,0,0,0,0,0,0,0,0,0,0,0,0,0,0,0.35,0,0,0,0,0,0,0,0
85,69.88,0.87,1.19,7.55,8.68,0.4,0,7.85,3.23,0,0,0,0,0,0,0,0,0,0,0,0,0,0,0,0,0,0,0,0,0,0,0,0,0,0,0,0,0.35,0,0,0,0,0,0,0,0
50,79.55,9.16,3.13,0,1.14,0.83,0,5.14,0.68,0,0,0,0,0,0,0,0,0,0,0,0,0,0,0,0,0,0,0,0,0,0,0,0,0,0,0,0,0.37,0,0,0,0,0,0,0,0
86,58.24,0,4.04,8.51,6.12,3.58,2.3,4.43,3.64,0,0,0,0,0,0,0,0,0,0,5.96,0,0,0,0,0,0,0,0,0,0,0,0,0,0,0,0,2.78,0.4,0,0,0,0,0,0,0,0
65,69,13.96,3.18,0,0,0.85,0,10.45,1.38,0,0,0,0,0,0,0,0,0,0.8,0,0,0,0,0,0,0,0,0,0,0,0,0,0,0,0,0,0,0.38,0,0,0,0,0,0,0,0
45,67.47,5.29,7.23,0,5.26,7.21,0,0,0,0,0,0,0,0,0,0,0,0,0,7.11,0,0,0,0,0,0,0,0,0,0,0,0,0,0,0,0,0,0.43,0,0,0,0,0,0,0,0
35,68.81,9.73,7.98,0,6.04,2.21,0,0,0,0,0,0,0,0,0,0,0,0,1.67,2.62,0,0,0,0,0,0,0,0,0,0,0,0,0,0,0,0,0.55,0.39,0,0,0,0,0,0,0,0
45,67.81,5.27,7.2,0,5.24,7.18,0,0,0,0,0,0,0,0,0,0,0,0,0,7.09,0,0,0,0,0,0,0,0,0,0,0,0,0,0,0,0,0,0.21,0,0,0,0,0,0,0,0
45,66.06,5.38,7.35,0,5.34,7.33,0,0,0,0,0,0,0,0,0,0,0,0,0,7.23,0,0,0,0,0,0,0,0,0,0,0,0,0,0,0,0,0,1.31,0,0,0,0,0,0,0,0
45,64.62,5.47,7.47,0,5.43,7.45,0,0,0,0,0,0,0,0,0,0,0,0,0,7.35,0,0,0,0,0,0,0,0,0,0,0,0,0,0,0,0,0,2.21,0,0,0,0,0,0,0,0
95,62.93,0,4,3.6,6.19,0,10.99,11.99,0.3,0,0,0,0,0,0,0,0,0,0,0,0,0,0,0,0,0,0,0,0,0,0,0,0,0,0,0,0,0,0,0,0,0,0,0,0,0
96,63.93,0,5,1.6,4.2,0,11.99,12.98,0.3,0,0,0,0,0,0,0,0,0,0,0,0,0,0,0,0,0,0,0,0,0,0,0,0,0,0,0,0,0,0,0,0,0,0,0,0,0
82,66.93,0,9.99,1.6,2.2,0,7.99,10.99,0.3,0,0,0,0,0,0,0,0,0,0,0,0,0,0,0,0,0,0,0,0,0,0,0,0,0,0,0,0,0,0,0,0,0,0,0,0,0
108,63.93,0,4,1.6,2.7,0,8.49,18.98,0.3,0,0,0,0,0,0,0,0,0,0,0,0,0,0,0,0,0,0,0,0,0,0,0,0,0,0,0,0,0,0,0,0,0,0,0,0,0
103.5,65.14,0,5.29,0.6,1.2,0,9.99,17.48,0.3,0,0,0,0,0,0,0,0,0,0,0,0,0,0,0,0,0,0,0,0,0,0,0,0,0,0,0,0,0,0,0,0,0,0,0,0,0
94,64.93,0,7.99,1.1,1.2,0,9.99,14.49,0.3,0,0,0,0,0,0,0,0,0,0,0,0,0,0,0,0,0,0,0,0,0,0,0,0,0,0,0,0,0,0,0,0,0,0,0,0,0
102,61.43,0,4,4,2.3,0,14.98,12.99,0.3,0,0,0,0,0,0,0,0,0,0,0,0,0,0,0,0,0,0,0,0,0,0,0,0,0,0,0,0,0,0,0,0,0,0,0,0,0
94.5,65.44,0,7.49,0.6,1.2,0,8.99,15.98,0.3,0,0,0,0,0,0,0,0,0,0,0,0,0,0,0,0,0,0,0,0,0,0,0,0,0,0,0,0,0,0,0,0,0,0,0,0,0
84.5,65.93,0,8.99,2,1.6,0,9.99,11.19,0.3,0,0,0,0,0,0,0,0,0,0,0,0,0,0,0,0,0,0,0,0,0,0,0,0,0,0,0,0,0,0,0,0,0,0,0,0,0
93,64.43,0,7.49,1.1,1.2,0,9.49,13.99,0.3,0,0,0,0,0,0,0,0,0,0,2,0,0,0,0,0,0,0,0,0,0,0,0,0,0,0,0,0,0,0,0,0,0,0,0,0,0
47,68.15,17.05,1.05,0,0,0,0,0,5.1,0,0,0,0,0,0,0,0,0,8.19,0,0,0,0,0,0,0,0,0,0,0.46,0,0,0,0,0,0,0,0,0,0,0,0,0,0,0,0
55,78.84,5.75,4.11,0,0,0,0,6.36,0.87,0,0,0,0,0,0,0,0,0,3.98,0,0,0,0,0,0,0,0,0,0,0.09,0,0,0,0,0,0,0,0,0,0,0,0,0,0,0,0
2.8,65.8,0,17,0,0,0,13,0,1,0,0,0,0,0,0,0,0,0,0,0,0,0,0,0,0,0,0.2,0,0,0,0,0,0,2.4,0,0,0.6,0,0,0,0,0,0,0,0,0
67,0,60,12,8,15,0,0,0,5,0,0,0,0,0,0,0,0,0,0,0,0,0,0,0,0,0,0,0,0,0,0,0,0,0,0,0,0,0,0,0,0,0,0,0,0,0
56,10,50,12,8,20,0,0,0,0,0,0,0,0,0,0,0,0,0,0,0,0,0,0,0,0,0,0,0,0,0,0,0,0,0,0,0,0,0,0,0,0,0,0,0,0,0
59,20,40,12,8,20,0,0,0,0,0,0,0,0,0,0,0,0,0,0,0,0,0,0,0,0,0,0,0,0,0,0,0,0,0,0,0,0,0,0,0,0,0,0,0,0,0
66,30,30,12,8,15,0,0,0,5,0,0,0,0,0,0,0,0,0,0,0,0,0,0,0,0,0,0,0,0,0,0,0,0,0,0,0,0,0,0,0,0,0,0,0,0,0
79,40,20,12,8,10,0,0,5,5,0,0,0,0,0,0,0,0,0,0,0,0,0,0,0,0,0,0,0,0,0,0,0,0,0,0,0,0,0,0,0,0,0,0,0,0,0
67,45,10,15,10,10,0,5,5,0,0,0,0,0,0,0,0,0,0,0,0,0,0,0,0,0,0,0,0,0,0,0,0,0,0,0,0,0,0,0,0,0,0,0,0,0,0
77,45,20,10,10,5,0,0,5,5,0,0,0,0,0,0,0,0,0,0,0,0,0,0,0,0,0,0,0,0,0,0,0,0,0,0,0,0,0,0,0,0,0,0,0,0,0
87,50,10,10,10,10,0,0,5,5,0,0,0,0,0,0,0,0,0,0,0,0,0,0,0,0,0,0,0,0,0,0,0,0,0,0,0,0,0,0,0,0,0,0,0,0,0
71,50,10,10,10,10,0,5,5,0,0,0,0,0,0,0,0,0,0,0,0,0,0,0,0,0,0,0,0,0,0,0,0,0,0,0,0,0,0,0,0,0,0,0,0,0,0
52,50,10,12,8,20,0,0,0,0,0,0,0,0,0,0,0,0,0,0,0,0,0,0,0,0,0,0,0,0,0,0,0,0,0,0,0,0,0,0,0,0,0,0,0,0,0
94,74.23,0,1.88,3.48,4.32,1.25,5.33,0.05,5.89,0,0,0,0,0,0,0,0,0,0,3.56,0,0,0,0,0.01,0,0,0,0,0,0,0,0,0,0,0,0,0,0,0,0,0,0,0,0,0
94,73.01,0,0.75,3.49,4.34,1.25,5.35,0.05,8.17,0,0,0,0,0,0,0,0,0,0,3.58,0,0,0,0,0.01,0,0,0,0,0,0,0,0,0,0,0,0,0,0,0,0,0,0,0,0,0
93,73.75,0,1.26,3.5,4.36,1.26,3.21,3.11,5.94,0,0,0,0,0,0,0,0,0,0,3.6,0,0,0,0,0.01,0,0,0,0,0,0,0,0,0,0,0,0,0,0,0,0,0,0,0,0,0
70,32.85,17.26,8.42,0,7.65,15.12,0,0,0,0,0,0,0,0,0,0,0,0,14.77,0.83,0,0,0,0,0,0,0,1.14,0,0,0,0,0,0,0,0,1.39,0,0.57,0,0,0,0,0,0,0
72,34.02,12.76,8.72,0,7.92,15.65,0,0,0,0,0,0,0,0,0,0,0,0,15.29,0.86,0,0,0,0,0,0,0,2.75,0,0,0,0,0,0,0,0,1.44,0,0.59,0,0,0,0,0,0,0
75,35.51,9.33,9.1,0,8.27,16.34,0,0,0,0,0,0,0,0,0,0,0,0,12.54,0.9,0,0,0,0,0,0,0,5.34,0,0,0,0,0,1.16,0,0,1.51,0,0,0,0,0,0,0,0,0
68,40.75,8.49,7.45,10.47,0,14.86,0,0,0,0,0,0,0,0,0,2.25,0,0,10.37,0.81,0,0,0,0,0,0,0,2.62,0,0,0,0,0,0,0,0,1.37,0,0.56,0,0,0,0,0,0,0
82,26.99,0,14.91,0,5.42,21.15,0,0,0,0,0,0,0,0,0,2.71,0,0,17.43,3.91,0,0,0,0,0,0,0,4.49,0,0,0,0,0,0,0,0,1.65,0,1.34,0,0,0,0,0,0,0
81,30.89,8.11,13.46,28.03,0,14.21,0,0,0,0,0,0,0,0,0,0,0,0,0,0,0,0,0,0,0,0,0,2.5,0,0,0,0.48,0,1.01,0,0,1.31,0,0,0,0,0,0,0,0,0
