Repository: you0514w/youyou

File: Expansion Coeff.csv (part 40 of 83)
Expansion Coeff (Typical) ( 10-7/K ),SiO2,B2O3,Al2O3,MgO,CaO,BaO,Li2O,Na2O,K2O,Rb2O,Ag2O,Cs2O,Tl2O,MnO,FeO,CoO,NiO,CuO,ZnO,SrO,CdO,PbO,SnO,Cr2O3,Fe2O3,Ga2O3,As2O3,Y2O3,In2O3,Sb2O3,La2O3,Nd2O3,Gd2O3,TiO2,MnO2,GeO2,ZrO2,CeO2,SnO2,TeO2,P2O5,V2O5,Nb2O5,Ta2O5,MoO3,WO3
78,34.54,9.07,5.31,8.96,3.22,15.89,0,0,0,0,0,0,0,0,0,0,0,0,15.53,1.74,0,0,0,0,0,0,0,5.2,0,0,0,0.54,0,0,0,0,0,0,0,0,0,0,0,0,0,0
74,30.46,11.43,7.03,7.9,19.87,14.01,0,0,0,0,0,0,0,0,0,0,0,0,3.91,0,0,0,0,1.05,0,0,0,1.06,0,0,0,0,0,1.99,0,0,1.29,0,0,0,0,0,0,0,0,0
74,33.53,12.58,7.73,8.69,0,15.42,0,0,0,0,0,0,0,0,0,0,0,0,4.3,11.83,0,0,0,1.15,0,0,0,1.16,0,0,0,0,0,2.19,0,0,1.42,0,0,0,0,0,0,0,0,0
75,34.01,12.77,10.46,0,6.34,15.65,0,0,0,0,0,0,0,0,0,0,0,0,15.29,0,0,0,0,0,0,0,0,1.57,0,0.3,0,0,0,0,0,0,3.61,0,0,0,0,0,0,0,0,0
40,73.22,0,13.9,4.6,0,1.02,0,0,0,0,0,0,0,0,0,0,0,0,0.82,0,0,0,0,0,0,0,0,0,0,0,0,0,0,4.64,0,0,1.8,0,0,0,0,0,0,0,0,0
31.4,70.85,10.1,9.5,1.25,6.7,0,0,0,0,0,0,0,0,0,0,0,0,0,0,1.3,0,0,0,0,0,0,0,0,0,0.1,0,0,0,0,0,0,0,0.2,0,0,0,0,0,0,0,0
66.8,72.56,0,0.65,1.64,9.45,0,0,8.55,0.7,0,0,0,0,0,0,0,0,0,0,0,0,0,0,0,0,0,0,0,0,0,1.02,0,0,0,0,0,5.43,0,0,0,0,0,0,0,0,0
53.6,78.9,0,0.67,1.68,4.85,0.44,0,3.29,3.61,0,0,0,0,0,0,0,0,0,0,0,0,0,0,0,0,0,0,0,0,0,1.04,0,0,0,0,0,5.52,0,0,0,0,0,0,0,0,0
79.4,66.37,0,0.71,0,10.35,4.73,0,7.95,2.31,0,0,0,0,0,0,0,0,0,0,0,0,0,0,0,0,0,0,0,0,0,1.11,0,0,0,0,0,6.47,0,0,0,0,0,0,0,0,0
67.1,71.2,0.97,0.66,2,6.38,1.37,0,6.42,2.08,0,0,0,0,0,0,0,0,0,0,2.48,0,0,0,0,0,0,0,0,0,0,0.14,0,0,0,0,0,6.3,0,0,0,0,0,0,0,0,0
44.9,71.03,0,0.6,15.15,4.36,0,0,2.96,0,0,0,0,0,0,0,0,0,0,0,0,0,0,0,0,0,0,0,0,0,0,0,0,0,0,0,0,5.9,0,0,0,0,0,0,0,0,0
53,73.28,0,0.32,4.05,5.81,0,0,7.56,0,0,0,0,0,0,0,0,0,0,0,0,0,0,0,0,0,0,0,0,0,0,0,0,0,0,0,0,8.98,0,0,0,0,0,0,0,0,0
53.6,73.53,0,3.31,0,6.02,0,0,7.83,0,0,0,0,0,0,0,0,0,0,0,0,0,0,0,0,0,0,0,0,0,0,0,0,0,0,0,0,9.31,0,0,0,0,0,0,0,0,0
70.5,58.09,0,0.62,15.8,9.09,1.66,0,3.09,3.38,0,0,0,0,0,0,0,0,0,0,0,0,0,0,0,0,0,0,0,0,0,0,0,0,2.95,0,0,5.32,0,0,0,0,0,0,0,0,0
63,63.49,0,4.23,1.72,9.94,0,0,3.37,3.7,0,0,0,0,0,0,0,0,0,0,0,0,0,0,0,0,0,0,0,0,0,0,0,0,3.49,0,0,10.06,0,0,0,0,0,0,0,0,0
69,61.03,0,3.94,13.31,4.78,1.75,0,8.66,0,0,0,0,0,0,0,0,0,0,0,0,0,0,0,0,0,0,0,0,0,0,1.03,0,0,0,0,0,5.5,0,0,0,0,0,0,0,0,0
155,65.08,0.99,13.58,0,0.12,0,0,11.72,8.23,0,0,0,0,0,0,0,0,0,0,0,0,0,0,0,0,0,0,0,0,0,0,0,0,0,0,0,0,0.28,0,0,0,0,0,0,0,0
153,67.27,0,14.54,0,0.12,0,0,10.46,7.61,0,0,0,0,0,0,0,0,0,0,0,0,0,0,0,0,0,0,0,0,0,0,0,0,0,0,0,0,0,0,0,0,0,0,0,0,0
140,66.59,0,14.86,0,0.12,0,0,11.56,6.87,0,0,0,0,0,0,0,0,0,0,0,0,0,0,0,0,0,0,0,0,0,0,0,0,0,0,0,0,0,0,0,0,0,0,0,0,0
131,66.19,0,14.98,0,0.12,0,0,12.21,6.5,0,0,0,0,0,0,0,0,0,0,0,0,0,0,0,0,0,0,0,0,0,0,0,0,0,0,0,0,0,0,0,0,0,0,0,0,0
130,68.36,0,15.01,0,0.12,0,0,9.56,6.95,0,0,0,0,0,0,0,0,0,0,0,0,0,0,0,0,0,0,0,0,0,0,0,0,0,0,0,0,0,0,0,0,0,0,0,0,0
153,68.19,0,14.61,0,0.12,0,0,9.46,7.62,0,0,0,0,0,0,0,0,0,0,0,0,0,0,0,0,0,0,0,0,0,0,0,0,0,0,0,0,0,0,0,0,0,0,0,0,0
45,54.43,3.6,9.83,18.66,2.23,0,4.19,0,0,0,0,0,0,0,0,0,0,0,0,0,0,0,0,0,0,0,0,0,0,0.06,0,0,0,4.31,0,0,0.76,0,0.62,0,0.66,0,0,0,0.65,0
68,43.04,0,13.01,19.92,0,0,0,0,0,0,0,0,0,16.02,0,0,0,0,0,0,0,0,0,0,0,0,0,0,0,0,0,0,0,8.01,0,0,0,0,0,0,0,0,0,0,0,0
77.5,42.8,0,8.1,19.3,0,0,0,0,0,0,0,0,0,21.7,0,0,0,0,0,0,0,0,0,0,0,0,0,0,0,0,0,0,0,5.7,0,0,2.4,0,0,0,0,0,0,0,0,0
70.5,43,0,13,15,0,0,0,0,0,0,0,0,0,21,0,0,0,0,0,0,0,0,0,0,0,0,0,0,0,0,0,0,0,8,0,0,0,0,0,0,0,0,0,0,0,0
73,3.98,46.88,0,21.73,11.36,0,0,0,0,0,0,0,0,0,0,0,0,0,0,0,0,16.05,0,0,0,0,0,0,0,0,0,0,0,0,0,0,0,0,0,0,0,0,0,0,0,0
65,5.5,59.39,0,0,13.27,0,0,0,0,0,0,0,0,0,0,0,0,0,8.13,0,0,13.71,0,0,0,0,0,0,0,0,0,0,0,0,0,0,0,0,0,0,0,0,0,0,0,0
125,57.99,10.47,4.77,0,7.22,19.55,0,0,0,0,0,0,0,0,0,0,0,0,0,0,0,0,0,0,0,0,0,0,0,0,0,0,0,0,0,0,0,0,0,0,0,0,0,0,0,0
126,46.65,12.58,5.15,0,0,20,0,0,0,0,0,0,0,0,0,0,0,0,0,10.14,0,0,0,0,0,0,0,0,0,0,0,0,0,5.48,0,0,0,0,0,0,0,0,0,0,0,0
90,0,0,0,0,0,0,2.31,2.31,1.54,0,0,0,0,0,0,0,0,0,25.38,0,0,0,45.38,0,0,0,0,0,0,0,0,0,0,0,0,0,0,0,0,0,23.08,0,0,0,0,0
57,62.88,4.33,10.67,9.21,8.77,3.46,0,0,0,0,0,0,0,0,0,0,0,0,0,0.16,0,0,0,0,0,0,0,0,0,0,0,0.52,0,0,0,0,0,0,0,0,0,0,0,0,0,0
54,62.88,4.04,10.71,9.23,8.09,3.46,0,0,0,0,0,0,0,0,0,0,0,0,0.57,0.16,0,0,0,0,0,0,0,0,0,0,0,0.86,0,0,0,0,0,0,0,0,0,0,0,0,0,0
57,62.43,4.31,10.58,9.17,8.89,3.44,0,0,0,0,0,0,0,0,0,0,0,0,0.58,0.17,0,0,0,0,0,0,0,0,0,0,0,0.43,0,0,0,0,0,0,0,0,0,0,0,0,0,0
90,28.35,13.05,9.47,29.6,0,0,11.4,4.58,0,0,0,0,0,0,0,0,0,0,0,0,0,0,0,0,0,0,0,0,0,0,0,0,0,3.55,0,0,0,0,0,0,0,0,0,0,0,0
85,43.1,6.61,6.77,22.84,0,0,11.55,4.64,0,0,0,0,0,0,0,0,0,0,0,0,0,0,0,0,0,0,0,0,0,0,0,0,0,2.16,0,0,2.33,0,0,0,0,0,0,0,0,0
87,34.85,11.33,7.47,29.01,0,0,14.56,1.76,0,0,0,0,0,0,0,0,0,0,0,0,0,0,0,0,0,0,0,0,0,0,0,0,0,1.02,0,0,0,0,0,0,0,0,0,0,0,0
80,40,6.91,10.02,23.85,0,0,12.07,0,0,0,0,0,0,0,0,0,0,0,0,0,0,0,0,0,0,0,0,0,0,0,0,0,0,3.76,0,0,0,0,0,0,3.39,0,0,0,0,0
10,64.04,0,16.99,3.12,0.62,0.5,8.18,0,0,0,0,0,0,0,0,0,0,0,0.51,0,0,0,0,0,0,0,0.04,0,0,0.67,0,0,0,1.05,0,0,0.74,0,0,0,3.54,0,0,0,0,0
37.2,70.44,21.62,1.98,0,0,0,0,3.97,0,0,0,0,0,0,0,0,0,1.99,0,0,0,0,0,0,0,0,0,0,0,0,0,0,0,0,0,0,0,0,0,0,0,0,0,0,0,0
40,66.04,23,2.15,0,0,0,0,3.92,0,0,0,0,0,0,0,0,0,4.89,0,0,0,0,0,0,0,0,0,0,0,0,0,0,0,0,0,0,0,0,0,0,0,0,0,0,0,0
37.8,65.43,22.74,2.13,0,0,0,0,3.88,0,0,0,0,0,0,0,0,0,5.82,0,0,0,0,0,0,0,0,0,0,0,0,0,0,0,0,0,0,0,0,0,0,0,0,0,0,0,0
34.6,66.03,23.01,2.15,0,0,0,0,1.96,0,0,0,0,0,0,0,0,0,6.85,0,0,0,0,0,0,0,0,0,0,0,0,0,0,0,0,0,0,0,0,0,0,0,0,0,0,0,0
41.4,66.06,23,2.15,0,0,0,1.95,3.91,0,0,0,0,0,0,0,0,0,2.93,0,0,0,0,0,0,0,0,0,0,0,0,0,0,0,0,0,0,0,0,0,0,0,0,0,0,0,0
39.3,66.08,22.98,2.15,0,0,0,2.93,2.93,0,0,0,0,0,0,0,0,0,2.93,0,0,0,0,0,0,0,0,0,0,0,0,0,0,0,0,0,0,0,0,0,0,0,0,0,0,0,0
38.8,66.05,22.97,2.16,0,0,0,3.92,1.96,0,0,0,0,0,0,0,0,0,2.94,0,0,0,0,0,0,0,0,0,0,0,0,0,0,0,0,0,0,0,0,0,0,0,0,0,0,0,0
36,66.06,22.99,2.15,0,0,0,5.87,0,0,0,0,0,0,0,0,0,0,2.93,0,0,0,0,0,0,0,0,0,0,0,0,0,0,0,0,0,0,0,0,0,0,0,0,0,0,0,0
91,80.85,4.84,5.95,0,0,8.36,0,0,0,0,0,0,0,0,0,0,0,0,0,0,0,0,0,0,0,0,0,0,0,0,0,0,0,0,0,0,0,0,0,0,0,0,0,0,0,0
107,81.2,4.87,4.65,0,0,9.28,0,0,0,0,0,0,0,0,0,0,0,0,0,0,0,0,0,0,0,0,0,0,0,0,0,0,0,0,0,0,0,0,0,0,0,0,0,0,0,0
93,79.68,4.91,6.04,0,0,9.37,0,0,0,0,0,0,0,0,0,0,0,0,0,0,0,0,0,0,0,0,0,0,0,0,0,0,0,0,0,0,0,0,0,0,0,0,0,0,0,0
90,78.13,4.96,7.45,0,0,9.46,0,0,0,0,0,0,0,0,0,0,0,0,0,0,0,0,0,0,0,0,0,0,0,0,0,0,0,0,0,0,0,0,0,0,0,0,0,0,0,0
115,80.81,4.91,4.02,0,0,10.26,0,0,0,0,0,0,0,0,0,0,0,0,0,0,0,0,0,0,0,0,0,0,0,0,0,0,0,0,0,0,0,0,0,0,0,0,0,0,0,0
112,80.05,4.93,4.72,0,0,10.3,0,0,0,0,0,0,0,0,0,0,0,0,0,0,0,0,0,0,0,0,0,0,0,0,0,0,0,0,0,0,0,0,0,0,0,0,0,0,0,0
104,78.5,4.98,6.12,0,0,10.4,0,0,0,0,0,0,0,0,0,0,0,0,0,0,0,0,0,0,0,0,0,0,0,0,0,0,0,0,0,0,0,0,0,0,0,0,0,0,0,0
93,76.91,5.03,7.56,0,0,10.5,0,0,0,0,0,0,0,0,0,0,0,0,0,0,0,0,0,0,0,0,0,0,0,0,0,0,0,0,0,0,0,0,0,0,0,0,0,0,0,0
89,80.08,3.05,6.25,0,0,10.62,0,0,0,0,0,0,0,0,0,0,0,0,0,0,0,0,0,0,0,0,0,0,0,0,0,0,0,0,0,0,0,0,0,0,0,0,0,0,0,0
96,79.28,4.03,6.18,0,0,10.51,0,0,0,0,0,0,0,0,0,0,0,0,0,0,0,0,0,0,0,0,0,0,0,0,0,0,0,0,0,0,0,0,0,0,0,0,0,0,0,0
163,0,6,12,0,0,0,0,15,18,0,0,0,0,0,0,0,0,0,0,0,0,9,0,0,0,0,0,0,0,0,0,0,0,0,0,0,0,0,0,0,40,0,0,0,0,0
110,40,0,0,20,40,0,0,0,0,0,0,0,0,0,0,0,0,0,0,0,0,0,0,0,0,0,0,0,0,0,0,0,0,0,0,0,0,0,0,0,0,0,0,0,0,0
80,33.33,0,0,66.67,0,0,0,0,0,0,0,0,0,0,0,0,0,0,0,0,0,0,0,0,0,0,0,0,0,0,0,0,0,0,0,0,0,0,0,0,0,0,0,0,0,0
120,58.86,0,18.19,0,0,0,0,11.81,6.38,0,0,0,0,0,0,0,0,0,0,0,0,0,0,0,0,0,0,0,0,0,0,0,0,4.76,0,0,0,0,0,0,0,0,0,0,0,0
149,58.14,0,20.88,0,12.79,0,0,0,8.19,0,0,0,0,0,0,0,0,0,0,0,0,0,0,0,0,0,0,0,0,0,0,0,0,0,0,0,0,0,0,0,0,0,0,0,0,0
72,72.49,0,1.95,0.84,0,0,19.9,0,2.28,0,0,0,0,0,0,0,0,0,0.35,0,0,0,0,0,0,0,0,0,0,0.04,0,0,0,0,0,0,1.15,0,0,0,1,0,0,0,0,0
72,68.87,0,2.16,2.15,0,0,20.92,0,0.86,0,0,0,0,0,0,0,0,0,0.71,0,0,0,0,0,0,0,0,0,0,0.14,0,0,0,0,0,0,3.05,0,0,0,1.14,0,0,0,0,0
100,72.43,0,4.63,2.18,0,0.82,10.52,0,1.34,0,0,0,0,0,0,0,0,0,4.64,1.21,0,0,0,0,0,0,0,0,0,0.11,0,0,0,0,0,0,1.23,0,0,0,0.89,0,0,0,0,0
93,69.55,0,3.37,3.1,0,1.06,12.55,0,1.33,0,0,0,0,0,0,0,0,0,4.61,1.02,0,0,0,0,0,1,0,0,0,0.09,0,0,0,0,0,0,1.22,0,0,0,1.1,0,0,0,0,0
103,50,0,10.4,0,0,34.8,0,0,0,0,0,0,0,0,0,0,0,0,0,4.8,0,0,0,0,0,0,0,0,0,0,0,0,0,0,0,0,0,0,0,0,0,0,0,0,0,0
95,54.3,0,7.7,0,0,33,0,0,0,0,0,0,0,0,0,0,0,0,0,5,0,0,0,0,0,0,0,0,0,0,0,0,0,0,0,0,0,0,0,0,0,0,0,0,0,0
88,55.8,0,10.5,0,0,33.7,0,0,0,0,0,0,0,0,0,0,0,0,0,0,0,0,0,0,0,0,0,0,0,0,0,0,0,0,0,0,0,0,0,0,0,0,0,0,0,0
94,52.6,0,10.5,0,0,36.9,0,0,0,0,0,0,0,0,0,0,0,0,0,0,0,0,0,0,0,0,0,0,0,0,0,0,0,0,0,0,0,0,0,0,0,0,0,0,0,0
112,50,0,7.5,0,0,42.5,0,0,0,0,0,0,0,0,0,0,0,0,0,0,0,0,0,0,0,0,0,0,0,0,0,0,0,0,0,0,0,0,0,0,0,0,0,0,0,0
119.3,50,0,5,0,0,45,0,0,0,0,0,0,0,0,0,0,0,0,0,0,0,0,0,0,0,0,0,0,0,0,0,0,0,0,0,0,0,0,0,0,0,0,0,0,0,0
115,53.7,0,5,0,0,41.3,0,0,0,0,0,0,0,0,0,0,0,0,0,0,0,0,0,0,0,0,0,0,0,0,0,0,0,0,0,0,0,0,0,0,0,0,0,0,0,0
111,57.5,0,5,0,0,37.5,0,0,0,0,0,0,0,0,0,0,0,0,0,0,0,0,0,0,0,0,0,0,0,0,0,0,0,0,0,0,0,0,0,0,0,0,0,0,0,0
100,50,0,10.4,0,4.8,34.8,0,0,0,0,0,0,0,0,0,0,0,0,0,0,0,0,0,0,0,0,0,0,0,0,0,0,0,0,0,0,0,0,0,0,0,0,0,0,0,0
104,50,0,10.4,0,0,34.8,0,0,4.8,0,0,0,0,0,0,0,0,0,0,0,0,0,0,0,0,0,0,0,0,0,0,0,0,0,0,0,0,0,0,0,0,0,0,0,0,0
133,0,0,0,0,0,0,0,0,0,0,0,0,0,0,0,0,0,0,0,0,0,0,0,0,0,0,0,0,0,20,0,0,0,0,0,0,0,0,0,0,20,0,0,0,60,0
149,0,0,0,0,0,0,7,8,5,0,0,0,0,0,0,0,0,0,0,0,0,0,0,0,0,0,0,0,0,10,0,0,0,0,0,0,0,0,0,0,20,0,0,0,50,0
131,0,0,0,0,0,0,3.5,4,2.5,0,0,0,0,0,0,0,0,0,0,0,0,0,0,0,0,0,0,0,0,10,0,0,0,0,0,0,0,0,0,0,20,0,0,0,60,0
159,0,0,0,0,0,0,7,8,5,0,0,0,0,0,0,0,0,0,0,0,0,0,0,0,0,0,0,0,0,20,0,0,0,0,0,0,0,0,0,0,20,0,0,0,40,0
158,0,0,0,0,0,0,7,8,5,0,0,0,0,0,0,0,0,0,0,0,0,0,0,0,0,0,0,0,0,30,0,0,0,0,0,0,0,0,0,0,20,0,0,0,30,0
40,66.05,23.01,2.15,0,0,0,0,3.91,0,0,0,0,0,0,0,0,0,2.93,0,0,0,1.95,0,0,0,0,0,0,0,0,0,0,0,0,0,0,0,0,0,0,0,0,0,0,0,0
46,45.19,25.95,8.65,0,0,0,0,0,0,0,0,0,0,0,0,0,0,3.85,0,0,0,16.36,0,0,0,0,0,0,0,0,0,0,0,0,0,0,0,0,0,0,0,0,0,0,0,0
40,68.42,12.16,4.36,0,0,0,0,0,0,0,0,0,0,0,0,0,0,4.16,0,0,0,10.9,0,0,0,0,0,0,0,0,0,0,0,0,0,0,0,0,0,0,0,0,0,0,0,0
40,46.99,27.04,8.98,0,0,0,0,0,0,0,0,0,0,0,0,0,0,5.99,0,0,0,11,0,0,0,0,0,0,0,0,0,0,0,0,0,0,0,0,0,0,0,0,0,0,0,0
37,46.1,28.35,8.85,0,0,0,0,0,0,0,0,0,0,0,0,0,0,7.86,0,0,0,8.84,0,0,0,0,0,0,0,0,0,0,0,0,0,0,0,0,0,0,0,0,0,0,0,0
32,47.04,26.98,8.98,0,0,0,0,0,0,0,0,0,0,0,0,0,0,12,0,0,0,5,0,0,0,0,0,0,0,0,0,0,0,0,0,0,0,0,0,0,0,0,0,0,0,0
34,68.34,12.18,4.35,0,0,0,0,0,0,0,0,0,0,0,0,0,0,8.29,0,0,0,6.84,0,0,0,0,0,0,0,0,0,0,0,0,0,0,0,0,0,0,0,0,0,0,0,0
28,47.04,26.95,9.02,0,0,0,0,0,0,0,0,0,0,0,0,0,0,13.99,0,0,0,3,0,0,0,0,0,0,0,0,0,0,0,0,0,0,0,0,0,0,0,0,0,0,0,0
47,64.6,11.48,4.12,0,0,0,3.52,0,0,0,0,0,0,0,0,0,0,1.96,0,0,0,14.32,0,0,0,0,0,0,0,0,0,0,0,0,0,0,0,0,0,0,0,0,0,0,0,0
96,72.99,0.49,0.04,1.56,10.07,0,0,11.39,3.33,0,0,0,0,0,0,0,0,0,0,0,0,0,0,0,0,0,0,0,0,0.13,0,0,0,0,0,0,0,0,0,0,0,0,0,0,0,0
97,68.06,0,2.46,0,2,0,0,3.62,8.99,0,0,0,0,0,0,0,0,0,0,1.75,0,12.97,0,0,0.03,0,0,0,0,0.12,0,0,0,0,0,0,0,0,0,0,0,0,0,0,0,0
80,36.73,0,13.46,6.09,43.72,0,0,0,0,0,0,0,0,0,0,0,0,0,0,0,0,0,0,0,0,0,0,0,0,0,0,0,0,0,0,0,0,0,0,0,0,0,0,0,0,0
105,30.07,0,7.38,18.67,43.88,0,0,0,0,0,0,0,0,0,0,0,0,0,0,0,0,0,0,0,0,0,0,0,0,0,0,0,0,0,0,0,0,0,0,0,0,0,0,0,0,0
63,39.41,6.8,6.97,14.68,31.66,0,0,0,0,0,0,0,0,0,0,0,0,0,0,0,0,0,0,0,0,0,0,0,0,0,0,0,0,0,0,0,0.48,0,0,0,0,0,0,0,0,0
75,43.68,7.01,5.39,0,43.52,0,0,0,0,0,0,0,0,0,0,0,0,0,0,0,0,0,0,0.4,0,0,0,0,0,0,0,0,0,0,0,0,0,0,0,0,0,0,0,0,0,0
75,42.75,6.01,2.93,0,47.93,0,0,0,0,0,0,0,0,0,0,0,0,0.38,0,0,0,0,0,0,0,0,0,0,0,0,0,0,0,0,0,0,0,0,0,0,0,0,0,0,0,0
104,64.3,0.79,2.65,0,0.49,0.5,27.16,1.25,1.46,0,0,0,0,0,0,0,0,0,0,0,0,0,0,0,0,0,0,0,0,0,0,0,0,0,0,0,0,0,0,0,1.4,0,0,0,0,0
87,64.12,0,3.29,0,0,0.98,28.6,0,1.24,0,0,0,0,0,0,0,0,0,0,0,0,0,0,0,0,0,0,0.2,0,0,0,0,0,0,0,0,0,0,0,0,1.57,0,0,0,0,0
148,75.06,0,1.91,0,0,0,20.49,0.45,0,0,0,0,0,0,0,0,0,0,0,0,0,0,0,0.18,0,0,0,0,0,0,0,0,0,0.28,0,0,0.45,0,0,0,1.18,0,0,0,0,0
138,77.48,0,1.63,0,0,0,19.47,0,0,0,0,0,0,0,0,0,0,0,0,0,0,0,0,0.09,0,0,0,0,0,0,0,0,0,0,0.32,0,0.23,0,0,0,0.78,0,0,0,0,0
141,77.42,0,1.63,0,0,0,19.46,0,0.3,0,0,0,0,0,0,0,0,0,0,0,0,0,0,0.09,0,0,0,0,0,0,0,0,0,0,0.32,0,0,0,0,0,0.78,0,0,0,0,0
133,77.04,0,1.64,0,0,0,19.59,0,0.3,0,0,0,0,0,0,0,0,0,0,0,0,0,0,0.09,0,0,0,0,0,0,0,0,0,0,0.32,0,0.23,0,0,0,0.79,0,0,0,0,0
140,76.4,0,2.2,0,0,0,19.67,0,0.3,0,0,0,0,0,0,0,0,0,0,0,0,0,0,0.09,0,0,0,0,0,0,0,0,0,0,0.32,0,0.23,0,0,0,0.79,0,0,0,0,0
162,77.97,0,1.81,0,0,0,18.67,0.18,0.59,0,0,0,0,0,0,0,0,0,0,0,0,0,0,0.09,0.03,0,0,0,0,0,0,0,0,0.07,0,0,0,0,0,0,0.59,0,0,0,0,0
136,75.18,0,1.81,0,0,0,20.52,0.18,0,0,0,0,0,0,0,0,0,0,0,0,0,0,0,0.09,0.03,0,0,0,0,0,0,0,0,0.7,0,0,0.9,0,0,0,0.59,0,0,0,0,0
157,77.64,0,1.93,1.39,0,0,16.92,0.46,0,0,0,0,0,0,0,0,0,0,0,0,0,0,0,0.09,0.03,0,0,0,0,0,0,0,0,0.35,0,0,0,0,0,0,1.19,0,0,0,0,0
145,79.55,0,1.97,0,0,0,15.42,0.47,0.61,0,0,0,0,0,0,0,0,0,0,0,0,0,0,0.1,0,0,0,0,0,0,0,0,0,0,0.33,0,0,0.33,0,0,1.22,0,0,0,0,0
129,74.59,0,1.62,0,0,0,22.09,0,0.29,0,0,0,0,0,0,0,0,0,0,0,0,0,0,0.09,0,0,0,0,0,0,0,0,0,0,0.32,0,0.22,0,0,0,0.78,0,0,0,0,0
139,42.86,1.72,0.98,37.95,0,13.48,0,0,0,0,0,0,0,0,0,0,0,0,3.01,0,0,0,0,0,0,0,0,0,0,0,0,0,0,0,0,0,0,0,0,0,0,0,0,0,0,0
84,64.47,0,1.99,2.52,10.27,0.88,0,5.25,5.75,0,0,0,0,0,0,0,0,0,0,3.92,0,0,0,0,0,0,0,0,0,0,0,0,0,0,0,0,4.95,0,0,0,0,0,0,0,0,0
83,66.42,0,4.76,3.44,6.18,3.62,0,4.58,4.63,0,0,0,0,0,0,0,0,0,0,4.68,0,0,0,0,0,0,0,0,0,0,0,0,0,0,0,0,1.69,0,0,0,0,0,0,0,0,0
85,70.41,0,1.05,5.9,9.54,0,0,12.47,0.63,0,0,0,0,0,0,0,0,0,0,0,0,0,0,0,0,0,0,0,0,0,0,0,0,0,0,0,0,0,0,0,0,0,0,0,0,0
107,62.54,0,0.6,0.14,0,0,27.79,0,2.47,0,0,0,0,0,0,0,0,0,3.26,0,0,0,0,0,0.06,0,0,0,0,0,0.05,0,0,1.11,0.34,0,0,0.16,0,0,1.48,0,0,0,0,0
93.5,11.14,24.15,0,64.71,0,0,0,0,0,0,0,0,0,0,0,0,0,0,0,0,0,0,0,0,0,0,0,0,0,0,0,0,0,0,0,0,0,0,0,0,0,0,0,0,0,0
100.5,10.91,23.64,0,57.33,0,0,8.12,0,0,0,0,0,0,0,0,0,0,0,0,0,0,0,0,0,0,0,0,0,0,0,0,0,0,0,0,0,0,0,0,0,0,0,0,0,0,0
100,9.56,20.81,0,55.13,0,0,8.36,0,0,0,0,0,0,0,0,0,0,0,6.14,0,0,0,0,0,0,0,0,0,0,0,0,0,0,0,0,0,0,0,0,0,0,0,0,0,0,0
102,14.69,17.75,0,55.72,0,0,8.21,0,0,0,0,0,0,0,0,0,0,0.62,3.01,0,0,0,0,0,0,0,0,0,0,0,0,0,0,0,0,0,0,0,0,0,0,0,0,0,0,0
97.5,18.38,32.53,1.08,38.38,0,0,5.55,0,0,0,0,0,0,0,0,0,0,0.69,3.39,0,0,0,0,0,0,0,0,0,0,0,0,0,0,0,0,0,0,0,0,0,0,0,0,0,0,0
100,21.12,12.62,0,54.48,0,0,8.17,0,0,0,0,0,0,0,0,0,0,0.61,3,0,0,0,0,0,0,0,0,0,0,0,0,0,0,0,0,0,0,0,0,0,0,0,0,0,0,0
90,28.54,10.56,0,48.63,0,0,9.84,0,0,0,0,0,0,0,0,0,0,1.23,1.2,0,0,0,0,0,0,0,0,0,0,0,0,0,0,0,0,0,0,0,0,0,0,0,0,0,0,0
98,71.14,0,3.34,0.7,0,0,19.01,0,0.9,0,0,0,0,0,0,1.37,0.38,0,0.35,0,0,0,0,0.19,0,0,0,0,0,0.04,0,0,0,1.06,0,0,0.92,0,0,0,0.6,0,0,0,0,0
95,43.31,9.34,0,1.61,0,0.85,18.5,0,0,0,0,0,0,0,0,0,0,0,1.6,6.78,0,0,0,0,0,0,0,0,0,0.02,2.99,0,0,6.19,0,0,2.38,0,0,0,3.94,0,1.93,0,0,0.56
89.5,54.54,0,0,0,0,0,0,0.85,0.84,0,0,0,0,0,0,0,0,0,0,0,0,43.57,0,0,0,0,0.2,0,0,0,0,0,0,0,0,0,0,0,0,0,0,0,0,0,0,0
89.1,55.04,0,0,0,0,0,0,0.87,0.83,0,0,0,0,0,0,0,0,0,0,0,0,43.06,0,0,0,0,0.2,0,0,0,0,0,0,0,0,0,0,0,0,0,0,0,0,0,0,0
88.3,55.53,0,0,0,0,0,0,0.86,0.84,0,0,0,0,0,0,0,0,0,0,0,0,42.57,0,0,0,0,0.2,0,0,0,0,0,0,0,0,0,0,0,0,0,0,0,0,0,0,0
88.2,56.04,0,0,0,0,0,0,0.86,0.84,0,0,0,0,0,0,0,0,0,0,0,0,42.06,0,0,0,0,0.2,0,0,0,0,0,0,0,0,0,0,0,0,0,0,0,0,0,0,0
88.4,56.54,0,0,0,0,0,0,0.85,0.85,0,0,0,0,0,0,0,0,0,0,0,0,41.56,0,0,0,0,0.2,0,0,0,0,0,0,0,0,0,0,0,0,0,0,0,0,0,0,0
107,66.22,0,1.44,0.61,14.96,0,0,15.61,0.19,0,0,0,0,0,0.13,0,0,0,0,0,0,0,0,0,0.18,0,0,0,0,0,0,0,0,0.1,0,0,0,0.56,0,0,0,0,0,0,0,0
84,73.93,0,0.83,2.56,9.95,0,0,11.56,0.19,0,0,0,0,0,0.15,0,0,0,0,0,0,0,0,0,0.17,0,0,0,0,0,0,0,0,0.1,0,0,0,0.56,0,0,0,0,0,0,0,0
85,72.57,1.31,0.83,2.56,9.97,0,0,11.58,0.19,0,0,0,0,0,0.16,0,0,0,0,0,0,0,0,0,0.17,0,0,0,0,0,0,0,0,0.1,0,0,0,0.56,0,0,0,0,0,0,0,0
85,69.36,4.39,0.84,2.58,10.02,0,0,11.64,0.19,0,0,0,0,0,0.14,0,0,0,0,0,0,0,0,0,0.18,0,0,0,0,0,0,0,0,0.1,0,0,0,0.56,0,0,0,0,0,0,0,0
101,68.67,0,1.46,2.31,8.31,0,0,15.54,0.2,0,0,0,0,0,0.16,0,0,0,0,2.52,0,0,0,0,0.17,0,0,0,0,0,0,0,0,0.1,0,0,0,0.56,0,0,0,0,0,0,0,0
102,68.72,0,1.48,2.34,8.3,2.01,0,15.95,0.2,0,0,0,0,0,0.17,0,0,0,0,0,0,0,0,0,0.17,0,0,0,0,0,0,0,0,0.1,0,0,0,0.56,0,0,0,0,0,0,0,0
97,68.7,0,1.46,2.36,10.7,0,4.97,10.64,0.19,0,0,0,0,0,0.15,0,0,0,0,0,0,0,0,0,0.17,0,0,0,0,0,0,0,0,0.1,0,0,0,0.56,0,0,0,0,0,0,0,0
102,68.6,0,1.45,2.45,10.67,0,0,13.14,2.69,0,0,0,0,0,0.18,0,0,0,0,0,0,0,0,0,0.16,0,0,0,0,0,0,0,0,0.1,0,0,0,0.56,0,0,0,0,0,0,0,0
104,68.7,0,1.43,2.27,9.98,0,0,16.58,0.19,0,0,0,0,0,0.17,0,0,0,0,0,0,0,0,0,0.16,0,0,0,0,0,0,0,0,0.11,0,0,0,0.41,0,0,0,0,0,0,0,0
113,67.19,3.11,4.49,3.07,0.99,0.97,12.65,0,1.38,0,0,0,0,0,0,0,0,0,3.8,0,0,0,0,0,0,0,0,0.14,0,0.08,0,0,0,0,0,0,1.26,0,0,0,0.87,0,0,0,0,0
102,69.33,1.25,4.63,3.08,0,1.01,12.69,0,0,0,0,0,0,0,0,0,0,0,4.51,0.96,0,0,0,0,0,0,0,0.22,0,0.09,0,0,0,0,0,0,1.31,0,0,0,0.92,0,0,0,0,0
96,71.96,0.89,4.27,1.54,0,0.85,12.49,0,0,0,0,0,0,0,0,0,0,0,4.59,0.9,0,0,0,0,0,0,0,0.28,0,0.09,0,0,0,0,0,0,1.26,0,0,0,0.88,0,0,0,0,0
105,66.98,0,1.79,3.63,0,0.4,15.07,0,1.68,0,0,0,0,0,0,0,0,0,5.38,1.24,0,0,0,0,0,0,0,0.27,0,0.1,0,0,0,0.76,0,0,1.58,0,0,0,1.12,0,0,0,0,0
99,67.89,0,3.02,1.53,0,0,15.24,0,1.77,0,0,0,0,0,0,0,0,0,5.44,1.07,0,0,0,0,0,0,0,0.33,0,0.11,0,0,0,0.77,0,0,1.7,0,0,0,1.13,0,0,0,0,0
72,66.66,0,6.01,3.65,0,0,14.76,0,0,0,0,0,0,0,0,0,0,0,4.51,0.59,0,0,0,0,0,0,0,0.22,0,0.11,0,0,0,0.77,0,0,1.64,0,0,0,1.08,0,0,0,0,0
108,70.42,0,4.61,3.06,0,0.6,13.45,0,0.79,0,0,0,0,0,0,0,0,0,2.28,1.01,0,0,0,0,0,0,0,0.27,0,0.08,0,0,0,0.77,0,0,1.75,0,0,0,0.91,0,0,0,0,0
89,68.79,0,4.56,3.04,1.09,0.4,13.73,0,0.72,0,0,0,0,0,0,0,0,0,3.76,0.59,0,0,0,0,0,0,0,0.27,0,0.08,0,0,0,0.77,0,0,1.29,0,0,0,0.91,0,0,0,0,0
73,68.08,0,3.4,3.07,0,0.4,12.65,0,1.38,0,0,0,0,0,0,0,0,0,7.61,0,0,0,0,0,0,0,0,0.27,0,0.09,0,0,0,0.78,0,0,1.31,0,0,0,0.96,0,0,0,0,0
103,71.37,0.91,4.8,3.15,1.02,1.03,8.5,0,0.67,0,0,0,0,0,0,0,0,0,4.61,0,0,0,0,0,0,0,0,0.14,0,0.09,0,0,0,1.43,0,0,1.34,0,0,0,0.94,0,0,0,0,0
65,66.33,0,4.62,3.12,0,1.03,12.63,0,1.4,0,0,0,0,0,0,0,0,0,7.49,1.03,0,0,0,0,0,0,0,0,0,0.09,0,0,0,0,0,0,1.33,0,0,0,0.93,0,0,0,0,0
76,64.02,0,5.39,3.03,0.98,0.8,16.35,0,0.97,0,0,0,0,0,0,0,0,0,6,0,0,0,0,0,0,0,0,0,0,0.08,0,0,0,0,0,0,1.48,0,0,0,0.9,0,0,0,0,0
95,63.68,0,5.33,3.6,0,1.15,14.58,0,1.61,0,0,0,0,0,0,0,0,0,5.2,1.16,0,0,0,0,0,0,0,0,0,0.11,0,0,0,0,0,0,2.51,0,0,0,1.07,0,0,0,0,0
62,63.8,0.89,4.58,3.09,1,1.02,12.5,0,1.39,0,0,0,0,0,0,0,0,0,9.41,0,0,0,0,0,0,0,0,0,0,0.09,0,0,0,0,0,0,1.31,0,0,0,0.92,0,0,0,0,0
119,65.7,0,4.85,3.21,2.2,0,14.45,0,1.44,0,0,0,0,0,0,0,0,0,4.92,0,0,0,0,0,0,0,0,0,0,0.08,0,0,0,0,0,0,1.85,0,0,0,1.3,0,0,0,0,0
63,56.78,3.12,3.65,4.61,2.21,0.81,14.54,0,0.33,0,0,0,0,0,0,0,0,0,9.91,0,0,0,0,0,0,0,0,0.27,0,0.09,0,0,0,1.55,0,0,1.26,0,0,0,0.87,0,0,0,0,0
72,61.8,1.78,3.04,3.84,1.1,0.4,14.5,0,0.66,0,0,0,0,0,0,0,0,0,7.6,0,0,0,0,0,0,0,0,0.27,0,0.11,0,0,0,1.55,0,0,2.26,0,0,0,1.09,0,0,0,0,0
88,66.42,0,2.11,3.81,0,1.2,15.41,0,1.63,0,0,0,0,0,0,0,0,0,5.28,1.19,0,0,0,0,0,0,0,0.27,0,0.11,0,0,0,0,0,0,1.49,0,0,0,1.08,0,0,0,0,0
68,61.93,2.68,1.83,3.85,0,1.22,15.33,0,1.71,0,0,0,0,0,0,0,0,0,5.49,1.26,0,0,0,0,0,0,0,0.28,0,0.11,0,0,0,1.56,0,0,1.61,0,0,0,1.14,0,0,0,0,0
71,61.54,0.9,3.08,1.56,2.24,0.94,15.52,0,1.73,0,0,0,0,0,0,0,0,0,5.77,1.09,0,0,0,0,0,0,0,0.28,0,0.11,0,0,0,2.36,0,0,1.73,0,0,0,1.15,0,0,0,0,0
74,64.61,0,6.14,3.88,0,1.23,15.09,0,0,0,0,0,0,0,0,0,0,0,4.77,1.21,0,0,0,0,0,0,0,0.28,0,0.11,0,0,0,0,0,0,1.58,0,0,0,1.1,0,0,0,0,0
81,67.26,0,4.63,3.08,0,1.01,14.56,0,1.45,0,0,0,0,0,0,0,0,0,3.82,1.02,0,0,0,0,0,0,0,0.14,0,0.09,0,0,0,0,0,0,2.02,0,0,0,0.92,0,0,0,0,0
63,65.44,0.9,3.67,1.55,0.56,0.61,12.54,0,0,0,0,0,0,0,0,0,0,0,11.51,0,0,0,0,0,0,0,0,0.14,0,0.09,0,0,0,1.56,0,0,0.51,0,0,0,0.92,0,0,0,0,0
61,62.47,0.9,3.38,1.55,1.12,0.2,12.56,0,0,0,0,0,0,0,0,0,0,0,15.37,0,0,0,0,0,0,0,0,0.14,0,0.09,0,0,0,0.78,0,0,0.51,0,0,0,0.93,0,0,0,0,0
77,67.22,1.84,3.78,3.18,0.91,0.84,8.57,0,1.43,0,0,0,0,0,0,0,0,0,7.89,0,0,0,0,0,0,0,0,0.14,0,0.09,0,0,0,1.6,0,0,1.56,0,0,0,0.95,0,0,0,0,0
82,71.94,0,4.46,0,0,3.82,13.05,0,1.38,0,0,0,0,0,0,0,0,0,3.19,0,0,0,0,0,0,0,0,0,0,0.45,0,0,0,0,0,0,0.79,0,0,0,0.92,0,0,0,0,0
120,69.74,0,4.54,3.1,0,0,12.56,0,1.33,0,0,0,0,0,0,0,0,0,1.54,4.22,0,0,0,0,0,0,0,0,0,0.21,0,0,0,0,0,0,2.28,0,0,0,0.48,0,0,0,0,0
86.5,71.85,0,3.74,0.79,0,3.11,12.75,0,1.35,0,0,0,0,0,0,0,0,0,3.9,0,0,0,0,0,0,0,0,0,0,0,0,0,0,0,0,0,2.06,0,0,0,0.45,0,0,0,0,0
133,71.76,0,4.35,0,1.7,2.48,12.73,0,1.35,0,0,0,0,0,0,0,0,0,1.56,0,0,0,0,0,0,0,0,0,0,0.11,0,0,0,1.59,0,0,1.03,0,0,0,1.34,0,0,0,0,0
101,71.39,0,4.53,0,0,3.87,13.25,0,1.4,0,0,0,0,0,0,0,0,0,2.03,0,0,0,0,0,0,0,0,0.88,0,0.11,0,0,0,0,0,0,1.61,0,0,0,0.93,0,0,0,0,0
111,70.44,0,4.47,0,0,0,13.08,0,1.38,0,0,0,0,0,0,0,0,0,2,5.03,0,0,0,0,0,0,0,0,0,0.11,0,0,0,0,0,0,1.59,0,0,0,0.92,0,0.98,0,0,0
91,74.52,0,3.87,0,0,3.86,13.22,0,1.4,0,0,0,0,0,0,0,0,0,0,0,0,0,0,0,0,0,0,0,0,0,0,0,0,0,0,0,1.6,0,0,0,0.93,0,0,0.6,0,0
99,69.62,0,3.47,3.19,0,2.52,12.92,0,1.37,0,0,0,0,0,0,0,0,0,1.98,1.86,0,0,0,0,0,0,0,0,0,0,0.59,0,0,0,0,0,1.57,0,0,0,0.91,0,0,0,0,0
119,69.86,0,4.55,3.11,0,0.41,12.58,0,1.33,0,0,0,0,0,0,0,0,0,1.54,3.63,0,0,0,0,0,0,0,0,0,0.21,0,0,0,0,0,0,2.29,0,0,0,0.49,0,0,0,0,0
130,71.16,0,4.32,0,1.69,2.46,12.64,0,1.33,0,0,0,0,0,0,0,0,0,1.54,0,0,0,0,0,0,0,0,0.83,0,0.11,0,0,0,1.57,0,0,1.02,0,0,0,1.33,0,0,0,0,0
98,71.3,0,4.53,0,0,3.87,13.24,0,1.4,0,0,0,0,0,0,0,0,0,2.03,0,0,0,0,0,0,0,0,0,0,0.11,0,0,0,0,0,0,1.6,0,0,0,0.93,0,0.99,0,0,0
111,71.01,0,4.51,0,0,0.86,13.18,0,1.39,0,0,0,0,0,0,0,0,0,2.02,3.8,0,0,0,0,0,0,0,0,0,0.11,0,0,0,0,0,0,1.6,0,0,0,0.93,0,0,0.59,0,0
88,74.51,0,3.87,0,0,3.86,13.22,0,1.4,0,0,0,0,0,0,0,0,0,0,0,0,0,0,0,0,0,0,0,0,0,0.61,0,0,0,0,0,1.6,0,0,0,0.93,0,0,0,0,0
96,70.04,0,3.49,3.21,0,2.54,13.01,0,1.37,0,0,0,0,0,0,0,0,0,1.99,1.87,0,0,0,0,0,0,0,0,0,0,0,0,0,0,0,0,1.57,0,0,0,0.91,0,0,0,0,0
99,69.54,0,4.39,3.17,0,3.96,12.83,0,1.36,0,0,0,0,0,0,0,0,0,2.04,0,0,0,0,0,0,0,0,0,0,0,0,0,0,0,0,0,1.81,0,0,0,0.9,0,0,0,0,0
107,67.72,0,4.3,3.88,0,0.2,12.57,0,1.33,0,0,0,0,0,0,0,0,0,0,5.14,0,0,0,0,0,0,0,0,0,0.11,0,0,0,2.35,0,0,1.52,0,0,0,0.88,0,0,0,0,0
130,73.9,0,2.26,1.14,0,0.94,18.73,0,1.22,0,0,0,0,0,0,0,0,0,0.35,0,0,0,0,0,0,0,0,0,0,0.04,0,0,0,0,0,0,0.61,0,0,0,0.81,0,0,0,0,0
75,50.46,0,11,0,29.41,0,0,0.53,0.35,0,0,0,0,0,0,0,0,0,0,0,0,0,0,0,0,0,0,0,0,0,0,0,0,8.25,0,0,0,0,0,0,0,0,0,0,0,0
80,51.73,0,11.27,0,30.22,0,0,1.05,0.69,0,0,0,0,0,0,0,0,0,0,0,0,0,0,0,0,0,0,0,0,0,0,0,0,5.04,0,0,0,0,0,0,0,0,0,0,0,0
88,48.96,0,10.69,0,28.54,0,2.16,1.04,0.69,0,0,0,0,0,0,0,0,0,0,0,0,0,0,0,0,0,0,0,0,0,0,0,0,7.92,0,0,0,0,0,0,0,0,0,0,0,0
83,48.61,0,10.82,0,32.4,0,0,0.52,0.34,0,0,0,0,0,0,0,0,0,0,0,0,0,0,0,0,0,0,0,0,0,0,0,0,7.31,0,0,0,0,0,0,0,0,0,0,0,0
84,47.98,0,10.68,0,31.98,0,2.14,0,0,0,0,0,0,0,0,0,0,0,0,0,0,0,0,0,0,0,0,0,0,0,0,0,0,7.22,0,0,0,0,0,0,0,0,0,0,0,0
59,54.09,7.47,9.56,14.51,0,0,0,0,0,0,0,0,0,0,0,0,0,0,14.37,0,0,0,0,0,0,0,0,0,0,0,0,0,0,0,0,0,0,0,0,0,0,0,0,0,0,0
41,70.87,0,14.17,0.74,0,0.86,8.2,0.53,0,0,0,0,0,0,0,0,0,0,1.38,0,0,0,0,0,0.02,0,0,0,0,0.33,0,0,0,1.99,0,0,0.91,0,0,0,0,0,0,0,0,0
53.6,78.85,0,0.67,1.68,4.85,0.44,0,3.29,3.61,0,0,0,0,0,0,0,0,0,0,0,0,0,0,0,0,0,0,0,0,0,1.04,0,0,0,0,0,5.57,0,0,0,0,0,0,0,0,0
95,71.66,3,3.04,2.04,2.03,0.5,2.12,8.48,5.11,0,0,0,0,0,0,0,0,0,2.02,0,0,0,0,0,0,0,0,0,0,0,0,0,0,0,0,0,0,0,0,0,0,0,0,0,0,0
104,68.64,0,1.44,2.12,9.91,0,0,16.56,0.19,0,0,0,0,0,0.2,0,0,0,0,0,0,0,0,0,0.21,0,0,0,0,0,0,0,0,0.22,0,0,0,0.51,0,0,0,0,0,0,0,0
98,69.92,0,1.43,2.42,9.99,0,0,14.94,0.45,0,0,0,0,0,0.17,0,0,0,0,0,0,0,0,0,0.16,0,0,0,0,0,0,0,0,0.11,0,0,0,0.41,0,0,0,0,0,0,0,0
99,69.89,0,1.44,2.42,10.02,0,0,14.87,0.45,0,0,0,0,0,0.17,0,0,0,0,0,0,0,0,0,0.16,0,0,0,0,0,0,0,0,0.08,0,0,0,0.5,0,0,0,0,0,0,0,0
78,0,42.75,4.97,0,0,0,0,0,0,0,0,0,0,0,0,0,0,0.49,14.68,0,0,35.87,0,0,0,0,0,0,0.75,0,0,0,0,0,0,0,0,0,0.49,0,0,0,0,0,0,0
83,7.34,39.16,2.49,0,0,0,0,0,0,0,0,0,0,0,0,0,0,0.49,9.85,0,0,39.22,0,0,0,0,0,0,0.96,0,0,0,0,0,0,0,0,0,0.49,0,0,0,0,0,0,0
87,5.03,39.68,4.9,0,0,0,0,0,0,0,0,0,0,0,0,0,0,0,11.96,0,0,37.72,0,0,0,0,0,0,0.71,0,0,0,0,0,0,0,0,0,0,0,0,0,0,0,0,0
82,4.9,39.39,4.99,0,0,0,0,0,0,0,0,0,0,0,0,0,0,0.49,9.87,0,0,39.39,0,0,0,0,0,0,0.48,0,0,0,0,0,0,0,0,0,0.49,0,0,0,0,0,0,0
53.4,65.75,0.97,6.92,8.33,5.99,1.31,0,0,0,0,0,0,0,0,0,0,0,0,0,10.37,0,0,0,0,0,0,0,0,0,0,0,0,0,0,0,0,0.27,0,0.09,0,0,0,0,0,0,0
52,61.14,2.93,11.37,4.88,6.64,1.15,0,0,0,0,0,0,0,0,0,0,0,0,0,11.53,0,0,0,0,0,0,0,0,0,0,0,0,0,0,0,0,0.17,0,0.19,0,0,0,0,0,0,0
53.9,62.02,1.12,9.75,7.04,5.06,3.24,0,0,0,0,0,0,0,0,0,0,0,0,0,10.96,0,0,0,0,0,0,0,0,0,0,0,0,0,0,0,0,0.81,0,0,0,0,0,0,0,0,0
54.5,59.38,4.04,8.82,10.46,1.25,2.29,0,0,0,0,0,0,0,0,0,0,0,0,0,13.56,0,0,0,0,0,0,0,0,0,0,0,0,0,0,0,0,0.11,0,0.09,0,0,0,0,0,0,0
57.5,65.97,0.97,6.94,7.02,6.01,1.32,0,1.09,0,0,0,0,0,0,0,0,0,0,0,10.41,0,0,0,0,0,0,0,0,0,0,0,0,0,0,0,0,0.27,0,0,0,0,0,0,0,0,0
54,60.69,0.51,14.03,6.21,4.72,1.87,0,0,0.76,0,0,0,0,0,0,0,0,0,0,11.04,0,0,0,0,0,0,0,0,0,0,0,0,0,0,0,0,0.17,0,0,0,0,0,0,0,0,0
65,0,60.22,0,2.1,2.37,1.1,0,0,0,0,0,0,0,0,0,0,0,0,1.48,1.17,0,0,0,0,0,0,0,0.53,0,0,15.79,0,0,0,0,10.51,2.55,0,0,0,0,0,2.18,0,0,0
69,0,67.22,0,1.16,0.21,0.08,0,0,0,0,0,0,0,0,0,0,0,0,0.58,0,0,0,0,0,0,0,0,0.26,0,0,16.16,0,0,0,0,13.42,0.47,0,0,0,0,0,0.44,0,0,0
41.3,4.29,44.37,4.04,5.11,9.18,3.02,0,6.65,0,0,0,0,0,0,0,0,0,0,3.8,0,0,0,0,0,0,0,0,1.37,0,0,9.48,0,0,0,0,5.91,0.84,0,0,0,0,0,1.94,0,0,0
70,10.88,54.76,0,4.05,5.83,2.13,0,0,0,0,0,0,0,0,0,0,0,0,4.01,0,0,0,0,0,0,0,0,1.45,0,0,13.37,0,0,0,0,0.52,1.77,0,0,0,0,0,1.23,0,0,0
64,0,65.14,0,5.63,1.01,0.37,0,0,0,0,0,0,0,0,0,0,0,0,4.18,0,0,0,0,0,0,0,0,1,0,0,14.62,0,0,0,0,2.17,4.6,0,0,0,0,0,1.28,0,0,0
65,0,64.52,0,0,2.23,1.63,0,0,0,0,0,0,0,0,0,0,0,0,0,2.41,0,0,0,0,0,0,0,1.11,0,0,16.46,0,0,0,0,4.77,4.05,0,0,0,0,0,2.82,0,0,0
86,33.77,5.83,0.4,0,33.71,0,1.9,0,0,0,0,0,0,0,0,0,0,0,4.99,0,0,0,0,0,0,0,0,0,0,0,3.36,0,0,9.14,0,0,2.63,0,0,0,0,0,4.27,0,0,0
84,71.84,0,0.3,6.11,9.12,0,0,12.63,0,0,0,0,0,0,0,0,0,0,0,0,0,0,0,0,0,0,0,0,0,0,0,0,0,0,0,0,0,0,0,0,0,0,0,0,0,0
79,73.08,0,0.4,0.2,11.32,0,0,4.7,3.9,0,0,0,0,0,0,0,0,0,0,4.3,0,0,0,0,0,0,0,0,0,0,0,0,0,0,0,0,2.1,0,0,0,0,0,0,0,0,0
81,63.23,0,0.2,0,0,14.79,0,2.7,0,0,0,0,0,0,0,0,0,0,0,6.09,0,0,0,0,11.49,0,0,0,0,0,0,0,0,0,0,0,0,0,0,0,0,1.5,0,0,0,0
63,52,0,14,15,0,0,5,0,0,0,0,0,0,0,0,0,0,0,2,0,0,0,0,0,0,0,0,2,0,0,10,0,0,0,0,0,0,0,0,0,0,0,0,0,0,0
92,19.98,29.71,0,34.85,0,10.12,5.34,0,0,0,0,0,0,0,0,0,0,0,0,0,0,0,0,0,0,0,0,0,0,0,0,0,0,0,0,0,0,0,0,0,0,0,0,0,0,0
86,24.82,37.11,0,14.28,0,4.14,19.65,0,0,0,0,0,0,0,0,0,0,0,0,0,0,0,0,0,0,0,0,0,0,0,0,0,0,0,0,0,0,0,0,0,0,0,0,0,0,0
108,19.84,29.58,0,0,24.88,9.98,11.79,3.93,0,0,0,0,0,0,0,0,0,0,0,0,0,0,0,0,0,0,0,0,0,0,0,0,0,0,0,0,0,0,0,0,0,0,0,0,0,0
114,19.87,29.55,0,0,24.92,9.99,4,11.67,0,0,0,0,0,0,0,0,0,0,0,0,0,0,0,0,0,0,0,0,0,0,0,0,0,0,0,0,0,0,0,0,0,0,0,0,0,0
95,26.77,39.98,0,0,11.07,4.44,10.72,0,7.02,0,0,0,0,0,0,0,0,0,0,0,0,0,0,0,0,0,0,0,0,0,0,0,0,0,0,0,0,0,0,0,0,0,0,0,0,0
100,19.53,15.09,5.72,0,20.6,8.21,30.85,0,0,0,0,0,0,0,0,0,0,0,0,0,0,0,0,0,0,0,0,0,0,0,0,0,0,0,0,0,0,0,0,0,0,0,0,0,0,0
123,16.11,23.98,0,0,29.65,11.93,18.33,0,0,0,0,0,0,0,0,0,0,0,0,0,0,0,0,0,0,0,0,0,0,0,0,0,0,0,0,0,0,0,0,0,0,0,0,0,0,0
123,17.51,25.96,0,0,21.74,8.68,26.11,0,0,0,0,0,0,0,0,0,0,0,0,0,0,0,0,0,0,0,0,0,0,0,0,0,0,0,0,0,0,0,0,0,0,0,0,0,0,0
122,22.62,20.93,0,0,21.82,8.7,25.93,0,0,0,0,0,0,0,0,0,0,0,0,0,0,0,0,0,0,0,0,0,0,0,0,0,0,0,0,0,0,0,0,0,0,0,0,0,0,0
93.4,69.67,0,0.81,5.33,8.06,0,1.97,13.04,0.57,0,0,0,0,0,0,0.02,0.06,0,0,0,0,0,0,0,0.46,0,0,0,0,0,0,0,0,0.01,0,0,0,0,0,0,0,0,0,0,0,0
92.6,68.61,0,0.06,5.37,8.87,0,3.86,12.65,0.04,0,0,0,0,0,0,0.02,0,0,0,0,0,0,0,0,0.5,0,0,0,0,0,0,0,0,0.02,0,0,0,0,0,0,0,0,0,0,0,0
94.4,71.01,0,0.79,5.46,8.27,0,0.24,13.14,0.48,0,0,0,0,0,0,0.02,0.08,0,0,0,0,0,0,0,0.49,0,0,0,0,0,0,0,0,0.02,0,0,0,0,0,0,0,0,0,0,0,0
96.5,70.9,0,0.79,5.47,8.25,0,0.66,12.84,0.48,0,0,0,0,0,0,0.02,0.08,0,0,0,0,0,0,0,0.49,0,0,0,0,0,0,0,0,0.02,0,0,0,0,0,0,0,0,0,0,0,0
91.2,70.61,0,0.79,5.44,8.22,0,2,11.85,0.48,0,0,0,0,0,0,0.02,0.08,0,0,0,0,0,0,0,0.49,0,0,0,0,0,0,0,0,0.02,0,0,0,0,0,0,0,0,0,0,0,0
90.2,70.65,0,0.78,5.44,8.24,0,2.96,10.85,0.48,0,0,0,0,0,0,0.02,0.08,0,0,0,0,0,0,0,0.48,0,0,0,0,0,0,0,0,0.02,0,0,0,0,0,0,0,0,0,0,0,0
93.8,69.98,0,0.77,5.39,8.14,0,3.93,10.71,0.48,0,0,0,0,0,0,0.02,0.08,0,0,0,0,0,0,0,0.48,0,0,0,0,0,0,0,0,0.02,0,0,0,0,0,0,0,0,0,0,0,0
75,15,50,4,0,0,10.5,0,0,0,0,0,0,0,0,0,0,0,0.5,0,0,0,20,0,0,0,0,0,0,0,0,0,0,0,0,0,0,0,0,0,0,0,0,0,0,0,0
73,55,5,0,5,0,0,0,0,0,0,0,0,0,0,0,0,0,0,0,0,0,35,0,0,0,0,0,0,0,0,0,0,0,0,0,0,0,0,0,0,0,0,0,0,0,0
70,15,40,12.7,0,0,10,0,0,0,0,0,0,0,0,0,0,0,0,0,0,0,22,0,0,0,0,0,0,0,0,0,0,0,0,0,0,0,0.3,0,0,0,0,0,0,0,0
73,55,0,0,8,0,0,0,0,0,0,0,0,0,0,0,0,0,0,0,0,0,37,0,0,0,0,0,0,0,0,0,0,0,0,0,0,0,0,0,0,0,0,0,0,0,0
75,15,45,4.5,0,0,15,0,0,0,0,0,0,0,0,0,0,0,0.5,0,0,0,20,0,0,0,0,0,0,0,0,0,0,0,0,0,0,0,0,0,0,0,0,0,0,0,0
70,5,65,0,0,0,0,0,0,0,0,0,0,0,0,0,0,0,0.5,0,14.5,0,15,0,0,0,0,0,0,0,0,0,0,0,0,0,0,0,0,0,0,0,0,0,0,0,0
75,15,45,4,0,0,10.5,0,0,0,0,0,0,0,0,0,0,0,0.5,0,0,0,25,0,0,0,0,0,0,0,0,0,0,0,0,0,0,0,0,0,0,0,0,0,0,0,0
70,15,40,13,0,0,10,0,0,0,0,0,0,0,0,0,0,0,0,0,0,0,22,0,0,0,0,0,0,0,0,0,0,0,0,0,0,0,0,0,0,0,0,0,0,0,0
75,15,50,5,0,0,10,0,0,0,0,0,0,0,0,0,0,0,0,0,0,0,20,0,0,0,0,0,0,0,0,0,0,0,0,0,0,0,0,0,0,0,0,0,0,0,0
67,36,28,2,0,4,4.5,2,1,4.5,0,0,0,0,0,0,0,0,0,16,0,0,0,0,0,0,0,0,0,0,0,0,0,0,0,0,0,1,0,0,0,0,0,0,0,1,0
65,37.5,27,2,0,3.5,3.5,2,1,4.5,0,0,0,0,0,0,0,0,0,16,1,0,0,0,0,0,0,0,0,0,0,0,0,0,0,0,0,1,0,0,0,0,0,0,0,1,0
67,35.5,28.5,2,0,4,4.5,2,1,4.5,0,0,0,0,0,0,0,0,0,16,0,0,0,0,0,0,0,0,0,0,0,0,0,0,0,0,0,1,0,0,0,0,0,0,0,1,0
63,39,26,2,0,4,4.5,2,1,4.5,0,0,0,0,0,0,0,0,0,15,0,0,0,0,0,0,0,0,0,0,0,0,0,0,0,0,0,1,0,0,0,0,0,0,0,1,0
70,42,23,2,0,3,4.5,2,1,4.5,0,0,0,0,0,0,0,0,0,16,0,0,0,0,0,0,0,0,0,0,0,0,0,0,0,0,0,1,0,0,0,0,0,0,0,1,0
63,41.8,22.9,1.9,0,3,4.8,1.9,0.9,4.5,0,0,0,0,0,0,0,0,0,16.3,0,0,0,0,0,0,0,0,0,0,0,0,0,0,0,0,0,1,0,0,0,0,0,0,0,1,0
64,42.8,22.7,1.9,0,3,4.2,2,0.9,4.5,0,0,0,0,0,0,0,0,0,16,0,0,0,0,0,0,0,0,0,0,0,0,0,0,0,0,0,1,0,0,0,0,0,0,0,1,0
64,42.1,22.4,1.9,0,3,4.6,2,0.9,4.5,0,0,0,0,0,0,0,0,0,16.6,0,0,0,0,0,0,0,0,0,0,0,0,0,0,0,0,0,1,0,0,0,0,0,0,0,1,0
72,28,37,2,0,3,4.5,2,1,4.5,0,0,0,0,0,0,0,0,0,16,0,0,0,0,0,0,0,0,0,0,0,0,0,0,0,0,0,1,0,0,0,0,0,0,0,1,0
64,37,27,2,1,2,4,2,1,4.5,0,0,0,0,0,0,0,0,0,17,0,0,0,0,0,0,0,0,0,0,0,0,0,0,0.5,0,0,1,0,0,0,0,0,0,0,1,0
71,0,3.1,2.4,0,0,0,0,0,0,0,0,0,0,0,0,0,0,0,3.8,0,0,0,58.7,0,0,0,0,0,0,0,0,0,0,0,0,0,0,0,0,0,32,0,0,0,0,0
72,0.9,0,0.6,0,0,0,0,0,0,0,0,0,0,0,0,0,0,0,4.8,0,0,0,60.9,0,0,0,0,0,0,0,0,0,0,0,0,0,0,0,0,0,32.8,0,0,0,0,0
72,0,23.2,0,0,0,0,0,0,0,0,0,0,0,0,0,0,0,0,4.6,0,0,0,50.1,0,0,0,0,0,0,0,0,0,0,0,0,0,0,0,0,0,22.1,0,0,0,0,0
89,65.94,2.21,1.38,8.82,9.67,0,0,11.18,0.8,0,0,0,0,0,0,0,0,0,0,0,0,0,0,0,0,0,0,0,0,0,0,0,0,0,0,0,0,0,0,0,0,0,0,0,0,0
92,66.5,3,4,4,8.5,0,0,12,2,0,0,0,0,0,0,0,0,0,0,0,0,0,0,0,0,0,0,0,0,0,0,0,0,0,0,0,0,0,0,0,0,0,0,0,0,0
84,69,5,1,4.5,8.5,0,0,11.5,0.5,0,0,0,0,0,0,0,0,0,0,0,0,0,0,0,0,0,0,0,0,0,0,0,0,0,0,0,0,0,0,0,0,0,0,0,0,0
83,69.3,4.95,0.99,4.95,7.92,0,0,11.39,0.5,0,0,0,0,0,0,0,0,0,0,0,0,0,0,0,0,0,0,0,0,0,0,0,0,0,0,0,0,0,0,0,0,0,0,0,0,0
92,67,3,3,5,8,0,0,13.5,0.5,0,0,0,0,0,0,0,0,0,0,0,0,0,0,0,0,0,0,0,0,0,0,0,0,0,0,0,0,0,0,0,0,0,0,0,0,0
93,67,2.5,3,5,8.5,0,0,13.5,0.5,0,0,0,0,0,0,0,0,0,0,0,0,0,0,0,0,0,0,0,0,0,0,0,0,0,0,0,0,0,0,0,0,0,0,0,0,0
92,66,2.5,4,5,8.5,0,0,13.5,0.5,0,0,0,0,0,0,0,0,0,0,0,0,0,0,0,0,0,0,0,0,0,0,0,0,0,0,0,0,0,0,0,0,0,0,0,0,0
95,67,1.7,2,5.5,10,0,0,13.3,0.5,0,0,0,0,0,0,0,0,0,0,0,0,0,0,0,0,0,0,0,0,0,0,0,0,0,0,0,0,0,0,0,0,0,0,0,0,0
94,68,1.8,1.5,5,10,0,0,13.2,0.5,0,0,0,0,0,0,0,0,0,0,0,0,0,0,0,0,0,0,0,0,0,0,0,0,0,0,0,0,0,0,0,0,0,0,0,0,0
93,70.21,0,1.04,5.85,8.95,0,0,13.82,0.13,0,0,0,0,0,0,0,0,0,0,0,0,0,0,0,0,0,0,0,0,0,0,0,0,0,0,0,0,0,0,0,0,0,0,0,0,0
92.9,70.37,0,1.02,6.06,8.45,0,0.1,13.3,0.51,0,0,0,0,0,0,0,0,0,0,0,0,0,0,0,0.19,0,0,0,0,0,0,0,0,0,0,0,0,0,0,0,0,0,0,0,0,0
93.1,70.39,0,1.1,5.95,8.47,0,0.18,13.09,0.61,0,0,0,0,0,0,0,0,0,0,0,0,0,0,0,0.21,0,0,0,0,0,0,0,0,0,0,0,0,0,0,0,0,0,0,0,0,0
94.3,69.97,0,1.01,4.79,8.91,0,0.12,14.16,0.15,0,0,0,0,0,0,0,0,0,0,0,0,0,0,0,0.24,0,0,0,0,0,0,0,0,0.07,0,0,0,0.58,0,0,0,0,0,0,0,0
93.9,69.87,0,1.13,4.66,9.09,0,0.24,14.03,0.04,0,0,0,0,0,0,0,0,0,0,0,0,0,0,0,0.25,0,0,0,0,0,0,0,0,0.11,0,0,0,0.58,0,0,0,0,0,0,0,0
100.8,69.31,0,1.72,2.48,10.02,0,0.33,14.77,0.6,0,0,0,0,0,0,0,0,0,0,0,0,0,0,0,0.24,0,0,0,0,0,0,0,0,0.12,0,0,0,0.41,0,0,0,0,0,0,0,0
101.8,69.21,0,1.71,2.49,10.01,0,0.67,14.55,0.59,0,0,0,0,0,0,0,0,0,0,0,0,0,0,0,0.24,0,0,0,0,0,0,0,0,0.12,0,0,0,0.41,0,0,0,0,0,0,0,0
101.6,69.16,0,1.71,2.49,10.02,0,1.02,14.24,0.59,0,0,0,0,0,0,0,0,0,0,0,0,0,0,0,0.24,0,0,0,0,0,0,0,0,0.12,0,0,0,0.41,0,0,0,0,0,0,0,0
100.6,69.03,0,1.71,2.49,9.98,0,0.67,14.49,0.6,0,0,0,0,0,0,0,0,0,0,0,0,0,0,0,0.3,0,0,0,0,0,0,0,0,0.22,0,0,0,0.51,0,0,0,0,0,0,0,0
101.6,69.47,0,1,4,8.54,0,2.98,12.98,0.47,0,0,0,0,0,0,0,0,0,0,0,0,0,0,0,0.3,0,0,0,0,0,0,0,0,0.04,0,0,0,0.22,0,0,0,0,0,0,0,0
101.7,68.44,0,1.4,2.51,9.69,0,3.99,12.89,0.47,0,0,0,0,0,0,0,0,0,0,0,0,0,0,0,0.33,0,0,0,0,0,0,0,0,0.07,0,0,0,0.21,0,0,0,0,0,0,0,0
25,71.66,0,11.69,1.64,0,0.65,5.54,0,2.81,0,0,0,0,0,0,0,0,0,2.44,0,0,0,0,0,0,0,0,0,0,0,0,0,0,2.49,0,0,1.08,0,0,0,0,0,0,0,0,0
18,73.68,0,10.54,3.23,0,1.06,5.45,0,1.73,0,0,0,0,0,0,0,0,0,0.8,0,0,0,0,0,0,0,0,0,0,0,0,0,0,2.45,0,0,1.06,0,0,0,0,0,0,0,0,0
22,69.81,0,14.15,0.81,0,0,8.78,1.59,0.7,0,0,0,0,0,0,0,0,0,0,0,0,0,0,0,0,0,0,0,0,0,0,0,0,1.64,0,0,1.6,0,0,0,0.92,0,0,0,0,0
35,54.3,0,17.28,19.43,0,0,0,0,0,0,0,0,0,0,0,0,0,0,0,0,0,0,0,0,0,0,0,0,0,0,0,0,0,8.99,0,0,0,0,0,0,0,0,0,0,0,0
45,73.36,0,9.98,0,0,0,0,0,0,0,0,0,0,0,0,0,0,0,16.66,0,0,0,0,0,0,0,0,0,0,0,0,0,0,0,0,0,0,0,0,0,0,0,0,0,0,0
32,70.85,2.74,5.61,0,0,0,0,18.46,0,0,0,0,0,0,0,0,0,0,2.34,0,0,0,0,0,0,0,0,0,0,0,0,0,0,0,0,0,0,0,0,0,0,0,0,0,0,0
48,72.63,2.73,7.45,0,0,0,2.12,14.29,0,0,0,0,0,0,0,0,0,0,0.78,0,0,0,0,0,0,0,0,0,0,0,0,0,0,0,0,0,0,0,0,0,0,0,0,0,0,0
20,51.29,0,18.13,30.58,0,0,0,0,0,0,0,0,0,0,0,0,0,0,0,0,0,0,0,0,0,0,0,0,0,0,0,0,0,0,0,0,0,0,0,0,0,0,0,0,0,0
88,49.63,14.91,2.04,4.29,0,4.97,7.88,0,7.79,0,0,0,0,0,0,0,0,0,4.68,3.74,0,0,0,0,0,0,0,0,0,0.07,0,0,0,0,0,0,0,0,0,0,0,0,0,0,0,0
101.6,56.38,8.65,0.76,0,1.38,5.54,12.91,0,0.82,0,0,5.09,0,0,0,0,0,0,3.03,5.36,0,0,0,0,0,0,0,0,0,0.08,0,0,0,0,0,0,0,0,0,0,0,0,0,0,0,0
101.6,54.32,7.83,0.74,0,0,10.37,7.6,0,5.79,0,0,0,0,0,0,0,0,0,3.26,10.01,0,0,0,0,0,0,0,0,0,0.08,0,0,0,0,0,0,0,0,0,0,0,0,0,0,0,0
91.6,50.63,15.18,0.35,0.87,0.63,5.51,8.01,0,7.93,0,0,0,0,0,0,0,0,0,6.06,4.76,0,0,0,0,0,0,0,0,0,0.07,0,0,0,0,0,0,0,0,0,0,0,0,0,0,0,0
92.3,53.55,8.18,0.7,0.88,0.63,5.11,9.53,0,3.02,1.9,0,0,0,0,0,0,0,0,10.93,5.5,0,0,0,0,0,0,0,0,0,0.07,0,0,0,0,0,0,0,0,0,0,0,0,0,0,0,0
92.1,60.76,9.45,0.65,0.65,0.7,3.86,7.49,7.43,1.19,0,0,0,0,0,0,0,0,0,3.31,4.44,0,0,0,0,0,0,0,0,0,0.07,0,0,0,0,0,0,0,0,0,0,0,0,0,0,0,0
92.3,52.15,10.39,0.71,0,0,8.5,8.48,3.39,1.54,0,0,0,0,0,0,0,0,0,7.11,6.98,0,0,0,0,0.23,0,0,0,0,0.07,0,0,0,0.45,0,0,0,0,0,0,0,0,0,0,0,0
92.4,56.99,9.85,0.67,0.59,0.79,5.36,7.56,5.52,1.45,0,0,0,0,0,0,0,0,0,4.54,6.61,0,0,0,0,0,0,0,0,0,0.07,0,0,0,0,0,0,0,0,0,0,0,0,0,0,0,0
88.1,58.9,9.83,0.67,0,0,5.36,8.02,2.76,4.36,0,0,0,0,0,0,0,0,0,6.73,3.3,0,0,0,0,0,0,0,0,0,0.07,0,0,0,0,0,0,0,0,0,0,0,0,0,0,0,0
97.3,50.34,6.83,0.71,3.57,0,6.57,7.23,3.49,2.29,0,0,0,0,0,0,0,0,0,7.96,9.03,0,0,0,0,0.45,0,0,0,0,0.07,0,0,0,0.9,0,0,0,0,0,0,0.56,0,0,0,0,0
73,40,15,5,0,0,0,0,0,0,0,0,0,0,0,0,0,0,0,0,0,0,35,0,0,0,0,0,0,0,0,0,0,0,5,0,0,0,0,0,0,0,0,0,0,0,0
162,0,0,10.2,0,0,5.42,6.96,18.45,12.14,0,0,0,0,0,0,0,0,0,10.22,0,0,0,0,0,0,0,0,0,0,0,0,0,0,0,0,0,0,0,0,0,36.61,0,0,0,0,0
164,0,0,9.8,0,0,6.51,13.37,16.12,10.6,0,0,0,0,0,0,0,0,0,9.82,0,0,0,0,0,0,0,0,0,0,0,0,0,0,0,0,0,0,0,0,0,33.78,0,0,0,0,0
161,0,0,12,0,0,2,11.5,16.6,10.9,0,0,0,0,0,0,0,0,0,12,0,0,0,0,0,0,0,0,0,0,0,0,0,0,0,0,0,0,0,0,0,35,0,0,0,0,0
162,0,0,11.86,0,0,0.64,11.36,16.4,10.77,0,0,0,0,0,0,0,0,0,14.39,0,0,0,0,0,0,0,0,0,0,0,0,0,0,0,0,0,0,0,0,0,34.58,0,0,0,0,0
162,0,0,10.35,0,0,8.26,7.07,17.03,11.21,0,0,0,0,0,0,0,0,0,10.38,0,0,0,0,0,0,0,0,0,0,0,0,0,0,0,0,0,0,0,0,0,35.7,0,0,0,0,0
46,65.97,8.33,9.65,0,6.02,8.14,0,0,0,0,0,0,0,0,0,0,0,0,0.09,1.35,0,0,0,0,0,0,0,0,0,0.13,0,0,0,0,0,0,0.18,0.04,0.1,0,0,0,0,0,0,0
55,67.42,2.05,8.09,0,6.15,8.32,0,0,0,0,0,0,0,0,0,0,0,0,0,7.46,0,0,0,0,0,0,0,0,0,0.13,0,0,0,0,0,0,0.24,0.04,0.1,0,0,0,0,0,0,0
54,66.94,4.17,8.62,0,6.11,8.26,0,0,0,0,0,0,0,0,0,0,0,0,0,5.39,0,0,0,0,0,0,0,0,0,0.13,0,0,0,0,0,0,0.24,0.04,0.1,0,0,0,0,0,0,0
50,66.46,6.27,9.14,0,6.07,8.2,0,0,0,0,0,0,0,0,0,0,0,0,0,3.35,0,0,0,0,0,0,0,0,0,0.13,0,0,0,0,0,0,0.24,0.04,0.1,0,0,0,0,0,0,0
55,66.29,3.13,8.11,0,6.16,8.33,0,0,0,0,0,0,0,0,0,0,0,0,0,7.47,0,0,0,0,0,0,0,0,0,0.13,0,0,0,0,0,0,0.24,0.04,0.1,0,0,0,0,0,0,0
56,66.52,2.06,8.14,0,6.19,8.36,0,0,0,0,0,0,0,0,0,0,0,0,0,8.22,0,0,0,0,0,0,0,0,0,0.13,0,0,0,0,0,0,0.24,0.04,0.1,0,0,0,0,0,0,0
56,66.68,2.06,8.16,0,6.2,8.87,0,0,0,0,0,0,0,0,0,0,0,0,0,7.51,0,0,0,0,0,0,0,0,0,0.13,0,0,0,0,0,0,0.25,0.04,0.1,0,0,0,0,0,0,0
56,65.15,4.22,8.12,0,6.17,8.35,0,0,0,0,0,0,0,0,0,0,0,0,0,7.48,0,0,0,0,0,0,0,0,0,0.13,0,0,0,0,0,0,0.24,0.04,0.1,0,0,0,0,0,0,0
57,65.92,2.08,8.22,0,6.25,9.44,0,0,0,0,0,0,0,0,0,0,0,0,0,7.57,0,0,0,0,0,0,0,0,0,0.13,0,0,0,0,0,0,0.25,0.04,0.1,0,0,0,0,0,0,0
56,65.13,4.22,8.12,0,6.17,8.34,0,0,0,0,0,0,0,0,0,0,0,0,0,7.55,0,0,0,0,0,0,0,0,0,0.13,0,0,0,0,0,0,0.24,0,0.1,0,0,0,0,0,0,0
123,0,15,0,0,0,0,0,0,0,0,0,0,0,0,0,0,0,0,0,0,0,0,65,0,0,0,0,0,0,0,0,0,0,0,0,0,0,0,0,0,20,0,0,0,0,0
105,0,16,0,0,0,0,0,0,0,0,0,0,0,0,0,0,0,0,10,0,0,0,50,0,0,0,0,0,0,0,0,0,0,0,0,0,0,0,0,0,24,0,0,0,0,0
107,0,19,0,0,0,0,0,0,0,0,0,0,0,0,0,0,0,0,15,0,0,0,47,0,0,0,0,0,0,0,0,0,0,0,0,0,0,0,0,0,19,0,0,0,0,0
121,0,28,0,0,0,0,0,0,0,0,0,0,0,0,0,0,0,0,3,0,0,0,45,0,0,0,0,0,0,0,0,0,0,0,0,0,0,0,0,0,24,0,0,0,0,0
112,0,12,0,0,0,0,0,0,0,0,0,0,0,0,0,0,0,0,0,0,0,0,78,0,0,0,0,0,0,0,0,0,0,0,0,0,0,0,0,0,10,0,0,0,0,0
108,0,15,0,0,0,0,0,0,0,0,0,0,0,0,0,0,0,0,5,0,0,0,60,0,0,0,0,0,0,0,0,0,0,0,0,0,0,0,0,0,20,0,0,0,0,0
113,0,15,1,0,0,0,0,0,0,0,0,0,0,0,0,0,0,0,3,0,0,0,58,0,0,0,0,0,0,0,0,0,0,0,0,0,0,0,0,0,23,0,0,0,0,0
105,0,19,1,0,0,0,0,0,0,0,0,0,0,0,0,0,0,0,7,0,0,0,55,0,0,0,0,0,0,0,0,0,0,0,0,0,0,0,0,0,18,0,0,0,0,0
112,0,14.85,0.99,0,0,0,0,0,0,0,0,0,0,0,0,0,0,0,2.97,0,0,0,59.41,0,0,0,0,0,0,0,0,0,0,0,0,0,0,0,0,0,21.78,0,0,0,0,0
110,0,20,2,0,0,0,0,0,0,0,0,0,0,0,0,0,0,0,3,0,0,0,55,0,0,0,0,0,0,0,0,0,0,0,0,0,0,0,0,0,20,0,0,0,0,0
97,74.3,0,1.25,0,0,0,0,23.63,0,0,0,0,0,0,0,0,0,0,0,0,0,0,0,0,0,0,0,0,0,0.04,0,0,0,0,0,0,0.05,0,0,0,0,0,0.02,0.71,0,0
97,71.98,0,1.22,0,0,0,0,22.89,0,0,0,0,0,0,0,0,0,0,0,0,0,0,0,0,0,0,0,0,0,0.04,0,0,0,3.8,0,0,0.05,0,0,0,0,0,0.02,0,0,0
97,72.96,0,1.23,0,0,0,0,23.2,0,0,0,0,0,0,0,0,0,0,0,0,0,0,0,0,0,0,0,0,0,0.04,0,0,0,0,0,0,2.55,0,0,0,0,0,0.02,0,0,0
91,71.97,1.85,1.77,1.6,2.3,2.11,3.24,7.3,4.11,0,0,0,0,0,0,0,0,0,0,2.49,0,0,0,0,0.01,0,0,0,0,0.04,0,0,0,1.21,0,0,0,0,0,0,0,0,0,0,0,0
91,71.2,1.85,1.26,2.24,2.98,2.31,4.31,5.19,4.78,0,0,0,0,0,0,0,0,0,0,2.86,0,0,0,0,0.01,0,0,0,0,0.04,0,0,0,0.97,0,0,0,0,0,0,0,0,0,0,0,0
90,69.55,1.88,1.92,1.62,2.33,2.56,3.94,6.85,4.51,0,0,0,0,0,0,0,0,0,0,3.15,0,0,0,0,0.01,0,0,0,0,0.04,0,0,0,1.64,0,0,0,0,0,0,0,0,0,0,0,0
94,67.73,2.79,1.9,3.21,3.46,2.32,3.24,7.3,3.98,0,0,0,0,0,0,0,0,0,0,2.81,0,0,0,0,0.01,0,0,0,0,0.04,0,0,0,1.21,0,0,0,0,0,0,0,0,0,0,0,0
92,69.57,2.75,0.94,3.17,3.42,2.08,3.21,7.21,3.93,0,0,0,0,0,0,0,0,0,0,2.47,0,0,0,0,0.01,0,0,0,0,0.04,0,0,0,1.2,0,0,0,0,0,0,0,0,0,0,0,0
90,73.07,0.93,2.22,1.6,2.3,1.73,3.24,6.26,5.14,0,0,0,0,0,0,0,0,0,0,2.49,0,0,0,0,0.01,0,0,0,0,0.04,0,0,0,0.97,0,0,0,0,0,0,0,0,0,0,0,0
90,72.42,2.13,0.63,1.6,2.3,2.52,4.32,5.2,4.11,0,0,0,0,0,0,0,0,0,0,3.11,0,0,0,0,0.01,0,0,0,0,0.04,0,0,0,1.61,0,0,0,0,0,0,0,0,0,0,0,0
92,70.3,1.84,1.88,3.18,3.42,2.09,3.21,6.72,4.42,0,0,0,0,0,0,0,0,0,0,1.85,0,0,0,0,0.01,0,0,0,0,0.04,0,0,0,1.04,0,0,0,0,0,0,0,0,0,0,0,0
93,68.32,2.77,1.57,3.18,3.43,1.88,3.22,7.25,4.09,0,0,0,0,0,0,0,0,0,0,2.79,0,0,0,0,0.01,0,0,0,0,0.04,0,0,0,1.45,0,0,0,0,0,0,0,0,0,0,0,0
94,70.24,0.93,1.91,2.26,3.01,2.54,5,4.19,5.52,0,0,0,0,0,0,0,0,0,0,3.13,0,0,0,0,0.01,0,0,0,0,0.04,0,0,0,1.22,0,0,0,0,0,0,0,0,0,0,0,0
90,70.74,2.16,1.92,1.62,2.33,2.77,4.38,5.27,4.16,0,0,0,0,0,0,0,0,0,0,3.79,0,0,0,0,0,0,0,0,0,0.04,0,0,0,0.82,0,0,0,0,0,0,0,0,0,0,0,0
93,71.1,2.15,1.92,1.62,2.33,2.55,3.27,7.37,3.46,0,0,0,0,0,0,0,0,0,0,3.78,0,0,0,0,0,0,0,0,0,0.04,0,0,0,0.41,0,0,0,0,0,0,0,0,0,0,0,0
93,69.77,1.88,1.93,1.63,2.34,2.56,3.29,7.4,3.48,0,0,0,0,0,0,0,0,0,0,3.79,0,0,0,0,0,0,0,0,0,0.04,0,0,0,1.89,0,0,0,0,0,0,0,0,0,0,0,0
92,70.61,1.88,1.92,1.62,2.33,2.55,3.28,7.37,4.02,0,0,0,0,0,0,0,0,0,0,3.15,0,0,0,0,0,0,0,0,0,0.04,0,0,0,1.23,0,0,0,0,0,0,0,0,0,0,0,0
93,70.27,1.88,1.61,1.62,2.33,2.13,3.29,6.87,4.52,0,0,0,0,0,0,0,0,0,0,3.79,0,0,0,0,0,0,0,0,0,0.04,0,0,0,1.23,0,0,0.42,0,0,0,0,0,0,0,0,0
90,72.99,1.85,2.85,1.6,2.3,1.72,3.24,6.76,3.42,0,0,0,0,0,0,0,0,0,0,2.68,0,0,0,0,0,0,0,0,0,0.04,0,0,0,0.24,0,0,0.31,0,0,0,0,0,0,0,0,0
91,71.63,1.38,1.39,3.19,4.01,2.51,3.22,6.22,3.41,0,0,0,0,0,0,0,0,0,0,1.8,0,0,0,0,0,0,0,0,0,0.04,0,0,0,0.16,0,0,1.04,0,0,0,0,0,0,0,0,0
91,76.22,1.46,1.37,0.79,1.13,2.07,4.26,6.68,4.05,0,0,0,0,0,0,0,0,0,0,1.53,0,0,0,0,0,0,0,0,0,0.04,0,0,0,0.4,0,0,0,0,0,0,0,0,0,0,0,0
90,72.35,1.84,1.88,1.59,2.28,2.09,6.42,3.09,4.48,0,0,0,0,0,0,0,0,0,0,3.09,0,0,0,0,0,0,0,0,0,0.04,0,0,0,0.64,0,0,0.21,0,0,0,0,0,0,0,0,0
