Repository: you0514w/youyou

File: Expansion Coeff.csv (part 41 of 83)
Expansion Coeff (Typical) ( 10-7/K ),SiO2,B2O3,Al2O3,MgO,CaO,BaO,Li2O,Na2O,K2O,Rb2O,Ag2O,Cs2O,Tl2O,MnO,FeO,CoO,NiO,CuO,ZnO,SrO,CdO,PbO,SnO,Cr2O3,Fe2O3,Ga2O3,As2O3,Y2O3,In2O3,Sb2O3,La2O3,Nd2O3,Gd2O3,TiO2,MnO2,GeO2,ZrO2,CeO2,SnO2,TeO2,P2O5,V2O5,Nb2O5,Ta2O5,MoO3,WO3
91,74.36,1.85,1.89,1.59,2.29,2.1,2.8,6.74,4.44,0,0,0,0,0,0,0,0,0,0,1.24,0,0,0,0,0,0,0,0,0,0.04,0,0,0,0.4,0,0,0.26,0,0,0,0,0,0,0,0,0
103,66.08,0,2.7,3.79,3.13,1.05,0,8.01,6,0,0,0,0,0,0,0,0,0,0.28,1.55,0,7.36,0,0,0,0,0,0,0,0.05,0,0,0,0,0,0,0,0,0,0,0,0,0,0,0,0
100,67.66,0,2.89,1.73,2.76,1.41,0,7.87,6,0,0,0,0,0,0,0,0,0,0.19,2.09,0,7.35,0,0,0,0,0,0,0,0.05,0,0,0,0,0,0,0,0,0,0,0,0,0,0,0,0
100,66.62,0,2.55,2.85,3.55,1.45,0,8.03,5.69,0,0,0,0,0,0,0,0,0,0.09,1.99,0,7.13,0,0,0,0,0,0,0,0.05,0,0,0,0,0,0,0,0,0,0,0,0,0,0,0,0
100,66.49,0,2.23,4.88,2.7,0.89,0,8.06,5.7,0,0,0,0,0,0,0,0,0,0.46,1.17,0,7.29,0,0,0,0,0,0,0,0.13,0,0,0,0,0,0,0,0,0,0,0,0,0,0,0,0
98,65.21,0,3.01,5.72,1.37,1.5,0,7.56,5.95,0,0,0,0,0,0,0,0,0,0.76,1.48,0,7.23,0,0,0,0,0,0,0,0.21,0,0,0,0,0,0,0,0,0,0,0,0,0,0,0,0
100,66.41,0,2.84,2.84,4.35,1.05,0,7.76,5.83,0,0,0,0,0,0,0,0,0,0.19,1.4,0,7.28,0,0,0,0,0,0,0,0.05,0,0,0,0,0,0,0,0,0,0,0,0,0,0,0,0
64,16.35,43.33,4.82,0,0,0,9.39,0,0,0,0,0,0,0,0,0,0,0,24.14,0,0,0,0,0,0,0,0,0,0,0,0,0,0,0,0,0,0.57,0,1.4,0,0,0,0,0,0,0
64,16.42,42.52,4.15,0,0,0,9.44,0,0,0,0,0,0,0,0,0,0,0,24.25,0,0,0,0,0,0,0,0,0,0,0,0,0,0,0.88,0,0,0,0,2.34,0,0,0,0,0,0,0
66,15.37,43.9,3.48,0,0,0,9.51,0,0,0,0,0,0,0,0,0,0,0,24.44,0,0,0,0,0,0,0,0,0,0,0,0,0,0,0,0,0,0,0,3.3,0,0,0,0,0,0,0
66,15.52,43.28,3.52,0,0,0,9.6,0,0,0,0,0,0,0,0,0,0,0,23.8,0,0,0,0,0,0,0,0,0,0,0,0,0,0,0,0,0,0,0,4.28,0,0,0,0,0,0,0
65,14.6,43.07,2.87,0,0,0,9.79,0,0,0,0,0,0,0,0,0,0,0,23.36,0,0,0,0,0,0,0,0,0,0,0,0,0,0,0,0,0,0,0,6.31,0,0,0,0,0,0,0
64,14.37,32.03,4.94,0,0,0,9.63,0,0,0,0,0,0,0,0,0,0,0,37.12,0,0,0,0,0,0,0,0,0,0,0,0,0,0,0,0,0,0,0,1.91,0,0,0,0,0,0,0
62,15.62,33.18,4.96,0,0,0,9.66,0,0,0,0,0,0,0,0,0,0,0,33.71,0,0,0,0,0,0,0,0,0,0,0,0,0,0,0,0,0,0,0,2.87,0,0,0,0,0,0,0
72,11.72,31.35,4.83,0,0,0,14.14,0,0,0,0,0,0,0,0,1.88,0,0,33.74,0,0,0,0,0,0,0,0,0,0,0,0,0,0,0,0,0,0,0,2.34,0,0,0,0,0,0,0
60,5.14,39.93,6.82,0,0,0,5.17,0,0,0,0,0,0,0,0,0,0,0,38.9,0,0,0,0,0,0,0,0,0,0,0,0,0.23,0,0,0,0,1.25,0,2.56,0,0,0,0,0,0,0
66,19.98,32.47,2.77,0,0,0,9.46,0,0,0,0,0,0,0,0,0,0,0,32.98,0,0,0,0,0,0,0,0,0,0,0,0,0,0,0,0,0,0,0,2.34,0,0,0,0,0,0,0
7,81.49,0,9.67,0,0.02,0,8.63,0.12,0.05,0,0,0,0,0,0,0,0,0,0,0,0,0,0,0,0.02,0,0,0,0,0,0,0,0,0,0,0,0,0,0,0,0,0,0,0,0,0
4.5,71.13,0,14.67,0,0.03,0,13.96,0.14,0.05,0,0,0,0,0,0,0,0,0,0,0,0,0,0,0,0.02,0,0,0,0,0,0,0,0,0,0,0,0,0,0,0,0,0,0,0,0,0
9.5,65.04,0,20.8,0,0.05,0,13.91,0.14,0.05,0,0,0,0,0,0,0,0,0,0,0,0,0,0,0,0.01,0,0,0,0,0,0,0,0,0,0,0,0,0,0,0,0,0,0,0,0,0
2.2,61.23,0,24.06,0,0.05,0,14.45,0.15,0.05,0,0,0,0,0,0,0,0,0,0,0,0,0,0,0,0.01,0,0,0,0,0,0,0,0,0,0,0,0,0,0,0,0,0,0,0,0,0
7.5,58.42,0,18.42,0,0.04,0,22.93,0.13,0.05,0,0,0,0,0,0,0,0,0,0,0,0,0,0,0,0.01,0,0,0,0,0,0,0,0,0,0,0,0,0,0,0,0,0,0,0,0,0
55,72.31,2.1,3.01,0,6.12,8.33,0,0,0,0,0,0,0,0,0,0,0,0,0,7.47,0,0,0,0,0,0,0,0,0,0.13,0,0,0,0,0,0,0.3,0.13,0.1,0,0,0,0,0,0,0
55,62.89,6.51,8.15,0,6.06,8.38,0,0,0,0,0,0,0,0,0,0,0,0,0,7.44,0,0,0,0,0,0,0,0,0,0.13,0,0,0,0,0,0,0.25,0.09,0.1,0,0,0,0,0,0,0
55,67.37,2.15,8.09,0,6.01,7.82,0,0,0,0,0,0,0,0,0,0,0,0,0,7.38,0,0,0,0,0,0,0,0,0,0.13,0,0,0,0,0,0,0.91,0.04,0.1,0,0,0,0,0,0,0
59,65.1,2.08,7.81,0.36,12.92,8.03,0,0,0,0,0,0,0,0,0,0,0,0,0,3.15,0,0,0,0,0,0,0,0,0,0.12,0,0,0,0,0,0,0.29,0.04,0.1,0,0,0,0,0,0,0
55,69.85,2.23,8.39,0,0.69,10.65,0,0,0,0,0,0,0,0,0,0,0,0,0,7.5,0,0,0,0,0,0,0,0,0,0.11,0,0,0,0,0,0,0.25,0.23,0.1,0,0,0,0,0,0,0
59,67.96,0,8.16,0,6.07,8.39,0,0,0,0,0,0,0,0,0,0,0,0,0,8.76,0,0,0,0,0,0,0,0,0,0.13,0,0,0,0,0,0,0.25,0.18,0.1,0,0,0,0,0,0,0
57,65.66,2.18,9.68,0,6.09,8.41,0,0,0,0,0,0,0,0,0,0,0,0,0,7.32,0,0,0,0,0,0,0,0,0,0.13,0,0,0,0,0,0,0.25,0.18,0.1,0,0,0,0,0,0,0
55,67.39,2.05,8.09,0,6.15,8.32,0,0,0,0,0,0,0,0,0,0,0,0,0,7.53,0,0,0,0,0,0,0,0,0,0.13,0,0,0,0,0,0,0.24,0,0.1,0,0,0,0,0,0,0
107,16.59,14.32,0.33,61.82,0.39,5.42,0,0,0,0,0,0,0,0,0,0,0,0,0,0,0,0,0,0,0,0,0,0,0,0,0,0,0,0,0,0,0.04,0,0.7,0,0.39,0,0,0,0,0
102.5,15.25,12.34,10.11,58.24,0.41,2.95,0,0,0,0,0,0,0,0,0,0,0,0,0,0,0,0,0,0,0,0,0,0,0,0,0,0,0,0,0,0,0.09,0,0,0,0.61,0,0,0,0,0
102,36.25,0,2.2,21.29,17.66,0.04,0,0,0,0,0,0,0,0,0,0,0,0,0,22.3,0,0,0,0,0,0,0,0,0,0,0,0,0,0,0,0,0.21,0,0,0,0.05,0,0,0,0,0
107,40.25,0,2.43,24.55,32.35,0,0.18,0.09,0,0,0,0,0,0,0,0,0,0,0.07,0,0,0,0,0,0,0,0,0,0,0,0,0,0,0,0,0,0.04,0,0,0,0.04,0,0,0,0,0
96,36.26,0,2.2,21.29,17.66,0.04,0,0,0,0,0,0,0,0,0,0,0,0,0,21.66,0,0,0,0,0,0,0,0,0,0,0,0,0,0.41,0,0,0.21,0,0.22,0,0.05,0,0,0,0,0
96,33.1,2.86,2.21,21.39,17.74,0.04,0,0,0,0,0,0,0,0,0,0,0,0,0,22.39,0,0,0,0,0,0,0,0,0,0,0,0,0,0,0,0,0.22,0,0,0,0.05,0,0,0,0,0
73,24.7,37.1,3.5,0,0,8.9,0,0,0,0,0,0,0,0,0,0,0,0,0,0,0,24.8,0,0,0,0,0,0,0,0,0,0,0,0,0,0,0,0,1,0,0,0,0,0,0,0
68,15.3,30.6,20.4,0,0,12.8,0,0,0,0,0,0,0,0,0,0,0,0.5,0,0,0,20.4,0,0,0,0,0,0,0,0,0,0,0,0,0,0,0,0,0,0,0,0,0,0,0,0
71.9,15,40,11,0,0,10.5,0,0,0,0,0,0,0,0,0,0,0,0.5,0,0,0,23,0,0,0,0,0,0,0,0,0,0,0,0,0,0,0,0,0,0,0,0,0,0,0,0
72.9,17,42,8,0,0,10,0,0,0,0,0,0,0,0,0,0,0,0.5,0,0,0,22.5,0,0,0,0,0,0,0,0,0,0,0,0,0,0,0,0,0,0,0,0,0,0,0,0
92,68.99,0.47,2.58,1.63,2.35,2.06,7.71,0,9.08,0,0,0,0,0,0,0,0,0,0,5.08,0,0,0,0,0,0,0,0,0,0.05,0,0,0,0,0,0,0,0,0,0,0,0,0,0,0,0
91.5,71.71,0.92,1.26,1.6,2.29,1.8,7.53,0,9.56,0,0,0,0,0,0,0,0,0,0,2.48,0,0,0,0,0,0,0,0,0,0.04,0,0,0,0.81,0,0,0,0,0,0,0,0,0,0,0,0
92.6,64.36,1.85,1.9,3.2,4.6,1.89,8.63,0,8.21,0,0,0,0,0,0,0,0,0,0,4.04,0,0,0,0,0,0,0,0,0,0.11,0,0,0,1.21,0,0,0,0,0,0,0,0,0,0,0,0
92.3,69.95,0.93,1.9,1.6,2.31,1.27,7.58,0,9.61,0,0,0,0,0,0,0,0,0,0,3.12,0,0,0,0,0,0,0,0,0,0.11,0,0,0,1.62,0,0,0,0,0,0,0,0,0,0,0,0
91.8,66.71,1.39,1.9,3.21,4.61,2.11,7.57,0,9.27,0,0,0,0,0,0,0,0,0,0,3.12,0,0,0,0,0,0,0,0,0,0.11,0,0,0,0,0,0,0,0,0,0,0,0,0,0,0,0
92,69.02,0.47,2.58,1.63,2.35,1.72,7.71,0,9.08,0,0,0,0,0,0,0,0,0,0,5.08,0,0,0,0,0,0,0,0,0,0.05,0,0,0,0,0,0,0,0.31,0,0,0,0,0,0,0,0
93.8,66.27,1.36,1.55,4.7,6.76,1.24,6.35,0,9.39,0,0,0,0,0,0,0,0,0,0,1.83,0,0,0,0,0,0,0,0,0,0.04,0,0,0,0.4,0,0,0,0.11,0,0,0,0,0,0,0,0
92.5,68.27,0.45,2.48,3.13,4.5,0.82,8.45,0,9.38,0,0,0,0,0,0,0,0,0,0,1.83,0,0,0,0,0,0,0,0,0,0.11,0,0,0,0.4,0,0,0,0.18,0,0,0,0,0,0,0,0
91.1,68.21,0.57,2.25,2.28,3.28,1.71,6.59,0,9.4,0,0,0,0,0,0,0,0,0,0,4.43,0,0,0,0,0,0,0,0,0,0.05,0,0,0,1.23,0,0,0,0,0,0,0,0,0,0,0,0
90.4,70.99,0.44,1.52,2.3,3.31,1.33,10.35,0,6.56,0,0,0,0,0,0,0,0,0,0,2.39,0,0,0,0,0,0,0,0,0,0.04,0,0,0,0.77,0,0,0,0,0,0,0,0,0,0,0,0
100,69.28,0,2.58,2.06,2.83,2.26,0,7.57,5.94,0,0,0,0,0,0,0,0,0,0.13,3.55,0,3.2,0,0,0.02,0,0,0,0,0.05,0,0,0,0.14,0,0,0.35,0.04,0,0,0,0,0,0,0,0
100,68.74,0,2.36,1.72,2.66,2.62,0,7.65,5.92,0,0,0,0,0,0,0,0,0,0.18,4.22,0,3.23,0,0,0.05,0,0,0,0,0.02,0,0,0,0.18,0,0,0.41,0.04,0,0,0,0,0,0,0,0
100,69.47,0,2.22,1.45,2.34,2.52,0,7.65,5.88,0,0,0,0,0,0,0,0,0,0.18,4.22,0,3.25,0,0,0.04,0,0,0,0,0.05,0,0,0,0.18,0,0,0.47,0.08,0,0,0,0,0,0,0,0
101,68.82,0,1.89,1.1,1.72,3.18,0,7.76,6.13,0,0,0,0,0,0,0,0,0,0.27,4.78,0,3.28,0,0,0.05,0,0,0,0,0.05,0,0,0,0.28,0,0,0.6,0.09,0,0,0,0,0,0,0,0
100,70.85,0,1.92,1.08,1.68,2.79,0,7.59,5.69,0,0,0,0,0,0,0,0,0,0.27,4.33,0,2.76,0,0,0.05,0,0,0,0,0.05,0,0,0,0.27,0,0,0.59,0.08,0,0,0,0,0,0,0,0
97,33.43,6.18,5.63,0,0,0,0,0,0,0,0,0,0,0,0,0,0,0,0,0,0,40.82,0,0,0.45,0,0,0,0,0,0,0,0,0,0,0,0,0,0,13.49,0,0,0,0,0,0
98,31.97,7.71,3.46,0,0,0,0.47,0.46,0.45,0,0,0,0,0,0,0,0,0.89,0,0,0,38.67,0,0,0.53,0,0,0,0,0,0,0,0,0,0,0,0.34,0,0,15.05,0,0,0,0,0,0
100,30.8,6.18,7.04,0,0,0,0,3.47,0,0,0,0,0,0,0,0,0,0,0,0,0,43.25,0,0,0.9,0,0,0,0,0,0,0,0,0,0,0,0,0,0,8.36,0,0,0,0,0,0
98,31.76,7.66,3.44,0,0,0,0.47,0.45,0.45,0,0,0,0,0,0,0,0,1.76,0,0,0,37.85,0,0,0,0,0,0,0,0,0,0,0,0,0,0,0.34,0,0,15.82,0,0,0,0,0,0
100,68.95,0,1.68,0.77,1.39,2.64,0,7.65,5.36,0,0,0,0,0,0,0,0,0,0.29,4.05,0,6.27,0,0,0.05,0,0,0,0,0.05,0,0,0,0.19,0,0,0.57,0.09,0,0,0,0,0,0,0,0
101,69.34,0,1.52,0.77,1.39,2.48,0,7.53,5.53,0,0,0,0,0,0,0,0,0,0.29,3.83,0,6.44,0,0,0.05,0,0,0,0,0.05,0,0,0,0.19,0,0,0.5,0.09,0,0,0,0,0,0,0,0
100,70.45,0,1.36,0.77,1.1,2.17,0,8.1,5.08,0,0,0,0,0,0,0,0,0,0.28,3.35,0,6.68,0,0,0.05,0,0,0,0,0.03,0,0,0,0.1,0,0,0.44,0.04,0,0,0,0,0,0,0,0
101,70.92,0,1.89,0.57,0.96,1.81,0,8.35,5,0,0,0,0,0,0,0,0,0,0.19,2.83,0,6.88,0,0,0.05,0,0,0,0,0.03,0,0,0,0.1,0,0,0.38,0.04,0,0,0,0,0,0,0,0
100,70.4,0,2.59,0.58,0.83,1.52,0,8.38,5.36,0,0,0,0,0,0,0,0,0,0.19,2.4,0,7.2,0,0,0.05,0,0,0,0,0.03,0,0,0,0.1,0,0,0.32,0.05,0,0,0,0,0,0,0,0
102,45.82,0,0,24.71,25.07,0,0,0,0,0,0,0,0,0,0,0,0,0,0,0,0,0,0,0,4.4,0,0,0,0,0,0,0,0,0,0,0,0,0,0,0,0,0,0,0,0,0
95,53.49,0,0,20.3,22.92,0,0,0,0,0,0,0,0,0,0,0,0,0,0,0,0,0,0,0,3.29,0,0,0,0,0,0,0,0,0,0,0,0,0,0,0,0,0,0,0,0,0
94,49.34,0,0,24.04,23.38,0,0,0,0,0,0,0,0,0,0,0,0,0,0,1.1,0,0,0,0,2.14,0,0,0,0,0,0,0,0,0,0,0,0,0,0,0,0,0,0,0,0,0
98,47.81,0,0,21.81,26.13,0,0,0,0,0,0,0,0,0,0,0,0,0,0,0,0,0,0,0,3.3,0,0,0,0,0,0,0,0,0,0,0,0.95,0,0,0,0,0,0,0,0,0
135,36.59,0,4.46,1.88,2.71,1.49,0,19.57,8.05,0,0,0,0,0,0,0,0,0,0,0.73,0,0,0,0,0,0,0,0,0,0.03,0,0,0,21.84,0,0,0,0,0,0,0,0,2,0,0,0.65
84,49.46,0,0,0,1.33,1.46,0,10.79,2.37,0,0,0,0,0,0,0,0,0,0,0,0,0,0,0,0,0,0,0,0,0.03,0,0,0,31.64,0,0,0,0,0,0,0,0,1.96,0,0,0.96
95,47.24,0,0,0,4.34,2.65,0,11.77,4.31,0,0,0,0,0,0,0,0,0,0,0,0,0,0,0,0,0,0,0,0,0.03,0,0,0,23.34,0,0,0,0,0,0,0,0,4.57,0,0,1.75
100,45.54,0.45,0,0,0.7,5.09,0,15.1,2.49,0,0,0,0,0,0,0,0,0,0,0,0,0,0,0,0,0,0,0,0,0.03,0,0,0,27.33,0,0,0,0,0,0,0,0,2.93,0,0,0.34
105,43.38,0.44,0,0,3.01,3.25,0,13.73,4.88,0,0,0,0,0,0,0,0,0,0,0,0,0,0,0,0,0,0,0,0,0.03,0,0,0,28.31,0,0,0,0,0,0,0,0,2.74,0,0,0.23
113,43.54,0,1.84,0,1.33,1.95,0,15.69,6.35,0,0,0,0,0,0,0,0,0,0,0,0,0,0,0,0,0,0,0,0,0.03,0,0,0,27.14,0,0,0,0,0,0,0,0,1.97,0,0,0.16
98,49.28,0.21,4.38,0,0.66,1.46,0,14.77,3.95,0,0,0,0,0,0,0,0,0,0,0,0,0,0,0,0,0,0,0,0,0.03,0,0,0,21.43,0,0,1.81,0,0,0,0,0,1.96,0,0,0.06
46.5,66,8.33,9.65,0,6.02,8.14,0,0,0,0,0,0,0,0,0,0,0,0,0,1.35,0,0,0,0,0,0,0,0,0,0.13,0,0,0,0,0,0,0.24,0.04,0.1,0,0,0,0,0,0,0
57,65.66,2.18,9.67,0,6.09,8.41,0,0,0,0,0,0,0,0,0,0,0,0,0,7.32,0,0,0,0,0,0,0,0,0,0.1,0,0,0,0,0,0,0.25,0.22,0.1,0,0,0,0,0,0,0
65,36.5,13.26,9.06,0,0,0.75,0,0.93,0.61,0,0,0,0,0,0,0,0,0,9.93,0,0,28.96,0,0,0,0,0,0,0,0,0,0,0,0,0,0,0,0,0,0,0,0,0,0,0,0
65,33.21,11.81,11.52,0,0,0.77,0,1.89,1.25,0,0,0,0,0,0,0,0,0,10.1,0,0,29.45,0,0,0,0,0,0,0,0,0,0,0,0,0,0,0,0,0,0,0,0,0,0,0,0
70,55.75,9.63,1.1,0,0,0,0,1.8,1.19,0,0,0,0,0,0,0,0,0,0,0,0,30.53,0,0,0,0,0,0,0,0,0,0,0,0,0,0,0,0,0,0,0,0,0,0,0,0
62.2,54.22,3.73,12.85,0,0,12.96,0.22,1.24,1.25,0,0,0,0,0,0,0,0,0,2.11,0,0,0,0,0,0,0,0,0,0,0,0,0,0,11.42,0,0,0,0,0,0,0,0,0,0,0,0
60.5,54.37,3.76,12.89,0,0,13,0.22,1.06,1.04,0,0,0,0,0,0,0,0,0,2.21,0,0,0,0,0,0,0,0,0,0,0,0,0,0,11.45,0,0,0,0,0,0,0,0,0,0,0,0
64.3,53.67,3.71,12.65,0,0,12.62,1.08,1.25,1.23,0,0,0,0,0,0,0,0,0,2.38,0,0,0,0,0,0,0,0,0,0,0.11,0,0,0,11.3,0,0,0,0,0,0,0,0,0,0,0,0
58.2,54.11,3.74,12.76,0,0,12.72,1.08,0.85,0.83,0,0,0,0,0,0,0,0,0,2.4,0,0,0,0,0,0,0,0,0,0,0.11,0,0,0,11.4,0,0,0,0,0,0,0,0,0,0,0,0
54,54.54,3.77,12.88,0,0,12.83,1.11,0.43,0.42,0,0,0,0,0,0,0,0,0,2.42,0,0,0,0,0,0,0,0,0,0,0.11,0,0,0,11.49,0,0,0,0,0,0,0,0,0,0,0,0
53.1,55.03,3.8,12.97,0,0,12.94,1.11,0,0,0,0,0,0,0,0,0,0,0,2.44,0,0,0,0,0,0,0,0,0,0,0.11,0,0,0,11.6,0,0,0,0,0,0,0,0,0,0,0,0
61.4,53.92,3.73,12.71,0,0,12.74,1.08,1.26,0.69,0,0,0,0,0,0,0,0,0,2.4,0,0,0,0,0,0,0,0,0,0,0.11,0,0,0,11.36,0,0,0,0,0,0,0,0,0,0,0,0
60,54.16,3.74,12.77,0,0,12.73,1.08,1.26,0.34,0,0,0,0,0,0,0,0,0,2.4,0,0,0,0,0,0,0,0,0,0,0.11,0,0,0,11.41,0,0,0,0,0,0,0,0,0,0,0,0
58.2,54.33,3.76,12.81,0,0,12.78,1.1,1.26,0,0,0,0,0,0,0,0,0,0,2.41,0,0,0,0,0,0,0,0,0,0,0.11,0,0,0,11.44,0,0,0,0,0,0,0,0,0,0,0,0
23,23.59,26.27,16.68,0,20.22,0,0,3.66,0,0,0,0,0,0,0,0,0,0,9.58,0,0,0,0,0,0,0,0,0,0,0,0,0,0,0,0,0,0,0,0,0,0,0,0,0,0,0
62,23.72,24.58,16.78,0,20.33,0,0,3.45,1.51,0,0,0,0,0,0,0,0,0,9.63,0,0,0,0,0,0,0,0,0,0,0,0,0,0,0,0,0,0,0,0,0,0,0,0,0,0,0
54,23.74,26.63,17.49,0,21.62,0,0,0,0,0,0,0,0,0,0,0,0,0,10.52,0,0,0,0,0,0,0,0,0,0,0,0,0,0,0,0,0,0,0,0,0,0,0,0,0,0,0
54,26.09,21.49,18.17,0,22.87,0,0,0,0,0,0,0,0,0,0,0,0,0,11.38,0,0,0,0,0,0,0,0,0,0,0,0,0,0,0,0,0,0,0,0,0,0,0,0,0,0,0
53,29.43,21.34,17.35,0,21.45,0,0,0,0,0,0,0,0,0,0,0,0,0,10.43,0,0,0,0,0,0,0,0,0,0,0,0,0,0,0,0,0,0,0,0,0,0,0,0,0,0,0
75,40.9,9.1,8.2,27.3,14.5,0,0,0,0,0,0,0,0,0,0,0,0,0,0,0,0,0,0,0,0,0,0,0,0,0,0,0,0,0,0,0,0,0,0,0,0,0,0,0,0,0
73,43.9,0,8.8,29.3,15.6,0,0,0,0,0,0,0,0,0,0,0,0,0,2.4,0,0,0,0,0,0,0,0,0,0,0,0,0,0,0,0,0,0,0,0,0,0,0,0,0,0,0
76,43.9,0,7.8,29.8,16.1,0,0,0,0,0,0,0,0,0,0,0,0,0,2.4,0,0,0,0,0,0,0,0,0,0,0,0,0,0,0,0,0,0,0,0,0,0,0,0,0,0,0
76,43.9,0,7.8,32.2,13.7,0,0,0,0,0,0,0,0,0,0,0,0,0,2.4,0,0,0,0,0,0,0,0,0,0,0,0,0,0,0,0,0,0,0,0,0,0,0,0,0,0,0
85,47,0,5.5,16.5,31,0,0,0,0,0,0,0,0,0,0,0,0,0,0,0,0,0,0,0,0,0,0,0,0,0,0,0,0,0,0,0,0,0,0,0,0,0,0,0,0,0
70,2.6,24.72,0,0,0,0,0,0,0,0,0,0,0,0,0,0,0,0,17.3,0,0,55.38,0,0,0,0,0,0,0,0,0,0,0,0,0,0,0,0,0,0,0,0,0,0,0,0
68,5.11,19.86,1.51,0,0,3.01,0,0,0,0,0,0,0,0,0,0,0,0,18.88,0,0,51.63,0,0,0,0,0,0,0,0,0,0,0,0,0,0,0,0,0,0,0,0,0,0,0,0
69,9.07,29.35,0,0,0,0,0,0,0,0,0,0,0,0,0,0,0,0,20.08,0,0,41.5,0,0,0,0,0,0,0,0,0,0,0,0,0,0,0,0,0,0,0,0,0,0,0,0
82.9,67.8,0,0,0,0,0,0,0,9.83,0,0,0,0,0,0,0,0,0,0,0,0,10.78,0,0,11.59,0,0,0,0,0,0,0,0,0,0,0,0,0,0,0,0,0,0,0,0,0
96.9,65.67,0,0,0,0,0,0,0,10.47,0,0,0,0,0,0,0,0,0,0,0,0,17.68,0,0,6.18,0,0,0,0,0,0,0,0,0,0,0,0,0,0,0,0,0,0,0,0,0
100.9,54.87,0,0,0,0,0,0,0,11.67,0,0,0,0,0,0,0,0,0,0,0,0,19.7,0,0,13.76,0,0,0,0,0,0,0,0,0,0,0,0,0,0,0,0,0,0,0,0,0
108.4,42.22,0,0,0,0,0,0,0,13.47,0,0,0,0,0,0,0,0,0,0,0,0,28.42,0,0,15.89,0,0,0,0,0,0,0,0,0,0,0,0,0,0,0,0,0,0,0,0,0
89.4,59.31,0,0,0,0,0,0,0,9.46,0,0,0,0,0,0,0,0,0,0,0,0,15.52,0,0,8.68,0,0,0,0,0,0,0,0,2.48,4.55,0,0,0,0,0,0,0,0,0,0,0
84.9,63.62,0,0,0,0,0,0,0,9.13,0,0,0,0,0,0,0,0,0,0,0,0,13.27,0,0,9.58,0,0,0,0,0,0,0,0,0,4.4,0,0,0,0,0,0,0,0,0,0,0
86.9,62.18,0,0,0,0,0,0,0,8.93,0,0,0,0,0,0,0,0,0,0,0,0,11.72,0,0,9.36,0,0,0,0,0,0,0,0,3.51,4.3,0,0,0,0,0,0,0,0,0,0,0
85.9,63.44,0,0,0,0,0,0,0,9.1,0,0,0,0,0,0,0,0,0,0,0,0,11.95,0,0,11.93,0,0,0,0,0,0,0,0,3.58,0,0,0,0,0,0,0,0,0,0,0,0
83.4,64.92,0,0,0,0,0,0,0,9.32,0,0,0,0,0,0,0,0,0,0,0,0,13.55,0,0,12.21,0,0,0,0,0,0,0,0,0,0,0,0,0,0,0,0,0,0,0,0,0
93.4,61.34,0,0,0,0,0,0,0,9.78,0,0,0,0,0,0,0,0,0,0,0,0,16.06,0,0,12.82,0,0,0,0,0,0,0,0,0,0,0,0,0,0,0,0,0,0,0,0,0
95,69.13,0,10.58,0,0,0.91,0,0.57,0.37,0,0,0,0,0,0,0,0,0,15.32,0,0,0,0,0,0,0,0,0,0,0,0,0,0,1.75,0,0,1.14,0,0.23,0,0,0,0,0,0,0
90,58.08,0,19.12,0,0,1.01,0,0,0,0,0,0,0,0,0,0,0,0,17.2,0,0,0,0,0,0,0,0,0,0,0,0,0,0,3.8,0,0,0.3,0,0.49,0,0,0,0,0,0,0
85,54.32,0,12.12,0,0,1.01,0,0,0,0,0,0,0,0,0,0,0,0,28.55,0,0,0,0,0,0,0,0,0,0,0,0,0,0,1.95,0,0,1.56,0,0.49,0,0,0,0,0,0,0
90,55.99,0,18.33,0,0,5.08,0,0,0,0,0,0,0,0,0,0,0,0,16.55,0,0,0,0,0,0,0,0,0,0,0,0,0,0,1.95,0,0,1.58,0,0.52,0,0,0,0,0,0,0
90,52.43,0,17.24,0,0,10.81,0,0,0,0,0,0,0,0,0,0,0,0,15.58,0,0,0,0,0,0,0,0,0,0,0,0,0,0,1.04,0,0,2.35,0,0.55,0,0,0,0,0,0,0
90,52.27,0,17.11,9.02,0,2.37,0,0,0,0,0,0,0,0,0,0,0,0,15.45,0,0,0,0,0,0,0,0,0,0,0,0,0,0,1.82,0,0,1.48,0,0.48,0,0,0,0,0,0,0
70,72.74,0,11.21,8.29,0,2.18,0,0,0,0,0,0,0,0,0,0,0,0,2.46,0,0,0,0,0,0,0,0,0,0,0,0,0,0,2.09,0,0,0.81,0,0.22,0,0,0,0,0,0,0
85,59.17,0,9.65,23.46,0,2.06,0,0,0,0,0,0,0,0,0,0,0,0,2.71,0,0,0,0,0,0,0,0,0,0,0,0,0,0,1.97,0,0,0.77,0,0.21,0,0,0,0,0,0,0
80,62.33,0,18.13,10.48,0,2.26,0,0,0,0,0,0,0,0,0,0,0,0,2.64,0,0,0,0,0,0,0,0,0,0,0,0,0,0,3.9,0,0,0.17,0,0.09,0,0,0,0,0,0,0
60,58.64,0,17.03,11.09,0,6.69,0,0,0,0,0,0,0,0,0,0,0,0,2.79,0,0,0,0,0,0,0,0,0,0,0,0,0,0,2.29,0,0,1.37,0,0.1,0,0,0,0,0,0,0
70,59.36,0,11.68,16.91,0,2.16,0,0,0,0,0,0,0,0,0,0,0,0,6.34,0,0,0,0,0,0,0,0,0,0,0,0,0,0,2.49,0,0,0.97,0,0.09,0,0,0,0,0,0,0
85,54.41,0,8.89,22.63,0,2.1,0,0,0,0,0,0,0,0,0,0,0,0,8.53,0,0,0,0,0,0,0,0,0,0,0,0,0,0,2.41,0,0,0.94,0,0.09,0,0,0,0,0,0,0
75,71.19,0,11.14,8.24,0.59,2.17,1.11,0,0,0,0,0,0,0,0,0,0,0,2.45,0,0,0,0,0,0,0,0,0,0,0,0,0,0,2.08,0,0,0.81,0,0.22,0,0,0,0,0,0,0
75,71.25,0.48,11.27,8.29,0,2.18,0,1.08,0,0,0,0,0,0,0,0,0,0,2.46,0,0,0,0,0,0,0,0,0,0,0,0,0,0,2.09,0,0,0.81,0,0.09,0,0,0,0,0,0,0
65,71.33,0,11.2,8.23,0,2.16,1.11,0.54,0,0,0,0,0,0,0,0,0,0,2.45,0,0,0,0,0,0,0,0,0,0,0,0,0,0,2.08,0,0,0.81,0,0.09,0,0,0,0,0,0,0
101,2.3,0.2,0.2,0,0,0,0,0,0,0,0,0,0,0,0,0,0,0,4.7,0,0,0,57.2,0,0,0,0,0,0,0,0,0,0,0,0,0,0,0,2.5,0,32.9,0,0,0,0,0
79,2.3,0.2,0.2,0,0,0,0,0,0,0,0,0,0,0,0,0,0,0,4.7,0,0,0,56.3,0,0,0,0,0,0,0,0,0,0,0,0,0,0,0,3.4,0,32.9,0,0,0,0,0
87,1.2,0,0.2,0,0,0,0,0,0,0,0,0,0,0,0,0,0,0,1,0,0,0,65.2,0,0,0,0,0,0,0,0,0,0,0,0,0,0,0,2.4,0,30,0,0,0,0,0
85,2.1,0.2,0.2,0,0,0,0,0,0,0,0,0,0,0,0,0,0,0,4.7,0,0,0,60.3,0,0,0,0,0,0,0,0,0,0,0,0,0,0,0,3.4,0,29.1,0,0,0,0,0
84,2.4,0,0,0,0,0,0,0,0,0,0,0,0,0,0,0,0,0,2,0,0,0,60.3,0,0,0,0,0,0,0,0,0,0,0,0,0,0,0,2.3,0,33,0,0,0,0,0
76,2.3,0.2,0.1,0,0,0,0,0,0,0,0,0,0,0,0,0,0,0,4.7,0.1,0,0,53,0,0,0,0,0,0,0,0,0,0,0,0,0,0,0,2.4,0,37.2,0,0,0,0,0
88,2.3,0,0,0,0,0,0,0,0,0,0,0,0,0,0,0,0,0,0,0,0,0,64.5,0,0,0,0,0,0,0,0,0,0,0,0,0,0,0,2.5,0,30.7,0,0,0,0,0
79,2.3,0,1.3,0,0,0,0,0.2,0,0,0,0,0,0,0,0,0,0,3.5,0,0,0,57,0,0,0,0,0,0,0,0,0,0,0,0,0,0,0,2.8,0,32.9,0,0,0,0,0
87,60.5,0,17.1,2.6,5.3,0,0,9.9,4.6,0,0,0,0,0,0,0,0,0,0,0,0,0,0,0,0,0,0,0,0,0,0,0,0,0,0,0,0,0,0,0,0,0,0,0,0,0
90,60.5,0,17,0,8,0,0,10,4.5,0,0,0,0,0,0,0,0,0,0,0,0,0,0,0,0,0,0,0,0,0,0,0,0,0,0,0,0,0,0,0,0,0,0,0,0,0
91,61,0,17,0,7,0,0,10.4,4.6,0,0,0,0,0,0,0,0,0,0,0,0,0,0,0,0,0,0,0,0,0,0,0,0,0,0,0,0,0,0,0,0,0,0,0,0,0
92,61.5,0,17,0,6,0,0,10.7,4.8,0,0,0,0,0,0,0,0,0,0,0,0,0,0,0,0,0,0,0,0,0,0,0,0,0,0,0,0,0,0,0,0,0,0,0,0,0
90,63,0,16.3,0,5.8,0,0,10.3,4.6,0,0,0,0,0,0,0,0,0,0,0,0,0,0,0,0,0,0,0,0,0,0,0,0,0,0,0,0,0,0,0,0,0,0,0,0,0
88,64.44,0,15.68,0,5.59,0,0,9.89,4.4,0,0,0,0,0,0,0,0,0,0,0,0,0,0,0,0,0,0,0,0,0,0,0,0,0,0,0,0,0,0,0,0,0,0,0,0,0
87,64.4,0,15.6,0,5.7,0,0,10.3,4,0,0,0,0,0,0,0,0,0,0,0,0,0,0,0,0,0,0,0,0,0,0,0,0,0,0,0,0,0,0,0,0,0,0,0,0,0
88,63.6,0,16.4,0,5,0,0,10.8,4.2,0,0,0,0,0,0,0,0,0,0,0,0,0,0,0,0,0,0,0,0,0,0,0,0,0,0,0,0,0,0,0,0,0,0,0,0,0
87,60.74,0,16.98,0,7.49,0,0,10.19,4.6,0,0,0,0,0,0,0,0,0,0,0,0,0,0,0,0,0,0,0,0,0,0,0,0,0,0,0,0,0,0,0,0,0,0,0,0,0
89,60.74,0,16.98,0,7.49,0,0,10.89,3.9,0,0,0,0,0,0,0,0,0,0,0,0,0,0,0,0,0,0,0,0,0,0,0,0,0,0,0,0,0,0,0,0,0,0,0,0,0
95,77,0.5,1.5,3.5,1.5,1,0,7,8,0,0,0,0,0,0,0,0,0,0,0,0,0,0,0,0,0,0,0,0,0,0,0,0,0,0,0,0,0,0,0,0,0,0,0,0,0
92.9,80.5,0.5,1.5,0.5,1,1,0,7,8,0,0,0,0,0,0,0,0,0,0,0,0,0,0,0,0,0,0,0,0,0,0,0,0,0,0,0,0,0,0,0,0,0,0,0,0,0
93.1,74.5,1.5,1.5,3.5,3.5,1,0,6,8,0,0,0,0,0,0,0,0,0,0,0.5,0,0,0,0,0,0,0,0,0,0,0,0,0,0,0,0,0,0,0,0,0,0,0,0,0,0
97,75,1,1.5,3.5,2.5,1,0,7,8,0,0,0,0,0,0,0,0,0,0,0.5,0,0,0,0,0,0,0,0,0,0,0,0,0,0,0,0,0,0,0,0,0,0,0,0,0,0
100,69.27,0,2.58,2.06,2.83,2.26,0,7.57,5.93,0,0,0,0,0,0,0,0,0,0.13,3.55,0,3.2,0,0,0.02,0,0,0,0,0.07,0,0,0,0.14,0,0,0.35,0.04,0,0,0,0,0,0,0,0
100,68.64,0,2.36,1.72,2.67,2.62,0,7.66,5.93,0,0,0,0,0,0,0,0,0,0.18,4.23,0,3.24,0,0,0.05,0,0,0,0,0.07,0,0,0,0.18,0,0,0.41,0.04,0,0,0,0,0,0,0,0
100,69.45,0,2.22,1.45,2.34,2.52,0,7.66,5.88,0,0,0,0,0,0,0,0,0,0.18,4.22,0,3.25,0,0,0.04,0,0,0,0,0.06,0,0,0,0.18,0,0,0.47,0.08,0,0,0,0,0,0,0,0
93,50,0,5,35,0,0,0,0,0,0,0,0,0,0,0,0,0,0,10,0,0,0,0,0,0,0,0,0,0,0,0,0,0,0,0,0,0,0,0,0,0,0,0,0,0,0
85,50,0,7.5,35,0,0,0,0,0,0,0,0,0,0,0,0,0,0,7.5,0,0,0,0,0,0,0,0,0,0,0,0,0,0,0,0,0,0,0,0,0,0,0,0,0,0,0
32.2,63.05,0,12.28,16.31,4.47,0,0,0.26,0,0,0,0,0,0,0,0,0,0,0,0,0,0,0,0,0.09,0,0,0,0,0,0,0,0,3.54,0,0,0,0,0,0,0,0,0,0,0,0
33.5,61.42,0,12.14,19.35,3.64,0,0,0.26,0,0,0,0,0,0,0,0,0,0,0,0,0,0,0,0,0.09,0,0,0,0,0,0,0,0,3.1,0,0,0,0,0,0,0,0,0,0,0,0
31.3,63.45,0,11.95,18.61,2.23,0,0,0.26,0,0,0,0,0,0,0,0,0,0,0,0,0,0,0,0,0.09,0,0,0,0,0,0,0,0,2.5,0,0,0.91,0,0,0,0,0,0,0,0,0
32.7,63.35,0,12.34,16.39,4.49,0,0,0.26,0,0,0,0,0,0,0,0,0,0,0,0,0,0,0,0,0.09,0,0,0,0,0,0,0,0,2.21,0,0,0.87,0,0,0,0,0,0,0,0,0
34.3,60.82,0,13.6,16.41,6.18,0,0,0.26,0,0,0,0,0,0,0,0,0,0,0,0,0,0,0,0,0.09,0,0,0,0,0,0,0,0,2.38,0,0,0.26,0,0,0,0,0,0,0,0,0
34.1,63.02,0,12.49,17.8,4.49,0,0,0.12,0,0,0,0,0,0,0,0,0,0,0,0,0,0,0,0,0.06,0,0,0,0,0,0,0,0,2.02,0,0,0,0,0,0,0,0,0,0,0,0
27,69,8,13,5,4,0.2,0,0,0,0,0,0,0,0,0,0,0,0,0,0.3,0,0,0,0,0,0,0,0,0,0,0,0,0,0,0,0,0,0,0.5,0,0,0,0,0,0,0
28,72,7,11,5,4,0.2,0,0,0,0,0,0,0,0,0,0,0,0,0,0.3,0,0,0,0,0,0,0,0,0,0,0,0,0,0,0,0,0,0,0.5,0,0,0,0,0,0,0
30,68,9,11,7,4,0.2,0,0,0,0,0,0,0,0,0,0,0,0,0,0.3,0,0,0,0,0,0,0,0,0,0,0,0,0,0,0,0,0,0,0.5,0,0,0,0,0,0,0
31,69,8,9,13.5,0,0,0,0,0,0,0,0,0,0,0,0,0,0,0,0,0,0,0,0,0,0,0,0,0,0.5,0,0,0,0,0,0,0,0,0,0,0,0,0,0,0,0
29,70,7,11,9,2,0.1,0,0,0,0,0,0,0,0,0,0,0,0,0,0.4,0,0,0,0,0,0,0,0,0,0,0,0,0,0,0,0,0,0,0.5,0,0,0,0,0,0,0
82,45.9,17.71,4.61,0,0,1.91,25.54,0,0,0,0,0,0,0,0,0,0,0,4.33,0,0,0,0,0,0,0,0,0,0,0,0,0,0,0,0,0,0,0,0,0,0,0,0,0,0,0
80,53.85,20.77,5.4,0,0,2.25,4.61,0,8.04,0,0,0,0,0,0,0,0,0,5.08,0,0,0,0,0,0,0,0,0,0,0,0,0,0,0,0,0,0,0,0,0,0,0,0,0,0,0
103,63.62,1.04,2.62,0,0.99,1.02,26.77,1.35,1.3,0,0,0,0,0,0,0,0,0,0,0,0,0,0,0,0,0,0,0,0,0,0,0,0,0,0,0,0,0,0,0,1.29,0,0,0,0,0
105,63.37,0.98,2.62,0,1.01,1,26.74,1.28,1.33,0,0,0,0,0,0,0,0,0,0,0,0,0,0,0,0,0,0,0,0,0,0,0,0,0,0,0,0,0.13,0,0,1.28,0,0,0.26,0,0
50,51.14,3.29,10.61,15.78,11.12,0,0,0,0,0,0,0,0,0,0,0,0,0,4.07,0,0,0,0,0,0,0,0,0,0,0.07,0,0,0,2.63,0,0,1.29,0,0,0,0,0,0,0,0,0
47,51.61,3.75,10.24,12.15,9.89,0,0,0,0,0,0,0,0,0,0,0,0,0,7.46,0,0,0,0,0,0,0,0,0,0,0.04,0,0,0,3.27,0,0,1.59,0,0,0,0,0,0,0,0,0
45,56.48,3.21,10.28,12.69,10.03,0,0,0,0,0,0,0,0,0,0,0,0,0,6.2,0,0,0,0,0,0,0,0,0,0,0.07,0,0,0,0,0,0,1.04,0,0,0,0,0,0,0,0,0
43,55.54,3.3,12.3,12.37,8.56,0,0,0,0,0,0,0,0,0,0,0,0,0,7.86,0,0,0,0,0,0,0,0,0,0,0.07,0,0,0,0,0,0,0,0,0,0,0,0,0,0,0,0
40,54.34,3.24,12.03,19.87,2.79,0,0,0,0,0,0,0,0,0,0,0,0,0,7.69,0,0,0,0,0,0,0,0,0,0,0.04,0,0,0,0,0,0,0,0,0,0,0,0,0,0,0,0
46,51.19,3.39,13.87,12.67,8.76,0,0,0,0,0,0,0,0,0,0,0,0,0,10.05,0,0,0,0,0,0,0,0,0,0,0.07,0,0,0,0,0,0,0,0,0,0,0,0,0,0,0,0
41,53.75,3.2,11.9,23.49,0,0,0,0,0,0,0,0,0,0,0,0,0,0,7.6,0,0,0,0,0,0,0,0,0,0,0.06,0,0,0,0,0,0,0,0,0,0,0,0,0,0,0,0
9.6,74.3,0,11.98,1.44,0,0.32,7.14,0.21,0.07,0,0,0,0,0,0,0,0,0,1.23,0,0,0,0,0,0,0,0.29,0,0,0,0,0,0,2.1,0,0,0.92,0,0,0,0,0,0,0,0,0
94.8,30,20,10,0,10,30,0,0,0,0,0,0,0,0,0,0,0,0,0,0,0,0,0,0,0,0,0,0,0,0,0,0,0,0,0,0,0,0,0,0,0,0,0,0,0,0
28,66,8,11,15,0,0,0,0,0,0,0,0,0,0,0,0,0,0,0,0,0,0,0,0,0,0,0,0,0,0,0,0,0,0,0,0,0,0,0,0,0,0,0,0,0,0
26,70.5,8,9,12.5,0,0,0,0,0,0,0,0,0,0,0,0,0,0,0,0,0,0,0,0,0,0,0,0,0,0,0,0,0,0,0,0,0,0,0,0,0,0,0,0,0,0
25,70.5,8,12.5,6.3,2.7,0,0,0,0,0,0,0,0,0,0,0,0,0,0,0,0,0,0,0,0,0,0,0,0,0,0,0,0,0,0,0,0,0,0,0,0,0,0,0,0,0
26,70.5,8,12.5,4.5,4.5,0,0,0,0,0,0,0,0,0,0,0,0,0,0,0,0,0,0,0,0,0,0,0,0,0,0,0,0,0,0,0,0,0,0,0,0,0,0,0,0,0
27,70.5,8,12.5,3.6,5.4,0,0,0,0,0,0,0,0,0,0,0,0,0,0,0,0,0,0,0,0,0,0,0,0,0,0,0,0,0,0,0,0,0,0,0,0,0,0,0,0,0
27,69,8,12.5,6.3,4.2,0,0,0,0,0,0,0,0,0,0,0,0,0,0,0,0,0,0,0,0,0,0,0,0,0,0,0,0,0,0,0,0,0,0,0,0,0,0,0,0,0
28,69,8,12.5,5.7,3.8,1,0,0,0,0,0,0,0,0,0,0,0,0,0,0,0,0,0,0,0,0,0,0,0,0,0,0,0,0,0,0,0,0,0,0,0,0,0,0,0,0
28,69,8,12.5,5.7,3.8,0.5,0,0,0,0,0,0,0,0,0,0,0,0,0,0.5,0,0,0,0,0,0,0,0,0,0,0,0,0,0,0,0,0,0,0,0,0,0,0,0,0,0
24,74.3,7.2,10,5,2.3,0,0,0,0,0,0,0,0,0,0,0,0,0,0,1.2,0,0,0,0,0,0,0,0,0,0,0,0,0,0,0,0,0,0,0,0,0,0,0,0,0,0
24,73,10,10,3,3,0.5,0,0,0,0,0,0,0,0,0,0,0,0,0,0.5,0,0,0,0,0,0,0,0,0,0,0,0,0,0,0,0,0,0,0,0,0,0,0,0,0,0
24,72.92,9.99,9.99,2.8,2.8,1.5,0,0,0,0,0,0,0,0,0,0,0,0,0,0,0,0,0,0,0,0,0,0,0,0,0,0,0,0,0,0,0,0,0,0,0,0,0,0,0,0
62.1,40,0,30,0,0,0,0,0,0,0,0,0,0,0,0,0,0,0,0,0,0,0,0,0,0,0,0,0,0,0,25,0,0,5,0,0,0,0,0,0,0,0,0,0,0,0
64.6,55,0,15,0,0,0,0,0,0,0,0,0,0,0,0,0,0,0,0,0,0,0,0,0,0,0,0,0,0,0,25,0,0,0,0,0,0,0,0,0,0,0,0,5,0,0
32,70,0,18.8,0,0,0,0,0,0,0,0,0,0,0,0,0,0,0,0,0,0,0,0,0,0,0,0,0,0,0,5.6,0,0,5.6,0,0,0,0,0,0,0,0,0,0,0,0
54,70,0,17,0,0,0,0,0,0,0,0,0,0,0,0,0,0,0,0,0,0,0,0,0,0,0,0,0,0,0,13,0,0,0,0,0,0,0,0,0,0,0,0,0,0,0
28.4,76,0,15,0,0,0,0,0,0,0,0,0,0,0,0,0,0,0,0,0,0,0,0,0,0,0,0,0,0,0,4.5,0,0,4.5,0,0,0,0,0,0,0,0,0,0,0,0
23.3,81.96,0,11.24,0,0,0,0,0,0,0,0,0,0,0,0,0,0,0,0,0,0,0,0,0,0,0,0,0,0,0,3.4,0,0,3.4,0,0,0,0,0,0,0,0,0,0,0,0
22.7,82,0,12,0,0,0,0,0,0,0,0,0,0,0,0,0,0,0,0,0,0,0,0,0,0,0,0,0,0,0,4,0,0,2,0,0,0,0,0,0,0,0,0,0,0,0
27.9,84,0,10,0,0,0,0,0,0,0,0,0,0,0,0,0,0,0,0,0,0,0,0,0,0,0,0,0,0,0,5,0,0,0,0,0,0,0,0,0,0,0,0,1,0,0
27.5,86,0,8,0,0,0,0,0,0,0,0,0,0,0,0,0,0,0,0,0,0,0,0,0,0,0,0,0,0,0,5,0,0,1,0,0,0,0,0,0,0,0,0,0,0,0
70,33,32,3,0,0,2,3,1,4,0,0,0,0,0,0,0,0,0,18,2,0,0,0,0,0,0,0,0,0,0,0,0,0,0,0,0,1,0,0,0,0,0,0,0,1,0
70,24,22,1,3,0,14,2,1,5,0,0,0,0,0,0,0,0,0,26,0,0,0,0,0,0,0,0,0,0,0,0,0,0,2,0,0,0,0,0,0,0,0,0,0,0,0
80,24,22,1,3,0,26,2,1,5,0,0,0,0,0,0,0,0,0,14,0,0,0,0,0,0,0,0,0,0,0,0,0,0,0,0,0,2,0,0,0,0,0,0,0,0,0
81,22,22,0.5,0,1,29,2,1,5,0,0,0,0,0,0,0,0,0,17.5,0,0,0,0,0,0,0,0,0,0,0,0,0,0,0,0,0,0,0,0,0,0,0,0,0,0,0
66,37.5,28,1,0,0,7,0.5,4,4,0,0,0,0,0,0,0,0,0,18,0,0,0,0,0,0,0,0,0,0,0,0,0,0,0,0,0,0,0,0,0,0,0,0,0,0,0
106,54.96,0,1.6,0,11.81,3,8.11,12.02,3.9,0,0,0,0,0,0,0,0,0,0,3,0,0,0,0,0,0,0,0,0,0,1.6,0,0,0,0,0,0,0,0,0,0,0,0,0,0,0
113,52.1,0,1.5,0,11.22,2.81,9.52,14.03,4.51,0,0,0,0,0,0,0,0,0,0,2.81,0,0,0,0,0,0,0,0,0,0,1.5,0,0,0,0,0,0,0,0,0,0,0,0,0,0,0
104,58.06,0,0,0,0,8.31,11.11,7.71,4.3,0,0,0,0,0,0,0,0,0,0,7.21,0,0,0,0,0,0,0,0,0,0,3.3,0,0,0,0,0,0,0,0,0,0,0,0,0,0,0
111,55.1,0,0,0,0,7.92,13.03,9.02,5.01,0,0,0,0,0,0,0,0,0,0,6.81,0,0,0,0,0,0,0,0,0,0,3.11,0,0,0,0,0,0,0,0,0,0,0,0,0,0,0
109,57.61,0,0,0,0,5.81,13.63,9.42,5.21,0,0,0,0,0,0,0,0,0,0,5.01,0,0,0,0,0,0,0,0,0,0,3.31,0,0,0,0,0,0,0,0,0,0,0,0,0,0,0
97,56.4,2.91,1,2.91,8.42,2.91,0,15.62,2.81,0,0,0,0,0,0,0,0,0,2.61,0,0,0,0,0,0,0,0,0,0,0,4.41,0,0,0,0,0,0,0,0,0,0,0,0,0,0,0
104,58.11,0,1,3.01,8.62,3.01,0,16.12,2.91,0,0,0,0,0,0,0,0,0,2.71,0,0,0,0,0,0,0,0,0,0,0,4.51,0,0,0,0,0,0,0,0,0,0,0,0,0,0,0
100,56.26,2.9,1,0,8.31,2.9,0,15.42,2.8,0,0,0,0,0,0,0,0,0,2.6,0,0,0,0,0,0,0,0,0,0,0,7.81,0,0,0,0,0,0,0,0,0,0,0,0,0,0,0
103,58.01,0,1,0,8.52,3.01,0,15.92,2.81,0,0,0,0,0,0,0,0,0,2.71,0,0,0,0,0,0,0,0,0,0,0,8.02,0,0,0,0,0,0,0,0,0,0,0,0,0,0,0
91,48.77,18.3,1.25,0,1.14,0.83,8.52,8.22,2.7,0,0,0,0,0,0,0,0,0,7.04,0,0,0,0,0,0,0,0,0,0,0.04,0,0,0,3.19,0,0,0,0,0,0,0,0,0,0,0,0
90,48.47,18.77,1.25,0,1.14,0.83,8.53,8.02,2.71,0,0,0,0,0,0,0,0,0,7.05,0,0,0,0,0,0,0,0,0,0,0.04,0,0,0,3.19,0,0,0,0,0,0,0,0,0,0,0,0
53.1,76.97,9.5,3.49,0,1.56,0,0.42,8.06,0,0,0,0,0,0,0,0,0,0,0,0,0,0,0,0,0,0,0,0,0,0,0,0,0,0,0,0,0,0,0,0,0,0,0,0,0,0
50.5,76.86,9.51,3.52,0,1.55,0,2.07,6.49,0,0,0,0,0,0,0,0,0,0,0,0,0,0,0,0,0,0,0,0,0,0,0,0,0,0,0,0,0,0,0,0,0,0,0,0,0,0
53.5,77.04,9.53,3.5,0,1.45,0,0,8.48,0,0,0,0,0,0,0,0,0,0,0,0,0,0,0,0,0,0,0,0,0,0,0,0,0,0,0,0,0,0,0,0,0,0,0,0,0,0
53.9,78.53,7.44,3.86,0,1.5,0,0.31,8.36,0,0,0,0,0,0,0,0,0,0,0,0,0,0,0,0,0,0,0,0,0,0,0,0,0,0,0,0,0,0,0,0,0,0,0,0,0,0
53.3,78.99,7.52,3.49,0,1.5,0,0,8.5,0,0,0,0,0,0,0,0,0,0,0,0,0,0,0,0,0,0,0,0,0,0,0,0,0,0,0,0,0,0,0,0,0,0,0,0,0,0
55.5,77.02,9.47,3.48,0,1.47,0,0.42,5.11,3.03,0,0,0,0,0,0,0,0,0,0,0,0,0,0,0,0,0,0,0,0,0,0,0,0,0,0,0,0,0,0,0,0,0,0,0,0,0
57.6,76.24,8.11,4.25,0.78,0.56,0,1.47,7.09,1.33,0,0,0,0,0,0,0,0,0,0,0,0,0,0,0,0,0,0,0,0,0,0,0,0,0,0,0,0.1,0.07,0,0,0,0,0,0,0,0
56.8,79.59,6.32,4.25,0,0,0,2.1,5.07,2.67,0,0,0,0,0,0,0,0,0,0,0,0,0,0,0,0,0,0,0,0,0,0,0,0,0,0,0,0,0,0,0,0,0,0,0,0,0
56.8,75.58,10.11,5.02,0,0,0,1.07,5.16,3.06,0,0,0,0,0,0,0,0,0,0,0,0,0,0,0,0,0,0,0,0,0,0,0,0,0,0,0,0,0,0,0,0,0,0,0,0,0
54.2,74.69,9.99,4.96,0,1.69,0,0,8.67,0,0,0,0,0,0,0,0,0,0,0,0,0,0,0,0,0,0,0,0,0,0,0,0,0,0,0,0,0,0,0,0,0,0,0,0,0,0
50.6,70.75,5.29,7.8,4.08,4.92,2.53,0,3.6,0.14,0,0,0,0,0,0,0,0,0,0,0.89,0,0,0,0,0,0,0,0,0,0,0,0,0,0,0,0,0,0,0,0,0,0,0,0,0,0
46.9,68.08,6.68,8.04,6.59,4.03,3.2,0,1.77,0.7,0,0,0,0,0,0,0,0,0,0,0.32,0,0,0,0,0,0,0,0,0,0,0,0,0,0,0,0,0.59,0,0,0,0,0,0,0,0,0
50.9,66.16,6.45,8.28,6.48,4.78,3.47,0,2.32,0.64,0,0,0,0,0,0,0,0,0,0,0.58,0,0,0,0,0,0,0,0,0,0,0,0,0,0,0,0,0.84,0,0,0,0,0,0,0,0,0
47.2,67.77,4.81,9.9,3.22,5.97,3.21,0,2.26,0,0,0,0,0,0,0,0,0,0,0,1.42,0,0,0,0,0,0,0,0,0,0,0,0,0,0,0,0,1.44,0,0,0,0,0,0,0,0,0
49.7,64.87,4.87,10.39,3.69,6.85,3.5,0,1.79,0.51,0,0,0,0,0,0,0,0,0,0,1.84,0,0,0,0,0,0,0,0,0,0,0,0,0,0,0,0,1.69,0,0,0,0,0,0,0,0,0
48.1,72.11,2.87,8.86,0.83,9.39,2.22,0,1.18,0.64,0,0,0,0,0,0,0,0,0,0,1.9,0,0,0,0,0,0,0,0,0,0,0,0,0,0,0,0,0,0,0,0,0,0,0,0,0,0
51,72.31,2.93,7.93,1.63,8.79,2.14,0,2.76,0,0,0,0,0,0,0,0,0,0,0,1.46,0,0,0,0,0,0,0,0,0,0,0,0,0,0,0,0,0.05,0,0,0,0,0,0,0,0,0
58.9,76.23,0.96,6.77,0,3.59,1.97,0,5.3,0,0,0,0,0,0,0,0,0,0,0,5.18,0,0,0,0,0,0,0,0,0,0,0,0,0,0,0,0,0,0,0,0,0,0,0,0,0,0
46.8,70.24,4.14,10.18,1.66,7.77,2.8,0,2.7,0.36,0,0,0,0,0,0,0,0,0,0,0.06,0,0,0,0,0,0,0,0,0,0,0,0,0,0,0,0,0,0,0.09,0,0,0,0,0,0,0
48.9,67.7,5.5,9.64,4.21,5.2,4.31,0,3.28,0,0,0,0,0,0,0,0,0,0,0,0.07,0,0,0,0,0,0,0,0,0,0,0,0,0,0,0,0,0,0,0.09,0,0,0,0,0,0,0
135,59.93,0,0,0,0,0,10,24.98,0,0,0,0,0,0,0,0,0,0,0,0,0,0,0,0,0,0,0.1,4.99,0,0,0,0,0,0,0,0,0,0,0,0,0,0,0,0,0,0
137,54.93,0,0,5,0,0,10,24.98,0,0,0,0,0,0,0,0,0,0,0,0,0,0,0,0,0,0,0.1,4.99,0,0,0,0,0,0,0,0,0,0,0,0,0,0,0,0,0,0
109.1,51.61,0.44,0,7.12,0,0,7.58,18.91,4.89,0,0,0,0,0,0,0,0,0,0,0,0,0,0,0,0,0,0.11,0,0,0,2.67,0,0,3.56,0,0,2.67,0,0,0,0,0,0,0.44,0,0
70,55,10,12,8,5,0,0,5,5,0,0,0,0,0,0,0,0,0,0,0,0,0,0,0,0,0,0,0,0,0,0,0,0,0,0,0,0,0,0,0,0,0,0,0,0,0
73,55,15,10,10,0,0,0,5,5,0,0,0,0,0,0,0,0,0,0,0,0,0,0,0,0,0,0,0,0,0,0,0,0,0,0,0,0,0,0,0,0,0,0,0,0,0
66,55,20,10,5,0,0,0,5,5,0,0,0,0,0,0,0,0,0,0,0,0,0,0,0,0,0,0,0,0,0,0,0,0,0,0,0,0,0,0,0,0,0,0,0,0,0
71,55,25,10,0,0,0,0,5,5,0,0,0,0,0,0,0,0,0,0,0,0,0,0,0,0,0,0,0,0,0,0,0,0,0,0,0,0,0,0,0,0,0,0,0,0,0
99,60,10,2.5,10,0,0,0,12.5,5,0,0,0,0,0,0,0,0,0,0,0,0,0,0,0,0,0,0,0,0,0,0,0,0,0,0,0,0,0,0,0,0,0,0,0,0,0
92,65,5,5,5,3,0,2,10,5,0,0,0,0,0,0,0,0,0,0,0,0,0,0,0,0,0,0,0,0,0,0,0,0,0,0,0,0,0,0,0,0,0,0,0,0,0
95,65,5,5,5,3,0,0,12,5,0,0,0,0,0,0,0,0,0,0,0,0,0,0,0,0,0,0,0,0,0,0,0,0,0,0,0,0,0,0,0,0,0,0,0,0,0
83,65,5,5,5,5,0,2,11,2,0,0,0,0,0,0,0,0,0,0,0,0,0,0,0,0,0,0,0,0,0,0,0,0,0,0,0,0,0,0,0,0,0,0,0,0,0
85,65,5,5,5,5,0,2,9,4,0,0,0,0,0,0,0,0,0,0,0,0,0,0,0,0,0,0,0,0,0,0,0,0,0,0,0,0,0,0,0,0,0,0,0,0,0
87,65,5,5,5,5,0,2,7,6,0,0,0,0,0,0,0,0,0,0,0,0,0,0,0,0,0,0,0,0,0,0,0,0,0,0,0,0,0,0,0,0,0,0,0,0,0
162,0,0,10,0,0,8,2,11,11,0,0,0,0,0,0,0,0,0,8,0,0,0,0,0,0,0,0,0,0,0,0,0,0,0,0,0,0,0,0,0,50,0,0,0,0,0
164,0,0,10,0,0,10,4,10,10,0,0,0,0,0,0,0,0,0,8,0,0,0,0,0,0,0,0,0,0,0,0,0,0,0,0,0,0,0,0,0,48,0,0,0,0,0
161,0,0,12.39,0,0,3.11,3.48,10.42,10.4,0,0,0,0,0,0,0,0,0,9.89,0,0,0,0,0,0,0,0,0,0,0,0,0,0,0,0,0,0,0,0,0,50.31,0,0,0,0,0
162,0,0,12.39,0,0,1,3.48,10.42,10.4,0,0,0,0,0,0,0,0,0,12,0,0,0,0,0,0,0,0,0,0,0,0,0,0,0,0,0,0,0,0,0,50.31,0,0,0,0,0
162,0,0,10,0,0,12,2,10,10,0,0,0,0,0,0,0,0,0,8,0,0,0,0,0,0,0,0,0,0,0,0,0,0,0,0,0,0,0,0,0,48,0,0,0,0,0
104,30.52,8.03,0,0,14.33,6.1,12.28,4.51,0,0,0,0,0,0,0,0,0,0,0,0,0,3.91,0,0,0,0,0,0,0,0,2.23,0,0,10.94,0,0,2.91,0,0,0,0,0,4.24,0,0,0
101,30.78,8.09,0,0,14.44,6.14,12.37,4.55,0,0,0,0,0,0,0,0,0,0,0,0,0,3.94,0,0,0,0,0,0,0,0,2.24,0,0,9.92,0,0,2.93,0,0,0,0,0,4.6,0,0,0
100.7,31.16,8.92,0,0,13.96,5.94,15.95,1.65,0,0,0,0,0,0,0,0,0,0,0,0,0,3.7,0,0,0,0,0,0,0,0,2.17,0,0,9.59,0,0,2.83,0,0,0,0,0,4.13,0,0,0
53.6,54.94,3.8,13.03,0,0,13.14,0.22,0.54,0.52,0,0,0,0,0,0,0,0,0,2.23,0,0,0,0,0,0,0,0,0,0,0,0,0,0,11.58,0,0,0,0,0,0,0,0,0,0,0,0
49.8,55.55,3.83,13.17,0,0,13.28,0.22,0,0,0,0,0,0,0,0,0,0,0,2.25,0,0,0,0,0,0,0,0,0,0,0,0,0,0,11.7,0,0,0,0,0,0,0,0,0,0,0,0
54,54.56,3.77,12.86,0,0,12.83,1.11,0.43,0.42,0,0,0,0,0,0,0,0,0,2.42,0,0,0,0,0,0,0,0,0,0,0.11,0,0,0,11.49,0,0,0,0,0,0,0,0,0,0,0,0
93.1,74.86,1.51,1.51,3.52,3.52,1.01,0,6.03,8.04,0,0,0,0,0,0,0,0,0,0,0,0,0,0,0,0,0,0,0,0,0,0,0,0,0,0,0,0,0,0,0,0,0,0,0,0,0
97,75.37,1.01,1.51,3.52,2.51,1.01,0,7.04,8.03,0,0,0,0,0,0,0,0,0,0,0,0,0,0,0,0,0,0,0,0,0,0,0,0,0,0,0,0,0,0,0,0,0,0,0,0,0
62,0,22.45,0.08,0,0,0,0,0,0,0,0,0,0,0,0,0,0,0,64.94,0,0,0,0,0,0,0,0,0,0,0,0,0,0,0,0,0,0,0,0,0,12.53,0,0,0,0,0
59,0,31.9,0.08,0,0.15,0,0,0,0,0,0,0,0,0,0,0,0,0,61.56,0,0,0,0,0,0,0,0,0,0,0,0,0,0,0,0,0,0,0,0,0,6.31,0,0,0,0,0
61,0.14,21.24,4.44,0,0,0,0,0,0,0,0,0,0,0,0,0,0,0,62.29,0,0,0,0,0,0,0,0,0,0,0,0,0,0,0,0,0,0,0,0,0,11.89,0,0,0,0,0
54,0,20.38,8.16,0,0,0,0,0,0,0,0,0,0,0,0,0,0,0,60.04,0,0,0,0,0,0,0,0,0,0,0,0,0,0,0,0,0,0,0,0,0,11.42,0,0,0,0,0
71,0,20.37,0,10.11,0,0,0,0,0,0,0,0,0,0,0,0,0,0,58.49,0,0,0,0,0,0,0,0,0,0,0,0,0,0,0,0,0,0,0,0,0,11.03,0,0,0,0,0
74,0,16.8,0,25.32,0,0,0,0,0,0,0,0,0,0,0,0,0,0,48.8,0,0,0,0,0,0,0,0,0,0,0,0,0,0,0,0,0,0,0,0,0,9.08,0,0,0,0,0
71,0,19.25,0,0,13.48,0,0,0,0,0,0,0,0,0,0,0,0,0,56.56,0,0,0,0,0,0,0,0,0,0,0,0,0,0,0,0,0,0,0,0,0,10.71,0,0,0,0,0
62,0,21.87,0,0,0,2.76,0,0,0,0,0,0,0,0,0,0,0,0,63.47,0,0,0,0,0,0,0,0,0,0,0,0,0,0,0,0,0,0,0,0,0,11.9,0,0,0,0,0
52,0,16.94,0,0,0,0,0,0,0,0,0,0,0,0,0,0,0,0,66.63,0,0,0,0,0,0,0,0,0,0,0,0,0,0,0,0,0,0,0,0,0,16.43,0,0,0,0,0
65,0,20.75,7.73,0,0,0,0,0,0,0,0,0,0,0,0,0,0,0,59.92,0,0,0,0,0,0,0,0,0,0,0,0,0,0,0,0,0,0,0,0,0,11.6,0,0,0,0,0
40.6,81.32,10.65,2.38,0,0.22,0,0,5.03,0.4,0,0,0,0,0,0,0,0,0,0,0,0,0,0,0,0,0,0,0,0,0,0,0,0,0,0,0,0,0,0,0,0,0,0,0,0,0
41.1,81.29,9.74,2.38,0,1.44,0,0,4.62,0.53,0,0,0,0,0,0,0,0,0,0,0,0,0,0,0,0,0,0,0,0,0,0,0,0,0,0,0,0,0,0,0,0,0,0,0,0,0
40.9,81.47,9.4,2.63,0,1.11,0,0,4.73,0.66,0,0,0,0,0,0,0,0,0,0,0,0,0,0,0,0,0,0,0,0,0,0,0,0,0,0,0,0,0,0,0,0,0,0,0,0,0
40.3,82.24,9.41,2.63,0,0.33,0,0,4.73,0.66,0,0,0,0,0,0,0,0,0,0,0,0,0,0,0,0,0,0,0,0,0,0,0,0,0,0,0,0,0,0,0,0,0,0,0,0,0
41.3,81.79,9.41,2.63,0,0.78,0,0,4.73,0.66,0,0,0,0,0,0,0,0,0,0,0,0,0,0,0,0,0,0,0,0,0,0,0,0,0,0,0,0,0,0,0,0,0,0,0,0,0
41.1,82.01,9.41,2.63,0,0.56,0,0,4.73,0.66,0,0,0,0,0,0,0,0,0,0,0,0,0,0,0,0,0,0,0,0,0,0,0,0,0,0,0,0,0,0,0,0,0,0,0,0,0
41.2,82.15,9.42,2.64,0,0.56,0,0,4.23,1,0,0,0,0,0,0,0,0,0,0,0,0,0,0,0,0,0,0,0,0,0,0,0,0,0,0,0,0,0,0,0,0,0,0,0,0,0
93,75.58,0,0,0,10.77,0,0,13.65,0,0,0,0,0,0,0,0,0,0,0,0,0,0,0,0,0,0,0,0,0,0,0,0,0,0,0,0,0,0,0,0,0,0,0,0,0,0
109,71,0,0,0,11.5,0,0,17.5,0,0,0,0,0,0,0,0,0,0,0,0,0,0,0,0,0,0,0,0,0,0,0,0,0,0,0,0,0,0,0,0,0,0,0,0,0,0
101,74,0,0,0,10.3,0,0,15.7,0,0,0,0,0,0,0,0,0,0,0,0,0,0,0,0,0,0,0,0,0,0,0,0,0,0,0,0,0,0,0,0,0,0,0,0,0,0
91,77,0,0,0,9.1,0,0,13.9,0,0,0,0,0,0,0,0,0,0,0,0,0,0,0,0,0,0,0,0,0,0,0,0,0,0,0,0,0,0,0,0,0,0,0,0,0,0
77,80,0,0,0,7.9,0,0,12.1,0,0,0,0,0,0,0,0,0,0,0,0,0,0,0,0,0,0,0,0,0,0,0,0,0,0,0,0,0,0,0,0,0,0,0,0,0,0
76,83,11,1.5,0,0,0,0,4.5,0,0,0,0,0,0,0,0,0,0,0,0,0,0,0,0,0,0,0,0,0,0,0,0,0,0,0,0,0,0,0,0,0,0,0,0,0,0
85,60,0,12,0,25,0,0,3,0,0,0,0,0,0,0,0,0,0,0,0,0,0,0,0,0,0,0,0,0,0,0,0,0,0,0,0,0,0,0,0,0,0,0,0,0,0
89,70.87,0,0.35,5.87,10.13,0,0,12.78,0,0,0,0,0,0,0,0,0,0,0,0,0,0,0,0,0,0,0,0,0,0,0,0,0,0,0,0,0,0,0,0,0,0,0,0,0,0
93.5,0,50,0,0,0,0,0,0,0,0,0,0,0,0,0,0,0,5,0,0,0,45,0,0,0,0,0,0,0,0,0,0,0,0,0,0,0,0,0,0,0,0,0,0,0,0
90.5,0,50,0,0,0,0,0,0,0,0,0,0,0,0,0,0,0,10,0,0,0,40,0,0,0,0,0,0,0,0,0,0,0,0,0,0,0,0,0,0,0,0,0,0,0,0
81,0,50,0,0,0,0,0,0,0,0,0,0,0,0,0,0,0,15,0,0,0,35,0,0,0,0,0,0,0,0,0,0,0,0,0,0,0,0,0,0,0,0,0,0,0,0
66.3,0,50,0,0,0,0,0,0,0,0,0,0,0,0,0,0,0,20,0,0,0,30,0,0,0,0,0,0,0,0,0,0,0,0,0,0,0,0,0,0,0,0,0,0,0,0
65,0,50,0,0,0,0,0,0,0,0,0,0,0,0,0,0,0,30,0,0,0,20,0,0,0,0,0,0,0,0,0,0,0,0,0,0,0,0,0,0,0,0,0,0,0,0
59,0,50,0,0,0,0,0,0,0,0,0,0,0,0,0,0,0,35,0,0,0,15,0,0,0,0,0,0,0,0,0,0,0,0,0,0,0,0,0,0,0,0,0,0,0,0
44,0,50,0,0,0,0,0,0,0,0,0,0,0,0,0,0,0,45,0,0,0,5,0,0,0,0,0,0,0,0,0,0,0,0,0,0,0,0,0,0,0,0,0,0,0,0
111.3,0,0,0,0,0,0,0,0,0,0,0,0,0,0,0,0,0,0,57.2,0,0,0,0,0,0,0,0,0,0,0,0,0,0,0,0,0,0,0,0,30.9,11.9,0,0,0,0,0
118.8,0,0,0,0,0,0,0,0,0,0,0,0,0,0,0,0,0,0,47.2,0,0,0,0,0,0,0,0,0,0,0,0,0,0,0,0,0,0,0,0,41.1,11.7,0,0,0,0,0
139.2,0,0,0,0,0,0,0,0,0,0,0,0,0,0,0,0,0,0,29.2,0,0,0,0,0,0,0,0,0,0,0,0,0,0,0,0,0,0,0,0,54.5,16.3,0,0,0,0,0
117.7,0,0,0,0,0,0,0,0,0,0,0,0,0,0,0,0,0,0,30.77,0,0,0,0,0,0,0,0,0,0,0,0,0,0,0,0,0,0,0,0,48.85,20.38,0,0,0,0,0
114.6,0,0,0,0,0,0,0,0,0,0,0,0,0,0,0,0,0,0,32.97,0,0,0,0,0,0,0,0,0,0,0,0,0,0,0,0,0,0,0,0,44.65,22.38,0,0,0,0,0
131.1,0,0,0,0,0,0,0,0,0,0,0,0,0,0,0,0,0,0,38.94,0,0,0,0,0,0,0,0,0,0,0,0,0,0,0,0,0,0,0,0,37.64,23.42,0,0,0,0,0
113,0,0,0,0,0,0,0,0,0,0,0,0,0,0,0,0,0,0,40,0,0,0,0,0,0,0,0,0,0,0,0,0,0,0,0,0,0,0,0,36.8,23.2,0,0,0,0,0
105.7,0,0,0,0,0,0,0,0,0,0,0,0,0,0,0,0,0,0,43.7,0,0,0,0,0,0,0,0,0,0,0,0,0,0,0,0,0,0,0,0,31.4,24.9,0,0,0,0,0
67.7,0,0,0,0,0,0,0,0,0,0,0,0,0,0,0,0,0,0,0,0,0,0,0,0,38,0,0,0,0,0,0,0,0,0,0,0,0,0,0,0,57,0,0,0,5,0
70,0,0,0,0,0,0,0,0,0,0,0,0,0,0,0,0,0,0,0,0,0,0,0,0,36,0,0,0,0,0,0,0,0,0,0,0,0,0,0,0,54,0,0,0,10,0
69,0,0,0,0,0,0,0,0,0,0,0,0,0,0,0,0,0,0,0,0,0,0,0,0,34,0,0,0,0,0,0,0,0,0,0,0,0,0,0,0,51,0,0,0,15,0
74.2,0,0,0,0,0,0,0,0,0,0,0,0,0,0,0,0,0,0,0,0,0,0,0,0,32,0,0,0,0,0,0,0,0,0,0,0,0,0,0,0,48,0,0,0,20,0
61,0,0,0,0,0,0,0,0,0,0,0,0,0,0,0,0,0,0,0,0,0,0,0,0,35,0,0,0,0,0,0,0,0,0,0,0,0,0,0,0,60,0,0,0,5,0
71.6,0,0,0,0,0,0,0,0,0,0,0,0,0,0,0,0,0,0,0,0,0,0,0,0,30,0,0,0,0,0,0,0,0,0,0,0,0,0,0,0,60,0,0,0,10,0
72.1,0,0,0,0,0,0,0,0,0,0,0,0,0,0,0,0,0,0,0,0,0,0,0,0,25,0,0,0,0,0,0,0,0,0,0,0,0,0,0,0,60,0,0,0,15,0
67.6,0,0,0,0,0,0,0,0,0,0,0,0,0,0,0,0,0,0,0,0,0,0,0,0,40,0,0,0,0,0,0,0,0,0,0,0,0,0,0,0,55,0,0,0,5,0
74.1,0,0,0,0,0,0,0,0,0,0,0,0,0,0,0,0,0,0,0,0,0,0,0,0,40,0,0,0,0,0,0,0,0,0,0,0,0,0,0,0,50,0,0,0,10,0
80.2,0,0,0,0,0,0,0,0,0,0,0,0,0,0,0,0,0,0,0,0,0,0,0,0,40,0,0,0,0,0,0,0,0,0,0,0,0,0,0,0,45,0,0,0,15,0
55.4,66.95,0,6,0,0,0,22.99,0,0,0,0,0,0,0,0,0,0,0,0,0,0,0,0,0,0,0,0,0,0,0,0,0,0,0,0,0,4.06,0,0,0,0,0,0,0,0,0
75,47.62,0,0,0,34.29,0,0,0,0,0,0,0,0,0,0,0,0,0,0,0,0,0,0,0,0,0,0,0,0,0,0,0,0,0,0,0,13.33,0,0,0,4.76,0,0,0,0,0
145,0,0,0,0,0,0,0,30,0,0,0,0,0,0,0,0,0,0,0,0,0,0,0,0,0,0,0,0,0,0,0,0,0,0,0,0,0,0,0,0,10,0,0,0,0,60
150,0,0,0,0,0,0,40,0,0,0,0,0,0,0,0,0,0,0,0,0,0,0,0,0,0,0,0,0,0,0,0,0,0,0,0,0,0,0,0,0,30,0,0,0,0,30
138,0,0,0,0,0,0,40,0,0,0,0,0,0,0,0,0,0,0,0,0,0,0,0,0,0,0,0,0,0,0,0,0,0,0,0,0,0,0,0,0,20,0,0,0,0,40
116,0,0,0,0,0,0,30,0,0,0,0,0,0,0,0,0,0,0,0,0,0,0,0,0,0,0,0,0,0,0,0,0,0,0,0,0,0,0,0,0,20,0,0,0,0,50
110,0,0,0,0,0,0,0,20,0,0,0,0,0,0,0,0,0,0,0,0,0,0,0,0,0,0,0,0,0,0,0,0,0,0,0,0,0,0,0,0,30,0,0,0,0,50
143,0,0,0,0,0,0,0,30,0,0,0,0,0,0,0,0,0,0,0,0,0,0,0,0,0,0,0,0,0,0,0,0,0,0,0,0,0,0,0,0,20,0,0,0,0,50
102,0,0,0,0,0,0,0,20,0,0,0,0,0,0,0,0,0,0,0,0,0,0,0,0,0,0,0,0,0,0,0,0,0,0,0,0,0,0,0,0,20,0,0,0,0,60
140.8,63.1,5.3,0,0,0,0,0,31.6,0,0,0,0,0,0,0,0,0,0,0,0,0,0,0,0,0,0,0,0,0,0,0,0,0,0,0,0,0,0,0,0,0,0,0,0,0,0
141,63.1,0,5.3,0,0,0,0,31.6,0,0,0,0,0,0,0,0,0,0,0,0,0,0,0,0,0,0,0,0,0,0,0,0,0,0,0,0,0,0,0,0,0,0,0,0,0,0
145.6,63.1,0,0,0,0,0,0,31.6,0,0,0,0,0,0,0,0,0,0,0,0,0,0,0,0,5.3,0,0,0,0,0,0,0,0,0,0,0,0,0,0,0,0,0,0,0,0,0
116.4,66.7,0,0,0,0,0,0,23.3,0,0,0,0,0,0,0,0,0,0,0,0,0,0,0,0,10,0,0,0,0,0,0,0,0,0,0,0,0,0,0,0,0,0,0,0,0,0
144,63.1,0,0,0,0,0,0,31.6,0,0,0,0,0,0,0,0,0,0,0,0,0,0,0,0,0,5.3,0,0,0,0,0,0,0,0,0,0,0,0,0,0,0,0,0,0,0,0
113.1,66.7,0,0,0,0,0,0,23.3,0,0,0,0,0,0,0,0,0,0,0,0,0,0,0,0,0,10,0,0,0,0,0,0,0,0,0,0,0,0,0,0,0,0,0,0,0,0
138.1,63.1,0,0,0,0,0,0,31.6,0,0,0,0,0,0,0,0,0,0,0,0,0,0,0,0,0,0,0,5.3,0,0,0,0,0,0,0,0,0,0,0,0,0,0,0,0,0,0
104.5,66.7,0,0,0,0,0,0,23.3,0,0,0,0,0,0,0,0,0,0,0,0,0,0,0,0,0,0,0,10,0,0,0,0,0,0,0,0,0,0,0,0,0,0,0,0,0,0
133.6,63.1,0,0,0,0,0,0,31.6,0,0,0,0,0,0,0,0,0,0,0,0,0,0,0,0,0,0,0,0,5.3,0,0,0,0,0,0,0,0,0,0,0,0,0,0,0,0,0
102.3,66.7,0,0,0,0,0,0,23.3,0,0,0,0,0,0,0,0,0,0,0,0,0,0,0,0,0,0,0,0,10,0,0,0,0,0,0,0,0,0,0,0,0,0,0,0,0,0
143.6,63.1,0,0,0,0,0,0,31.6,0,0,0,0,0,0,0,0,0,0,0,0,0,0,0,0,0,0,0,0,0,0,5.3,0,0,0,0,0,0,0,0,0,0,0,0,0,0,0
116.7,66.7,0,0,0,0,0,0,23.3,0,0,0,0,0,0,0,0,0,0,0,0,0,0,0,0,0,0,0,0,0,0,10,0,0,0,0,0,0,0,0,0,0,0,0,0,0,0
135,63.1,0,0,0,0,0,0,31.6,0,0,0,0,0,0,0,0,0,0,0,0,0,0,0,0,0,0,0,0,0,5.3,0,0,0,0,0,0,0,0,0,0,0,0,0,0,0,0
114.8,66.7,0,0,0,0,0,0,23.3,0,0,0,0,0,0,0,0,0,0,0,0,0,0,0,0,0,0,0,0,0,10,0,0,0,0,0,0,0,0,0,0,0,0,0,0,0,0
163,0,0,0,0,0,0,13.5,5,0,0,0,0,0,0,0,0,0,0,0,0,0,0,0,0,0,0,0,0,0,0,0,0,0,0,0,0,0,0,0,53,0,0,0,0,0,28.5
96,0,0,0,0,0,0,0,1.2,0,0,0,0,0,0,0,0,0,0,0,0,0,0,0,0,0,0,0,0,0,0,0,0,0,0,0,98.8,0,0,0,0,0,0,0,0,0,0
145,0,0,0,0,0,0,0,4.9,0,0,0,0,0,0,0,0,0,0,0,0,0,0,0,0,0,0,0,0,0,0,0,0,0,0,0,95.1,0,0,0,0,0,0,0,0,0,0
125,0,0,0,0,0,0,0,9.84,0,0,0,0,0,0,0,0,0,0,0,0,0,0,0,0,0,0,0,0,0,0,0,0,0,0,0,90.16,0,0,0,0,0,0,0,0,0,0
124,0,0,0,0,0,0,0,14.95,0,0,0,0,0,0,0,0,0,0,0,0,0,0,0,0,0,0,0,0,0,0,0,0,0,0,0,85.05,0,0,0,0,0,0,0,0,0,0
106,0,0,0,0,0,0,0,28.94,0,0,0,0,0,0,0,0,0,0,0,0,0,0,0,0,0,0,0,0,0,0,0,0,0,0,0,71.06,0,0,0,0,0,0,0,0,0,0
141,0,0,2.27,0,0,0,0,7.58,0,0,0,0,0,0,0,0,0,0,0,0,0,0,0,0,0,0,0,0,0,0,0,0,0,0,0,90.15,0,0,0,0,0,0,0,0,0,0
151,0,0,4.88,0,0,0,0,5.51,0,0,0,0,0,0,0,0,0,0,0,0,0,0,0,0,0,0,0,0,0,0,0,0,0,0,0,89.61,0,0,0,0,0,0,0,0,0,0
115,0,0,3.24,0,0,0,0,15.86,0,0,0,0,0,0,0,0,0,0,0,0,0,0,0,0,0,0,0,0,0,0,0,0,0,0,0,80.9,0,0,0,0,0,0,0,0,0,0
159,0,0,10.85,0,0,0,0,9.97,0,0,0,0,0,0,0,0,0,0,0,0,0,0,0,0,0,0,0,0,0,0,0,0,0,0,0,79.18,0,0,0,0,0,0,0,0,0,0
101,0,0,7.17,0,0,0,0,21.41,0,0,0,0,0,0,0,0,0,0,0,0,0,0,0,0,0,0,0,0,0,0,0,0,0,0,0,71.42,0,0,0,0,0,0,0,0,0,0
160,0,0,14.1,0,0,0,0,15.74,0,0,0,0,0,0,0,0,0,0,0,0,0,0,0,0,0,0,0,0,0,0,0,0,0,0,0,70.16,0,0,0,0,0,0,0,0,0,0
159,0,0,18.77,0,0,0,0,20.53,0,0,0,0,0,0,0,0,0,0,0,0,0,0,0,0,0,0,0,0,0,0,0,0,0,0,0,60.7,0,0,0,0,0,0,0,0,0,0
90,74.1,0,7.4,0,0,0,0,18.5,0,0,0,0,0,0,0,0,0,0,0,0,0,0,0,0,0,0,0,0,0,0,0,0,0,0,0,0,0,0,0,0,0,0,0,0,0,0
90,70.4,0,7.4,3.7,0,0,0,18.5,0,0,0,0,0,0,0,0,0,0,0,0,0,0,0,0,0,0,0,0,0,0,0,0,0,0,0,0,0,0,0,0,0,0,0,0,0,0
85,66.7,0,7.4,7.4,0,0,0,18.5,0,0,0,0,0,0,0,0,0,0,0,0,0,0,0,0,0,0,0,0,0,0,0,0,0,0,0,0,0,0,0,0,0,0,0,0,0,0
98,63,0,7.4,11.1,0,0,0,18.5,0,0,0,0,0,0,0,0,0,0,0,0,0,0,0,0,0,0,0,0,0,0,0,0,0,0,0,0,0,0,0,0,0,0,0,0,0,0
