Repository: you0514w/youyou

File: Expansion Coeff.csv (part 42 of 83)
Expansion Coeff (Typical) ( 10-7/K ),SiO2,B2O3,Al2O3,MgO,CaO,BaO,Li2O,Na2O,K2O,Rb2O,Ag2O,Cs2O,Tl2O,MnO,FeO,CoO,NiO,CuO,ZnO,SrO,CdO,PbO,SnO,Cr2O3,Fe2O3,Ga2O3,As2O3,Y2O3,In2O3,Sb2O3,La2O3,Nd2O3,Gd2O3,TiO2,MnO2,GeO2,ZrO2,CeO2,SnO2,TeO2,P2O5,V2O5,Nb2O5,Ta2O5,MoO3,WO3
99,70.4,0,7.4,0,3.7,0,0,18.5,0,0,0,0,0,0,0,0,0,0,0,0,0,0,0,0,0,0,0,0,0,0,0,0,0,0,0,0,0,0,0,0,0,0,0,0,0,0
105,66.7,0,7.4,0,7.4,0,0,18.5,0,0,0,0,0,0,0,0,0,0,0,0,0,0,0,0,0,0,0,0,0,0,0,0,0,0,0,0,0,0,0,0,0,0,0,0,0,0
105,63,0,7.4,0,11.1,0,0,18.5,0,0,0,0,0,0,0,0,0,0,0,0,0,0,0,0,0,0,0,0,0,0,0,0,0,0,0,0,0,0,0,0,0,0,0,0,0,0
96,70.4,0,7.4,0,0,0,0,18.5,0,0,0,0,0,0,0,0,0,0,0,3.7,0,0,0,0,0,0,0,0,0,0,0,0,0,0,0,0,0,0,0,0,0,0,0,0,0,0
101,66.7,0,7.4,0,0,0,0,18.5,0,0,0,0,0,0,0,0,0,0,0,7.4,0,0,0,0,0,0,0,0,0,0,0,0,0,0,0,0,0,0,0,0,0,0,0,0,0,0
109,63,0,7.4,0,0,0,0,18.5,0,0,0,0,0,0,0,0,0,0,0,11.1,0,0,0,0,0,0,0,0,0,0,0,0,0,0,0,0,0,0,0,0,0,0,0,0,0,0
103,70.4,0,7.4,0,0,3.7,0,18.5,0,0,0,0,0,0,0,0,0,0,0,0,0,0,0,0,0,0,0,0,0,0,0,0,0,0,0,0,0,0,0,0,0,0,0,0,0,0
108,66.7,0,7.4,0,0,7.4,0,18.5,0,0,0,0,0,0,0,0,0,0,0,0,0,0,0,0,0,0,0,0,0,0,0,0,0,0,0,0,0,0,0,0,0,0,0,0,0,0
123,63,0,7.4,0,0,11.1,0,18.5,0,0,0,0,0,0,0,0,0,0,0,0,0,0,0,0,0,0,0,0,0,0,0,0,0,0,0,0,0,0,0,0,0,0,0,0,0,0
96,70.4,0,7.4,0,0,0,0,18.5,0,0,0,0,0,0,0,0,0,0,3.7,0,0,0,0,0,0,0,0,0,0,0,0,0,0,0,0,0,0,0,0,0,0,0,0,0,0,0
98,66.7,0,7.4,0,0,0,0,18.5,0,0,0,0,0,0,0,0,0,0,7.4,0,0,0,0,0,0,0,0,0,0,0,0,0,0,0,0,0,0,0,0,0,0,0,0,0,0,0
97,63,0,7.4,0,0,0,0,18.5,0,0,0,0,0,0,0,0,0,0,11.1,0,0,0,0,0,0,0,0,0,0,0,0,0,0,0,0,0,0,0,0,0,0,0,0,0,0,0
80,0,0,0,0,0,0,0,0,0,0,0,0,0,0,0,0,0,0,0,0,0,50,0,0,0,0,0,0,0,0,0,0,0,0,0,0,0,0,0,0,30,0,0,0,20,0
148.5,0,0,0,0,20,0,0,0,10,0,0,0,0,0,0,0,0,0,0,0,0,0,0,0,0,0,0,0,0,0,0,0,0,0,0,0,0,0,0,0,70,0,0,0,0,0
130,5,0,0,0,20,0,0,0,10,0,0,0,0,0,0,0,0,0,0,0,0,0,0,0,0,0,0,0,0,0,0,0,0,0,0,0,0,0,0,0,65,0,0,0,0,0
115.8,10,0,0,0,20,0,0,0,10,0,0,0,0,0,0,0,0,0,0,0,0,0,0,0,0,0,0,0,0,0,0,0,0,0,0,0,0,0,0,0,60,0,0,0,0,0
109.8,15,0,0,0,20,0,0,0,10,0,0,0,0,0,0,0,0,0,0,0,0,0,0,0,0,0,0,0,0,0,0,0,0,0,0,0,0,0,0,0,55,0,0,0,0,0
108.9,20,0,0,0,20,0,0,0,10,0,0,0,0,0,0,0,0,0,0,0,0,0,0,0,0,0,0,0,0,0,0,0,0,0,0,0,0,0,0,0,50,0,0,0,0,0
94.1,26.91,33.18,0,0,0,0,0,0,0,0,0,0,0,0,0,0,0,0,0,0,0,39.91,0,0,0,0,0,0,0,0,0,0,0,0,0,0,0,0,0,0,0,0,0,0,0,0
94.7,17.55,33.66,0,0,0,0,0,0,0,0,0,0,0,0,0,0,0,0,8.96,0,0,39.83,0,0,0,0,0,0,0,0,0,0,0,0,0,0,0,0,0,0,0,0,0,0,0,0
95.8,9.27,33.52,0,0,0,0,0,0,0,0,0,0,0,0,0,0,0,0,16.94,0,0,40.27,0,0,0,0,0,0,0,0,0,0,0,0,0,0,0,0,0,0,0,0,0,0,0,0
96.6,0,33.61,0,0,0,0,0,0,0,0,0,0,0,0,0,0,0,0,26.27,0,0,40.12,0,0,0,0,0,0,0,0,0,0,0,0,0,0,0,0,0,0,0,0,0,0,0,0
67.2,26.8,33.48,0,0,0,0,0,0,0,0,0,0,0,0,0,0,0,0,9.83,0,0,29.89,0,0,0,0,0,0,0,0,0,0,0,0,0,0,0,0,0,0,0,0,0,0,0,0
59.1,26.5,33.65,0,0,0,0,0,0,0,0,0,0,0,0,0,0,0,0,19.93,0,0,19.92,0,0,0,0,0,0,0,0,0,0,0,0,0,0,0,0,0,0,0,0,0,0,0,0
48.6,26.19,34.09,0,0,0,0,0,0,0,0,0,0,0,0,0,0,0,0,29.78,0,0,9.94,0,0,0,0,0,0,0,0,0,0,0,0,0,0,0,0,0,0,0,0,0,0,0,0
34.1,26.08,33.98,0,0,0,0,0,0,0,0,0,0,0,0,0,0,0,0,39.94,0,0,0,0,0,0,0,0,0,0,0,0,0,0,0,0,0,0,0,0,0,0,0,0,0,0,0
40,57.66,0,19.22,14.81,0,0,0,0,0,0,0,0,0,0,0,0,0,0,0,0,0,0,0,0,0,0,0,0,0,0,0,0,0,8.31,0,0,0,0,0,0,0,0,0,0,0,0
68.9,60,0,2,0,0,0,0,0,0,0,0,0,0,0,0,0,0,0,0,0,0,38,0,0,0,0,0,0,0,0,0,0,0,0,0,0,0,0,0,0,0,0,0,0,0,0
65.1,60,0,4,0,0,0,0,0,0,0,0,0,0,0,0,0,0,0,0,0,0,36,0,0,0,0,0,0,0,0,0,0,0,0,0,0,0,0,0,0,0,0,0,0,0,0
46.9,60,0,6,0,0,0,0,0,0,0,0,0,0,0,0,0,0,0,0,0,0,34,0,0,0,0,0,0,0,0,0,0,0,0,0,0,0,0,0,0,0,0,0,0,0,0
55.6,60,0,8,0,0,0,0,0,0,0,0,0,0,0,0,0,0,0,0,0,0,32,0,0,0,0,0,0,0,0,0,0,0,0,0,0,0,0,0,0,0,0,0,0,0,0
75,0,85.07,0,0,0,0,0,0,0,0,0,0,0,0,0,0,0,0,0,0,0,14.93,0,0,0,0,0,0,0,0,0,0,0,0,0,0,0,0,0,0,0,0,0,0,0,0
124,0,0,0,0,0,0,0,0,0,0,0,0,0,0,0,0,0,0,0,0,0,0,0,0,0,0,0,0,0,0,0,0,0,0,0,0,0,0,0,0,63,0,0,0,37,0
81,0,0,0,0,0,0,0,0,0,0,0,0,0,0,0,0,0,0,0,0,0,0,0,0,0,0,0,0,0,0,0,0,0,0,0,0,0,0,0,0,50,0,0,0,50,0
94,0,0,0,0,0,0,0,0,0,0,0,0,0,0,0,0,0,0,0,0,0,0,0,0,0,0,0,0,0,0,0,0,0,0,0,0,0,0,0,0,44,0,0,0,56,0
120,0,0,0,0,0,0,0,0,0,0,0,0,0,0,0,0,0,0,0,0,0,0,0,0,0,0,0,0,0,0,0,0,0,0,0,0,0,0,0,0,41,0,0,0,59,0
133,0,0,0,0,0,0,0,0,0,0,0,0,0,0,0,0,0,0,0,0,0,0,0,0,0,0,0,0,0,0,0,0,0,0,0,0,0,0,0,0,37,0,0,0,63,0
147,0,0,0,0,0,0,0,0,0,0,0,0,0,0,0,0,0,0,0,0,0,0,0,0,0,0,0,0,0,0,0,0,0,0,0,0,0,0,0,0,33,0,0,0,67,0
132,0,0,0,0,0,0,0,0,0,0,0,0,0,0,0,0,0,0,0,0,0,0,0,0,0,0,0,0,0,0,0,0,0,0,0,0,0,0,0,0,29,0,0,0,71,0
115,0,0,0,0,0,0,0,0,0,0,0,0,0,0,0,0,0,0,0,0,0,0,0,0,0,0,0,0,0,0,0,0,0,0,0,0,0,0,0,0,24,0,0,0,76,0
55,65,0,10,3.1,21.9,0,0,0,0,0,0,0,0,0,0,0,0,0,0,0,0,0,0,0,0,0,0,0,0,0,0,0,0,0,0,0,0,0,0,0,0,0,0,0,0,0
53,65,0,10,6.3,18.7,0,0,0,0,0,0,0,0,0,0,0,0,0,0,0,0,0,0,0,0,0,0,0,0,0,0,0,0,0,0,0,0,0,0,0,0,0,0,0,0,0
43,65,0,10,18.7,6.3,0,0,0,0,0,0,0,0,0,0,0,0,0,0,0,0,0,0,0,0,0,0,0,0,0,0,0,0,0,0,0,0,0,0,0,0,0,0,0,0,0
41,65,0,10,21.9,3.1,0,0,0,0,0,0,0,0,0,0,0,0,0,0,0,0,0,0,0,0,0,0,0,0,0,0,0,0,0,0,0,0,0,0,0,0,0,0,0,0,0
52.5,60,0,15,3.1,21.9,0,0,0,0,0,0,0,0,0,0,0,0,0,0,0,0,0,0,0,0,0,0,0,0,0,0,0,0,0,0,0,0,0,0,0,0,0,0,0,0,0
50.5,60,0,15,6.3,18.7,0,0,0,0,0,0,0,0,0,0,0,0,0,0,0,0,0,0,0,0,0,0,0,0,0,0,0,0,0,0,0,0,0,0,0,0,0,0,0,0,0
46,60,0,15,12.5,12.5,0,0,0,0,0,0,0,0,0,0,0,0,0,0,0,0,0,0,0,0,0,0,0,0,0,0,0,0,0,0,0,0,0,0,0,0,0,0,0,0,0
42,60,0,15,18.7,6.3,0,0,0,0,0,0,0,0,0,0,0,0,0,0,0,0,0,0,0,0,0,0,0,0,0,0,0,0,0,0,0,0,0,0,0,0,0,0,0,0,0
39.5,60,0,15,21.9,3.1,0,0,0,0,0,0,0,0,0,0,0,0,0,0,0,0,0,0,0,0,0,0,0,0,0,0,0,0,0,0,0,0,0,0,0,0,0,0,0,0,0
50,55,0,20,3.1,21.9,0,0,0,0,0,0,0,0,0,0,0,0,0,0,0,0,0,0,0,0,0,0,0,0,0,0,0,0,0,0,0,0,0,0,0,0,0,0,0,0,0
48,55,0,20,6.3,18.7,0,0,0,0,0,0,0,0,0,0,0,0,0,0,0,0,0,0,0,0,0,0,0,0,0,0,0,0,0,0,0,0,0,0,0,0,0,0,0,0,0
44.5,55,0,20,12.5,12.5,0,0,0,0,0,0,0,0,0,0,0,0,0,0,0,0,0,0,0,0,0,0,0,0,0,0,0,0,0,0,0,0,0,0,0,0,0,0,0,0,0
41,55,0,20,18.7,6.3,0,0,0,0,0,0,0,0,0,0,0,0,0,0,0,0,0,0,0,0,0,0,0,0,0,0,0,0,0,0,0,0,0,0,0,0,0,0,0,0,0
39,55,0,20,21.9,3.1,0,0,0,0,0,0,0,0,0,0,0,0,0,0,0,0,0,0,0,0,0,0,0,0,0,0,0,0,0,0,0,0,0,0,0,0,0,0,0,0,0
61.5,60,0,10,3.8,26.2,0,0,0,0,0,0,0,0,0,0,0,0,0,0,0,0,0,0,0,0,0,0,0,0,0,0,0,0,0,0,0,0,0,0,0,0,0,0,0,0,0
58.5,60,0,10,7.5,22.5,0,0,0,0,0,0,0,0,0,0,0,0,0,0,0,0,0,0,0,0,0,0,0,0,0,0,0,0,0,0,0,0,0,0,0,0,0,0,0,0,0
53,60,0,10,15,15,0,0,0,0,0,0,0,0,0,0,0,0,0,0,0,0,0,0,0,0,0,0,0,0,0,0,0,0,0,0,0,0,0,0,0,0,0,0,0,0,0
48,60,0,10,22.5,7.5,0,0,0,0,0,0,0,0,0,0,0,0,0,0,0,0,0,0,0,0,0,0,0,0,0,0,0,0,0,0,0,0,0,0,0,0,0,0,0,0,0
45,60,0,10,26.2,3.8,0,0,0,0,0,0,0,0,0,0,0,0,0,0,0,0,0,0,0,0,0,0,0,0,0,0,0,0,0,0,0,0,0,0,0,0,0,0,0,0,0
55.5,55,0,15,7.5,22.5,0,0,0,0,0,0,0,0,0,0,0,0,0,0,0,0,0,0,0,0,0,0,0,0,0,0,0,0,0,0,0,0,0,0,0,0,0,0,0,0,0
50.5,55,0,15,15,15,0,0,0,0,0,0,0,0,0,0,0,0,0,0,0,0,0,0,0,0,0,0,0,0,0,0,0,0,0,0,0,0,0,0,0,0,0,0,0,0,0
45.5,55,0,15,22.5,7.5,0,0,0,0,0,0,0,0,0,0,0,0,0,0,0,0,0,0,0,0,0,0,0,0,0,0,0,0,0,0,0,0,0,0,0,0,0,0,0,0,0
43,55,0,15,26.2,3.8,0,0,0,0,0,0,0,0,0,0,0,0,0,0,0,0,0,0,0,0,0,0,0,0,0,0,0,0,0,0,0,0,0,0,0,0,0,0,0,0,0
47.5,50,0,20,15,15,0,0,0,0,0,0,0,0,0,0,0,0,0,0,0,0,0,0,0,0,0,0,0,0,0,0,0,0,0,0,0,0,0,0,0,0,0,0,0,0,0
43.5,50,0,20,22.5,7.5,0,0,0,0,0,0,0,0,0,0,0,0,0,0,0,0,0,0,0,0,0,0,0,0,0,0,0,0,0,0,0,0,0,0,0,0,0,0,0,0,0
42,50,0,20,26.2,3.8,0,0,0,0,0,0,0,0,0,0,0,0,0,0,0,0,0,0,0,0,0,0,0,0,0,0,0,0,0,0,0,0,0,0,0,0,0,0,0,0,0
67,55,0,10,4.4,30.6,0,0,0,0,0,0,0,0,0,0,0,0,0,0,0,0,0,0,0,0,0,0,0,0,0,0,0,0,0,0,0,0,0,0,0,0,0,0,0,0,0
65,55,0,10,8.8,26.2,0,0,0,0,0,0,0,0,0,0,0,0,0,0,0,0,0,0,0,0,0,0,0,0,0,0,0,0,0,0,0,0,0,0,0,0,0,0,0,0,0
58.5,55,0,10,17.5,17.5,0,0,0,0,0,0,0,0,0,0,0,0,0,0,0,0,0,0,0,0,0,0,0,0,0,0,0,0,0,0,0,0,0,0,0,0,0,0,0,0,0
53,55,0,10,26.2,8.8,0,0,0,0,0,0,0,0,0,0,0,0,0,0,0,0,0,0,0,0,0,0,0,0,0,0,0,0,0,0,0,0,0,0,0,0,0,0,0,0,0
50,55,0,10,30.6,4.4,0,0,0,0,0,0,0,0,0,0,0,0,0,0,0,0,0,0,0,0,0,0,0,0,0,0,0,0,0,0,0,0,0,0,0,0,0,0,0,0,0
63.5,50,0,15,4.4,30.6,0,0,0,0,0,0,0,0,0,0,0,0,0,0,0,0,0,0,0,0,0,0,0,0,0,0,0,0,0,0,0,0,0,0,0,0,0,0,0,0,0
61,50,0,15,8.8,26.2,0,0,0,0,0,0,0,0,0,0,0,0,0,0,0,0,0,0,0,0,0,0,0,0,0,0,0,0,0,0,0,0,0,0,0,0,0,0,0,0,0
55.5,50,0,15,17.5,17.5,0,0,0,0,0,0,0,0,0,0,0,0,0,0,0,0,0,0,0,0,0,0,0,0,0,0,0,0,0,0,0,0,0,0,0,0,0,0,0,0,0
50,50,0,15,26.2,8.8,0,0,0,0,0,0,0,0,0,0,0,0,0,0,0,0,0,0,0,0,0,0,0,0,0,0,0,0,0,0,0,0,0,0,0,0,0,0,0,0,0
47.5,50,0,15,30.6,4.4,0,0,0,0,0,0,0,0,0,0,0,0,0,0,0,0,0,0,0,0,0,0,0,0,0,0,0,0,0,0,0,0,0,0,0,0,0,0,0,0,0
68,45,0,15,5,35,0,0,0,0,0,0,0,0,0,0,0,0,0,0,0,0,0,0,0,0,0,0,0,0,0,0,0,0,0,0,0,0,0,0,0,0,0,0,0,0,0
65,45,0,15,10,30,0,0,0,0,0,0,0,0,0,0,0,0,0,0,0,0,0,0,0,0,0,0,0,0,0,0,0,0,0,0,0,0,0,0,0,0,0,0,0,0,0
59,45,0,15,20,20,0,0,0,0,0,0,0,0,0,0,0,0,0,0,0,0,0,0,0,0,0,0,0,0,0,0,0,0,0,0,0,0,0,0,0,0,0,0,0,0,0
53.5,45,0,15,30,10,0,0,0,0,0,0,0,0,0,0,0,0,0,0,0,0,0,0,0,0,0,0,0,0,0,0,0,0,0,0,0,0,0,0,0,0,0,0,0,0,0
50,45,0,15,35,5,0,0,0,0,0,0,0,0,0,0,0,0,0,0,0,0,0,0,0,0,0,0,0,0,0,0,0,0,0,0,0,0,0,0,0,0,0,0,0,0,0
80.5,45,0,10,4.4,40.6,0,0,0,0,0,0,0,0,0,0,0,0,0,0,0,0,0,0,0,0,0,0,0,0,0,0,0,0,0,0,0,0,0,0,0,0,0,0,0,0,0
77,45,0,10,11.3,33.7,0,0,0,0,0,0,0,0,0,0,0,0,0,0,0,0,0,0,0,0,0,0,0,0,0,0,0,0,0,0,0,0,0,0,0,0,0,0,0,0,0
69.5,45,0,10,22.5,22.5,0,0,0,0,0,0,0,0,0,0,0,0,0,0,0,0,0,0,0,0,0,0,0,0,0,0,0,0,0,0,0,0,0,0,0,0,0,0,0,0,0
62,45,0,10,33.7,11.3,0,0,0,0,0,0,0,0,0,0,0,0,0,0,0,0,0,0,0,0,0,0,0,0,0,0,0,0,0,0,0,0,0,0,0,0,0,0,0,0,0
58.5,45,0,10,40.6,4.4,0,0,0,0,0,0,0,0,0,0,0,0,0,0,0,0,0,0,0,0,0,0,0,0,0,0,0,0,0,0,0,0,0,0,0,0,0,0,0,0,0
84,34.27,0,4.9,3.1,53.4,0,0,0,1.99,0,0,0,0,0,0,0,0,0,0,0,0,0,0,0,2.34,0,0,0,0,0,0,0,0,0,0,0,0,0,0,0,0,0,0,0,0,0
81,41.83,0,6.16,4.68,42.58,0,0,0,2,0,0,0,0,0,0,0,0,0,0,0,0,0,0,0,2.75,0,0,0,0,0,0,0,0,0,0,0,0,0,0,0,0,0,0,0,0,0
81,48.06,0,6.92,4.77,34.32,0,0,0,2.72,0,0,0,0,0,0,0,0,0,0,0,0,0,0,0,3.21,0,0,0,0,0,0,0,0,0,0,0,0,0,0,0,0,0,0,0,0,0
91,39.63,3.6,5.53,4.66,40.21,0,0,2.02,2,0,0,0,0,0,0,0,0,0,0,0,0,0,0,0,2.35,0,0,0,0,0,0,0,0,0,0,0,0,0,0,0,0,0,0,0,0,0
105,38.81,0,5.56,4.69,40.46,0,0,6.1,2.01,0,0,0,0,0,0,0,0,0,0,0,0,0,0,0,2.37,0,0,0,0,0,0,0,0,0,0,0,0,0,0,0,0,0,0,0,0,0
66,44.86,0,15.1,0,40.04,0,0,0,0,0,0,0,0,0,0,0,0,0,0,0,0,0,0,0,0,0,0,0,0,0,0,0,0,0,0,0,0,0,0,0,0,0,0,0,0,0
80,66.78,0,0.97,0,3.52,0,0,17.52,0,0,0,0,0,0,0,0,0,0,0,0,0,0,0,0,0,0,0,0,0,0,0,0,0,0,0,0,11.21,0,0,0,0,0,0,0,0,0
136,0,0,0,0,0,47.37,0,0,0,0,5.26,0,0,0,0,0,0,0,0,0,0,0,0,0,0,0,0,0,0,0,0,0,0,0,0,0,0,0,0,0,47.37,0,0,0,0,0
136,0,0,0,0,0,44.45,0,0,0,0,11.11,0,0,0,0,0,0,0,0,0,0,0,0,0,0,0,0,0,0,0,0,0,0,0,0,0,0,0,0,0,44.44,0,0,0,0,0
129,0,0,0,0,0,47.37,0,0,0,0,0,0,0,0,0,0,0,0,0,0,0,0,0,0,0,0,0,0,0,0,0,0,0,0,0,0,0,0,0,0,47.37,5.26,0,0,0,0
125,0,0,0,0,0,44.44,0,0,0,0,0,0,0,0,0,0,0,0,0,0,0,0,0,0,0,0,0,0,0,0,0,0,0,0,0,0,0,0,0,0,44.45,11.11,0,0,0,0
116,0,0,0,0,0,41.18,0,0,0,0,0,0,0,0,0,0,0,0,0,0,0,0,0,0,0,0,0,0,0,0,0,0,0,0,0,0,0,0,0,0,41.17,17.65,0,0,0,0
110,0,0,0,0,0,37.5,0,0,0,0,0,0,0,0,0,0,0,0,0,0,0,0,0,0,0,0,0,0,0,0,0,0,0,0,0,0,0,0,0,0,37.5,25,0,0,0,0
110,0,0,0,0,0,33.33,0,0,0,0,0,0,0,0,0,0,0,0,0,0,0,0,0,0,0,0,0,0,0,0,0,0,0,0,0,0,0,0,0,0,33.33,33.34,0,0,0,0
110,0,0,0,0,0,28.57,0,0,0,0,0,0,0,0,0,0,0,0,0,0,0,0,0,0,0,0,0,0,0,0,0,0,0,0,0,0,0,0,0,0,28.57,42.86,0,0,0,0
104,0,0,0,0,0,23.08,0,0,0,0,0,0,0,0,0,0,0,0,0,0,0,0,0,0,0,0,0,0,0,0,0,0,0,0,0,0,0,0,0,0,23.08,53.84,0,0,0,0
103,0,0,0,0,0,16.67,0,0,0,0,0,0,0,0,0,0,0,0,0,0,0,0,0,0,0,0,0,0,0,0,0,0,0,0,0,0,0,0,0,0,16.67,66.66,0,0,0,0
78,0,0,0,0,0,5.45,0,0,0,0,0,0,0,0,0,0,0,0,0,0,0,0,0,0,0,0,0,0,0,0,0,0,0,0,0,0,0,0,0,0,32.91,61.64,0,0,0,0
77,0,0,0,0,0,5.48,0,0,0,0,0,0,0,0,0,0,0,0,0,0,0,0,0,0,0,0,0,0,0,0,0,0,0,0,0,0,0,0,0,0,30.42,64.1,0,0,0,0
78,0,0,0,0,0,5.4,0,0,0,0,0,0,0,0,0,0,0,0,0,0,0,0,0,0,0,0,0,0,0,0,0,0,0,0,0,0,0,0,0,0,36.93,57.67,0,0,0,0
81.8,0,10,0,0,0,0,0,0,0,0,0,0,0,0,0,0,0,0,50,0,0,0,0,0,0,0,0,0,0,0,0,0,0,0,0,0,0,0,0,0,40,0,0,0,0,0
73.5,0,9.8,0,0,0,0,0,0,0,0,0,0,0,0,0,0,0,0,49.02,0,0,0,0,0,0,0,0,0,0,0,0,0,0,1.96,0,0,0,0,0,0,39.22,0,0,0,0,0
69.8,0,9.62,0,0,0,0,0,0,0,0,0,0,0,0,0,0,0,0,48.07,0,0,0,0,0,0,0,0,0,0,0,0,0,0,3.85,0,0,0,0,0,0,38.46,0,0,0,0,0
67.1,0,9.26,0,0,0,0,0,0,0,0,0,0,0,0,0,0,0,0,46.29,0,0,0,0,0,0,0,0,0,0,0,0,0,0,7.41,0,0,0,0,0,0,37.04,0,0,0,0,0
66.3,0,8.93,0,0,0,0,0,0,0,0,0,0,0,0,0,0,0,0,44.65,0,0,0,0,0,0,0,0,0,0,0,0,0,0,10.71,0,0,0,0,0,0,35.71,0,0,0,0,0
64.7,0,8.62,0,0,0,0,0,0,0,0,0,0,0,0,0,0,0,0,43.11,0,0,0,0,0,0,0,0,0,0,0,0,0,0,13.79,0,0,0,0,0,0,34.48,0,0,0,0,0
64.1,0,8.06,0,0,0,0,0,0,0,0,0,0,0,0,0,0,0,0,40.33,0,0,0,0,0,0,0,0,0,0,0,0,0,0,19.35,0,0,0,0,0,0,32.26,0,0,0,0,0
61.6,0,7.35,0,0,0,0,0,0,0,0,0,0,0,0,0,0,0,0,36.77,0,0,0,0,0,0,0,0,0,0,0,0,0,0,26.47,0,0,0,0,0,0,29.41,0,0,0,0,0
59.8,0,6.76,0,0,0,0,0,0,0,0,0,0,0,0,0,0,0,0,33.78,0,0,0,0,0,0,0,0,0,0,0,0,0,0,32.43,0,0,0,0,0,0,27.03,0,0,0,0,0
58.8,0,6.1,0,0,0,0,0,0,0,0,0,0,0,0,0,0,0,0,30.49,0,0,0,0,0,0,0,0,0,0,0,0,0,0,39.02,0,0,0,0,0,0,24.39,0,0,0,0,0
112,0,20,0,0,0,0,0,40,0,0,0,0,0,0,0,0,0,0,0,0,0,0,0,0,0,0,0,0,0,0,0,0,0,0,0,0,0,0,0,0,40,0,0,0,0,0
14.4,70.45,0,12.18,3.88,0,0,7.34,2.52,0.33,0,0,0,0,0,0,0,0,0,0,0,0,0,0,0,0,0,0,0,0,0,0,0,0,3.3,0,0,0,0,0,0,0,0,0,0,0,0
80,66.59,0,0,0,0,0,0,33.41,0,0,0,0,0,0,0,0,0,0,0,0,0,0,0,0,0,0,0,0,0,0,0,0,0,0,0,0,0,0,0,0,0,0,0,0,0,0
89.4,65.22,0,0,0,0,0,0,29.65,0,0,0,0,0,0,0,0,0,0,0,0,0,0,0,0,0,0,0,0,0,0,0,0,0,5.13,0,0,0,0,0,0,0,0,0,0,0,0
31.4,48.84,0,0,0,0,0,0,31.08,0,0,0,0,0,0,0,0,0,0,0,0,0,0,0,0,0,0,0,0,0,0,0,0,0,20.08,0,0,0,0,0,0,0,0,0,0,0,0
76.6,31.16,0,0,0,0,0,0,35.43,0,0,0,0,0,0,0,0,0,0,0,0,0,0,0,0,0,0,0,0,0,0,0,0,0,33.41,0,0,0,0,0,0,0,0,0,0,0,0
108.4,31.61,0,0,0,0,0,0,32.79,0,0,0,0,0,0,0,0,0,0,0,0,0,0,0,0,0,0,0,0,0,0,0,0,0,35.6,0,0,0,0,0,0,0,0,0,0,0,0
87.8,26.56,0,0,0,0,0,0,33.24,0,0,0,0,0,0,0,0,0,0,0,0,0,0,0,0,0,0,0,0,0,0,0,0,0,40.2,0,0,0,0,0,0,0,0,0,0,0,0
47.3,23.67,0,0,0,0,0,0,33.33,0,0,0,0,0,0,0,0,0,0,0,0,0,0,0,0,0,0,0,0,0,0,0,0,0,43,0,0,0,0,0,0,0,0,0,0,0,0
160,76.29,0,0,0,0,0.34,0,0.56,8.8,0,0,0,0,0,0,0,0,0,0,0,0,13.73,0,0,0,0,0.13,0,0,0.15,0,0,0,0,0,0,0,0,0,0,0,0,0,0,0,0
160,74.64,0,0,0,0,0.09,0,14.6,4.08,0,0,0,0,0,0,0,0,0,3.03,0,0,3.07,0,0,0,0,0.07,0,0,0.42,0,0,0,0,0,0,0,0,0,0,0,0,0,0,0,0
150,68.41,0,0,0,0,7.21,0,2.13,7.18,0,0,0,0,0,0,0,0,0,7.91,0,0,6.95,0,0,0,0,0.21,0,0,0,0,0,0,0,0,0,0,0,0,0,0,0,0,0,0,0
160,66.32,0,0,0,0,8.13,0,0,7.59,0,0,0,0,0,0,0,0,0,8.68,0,0,9.1,0,0,0,0,0.18,0,0,0,0,0,0,0,0,0,0,0,0,0,0,0,0,0,0,0
91,0,58,10,0,0,0,30,0,0,0,0,0,0,0,0,0,0,0,0,0,0,0,0,0,0,0,0,0,0,0,0,0,0,0,0,2,0,0,0,0,0,0,0,0,0,0
92,0,56,10,0,0,0,30,0,0,0,0,0,0,0,0,0,0,0,0,0,0,0,0,0,0,0,0,0,0,0,0,0,0,0,0,4,0,0,0,0,0,0,0,0,0,0
94,0,54,10,0,0,0,30,0,0,0,0,0,0,0,0,0,0,0,0,0,0,0,0,0,0,0,0,0,0,0,0,0,0,0,0,6,0,0,0,0,0,0,0,0,0,0
95,0,52,10,0,0,0,30,0,0,0,0,0,0,0,0,0,0,0,0,0,0,0,0,0,0,0,0,0,0,0,0,0,0,0,0,8,0,0,0,0,0,0,0,0,0,0
98,0,50,10,0,0,0,30,0,0,0,0,0,0,0,0,0,0,0,0,0,0,0,0,0,0,0,0,0,0,0,0,0,0,0,0,10,0,0,0,0,0,0,0,0,0,0
89,50,10,10,0,0,10,20,0,0,0,0,0,0,0,0,0,0,0,0,0,0,0,0,0,0,0,0,0,0,0,0,0,0,0,0,0,0,0,0,0,0,0,0,0,0,0
90,50,10,10,0,0,7,20,0,0,0,0,0,0,0,0,0,0,0,0,3,0,0,0,0,0,0,0,0,0,0,0,0,0,0,0,0,0,0,0,0,0,0,0,0,0,0
91,50,10,10,0,0,5,20,0,0,0,0,0,0,0,0,0,0,0,0,5,0,0,0,0,0,0,0,0,0,0,0,0,0,0,0,0,0,0,0,0,0,0,0,0,0,0
92,50,10,10,0,0,0,20,0,0,0,0,0,0,0,0,0,0,0,0,10,0,0,0,0,0,0,0,0,0,0,0,0,0,0,0,0,0,0,0,0,0,0,0,0,0,0
93,50,10,7,3,0,0,20,0,0,0,0,0,0,0,0,0,0,0,0,10,0,0,0,0,0,0,0,0,0,0,0,0,0,0,0,0,0,0,0,0,0,0,0,0,0,0
95,50,10,5,5,0,0,20,0,0,0,0,0,0,0,0,0,0,0,0,10,0,0,0,0,0,0,0,0,0,0,0,0,0,0,0,0,0,0,0,0,0,0,0,0,0,0
99,50,10,0,10,0,0,20,0,0,0,0,0,0,0,0,0,0,0,0,10,0,0,0,0,0,0,0,0,0,0,0,0,0,0,0,0,0,0,0,0,0,0,0,0,0,0
94.5,71.83,0,0.08,5.64,9.23,0,0,13.12,0.02,0,0,0,0,0,0.03,0,0,0,0,0,0,0,0,0,0.04,0,0,0,0,0,0,0,0,0.01,0,0,0,0,0,0,0,0,0,0,0,0
50,73.62,0,7.64,0.85,17.89,0,0,0,0,0,0,0,0,0,0,0,0,0,0,0,0,0,0,0,0,0,0,0,0,0,0,0,0,0,0,0,0,0,0,0,0,0,0,0,0,0
80.1,56.08,0,6.65,7.56,26.65,0,0,2,0,0,0,0,0,0,0,0,0,0,0,0,0,0,0,0,0.3,0,0,0,0,0,0,0,0,0.76,0,0,0,0,0,0,0,0,0,0,0,0
76.3,59.36,0,9.29,0.89,28.05,0,0,2.04,0.37,0,0,0,0,0,0,0,0,0,0,0,0,0,0,0,0,0,0,0,0,0,0,0,0,0,0,0,0,0,0,0,0,0,0,0,0,0
67.1,52.83,8.19,9.34,7.38,19.02,0,0,2.08,0.36,0,0,0,0,0,0,0,0,0,0,0,0,0,0,0,0,0,0,0,0,0,0,0,0,0.8,0,0,0,0,0,0,0,0,0,0,0,0
59.5,56.38,7.99,9.2,7.25,18.87,0,0,0,0,0,0,0,0,0,0,0,0,0,0,0,0,0,0,0,0.31,0,0,0,0,0,0,0,0,0,0,0,0,0,0,0,0,0,0,0,0,0
63.1,65.51,0,7.45,6.49,17.76,0,0,2.14,0.33,0,0,0,0,0,0,0,0,0,0,0,0,0,0,0,0.32,0,0,0,0,0,0,0,0,0,0,0,0,0,0,0,0,0,0,0,0,0
70.3,55.38,0,8.84,7.94,27.08,0,0,0,0,0,0,0,0,0,0,0,0,0,0,0,0,0,0,0,0,0,0,0,0,0,0,0,0,0.76,0,0,0,0,0,0,0,0,0,0,0,0
63.5,67.77,8,5.77,0.68,15.17,0,0,1.98,0,0,0,0,0,0,0,0,0,0,0,0,0,0,0,0,0,0,0,0,0,0,0,0,0,0.63,0,0,0,0,0,0,0,0,0,0,0,0
66.4,54.1,7.57,6.7,6.39,24.92,0,0,0,0.32,0,0,0,0,0,0,0,0,0,0,0,0,0,0,0,0,0,0,0,0,0,0,0,0,0,0,0,0,0,0,0,0,0,0,0,0,0
75.1,52.21,8.45,9.99,0.8,25.96,0,0,2.27,0,0,0,0,0,0,0,0,0,0,0,0,0,0,0,0,0.32,0,0,0,0,0,0,0,0,0,0,0,0,0,0,0,0,0,0,0,0,0
90.5,74.63,0,1.18,4.47,7.5,0,0,11.63,0.32,0,0,0,0,0,0,0,0,0,0,0,0,0,0,0.02,0.04,0,0,0,0,0,0,0,0,0.04,0.17,0,0,0,0,0,0,0,0,0,0,0
104,67.62,0,1.18,5.96,9.63,0,0,14.52,0.32,0,0,0,0,0,0,0,0,0,0,0,0,0,0,0,0.56,0,0,0,0,0,0,0,0,0.04,0.17,0,0,0,0,0,0,0,0,0,0,0
93.8,71.76,0,0.06,5.88,9.52,0,0,11.5,0.31,0,0,0,0,0,0,0,0,0,0,0,0,0,0,0.02,0.04,0,0,0,0,0,0,0,0,0.74,0.17,0,0,0,0,0,0,0,0,0,0,0
88.5,76.26,0,0.06,4.41,7.4,0,0,11.48,0.31,0,0,0,0,0,0,0,0,0,0,0,0,0,0,0,0.04,0,0,0,0,0,0,0,0,0.04,0,0,0,0,0,0,0,0,0,0,0,0
92.7,76.32,0,2.28,2.42,3.58,0.81,0,5.83,6.04,0,0,0,0,0,0,0,0,0,1.56,0.64,0,0,0,0,0.02,0,0.1,0,0,0.04,0,0,0,0.06,0,0,0,0.3,0,0,0,0,0,0,0,0
73.7,87.1,0,0.76,0,0,0.8,0,6.18,4.39,0,0,0,0,0,0,0,0,0,0,0.64,0,0,0,0,0.02,0,0,0,0,0.04,0,0,0,0.07,0,0,0,0,0,0,0,0,0,0,0,0
36.9,86.17,8.77,1.34,0,0,0,0,3.72,0,0,0,0,0,0,0,0,0,0,0,0,0,0,0,0,0,0,0,0,0,0,0,0,0,0,0,0,0,0,0,0,0,0,0,0,0,0
41.2,82.5,9.31,1.34,0,2.14,0.8,0,3.91,0,0,0,0,0,0,0,0,0,0,0,0,0,0,0,0,0,0,0,0,0,0,0,0,0,0,0,0,0,0,0,0,0,0,0,0,0,0
69.4,77.52,8.97,1.39,0,2.16,0,0,8.04,1.92,0,0,0,0,0,0,0,0,0,0,0,0,0,0,0,0,0,0,0,0,0,0,0,0,0,0,0,0,0,0,0,0,0,0,0,0,0
53.9,80.27,9.46,4.27,0,0,0,0,3.98,2.02,0,0,0,0,0,0,0,0,0,0,0,0,0,0,0,0,0,0,0,0,0,0,0,0,0,0,0,0,0,0,0,0,0,0,0,0,0
72.3,74.1,9.41,4.49,0,0,0.86,0,8.95,2.19,0,0,0,0,0,0,0,0,0,0,0,0,0,0,0,0,0,0,0,0,0,0,0,0,0,0,0,0,0,0,0,0,0,0,0,0,0
60.2,74.29,9.34,4.42,0,2.26,0.85,0,8.84,0,0,0,0,0,0,0,0,0,0,0,0,0,0,0,0,0,0,0,0,0,0,0,0,0,0,0,0,0,0,0,0,0,0,0,0,0,0
51.7,77.97,13.61,1.36,0,0,0.85,0,4.21,2,0,0,0,0,0,0,0,0,0,0,0,0,0,0,0,0,0,0,0,0,0,0,0,0,0,0,0,0,0,0,0,0,0,0,0,0,0
45.8,76.16,13.37,1.35,0,0,0.85,0,8.27,0,0,0,0,0,0,0,0,0,0,0,0,0,0,0,0,0,0,0,0,0,0,0,0,0,0,0,0,0,0,0,0,0,0,0,0,0,0
69.6,73.36,13.32,1.36,0,2.13,0,0,7.92,1.91,0,0,0,0,0,0,0,0,0,0,0,0,0,0,0,0,0,0,0,0,0,0,0,0,0,0,0,0,0,0,0,0,0,0,0,0,0
56.9,73.79,13.89,4.43,0,0,0,0,7.89,0,0,0,0,0,0,0,0,0,0,0,0,0,0,0,0,0,0,0,0,0,0,0,0,0,0,0,0,0,0,0,0,0,0,0,0,0,0
49.5,72.07,13.84,4.61,0,2.32,0.85,0,4.25,2.06,0,0,0,0,0,0,0,0,0,0,0,0,0,0,0,0,0,0,0,0,0,0,0,0,0,0,0,0,0,0,0,0,0,0,0,0,0
44.9,75.23,13.65,4.43,0,2.26,0,0,4.43,0,0,0,0,0,0,0,0,0,0,0,0,0,0,0,0,0,0,0,0,0,0,0,0,0,0,0,0,0,0,0,0,0,0,0,0,0,0
72.2,80.32,8.05,1.31,0,0,0.79,0,7.73,1.8,0,0,0,0,0,0,0,0,0,0,0,0,0,0,0,0,0,0,0,0,0,0,0,0,0,0,0,0,0,0,0,0,0,0,0,0,0
56.8,82.02,8.98,1.25,0,0,0,0,7.75,0,0,0,0,0,0,0,0,0,0,0,0,0,0,0,0,0,0,0,0,0,0,0,0,0,0,0,0,0,0,0,0,0,0,0,0,0,0
56.4,80.15,9.47,1.31,0,2.12,0.8,0,4.15,2,0,0,0,0,0,0,0,0,0,0,0,0,0,0,0,0,0,0,0,0,0,0,0,0,0,0,0,0,0,0,0,0,0,0,0,0,0
46.1,82.94,9,4.29,0,0,0.7,0,3.07,0,0,0,0,0,0,0,0,0,0,0,0,0,0,0,0,0,0,0,0,0,0,0,0,0,0,0,0,0,0,0,0,0,0,0,0,0,0
48.9,78.24,9.09,4.51,0,2.22,0,0,3.99,1.95,0,0,0,0,0,0,0,0,0,0,0,0,0,0,0,0,0,0,0,0,0,0,0,0,0,0,0,0,0,0,0,0,0,0,0,0,0
58.7,75.82,9,4.45,0,2.3,0,0,8.43,0,0,0,0,0,0,0,0,0,0,0,0,0,0,0,0,0,0,0,0,0,0,0,0,0,0,0,0,0,0,0,0,0,0,0,0,0,0
48.5,78.99,13.63,1.37,0,0,0,0,4,2.01,0,0,0,0,0,0,0,0,0,0,0,0,0,0,0,0,0,0,0,0,0,0,0,0,0,0,0,0,0,0,0,0,0,0,0,0,0
39.7,79.19,13.4,1.4,0,1.94,0,0,4.07,0,0,0,0,0,0,0,0,0,0,0,0,0,0,0,0,0,0,0,0,0,0,0,0,0,0,0,0,0,0,0,0,0,0,0,0,0,0
61.8,73.86,13.76,1.34,0,2.18,0.81,0,8.05,0,0,0,0,0,0,0,0,0,0,0,0,0,0,0,0,0,0,0,0,0,0,0,0,0,0,0,0,0,0,0,0,0,0,0,0,0,0
43.4,75.97,13.94,4.51,0,0,0.87,0,4.71,0,0,0,0,0,0,0,0,0,0,0,0,0,0,0,0,0,0,0,0,0,0,0,0,0,0,0,0,0,0,0,0,0,0,0,0,0,0
68.4,70.2,13.85,4.51,0,0,0.83,0,8.63,1.98,0,0,0,0,0,0,0,0,0,0,0,0,0,0,0,0,0,0,0,0,0,0,0,0,0,0,0,0,0,0,0,0,0,0,0,0,0
75.5,66.83,14.35,4.67,0,2.44,0.89,0,8.72,2.1,0,0,0,0,0,0,0,0,0,0,0,0,0,0,0,0,0,0,0,0,0,0,0,0,0,0,0,0,0,0,0,0,0,0,0,0,0
84,77.96,2.59,0,1.49,5.36,0,0,12.6,0,0,0,0,0,0,0,0,0,0,0,0,0,0,0,0,0,0,0,0,0,0,0,0,0,0,0,0,0,0,0,0,0,0,0,0,0,0
121,60.88,2.71,3.64,1.53,12.42,0,0,17.47,1.35,0,0,0,0,0,0,0,0,0,0,0,0,0,0,0,0,0,0,0,0,0,0,0,0,0,0,0,0,0,0,0,0,0,0,0,0,0
85.4,62.42,7.9,3.6,7.58,5.45,0,0,12.82,0,0,0,0,0,0,0,0,0,0,0,0,0,0,0,0,0.23,0,0,0,0,0,0,0,0,0,0,0,0,0,0,0,0,0,0,0,0,0
101,66.87,2.57,0,7.4,5.32,0,0,16.35,1.27,0,0,0,0,0,0,0,0,0,0,0,0,0,0,0,0.22,0,0,0,0,0,0,0,0,0,0,0,0,0,0,0,0,0,0,0,0,0
98.7,61.56,2.66,3.5,6.65,12.53,0,0,13.08,0,0,0,0,0,0,0,0,0,0,0,0,0,0,0,0,0.02,0,0,0,0,0,0,0,0,0,0,0,0,0,0,0,0,0,0,0,0,0
84.7,68.19,8.53,0,1.59,5.96,0,0,14.34,1.39,0,0,0,0,0,0,0,0,0,0,0,0,0,0,0,0,0,0,0,0,0,0,0,0,0,0,0,0,0,0,0,0,0,0,0,0,0
111,57.3,8.03,3.66,1.54,12.19,0,0,17.05,0,0,0,0,0,0,0,0,0,0,0,0,0,0,0,0,0.23,0,0,0,0,0,0,0,0,0,0,0,0,0,0,0,0,0,0,0,0,0
128,70.28,0,0,0,5.38,0,0,24.34,0,0,0,0,0,0,0,0,0,0,0,0,0,0,0,0,0,0,0,0,0,0,0,0,0,0,0,0,0,0,0,0,0,0,0,0,0,0
84.5,0,0,0,0,0,0,0,0,0,0,0,0,0,0,0,0,0,0,50,10,0,0,0,0,0,0,0,0,0,0,0,0,0,0,0,0,0,0,0,0,40,0,0,0,0,0
62,0,41.2,17.61,0,0,41.19,0,0,0,0,0,0,0,0,0,0,0,0,0,0,0,0,0,0,0,0,0,0,0,0,0,0,0,0,0,0,0,0,0,0,0,0,0,0,0,0
25,0,40.99,17.99,0,0,0,0,0,0,0,0,0,0,0,0,0,0,0,0,41.02,0,0,0,0,0,0,0,0,0,0,0,0,0,0,0,0,0,0,0,0,0,0,0,0,0,0
40,0,41.59,17.2,0,41.21,0,0,0,0,0,0,0,0,0,0,0,0,0,0,0,0,0,0,0,0,0,0,0,0,0,0,0,0,0,0,0,0,0,0,0,0,0,0,0,0,0
15,0,32.99,33.8,0,0,33.21,0,0,0,0,0,0,0,0,0,0,0,0,0,0,0,0,0,0,0,0,0,0,0,0,0,0,0,0,0,0,0,0,0,0,0,0,0,0,0,0
5,0,33.22,33.57,0,0,0,0,0,0,0,0,0,0,0,0,0,0,0,0,33.21,0,0,0,0,0,0,0,0,0,0,0,0,0,0,0,0,0,0,0,0,0,0,0,0,0,0
15,0,33.36,33.4,0,33.24,0,0,0,0,0,0,0,0,0,0,0,0,0,0,0,0,0,0,0,0,0,0,0,0,0,0,0,0,0,0,0,0,0,0,0,0,0,0,0,0,0
88,74,10,0,0,0,0,0,16,0,0,0,0,0,0,0,0,0,0,0,0,0,0,0,0,0,0,0,0,0,0,0,0,0,0,0,0,0,0,0,0,0,0,0,0,0,0
33.5,74,21,1,0,0,0,0,4,0,0,0,0,0,0,0,0,0,0,0,0,0,0,0,0,0,0,0,0,0,0,0,0,0,0,0,0,0,0,0,0,0,0,0,0,0,0
70.7,0,75,0,0,25,0,0,0,0,0,0,0,0,0,0,0,0,0,0,0,0,0,0,0,0,0,0,0,0,0,0,0,0,0,0,0,0,0,0,0,0,0,0,0,0,0
63,0,70,0,0,30,0,0,0,0,0,0,0,0,0,0,0,0,0,0,0,0,0,0,0,0,0,0,0,0,0,0,0,0,0,0,0,0,0,0,0,0,0,0,0,0,0
59.8,0,65,0,0,35,0,0,0,0,0,0,0,0,0,0,0,0,0,0,0,0,0,0,0,0,0,0,0,0,0,0,0,0,0,0,0,0,0,0,0,0,0,0,0,0,0
72.9,0,60,0,0,40,0,0,0,0,0,0,0,0,0,0,0,0,0,0,0,0,0,0,0,0,0,0,0,0,0,0,0,0,0,0,0,0,0,0,0,0,0,0,0,0,0
56.3,0,67.5,10,0,22.5,0,0,0,0,0,0,0,0,0,0,0,0,0,0,0,0,0,0,0,0,0,0,0,0,0,0,0,0,0,0,0,0,0,0,0,0,0,0,0,0,0
58.9,0,65,10,0,25,0,0,0,0,0,0,0,0,0,0,0,0,0,0,0,0,0,0,0,0,0,0,0,0,0,0,0,0,0,0,0,0,0,0,0,0,0,0,0,0,0
67.1,0,55,10,0,35,0,0,0,0,0,0,0,0,0,0,0,0,0,0,0,0,0,0,0,0,0,0,0,0,0,0,0,0,0,0,0,0,0,0,0,0,0,0,0,0,0
90.1,0,50,10,0,40,0,0,0,0,0,0,0,0,0,0,0,0,0,0,0,0,0,0,0,0,0,0,0,0,0,0,0,0,0,0,0,0,0,0,0,0,0,0,0,0,0
80.9,0,45,10,0,45,0,0,0,0,0,0,0,0,0,0,0,0,0,0,0,0,0,0,0,0,0,0,0,0,0,0,0,0,0,0,0,0,0,0,0,0,0,0,0,0,0
53.1,0,70,15,0,15,0,0,0,0,0,0,0,0,0,0,0,0,0,0,0,0,0,0,0,0,0,0,0,0,0,0,0,0,0,0,0,0,0,0,0,0,0,0,0,0,0
55,0,65,15,0,20,0,0,0,0,0,0,0,0,0,0,0,0,0,0,0,0,0,0,0,0,0,0,0,0,0,0,0,0,0,0,0,0,0,0,0,0,0,0,0,0,0
55.6,0,63.7,15,0,21.3,0,0,0,0,0,0,0,0,0,0,0,0,0,0,0,0,0,0,0,0,0,0,0,0,0,0,0,0,0,0,0,0,0,0,0,0,0,0,0,0,0
56.5,0,60,15,0,25,0,0,0,0,0,0,0,0,0,0,0,0,0,0,0,0,0,0,0,0,0,0,0,0,0,0,0,0,0,0,0,0,0,0,0,0,0,0,0,0,0
58.5,0,56.7,15,0,28.3,0,0,0,0,0,0,0,0,0,0,0,0,0,0,0,0,0,0,0,0,0,0,0,0,0,0,0,0,0,0,0,0,0,0,0,0,0,0,0,0,0
63.1,0,55,15,0,30,0,0,0,0,0,0,0,0,0,0,0,0,0,0,0,0,0,0,0,0,0,0,0,0,0,0,0,0,0,0,0,0,0,0,0,0,0,0,0,0,0
66.2,0,50,15,0,35,0,0,0,0,0,0,0,0,0,0,0,0,0,0,0,0,0,0,0,0,0,0,0,0,0,0,0,0,0,0,0,0,0,0,0,0,0,0,0,0,0
72,0,45,15,0,40,0,0,0,0,0,0,0,0,0,0,0,0,0,0,0,0,0,0,0,0,0,0,0,0,0,0,0,0,0,0,0,0,0,0,0,0,0,0,0,0,0
76.3,0,42.5,15,0,42.5,0,0,0,0,0,0,0,0,0,0,0,0,0,0,0,0,0,0,0,0,0,0,0,0,0,0,0,0,0,0,0,0,0,0,0,0,0,0,0,0,0
78.1,0,40,15,0,45,0,0,0,0,0,0,0,0,0,0,0,0,0,0,0,0,0,0,0,0,0,0,0,0,0,0,0,0,0,0,0,0,0,0,0,0,0,0,0,0,0
85.5,0,35,15,0,50,0,0,0,0,0,0,0,0,0,0,0,0,0,0,0,0,0,0,0,0,0,0,0,0,0,0,0,0,0,0,0,0,0,0,0,0,0,0,0,0,0
58.2,0,55,20,0,25,0,0,0,0,0,0,0,0,0,0,0,0,0,0,0,0,0,0,0,0,0,0,0,0,0,0,0,0,0,0,0,0,0,0,0,0,0,0,0,0,0
66.8,0,45,20,0,35,0,0,0,0,0,0,0,0,0,0,0,0,0,0,0,0,0,0,0,0,0,0,0,0,0,0,0,0,0,0,0,0,0,0,0,0,0,0,0,0,0
79.2,0,35,20,0,45,0,0,0,0,0,0,0,0,0,0,0,0,0,0,0,0,0,0,0,0,0,0,0,0,0,0,0,0,0,0,0,0,0,0,0,0,0,0,0,0,0
52.6,0,56.2,25,0,18.8,0,0,0,0,0,0,0,0,0,0,0,0,0,0,0,0,0,0,0,0,0,0,0,0,0,0,0,0,0,0,0,0,0,0,0,0,0,0,0,0,0
54.5,0,50,25,0,25,0,0,0,0,0,0,0,0,0,0,0,0,0,0,0,0,0,0,0,0,0,0,0,0,0,0,0,0,0,0,0,0,0,0,0,0,0,0,0,0,0
67.4,0,37.5,25,0,37.5,0,0,0,0,0,0,0,0,0,0,0,0,0,0,0,0,0,0,0,0,0,0,0,0,0,0,0,0,0,0,0,0,0,0,0,0,0,0,0,0,0
71,0,35,25,0,40,0,0,0,0,0,0,0,0,0,0,0,0,0,0,0,0,0,0,0,0,0,0,0,0,0,0,0,0,0,0,0,0,0,0,0,0,0,0,0,0,0
51.4,0,52.5,30,0,17.5,0,0,0,0,0,0,0,0,0,0,0,0,0,0,0,0,0,0,0,0,0,0,0,0,0,0,0,0,0,0,0,0,0,0,0,0,0,0,0,0,0
63,0,35,30,0,35,0,0,0,0,0,0,0,0,0,0,0,0,0,0,0,0,0,0,0,0,0,0,0,0,0,0,0,0,0,0,0,0,0,0,0,0,0,0,0,0,0
62.3,0,33.33,33.33,0,33.34,0,0,0,0,0,0,0,0,0,0,0,0,0,0,0,0,0,0,0,0,0,0,0,0,0,0,0,0,0,0,0,0,0,0,0,0,0,0,0,0,0
65,0,82.5,0,0,0,17.5,0,0,0,0,0,0,0,0,0,0,0,0,0,0,0,0,0,0,0,0,0,0,0,0,0,0,0,0,0,0,0,0,0,0,0,0,0,0,0,0
64,0,78,0,0,0,22,0,0,0,0,0,0,0,0,0,0,0,0,0,0,0,0,0,0,0,0,0,0,0,0,0,0,0,0,0,0,0,0,0,0,0,0,0,0,0,0
65,0,76,0,0,0,24,0,0,0,0,0,0,0,0,0,0,0,0,0,0,0,0,0,0,0,0,0,0,0,0,0,0,0,0,0,0,0,0,0,0,0,0,0,0,0,0
76.3,0,75,0,0,0,25,0,0,0,0,0,0,0,0,0,0,0,0,0,0,0,0,0,0,0,0,0,0,0,0,0,0,0,0,0,0,0,0,0,0,0,0,0,0,0,0
68,0,72,0,0,0,28,0,0,0,0,0,0,0,0,0,0,0,0,0,0,0,0,0,0,0,0,0,0,0,0,0,0,0,0,0,0,0,0,0,0,0,0,0,0,0,0
72,0,68,0,0,0,32,0,0,0,0,0,0,0,0,0,0,0,0,0,0,0,0,0,0,0,0,0,0,0,0,0,0,0,0,0,0,0,0,0,0,0,0,0,0,0,0
76,0,66,0,0,0,34,0,0,0,0,0,0,0,0,0,0,0,0,0,0,0,0,0,0,0,0,0,0,0,0,0,0,0,0,0,0,0,0,0,0,0,0,0,0,0,0
72,0,83,0,0,0,0,17,0,0,0,0,0,0,0,0,0,0,0,0,0,0,0,0,0,0,0,0,0,0,0,0,0,0,0,0,0,0,0,0,0,0,0,0,0,0,0
81,0,66,0,0,0,0,34,0,0,0,0,0,0,0,0,0,0,0,0,0,0,0,0,0,0,0,0,0,0,0,0,0,0,0,0,0,0,0,0,0,0,0,0,0,0,0
76,0,71.43,4.76,0,23.81,0,0,0,0,0,0,0,0,0,0,0,0,0,0,0,0,0,0,0,0,0,0,0,0,0,0,0,0,0,0,0,0,0,0,0,0,0,0,0,0,0
69,0,67.88,9.5,0,22.62,0,0,0,0,0,0,0,0,0,0,0,0,0,0,0,0,0,0,0,0,0,0,0,0,0,0,0,0,0,0,0,0,0,0,0,0,0,0,0,0,0
67,0,63.83,14.89,0,21.28,0,0,0,0,0,0,0,0,0,0,0,0,0,0,0,0,0,0,0,0,0,0,0,0,0,0,0,0,0,0,0,0,0,0,0,0,0,0,0,0,0
64,0,56.08,25.23,0,18.69,0,0,0,0,0,0,0,0,0,0,0,0,0,0,0,0,0,0,0,0,0,0,0,0,0,0,0,0,0,0,0,0,0,0,0,0,0,0,0,0,0
62,0,52.64,29.82,0,17.54,0,0,0,0,0,0,0,0,0,0,0,0,0,0,0,0,0,0,0,0,0,0,0,0,0,0,0,0,0,0,0,0,0,0,0,0,0,0,0,0,0
84,0,73.17,2.44,0,0,24.39,0,0,0,0,0,0,0,0,0,0,0,0,0,0,0,0,0,0,0,0,0,0,0,0,0,0,0,0,0,0,0,0,0,0,0,0,0,0,0,0
81,0,71.09,5.21,0,0,23.7,0,0,0,0,0,0,0,0,0,0,0,0,0,0,0,0,0,0,0,0,0,0,0,0,0,0,0,0,0,0,0,0,0,0,0,0,0,0,0,0
77.5,0,68.96,8.05,0,0,22.99,0,0,0,0,0,0,0,0,0,0,0,0,0,0,0,0,0,0,0,0,0,0,0,0,0,0,0,0,0,0,0,0,0,0,0,0,0,0,0,0
77,0,67.42,10.11,0,0,22.47,0,0,0,0,0,0,0,0,0,0,0,0,0,0,0,0,0,0,0,0,0,0,0,0,0,0,0,0,0,0,0,0,0,0,0,0,0,0,0,0
75,0,65.22,13.04,0,0,21.74,0,0,0,0,0,0,0,0,0,0,0,0,0,0,0,0,0,0,0,0,0,0,0,0,0,0,0,0,0,0,0,0,0,0,0,0,0,0,0,0
72,0,63.83,14.89,0,0,21.28,0,0,0,0,0,0,0,0,0,0,0,0,0,0,0,0,0,0,0,0,0,0,0,0,0,0,0,0,0,0,0,0,0,0,0,0,0,0,0,0
72,0,62.5,16.67,0,0,20.83,0,0,0,0,0,0,0,0,0,0,0,0,0,0,0,0,0,0,0,0,0,0,0,0,0,0,0,0,0,0,0,0,0,0,0,0,0,0,0,0
69,0,60.61,19.19,0,0,20.2,0,0,0,0,0,0,0,0,0,0,0,0,0,0,0,0,0,0,0,0,0,0,0,0,0,0,0,0,0,0,0,0,0,0,0,0,0,0,0,0
70,0,58.82,21.57,0,0,19.61,0,0,0,0,0,0,0,0,0,0,0,0,0,0,0,0,0,0,0,0,0,0,0,0,0,0,0,0,0,0,0,0,0,0,0,0,0,0,0,0
67.5,0,57.69,23.08,0,0,19.23,0,0,0,0,0,0,0,0,0,0,0,0,0,0,0,0,0,0,0,0,0,0,0,0,0,0,0,0,0,0,0,0,0,0,0,0,0,0,0,0
65,0,56.08,25.23,0,0,18.69,0,0,0,0,0,0,0,0,0,0,0,0,0,0,0,0,0,0,0,0,0,0,0,0,0,0,0,0,0,0,0,0,0,0,0,0,0,0,0,0
66,0,53.57,28.57,0,0,17.86,0,0,0,0,0,0,0,0,0,0,0,0,0,0,0,0,0,0,0,0,0,0,0,0,0,0,0,0,0,0,0,0,0,0,0,0,0,0,0,0
94,0,71.43,4.76,0,0,0,23.81,0,0,0,0,0,0,0,0,0,0,0,0,0,0,0,0,0,0,0,0,0,0,0,0,0,0,0,0,0,0,0,0,0,0,0,0,0,0,0
89,0,67.88,9.5,0,0,0,22.62,0,0,0,0,0,0,0,0,0,0,0,0,0,0,0,0,0,0,0,0,0,0,0,0,0,0,0,0,0,0,0,0,0,0,0,0,0,0,0
85,0,63.83,14.89,0,0,0,21.28,0,0,0,0,0,0,0,0,0,0,0,0,0,0,0,0,0,0,0,0,0,0,0,0,0,0,0,0,0,0,0,0,0,0,0,0,0,0,0
79,0,60,20,0,0,0,20,0,0,0,0,0,0,0,0,0,0,0,0,0,0,0,0,0,0,0,0,0,0,0,0,0,0,0,0,0,0,0,0,0,0,0,0,0,0,0
80,0,56.08,25.23,0,0,0,18.69,0,0,0,0,0,0,0,0,0,0,0,0,0,0,0,0,0,0,0,0,0,0,0,0,0,0,0,0,0,0,0,0,0,0,0,0,0,0,0
118,0,71.43,4.76,0,0,0,0,23.81,0,0,0,0,0,0,0,0,0,0,0,0,0,0,0,0,0,0,0,0,0,0,0,0,0,0,0,0,0,0,0,0,0,0,0,0,0,0
114,0,67.88,9.5,0,0,0,0,22.62,0,0,0,0,0,0,0,0,0,0,0,0,0,0,0,0,0,0,0,0,0,0,0,0,0,0,0,0,0,0,0,0,0,0,0,0,0,0
112,0,65.65,12.47,0,0,0,0,21.88,0,0,0,0,0,0,0,0,0,0,0,0,0,0,0,0,0,0,0,0,0,0,0,0,0,0,0,0,0,0,0,0,0,0,0,0,0,0
107.5,0,63.83,14.89,0,0,0,0,21.28,0,0,0,0,0,0,0,0,0,0,0,0,0,0,0,0,0,0,0,0,0,0,0,0,0,0,0,0,0,0,0,0,0,0,0,0,0,0
106.5,0,61.85,17.53,0,0,0,0,20.62,0,0,0,0,0,0,0,0,0,0,0,0,0,0,0,0,0,0,0,0,0,0,0,0,0,0,0,0,0,0,0,0,0,0,0,0,0,0
104,0,60,20,0,0,0,0,20,0,0,0,0,0,0,0,0,0,0,0,0,0,0,0,0,0,0,0,0,0,0,0,0,0,0,0,0,0,0,0,0,0,0,0,0,0,0
102,0,58.25,22.33,0,0,0,0,19.42,0,0,0,0,0,0,0,0,0,0,0,0,0,0,0,0,0,0,0,0,0,0,0,0,0,0,0,0,0,0,0,0,0,0,0,0,0,0
96,0,56.08,25.23,0,0,0,0,18.69,0,0,0,0,0,0,0,0,0,0,0,0,0,0,0,0,0,0,0,0,0,0,0,0,0,0,0,0,0,0,0,0,0,0,0,0,0,0
90,0,54.05,27.93,0,0,0,0,18.02,0,0,0,0,0,0,0,0,0,0,0,0,0,0,0,0,0,0,0,0,0,0,0,0,0,0,0,0,0,0,0,0,0,0,0,0,0,0
88,0,52.64,29.82,0,0,0,0,17.54,0,0,0,0,0,0,0,0,0,0,0,0,0,0,0,0,0,0,0,0,0,0,0,0,0,0,0,0,0,0,0,0,0,0,0,0,0,0
87.3,0,40,10,0,50,0,0,0,0,0,0,0,0,0,0,0,0,0,0,0,0,0,0,0,0,0,0,0,0,0,0,0,0,0,0,0,0,0,0,0,0,0,0,0,0,0
15.3,55.56,0,22.22,21.78,0.44,0,0,0,0,0,0,0,0,0,0,0,0,0,0,0,0,0,0,0,0,0,0,0,0,0,0,0,0,0,0,0,0,0,0,0,0,0,0,0,0,0
15.6,55.56,0,22.22,21.33,0.89,0,0,0,0,0,0,0,0,0,0,0,0,0,0,0,0,0,0,0,0,0,0,0,0,0,0,0,0,0,0,0,0,0,0,0,0,0,0,0,0,0
15.8,55.56,0,22.22,20.89,1.33,0,0,0,0,0,0,0,0,0,0,0,0,0,0,0,0,0,0,0,0,0,0,0,0,0,0,0,0,0,0,0,0,0,0,0,0,0,0,0,0,0
16,55.56,0,22.22,20.44,1.78,0,0,0,0,0,0,0,0,0,0,0,0,0,0,0,0,0,0,0,0,0,0,0,0,0,0,0,0,0,0,0,0,0,0,0,0,0,0,0,0,0
16,55.56,0,22.22,20,2.22,0,0,0,0,0,0,0,0,0,0,0,0,0,0,0,0,0,0,0,0,0,0,0,0,0,0,0,0,0,0,0,0,0,0,0,0,0,0,0,0,0
66,0,30.7,0,0,31.77,0,0,0,0,0,0,0,0,0,0,0,0,0,35.02,0,0,0,0,0,0,0,0,0,0,0,0,0,0,0,0,0,0,0,0,0,2.51,0,0,0,0,0
74,0,30.89,0,0,25.57,0,0,5.78,0,0,0,0,0,0,0,0,0,0,35.23,0,0,0,0,0,0,0,0,0,0,0,0,0,0,0,0,0,0,0,0,0,2.53,0,0,0,0,0
90,0,31.08,0,0,19.29,0,0,11.64,0,0,0,0,0,0,0,0,0,0,35.45,0,0,0,0,0,0,0,0,0,0,0,0,0,0,0,0,0,0,0,0,0,2.54,0,0,0,0,0
82,0,35.77,0,0,25.38,0,0,5.74,0,0,0,0,0,0,0,0,0,0,30.6,0,0,0,0,0,0,0,0,0,0,0,0,0,0,0,0,0,0,0,0,0,2.51,0,0,0,0,0
87,0,35.08,0,0,31.11,0,0,5.63,0,0,0,0,0,0,0,0,0,0,25.72,0,0,0,0,0,0,0,0,0,0,0,0,0,0,0,0,0,0,0,0,0,2.46,0,0,0,0,0
80,0,40.58,0,0,25.19,0,0,5.7,0,0,0,0,0,0,0,0,0,0,26.04,0,0,0,0,0,0,0,0,0,0,0,0,0,0,0,0,0,0,0,0,0,2.49,0,0,0,0,0
71,0,31.52,0,0,26.08,0,0,0,3.88,0,0,0,0,0,0,0,0,0,35.94,0,0,0,0,0,0,0,0,0,0,0,0,0,0,0,0,0,0,0,0,0,2.58,0,0,0,0,0
81,0,32.37,0,0,20.09,0,0,0,7.97,0,0,0,0,0,0,0,0,0,36.92,0,0,0,0,0,0,0,0,0,0,0,0,0,0,0,0,0,0,0,0,0,2.65,0,0,0,0,0
125,68.18,0.87,2.01,0,0,0,24.79,0,1.7,0,0,0,0,0,0,0,0,0,1.36,0,0,0,0,0,0,0,0,0,0,0,0,0,0,0,0,0,0,0,0,0,1.09,0,0,0,0,0
120,67.02,2.58,2.81,0,0,0,23.68,0,2.92,0,0,0,0,0,0,0,0,0,0,0,0,0,0,0,0,0,0,0,0,0,0,0,0,0,0,0,0,0,0,0,0.99,0,0,0,0,0
25,95,0,0,0,0,0,5,0,0,0,0,0,0,0,0,0,0,0,0,0,0,0,0,0,0,0,0,0,0,0,0,0,0,0,0,0,0,0,0,0,0,0,0,0,0,0
70,80,0,0,0,0,4,16,0,0,0,0,0,0,0,0,0,0,0,0,0,0,0,0,0,0,0,0,0,0,0,0,0,0,0,0,0,0,0,0,0,0,0,0,0,0,0
85,75,0,0,0,0,5,20,0,0,0,0,0,0,0,0,0,0,0,0,0,0,0,0,0,0,0,0,0,0,0,0,0,0,0,0,0,0,0,0,0,0,0,0,0,0,0
110,70,0,0,0,0,6,24,0,0,0,0,0,0,0,0,0,0,0,0,0,0,0,0,0,0,0,0,0,0,0,0,0,0,0,0,0,0,0,0,0,0,0,0,0,0,0
125,65,0,0,0,0,7,28,0,0,0,0,0,0,0,0,0,0,0,0,0,0,0,0,0,0,0,0,0,0,0,0,0,0,0,0,0,0,0,0,0,0,0,0,0,0,0
35,90,0,0,0,0,5,5,0,0,0,0,0,0,0,0,0,0,0,0,0,0,0,0,0,0,0,0,0,0,0,0,0,0,0,0,0,0,0,0,0,0,0,0,0,0,0
55,85,0,0,0,0,7.5,7.5,0,0,0,0,0,0,0,0,0,0,0,0,0,0,0,0,0,0,0,0,0,0,0,0,0,0,0,0,0,0,0,0,0,0,0,0,0,0,0
95,70,0,0,0,0,15,15,0,0,0,0,0,0,0,0,0,0,0,0,0,0,0,0,0,0,0,0,0,0,0,0,0,0,0,0,0,0,0,0,0,0,0,0,0,0,0
115,65,0,0,0,0,17.5,17.5,0,0,0,0,0,0,0,0,0,0,0,0,0,0,0,0,0,0,0,0,0,0,0,0,0,0,0,0,0,0,0,0,0,0,0,0,0,0,0
125,60,0,0,0,0,20,20,0,0,0,0,0,0,0,0,0,0,0,0,0,0,0,0,0,0,0,0,0,0,0,0,0,0,0,0,0,0,0,0,0,0,0,0,0,0,0
70,80,0,0,0,0,16,4,0,0,0,0,0,0,0,0,0,0,0,0,0,0,0,0,0,0,0,0,0,0,0,0,0,0,0,0,0,0,0,0,0,0,0,0,0,0,0
75,75,0,0,0,0,20,5,0,0,0,0,0,0,0,0,0,0,0,0,0,0,0,0,0,0,0,0,0,0,0,0,0,0,0,0,0,0,0,0,0,0,0,0,0,0,0
90,70,0,0,0,0,24,6,0,0,0,0,0,0,0,0,0,0,0,0,0,0,0,0,0,0,0,0,0,0,0,0,0,0,0,0,0,0,0,0,0,0,0,0,0,0,0
105,65,0,0,0,0,28,7,0,0,0,0,0,0,0,0,0,0,0,0,0,0,0,0,0,0,0,0,0,0,0,0,0,0,0,0,0,0,0,0,0,0,0,0,0,0,0
71.5,30.14,34.69,0,0,0,0,0,0,0,0,0,0,0,0,0,0,0,0,0,0,0,35.17,0,0,0,0,0,0,0,0,0,0,0,0,0,0,0,0,0,0,0,0,0,0,0,0
77.5,29.11,33.48,0,0,0,0,0,0,0,0,0,0,0,0,0,0,0,0,0,0,0,33.95,0,0,0,0,0,0,0,0,0,3.46,0,0,0,0,0,0,0,0,0,0,0,0,0,0
77.5,28.12,32.37,0,0,0,0,0,0,0,0,0,0,0,0,0,0,0,0,0,0,0,32.81,0,0,0,0,0,0,0,0,0,6.7,0,0,0,0,0,0,0,0,0,0,0,0,0,0
74.7,27.66,31.83,0,0,0,0,0,0,0,0,0,0,0,0,0,0,0,0,0,0,0,32.28,0,0,0,0,0,0,0,0,0,8.23,0,0,0,0,0,0,0,0,0,0,0,0,0,0
87.5,11.16,28.89,2.63,0,0,0,0,0,0,0,0,0,0,0,0,0,0,0,16.47,0,0,40.85,0,0,0,0,0,0,0,0,0,0,0,0,0,0,0,0,0,0,0,0,0,0,0,0
91,10.94,28.33,2.57,0,0,0,0,0,0,0,0,0,0,0,0,0,0,0,16.15,0,0,40.06,0,0,0,0,0,0,0,0,0,1.95,0,0,0,0,0,0,0,0,0,0,0,0,0,0
90,10.74,27.79,2.53,0,0,0,0,0,0,0,0,0,0,0,0,0,0,0,15.84,0,0,39.27,0,0,0,0,0,0,0,0,0,3.83,0,0,0,0,0,0,0,0,0,0,0,0,0,0
85,10.53,27.25,2.48,0,0,0,0,0,0,0,0,0,0,0,0,0,0,0,15.55,0,0,38.55,0,0,0,0,0,0,0,0,0,5.64,0,0,0,0,0,0,0,0,0,0,0,0,0,0
104,23.48,20.37,7.12,0,0,44.03,0,0,0,0,0,0,0,0,0,0,0,0,0,0,0,0,0,0,0,0,0,0,0,0,0,0,0,5,0,0,0,0,0,0,0,0,0,0,0,0
79,39.16,19.16,7.12,0,0,29.56,0,0,0,0,0,0,0,0,0,0,0,0,0,0,0,0,0,0,0,0,0,0,0,0,0,0,0,0,0,0,0,0,0,0,0,0,5,0,0,0
75,37.1,18.16,6.74,0,0,28,0,0,0,0,0,0,0,0,0,0,0,0,0,0,0,0,0,0,0,0,0,0,0,0,0,0,0,0,0,0,0,0,0,0,0,0,10,0,0,0
92,37.1,18.16,6.74,0,0,28,0,0,0,0,0,0,0,0,0,0,0,0,0,0,0,0,0,0,0,0,0,0,0,0,10,0,0,0,0,0,0,0,0,0,0,0,0,0,0,0
87,37.1,18.16,6.74,0,0,28,0,0,0,0,0,0,0,0,0,0,0,0,0,0,0,0,0,0,0,0,0,0,0,0,5,0,0,5,0,0,0,0,0,0,0,0,0,0,0,0
79,0,44.95,0,0,0,0,0,0,0,0,0,0,0,0,0,0,0,0,0,0,0,0,0,0,0,0,0,0,0,0,22.41,0,0,32.64,0,0,0,0,0,0,0,0,0,0,0,0
82,0,35,0,0,0,0,0,0,0,0,0,0,0,0,0,0,0,0,0,0,0,0,0,0,0,0,0,0,0,0,23,0,0,42,0,0,0,0,0,0,0,0,0,0,0,0
89,0,33.95,0,0,0,1,0,0,0,0,0,0,0,0,0,0,0,0,0,1,0,0,0,0,0,0,0,0,0,0,22.31,0,0,40.74,0,0,1,0,0,0,0,0,0,0,0,0
85,0,35,0,0,0,0,0,0,0,0,0,0,0,0,0,0,0,0,0,0,0,0,0,0,0,0,0,0,0,0,23,0,0,37,0,0,0,0,0,0,0,0,5,0,0,0
81,0,31.85,0,0,0,1,0,0,0,0,0,0,0,0,0,0,0,0,0,1,0,0,0,0,0,0,0,0,0,0,20.93,0,0,38.22,0,0,1,0,0,0,0,0,6,0,0,0
53,61.98,0,13.18,7.27,5.82,0,0,2.4,0.46,0,0,0,0,0,0,0,0,0,0,0,0,0,0,0,4.6,0,0,0,0,0,0,0,0,4.29,0,0,0,0,0,0,0,0,0,0,0,0
78,70,0,0,0,0,0,0,0,0,0,20,0,0,0,0,0,0,0,0,0,0,0,0,0,0,0,0,0,0,0,0,0,0,10,0,0,0,0,0,0,0,0,0,0,0,0
93,60,0,0,0,0,0,0,0,0,0,20,0,0,0,0,0,0,0,0,0,0,0,0,0,0,0,0,0,0,0,0,0,0,20,0,0,0,0,0,0,0,0,0,0,0,0
90,50,0,0,0,0,0,0,0,0,0,20,0,0,0,0,0,0,0,0,0,0,0,0,0,0,0,0,0,0,0,0,0,0,30,0,0,0,0,0,0,0,0,0,0,0,0
95,40,0,0,0,0,0,0,0,0,0,20,0,0,0,0,0,0,0,0,0,0,0,0,0,0,0,0,0,0,0,0,0,0,40,0,0,0,0,0,0,0,0,0,0,0,0
74,24.9,37.2,3.5,0,0,9,0,0,0,0,0,0,0,0,0,0,0,0,0,0,0,24.9,0,0,0,0,0,0,0,0,0,0,0,0,0,0,0,0.5,0,0,0,0,0,0,0,0
77,24.9,37.2,3.5,0,0,9,0,0,0,0,0,0,0,0,0,0,0,0.5,0,0,0,24.9,0,0,0,0,0,0,0,0,0,0,0,0,0,0,0,0,0,0,0,0,0,0,0,0
75,33.8,22.1,5.3,0,0,4.5,0,0,0,0,0,0,0,0,0,0,0,0,0,0,0,32.5,0,0,0,0,0,0,0,0,0,0,0,1.5,0,0,0,0.3,0,0,0,0,0,0,0,0
74,20,42.6,3.8,0,0,10.8,0,0,0,0,0,0,0,0,0,0,0,0,0,0,0,22.5,0,0,0,0,0,0,0,0,0,0,0,0,0,0,0,0.3,0,0,0,0,0,0,0,0
74,25,37.5,3.5,0,0,9,0,0,0,0,0,0,0,0,0,0,0,0,0,0,0,25,0,0,0,0,0,0,0,0,0,0,0,0,0,0,0,0,0,0,0,0,0,0,0,0
76,43,7,7,0,0,0,0,0,0,0,0,0,0,0,0,0,0,0,0,0,0,40,0,0,0,0,0,0,0,0,0,0,0,3,0,0,0,0,0,0,0,0,0,0,0,0
35,68.38,10.23,9.97,0,6.65,0.88,0,0,0,0,0,0,0,0,0,0,0,0,0.83,2.62,0,0,0,0,0,0,0,0,0,0.23,0,0,0,0,0,0,0.17,0,0.04,0,0,0,0,0,0,0
34,69.85,9.42,10.29,0,9.35,0.21,0,0,0,0,0,0,0,0,0,0,0,0,0,0.63,0,0,0,0,0,0,0,0,0,0,0,0,0,0,0,0,0.16,0,0.09,0,0,0,0,0,0,0
33,68.62,10.03,10.44,0,9.49,0.22,0,0,0,0,0,0,0,0,0,0,0,0,0,0.51,0,0,0,0,0,0,0,0,0,0.34,0,0,0,0,0,0,0.22,0,0.13,0,0,0,0,0,0,0
34,67.72,10.72,9.31,0,7.86,0.66,0,0,0,0,0,0,0,0,0,0,0,0,0.58,1.51,0,0,0,0,0,0,0,0,0,0.47,0,0,0,0.42,0,0,0.25,0,0.02,0,0.48,0,0,0,0,0
99,71.59,0,1.28,1.62,3.49,5.1,4.36,8.41,4.15,0,0,0,0,0,0,0,0,0,0,0,0,0,0,0,0,0,0,0,0,0,0,0,0,0,0,0,0,0,0,0,0,0,0,0,0,0
104,68.66,0,2.61,0,3.56,0,2.23,7.52,7.07,0,0,0,0,0,0,0,0,0,0,8.35,0,0,0,0,0,0,0,0,0,0,0,0,0,0,0,0,0,0,0,0,0,0,0,0,0,0
113,53.59,0,5.05,7.99,5.74,0,4.31,10.39,5.47,0,0,0,0,0,0,0,0,0,0,7.46,0,0,0,0,0,0,0,0,0,0,0,0,0,0,0,0,0,0,0,0,0,0,0,0,0,0
116,52.97,0,3.06,7.74,11.13,0,4.18,10.07,6.63,0,0,0,0,0,0,0,0,0,0,4.22,0,0,0,0,0,0,0,0,0,0,0,0,0,0,0,0,0,0,0,0,0,0,0,0,0,0
109,60.59,0,3.13,7.92,2.28,0,2.14,12.36,5.42,0,0,0,0,0,0,0,0,0,0,6.16,0,0,0,0,0,0,0,0,0,0,0,0,0,0,0,0,0,0,0,0,0,0,0,0,0,0
106,60.52,0,2.97,7.52,0,0,10.14,9.78,3.22,0,0,0,0,0,0,0,0,0,0,5.85,0,0,0,0,0,0,0,0,0,0,0,0,0,0,0,0,0,0,0,0,0,0,0,0,0,0
81,72.45,0,2.37,3,7.55,0,0,14.63,0,0,0,0,0,0,0,0,0,0,0,0,0,0,0,0,0,0,0,0,0,0,0,0,0,0,0,0,0,0,0,0,0,0,0,0,0,0
77,42,15,3,0,0,7,0,0,0,0,0,0,0,0,0,0,0,0,0,0,0,33,0,0,0,0,0,0,0,0,0,0,0,0,0,0,0,0,0,0,0,0,0,0,0,0
84,39.61,14.85,2.97,0,0,9.9,0,0,0,0,0,0,0,0,0,0,0,0,0,0,0,32.67,0,0,0,0,0,0,0,0,0,0,0,0,0,0,0,0,0,0,0,0,0,0,0,0
81,45,15,0,0,0,7,0,0,0,0,0,0,0,0,0,0,0,0,0,0,0,33,0,0,0,0,0,0,0,0,0,0,0,0,0,0,0,0,0,0,0,0,0,0,0,0
84,28,25,4,0,0,8,0,0,0,0,0,0,0,0,0,0,0,0,0,0,0,35,0,0,0,0,0,0,0,0,0,0,0,0,0,0,0,0,0,0,0,0,0,0,0,0
79,28,25,7,0,0,5,0,0,0,0,0,0,0,0,0,0,0,0,0,0,0,35,0,0,0,0,0,0,0,0,0,0,0,0,0,0,0,0,0,0,0,0,0,0,0,0
73,45,9,5,0,0,2,0,0,0,0,0,0,0,0,0,0,0,0,0,0,0,39,0,0,0,0,0,0,0,0,0,0,0,0,0,0,0,0,0,0,0,0,0,0,0,0
113,8.14,26.71,4.8,0,0,0,0,0,0,0,0,0,0,0,0,0,0,0,0,0,0,60.35,0,0,0,0,0,0,0,0,0,0,0,0,0,0,0,0,0,0,0,0,0,0,0,0
54,50.11,11.19,10.43,15.03,4.41,0,6.21,0,0,0,0,0,0,0,0,0,0,0,0.76,0.6,0,0,0,0,0,0,0,0,0,0.06,0,0,0,0,0,0,1.2,0,0,0,0,0,0,0,0,0
56,45.9,13.21,10.22,16.72,3.28,0,7.6,0,0,0,0,0,0,0,0,0,0,0,1.5,0.3,0,0,0,0,0,0,0,0,0,0.02,0,0,0,0,0,0,1.25,0,0,0,0,0,0,0,0,0
60,44.63,12.26,10.16,17.69,3.26,0,8.16,0,0,0,0,0,0,0,0,0,0,0,2.25,0.29,0,0,0,0,0,0,0,0,0,0.06,0,0,0,0,0,0,1.24,0,0,0,0,0,0,0,0,0
49,49.66,13.84,10.49,15.11,0.55,0,6.87,0,0,0,0,0,0,0,0,0,0,0,1.91,0.3,0,0,0,0,0,0,0,0,0,0.06,0,0,0,0,0,0,1.21,0,0,0,0,0,0,0,0,0
52,49.54,13.36,10.46,15.07,1.66,0,6.84,0,0,0,0,0,0,0,0,0,0,0,1.52,0.3,0,0,0,0,0,0,0,0,0,0.04,0,0,0,0,0,0,1.21,0,0,0,0,0,0,0,0,0
56,48.24,11.61,10.4,15.3,3.85,0,7.22,0,0,0,0,0,0,0,0,0,0,0,1.52,0.6,0,0,0,0,0,0,0,0,0,0.06,0,0,0,0,0,0,1.2,0,0,0,0,0,0,0,0,0
60,51.23,5.76,10.24,14.76,6.5,0,8.13,0,0,0,0,0,0,0,0,0,0,0,1.5,0.59,0,0,0,0,0,0,0,0,0,0.1,0,0,0,0,0,0,1.19,0,0,0,0,0,0,0,0,0
48,49.72,14.3,10.5,15.13,0,0,6.87,0,0,0,0,0,0,0,0,0,0,0,1.91,0.3,0,0,0,0,0,0,0,0,0,0.06,0,0,0,0,0,0,1.21,0,0,0,0,0,0,0,0,0
53,48.35,13.32,10.43,15.33,2.2,0,7.24,0,0,0,0,0,0,0,0,0,0,0,1.52,0.3,0,0,0,0,0,0,0,0,0,0.06,0,0,0,0,0,0,1.25,0,0,0,0,0,0,0,0,0
56,50.51,11.28,10.51,13.6,4.44,0,6.26,0,0,0,0,0,0,0,0,0,0,0,1.53,0.6,0,0,0,0,0,0,0,0,0,0.06,0,0,0,0,0,0,1.21,0,0,0,0,0,0,0,0,0
86,0,22.98,0,0,0,40.05,0,0,0,0,0,0,0,0,0,0,0,0,0,0,0,0,0,0,0,0,0,0,0,0.06,0,0,0,0,0,0,0,0,0,0,11.38,0,25.53,0,0,0
86,0,10.02,0,0,0,43.17,0,0,0,0,0,0,0,0,0,0,0,0,0,0,0,0,0,0,0,0,0,0,0,0.06,0,0,0,0,0,0,0,0,0,0,15.12,0,31.63,0,0,0
81,0,5.18,0,0,0,40.85,0,0,0,0,0,0,0,0,0,0,0,0,0,0,0,0,0,0,0,0,0,0,0,0.07,0,0,0,0,0,0,0,0,0,0,16.05,0,37.85,0,0,0
80,3.02,0,0,0,0,33.93,0,0,5,0,0,0,0,0,0,0,0,0,0,0,0,0,0,0,0,0,0,0,0,0.06,0,0,0,4.99,0,0,0,0,0,0,18.01,0,34.99,0,0,0
82,0,5.01,0,0,0,39.55,0,0,0,0,0,0,0,0,0,0,0,0,0,0,0,0,0,0,0,0,0,0,0,0.06,0,0,0,4.6,0,0,0,0,0,0,15.53,0,35.25,0,0,0
83,0,29.05,0,0,0,32.71,0,0,3.33,0,0,0,0,0,0,0,0,0,0,0,0,0,0,0,0,0,0,0,0,0.05,0,0,0,0,0,0,0,0,0,0,7.73,0,27.13,0,0,0
86,0,28.55,0,0,0,32.16,0,4.97,0,0,0,0,0,0,0,0,0,0,0,0,0,0,0,0,0,0,0,0,0,0.05,0,0,0,0,0,0,0,0,0,0,7.6,0,26.67,0,0,0
86,0,23.26,0,0,0,40.54,0,0,0,0,0,0,0,0,0,0,0,0,0,0,0,0,0,0,0,0,0,0,0,0.06,0,0,0,0,0,0,0,0,0,0,11.52,0,22.77,1.85,0,0
82,0,21.32,0,0,0,39.12,0,0,0,0,0,0,0,0,0,0,0,0,9.21,0,0,0,0,0,0,0,0,0,0,0.05,0,0,0,0,0,0,0,0,0,0,10.56,0,19.74,0,0,0
100,62.6,0,6.8,0,0,0,30.6,0,0,0,0,0,0,0,0,0,0,0,0,0,0,0,0,0,0,0,0,0,0,0,0,0,0,0,0,0,0,0,0,0,0,0,0,0,0,0
96,59.6,0,6.5,0,0,0,29.1,0,0,0,0,0,0,0,0,0,0,0,0,0,0,0,0,0,0,0,0,0,0,0,0,0,0,4.8,0,0,0,0,0,0,0,0,0,0,0,0
95,61.4,0,6.6,0,0,0,30,0,0,0,0,0,0,0,0,0,0,0,0,0,0,0,0,0,0,0,0,0,0,0,0,0,0,0,0,0,2,0,0,0,0,0,0,0,0,0
92,58.5,0,6.4,0,0,0,28.6,0,0,0,0,0,0,0,0,0,0,0,0,0,0,0,0,0,0,0,0,0,0,0,0,0,0,4.6,0,0,1.9,0,0,0,0,0,0,0,0,0
88,55,0,15.9,0,0,0,29.1,0,0,0,0,0,0,0,0,0,0,0,0,0,0,0,0,0,0,0,0,0,0,0,0,0,0,0,0,0,0,0,0,0,0,0,0,0,0,0
87,62.6,0,10,0,0,0,27.4,0,0,0,0,0,0,0,0,0,0,0,0,0,0,0,0,0,0,0,0,0,0,0,0,0,0,0,0,0,0,0,0,0,0,0,0,0,0,0
