Repository: you0514w/youyou

File: Expansion Coeff.csv (part 43 of 83)
Expansion Coeff (Typical) ( 10-7/K ),SiO2,B2O3,Al2O3,MgO,CaO,BaO,Li2O,Na2O,K2O,Rb2O,Ag2O,Cs2O,Tl2O,MnO,FeO,CoO,NiO,CuO,ZnO,SrO,CdO,PbO,SnO,Cr2O3,Fe2O3,Ga2O3,As2O3,Y2O3,In2O3,Sb2O3,La2O3,Nd2O3,Gd2O3,TiO2,MnO2,GeO2,ZrO2,CeO2,SnO2,TeO2,P2O5,V2O5,Nb2O5,Ta2O5,MoO3,WO3
97,59.6,0,6.8,0,0,0,30.6,0,0,0,0,0,0,0,0,0,0,0,0,0,0,0,0,0,0,0,0,0,0,0,0,0,0,2,0,0,1,0,0,0,0,0,0,0,0,0
96,56.6,0,6.8,0,0,0,30.6,0,0,0,0,0,0,0,0,0,0,0,0,0,0,0,0,0,0,0,0,0,0,0,0,0,0,4,0,0,2,0,0,0,0,0,0,0,0,0
75,68.8,0,9.2,0,0,0,22,0,0,0,0,0,0,0,0,0,0,0,0,0,0,0,0,0,0,0,0,0,0,0,0,0,0,0,0,0,0,0,0,0,0,0,0,0,0,0
81,68.2,0,5.2,0,0,0,24.6,0,0,0,0,0,0,0,0,0,0,0,0,0,0,0,0,0,0,0,0,0,0,0,0,0,0,0.5,0,0,1.5,0,0,0,0,0,0,0,0,0
95,73.49,0,1.03,0,0,4.07,0,7.92,5.43,0,0,0,0,0,0,0,0,0,0.43,6.36,0,0,0,0,0,0,0,0,0,0.12,0,0,0,0.35,0,0,0.68,0.12,0,0,0,0,0,0,0,0
90,72.51,0,1.39,0.87,0,4.14,0,7.41,5.17,0,0,0,0,0,0,0,0,0,0.87,6.41,0,0,0,0,0,0,0,0,0,0.02,0,0,0,0.44,0,0,0.57,0.2,0,0,0,0,0,0,0,0
85,74.91,0,0.54,0,0.62,3.85,0,6.96,4.79,0,0,0,0,0,0,0,0,0,0.85,6.03,0,0,0,0,0,0,0,0,0,0.07,0,0,0,0.17,0,0,1.13,0.08,0,0,0,0,0,0,0,0
80,75.73,0,0.68,0.34,0.37,4.3,0,6.71,4.05,0,0,0,0,0,0,0,0,0,0.43,6.36,0,0,0,0,0,0,0,0,0,0.05,0,0,0,0.26,0,0,0.56,0.16,0,0,0,0,0,0,0,0
95,65.98,0,3.35,4.15,4.6,0.25,0,7.35,6.05,0,0,0,0,0,0,0,0,0,0,0.37,0,7.79,0,0,0,0,0,0,0,0.05,0,0,0,0,0,0,0.06,0,0,0,0,0,0,0,0,0
90,69.72,0,2.99,1.89,4.08,0.5,0,7.38,4.85,0,0,0,0,0,0,0,0,0,0,0.74,0,7.85,0,0,0,0,0,0,0,0,0,0,0,0,0,0,0,0,0,0,0,0,0,0,0,0
85,72.38,0,1.51,1.91,1.37,1.25,0,5.59,4.9,0,0,0,0,0,0,0,0,0,0.47,2.23,0,7.25,0,0,0,0,0,0,0,0.13,0,0,0,0.48,0,0,0.31,0.22,0,0,0,0,0,0,0,0
80,70.27,0,2.21,3.54,4.82,0.15,0,6.06,4.39,0,0,0,0,0,0,0,0,0,0.09,0.22,0,7.91,0,0,0,0,0,0,0,0.05,0,0,0,0.19,0,0,0.06,0.04,0,0,0,0,0,0,0,0
92,70.67,0,1,0,2.72,0,0,3.14,8.26,0,0,0,0,0,0,0,0,0,0,0.98,0,12.51,0,0,0,0,0,0,0,0.03,0,0,0,0,0,0,0.69,0,0,0,0,0,0,0,0,0
87,69.82,0,2.14,0,1.87,0.57,0,2.81,7.87,0,0,0,0,0,0,0,0,0,0,0,0,13.29,0,0,0,0,0,0,0,0.21,0,0,0,0,0,0,1.42,0,0,0,0,0,0,0,0,0
34.1,61.46,8.48,13.51,11.23,0,0,0.22,0.74,0,0,0,0,0,0,0,0,0,0,4.03,0,0,0,0,0,0,0,0.33,0,0,0,0,0,0,0,0,0,0,0,0,0,0,0,0,0,0,0
34.2,60.45,9.44,13.53,11.25,0,0,0.22,0.74,0,0,0,0,0,0,0,0,0,0,4.04,0,0,0,0,0,0,0,0.33,0,0,0,0,0,0,0,0,0,0,0,0,0,0,0,0,0,0,0
34.3,60.26,9.42,13.51,11.23,0,0,0.22,1.06,0,0,0,0,0,0,0,0,0,0,4.03,0,0,0,0,0,0,0,0.27,0,0,0,0,0,0,0,0,0,0,0,0,0,0,0,0,0,0,0
37.7,59.91,9.37,13.11,11.16,0,0,1.09,1.05,0,0,0,0,0,0,0,0,0,0,4.01,0,0,0,0,0,0,0,0.3,0,0,0,0,0,0,0,0,0,0,0,0,0,0,0,0,0,0,0
36.7,59.11,10.18,13.33,11.07,0,0,0.44,1.59,0,0,0,0,0,0,0,0,0,0,3.95,0,0,0,0,0,0,0,0.33,0,0,0,0,0,0,0,0,0,0,0,0,0,0,0,0,0,0,0
34.2,63.65,3.46,15.51,8.53,0,0,0.35,0.78,0,0,0,0,0,0,0,0,0,0,6.33,0,0,0,0,0,0,0,0.17,1.22,0,0,0,0,0,0,0,0,0,0,0,0,0,0,0,0,0,0
36.1,63.45,2.95,15.47,9.35,0,0,0.32,0.77,0,0,0,0,0,0,0,0,0,0,6.31,0,0,0,0,0,0,0,0.17,1.21,0,0,0,0,0,0,0,0,0,0,0,0,0,0,0,0,0,0
36.5,64.12,4.36,14.15,8.39,0,0,0.32,1.23,0,0,0,0,0,0,0,0,0,0,5.43,0,0,0,0,0,0,0,0.17,1.83,0,0,0,0,0,0,0,0,0,0,0,0,0,0,0,0,0,0
35.8,63.01,4.41,15.32,8.47,0,0,0.32,1.1,0,0,0,0,0,0,0,0,0,0,6.29,0,0,0,0,0,0,0,0.17,0.91,0,0,0,0,0,0,0,0,0,0,0,0,0,0,0,0,0,0
35.5,63.34,4.44,15.41,8.51,0,0,0.32,1.11,0,0,0,0,0,0,0,0,0,0,5.48,0,0,0,0,0,0,0,0.17,1.22,0,0,0,0,0,0,0,0,0,0,0,0,0,0,0,0,0,0
55,57.86,22.02,5.07,0,0,0,9.92,1.93,1,0,0,0,0,0,0,0,0,0,0,0,0,0,0,0,0,0,0,0,0,0,0,0,0,0,0,0,2.2,0,0,0,0,0,0,0,0,0
62,56.37,22.98,4.47,1.09,0,0,8.58,4.04,0,0,0,0,0,0,0,0,0,0,1,0,0,0,0,0,0,0,0,0,0,0,0,0,0,0,0,0,1.47,0,0,0,0,0,0,0,0,0
88,52.16,14.07,4.05,2.44,2.96,0,11.96,6.46,0,0,0,0,0,0,0,0,0,0,2.95,0,0,0,0,0,0,0,0,0,0,0,0,0,0,0,0,0,2.95,0,0,0,0,0,0,0,0,0
38,70.86,0.72,7.11,7.6,3.01,0,2.92,0,0.79,0,0,0,0,0,0,0,0,0,6.99,0,0,0,0,0,0,0,0,0,0,0,0,0,0,0,0,0,0,0,0,0,0,0,0,0,0,0
54,63.67,7.54,5.27,2.95,3.01,0,6.7,4.14,0.33,0,0,0,0,0,0,0,0,0,4.61,0,0,0,0,0,0,0,0,0,0,0,0,0,0,0,0,0,1.78,0,0,0,0,0,0,0,0,0
34,64,1,16,6,0,0,8,0,0,0,0,0,0,0,0,0,0,0,2,0,0,0,0,0,0,0,0,0,0,0,0,0,0,2,0,0,1,0,0,0,0,0,0,0,0,0
36,67,1,13,4,0,1,7,0,0,0,0,0,0,0,0,0,0,0,2,0,0,0,0,0,0,0,0,0,0,0,0,0,0,1,0,0,2,0,0,0,2,0,0,0,0,0
33,66,0,15,4,0,0,8,0,0,0,0,0,0,0,0,0,0,0,3,0,0,0,0,0,0,0,0,0,0,0,0,0,0,2,0,0,1,0,0,0,1,0,0,0,0,0
37,61,0,17,4,1,1,7,0,0,0,0,0,0,0,0,0,0,0,4,0,0,0,0,0,0,0,0,0,0,0,0,0,0,5,0,0,0,0,0,0,0,0,0,0,0,0
29,62,0,18,5,0,0,9,0,0,0,0,0,0,0,0,0,0,0,2,0,0,0,0,0,0,0,0,0,0,0,0,0,0,3,0,0,1,0,0,0,0,0,0,0,0,0
30,63,0,16,2,0,0,10,0,0,0,0,0,0,0,0,0,0,0,3,0,0,0,0,0,0,0,0,0,0,0,0,0,0,2,0,0,2,0,0,0,2,0,0,0,0,0
116.5,0,17,1,0,0,0,0,0,0,0,0,0,0,0,0,0,0,0,5,0,0,0,50,0,0,0,0,0,0,0,2,0,0,0,0,0,0,0,0,0,25,0,0,0,0,0
118.2,7,0,1,0,0,0,2.5,0,0,0,0,0,0,0,0,0,0,0,7,0,0,0,51,0,0,0,0,0,0,0,3,0,0,0,0,0,0,0,0,0,28.5,0,0,0,0,0
120.7,0,0,1,0,0,0,2.5,0,0,0,0,0,0,0,0,0,0,0,10,0,0,0,55,0,0,0,0,0,0,0,3,0,0,0,0,0,0,0,0,0,28.5,0,0,0,0,0
110.1,6,0,2,0,0,0,2,0,0,0,0,0,0,0,0,0,0,0,8,0,0,0,52,0,0,0,0,0,0,0,1,0,0,0,0,0,0,0,0,0,29,0,0,0,0,0
115.4,6,0,2,0,0,0,2,0,0,0,0,0,0,0,0,0,0,0,6,0,0,0,52,0,0,0,0,0,0,0,3,0,0,0,0,0,0,0,0,0,29,0,0,0,0,0
111.5,6,0,2,0,0,0,2,0,0,0,0,0,0,0,0,0,0,0,4,0,0,0,52,0,0,0,0,0,0,0,5,0,0,0,0,0,0,0,0,0,29,0,0,0,0,0
116.9,6,0,1.5,0,0,0,0,0,0,0,0,0,0,0,0,0,0,0,5,0,0,0,54,0,0,0,0,0,0,0,3.5,0,0,0,0,0,0,0,0,0,30,0,0,0,0,0
107.1,0,18,1,0,0,0,0,0,0,0,0,0,0,0,0,0,0,0,4,0,0,0,50,0,0,0,0,0,0,0,1,0,0,0,0,0,0,4,0,0,22,0,0,0,0,0
110.5,6.5,0,1.5,0,0,0,0,0,0,0,0,0,0,0,0,0,0,0,4.5,0,0,0,52.5,0,0,0,0,0,0,0,2,0,0,0,0,0,0,4.5,0,0,28.5,0,0,0,0,0
109,0,0,2.5,0,0,0,0,0,0,0,0,0,0,0,0,0,0,0,7.5,0,0,0,53,0,0,0,0,0,0,0,0,0,0,0,0,0,0,7,0,0,30,0,0,0,0,0
81.6,77.41,0,1.3,0,3.55,2.38,0,4.29,7.05,0,0,0,0,0,0,0,0,0,3.27,0.64,0,0,0,0,0,0,0,0,0,0.11,0,0,0,0,0,0,0,0,0,0,0,0,0,0,0,0
83.3,72.64,1.89,1.29,1.63,2.34,2.14,2.2,5.29,4.88,0,0,0,0,0,0,0,0,0,2.42,3.17,0,0,0,0,0,0,0,0,0,0.11,0,0,0,0,0,0,0,0,0,0,0,0,0,0,0,0
79.5,74.89,0,2.27,0,3.54,2.16,2.21,4.27,4.92,0,0,0,0,0,0,0,0,0,2.44,3.19,0,0,0,0,0,0,0,0,0,0.11,0,0,0,0,0,0,0,0,0,0,0,0,0,0,0,0
84.1,77.97,0,1.31,0,3.58,2.62,0,4.32,7.1,0,0,0,0,0,0,0,0,0,0.41,2.58,0,0,0,0,0,0,0,0,0,0.11,0,0,0,0,0,0,0,0,0,0,0,0,0,0,0,0
81.1,74.13,0,2.24,0,3.49,2.13,4.37,3.16,4.85,0,0,0,0,0,0,0,0,0,2.41,3.15,0,0,0,0,0,0,0,0,0,0.07,0,0,0,0,0,0,0,0,0,0,0,0,0,0,0,0
81.7,75.29,0,2.29,0,0,2.18,3.35,3.77,4.97,0,0,0,0,0,0,0,0,0,4.1,3.87,0,0,0,0,0,0,0,0,0,0.18,0,0,0,0,0,0,0,0,0,0,0,0,0,0,0,0
78.5,75.4,2.87,2.29,0,0,2.17,2.23,4.3,4.95,0,0,0,0,0,0,0,0,0,2.46,3.22,0,0,0,0,0,0,0,0,0,0.11,0,0,0,0,0,0,0,0,0,0,0,0,0,0,0,0
80.1,71.91,2.86,2.28,0,3.56,2.17,2.22,4.29,4.94,0,0,0,0,0,0,0,0,0,2.45,3.21,0,0,0,0,0,0,0,0,0,0.11,0,0,0,0,0,0,0,0,0,0,0,0,0,0,0,0
81.8,72.9,0,2.21,0,3.45,2.23,6.47,3.12,4.1,0,0,0,0,0,0,0,0,0,2.37,3.11,0,0,0,0,0,0,0,0,0,0.04,0,0,0,0,0,0,0,0,0,0,0,0,0,0,0,0
79.1,76.55,1.89,1.93,0,0,1.29,0,8.48,3.49,0,0,0,0,0,0,0,0,0,4.04,2.22,0,0,0,0,0,0,0,0,0,0.11,0,0,0,0,0,0,0,0,0,0,0,0,0,0,0,0
83,70.58,0,4.82,2.29,0,0.4,14.19,0,1.89,0,0,0,0,0,0,0,0,0,2.64,0.59,0,0,0,0,0,0,0,0.27,0,0.08,0,0,0,0,0,0,1.3,0,0,0,0.95,0,0,0,0,0
93,68.32,0,4.23,2.29,0,0,14.42,0,1.31,0,0,0,0,0,0,0,0,0,3.86,0.59,0,0,0,0,0,0,0,0.55,0,0.04,0,0,0,2.31,0,0,1,0,0,0,1.08,0,0,0,0,0
101,70.2,0,4.17,2.56,0,0.63,14.22,0,1.29,0,0,0,0,0,0,0,0,0,2.09,0.59,0,0,0,0,0,0,0,0,0,0.04,0,0,0,2.28,0,0,0.99,0,0,0,0.94,0,0,0,0,0
99,69.5,0,4.17,2.56,0,0.63,14.24,0,1.29,0,0,0,0,0,0,0,0,0,2.09,0.59,0,0,0,0,0,0,0,0,0,0.04,0,0,0,3.04,0,0,0.99,0,0,0,0.86,0,0,0,0,0
82,67.78,0,5.34,3,0,0,14.18,0,1.61,0,0,0,0,0,0,0,0,0,4.46,0,0,0,0,0,0,0,0,0,0,0.04,0,0,0,2.27,0,0,0.25,0,0,0,1.07,0,0,0,0,0
93,68.64,0,5.06,2.26,0,0.2,14.21,0,1.61,0,0,0,0,0,0,0,0,0,4.47,0,0,0,0,0,0,0,0,0,0,0.04,0,0,0,2.28,0,0,0.25,0,0,0,0.98,0,0,0,0,0
94,68.7,0,4.43,2.99,0,0.2,14.12,0,1.6,0,0,0,0,0,0,0,0,0,4.44,0,0,0,0,0,0,0,0,0,0,0.04,0,0,0,2.26,0,0,0.24,0,0,0,0.98,0,0,0,0,0
100,69.2,0,4.14,2.24,0.54,0.2,14.12,0,1.6,0,0,0,0,0,0,0,0,0,4.44,0,0,0,0,0,0,0,0,0,0,0.04,0,0,0,2.26,0,0,0.24,0,0,0,0.98,0,0,0,0,0
97,68.85,0,4.15,0.75,2.27,0.2,14.17,0,1.61,0,0,0,0,0,0,0,0,0,4.46,0,0,0,0,0,0,0,0,0,0,0.04,0,0,0,2.27,0,0,0.25,0,0,0,0.98,0,0,0,0,0
92,68.02,0,4.79,3.03,0,0.2,14.29,0,1.62,0,0,0,0,0,0,0,0,0,3,0,0,0,0,0,0,0,0,0,0,0.04,0,0,0,2.29,0,0,1.73,0,0,0,0.99,0,0,0,0,0
88,60,5,5,0,0,0,23,4,3,0,0,0,0,0,0,0,0,0,0,0,0,0,0,0,0,0,0,0,0,0,0,0,0,0,0,0,0,0,0,0,0,0,0,0,0,0
96,40,20,5,0,0,0,28,4,3,0,0,0,0,0,0,0,0,0,0,0,0,0,0,0,0,0,0,0,0,0,0,0,0,0,0,0,0,0,0,0,0,0,0,0,0,0
90,19.99,40.01,5,0,0,0,28,4,3,0,0,0,0,0,0,0,0,0,0,0,0,0,0,0,0,0,0,0,0,0,0,0,0,0,0,0,0,0,0,0,0,0,0,0,0,0
92,25,29.99,10,0,0,0,28.01,4,3,0,0,0,0,0,0,0,0,0,0,0,0,0,0,0,0,0,0,0,0,0,0,0,0,0,0,0,0,0,0,0,0,0,0,0,0,0
95,29,28.99,4,0,0,0,28.01,7,1,0,0,0,0,0,0,0,0,0,2,0,0,0,0,0,0,0,0,0,0,0,0,0,0,0,0,0,0,0,0,0,0,0,0,0,0,0
100,29,30,2,0,0,0,28,1,8,0,0,0,0,0,0,0,0,0,2,0,0,0,0,0,0,0,0,0,0,0,0,0,0,0,0,0,0,0,0,0,0,0,0,0,0,0
94,29,29.01,4,0,0,5,25.99,4,3,0,0,0,0,0,0,0,0,0,0,0,0,0,0,0,0,0,0,0,0,0,0,0,0,0,0,0,0,0,0,0,0,0,0,0,0,0
94,29,29,4,0,0,0,26,4,3,0,0,0,0,0,0,0,0,0,0,5,0,0,0,0,0,0,0,0,0,0,0,0,0,0,0,0,0,0,0,0,0,0,0,0,0,0
94,29,29.01,4,0,5,0,25.99,4,3,0,0,0,0,0,0,0,0,0,0,0,0,0,0,0,0,0,0,0,0,0,0,0,0,0,0,0,0,0,0,0,0,0,0,0,0,0
103,27,26.99,3,0,0,10,26.01,4,3,0,0,0,0,0,0,0,0,0,0,0,0,0,0,0,0,0,0,0,0,0,0,0,0,0,0,0,0,0,0,0,0,0,0,0,0,0
57,68.98,13,1,0,2,0,0.1,11,0,0,0,0,0,0,0,0,0,0,3.9,0,0,0,0,0,0,0,0,0,0,0.02,0,0,0,0,0,0,0,0,0,0,0,0,0,0,0,0
48,69.98,15,1,0,3,0,1,6,0,0,0,0,0,0,0,0,0,0,4,0,0,0,0,0,0,0,0,0,0,0.02,0,0,0,0,0,0,0,0,0,0,0,0,0,0,0,0
48,71.98,14,1,0,2,0,0,8,0,0,0,0,0,0,0,0,0,0,3,0,0,0,0,0,0,0,0,0,0,0.02,0,0,0,0,0,0,0,0,0,0,0,0,0,0,0,0
41,78,13,1,1,0,0,0,7,0,0,0,0,0,0,0,0,0,0,0,0,0,0,0,0,0,0,0,0,0,0,0,0,0,0,0,0,0,0,0,0,0,0,0,0,0,0
61,70.98,13,1,0,3,2,0,10,0,0,0,0,0,0,0,0,0,0,0,0,0,0,0,0,0,0,0,0,0,0.02,0,0,0,0,0,0,0,0,0,0,0,0,0,0,0,0
62,69.98,13.5,1.5,0,0,0,0,10,0,0,0,0,0,0,0,0,0,0,0,5,0,0,0,0,0,0,0,0,0,0.02,0,0,0,0,0,0,0,0,0,0,0,0,0,0,0,0
11.5,71.41,0,14.14,0.81,0,0,8.77,0.53,0.35,0,0,0,0,0,0,0,0,0,0,0,0,0,0,0,0,0,0.33,0,0,0,0,0,0,1.64,0,0,1.33,0,0,0,0.69,0,0,0,0,0
80,2.92,25.18,1.72,0,4.69,2.06,0,0,0,0,0,0,9.49,0,0,0,0,0,8.62,0,0,45.32,0,0,0,0,0,0,0,0,0,0,0,0,0,0,0,0,0,0,0,0,0,0,0,0
80,1.99,24.54,2.51,0,0,0,0,0,0,0,0,0,0,0,0,0,0,0,5.88,0,0,65.08,0,0,0,0,0,0,0,0,0,0,0,0,0,0,0,0,0,0,0,0,0,0,0,0
93.4,75.9,0,1.03,0,0,2.99,3.72,6.11,5.13,0,0,0,0,0,0,0,0,0,4.82,0,0,0,0,0,0,0,0,0,0,0,0,0,0,0,0,0,0.03,0.27,0,0,0,0,0,0,0,0
94.3,74.88,0,1.27,3.21,0,3.12,3.68,7.3,3.36,0,0,0,0,0,0,0,0,0,0,2.87,0,0,0,0,0,0,0,0,0,0,0,0,0,0,0,0,0.05,0.26,0,0,0,0,0,0,0,0
91.6,75.59,0,1.28,0,0,3.15,3.71,7.37,3.39,0,0,0,0,0,0,0,0,0,4.81,0.38,0,0,0,0,0,0,0,0,0,0,0,0,0,0,0,0,0.05,0.27,0,0,0,0,0,0,0,0
83,73.31,0,4.1,1.73,1.24,2.72,0,3.37,4.43,0,0,0,0,0,0,0,0,0,0,6.05,0,0,0,0,0,0,0,0,0,0.05,0,0,0,1.31,0,0,1.69,0,0,0,0,0,0,0,0,0
86,65.7,0,6.24,4.38,3.15,4.38,1.18,2.85,6,0,0,0,0,0,0,0,0,0,0,5.11,0,0,0,0,0,0,0.11,0,0,0.15,0,0,0,0.18,0,0,0.57,0,0,0,0,0,0,0,0,0
89,4.58,19.33,0,0,0,1.99,0,0,0,0,0,0,0,0,0,0,0,0,22.36,0,0,51.74,0,0,0,0,0,0,0,0,0,0,0,0,0,0,0,0,0,0,0,0,0,0,0,0
95,4.81,18.58,0,0,0.27,1.99,0,0,0,0,0,0,0,0,0,0,0,0,23,0.15,0,51.2,0,0,0,0,0,0,0,0,0,0,0,0,0,0,0,0,0,0,0,0,0,0,0,0
92,5.07,19.05,0,0,0,1.99,0,0,0,0,0,0,0,0,0,0,0,0,22.47,0,0,51.42,0,0,0,0,0,0,0,0,0,0,0,0,0,0,0,0,0,0,0,0,0,0,0,0
88,5.56,18.77,0,0,0,2.18,0,0,0,0,0,0,0,0,0,0,0,0,22.41,0,0,51.08,0,0,0,0,0,0,0,0,0,0,0,0,0,0,0,0,0,0,0,0,0,0,0,0
98,6.07,17.89,0,0,0,1.98,0,0,0,0,0,0,0,0,0,0,0,0,22.95,0,0,51.11,0,0,0,0,0,0,0,0,0,0,0,0,0,0,0,0,0,0,0,0,0,0,0,0
96,5.35,18.24,0,0,0,2.1,0,0,0,0,0,0,0,0,0,0,0,0,22.56,0,0,51.75,0,0,0,0,0,0,0,0,0,0,0,0,0,0,0,0,0,0,0,0,0,0,0,0
95,5.09,18.45,0,0,0,1.99,0,0,0,0,0,0,0,0,0,0,0,0,22.74,0,0,51.73,0,0,0,0,0,0,0,0,0,0,0,0,0,0,0,0,0,0,0,0,0,0,0,0
70,63.13,0,3.73,15.71,2.94,0.04,0,2.45,5.38,0,0,0,0,0,0,0,0,0,0,6.11,0,0,0,0,0,0,0,0,0,0,0,0,0,0,0,0,0.51,0,0,0,0,0,0,0,0,0
72,65.92,0,4.15,14.99,3.11,0.04,0,3.01,4.96,0,0,0,0,0,0,0,0,0,0,3.31,0,0,0,0,0,0,0,0,0,0,0,0,0,0,0,0,0.51,0,0,0,0,0,0,0,0,0
70,65.52,0,6.04,12.72,2.54,0.04,0,1.15,6.26,0,0,0,0,0,0,0,0,0,0,4.94,0,0,0,0,0,0,0,0,0,0,0,0,0,0,0,0,0.79,0,0,0,0,0,0,0,0,0
75,65.11,0,4.8,12.64,2.56,0.43,0,1.05,6.93,0,0,0,0,0,0,0,0,0,0,5.42,0,0,0,0,0,0,0,0,0,0,0,0,0,0,0,0,1.06,0,0,0,0,0,0,0,0,0
65,64.31,0,3.31,17.07,3.35,0.04,0,1.01,3.32,0,0,0,0,0,0,0,0,0,0,7.18,0,0,0,0,0,0,0,0,0,0,0,0,0,0,0,0,0.41,0,0,0,0,0,0,0,0,0
75,63.68,0,4.58,14.48,1.16,0.21,0,2.62,6.4,0,0,0,0,0,0,0,0,0,0,5.19,0,0,0,0,0,0,0,0,0,0,0,0,0,0,0,0,1.68,0,0,0,0,0,0,0,0,0
29,67.63,13.34,9.77,0,7.08,0,0,0,0,0,0,0,0,0,0,0,0,0,0,0,0,0,0,0,0,0,0,0,0,0.23,0,0,0,0,0,0,0.05,0,0,0,1.9,0,0,0,0,0
29,67.46,12.94,9.76,0,7.67,0,0,0,0,0,0,0,0,0,0,0,0,0,0,0,0,0,0,0,0,0,0,0,0,0.23,0,0,0,0,0,0,0.05,0,0,0,1.89,0,0,0,0,0
28,67.39,13.29,11.05,0,7.05,0,0,0,0,0,0,0,0,0,0,0,0,0,0,0,0,0,0,0,0,0,0,0,0,0.23,0,0,0,0,0,0,0.05,0,0,0,0.94,0,0,0,0,0
29,66.01,13.46,11.19,0,7.14,0,0,0,0,0,0,0,0,0,0,0,0,0,0,0,0,0,0,0,0,0,0,0,0,0.23,0,0,0,0,0,0,0.06,0,0,0,1.91,0,0,0,0,0
29,69.16,13.22,8.44,0,7.02,0,0,0,0,0,0,0,0,0,0,0,0,0,0,0,0,0,0,0,0,0,0,0,0,0.23,0,0,0,0,0,0,0.05,0,0,0,1.88,0,0,0,0,0
30,68.98,13.17,9.64,0,6.99,0,0,0,0,0,0,0,0,0,0,0,0,0,0,0,0,0,0,0,0,0,0,0,0,0.23,0,0,0,0,0,0,0.05,0,0,0,0.94,0,0,0,0,0
31,68.48,10.39,10.05,0,8.84,0.22,0,0,0,0,0,0,0,0,0,0,0,0,0,0.32,0,0,0,0,0,0,0,0,0,0.23,0,0,0,0,0,0,0.05,0,0,0,1.42,0,0,0,0,0
30,68.35,11.45,9.72,0,8.24,0.22,0,0,0,0,0,0,0,0,0,0,0,0,0,0.32,0,0,0,0,0,0,0,0,0,0.23,0,0,0,0,0,0,0.05,0,0,0,1.42,0,0,0,0,0
31,68.25,11.91,9.38,0,8.23,0.22,0,0,0,0,0,0,0,0,0,0,0,0,0,0.32,0,0,0,0,0,0,0,0,0,0.23,0,0,0,0,0,0,0.05,0,0,0,1.41,0,0,0,0,0
31,66.82,13.29,9.4,0,8.25,0.22,0,0,0,0,0,0,0,0,0,0,0,0,0,0.32,0,0,0,0,0,0,0,0,0,0.23,0,0,0,0,0,0,0.05,0,0,0,1.42,0,0,0,0,0
128.2,59.95,0,0,0,16.03,0,0,12.04,11.98,0,0,0,0,0,0,0,0,0,0,0,0,0,0,0,0,0,0,0,0,0,0,0,0,0,0,0,0,0,0,0,0,0,0,0,0,0
119.7,59.03,0,0.99,2.51,15.47,0,0,11.04,10.96,0,0,0,0,0,0,0,0,0,0,0,0,0,0,0,0,0,0,0,0,0,0,0,0,0,0,0,0,0,0,0,0,0,0,0,0,0
120.3,59.04,0,0.97,0,15.46,2.5,0,11,11.03,0,0,0,0,0,0,0,0,0,0,0,0,0,0,0,0,0,0,0,0,0,0,0,0,0,0,0,0,0,0,0,0,0,0,0,0,0
114.7,59.97,0,0,0,19.98,0,0,12.05,8,0,0,0,0,0,0,0,0,0,0,0,0,0,0,0,0,0,0,0,0,0,0,0,0,0,0,0,0,0,0,0,0,0,0,0,0,0
111.3,58.02,0,2,0,20,0,0,9.97,10.01,0,0,0,0,0,0,0,0,0,0,0,0,0,0,0,0,0,0,0,0,0,0,0,0,0,0,0,0,0,0,0,0,0,0,0,0,0
112.9,55.03,0,0,0,19.99,0,0,14.97,5.02,0,0,0,0,0,0,0,0,0,0,0,0,0,0,0,0,0,0,0,0,0,0,0,0,4.99,0,0,0,0,0,0,0,0,0,0,0,0
111.4,57.78,0,2.01,8.49,12.2,0,0,9.94,9.58,0,0,0,0,0,0,0,0,0,0,0,0,0,0,0,0,0,0,0,0,0,0,0,0,0,0,0,0,0,0,0,0,0,0,0,0,0
111.1,55.03,0,4.97,0,20.04,0,0,9.96,10,0,0,0,0,0,0,0,0,0,0,0,0,0,0,0,0,0,0,0,0,0,0,0,0,0,0,0,0,0,0,0,0,0,0,0,0,0
112,58.01,0,1.97,4.99,15.03,0,0,10.05,9.95,0,0,0,0,0,0,0,0,0,0,0,0,0,0,0,0,0,0,0,0,0,0,0,0,0,0,0,0,0,0,0,0,0,0,0,0,0
106,50.01,0,0,0,0,0,0,25,0,0,0,0,0,0,0,0,0,0,0,0,0,0,0,0,0,0,0,0,0,0,0,0,0,19.99,0,0,5,0,0,0,0,0,0,0,0,0
108,50.03,0,0,0,0,0,0,25,0,0,0,0,0,0,0,0,0,0,0,0,0,0,0,0,0,0,0,0,0,0,0,0,0,21.99,0,0,2.98,0,0,0,0,0,0,0,0,0
115,48.23,0,0,0,0,0,6.78,11.23,9.68,0,0,0,0,0,0,0,0,0,0,0,0,0,0,0,0,0,0,0,0,0,0,0,0,21.23,0,0,2.85,0,0,0,0,0,0,0,0,0
113,50.05,0,0,0,0,0,0,19.92,5,0,0,0,0,0,0,0,0,0,0,0,0,0,0,0,0,0,0,0,0,0,0,0,0,22.54,0,0,2.49,0,0,0,0,0,0,0,0,0
110,50.06,0,0,0,0,0,0,24.9,0,0,0,0,0,0,0,0,0,0,0,0,0,0,0,0,0,0,0,0,0,0,0,0,0,17,0,0,3.02,5.02,0,0,0,0,0,0,0,0
101,49.98,0,0,0,0,0,0,25.01,0,0,0,0,0,0,0,0,0,0,0,0,0,0,0,0,0,0,0,0,0,0,0,0,0,15.04,0,0,9.97,0,0,0,0,0,0,0,0,0
81,78.92,0,0.15,0,0,7.23,0,3.27,0,0,0,0,0,0,0,0,0,0,0,4.41,0,0,0,0,5.4,0,0,0,0,0,0,0,0,0,0,0,0,0,0,0,0,0.62,0,0,0,0
63,53.87,0,8.55,23.17,0,0,10.42,0,0,0,0,0,0,0,0,0,0,0,1.53,0,0,0,0,0,0,0,0,0.55,0,0,1.91,0,0,0,0,0,0,0,0,0,0,0,0,0,0,0
72,50.24,0,11.86,20.15,0,6.72,0,0,3,0,0,0,0,0,0,0,0,0,0.49,0,0,0,0,0,0,0,0,0,0,0.04,0,0,0,7.5,0,0,0,0,0,0,0,0,0,0,0,0
73.5,49.72,0,11.74,19.95,0,6.65,0,0,4,0,0,0,0,0,0,0,0,0,0.48,0,0,0,0,0,0,0,0,0,0,0.04,0,0,0,7.42,0,0,0,0,0,0,0,0,0,0,0,0
75,48.68,0,11.5,19.53,0,6.51,0,0,6,0,0,0,0,0,0,0,0,0,0.47,0,0,0,0,0,0,0,0,0,0,0.04,0,0,0,7.27,0,0,0,0,0,0,0,0,0,0,0,0
73,48.16,0,11.37,19.32,0,6.45,0,0,7,0,0,0,0,0,0,0,0,0,0.47,0,0,0,0,0,0,0,0,0,0,0.04,0,0,0,7.19,0,0,0,0,0,0,0,0,0,0,0,0
72,49.94,0,11.8,16.04,5.35,5.35,0,0,4.02,0,0,0,0,0,0,0,0,0,0,0,0,0,0,0,0,0,0,0,0,0.04,0,0,0,7.46,0,0,0,0,0,0,0,0,0,0,0,0
78,49.91,0,14.25,15.5,0,10.34,0,0,3.51,0,0,0,0,0,0,0,0,0,0,0,0,0,0,0,0,0,0,0,0,0.04,0,0,0,6.45,0,0,0,0,0,0,0,0,0,0,0,0
98.8,30,15,0,55,0,0,0,0,0,0,0,0,0,0,0,0,0,0,0,0,0,0,0,0,0,0,0,0,0,0,0,0,0,0,0,0,0,0,0,0,0,0,0,0,0,0
97.5,30,5,0,30,30,0,5,0,0,0,0,0,0,0,0,0,0,0,0,0,0,0,0,0,0,0,0,0,0,0,0,0,0,0,0,0,0,0,0,0,0,0,0,0,0,0
104,40,0,15,25,0,15,5,0,0,0,0,0,0,0,0,0,0,0,0,0,0,0,0,0,0,0,0,0,0,0,0,0,0,0,0,0,0,0,0,0,0,0,0,0,0,0
94.5,50,10,0,30,0,10,0,0,0,0,0,0,0,0,0,0,0,0,0,0,0,0,0,0,0,0,0,0,0,0,0,0,0,0,0,0,0,0,0,0,0,0,0,0,0,0
99.5,35,20,0,20,0,20,5,0,0,0,0,0,0,0,0,0,0,0,0,0,0,0,0,0,0,0,0,0,0,0,0,0,0,0,0,0,0,0,0,0,0,0,0,0,0,0
104,63.82,0,0,12.77,0,0,0,0,0,0,0,0,0,0,0,0,0,0,0,23.41,0,0,0,0,0,0,0,0,0,0,0,0,0,0,0,0,0,0,0,0,0,0,0,0,0,0
122.3,59.88,0,0,21.56,0,0,0,0,0,0,0,0,0,0,0,0,0,0,0,18.56,0,0,0,0,0,0,0,0,0,0,0,0,0,0,0,0,0,0,0,0,0,0,0,0,0,0
114,68.38,0,0,11.11,0,0,0,0,0,0,0,0,0,0,0,0,0,0,0,20.51,0,0,0,0,0,0,0,0,0,0,0,0,0,0,0,0,0,0,0,0,0,0,0,0,0,0
98.5,66.36,6.36,4.34,0,0,20.22,0,0,0,0,0,0,0,0,0,0,0,0,0,0,0,0,0,0,0,0,0,0,0,0,2.72,0,0,0,0,0,0,0,0,0,0,0,0,0,0,0
139.7,0,0,0,0,0,0,0,0,0,0,0,0,0,0,0,0,0,0,0,0,0,0,0,0,0,0,0,0,0,0,0,0,0,0,0,0,0,0,0,91.9,0,0,4.05,4.05,0,0
147.2,0,0,0,0,0,0,0,0,0,0,0,0,0,0,0,0,0,0,0,0,0,0,0,0,0,0,0,0,0,0,0,0,0,0,0,0,0,0,0,91.89,0,0,8.11,0,0,0
123.3,0,0,0,0,0,0,0,0,0,0,0,0,0,0,0,0,0,0,0,0,0,0,0,0,0,0,0,0,0,0,0,0,0,0,0,0,0,0,0,88.89,0,0,0,11.11,0,0
155,68.64,3.95,10.11,1.71,2.45,0,0,0,10.95,0,0,0,0,0,0,0,0,0,0,1.33,0,0,0,0,0,0,0,0,0,0,0,0,0,0.86,0,0,0,0,0,0,0,0,0,0,0,0
158,68.47,3.94,8.74,1.7,2.45,0.45,0,4.43,8.01,0,0,0.49,0,0,0,0,0,0,0,1.32,0,0,0,0,0,0,0,0,0,0,0,0,0,0,0,0,0,0,0,0,0,0,0,0,0,0
152,67.82,5.95,8.81,1.71,1.23,0.45,0,3.34,9.53,0,0,0.49,0,0,0,0,0,0,0,0.67,0,0,0,0,0,0,0,0,0,0,0,0,0,0,0,0,0,0,0,0,0,0,0,0,0,0
29,54.1,11.61,5.59,1.21,0.48,0,14.18,1.05,0.64,0,0,0,0,0,0,0,0,0,1.11,0,0,0,0,0,0,0,0,0,0,0,0,0,0,0,0,0,10.03,0,0,0,0,0,0,0,0,0
22,52.73,12.15,6.44,1.15,0.46,0,18.03,1.1,0.66,0,0,0,0,0,0,0,0,0,1.05,0,0,0,0,0,0,0,0,0,0,0,0,0,0,0,0,0,6.23,0,0,0,0,0,0,0,0,0
23,55.14,11.45,5.86,1.57,0.62,0,14.11,1.03,0.67,0,0,0,0,0,0,0,0,0,1.45,0,0,0,0,0,0,0,0,0,0,0,0,0,0,0,0,0,8.1,0,0,0,0,0,0,0,0,0
35,54.36,12.02,5.57,2.05,0.62,0,13.35,2.08,0.16,0,0,0,0,0,0,0,0,0,1.96,0,0,0,0,0,0,0,0,0,0,0,0,0,0,0,0,0,7.83,0,0,0,0,0,0,0,0,0
79,64.97,0,6.52,5.03,8.69,0,0,10,4.3,0,0,0,0,0,0,0,0,0,0,0.49,0,0,0,0,0,0,0,0,0,0,0,0,0,0,0,0,0,0,0,0,0,0,0,0,0,0
82,65.25,0,6.52,3.04,8.74,0,0,9.99,3.97,0,0,0,0,0,0,0,0,0,0,2.49,0,0,0,0,0,0,0,0,0,0,0,0,0,0,0,0,0,0,0,0,0,0,0,0,0,0
80,65.33,0,6.49,5,9.21,0,0,9.96,4.01,0,0,0,0,0,0,0,0,0,0,0,0,0,0,0,0,0,0,0,0,0,0,0,0,0,0,0,0,0,0,0,0,0,0,0,0,0
79.5,64.93,0,8.68,5.14,6.82,0,0,14.28,0,0,0,0,0,0,0,0,0,0,0,0,0,0,0,0,0,0,0,0,0,0,0,0,0,0,0,0,0.15,0,0,0,0,0,0,0,0,0
72,67.46,0,6.51,3.17,8.53,0,0,9.99,1.29,0,0,0,0,0,0,0,0,0,0,2.53,0,0,0,0,0,0,0,0,0,0,0,0,0,0,0,0,0.52,0,0,0,0,0,0,0,0,0
73,67.53,0,6.46,4.93,6.65,0,0,13.93,0,0,0,0,0,0,0,0,0,0,0,0,0,0,0,0,0,0,0,0,0,0,0,0,0,0,0,0,0.5,0,0,0,0,0,0,0,0,0
73,67.33,0,6.44,4.92,6.63,0,0,13.9,0,0,0,0,0,0,0,0,0,0,0,0,0,0,0,0,0,0,0,0,0,0,0,0,0,0.78,0,0,0,0,0,0,0,0,0,0,0,0
71,67.78,0,6.52,5.03,6.66,0,0,10.02,1.48,0,0,0,0,0,0,0,0,0,0,2.51,0,0,0,0,0,0,0,0,0,0,0,0,0,0,0,0,0,0,0,0,0,0,0,0,0,0
72,67.82,0,6.5,7.03,4.72,0,0,9.97,1.47,0,0,0,0,0,0,0,0,0,0,2.49,0,0,0,0,0,0,0,0,0,0,0,0,0,0,0,0,0,0,0,0,0,0,0,0,0,0
80,65.27,0,6.49,4.94,6.75,0,0,10.05,4.02,0,0,0,0,0,0,0,0,0,0,2.48,0,0,0,0,0,0,0,0,0,0,0,0,0,0,0,0,0,0,0,0,0,0,0,0,0,0
85,17.26,19.86,13.56,0,49.32,0,0,0,0,0,0,0,0,0,0,0,0,0,0,0,0,0,0,0,0,0,0,0,0,0,0,0,0,0,0,0,0,0,0,0,0,0,0,0,0,0
92,17.52,30.24,0,52.24,0,0,0,0,0,0,0,0,0,0,0,0,0,0,0,0,0,0,0,0,0,0,0,0,0,0,0,0,0,0,0,0,0,0,0,0,0,0,0,0,0,0
91,38.9,57.56,0,0,0,0,0,0,3.54,0,0,0,0,0,0,0,0,0,0,0,0,0,0,0,0,0,0,0,0,0,0,0,0,0,0,0,0,0,0,0,0,0,0,0,0,0
61,6.34,32.83,0,0,0,0,0,0,0,0,0,0,0,0,0,0,0,0,60.83,0,0,0,0,0,0,0,0,0,0,0,0,0,0,0,0,0,0,0,0,0,0,0,0,0,0,0
68,12.28,42.39,0,0,0,0,0,0,0,0,0,0,0,0,0,0,0,0,45.33,0,0,0,0,0,0,0,0,0,0,0,0,0,0,0,0,0,0,0,0,0,0,0,0,0,0,0
72,33.64,58.08,0,0,0,0,0,0,0,0,0,0,0,0,0,0,0,0,8.28,0,0,0,0,0,0,0,0,0,0,0,0,0,0,0,0,0,0,0,0,0,0,0,0,0,0,0
83,36.38,49.33,0,0,0,0,10.45,0,0,0,0,0,0,0,0,0,0,0,3.84,0,0,0,0,0,0,0,0,0,0,0,0,0,0,0,0,0,0,0,0,0,0,0,0,0,0,0
67,5.82,20.08,0,0,31.16,0,0,0,0,0,0,0,0,0,0,0,0,0,42.94,0,0,0,0,0,0,0,0,0,0,0,0,0,0,0,0,0,0,0,0,0,0,0,0,0,0,0
67,11.51,29.81,0,0,24.67,0,0,0,0,0,0,0,0,0,0,0,0,0,34.01,0,0,0,0,0,0,0,0,0,0,0,0,0,0,0,0,0,0,0,0,0,0,0,0,0,0,0
72,22.05,38.05,0,0,23.62,0,0,0,0,0,0,0,0,0,0,0,0,0,16.28,0,0,0,0,0,0,0,0,0,0,0,0,0,0,0,0,0,0,0,0,0,0,0,0,0,0,0
106.5,15,17,0,57,0,6,0.5,0,0,0,0,0,0,0,0,0,0,0,0,0,0,0,0,0,0,0,0,0,0,0,0,0,0,0,0,0,2.5,0,0,0,2,0,0,0,0,0
113,13.5,17,0,62,0,6,0.5,0,0,0,0,0,0,0,0,0,0,0,0,0,0,0,0,0,0,0,0,0,0,0,0,0,0,0,0,0,0.6,0,0,0,0.4,0,0,0,0,0
111,14.5,17,0,57,0,10,0.5,0,0,0,0,0,0,0,0,0,0,0,0,0,0,0,0,0,0,0,0,0,0,0,0,0,0,0,0,0,0.6,0,0,0,0.4,0,0,0,0,0
114,17.7,15.6,0,54.3,0,6.9,0.5,0,0,0,0,0,0,0,0,0,0,0,3,0,0,0,0,0,0,0,0,0,0,0,0,0,0,0,0,0,1.6,0,0,0,0.4,0,0,0,0,0
110,13.5,17,0,59,0,6,0.5,0,0,0,0,0,0,0,0,0,0,0,0,0,0,0,0,0,0,0,0,0,0,0,0,0,0,0,0,0,1.6,0,0,0,2.4,0,0,0,0,0
134,64.9,0,0,0,0,27,0,0,0,0,0,0,0,0,0,0,0,0,0,0,0,0,0,0,0,0,0,0,0,0,8.1,0,0,0,0,0,0,0,0,0,0,0,0,0,0,0
134,70,0,0,0,0,25,0,0,0,0,0,0,0,0,0,0,0,0,0,0,0,0,0,0,0,0,0,0,0,0,5,0,0,0,0,0,0,0,0,0,0,0,0,0,0,0
120,63.57,0,2,0,0,26.49,0,0,0,0,0,0,0,0,0,0,0,0,0,0,0,0,0,0,0,0,0,0,0,0,7.94,0,0,0,0,0,0,0,0,0,0,0,0,0,0,0
127,63.6,0,0,0,0,26.46,0,0,0,0,0,0,0,0,0,0,0,0,0,0,0,0,0,0,0,0,0,2,0,0,7.94,0,0,0,0,0,0,0,0,0,0,0,0,0,0,0
135,64.24,0,0,0,1,26.74,0,0,0,0,0,0,0,0,0,0,0,0,0,0,0,0,0,0,0,0,0,0,0,0,8.02,0,0,0,0,0,0,0,0,0,0,0,0,0,0,0
133,62.31,0,0,0,0,25.92,0,0,0,0,0,0,0,0,0,0,4,0,0,0,0,0,0,0,0,0,0,0,0,0,7.77,0,0,0,0,0,0,0,0,0,0,0,0,0,0,0
135,62.3,0,0,0,0,25.92,0,0,0,0,0,0,0,0,0,0,0,0,0,4,0,0,0,0,0,0,0,0,0,0,7.78,0,0,0,0,0,0,0,0,0,0,0,0,0,0,0
127,55.5,0,0,0,0,35.4,0,0,0,0,0,0,0,0,0,0,0,0,4,0,0,0,0,0,0,0,0,0,0,0,5.1,0,0,0,0,0,0,0,0,0,0,0,0,0,0,0
148,60,0,0,7.99,0,30.01,0,0,0,0,0,0,0,0,0,0,0,0,0,0,0,0,0,0,0,0,0,0,0,0,2,0,0,0,0,0,0,0,0,0,0,0,0,0,0,0
127,61.37,0,0,0,12.05,24.57,0,0,0,0,0,0,0,0,0,0,0,0,0,0,0,0,0,0,0,0,0,0,0,0,2.01,0,0,0,0,0,0,0,0,0,0,0,0,0,0,0
119,55.89,0,6.43,5.9,1.49,0,5.59,9.95,5.93,0,0,0,0,0,0,0,0,0,5.84,0,0,0,0,0,0,0,0,0,0,0,0,0,0,2.25,0,0,0.73,0,0,0,0,0,0,0,0,0
85,43.07,0,2.82,21.4,25.64,0,0,0,0,0,0,0,0,0,0,0,0,0,7.07,0,0,0,0,0,0,0,0,0,0,0,0,0,0,0,0,0,0,0,0,0,0,0,0,0,0,0
92,45.04,0,2.71,24.67,27.58,0,0,0,0,0,0,0,0,0,0,0,0,0,0,0,0,0,0,0,0,0,0,0,0,0,0,0,0,0,0,0,0,0,0,0,0,0,0,0,0,0
38,77.8,15.15,0.7,0.65,0.66,0,0,3.76,0.96,0,0,0,0,0,0,0,0,0,0,0,0,0,0,0,0.01,0,0,0,0,0,0,0,0,0.31,0,0,0,0,0,0,0,0,0,0,0,0
141,0,0,0,0,0,0,24.87,0,0,0,0,0,0,0,0,0,0,0,0,0,0,20.03,0,0,0,0,0,0,0,0,0,0,0,0,0,0,0,0,0,0,55.1,0,0,0,0,0
150,0,0,0,0,0,19.89,25.22,0,0,0,0,0,0,0,0,0,0,0,0,0,0,0,0,0,0,0,0,0,0,0,0,0,0,0,0,0,0,0,0,0,54.89,0,0,0,0,0
116,0,0,0,0,0,40,0,0,0,0,0,0,0,0,0,0,0,0,0,0,0,0,0,0,10,0,0,0,0,0,0,0,0,0,0,0,0,0,0,0,50,0,0,0,0,0
94,0,0,0,0,0,30,0,0,0,0,0,0,0,0,0,0,0,0,0,0,0,0,0,0,20,0,0,0,0,0,0,0,0,0,0,0,0,0,0,0,50,0,0,0,0,0
82,0,0,0,0,0,20,0,0,0,0,0,0,0,0,0,0,0,0,0,0,0,0,0,0,30,0,0,0,0,0,0,0,0,0,0,0,0,0,0,0,50,0,0,0,0,0
76,0,0,0,0,0,10,0,0,0,0,0,0,0,0,0,0,0,0,0,0,0,0,0,0,40,0,0,0,0,0,0,0,0,0,0,0,0,0,0,0,50,0,0,0,0,0
80,0,0,0.9,0,0,0,0,0,0,0,0,0,0,0,0,0,0,0,49.8,0,0,0,0,0,0,0,0,0,0,0,0,0,0,0,0,0,0,0,0,0,49.3,0,0,0,0,0
57,0,0,0.9,0,0,0,0,0,0,0,0,0,0,0,0,0,0,0,39.2,0,0,0,0,0,11,0,0,0,0,0,0,0,0,0,0,0,0,0,0,0,48.9,0,0,0,0,0
54,0,0,1.1,0,0,0,0,0,0,0,0,0,0,0,0,0,0,0,30.29,0,0,0,0,0,19.76,0,0,0,0,0,0,0,0,0,0,0,0,0,0,0,48.85,0,0,0,0,0
53,0,0,2.2,0,0,0,0,0,0,0,0,0,0,0,0,0,0,0,20,0,0,0,0,0,29.3,0,0,0,0,0,0,0,0,0,0,0,0,0,0,0,48.5,0,0,0,0,0
60,0,0,2.57,0,0,0,0,0,0,0,0,0,0,0,0,0,0,0,9.7,0,0,0,0,0,39.5,0,0,0,0,0,0,0,0,0,0,0,0,0,0,0,48.23,0,0,0,0,0
132,0,0,0,0,0,0,0,0,0,0,0,0,0,0,0,0,0,0,0,0,0,0,0,0,0,0,0,0,0,0,10,0,0,0,0,0,0,0,0,90,0,0,0,0,0,0
129,0,0,0,0,0,0,0,0,0,0,0,0,0,0,0,0,0,0,0,0,0,0,0,0,0,0,0,0,0,0,0,0,0,0,0,0,0,10,0,90,0,0,0,0,0,0
155,54.66,0,0,0,0,0,4.2,0,0,0,0,0,0,0,0,0,0,0,0,0,0,0,41.14,0,0,0,0,0,0,0,0,0,0,0,0,0,0,0,0,0,0,0,0,0,0,0
73,65.59,0,3.87,15.32,0.34,0.04,0,2.67,5.47,0,0,0,0,0,0,0,0,0,0,6.2,0,0,0,0,0.04,0,0,0,0,0,0,0,0,0,0,0,0.46,0,0,0,0,0,0,0,0,0
72,66.2,0,3.84,15.05,1.01,0.04,0,2.85,5.17,0,0,0,0,0,0,0,0,0,0,5.31,0,0,0,0,0.02,0,0,0,0,0,0,0,0,0,0,0,0.51,0,0,0,0,0,0,0,0,0
71,67.52,0,4.31,9.59,4.09,0.21,0,0.95,7.17,0,0,0,0,0,0,0,0,0,0,4.36,0,0,0,0,0.04,0,0,0,0,0,0,0,0,0,0,0,1.76,0,0,0,0,0,0,0,0,0
73,65.53,0,6.13,12.24,1.64,0.04,0,0.32,7.19,0,0,0,0,0,0,0,0,0,0,6.48,0,0,0,0,0.06,0,0,0,0,0,0,0,0,0,0,0,0.37,0,0,0,0,0,0,0,0,0
80,61.18,0,3.4,16.89,4.38,0,0,1.73,9.17,0,0,0,0,0,0,0,0,0,0,0.91,0,0,0,0,0.04,0,0,0,0,0,0,0,0,0,0,0,2.3,0,0,0,0,0,0,0,0,0
79,5,39.28,4.9,0,0,0,0,0,0,0,0,0,0,0,0,0,0,0.5,11.79,0,0,37.28,0,0,0,0,0,0,0.76,0,0,0,0,0,0,0,0,0,0.49,0,0,0,0,0,0,0
79,4.8,38.93,4.8,0,0,0,0,0,0,0,0,0,0,0,0,0,0,0.49,12.71,0,0,37.03,0,0,0,0,0,0,0.75,0,0,0,0,0,0,0,0,0,0.49,0,0,0,0,0,0,0
80,5,39.47,4.9,0,0,0,0,0,0,0,0,0,0,0,0,0,0,0.5,11.79,0,0,37.58,0,0,0,0,0,0,0.76,0,0,0,0,0,0,0,0,0,0,0,0,0,0,0,0,0
80,5.1,39.77,4.9,0,0,0,0,0,0,0,0,0,0,0,0,0,0,0.5,10.89,0,0,37.68,0,0,0,0,0,0,0.76,0,0,0,0,0,0,0,0,0,0.4,0,0,0,0,0,0,0
84,4.9,39.27,4.9,0,0,0,0,0,0,0,0,0,0,0,0,0,0,0.49,9.8,0,0,39.18,0,0,0,0,0,0,0.97,0,0,0,0,0,0,0,0,0,0.49,0,0,0,0,0,0,0
78,0,42.78,5,0,0,0,0,0,0,0,0,0,0,0,0,0,0,0.49,14.7,0,0,35.79,0,0,0,0,0,0,0.75,0,0,0,0,0,0,0,0,0,0.49,0,0,0,0,0,0,0
83,7.3,39.18,2.5,0,0,0,0,0,0,0,0,0,0,0,0,0,0,0.49,9.9,0,0,39.18,0,0,0,0,0,0,0.96,0,0,0,0,0,0,0,0,0,0.49,0,0,0,0,0,0,0
82,4.9,39.37,5,0,0,0,0,0,0,0,0,0,0,0,0,0,0,0.49,9.89,0,0,39.38,0,0,0,0,0,0,0.48,0,0,0,0,0,0,0,0,0,0.49,0,0,0,0,0,0,0
101,68.04,5.31,1.56,2.37,2.27,0,0,10.61,6.16,0,0,0,0,0,0,0,0,0,3.68,0,0,0,0,0,0,0,0,0,0,0,0,0,0,0,0,0,0,0,0,0,0,0,0,0,0,0
99,69.68,4.6,1.57,2.38,0.23,0,0,10.64,6.18,0,0,0,0,0,0,0,0,0,4.72,0,0,0,0,0,0,0,0,0,0,0,0,0,0,0,0,0,0,0,0,0,0,0,0,0,0,0
104,70.94,2.74,1.56,1.58,2.84,0,0,11.09,6.75,0,0,0,0,0,0,0,0,0,2.5,0,0,0,0,0,0,0,0,0,0,0,0,0,0,0,0,0,0,0,0,0,0,0,0,0,0,0
117.4,0,0,1,0,0,0,2.5,0,0,0,0,0,0,0,0,0,0,0,8,0,0,0,54,0,0,0,0,1.5,0,0,1.5,0,1,0,0,0,0,2,0,0,28.5,0,0,0,0,0
112.3,0,17,1,0,0,0,0,0,0,0,0,0,0,0,0,0,0,0,5,0,0,0,50,0,0,0,0,1.5,0,0,1.5,0,0,0,0,0,0,0,0,0,24,0,0,0,0,0
113.5,6.5,0,1,0,0,0,2,0,0,0,0,0,0,0,0,0,0,0,6,0,0,0,50,0,0,0,0,1.5,0,0,1.5,0,1,0,0,0,0,2,0,0,28.5,0,0,0,0,0
115.7,6,0,2,0,0,0,1.5,0,0,0,0,0,0,0,0,0,0,0,8,0,0,0,50,0,0,0,0,2,0,0,1.5,0,0,0,0,0,0,0,0,0,29,0,0,0,0,0
118.1,6,0,2,0,0,0,2,0,0,0,0,0,0,0,0,0,0,0,6,0,0,0,50,0,0,0,0,2,0,0,0,0,2,0,0,0,0,1,0,0,29,0,0,0,0,0
110,0,0,3,0,0,0,0,0,0,0,0,0,0,0,0,0,0,0,7,0,0,0,49,0,0,0,0,1,0,0,0,0,1,0,0,0,0,5,0,0,34,0,0,0,0,0
116.1,7,0,1,0,0,0,2.5,0,0,0,0,0,0,0,0,0,0,0,7,0,0,0,51,0,0,0,0,1,0,0,1,0,1,0,0,0,0,0,0,0,28.5,0,0,0,0,0
128.9,0,0,1,5,0,0,3.5,0,0,0,0,0,0,0,0,0,0,0,5,0,0,0,52,0,0,0,0,1.5,0,0,1.5,0,1,0,0,0,0,2,0,0,27.5,0,0,0,0,0
131.3,0,0,2,7,0,0,0,0,0,0,0,0,0,0,0,0,0,0,6,0,0,0,51.5,0,0,0,0,0.5,0,0,1,0,0,0,0,0,0,3,0,0,29,0,0,0,0,0
81,51.36,4.19,5.92,5.93,4.02,0,9.55,3.64,5.14,0,0,0,0,0,0,0,0,0,2.94,0,0,0,0,0,0,0,0,0,0,0.05,0.88,0,0,2.99,0,0,3.39,0,0,0,0,0,0,0,0,0
75,55.3,4.21,5.94,5.62,0.24,0,9.59,3.65,5.16,0,0,0,0,0,0,0,0,0,2.95,0,0,0,0,0,0,0,0,0,0,0.05,0.88,0,0,3,0,0,3.41,0,0,0,0,0,0,0,0,0
66,62.02,3.21,3.1,6.01,6.3,0,7.69,4.11,1.32,0,0,0,0,0,0,0,0,0,0,0,0,0,0,0,0,0,0,0,0,0.06,0.32,0,0,2.49,0,0,3.37,0,0,0,0,0,0,0,0,0
63,66.23,3.16,3.05,5.92,4.04,0,7.58,4.05,1.3,0,0,0,0,0,0,0,0,0,0,0,0,0,0,0,0,0,0,0,0,0.06,0.32,0,0,2.45,0,0,1.84,0,0,0,0,0,0,0,0,0
62,68.53,3.13,1.84,5.84,4,0,7.5,4,1.29,0,0,0,0,0,0,0,0,0,0,0,0,0,0,0,0,0,0,0,0,0.06,0.32,0,0,1.67,0,0,1.82,0,0,0,0,0,0,0,0,0
71,58.04,3.48,3.42,6.63,6.99,0,8.53,4.51,1.52,0,0,0,0,0,0,0,0,0,0,0,0,0,0,0,0,0,0,0,0,0.06,0.36,0,0,2.72,0,0,3.74,0,0,0,0,0,0,0,0,0
72,60.16,2.57,2.48,6.58,6.93,0,8.46,4.48,1.51,0,0,0,0,0,0,0,0,0,0,0,0,0,0,0,0,0,0,0,0,0.06,0.36,0,0,2.7,0,0,3.71,0,0,0,0,0,0,0,0,0
64,61.31,4.48,4.45,6.8,4.89,0,7.09,3.82,1.26,0,0,0,0,0,0,0,0,0,0,0,0,0,0,0,0,0,0,0,0,0.04,0.27,0,0,2.81,0,0,2.78,0,0,0,0,0,0,0,0,0
65,62.36,0.91,4.52,6.92,4.97,0,7.21,3.89,1.28,0,0,0,0,0,0,0,0,0,1.56,0,0,0,0,0,0,0,0,0,0,0.04,0.66,0,0,2.86,0,0,2.82,0,0,0,0,0,0,0,0,0
63,61.68,2.7,5.7,6.84,4.92,0,7.14,3.84,1.26,0,0,0,0,0,0,0,0,0,0,0,0,0,0,0,0,0,0,0,0,0.04,0.27,0,0,2.82,0,0,2.79,0,0,0,0,0,0,0,0,0
59.7,66.63,0,0.71,1.81,10.38,0,0,3.52,3.86,0,0,0,0,0,0,0,0,0,0,0,0,0,0,0,0,0,0,0,0,0,0,0,0,0,0,0,10.63,0,0,0,0,0,2.46,0,0,0
54.9,67.13,3.16,0.72,1.82,6.54,0,0,3.55,3.89,0,0,0,0,0,0,0,0,0,0,0,0,0,0,0,0,0,0,0,0,0,0,0,0,0,0,0,10.71,0,0,0,0,0,2.48,0,0,0
56.8,68.31,0,0.73,1.85,7.99,0,0,3.61,3.96,0,0,0,0,0,0,0,0,0,0,0,0,0,0,0,0,0,0,0,0,0,0,0,0,0,0,0,10.9,0,0,0,0,0,1.97,0.68,0,0
57.1,68.02,0,0.73,1.84,7.95,0,0,3.6,3.94,0,0,0,0,0,0,0,0,0,0,0,0,0,0,0,0,0,0,0,0,0,0,0,0,0,0,0,10.85,0,0,0,0,0,3.07,0,0,0
57.6,68.9,0,0.74,1.87,8.05,0,0,3.64,4,0,0,0,0,0,0,0,0,0,0,0,0,0,0,0,0,0,0,0,0,0,0,0,0,0,0,0,8.55,0,0,0,0,0,4.25,0,0,0
69,62.7,0,0.72,0,14.49,0,0,9.53,0,0,0,0,0,0,0,0,0,0,0,0,0,0,0,0,0,0,0,0,0,0,0,0,0,0,0,0,8.39,0,0,0,0,0,4.17,0,0,0
72.4,62.85,0,0.73,0,11.88,0,0,11.95,0,0,0,0,0,0,0,0,0,0,0,0,0,0,0,0,0,0,0,0,0,0,0,0,0,0,0,0,8.41,0,0,0,0,0,4.18,0,0,0
61.9,65.47,3.26,0.74,1.88,8.1,0,0,3.66,4.02,0,0,0,0,0,0,0,0,0,0,0,0,0,0,0,0,0,0,0,0,0,0,0,0,0,0,0,8.6,0,0,0,0,0,4.27,0,0,0
63,65.72,0,0.76,0,9.66,0,0,9.99,0,0,0,0,0,0,0,0,0,0,0,0,0,0,0,0,0,0,0,0,0,0,0,0,0,0,0,0,8.8,0,0,0,0,0,4.37,0.7,0,0
60.3,69.31,0,0.74,1.88,8.1,0,0,3.67,4.02,0,0,0,0,0,0,0,0,0,0,0,0,0,0,0,0,0,0,0,0,0,1.16,0,0,0,0,0,7.99,0,0,0,0,0,3.13,0,0,0
74,1.96,0,0,0,0,0,0,0.84,0,0,0,0,0,0,0,0,0,0,7.55,0,0,0,59.71,0,0,0,0,0,0,0,0,0,0,0,0,0,0,0,0,0,29.94,0,0,0,0,0
71,2.58,2.23,0.63,0,0,0,0,0.42,0,0,0,0,0,0,0,0,0,0,7.14,0,0,0,57.15,0,0,0,0,0,0,0,0,0,0,0,0,0,0,0,0,0,29.85,0,0,0,0,0
80,4.81,3.07,0,0,0,0,0,0.41,0,0,0,0,0,0,0,0,0,0,6.96,0,0,0,55.67,0,0,0,0,0,0,0,0,0,0,0,0,0,0,0,0,0,29.08,0,0,0,0,0
113,1.2,0.8,3.6,0,0,0,0,0,0,0,0,0,0,0,0,0,0,0,4.3,0,0,0,58,0,0,0,0,0,0,0,0,0,0,0,0,0,0,0,0,0,32.1,0,0,0,0,0
76,8.3,28.66,0,0,4.44,0,0,0,0,0,0,0,0,0,0,0,0,0,10.72,0,0,0,0,0,0,0,0,0,0,0.13,15.69,0,0,20.29,0,0,7.08,0,0,0,0,0,4.69,0,0,0
70,16.41,35.41,0,6.1,0,3.22,0,0,0,0,0,0,0,0,0,0,0,0,0,0,0,0,0,0,0,0,0,0,0,0.13,13.99,0,0,9.25,0,0,9,0,0,0,0,0,6.49,0,0,0
77,6.86,39.48,0,0,0,3.59,0,0,0,0,0,0,0,0,0,0,0,0,10.13,0,0,0,0,0,0,0,0,0,0,0.14,19.83,0,0,13.77,0,0,0,0,0,0,0,0,6.2,0,0,0
84,10.39,34.04,0,0,0,1.62,0,6.03,0,0,0,0,0,0,0,0,0,0,9.19,0,0,0,0,0,0,0,0,0,0,0.13,17.22,0,0,15.61,0,0,2.02,0,0,0,0,0,3.75,0,0,0
85,12.13,26.19,0,6.02,4.33,3.17,0,3.91,0,0,0,0,0,0,0,0,0,0,5.98,0,0,0,0,0,0,0,0,0,0,0.13,14.55,0,0,12.18,0,0,5.92,0,0,0,0,0,5.49,0,0,0
82,8,32.77,0,11.92,2.15,0,0,0,0,0,0,0,0,0,0,0,0,0,5.9,0,0,0,0,0,0,0,0,0,0,0.12,16.21,0,0,13.53,0,0,4.88,0,0,0,0,0,4.52,0,0,0
72,12.96,33.59,0,0,0,1.69,0,0,0,0,0,0,0,0,0,0,0,0,7.99,0,0,0,0,0,0,0,0,0,0,0.13,16.34,0,0,14.63,0,0,6.32,0,0,0,0,0,6.35,0,0,0
109,47.01,0,1.78,11.98,3.23,3.15,18.18,6.82,0,0,0,0,0,0,0,0,0,0,2.23,2.91,0,0,0,0,0,0,0,0,0,0.04,0,0,0.67,1.51,0,0,0.49,0,0,0,0,0,0,0,0,0
110,48.9,0,1.85,0,12.31,3.28,18.91,7.09,0,0,0,0,0,0,0,0,0,0,0,4.85,0,0,0,0,0,0,0,0,0,0.04,0,0,0.69,1.57,0,0,0.51,0,0,0,0,0,0,0,0,0
102,51.46,0,1.83,0,11.07,2.43,20.78,5.01,0,0,0,0,0,0,0,0,0,0,0,3.6,0,0,0,0,0,0,0,0,0,0.04,0,0,0.86,1.55,0,0,0.5,0,0,0,0.87,0,0,0,0,0
118,41.49,0,1.84,0,14.52,3.68,20.97,8.09,1.33,0,0,0,0,0,0,0,0,0,0,5.44,0,0,0,0,0,0,0,0,0,0.04,0,0,0.52,1.57,0,0,0.51,0,0,0,0,0,0,0,0,0
100,47.05,0,5.18,0,12.96,3.02,15.47,5.33,0,0,0,0,0,0,0,0,0,0,0,4.46,0,0,0,0,0,0,0,0,0,0.05,0,0,0.73,4.14,0,0,1.61,0,0,0,0,0,0,0,0,0
105,47.02,0,1.9,0,10.35,4.21,19.43,7.28,0,0,0,0,0,0,0,0,0,0,0,6.85,0,0,0,0,0,0,0,0,0,0.04,0.79,0,0,1.61,0,0,0.52,0,0,0,0,0,0,0,0,0
108,45.84,9.24,1.89,0,11.47,2.94,15.08,6.23,0,0,0,0,0,0,0,0,0,0,0,4.35,0,0,0,0,0,0,0,0,0,0.04,0.79,0,0,1.61,0,0,0.52,0,0,0,0,0,0,0,0,0
108,50.89,0,1.88,0,12.55,3.34,17.13,7.23,0,0,0,0,0,0,0,0,0,0,0,3.7,0,0,0,0,0,0,0,0,0,0.04,0.59,0,0.53,1.6,0,0,0.52,0,0,0,0,0,0,0,0,0
102,52.89,0,1.81,0,10.94,2.4,20.53,4.95,0,0,0,0,0,0,0,0,0,0,0,3.55,0,0,0,0,0,0,0,0,0,0.04,0,0,0.85,1.54,0,0,0.5,0,0,0,0,0,0,0,0,0
118,41.22,0,1.83,0,14.42,3.65,20.83,10.04,0,0,0,0,0,0,0,0,0,0,0,5.4,0,0,0,0,0,0,0,0,0,0.04,0,0,0.51,1.56,0,0,0.5,0,0,0,0,0,0,0,0,0
112,51.37,0,1.27,8.01,0,0,0,18.75,6.85,0,0,0,0,0,0,0,0,0,1.59,0,0,0,0,0,0,0,0,0,0,0.04,0,0,0,12.12,0,0,0,0,0,0,0,0,0,0,0,0
100,45.07,1.96,0,0,0,1.78,4.56,15.37,6.5,0,0,0,0,0,0,0,0,0,0,0,0,0,0,0,0,0,0,0,0,0.05,0,0,0,24.71,0,0,0,0,0,0,0,0,0,0,0,0
112,49.96,0,0,0,0,0,0,25.01,0,0,0,0,0,0,0,0,0,0,0,0,0,0,0,0,0,0,0,0,0,0,0,0,0,20.02,0,0,0,5.01,0,0,0,0,0,0,0,0
108,49.97,0,0,0,0,0,0,15,10.02,0,0,0,0,0,0,0,0,0,0,0,0,0,0,0,0,0,0,0,0,0,0,0,0,22.02,0,0,0,2.99,0,0,0,0,0,0,0,0
123,49,0,0,0,0,0,0,14.97,11.02,0,0,0,0,0,0,0,0,0,0,0,0,0,0,0,0,0,0,0,0,0,0,0,0,20,0,0,0,5.01,0,0,0,0,0,0,0,0
120,50.03,0,0,0,0,0,0,15.02,9.96,0,0,0,0,0,0,0,0,0,0,0,0,0,0,0,0,0,0,0,0,0,0,0,0,20.01,0,0,0,4.98,0,0,0,0,0,0,0,0
118,54.98,0,9.99,0,0,0,4.97,13.01,11.04,0,0,0,0,0,0,0,0,0,0,0,0,0,0,0,0,0,0,0,0,0,0,0,0,3.01,0,0,0,3,0,0,0,0,0,0,0,0
120,54.88,4.96,5.01,0,0,0,5.09,13.03,10.99,0,0,0,0,0,0,0,0,0,0,0,0,0,0,0,0,0,0,0,0,0,0,0,0,3.03,0,0,0,3.01,0,0,0,0,0,0,0,0
114,44.98,0,0,0,0,0,4.95,14.99,6.05,0,0,0,0,0,0,0,0,0,0,0,0,0,0,0,0,0,0,0,0,0,0,0,0,25.02,0,0,0,4.01,0,0,0,0,0,0,0,0
29,44.83,11.38,19.43,0,0,0,0,0,0,0,0,0,0,0,0,0,0,0,16.55,0,0,0,0,0,0,0,0,0,0,0,0,0,0,0,0,0,0,0,0,0,7.81,0,0,0,0,0
31,47.76,10.25,17.61,0,0,0,0,0,0,0,0,0,0,0,0,0,0,0,16.37,0,0,0,0,0,0,0,0,0,0,0,0,0,0,0,0,0,0,0,0,0,8.01,0,0,0,0,0
40,41.58,11.96,24.5,0,0,0,0,0,0,0,0,0,0,0,0,0,0,0,10.23,0,0,0,0,0,0,0,0,0,0,0,0,0,0,0,0,0,0,0,0,0,11.73,0,0,0,0,0
39,49.62,9.53,19.52,0,15.99,0,0,0,0,0,0,0,0,0,0,0,0,0,0,0,0,0,0,0,0,0,0,0,0,0,0,0,0,0,0,0,0,0,0,0,5.34,0,0,0,0,0
37,24.43,31.63,21.6,16.75,0,0,0,0,0,0,0,0,0,0,0,0,0,0,0,0,0,0,0,0,0,0,0,0,0,0,0,0,0,0,0,0,0,0,0,0,5.59,0,0,0,0,0
35,36.41,20.95,17.88,16.64,0,0,0,0,0,0,0,0,0,0,0,0,0,0,0,0,0,0,0,0,0,0,0,0,0,0,0,0,0,0,0,0,0,0,0,0,8.12,0,0,0,0,0
34,42.46,10.59,21.7,16.83,0,0,0,0,0,0,0,0,0,0,0,0,0,0,0,0,0,0,0,0,0,0,0,0,0,0,0,0,0,0,0,0,0,0,0,0,8.42,0,0,0,0,0
73,64.24,0,7.19,10.68,1.44,0.04,0,1.08,6.78,0,0,0,0,0,0,0,0,0,0,7.46,0,0,0,0,0,0,0,0,0,0,0,0,0,0,0,0,1.09,0,0,0,0,0,0,0,0,0
72,68.13,0,4.53,9,3.76,0.3,0,0.74,7.28,0,0,0,0,0,0,0,0,0,0,4.39,0,0,0,0,0,0,0,0,0,0,0,0,0,0,0,0,1.87,0,0,0,0,0,0,0,0,0
75,65.88,0,7.57,8.32,2.99,0.04,0,1.19,6.77,0,0,0,0,0,0,0,0,0,0,6.8,0,0,0,0,0,0,0,0,0,0,0,0,0,0,0,0,0.44,0,0,0,0,0,0,0,0,0
73,66.03,0,5.78,12.18,1.87,0.04,0,0.21,7.3,0,0,0,0,0,0,0,0,0,0,6.32,0,0,0,0,0,0,0,0,0,0,0,0,0,0,0,0,0.27,0,0,0,0,0,0,0,0,0
75,66.13,0,3.77,12.72,2.86,0.04,0,2.07,5.71,0,0,0,0,0,0,0,0,0,0,6.18,0,0,0,0,0,0,0,0,0,0,0,0,0,0,0,0,0.52,0,0,0,0,0,0,0,0,0
75,66.55,0,3.94,13.18,0.35,0.04,0,2.09,5.71,0,0,0,0,0,0,0,0,0,0,7.51,0,0,0,0,0,0,0,0,0,0,0,0,0,0,0,0,0.63,0,0,0,0,0,0,0,0,0
72,65.23,0,4.06,16.6,0.11,0.04,0,1.03,6.09,0,0,0,0,0,0,0,0,0,0,6.27,0,0,0,0,0,0,0,0,0,0,0,0,0,0,0,0,0.57,0,0,0,0,0,0,0,0,0
73,65,0,4.05,16.54,0.11,0.04,0,2.05,5.39,0,0,0,0,0,0,0,0,0,0,6.25,0,0,0,0,0,0,0,0,0,0,0,0,0,0,0,0,0.57,0,0,0,0,0,0,0,0,0
74,64.78,0,4.03,16.49,0.11,0.04,0,3.06,4.7,0,0,0,0,0,0,0,0,0,0,6.23,0,0,0,0,0,0,0,0,0,0,0,0,0,0,0,0,0.56,0,0,0,0,0,0,0,0,0
66,12.72,25.58,1.5,0,4.09,2.49,0,3.7,3.25,0,0,0,0,0,0,0,0,0.48,46.19,0,0,0,0,0,0,0,0,0,0,0,0,0,0,0,0,0,0,0,0,0,0,0,0,0,0,0
66,12.75,25.64,1.5,0,4.1,2.5,0,3.71,3.25,0,0,0,0,0,0,0,0,0,46.33,0,0,0,0,0,0,0,0,0,0,0,0,0,0,0,0,0,0,0.22,0,0,0,0,0,0,0,0
75,1.8,1.5,2.3,0,0,0,0,0.2,0,0,0,0,0,0,0,0,0,0,4.6,0,0,0,57.6,0,0,0,0,0,0,0,0,0,0,0,0,0,0,0,0,0,32,0,0,0,0,0
74,2.2,1.1,1.6,0,0,0,0,0,0,0,0,0,0,0,0,0,0,0,5,0,0,0,57.9,0,0,0,0,0,0,0,0,0,0,0,0,0,0,0,0,0,32.2,0,0,0,0,0
74,1.7,0.6,1.2,0,0,0,0,0,0,0,0,0,0,0,0,0,0,0,4.8,0,0,0,58.9,0,0,0,0,0,0,0,0,0,0,0,0,0,0,0,0,0,32.8,0,0,0,0,0
81,45,0,0,0,0,27.5,0,0,0,0,0,0,0,0,0,0,0,0,0,0,0,0,0,0,0,0,0,0,0,0,7.5,0,0,0,0,0,0,0,0,0,0,0,20,0,0,0
82,40,0,0,0,0,37.5,0,0,0,0,0,0,0,0,0,0,0,0,0,0,0,0,0,0,0,0,0,0,0,0,0,0,0,0,0,0,0,0,0,0,0,0,22.5,0,0,0
82,40,0,0,0,0,27.5,0,0,0,0,0,0,0,0,0,0,0,0,0,0,0,0,0,0,0,0,0,0,0,0,10,0,0,0,0,0,0,0,0,0,0,0,22.5,0,0,0
87,45,0,0,0,0,40,0,0,0,0,0,0,0,0,0,0,0,0,0,0,0,0,0,0,0,0,0,0,0,0,0,0,0,0,0,0,0,0,0,0,0,0,15,0,0,0
78,40,0,0,0,0,35,0,0,0,0,0,0,0,0,0,0,0,0,0,0,0,0,0,0,0,0,0,0,0,0,0,0,0,0,0,0,0,0,0,0,0,0,25,0,0,0
79,40,0,0,0,0,35,0,0,0,0,0,0,0,0,0,0,0,0,0,0,0,0,0,0,0,0,0,0,0,0,0,0,0,0,0,0,0,5,0,0,0,0,20,0,0,0
80,40,0,0,0,5,32.5,0,0,0,0,0,0,0,0,0,0,0,0,0,0,0,0,0,0,0,0,0,0,0,0,0,0,0,0,0,0,0,0,0,0,0,0,22.5,0,0,0
82,40,0,0,0,5,27.5,0,0,0,0,0,0,0,0,0,0,0,0,0,0,0,0,0,0,0,0,0,0,0,0,5,0,0,0,0,0,0,0,0,0,0,0,22.5,0,0,0
79,45,0,0,0,3,24.5,0,0,0,0,0,0,0,0,0,0,0,0,0,0,0,0,0,0,0,0,0,0,0,0,7.5,0,0,0,0,0,0,0,0,0,0,0,20,0,0,0
77,45,0,0,0,3,27.5,0,0,0,0,0,0,0,0,0,0,0,0,0,0,0,0,0,0,0,0,0,0,0,0,4.5,0,0,0,0,0,0,0,0,0,0,0,20,0,0,0
114,18.19,16.03,0,55.82,0,7.09,0.51,0,0,0,0,0,0,0,0,0,0,0,0.31,0,0,0,0,0,0,0,0,0,0,0,0,0,0,0,0,0,1.64,0,0,0,0.41,0,0,0,0,0
83,65.82,0,4.89,3.54,2.54,3.95,0,5.17,5.3,0,0,0,0,0,0,0,0,0,0,6.19,0,0,0,0,0,0,0,0,0,0,0,0,0,0,0,0,2.6,0,0,0,0,0,0,0,0,0
83,66.19,0,4.71,3.4,6.11,3.58,0,4.98,4.73,0,0,0,0,0,0,0,0,0,0,4.63,0,0,0,0,0,0,0,0,0,0,0,0,0,0,0,0,1.67,0,0,0,0,0,0,0,0,0
73,69.69,0,1.24,10.94,3.37,0,0,3.56,3.34,0,0,0,0,0,0,0,0,0,0,7.6,0,0,0,0,0,0,0,0,0,0,0,0,0,0,0,0,0.26,0,0,0,0,0,0,0,0,0
80,68.7,0,3.8,8,5.75,0,0,1.56,7.88,0,0,0,0,0,0,0,0,0,0,4.05,0,0,0,0,0,0,0,0,0,0,0,0,0,0,0,0,0.26,0,0,0,0,0,0,0,0,0
85,65.67,0,3.78,12.73,2.29,0,0,2.07,8.86,0,0,0,0,0,0,0,0,0,0,4.34,0,0,0,0,0,0,0,0,0,0,0,0,0,0,0,0,0.26,0,0,0,0,0,0,0,0,0
70,2.4,0,0,0,0,0,0,0,0,0,0,0,0,0,0,0,0,0,2,0,0,0,62.6,0,0,0,0,0,0,0,0,0,0,0,0,0,0,0,0,0,33,0,0,0,0,0
96.5,2.3,0,1.3,0,0,0,0,0.2,0,0,0,0,0,0,0,0,0,0,3.5,0,0,0,59.8,0,0,0,0,0,0,0,0,0,0,0,0,0,0,0,0,0,32.9,0,0,0,0,0
123,2.2,0.5,1.5,0,0,0,0,0,0,0,0,0,0,0,0,0,0,0,4.6,0,0,0,58.8,0,0,0,0,0,0,0,0,0,0,0,0,0,0,0,0,0,32.4,0,0,0,0,0
128,2.3,0.2,0.2,0,0,0,0,0,0,0,0,0,0,0,0,0,0,0,4.7,0,0,0,59.7,0,0,0,0,0,0,0,0,0,0,0,0,0,0,0,0,0,32.9,0,0,0,0,0
130,2.3,0.2,0.1,0,0,0,0,0,0,0,0,0,0,0,0,0,0,0,4.7,0.1,0,0,55.4,0,0,0,0,0,0,0,0,0,0,0,0,0,0,0,0,0,37.2,0,0,0,0,0
58,57.5,21.66,4.93,0,0,0,10.51,2.03,1.33,0,0,0,0,0,0,0,0,0,0,0,0,0,0,0,0,0,0,0,0,0,0,0,0,0,0,0,2.04,0,0,0,0,0,0,0,0,0
86,56.52,7.98,4.24,3.06,3.3,0,12.4,3.99,1.97,0,0,0,0,0,0,0,0,0,3.03,0,0,0,0,0,0,0,0,0,0,0,0,0,0,0,0,0,3.51,0,0,0,0,0,0,0,0,0
78,61.22,16.4,4.35,1.57,1.13,0,4.25,8.19,1.35,0,0,0,0,0,0,0,0,0,0,0,0,0,0,0,0,0,0,0,0,0,0,0,0,0,0,0,1.54,0,0,0,0,0,0,0,0,0
119,59.01,0,1.01,2.71,11.24,0,0,11,11,0,0,0,0,0,0,0,0,0,4.03,0,0,0,0,0,0,0,0,0,0,0,0,0,0,0,0,0,0,0,0,0,0,0,0,0,0,0
127,61.03,0,5,0,0,3.01,5,12.93,11.03,0,0,0,0,0,0,0,0,0,2,0,0,0,0,0,0,0,0,0,0,0,0,0,0,0,0,0,0,0,0,0,0,0,0,0,0,0
126,62.06,0,5.04,0,0,3,4.97,12.97,9.97,0,0,0,0,0,0,0,0,0,1.99,0,0,0,0,0,0,0,0,0,0,0,0,0,0,0,0,0,0,0,0,0,0,0,0,0,0,0
123,61.49,0,4.96,0,0,2.02,4.97,13.06,10.52,0,0,0,0,0,0,0,0,0,1.99,0,0,0,0,0,0,0,0,0,0,0,0,0,0,0,0,0,0.99,0,0,0,0,0,0,0,0,0
122,61.96,0,5.01,0,3,0,4.98,13.04,10.02,0,0,0,0,0,0,0,0,0,1.99,0,0,0,0,0,0,0,0,0,0,0,0,0,0,0,0,0,0,0,0,0,0,0,0,0,0,0
123,61.54,0,5.03,0,3.01,0,5.02,19.88,3.52,0,0,0,0,0,0,0,0,0,2,0,0,0,0,0,0,0,0,0,0,0,0,0,0,0,0,0,0,0,0,0,0,0,0,0,0,0
120,60.08,0,2.03,2.02,8.84,1.02,0,22.08,3,0,0,0,0,0,0,0,0,0,0.93,0,0,0,0,0,0,0,0,0,0,0,0,0,0,0,0,0,0,0,0,0,0,0,0,0,0,0
70.1,0,0,10,0,0,0,0,0,0,0,0,0,0,0,0,0,0,0,27.12,0,0,0,0,0,0,0,0,0,0,0,0,0,0,0,0,0,0,0,0,0,62.88,0,0,0,0,0
75.9,0,0,10,0,0,0,0,0,0,0,0,0,0,0,0,0,0,0,22.12,5,0,0,0,0,0,0,0,0,0,0,0,0,0,0,0,0,0,0,0,0,62.88,0,0,0,0,0
79.4,0,0,10,0,0,0,0,0,0,0,0,0,0,0,0,0,0,0,17.12,10,0,0,0,0,0,0,0,0,0,0,0,0,0,0,0,0,0,0,0,0,62.88,0,0,0,0,0
81,0,0,10,0,0,0,0,0,0,0,0,0,0,0,0,0,0,0,15.62,11.5,0,0,0,0,0,0,0,0,0,0,0,0,0,0,0,0,0,0,0,0,62.88,0,0,0,0,0
90.9,0,0,10,0,0,0,10,0,0,0,0,0,0,0,0,0,0,0,17.12,0,0,0,0,0,0,0,0,0,0,0,0,0,0,0,0,0,0,0,0,0,62.88,0,0,0,0,0
98.3,0,0,10,0,0,0,0,10,0,0,0,0,0,0,0,0,0,0,17.12,0,0,0,0,0,0,0,0,0,0,0,0,0,0,0,0,0,0,0,0,0,62.88,0,0,0,0,0
33.3,69.67,9.64,10.39,0.16,9.15,0.04,0,0,0,0,0,0,0,0,0,0,0,0,0,0.51,0,0,0,0,0,0,0.4,0,0,0,0,0,0,0,0,0,0,0,0.04,0,0,0,0,0,0,0
31,66.94,11.14,10.83,3.26,6.91,0.21,0,0,0,0,0,0,0,0,0,0,0,0,0,0.32,0,0,0,0,0,0,0,0,0,0.23,0,0,0,0,0,0,0.16,0,0,0,0,0,0,0,0,0
35,68.19,9.5,11.47,0,9.3,1.13,0,0,0,0,0,0,0,0,0,0,0,0,0,0.19,0,0,0,0,0,0,0.17,0,0,0,0,0,0,0,0,0,0.05,0,0,0,0,0,0,0,0,0
35,69.46,9.75,9.76,0,9.17,0.13,0,0,0,0,0,0,0,0,0,0,0,0,0,1.4,0,0,0,0,0,0,0.33,0,0,0,0,0,0,0,0,0,0,0,0,0,0,0,0,0,0,0
35,71.55,8.66,7.87,0,11.67,0.04,0,0,0,0,0,0,0,0,0,0,0,0,0,0.06,0,0,0,0,0,0,0,0,0,0.15,0,0,0,0,0,0,0,0,0,0,0,0,0,0,0,0
