Repository: you0514w/youyou

File: Expansion Coeff.csv (part 44 of 83)
Expansion Coeff (Typical) ( 10-7/K ),SiO2,B2O3,Al2O3,MgO,CaO,BaO,Li2O,Na2O,K2O,Rb2O,Ag2O,Cs2O,Tl2O,MnO,FeO,CoO,NiO,CuO,ZnO,SrO,CdO,PbO,SnO,Cr2O3,Fe2O3,Ga2O3,As2O3,Y2O3,In2O3,Sb2O3,La2O3,Nd2O3,Gd2O3,TiO2,MnO2,GeO2,ZrO2,CeO2,SnO2,TeO2,P2O5,V2O5,Nb2O5,Ta2O5,MoO3,WO3
36,65.62,9.55,11.74,0,11.86,0.43,0,0,0,0,0,0,0,0,0,0,0,0,0,0.64,0,0,0,0,0,0,0,0,0,0.16,0,0,0,0,0,0,0,0,0,0,0,0,0,0,0,0
30,69.64,12.34,9.72,0,7.07,0.43,0,0,0,0,0,0,0,0,0,0,0,0,0,0.64,0,0,0,0,0,0,0,0,0,0.16,0,0,0,0,0,0,0,0,0,0,0,0,0,0,0,0
65,5.14,51.93,0,0,0,6.53,0,0,0,0,0,0,0,0,0,0,0,0,26,0,0,10.4,0,0,0,0,0,0,0,0,0,0,0,0,0,0,0,0,0,0,0,0,0,0,0,0
46,9.53,29.61,0,0,0,0,0,0,0,0,0,0,0,0,0,0,0,0,60.52,0,0,0.34,0,0,0,0,0,0,0,0,0,0,0,0,0,0,0,0,0,0,0,0,0,0,0,0
79,4.85,40.23,0,0,0,7.61,0,0,0,0,0,0,0,0,0,0,0,0,22.22,0,0,25.09,0,0,0,0,0,0,0,0,0,0,0,0,0,0,0,0,0,0,0,0,0,0,0,0
90,2.78,33.6,0,0,0,0,0,0,0,0,0,0,0,0,0,0,0,0,0,0,0,63.62,0,0,0,0,0,0,0,0,0,0,0,0,0,0,0,0,0,0,0,0,0,0,0,0
30,20.07,16.78,0,0,0,0,0,0,0,0,0,0,0,0,0,0,0,0,62.98,0,0,0.17,0,0,0,0,0,0,0,0,0,0,0,0,0,0,0,0,0,0,0,0,0,0,0,0
51,78.64,10.04,0,0,0,0,0.65,1.78,6.05,0,0,0,0,0,0,0,0,0,0,0,0,0,0,0,0,0,0,0,0,0,0,0,0,0,0,0,2.84,0,0,0,0,0,0,0,0,0
52.5,76.47,9.02,0,0,0,0,0.88,2.13,6.67,0,0,0,0,0,0,0,0,0,0,0,0,0,0,0,0,0,0,0,0,0,0,0,0,0,0,0,4.83,0,0,0,0,0,0,0,0,0
39.5,77.68,15.51,0,0,1.02,0.27,0.32,0.1,4.18,0,0,0,0,0,0,0,0,0,0,0,0,0,0,0,0,0,0,0,0,0,0,0,0,0.4,0,0,0.52,0,0,0,0,0,0,0,0,0
51,73.37,16.16,0,0,0,0,1.51,0.93,5.94,0,0,0,0,0,0,0,0,0,0.63,0,0,0,0,0,0,0,0,0,0,0,0,0,0,0,0,0,1.46,0,0,0,0,0,0,0,0,0
33,81.14,12.54,0,0,0,0,0.43,0.31,3.25,0,0,0,0,0,0,0,0,0,0,0,0,0,0,0,0,0,0,0,0,0,0,0,0,0,0,0,2.33,0,0,0,0,0,0,0,0,0
50.9,69,16.39,0,0,0,0,1.53,0.95,6.02,0,0,0,0,0,0,0,0,0,0.64,0,0,0,0,0,0,0,0,0,0,0,0,0,0,3.99,0,0,1.48,0,0,0,0,0,0,0,0,0
51.7,68.54,16.41,0,0,0,0,1.53,0.95,6.03,0,0,0,0,0,0,0,0,0,0.64,0,0,0,0,0,0,0,0,0,0,0,0,0,0,4.42,0,0,1.48,0,0,0,0,0,0,0,0,0
51.2,69.99,15.34,0,0,0,0,1.51,1.67,5.29,0,0,0,0,0,0,0,0,0,1.19,0,0,0,0,0,0,0,0,0,0,0,0,0,0,3.96,0,0,1.05,0,0,0,0,0,0,0,0,0
49.5,70.49,15.32,0,0,0,0,1.51,1.04,5.29,0,0,0,0,0,0,0,0,0,1.59,0,0,0,0,0,0,0,0,0,0,0,0,0,0,3.97,0,0,0.79,0,0,0,0,0,0,0,0,0
51.6,70.22,15.27,0,0,0,0,1.51,1.66,5.2,0,0,0,0,0,0,0,0,0,1.58,0,0,0,0,0,0,0,0,0,0,0,0,0,0,4.04,0,0,0.52,0,0,0,0,0,0,0,0,0
95,0,0,2.08,0,3.79,5.63,0,4.7,0,0,0,0,0,0,0,0,0,0,39.64,0,0,0,0,0,0,0,0,0,0,0.12,0.79,0,0,0,0,0,0,0,0,0,43.25,0,0,0,0,0
130,0,0,0,0,5.42,6.61,0,16.34,0,0,0,0,0,0,0,0,0,0,39.82,0,0,0,0,0,0,0,0,0,0,0.1,0.31,0,0,0,0,0,0,0,0,0,31.4,0,0,0,0,0
94,0,0,1.18,0,4.67,3.56,0,1.58,0,0,0,0,0,0,0,0,0,0,46.52,0,0,0,0,0,0,0,0,0,0,0,0.37,0,0,0,0,0,0,0,0,0,42.12,0,0,0,0,0
141,0,0,5.07,0,1.85,6.73,0,24.99,0,0,0,0,0,0,0,0,0,0,27.9,0,0,0,0,0,0,0,0,0,0,0.11,0.63,0,0,0,0,0,0,0,0,0,32.72,0,0,0,0,0
114,0,0,1.91,0,3.85,5.5,0,12.22,0,0,0,0,0,0,0,0,0,0,37.2,0,0,0,0,0,0,0,0,0,0,0,0.99,0,0,0,0,0,0,0,0,0,38.33,0,0,0,0,0
107,0,0,3.2,0,0,2.83,0,12.26,0,0,0,0,0,0,0,0,0,0,41.36,0,0,0,0,0,0,0,0,0,0,0,1.33,0,0,0,0,0,0,0,0,0,39.02,0,0,0,0,0
116,0,0,2,0,4.01,5.25,0,12.13,0,0,0,0,0,0,0,0,0,0,36.94,0,0,0,0,0,0,0,0,0,0,0.11,0.69,0,0,0,0,0,0,0,0,0,38.87,0,0,0,0,0
126,0,0,2.86,0,3.01,8.77,0,14.83,0,0,0,0,0,0,0,0,0,0,30.42,0,0,0,0,0,0,0,0,0,0,0.12,1.79,0,0,0,0,0,0,0,0,0,38.2,0,0,0,0,0
129,0,0,0,0,0,2.75,0,15.32,0,0,0,0,0,0,0,0,0,0,41.48,0,0,0,0,0,0,0,0,0,0,0,0.32,0,0,0,0,0,0,0,0,0,40.13,0,0,0,0,0
118,0,0,1.92,0,3.89,7.11,0,12.32,0,0,0,0,0,0,0,0,0,0,36.16,0,0,0,0,0,0,0,0,0,0,0.11,1.34,0,0,0,0,0,0,0,0,0,37.15,0,0,0,0,0
46,0,39.76,0,0,0,0.25,0,0,0,0,0,0,0,0,0,0,0,0,59.99,0,0,0,0,0,0,0,0,0,0,0,0,0,0,0,0,0,0,0,0,0,0,0,0,0,0,0
84,14.36,33.84,0,0,1.26,0,2.37,11.41,1.13,0,0,0,0,0,0,0,0,0,35.63,0,0,0,0,0,0,0,0,0,0,0,0,0,0,0,0,0,0,0,0,0,0,0,0,0,0,0
90,14.91,29.86,0,0.89,0,0,0,14.11,0,0,0,0,0,0,0,0,0,0,39.88,0.35,0,0,0,0,0,0,0,0,0,0,0,0,0,0,0,0,0,0,0,0,0,0,0,0,0,0
25,24.51,15.17,0,0,0,0,0,0,0,0,0,0,0,0,0,0,0,0,60.32,0,0,0,0,0,0,0,0,0,0,0,0,0,0,0,0,0,0,0,0,0,0,0,0,0,0,0
34,9.93,40.05,0,0,0,0,0,0,0,0,0,0,0,0,0,0,0,0,50.02,0,0,0,0,0,0,0,0,0,0,0,0,0,0,0,0,0,0,0,0,0,0,0,0,0,0,0
72,0,0,5.05,0,0,0,0,0,0,0,0,0,0,0,0,0,0,0,49.99,0,0,0,0,0,0,0,0,0,0,0,0,0,0,0,0,0,0,0,0,0,44.96,0,0,0,0,0
47,0,38.79,0,0,0,0,0,0,0,0,0,0,0,0,0,0,0,0,60.67,0,0,0,0,0,0,0,0,0,0,0,0,0,0,0,0,0,0,0,0,0,0.54,0,0,0,0,0
87,0,0,0.93,0,0,5.08,0,0,0,0,0,0,0,0,0,0,0,0,39.99,0,0,0,0,0,0,0,0,0,0,0,0,0,0,0,0,0,0,0,0,0,54,0,0,0,0,0
89,0,8.61,0,0,0,0,0,0,0,0,0,0,0,0,0,0,0,0,33.72,0,0,0,0,0,0,0,0,0,0,0,0,0,0,0,0,0,0,0,0,0,57.67,0,0,0,0,0
29,0,39.75,0,0,0,0,0,0,0,0,0,0,0,0,0,0,0,0,59.98,0,0,0,0,0,0,0,0,0,0,0,0,0,0,0,0,0,0,0,0,0,0.27,0,0,0,0,0
42,71.64,0,13.86,1.59,0,0,8.6,0.52,0.34,0,0,0,0,0,0,0,0,0,0,0,0,0,0,0,0,0,0,0,0,0,0,0,0,2.41,0,0,1.04,0,0,0,0,0,0,0,0,0
33,68.49,0,11.82,1.63,0,0.43,7.9,0,3.48,0,0,0,0,0,0,0,0,0,2.5,0,0,0,0,0,0,0,0,0,0,0,0,0,0,2.95,0,0,0.8,0,0,0,0,0,0,0,0,0
24,71.63,0,11.7,1.61,0,0.21,7.81,0,2.34,0,0,0,0,0,0,0,0,0,1.19,0,0,0,0,0,0,0,0.13,0,0,0,0,0,0,2.43,0,0,0.95,0,0,0,0,0,0,0,0,0
25,71.97,0,11.76,1.63,0,0.3,6.58,0,2.37,0,0,0,0,0,0,0,0,0,1.77,0,0,0,0,0,0,0,0.2,0,0,0,0,0,0,2.46,0,0,0.96,0,0,0,0,0,0,0,0,0
22,68.76,0,12.22,2.4,0.58,0.29,8.64,0,2.33,0,0,0,0,0,0,0,0,0,1.74,0,0,0,0,0,0,0,0.2,0,0,0,0,0,0,2.42,0,0,0.42,0,0,0,0,0,0,0,0,0
6,67.17,0,10.68,0.79,1.14,0.42,11.79,0.52,4.42,0,0,0,0,0,0,0,0,0,0,0,0,0,0,0,0,0,0,0,0,0,0,0,0,1.6,0,0,1.04,0,0.43,0,0,0,0,0,0,0
22,71.39,0,11.64,0,0,0,9.71,0,2.74,0,0,0,0,0,0,0,0,0,0.79,0,0,0,0,0,0,0,0,0,0,0,0,0,0,2.42,0,0,1.05,0,0.26,0,0,0,0,0,0,0
27,69.98,0,12.93,1.63,0,0.43,7.9,0,1.67,0,0,0,0,0,0,0,0,0,1.61,0,0,0,0,0,0,0,0,0,0,0.18,0,0,0,2.87,0,0,0.8,0,0,0,0,0,0,0,0,0
10,65.86,0,13.36,0,0,0,12.16,0,4.82,0,0,0,0,0,0,0,0,0,0,0,0,0,0,0,0,0,0,0,0,0,0,0,0,2.84,0,0,0.79,0,0.17,0,0,0,0,0,0,0
26,71.94,0,11.62,0.82,0,0.34,6.61,0,3.28,0,0,0,0,0,0,0,0,0,1.54,0,0,0,0,0,0,0,0,0,0,0,0,0,0,2.88,0,0,0.8,0,0.17,0,0,0,0,0,0,0
30,72.59,0,11.34,0,0,0.22,6.64,0.53,4.21,0,0,0,0,0,0,0,0,0,0.81,0,0,0,0,0,0,0,0.27,0,0,0,0,0,0,2.48,0,0,0.91,0,0,0,0,0,0,0,0,0
45.5,70.15,16.95,5.53,0,0,1.03,1.1,2.33,2.09,0,0,0,0,0,0,0,0,0,0,0,0,0,0,0,0,0,0,0,0,0,0,0,0,0.82,0,0,0,0,0,0,0,0,0,0,0,0
54.4,69.86,15.7,2.02,0,0,0,6.48,0.2,5.11,0,0,0,0,0,0,0,0,0,0,0,0,0.08,0,0,0,0,0,0,0,0,0,0,0,0.55,0,0,0,0,0,0,0,0,0,0,0,0
49.7,70,17.85,2.15,0,0,0,2.22,0.43,5.78,0,0,0,0,0,0,0,0,0,0,0,0,1.49,0,0,0,0,0,0,0,0,0,0,0,0.08,0,0,0,0,0,0,0,0,0,0,0,0
82,60,0,10,0,0,10,0,10,0,0,0,0,0,0,0,0,0,0,0,0,0,0,0,0,0,0,0,0,0,0,0,0,0,10,0,0,0,0,0,0,0,0,0,0,0,0
94,60,0,0,0,0,0,5,15,0,0,0,0,0,0,0,0,0,0,0,0,0,0,0,0,0,0,0,0,0,0,0,0,0,20,0,0,0,0,0,0,0,0,0,0,0,0
99,60,0,0,0,0,0,0,15,5,0,0,0,0,0,0,0,0,0,0,0,0,0,0,0,0,0,0,0,0,0,0,0,0,20,0,0,0,0,0,0,0,0,0,0,0,0
86,60,0,0,5,0,0,0,15,0,0,0,0,0,0,0,0,0,0,0,0,0,0,0,0,0,0,0,0,0,0,0,0,0,20,0,0,0,0,0,0,0,0,0,0,0,0
89,60,0,10,0,5,0,0,15,0,0,0,0,0,0,0,0,0,0,0,0,0,0,0,0,0,0,0,0,0,0,0,0,0,10,0,0,0,0,0,0,0,0,0,0,0,0
90,60,0,0,0,0,0,0,15,0,0,0,0,0,0,0,0,0,0,0,5,0,0,0,0,0,0,0,0,0,0,0,0,0,20,0,0,0,0,0,0,0,0,0,0,0,0
91,60,0,0,0,0,5,0,15,0,0,0,0,0,0,0,0,0,0,0,0,0,0,0,0,0,0,0,0,0,0,0,0,0,20,0,0,0,0,0,0,0,0,0,0,0,0
87,60,0,0,0,0,10,0,10,0,0,0,0,0,0,0,0,0,0,0,0,0,0,0,0,0,0,0,0,0,0,0,0,0,20,0,0,0,0,0,0,0,0,0,0,0,0
82,60,10,0,0,0,10,0,10,0,0,0,0,0,0,0,0,0,0,0,0,0,0,0,0,0,0,0,0,0,0,0,0,0,10,0,0,0,0,0,0,0,0,0,0,0,0
106.7,57.4,0,11.4,0,0,0,0,11,8,0,0,0,0,0,0,0,0,0,12.2,0,0,0,0,0,0,0,0,0,0,0,0,0,0,0,0,0,0,0,0,0,0,0,0,0,0,0
107.4,61,0,15,0,0,0,0,9.5,9.5,0,0,0,0,0,0,0,0,0,5,0,0,0,0,0,0,0,0,0,0,0,0,0,0,0,0,0,0,0,0,0,0,0,0,0,0,0
105.1,61.7,0,5.6,0,0,0,0,6,10,0,0,0,0,0,0,0,0,0,16.7,0,0,0,0,0,0,0,0,0,0,0,0,0,0,0,0,0,0,0,0,0,0,0,0,0,0,0
106.8,62,0,10,0,0,0,0,10,9,0,0,0,0,0,0,0,0,0,9,0,0,0,0,0,0,0,0,0,0,0,0,0,0,0,0,0,0,0,0,0,0,0,0,0,0,0
107.9,63.3,0,6.5,0,0,0,0,9.3,9.2,0,0,0,0,0,0,0,0,0,11.7,0,0,0,0,0,0,0,0,0,0,0,0,0,0,0,0,0,0,0,0,0,0,0,0,0,0,0
105.1,65.2,0,5,0,0,0,0,11,6,0,0,0,0,0,0,0,0,0,12.8,0,0,0,0,0,0,0,0,0,0,0,0,0,0,0,0,0,0,0,0,0,0,0,0,0,0,0
83,9.13,40.3,7.18,0,0,13.13,0,0,0,0,0,0,0,0,0,0,0,0.46,0,0,0,25.68,0,0,0,0,0,0,0,0,0,0,0,4.12,0,0,0,0,0,0,0,0,0,0,0,0
74,15.81,38.97,7.26,0,0,13.68,0,0,0,0,0,0,0,0,0,0,0,0,0,0,0,22.11,0,0,0,0,0,0,0,0,0,0,0,0,0,0,0,0.22,0,0,0,0,0,1.95,0,0
82,10.05,41.1,7.1,0,0,13.39,0,0,0,0,0,0,0,0,0,0,0,0.46,0,0,0,24.88,0,0,0,0,0,0,0,0,0,0,0,3.02,0,0,0,0,0,0,0,0,0,0,0,0
77,9.92,41.96,7.02,0,0,14.15,0,0,0,0,0,0,0,0,0,0,0,0.45,0,0,0,23.51,0,0,0,0,0,0,0,0,0,0,0,2.99,0,0,0,0,0,0,0,0,0,0,0,0
86,10.16,42.08,4.19,0,0,14.33,0,0,0,0,0,0,0,0,0,0,0,0.77,0,0,0,23.79,0,0,0,0,0,0,0,0,1.12,0,0,3.06,0,0,0.5,0,0,0,0,0,0,0,0,0
85,19.95,31.51,4.7,0,0,14.07,0,0,0,0,0,0,0,0,0,0,0,1.05,0,0,0,24.97,0,0,0,0,0,0,0,0,0,0,0,3.75,0,0,0,0,0,0,0,0,0,0,0,0
76,15.03,37.93,6.9,0,0,13.39,0,0,0,0,0,0,0,0,0,0,0,0.44,0,0,0,21.55,0,0,0,0,0,0,0,0,0,0,0,0,0,0,4.76,0,0,0,0,0,0,0,0,0
82,10.03,40.2,8.87,0,0,12.58,0,0,0,0,0,0,0,0,0,0,0,0.45,0,0,0,24.85,0,0,0,0,0,0,0,0,0,0,0,3.02,0,0,0,0,0,0,0,0,0,0,0,0
79,15.08,37.02,7.04,0,0,11.97,0,0,0,0,0,0,0,0,0,0,0,0,0,0,0,23.88,0,0,0,0,0,0,0,0,0,0,0,5.01,0,0,0,0,0,0,0,0,0,0,0,0
77,14.92,37.12,6.97,0,0,12,0,0,0,0,0,0,0,0,0,0,0,0,0,0,0,23.01,0,0,0,0,0,0,0,0,0,0,0,5.98,0,0,0,0,0,0,0,0,0,0,0,0
82,74.15,10.23,0,0,0.23,0.56,0,9.75,4.93,0,0,0,0,0,0,0,0,0,0,0,0,0,0,0,0,0,0,0,0,0.07,0,0,0,0.08,0,0,0,0,0,0,0,0,0,0,0,0
81,74.09,10.23,0,0,0.23,0.56,0,9.74,4.92,0,0,0,0,0,0,0,0,0,0,0,0,0,0,0,0,0,0,0,0,0.07,0,0,0,0.16,0,0,0,0,0,0,0,0,0,0,0,0
82,74.03,10.22,0,0,0.23,0.56,0,9.73,4.92,0,0,0,0,0,0,0,0,0,0,0,0,0,0,0,0,0,0,0,0,0.07,0,0,0,0.24,0,0,0,0,0,0,0,0,0,0,0,0
82,73.97,10.2,0,0,0.23,0.56,0,9.73,4.92,0,0,0,0,0,0,0,0,0,0,0,0,0,0,0,0,0,0,0,0,0.07,0,0,0,0.32,0,0,0,0,0,0,0,0,0,0,0,0
81,73.85,10.19,0,0,0.23,0.56,0,9.71,4.91,0,0,0,0,0,0,0,0,0,0,0,0,0,0,0,0,0,0,0,0,0.07,0,0,0,0.48,0,0,0,0,0,0,0,0,0,0,0,0
81,73.74,10.17,0,0,0.23,0.56,0,9.69,4.9,0,0,0,0,0,0,0,0,0,0,0,0,0,0,0,0,0,0,0,0,0.07,0,0,0,0.64,0,0,0,0,0,0,0,0,0,0,0,0
81,73.61,10.16,0,0,0.23,0.56,0,9.68,4.89,0,0,0,0,0,0,0,0,0,0,0,0,0,0,0,0,0,0,0,0,0.07,0,0,0,0.8,0,0,0,0,0,0,0,0,0,0,0,0
81,73.42,10.14,0,0,0.23,0.56,0,9.66,4.88,0,0,0,0,0,0,0,0,0,0,0,0,0,0,0,0,0,0,0,0,0.07,0,0,0,1.04,0,0,0,0,0,0,0,0,0,0,0,0
140,52.55,9.96,0.98,0,0,0,0,0,0,0,0,0,0,0,0,0,0,0,1.51,35,0,0,0,0,0,0,0,0,0,0,0,0,0,0,0,0,0,0,0,0,0,0,0,0,0,0
128,51.33,10.02,2.96,0,0,0,0,0,0,0,0,0,0,0,0,0,0,0,1.52,34.17,0,0,0,0,0,0,0,0,0,0,0,0,0,0,0,0,0,0,0,0,0,0,0,0,0,0
123,50.41,9.96,4.51,0,0,0,0,0,0,0,0,0,0,0,0,0,0,0,1.53,33.59,0,0,0,0,0,0,0,0,0,0,0,0,0,0,0,0,0,0,0,0,0,0,0,0,0,0
123,49.47,10,5.99,0,0,0,0,0,0,0,0,0,0,0,0,0,0,0,1.54,33,0,0,0,0,0,0,0,0,0,0,0,0,0,0,0,0,0,0,0,0,0,0,0,0,0,0
64,58.53,4.34,9.37,13.04,0,0,6.88,3.7,1.22,0,0,0,0,0,0,0,0,0,0,0,0,0,0,0,0,0,0,0,0,0.06,0.26,0,0,2.35,0,0,0.25,0,0,0,0,0,0,0,0,0
64,61.34,4.47,4.46,6.79,4.88,0,7.08,3.81,1.26,0,0,0,0,0,0,0,0,0,0,0,0,0,0,0,0,0,0,0,0,0.06,0.27,0,0,2.8,0,0,2.78,0,0,0,0,0,0,0,0,0
74,56.81,0,7.89,6.86,7.23,0,8.81,4.67,1.57,0,0,0,0,0,0,0,0,0,0,0,0,0,0,0,0,0,0,0,0,0.07,0.97,0,0,2.82,0,0,2.3,0,0,0,0,0,0,0,0,0
72,56.93,3.4,6.33,6.51,6.82,0,8.35,4.44,1.43,0,0,0,0,0,0,0,0,0,0,0,0,0,0,0,0,0,0,0,0,0.07,0.9,0,0,2.64,0,0,2.18,0,0,0,0,0,0,0,0,0
66,65.86,2.96,2.87,5.57,5.76,0,7.1,3.72,1.26,0,0,0,0,0,0,0,0,0,0,0,0,0,0,0,0,0,0,0,0,0.04,0.78,0,0,2.26,0,0,1.82,0,0,0,0,0,0,0,0,0
67,63.05,3.76,3.7,3.65,3.76,0,9.19,4.84,1.63,0,0,0,0,0,0,0,0,0,0,0,0,0,0,0,0,0,0,0,0,0.07,1,0,0,2.96,0,0,2.39,0,0,0,0,0,0,0,0,0
71,62.88,3.79,3.72,0,7.57,0,9.05,4.89,1.64,0,0,0,0,0,0,0,0,0,0,0,0,0,0,0,0,0,0,0,0,0.07,1.01,0,0,2.98,0,0,2.4,0,0,0,0,0,0,0,0,0
66,62.4,3.77,4.91,7.15,0,0,9,4.84,1.59,0,0,0,0,0,0,0,0,0,0,0,0,0,0,0,0,0,0,0,0,0.06,1,0,0,2.9,0,0,2.38,0,0,0,0,0,0,0,0,0
66,68.12,4.12,4.03,0,0,0,9.82,5.26,1.73,0,0,0,0,0,0,0,0,0,0,0,0,0,0,0,0,0,0,0,0,0.07,1.08,0,0,3.18,0,0,2.59,0,0,0,0,0,0,0,0,0
69,60.89,3.65,3.58,3.73,3.83,0,8.95,4.73,1.6,0,0,0,0,0,0,0,0,0,2.4,0,0,0,0,0,0,0,0,0,0,0.07,1.38,0,0,2.86,0,0,2.33,0,0,0,0,0,0,0,0,0
39.7,46.41,11.02,21.89,12.11,0,0,0,0,0,0,0,0,0,0,0,0,0,0,8.57,0,0,0,0,0,0,0,0,0,0,0,0,0,0,0,0,0,0,0,0,0,0,0,0,0,0,0
26,46.39,8.01,13.37,27.66,0,0,0,0,0,0,0,0,0,0,0,0,0,0,4.57,0,0,0,0,0,0,0,0,0,0,0,0,0,0,0,0,0,0,0,0,0,0,0,0,0,0,0
39,60,20,10,0,5,0,0,0,0,0,0,0,0,0,0,0,0,0,0,5,0,0,0,0,0,0,0,0,0,0,0,0,0,0,0,0,0,0,0,0,0,0,0,0,0,0
39,62.5,15,10,2.5,5,2.5,0,0,0,0,0,0,0,0,0,0,0,0,0,2.5,0,0,0,0,0,0,0,0,0,0,0,0,0,0,0,0,0,0,0,0,0,0,0,0,0,0
34,65,10,12.5,5,5,0,0,0,0,0,0,0,0,0,0,0,0,0,0,2.5,0,0,0,0,0,0,0,0,0,0,0,0,0,0,0,0,0,0,0,0,0,0,0,0,0,0
31,65,15,12.5,0,5,0,0,0,0,0,0,0,0,0,0,0,0,0,0,2.5,0,0,0,0,0,0,0,0,0,0,0,0,0,0,0,0,0,0,0,0,0,0,0,0,0,0
35,65,15,10,0,5,0,0,0,0,0,0,0,0,0,0,0,0,0,0,5,0,0,0,0,0,0,0,0,0,0,0,0,0,0,0,0,0,0,0,0,0,0,0,0,0,0
89,65.53,0,5.54,4.38,3.15,3.91,1.18,2.85,5.99,0,0,0,0,0,0,0,0,0,0,4.43,0,0,0,0,0,0,0,0,0,0,0,0,0,0.18,0,0,2.86,0,0,0,0,0,0,0,0,0
140,54.04,0,0,0,0,37.85,0,0,0,0,0,0,0,0,0,0,0,0,0,0,0,0,0,0,0,0,0,0,0,0,8.11,0,0,0,0,0,0,0,0,0,0,0,0,0,0,0
128,62.85,0,0,0,0,22.86,0,0,0,0,0,0,0,0,0,0,0,0,0,0,0,0,0,0,0,0,0,0,0,0,14.29,0,0,0,0,0,0,0,0,0,0,0,0,0,0,0
135,72.22,0,0,0,0,16.67,0,0,0,0,0,0,0,0,0,0,0,0,0,0,0,0,0,0,0,0,0,0,0,0,11.11,0,0,0,0,0,0,0,0,0,0,0,0,0,0,0
130,66.66,0,0,0,0,21.67,0,0,0,0,0,0,0,0,0,0,0,0,0,0,0,0,0,0,0,0,0,0,0,0,11.67,0,0,0,0,0,0,0,0,0,0,0,0,0,0,0
128,61.66,0,0,0,0,26.67,0,0,0,0,0,0,0,0,0,0,0,0,0,0,0,0,0,0,0,0,0,0,0,0,11.67,0,0,0,0,0,0,0,0,0,0,0,0,0,0,0
136,61.66,0,0,0,0,31.67,0,0,0,0,0,0,0,0,0,0,0,0,0,0,0,0,0,0,0,0,0,0,0,0,6.67,0,0,0,0,0,0,0,0,0,0,0,0,0,0,0
130,74.4,0,2.28,1.15,0,0.95,17.88,0,1.23,0,0,0,0,0,0,0,0,0,0.36,0.28,0,0,0,0,0,0,0,0,0,0.04,0,0,0,0,0,0,0.61,0,0,0,0.82,0,0,0,0,0
84.1,47.24,0,0,0,4.34,2.65,0,11.77,4.31,0,0,0,0,0,0,0,0,0,0,0,0,0,0,0,0,0,0,0,0,0.03,0,0,0,23.34,0,0,0,0,0,0,0,0,4.57,0,0,1.75
120,49.25,0,1.4,0,10.63,2.61,10.93,16.05,5.12,0,0,0,0,0,0,0,0,0,0,2.61,0,0,0,0,0,0,0,0,0,0,1.4,0,0,0,0,0,0,0,0,0,0,0,0,0,0,0
121,52.1,0,0,0,0,7.52,14.93,10.32,5.71,0,0,0,0,0,0,0,0,0,0,6.41,0,0,0,0,0,0,0,0,0,0,3.01,0,0,0,0,0,0,0,0,0,0,0,0,0,0,0
113,52.4,0,0,0,0,10.1,12.4,8.6,4.8,0,0,0,0,0,0,0,0,0,0,8.7,0,0,0,0,0,0,0,0,0,0,3,0,0,0,0,0,0,0,0,0,0,0,0,0,0,0
8,74.58,0,14,0.8,0,0,9.08,0,0,0,0,0,0,0,0,0,0,0,0,0,0,0,0,0,0,0,0.39,0,0,0,0,0,0,0,0,0,0,0,0.56,0,0.59,0,0,0,0,0
87,65.28,0,10.88,4.18,6.13,0,0,10.36,3.17,0,0,0,0,0,0,0,0,0,0,0,0,0,0,0,0,0,0,0,0,0,0,0,0,0,0,0,0,0,0,0,0,0,0,0,0,0
90,66.01,0,10.93,0,9.35,0,0,10.58,3.13,0,0,0,0,0,0,0,0,0,0,0,0,0,0,0,0,0,0,0,0,0,0,0,0,0,0,0,0,0,0,0,0,0,0,0,0,0
91,66.63,0,10.95,0,8.19,0,0,11.02,3.21,0,0,0,0,0,0,0,0,0,0,0,0,0,0,0,0,0,0,0,0,0,0,0,0,0,0,0,0,0,0,0,0,0,0,0,0,0
92,67.3,0,10.96,0,7.04,0,0,11.35,3.35,0,0,0,0,0,0,0,0,0,0,0,0,0,0,0,0,0,0,0,0,0,0,0,0,0,0,0,0,0,0,0,0,0,0,0,0,0
90,68.68,0,10.47,0,6.77,0,0,10.88,3.2,0,0,0,0,0,0,0,0,0,0,0,0,0,0,0,0,0,0,0,0,0,0,0,0,0,0,0,0,0,0,0,0,0,0,0,0,0
88,69.99,0,10.04,0,6.51,0,0,10.41,3.05,0,0,0,0,0,0,0,0,0,0,0,0,0,0,0,0,0,0,0,0,0,0,0,0,0,0,0,0,0,0,0,0,0,0,0,0,0
87,69.81,0,9.97,0,6.62,0,0,10.83,2.77,0,0,0,0,0,0,0,0,0,0,0,0,0,0,0,0,0,0,0,0,0,0,0,0,0,0,0,0,0,0,0,0,0,0,0,0,0
88,69.3,0,10.53,0,5.84,0,0,11.41,2.92,0,0,0,0,0,0,0,0,0,0,0,0,0,0,0,0,0,0,0,0,0,0,0,0,0,0,0,0,0,0,0,0,0,0,0,0,0
87,66.32,0,10.93,0,8.76,0,0,10.79,3.2,0,0,0,0,0,0,0,0,0,0,0,0,0,0,0,0,0,0,0,0,0,0,0,0,0,0,0,0,0,0,0,0,0,0,0,0,0
89,66.15,0,10.9,0,8.74,0,0,11.5,2.71,0,0,0,0,0,0,0,0,0,0,0,0,0,0,0,0,0,0,0,0,0,0,0,0,0,0,0,0,0,0,0,0,0,0,0,0,0
82,7.84,32.13,0,11.69,8.4,0,0,0,0,0,0,0,0,0,0,0,0,0,1.45,0,0,0,0,0,0,0,0,0,0,0.12,15.9,0,0,13.26,0,0,4.78,0,0,0,0,0,4.43,0,0,0
100.5,33.33,4.76,0,42.86,14.29,0,4.76,0,0,0,0,0,0,0,0,0,0,0,0,0,0,0,0,0,0,0,0,0,0,0,0,0,0,0,0,0,0,0,0,0,0,0,0,0,0,0
106,36.36,0,9.09,45.46,0,0,9.09,0,0,0,0,0,0,0,0,0,0,0,0,0,0,0,0,0,0,0,0,0,0,0,0,0,0,0,0,0,0,0,0,0,0,0,0,0,0,0
97,50,10,0,40,0,0,0,0,0,0,0,0,0,0,0,0,0,0,0,0,0,0,0,0,0,0,0,0,0,0,0,0,0,0,0,0,0,0,0,0,0,0,0,0,0,0
102.7,33.34,9.52,0,23.81,0,28.57,4.76,0,0,0,0,0,0,0,0,0,0,0,0,0,0,0,0,0,0,0,0,0,0,0,0,0,0,0,0,0,0,0,0,0,0,0,0,0,0,0
29.1,73.86,9.98,7.98,0,7.98,0,0,0,0,0,0,0,0,0,0,0,0,0,0,0,0,0,0,0,0,0,0.2,0,0,0,0,0,0,0,0,0,0,0,0,0,0,0,0,0,0,0
27.3,73.85,9.98,7.98,2,5.99,0,0,0,0,0,0,0,0,0,0,0,0,0,0,0,0,0,0,0,0,0,0.2,0,0,0,0,0,0,0,0,0,0,0,0,0,0,0,0,0,0,0
64,57.66,4.43,9.56,13.3,0,0,7.03,3.79,1.25,0,0,0,0,0,0,0,0,0,0,0,0,0,0,0,0,0,0,0,0,0.06,0.27,0,0,2.4,0,0,0.25,0,0,0,0,0,0,0,0,0
66,63.13,3.83,3.72,7.23,0,0,9.12,4.91,1.62,0,0,0,0,0,0,0,0,0,0,0,0,0,0,0,0,0,0,0,0,0.07,1.01,0,0,2.94,0,0,2.42,0,0,0,0,0,0,0,0,0
108.5,50.6,0,22.2,0,0,0,0,9.7,9.7,0,0,0,0,0,0,0,0,0,0,0,0,0,0,0,0,0,0,0,0,0,0,0,0,6.8,0,0,1,0,0,0,0,0,0,0,0,0
103,47.35,0,23.68,3,0,0,0,9.09,9.09,0,0,0,0,0,0,0,0,0,0,0,0,0,0,0,0,0,0,0,0,0,0,0,0,6.79,0,0,1,0,0,0,0,0,0,0,0,0
101,44.1,0,25.3,6,0,0,0,8.4,8.4,0,0,0,0,0,0,0,0,0,0,0,0,0,0,0,0,0,0,0,0,0,0,0,0,6.8,0,0,1,0,0,0,0,0,0,0,0,0
106,47.35,0,23.68,0,0,0,0,9.09,9.09,0,0,0,0,0,0,0,0,0,3,0,0,0,0,0,0,0,0,0,0,0,0,0,0,6.79,0,0,1,0,0,0,0,0,0,0,0,0
101,44.1,0,25.3,0,0,0,0,8.4,8.4,0,0,0,0,0,0,0,0,0,6,0,0,0,0,0,0,0,0,0,0,0,0,0,0,6.8,0,0,1,0,0,0,0,0,0,0,0,0
105,44.06,0,25.27,5.99,0,0,0,4.2,12.69,0,0,0,0,0,0,0,0,0,0,0,0,0,0,0,0,0,0,0,0,0,0,0,0,6.79,0,0,1,0,0,0,0,0,0,0,0,0
112,50.1,0.7,22,0,0,0,0,9.7,9.7,0,0,0,0,0,0,0,0,0,0,0,0,0,0,0,0,0,0,0,0,0,0,0,0,6.8,0,0,1,0,0,0,0,0,0,0,0,0
108,47.4,0,23.7,0,0,0,0,4.5,13.6,0,0,0,0,0,0,0,0,0,3,0,0,0,0,0,0,0,0,0,0,0,0,0,0,6.8,0,0,1,0,0,0,0,0,0,0,0,0
107,44.66,0,25.07,5.09,0,0,0,4.5,13.49,0,0,0,0,0,0,0,0,0,0,0,0,0,0,0,0,0,0,0,0,0,0,0,0,6.29,0,0,0.9,0,0,0,0,0,0,0,0,0
113,44.71,0,24.55,3.99,0,0,0,4.79,14.27,0,0,0,0,0,0,0,0,0,0,0,0,0,0,0,0,0,0,0,0,0,0,0,0,6.69,0,0,1,0,0,0,0,0,0,0,0,0
37.6,64.08,3.56,10.58,15.38,5.64,0,0,0,0,0,0,0,0,0,0,0,0,0,0,0.6,0,0,0,0,0,0,0,0,0,0,0,0,0,0,0,0,0,0,0.16,0,0,0,0,0,0,0
37.2,63.68,4.5,11,13.99,6.25,0.41,0,0,0,0,0,0,0,0,0,0,0,0,0,0,0,0,0,0,0,0,0,0,0,0,0,0,0,0,0,0,0,0,0.17,0,0,0,0,0,0,0
37.8,63.66,2.65,11.12,16.81,5.6,0,0,0,0,0,0,0,0,0,0,0,0,0,0,0,0,0,0,0,0,0,0,0,0,0,0,0,0,0,0,0,0,0,0.16,0,0,0,0,0,0,0
37.5,63.59,4.49,10.98,13.96,6.25,0.08,0,0,0,0,0,0,0,0,0,0,0,0,0,0.48,0,0,0,0,0,0,0,0,0,0,0,0,0,0,0,0,0,0,0.17,0,0,0,0,0,0,0
36.7,65.39,5.38,9.73,12.54,6.23,0.08,0,0,0,0,0,0,0,0,0,0,0,0,0,0.48,0,0,0,0,0,0,0,0,0,0,0,0,0,0,0,0,0,0,0.17,0,0,0,0,0,0,0
32.8,68.45,4.51,10.1,13.24,2.24,0.08,0,0,0,0,0,0,0,0,0,0,0,0,0,1.21,0,0,0,0,0,0,0,0,0,0,0,0,0,0,0,0,0,0,0.17,0,0,0,0,0,0,0
34.8,64.27,5.82,10.02,13.91,5,0,0,0,0,0,0,0,0,0,0,0,0,0,0.69,0,0,0,0,0,0,0,0,0,0,0,0,0,0,0,0,0,0,0,0.29,0,0,0,0,0,0,0
37.5,67.11,2.21,9.92,13,7.7,0,0,0,0,0,0,0,0,0,0,0,0,0,0,0,0,0,0,0,0,0,0.06,0,0,0,0,0,0,0,0,0,0,0,0,0,0,0,0,0,0,0
39.1,69.11,18.36,6.89,0,0,0,4.28,0,1.36,0,0,0,0,0,0,0,0,0,0,0,0,0,0,0,0,0,0,0,0,0,0,0,0,0,0,0,0,0,0,0,0,0,0,0,0,0
34.6,73.28,13.36,6.51,0,0,0,6.85,0,0,0,0,0,0,0,0,0,0,0,0,0,0,0,0,0,0,0,0,0,0,0,0,0,0,0,0,0,0,0,0,0,0,0,0,0,0,0
33.8,73.35,13.38,5.91,0,0,0,6.86,0,0,0,0,0,0,0,0,0,0,0,0,0,0,0,0,0,0,0,0,0,0,0,0,0,0,0,0,0,0.5,0,0,0,0,0,0,0,0,0
34.1,0,0,0,0,0,0,0,0,0,0,0,0,0,10,0,0,0,0,0,0,0,0,50,0,0,0,0,0,0,0,0,0,0,0,0,0,0,0,0,0,40,0,0,0,0,0
66.6,0,0,0,0,0,0,0,0,0,0,0,0,0,10,0,0,0,0,0,0,0,0,60,0,0,0,0,0,0,0,0,0,0,0,0,0,0,0,0,0,30,0,0,0,0,0
64.4,0,0,0,0,0,0,0,0,0,0,0,0,0,20,0,0,0,0,0,0,0,0,40,0,0,0,0,0,0,0,0,0,0,0,0,0,0,0,0,0,40,0,0,0,0,0
60.5,0,0,0,0,0,0,0,0,0,0,0,0,0,20,0,0,0,0,0,0,0,0,50,0,0,0,0,0,0,0,0,0,0,0,0,0,0,0,0,0,30,0,0,0,0,0
75,0,0,0,0,0,0,0,0,0,0,0,0,0,0,0,0,0,0,0,0,0,0,60,0,0,0,0,0,0,0,0,0,0,0,0,0,0,0,0,0,40,0,0,0,0,0
79.3,0,0,0,0,0,0,0,0,0,0,0,0,0,0,0,0,0,0,0,0,0,0,70,0,0,0,0,0,0,0,0,0,0,0,0,0,0,0,0,0,30,0,0,0,0,0
13.4,0,0,0,0,0,0,0,0,0,0,0,0,0,0,0,0,0,0,10,0,0,0,50,0,0,0,0,0,0,0,0,0,0,0,0,0,0,0,0,0,40,0,0,0,0,0
11.9,0,0,0,0,0,0,0,0,0,0,0,0,0,0,0,0,0,0,10,0,0,0,60,0,0,0,0,0,0,0,0,0,0,0,0,0,0,0,0,0,30,0,0,0,0,0
11.9,0,0,0,0,0,0,0,0,0,0,0,0,0,0,0,0,0,0,20,0,0,0,40,0,0,0,0,0,0,0,0,0,0,0,0,0,0,0,0,0,40,0,0,0,0,0
55.1,0,0,0,0,0,0,0,0,0,0,0,0,0,0,0,0,0,0,20,0,0,0,50,0,0,0,0,0,0,0,0,0,0,0,0,0,0,0,0,0,30,0,0,0,0,0
10.2,0,0,0,0,0,0,4.55,4.55,0,0,0,0,0,9.09,0,0,0,0,0,0,0,0,45.45,0,0,0,0,0,0,0,0,0,0,0,0,0,0,0,0,0,36.36,0,0,0,0,0
137,0,30,0,0,0,30,0,0,0,0,0,0,0,0,0,0,0,0,0,0,0,0,0,0,0,0,0,0,0,0,0,0,0,0,0,0,0,0,0,40,0,0,0,0,0,0
72.8,6,0,1,0,0,0,3,0,0,0,0,0,0,0,0,0,0,0,8,0,0,0,47,0,0,0,0,0,0,0,4,0,0,0,0,0,0,0,0,0,31,0,0,0,0,0
68.9,3,31,2,0,0,0,0,0,0,0,0,0,0,0,0,0,0,0,0,0,0,64,0,0,0,0,0,0,0,0,0,0,0,0,0,0,0,0,0,0,0,0,0,0,0,0
100,60.37,3.12,3.36,0,0,0,28.45,0,3.51,0,0,0,0,0,0,0,0,0,0,0,0,0,0,0,0,0,0,0,0,0,0,0,0,0,0,0,0,0,0,0,1.19,0,0,0,0,0
105,50.54,0,22.18,0,0,0,0,14.69,4.8,0,0,0,0,0,0,0,0,0,0,0,0,0,0,0,0,0,0,0,0,0,0,0,0,6.79,0,0,1,0,0,0,0,0,0,0,0,0
112,50.54,0,22.18,0,0,0,0,4.9,14.59,0,0,0,0,0,0,0,0,0,0,0,0,0,0,0,0,0,0,0,0,0,0,0,0,6.79,0,0,1,0,0,0,0,0,0,0,0,0
112,47.85,0,22.58,3,0,0,0,6.19,12.39,0,0,0,0,0,0,0,0,0,0,0,0,0,0,0,0,0,0,0,0,0,0,0,0,7.99,0,0,0,0,0,0,0,0,0,0,0,0
125,45.85,0,22.58,3,0,0,0,6.89,13.69,0,0,0,0,0,0,0,0,0,0,0,0,0,0,0,0,0,0,0,0,0,0,0,0,7.99,0,0,0,0,0,0,0,0,0,0,0,0
111,45.4,0,22.3,3,0,3,0,6.1,12.2,0,0,0,0,0,0,0,0,0,0,0,0,0,0,0,0,0,0,0,0,0,0,0,0,8,0,0,0,0,0,0,0,0,0,0,0,0
102,45.86,0,21.58,3,0,5.99,0,5.19,10.39,0,0,0,0,0,0,0,0,0,0,0,0,0,0,0,0,0,0,0,0,0,0,0,0,7.99,0,0,0,0,0,0,0,0,0,0,0,0
72,30.14,34.69,0,0,0,0,0,0,0,0,0,0,0,0,0,0,0,0,0,0,0,35.17,0,0,0,0,0,0,0,0,0,0,0,0,0,0,0,0,0,0,0,0,0,0,0,0
78,29.11,33.48,0,0,0,0,0,0,0,0,0,0,0,0,0,0,0,0,0,0,0,33.95,0,0,0,0,0,0,0,0,0,3.46,0,0,0,0,0,0,0,0,0,0,0,0,0,0
74,27.66,31.83,0,0,0,0,0,0,0,0,0,0,0,0,0,0,0,0,0,0,0,32.28,0,0,0,0,0,0,0,0,0,8.23,0,0,0,0,0,0,0,0,0,0,0,0,0,0
82,78,0,2,0,5,0,0,15,0,0,0,0,0,0,0,0,0,0,0,0,0,0,0,0,0,0,0,0,0,0,0,0,0,0,0,0,0,0,0,0,0,0,0,0,0,0
83,78,0,2,2.5,2.5,0,0,15,0,0,0,0,0,0,0,0,0,0,0,0,0,0,0,0,0,0,0,0,0,0,0,0,0,0,0,0,0,0,0,0,0,0,0,0,0,0
81,78,0,2,5,0,0,0,15,0,0,0,0,0,0,0,0,0,0,0,0,0,0,0,0,0,0,0,0,0,0,0,0,0,0,0,0,0,0,0,0,0,0,0,0,0,0
91,75,0,2,6,0,0,0,17,0,0,0,0,0,0,0,0,0,0,0,0,0,0,0,0,0,0,0,0,0,0,0,0,0,0,0,0,0,0,0,0,0,0,0,0,0,0
93,75,0,6,2,0,0,0,17,0,0,0,0,0,0,0,0,0,0,0,0,0,0,0,0,0,0,0,0,0,0,0,0,0,0,0,0,0,0,0,0,0,0,0,0,0,0
85,79,0,2,4,1,0,0,13,1,0,0,0,0,0,0,0,0,0,0,0,0,0,0,0,0,0,0,0,0,0,0,0,0,0,0,0,0,0,0,0,0,0,0,0,0,0
90,77.5,0,2,4,2.5,0,0,13,1,0,0,0,0,0,0,0,0,0,0,0,0,0,0,0,0,0,0,0,0,0,0,0,0,0,0,0,0,0,0,0,0,0,0,0,0,0
94,76,0,2,4,4,0,0,13,1,0,0,0,0,0,0,0,0,0,0,0,0,0,0,0,0,0,0,0,0,0,0,0,0,0,0,0,0,0,0,0,0,0,0,0,0,0
90,80,0,0,6,0,0,0,14,0,0,0,0,0,0,0,0,0,0,0,0,0,0,0,0,0,0,0,0,0,0,0,0,0,0,0,0,0,0,0,0,0,0,0,0,0,0
92,76,0,0,10,0,0,0,14,0,0,0,0,0,0,0,0,0,0,0,0,0,0,0,0,0,0,0,0,0,0,0,0,0,0,0,0,0,0,0,0,0,0,0,0,0,0
95,72,0,0,14,0,0,0,14,0,0,0,0,0,0,0,0,0,0,0,0,0,0,0,0,0,0,0,0,0,0,0,0,0,0,0,0,0,0,0,0,0,0,0,0,0,0
81.8,53.68,16.72,0,0,0,0,8.8,8.8,0,0,0,0,0,0,0,0,0,0,0,0,0,0,0,0,12,0,0,0,0,0,0,0,0,0,0,0,0,0,0,0,0,0,0,0,0,0
85.5,53.68,16.72,0,0,0,0,8.8,8.8,0,0,0,0,0,0,0,0,0,0,0,0,0,0,0,0,9,0,0,0,0,0,3,0,0,0,0,0,0,0,0,0,0,0,0,0,0,0
88.8,53.68,16.72,0,0,0,0,8.8,8.8,0,0,0,0,0,0,0,0,0,0,0,0,0,0,0,0,6,0,0,0,0,0,6,0,0,0,0,0,0,0,0,0,0,0,0,0,0,0
89.6,53.68,16.72,0,0,0,0,8.8,8.8,0,0,0,0,0,0,0,0,0,0,0,0,0,0,0,0,3,0,0,0,0,0,9,0,0,0,0,0,0,0,0,0,0,0,0,0,0,0
160,0,0,0,0,0,0,0,0,35,0,0,0,0,0,0,0,0,0,0,0,0,0,0,0,0,0,0,0,0,0,0,0,0,0,0,0,0,0,0,65,0,0,0,0,0,0
130,0,0,0,0,0,0,0,0,40,0,0,0,0,0,0,0,0,0,0,0,0,0,0,0,0,0,0,0,0,0,0,0,0,0,0,0,0,0,0,60,0,0,0,0,0,0
100,0,0,0,0,0,0,0,0,50,0,0,0,0,0,0,0,0,0,0,0,0,0,0,0,0,0,0,0,0,0,0,0,0,0,0,0,0,0,0,50,0,0,0,0,0,0
160,0,0,0,0,0,0,0,0,12,0,3,0,0,0,0,0,0,0,0,0,0,0,0,0,0,0,0,0,0,0,0,0,0,0,0,0,0,0,0,85,0,0,0,0,0,0
145,0,0,0,0,0,0,0,0,10.5,0,4.5,0,0,0,0,0,0,0,0,0,0,0,0,0,0,0,0,0,0,0,0,0,0,0,0,0,0,0,0,85,0,0,0,0,0,0
132,0,0,0,0,0,0,0,0,9,0,6,0,0,0,0,0,0,0,0,0,0,0,0,0,0,0,0,0,0,0,0,0,0,0,0,0,0,0,0,85,0,0,0,0,0,0
130,0,0,0,0,0,0,0,0,7.5,0,7.5,0,0,0,0,0,0,0,0,0,0,0,0,0,0,0,0,0,0,0,0,0,0,0,0,0,0,0,0,85,0,0,0,0,0,0
131,0,0,0,0,0,0,0,0,6,0,9,0,0,0,0,0,0,0,0,0,0,0,0,0,0,0,0,0,0,0,0,0,0,0,0,0,0,0,0,85,0,0,0,0,0,0
120,0,0,0,0,0,0,0,0,4.5,0,10.5,0,0,0,0,0,0,0,0,0,0,0,0,0,0,0,0,0,0,0,0,0,0,0,0,0,0,0,0,85,0,0,0,0,0,0
110,0,0,0,0,0,0,0,0,3,0,12,0,0,0,0,0,0,0,0,0,0,0,0,0,0,0,0,0,0,0,0,0,0,0,0,0,0,0,0,85,0,0,0,0,0,0
100,0,0,0,0,0,0,0,0,1.5,0,13.5,0,0,0,0,0,0,0,0,0,0,0,0,0,0,0,0,0,0,0,0,0,0,0,0,0,0,0,0,85,0,0,0,0,0,0
90,0,0,0,0,0,0,0,0,0,0,15,0,0,0,0,0,0,0,0,0,0,0,0,0,0,0,0,0,0,0,0,0,0,0,0,0,0,0,0,85,0,0,0,0,0,0
139,73.01,0,0,0,0,0,0,26.99,0,0,0,0,0,0,0,0,0,0,0,0,0,0,0,0,0,0,0,0,0,0,0,0,0,0,0,0,0,0,0,0,0,0,0,0,0,0
159,73,0,0,0,0,0,0,0,27,0,0,0,0,0,0,0,0,0,0,0,0,0,0,0,0,0,0,0,0,0,0,0,0,0,0,0,0,0,0,0,0,0,0,0,0,0
150,0,62.5,0,0,0,0,0,0,0,0,0,0,0,0,0,0,0,0,0,0,0,37.5,0,0,0,0,0,0,0,0,0,0,0,0,0,0,0,0,0,0,0,0,0,0,0,0
120,0,58.82,0,0,0,0,0,0,0,0,0,0,0,0,0,0,0,0,0,0,0,41.18,0,0,0,0,0,0,0,0,0,0,0,0,0,0,0,0,0,0,0,0,0,0,0,0
115,0,55.56,0,0,0,0,0,0,0,0,0,0,0,0,0,0,0,0,0,0,0,44.44,0,0,0,0,0,0,0,0,0,0,0,0,0,0,0,0,0,0,0,0,0,0,0,0
150,16.67,50,0,0,0,0,0,0,0,0,0,0,0,0,0,0,0,0,0,0,0,33.33,0,0,0,0,0,0,0,0,0,0,0,0,0,0,0,0,0,0,0,0,0,0,0,0
125,15.62,46.88,0,0,0,0,0,0,0,0,0,0,0,0,0,0,0,0,0,0,0,37.5,0,0,0,0,0,0,0,0,0,0,0,0,0,0,0,0,0,0,0,0,0,0,0,0
115,14.71,44.11,0,0,0,0,0,0,0,0,0,0,0,0,0,0,0,0,0,0,0,41.18,0,0,0,0,0,0,0,0,0,0,0,0,0,0,0,0,0,0,0,0,0,0,0,0
110,13.89,41.67,0,0,0,0,0,0,0,0,0,0,0,0,0,0,0,0,0,0,0,44.44,0,0,0,0,0,0,0,0,0,0,0,0,0,0,0,0,0,0,0,0,0,0,0,0
125,35.72,35.71,0,0,0,0,0,0,0,0,0,0,0,0,0,0,0,0,0,0,0,28.57,0,0,0,0,0,0,0,0,0,0,0,0,0,0,0,0,0,0,0,0,0,0,0,0
120,33.33,33.34,0,0,0,0,0,0,0,0,0,0,0,0,0,0,0,0,0,0,0,33.33,0,0,0,0,0,0,0,0,0,0,0,0,0,0,0,0,0,0,0,0,0,0,0,0
110,31.25,31.25,0,0,0,0,0,0,0,0,0,0,0,0,0,0,0,0,0,0,0,37.5,0,0,0,0,0,0,0,0,0,0,0,0,0,0,0,0,0,0,0,0,0,0,0,0
110,29.41,29.41,0,0,0,0,0,0,0,0,0,0,0,0,0,0,0,0,0,0,0,41.18,0,0,0,0,0,0,0,0,0,0,0,0,0,0,0,0,0,0,0,0,0,0,0,0
100,27.78,27.78,0,0,0,0,0,0,0,0,0,0,0,0,0,0,0,0,0,0,0,44.44,0,0,0,0,0,0,0,0,0,0,0,0,0,0,0,0,0,0,0,0,0,0,0,0
90,53.57,17.86,0,0,0,0,0,0,0,0,0,0,0,0,0,0,0,0,0,0,0,28.57,0,0,0,0,0,0,0,0,0,0,0,0,0,0,0,0,0,0,0,0,0,0,0,0
90,50,16.67,0,0,0,0,0,0,0,0,0,0,0,0,0,0,0,0,0,0,0,33.33,0,0,0,0,0,0,0,0,0,0,0,0,0,0,0,0,0,0,0,0,0,0,0,0
95,46.88,15.62,0,0,0,0,0,0,0,0,0,0,0,0,0,0,0,0,0,0,0,37.5,0,0,0,0,0,0,0,0,0,0,0,0,0,0,0,0,0,0,0,0,0,0,0,0
100,44.11,14.71,0,0,0,0,0,0,0,0,0,0,0,0,0,0,0,0,0,0,0,41.18,0,0,0,0,0,0,0,0,0,0,0,0,0,0,0,0,0,0,0,0,0,0,0,0
100,41.67,13.89,0,0,0,0,0,0,0,0,0,0,0,0,0,0,0,0,0,0,0,44.44,0,0,0,0,0,0,0,0,0,0,0,0,0,0,0,0,0,0,0,0,0,0,0,0
45,71.43,0,0,0,0,0,0,0,0,0,0,0,0,0,0,0,0,0,0,0,0,28.57,0,0,0,0,0,0,0,0,0,0,0,0,0,0,0,0,0,0,0,0,0,0,0,0
70,66.67,0,0,0,0,0,0,0,0,0,0,0,0,0,0,0,0,0,0,0,0,33.33,0,0,0,0,0,0,0,0,0,0,0,0,0,0,0,0,0,0,0,0,0,0,0,0
100,58.82,0,0,0,0,0,0,0,0,0,0,0,0,0,0,0,0,0,0,0,0,41.18,0,0,0,0,0,0,0,0,0,0,0,0,0,0,0,0,0,0,0,0,0,0,0,0
100,55.56,0,0,0,0,0,0,0,0,0,0,0,0,0,0,0,0,0,0,0,0,44.44,0,0,0,0,0,0,0,0,0,0,0,0,0,0,0,0,0,0,0,0,0,0,0,0
71,34.4,17.2,10.3,0,0,36.1,0,0,0,0,0,0,0,0,0,0,0,0,0,0,0,0,0,0,0,0,0,0,0,0,2,0,0,0,0,0,0,0,0,0,0,0,0,0,0,0
93,33.3,16.7,10,0,0,35,0,0,0,0,0,0,0,0,0,0,0,0,0,0,0,0,0,0,0,0,0,0,0,0,5,0,0,0,0,0,0,0,0,0,0,0,0,0,0,0
85,34.4,17.2,10.3,0,0,36.1,0,0,0,0,0,0,0,0,0,0,0,0,0,0,0,0,0,0,0,0,0,0,0,0,0,0,0,0,0,0,2,0,0,0,0,0,0,0,0,0
93,33.3,16.7,10,0,0,35,0,0,0,0,0,0,0,0,0,0,0,0,0,0,0,0,0,0,0,0,0,0,0,0,0,0,0,0,0,0,5,0,0,0,0,0,0,0,0,0
64,30.1,21.5,10.3,0,0,36.1,0,0,0,0,0,0,0,0,0,0,0,0,0,0,0,0,0,0,0,0,0,0,0,0,0,0,0,0,0,0,2,0,0,0,0,0,0,0,0,0
81,29.2,20.8,10,0,0,35,0,0,0,0,0,0,0,0,0,0,0,0,0,0,0,0,0,0,0,0,0,0,0,0,0,0,0,0,0,0,5,0,0,0,0,0,0,0,0,0
72,34.4,17.2,10.3,0,0,36.1,0,0,0,0,0,0,0,0,0,0,2,0,0,0,0,0,0,0,0,0,0,0,0,0,0,0,0,0,0,0,0,0,0,0,0,0,0,0,0,0
128,33.3,16.7,10,0,0,35,0,0,0,0,0,0,0,0,0,0,5,0,0,0,0,0,0,0,0,0,0,0,0,0,0,0,0,0,0,0,0,0,0,0,0,0,0,0,0,0
47,57.54,0,20.58,21.88,0,0,0,0,0,0,0,0,0,0,0,0,0,0,0,0,0,0,0,0,0,0,0,0,0,0,0,0,0,0,0,0,0,0,0,0,0,0,0,0,0,0
51,54.23,0,21.91,21.63,0,0,0,0,0,0,0,0,0,0,0,0,0,0,0,0,0,0,0,0,0,0,0,0,0,0,0,0,0,2.23,0,0,0,0,0,0,0,0,0,0,0,0
47,55.11,0,20.83,20.15,0,0,0,0,0,0,0,0,0,0,0,0,0,0,0,0,0,0,0,0,0,0,0,0,0,0,0,0,0,3.91,0,0,0,0,0,0,0,0,0,0,0,0
45,54.11,0,20.11,19.82,0,0,0,0,0,0,0,0,0,0,0,0,0,0,0,0,0,0,0,0,0,0,0,0,0,0,0,0,0,5.96,0,0,0,0,0,0,0,0,0,0,0,0
50,51.68,0,21.3,19.57,0,0,0,0,0,0,0,0,0,0,0,0,0,0,0,0,0,0,0,0,0,0,0,0,0,0,0,0,0,7.45,0,0,0,0,0,0,0,0,0,0,0,0
140,0,0,0,0,43,0,6,0,0,0,0,0,0,0,0,0,0,0,0,0,0,0,0,0,0,0,0,0,0,0,0,0,0,0,0,0,0,0,0,0,33,0,18,0,0,0
66,71.48,0,14.3,0,0,0,7.13,0,7.09,0,0,0,0,0,0,0,0,0,0,0,0,0,0,0,0,0,0,0,0,0,0,0,0,0,0,0,0,0,0,0,0,0,0,0,0,0
60,69.74,0,13.95,0,0,0,6.96,0,6.92,0,0,0,0,0,0,0,0,0,0,0,0,0,0,0,0,0,0,0,0,0,0,0,0,2.43,0,0,0,0,0,0,0,0,0,0,0,0
66,70.69,0,14.62,0,0,0,8.84,0,5.85,0,0,0,0,0,0,0,0,0,0,0,0,0,0,0,0,0,0,0,0,0,0,0,0,0,0,0,0,0,0,0,0,0,0,0,0,0
68,68.99,0,14.27,0,0,0,8.62,0,5.71,0,0,0,0,0,0,0,0,0,0,0,0,0,0,0,0,0,0,0,0,0,0,0,0,2.41,0,0,0,0,0,0,0,0,0,0,0,0
66,69.78,0,15.13,0,0,0,10.46,0,4.63,0,0,0,0,0,0,0,0,0,0,0,0,0,0,0,0,0,0,0,0,0,0,0,0,0,0,0,0,0,0,0,0,0,0,0,0,0
67,68.14,0,14.76,0,0,0,10.21,0,4.51,0,0,0,0,0,0,0,0,0,0,0,0,0,0,0,0,0,0,0,0,0,0,0,0,2.38,0,0,0,0,0,0,0,0,0,0,0,0
120,73.3,0,0,0,0,0,0,26.7,0,0,0,0,0,0,0,0,0,0,0,0,0,0,0,0,0,0,0,0,0,0,0,0,0,0,0,0,0,0,0,0,0,0,0,0,0,0
108,69.5,0,5.4,0,0,0,0,25.1,0,0,0,0,0,0,0,0,0,0,0,0,0,0,0,0,0,0,0,0,0,0,0,0,0,0,0,0,0,0,0,0,0,0,0,0,0,0
108,66.3,0,10.3,0,0,0,0,23.4,0,0,0,0,0,0,0,0,0,0,0,0,0,0,0,0,0,0,0,0,0,0,0,0,0,0,0,0,0,0,0,0,0,0,0,0,0,0
140,61.1,0,15.5,0,0,0,0,23.4,0,0,0,0,0,0,0,0,0,0,0,0,0,0,0,0,0,0,0,0,0,0,0,0,0,0,0,0,0,0,0,0,0,0,0,0,0,0
110,53.7,0,20.9,0,0,0,0,25.4,0,0,0,0,0,0,0,0,0,0,0,0,0,0,0,0,0,0,0,0,0,0,0,0,0,0,0,0,0,0,0,0,0,0,0,0,0,0
110,49.1,0,25.4,0,0,0,0,25.5,0,0,0,0,0,0,0,0,0,0,0,0,0,0,0,0,0,0,0,0,0,0,0,0,0,0,0,0,0,0,0,0,0,0,0,0,0,0
92,45.1,0,30,0,0,0,0,24.9,0,0,0,0,0,0,0,0,0,0,0,0,0,0,0,0,0,0,0,0,0,0,0,0,0,0,0,0,0,0,0,0,0,0,0,0,0,0
88,41.74,0,32.53,0,0,0,0,25.73,0,0,0,0,0,0,0,0,0,0,0,0,0,0,0,0,0,0,0,0,0,0,0,0,0,0,0,0,0,0,0,0,0,0,0,0,0,0
95.3,74.95,0,1.01,0.11,10.35,0,0,11.69,1.89,0,0,0,0,0,0,0,0,0,0,0,0,0,0,0,0,0,0,0,0,0,0,0,0,0,0,0,0,0,0,0,0,0,0,0,0,0
98.2,73.67,0,1,0.12,11.51,0,0,9.82,3.88,0,0,0,0,0,0,0,0,0,0,0,0,0,0,0,0,0,0,0,0,0,0,0,0,0,0,0,0,0,0,0,0,0,0,0,0,0
98.7,73.27,0,1.04,0.12,12.27,0,0,7.73,5.57,0,0,0,0,0,0,0,0,0,0,0,0,0,0,0,0,0,0,0,0,0,0,0,0,0,0,0,0,0,0,0,0,0,0,0,0,0
101,72.38,0,0.12,0.1,11.89,0,0,0.05,15.46,0,0,0,0,0,0,0,0,0,0,0,0,0,0,0,0,0,0,0,0,0,0,0,0,0,0,0,0,0,0,0,0,0,0,0,0,0
60,0,74,9,0,0,0,0,0,0,0,0,0,0,0,0,0,0,0,0,0,0,17,0,0,0,0,0,0,0,0,0,0,0,0,0,0,0,0,0,0,0,0,0,0,0,0
104,44,0,6,0,50,0,0,0,0,0,0,0,0,0,0,0,0,0,0,0,0,0,0,0,0,0,0,0,0,0,0,0,0,0,0,0,0,0,0,0,0,0,0,0,0,0
95,46,0,8,0,46,0,0,0,0,0,0,0,0,0,0,0,0,0,0,0,0,0,0,0,0,0,0,0,0,0,0,0,0,0,0,0,0,0,0,0,0,0,0,0,0,0
90,45,0,12,0,43,0,0,0,0,0,0,0,0,0,0,0,0,0,0,0,0,0,0,0,0,0,0,0,0,0,0,0,0,0,0,0,0,0,0,0,0,0,0,0,0,0
82,56,0,8,0,36,0,0,0,0,0,0,0,0,0,0,0,0,0,0,0,0,0,0,0,0,0,0,0,0,0,0,0,0,0,0,0,0,0,0,0,0,0,0,0,0,0
81,50,0,12,0,38,0,0,0,0,0,0,0,0,0,0,0,0,0,0,0,0,0,0,0,0,0,0,0,0,0,0,0,0,0,0,0,0,0,0,0,0,0,0,0,0,0
80,56,0,12,0,32,0,0,0,0,0,0,0,0,0,0,0,0,0,0,0,0,0,0,0,0,0,0,0,0,0,0,0,0,0,0,0,0,0,0,0,0,0,0,0,0,0
73,38,0,26,0,36,0,0,0,0,0,0,0,0,0,0,0,0,0,0,0,0,0,0,0,0,0,0,0,0,0,0,0,0,0,0,0,0,0,0,0,0,0,0,0,0,0
160,0,0,0,0,0,0,0,0,0,0,0,0,0,0,0,0,0,0,0,0,0,50.2,0,0,0,0,0,0,0,0,0,0,0,0,0,0,0,0,0,0,49.8,0,0,0,0,0
102,0,0,0,0,0,20.25,0,0,20.25,0,0,0,0,0,0,0,0,0,0,0,0,0,0,0,0,0,0,0,0,0,0,0,0,0,0,0,0,0,0,0,40.5,0,19,0,0,0
79,0,0,0,0,0,17,0,0,17,0,0,0,0,0,0,0,0,0,0,0,0,0,0,0,0,0,0,0,0,0,0,0,0,0,0,0,0,0,0,0,34,0,32,0,0,0
120,50,0,0,10,0,40,0,0,0,0,0,0,0,0,0,0,0,0,0,0,0,0,0,0,0,0,0,0,0,0,0,0,0,0,0,0,0,0,0,0,0,0,0,0,0,0
105,55,0,0,9,0,36,0,0,0,0,0,0,0,0,0,0,0,0,0,0,0,0,0,0,0,0,0,0,0,0,0,0,0,0,0,0,0,0,0,0,0,0,0,0,0,0
97,60,0,0,8,0,32,0,0,0,0,0,0,0,0,0,0,0,0,0,0,0,0,0,0,0,0,0,0,0,0,0,0,0,0,0,0,0,0,0,0,0,0,0,0,0,0
96,65,0,0,7,0,28,0,0,0,0,0,0,0,0,0,0,0,0,0,0,0,0,0,0,0,0,0,0,0,0,0,0,0,0,0,0,0,0,0,0,0,0,0,0,0,0
100,50,0,0,20,0,30,0,0,0,0,0,0,0,0,0,0,0,0,0,0,0,0,0,0,0,0,0,0,0,0,0,0,0,0,0,0,0,0,0,0,0,0,0,0,0,0
106,55,0,0,18,0,27,0,0,0,0,0,0,0,0,0,0,0,0,0,0,0,0,0,0,0,0,0,0,0,0,0,0,0,0,0,0,0,0,0,0,0,0,0,0,0,0
87,60,0,0,16,0,24,0,0,0,0,0,0,0,0,0,0,0,0,0,0,0,0,0,0,0,0,0,0,0,0,0,0,0,0,0,0,0,0,0,0,0,0,0,0,0,0
70,65,0,0,14,0,21,0,0,0,0,0,0,0,0,0,0,0,0,0,0,0,0,0,0,0,0,0,0,0,0,0,0,0,0,0,0,0,0,0,0,0,0,0,0,0,0
85,50,0,0,30,0,20,0,0,0,0,0,0,0,0,0,0,0,0,0,0,0,0,0,0,0,0,0,0,0,0,0,0,0,0,0,0,0,0,0,0,0,0,0,0,0,0
77,55,0,0,27,0,18,0,0,0,0,0,0,0,0,0,0,0,0,0,0,0,0,0,0,0,0,0,0,0,0,0,0,0,0,0,0,0,0,0,0,0,0,0,0,0,0
75,60,0,0,24,0,16,0,0,0,0,0,0,0,0,0,0,0,0,0,0,0,0,0,0,0,0,0,0,0,0,0,0,0,0,0,0,0,0,0,0,0,0,0,0,0,0
114,50,0,0,0,0,40,0,0,0,0,0,0,0,0,0,0,0,0,10,0,0,0,0,0,0,0,0,0,0,0,0,0,0,0,0,0,0,0,0,0,0,0,0,0,0,0
111,55,0,0,0,0,36,0,0,0,0,0,0,0,0,0,0,0,0,9,0,0,0,0,0,0,0,0,0,0,0,0,0,0,0,0,0,0,0,0,0,0,0,0,0,0,0
105,60,0,0,0,0,32,0,0,0,0,0,0,0,0,0,0,0,0,8,0,0,0,0,0,0,0,0,0,0,0,0,0,0,0,0,0,0,0,0,0,0,0,0,0,0,0
107,65,0,0,0,0,28,0,0,0,0,0,0,0,0,0,0,0,0,7,0,0,0,0,0,0,0,0,0,0,0,0,0,0,0,0,0,0,0,0,0,0,0,0,0,0,0
105,45,0,0,0,0,33,0,0,0,0,0,0,0,0,0,0,0,0,22,0,0,0,0,0,0,0,0,0,0,0,0,0,0,0,0,0,0,0,0,0,0,0,0,0,0,0
90,50,0,0,0,0,30,0,0,0,0,0,0,0,0,0,0,0,0,20,0,0,0,0,0,0,0,0,0,0,0,0,0,0,0,0,0,0,0,0,0,0,0,0,0,0,0
110,55,0,0,0,0,27,0,0,0,0,0,0,0,0,0,0,0,0,18,0,0,0,0,0,0,0,0,0,0,0,0,0,0,0,0,0,0,0,0,0,0,0,0,0,0,0
85,60,0,0,0,0,24,0,0,0,0,0,0,0,0,0,0,0,0,16,0,0,0,0,0,0,0,0,0,0,0,0,0,0,0,0,0,0,0,0,0,0,0,0,0,0,0
90,65,0,0,0,0,21,0,0,0,0,0,0,0,0,0,0,0,0,14,0,0,0,0,0,0,0,0,0,0,0,0,0,0,0,0,0,0,0,0,0,0,0,0,0,0,0
82,50,0,0,0,0,20,0,0,0,0,0,0,0,0,0,0,0,0,30,0,0,0,0,0,0,0,0,0,0,0,0,0,0,0,0,0,0,0,0,0,0,0,0,0,0,0
77,60,0,0,0,0,16,0,0,0,0,0,0,0,0,0,0,0,0,24,0,0,0,0,0,0,0,0,0,0,0,0,0,0,0,0,0,0,0,0,0,0,0,0,0,0,0
149.4,0,0,16.59,0,0,0,0,0,39.02,0,0,0,0,0,0,0,0,0,0,0,0,0,0,0,0,0,0,0,0,0,0,0,0,0,0,0,0,0,0,0,44.39,0,0,0,0,0
111.5,0,66.67,0,0,0,3.33,0,30,0,0,0,0,0,0,0,0,0,0,0,0,0,0,0,0,0,0,0,0,0,0,0,0,0,0,0,0,0,0,0,0,0,0,0,0,0,0
103.5,0,66.67,0,0,0,8.33,0,25,0,0,0,0,0,0,0,0,0,0,0,0,0,0,0,0,0,0,0,0,0,0,0,0,0,0,0,0,0,0,0,0,0,0,0,0,0,0
97.6,0,66.67,0,0,0,13.33,0,20,0,0,0,0,0,0,0,0,0,0,0,0,0,0,0,0,0,0,0,0,0,0,0,0,0,0,0,0,0,0,0,0,0,0,0,0,0,0
91,0,66.67,0,0,0,18.33,0,15,0,0,0,0,0,0,0,0,0,0,0,0,0,0,0,0,0,0,0,0,0,0,0,0,0,0,0,0,0,0,0,0,0,0,0,0,0,0
87.3,0,66.67,0,0,0,23.33,0,10,0,0,0,0,0,0,0,0,0,0,0,0,0,0,0,0,0,0,0,0,0,0,0,0,0,0,0,0,0,0,0,0,0,0,0,0,0,0
84.1,0,66.67,0,0,0,28.33,0,5,0,0,0,0,0,0,0,0,0,0,0,0,0,0,0,0,0,0,0,0,0,0,0,0,0,0,0,0,0,0,0,0,0,0,0,0,0,0
82.6,0,66.67,0,0,0,30,0,3.33,0,0,0,0,0,0,0,0,0,0,0,0,0,0,0,0,0,0,0,0,0,0,0,0,0,0,0,0,0,0,0,0,0,0,0,0,0,0
79.5,0,66.67,0,0,0,33.33,0,0,0,0,0,0,0,0,0,0,0,0,0,0,0,0,0,0,0,0,0,0,0,0,0,0,0,0,0,0,0,0,0,0,0,0,0,0,0,0
114,0,66.67,0,3.33,0,0,0,30,0,0,0,0,0,0,0,0,0,0,0,0,0,0,0,0,0,0,0,0,0,0,0,0,0,0,0,0,0,0,0,0,0,0,0,0,0,0
109.5,0,66.67,0,5,0,0,0,28.33,0,0,0,0,0,0,0,0,0,0,0,0,0,0,0,0,0,0,0,0,0,0,0,0,0,0,0,0,0,0,0,0,0,0,0,0,0,0
98.2,0,66.67,0,10,0,0,0,23.33,0,0,0,0,0,0,0,0,0,0,0,0,0,0,0,0,0,0,0,0,0,0,0,0,0,0,0,0,0,0,0,0,0,0,0,0,0,0
85.4,0,66.67,0,15,0,0,0,18.33,0,0,0,0,0,0,0,0,0,0,0,0,0,0,0,0,0,0,0,0,0,0,0,0,0,0,0,0,0,0,0,0,0,0,0,0,0,0
77.2,0,66.67,0,20,0,0,0,13.33,0,0,0,0,0,0,0,0,0,0,0,0,0,0,0,0,0,0,0,0,0,0,0,0,0,0,0,0,0,0,0,0,0,0,0,0,0,0
67.3,0,66.67,0,25,0,0,0,8.33,0,0,0,0,0,0,0,0,0,0,0,0,0,0,0,0,0,0,0,0,0,0,0,0,0,0,0,0,0,0,0,0,0,0,0,0,0,0
62.1,0,66.67,0,27.5,0,0,0,5.83,0,0,0,0,0,0,0,0,0,0,0,0,0,0,0,0,0,0,0,0,0,0,0,0,0,0,0,0,0,0,0,0,0,0,0,0,0,0
58.2,0,66.67,0,30,0,0,0,3.33,0,0,0,0,0,0,0,0,0,0,0,0,0,0,0,0,0,0,0,0,0,0,0,0,0,0,0,0,0,0,0,0,0,0,0,0,0,0
52,0,66.67,0,33.33,0,0,0,0,0,0,0,0,0,0,0,0,0,0,0,0,0,0,0,0,0,0,0,0,0,0,0,0,0,0,0,0,0,0,0,0,0,0,0,0,0,0
77,0,66.67,0,3.33,0,30,0,0,0,0,0,0,0,0,0,0,0,0,0,0,0,0,0,0,0,0,0,0,0,0,0,0,0,0,0,0,0,0,0,0,0,0,0,0,0,0
74.7,0,66.67,0,5,0,28.33,0,0,0,0,0,0,0,0,0,0,0,0,0,0,0,0,0,0,0,0,0,0,0,0,0,0,0,0,0,0,0,0,0,0,0,0,0,0,0,0
72.6,0,66.67,0,7.5,0,25.83,0,0,0,0,0,0,0,0,0,0,0,0,0,0,0,0,0,0,0,0,0,0,0,0,0,0,0,0,0,0,0,0,0,0,0,0,0,0,0,0
69.9,0,66.67,0,10,0,23.33,0,0,0,0,0,0,0,0,0,0,0,0,0,0,0,0,0,0,0,0,0,0,0,0,0,0,0,0,0,0,0,0,0,0,0,0,0,0,0,0
69.3,0,66.67,0,12.5,0,20.83,0,0,0,0,0,0,0,0,0,0,0,0,0,0,0,0,0,0,0,0,0,0,0,0,0,0,0,0,0,0,0,0,0,0,0,0,0,0,0,0
65.1,0,66.67,0,15,0,18.33,0,0,0,0,0,0,0,0,0,0,0,0,0,0,0,0,0,0,0,0,0,0,0,0,0,0,0,0,0,0,0,0,0,0,0,0,0,0,0,0
63.2,0,66.67,0,17.5,0,15.83,0,0,0,0,0,0,0,0,0,0,0,0,0,0,0,0,0,0,0,0,0,0,0,0,0,0,0,0,0,0,0,0,0,0,0,0,0,0,0,0
60.1,0,66.67,0,20,0,13.33,0,0,0,0,0,0,0,0,0,0,0,0,0,0,0,0,0,0,0,0,0,0,0,0,0,0,0,0,0,0,0,0,0,0,0,0,0,0,0,0
58.1,0,66.67,0,22.5,0,10.83,0,0,0,0,0,0,0,0,0,0,0,0,0,0,0,0,0,0,0,0,0,0,0,0,0,0,0,0,0,0,0,0,0,0,0,0,0,0,0,0
54,0,66.67,0,25,0,8.33,0,0,0,0,0,0,0,0,0,0,0,0,0,0,0,0,0,0,0,0,0,0,0,0,0,0,0,0,0,0,0,0,0,0,0,0,0,0,0,0
55.4,0,66.67,0,27.5,0,5.83,0,0,0,0,0,0,0,0,0,0,0,0,0,0,0,0,0,0,0,0,0,0,0,0,0,0,0,0,0,0,0,0,0,0,0,0,0,0,0,0
83,45,12.5,22.5,0,0,0,0,20,0,0,0,0,0,0,0,0,0,0,0,0,0,0,0,0,0,0,0,0,0,0,0,0,0,0,0,0,0,0,0,0,0,0,0,0,0,0
106,37.5,12.5,25,0,0,0,0,25,0,0,0,0,0,0,0,0,0,0,0,0,0,0,0,0,0,0,0,0,0,0,0,0,0,0,0,0,0,0,0,0,0,0,0,0,0,0
102,35,15,25,0,0,0,0,25,0,0,0,0,0,0,0,0,0,0,0,0,0,0,0,0,0,0,0,0,0,0,0,0,0,0,0,0,0,0,0,0,0,0,0,0,0,0
104,32.5,17.5,25,0,0,0,0,25,0,0,0,0,0,0,0,0,0,0,0,0,0,0,0,0,0,0,0,0,0,0,0,0,0,0,0,0,0,0,0,0,0,0,0,0,0,0
94.5,30,20,25,0,0,0,0,25,0,0,0,0,0,0,0,0,0,0,0,0,0,0,0,0,0,0,0,0,0,0,0,0,0,0,0,0,0,0,0,0,0,0,0,0,0,0
108,35,12.5,27.5,0,0,0,0,25,0,0,0,0,0,0,0,0,0,0,0,0,0,0,0,0,0,0,0,0,0,0,0,0,0,0,0,0,0,0,0,0,0,0,0,0,0,0
87,32.5,12.5,30,0,0,0,0,25,0,0,0,0,0,0,0,0,0,0,0,0,0,0,0,0,0,0,0,0,0,0,0,0,0,0,0,0,0,0,0,0,0,0,0,0,0,0
126,30,10,30,0,0,0,0,30,0,0,0,0,0,0,0,0,0,0,0,0,0,0,0,0,0,0,0,0,0,0,0,0,0,0,0,0,0,0,0,0,0,0,0,0,0,0
125,27.5,12.5,30,0,0,0,0,30,0,0,0,0,0,0,0,0,0,0,0,0,0,0,0,0,0,0,0,0,0,0,0,0,0,0,0,0,0,0,0,0,0,0,0,0,0,0
126,25,15,30,0,0,0,0,30,0,0,0,0,0,0,0,0,0,0,0,0,0,0,0,0,0,0,0,0,0,0,0,0,0,0,0,0,0,0,0,0,0,0,0,0,0,0
117,20,20,30,0,0,0,0,30,0,0,0,0,0,0,0,0,0,0,0,0,0,0,0,0,0,0,0,0,0,0,0,0,0,0,0,0,0,0,0,0,0,0,0,0,0,0
107,22.5,15,32.5,0,0,0,0,30,0,0,0,0,0,0,0,0,0,0,0,0,0,0,0,0,0,0,0,0,0,0,0,0,0,0,0,0,0,0,0,0,0,0,0,0,0,0
100,20,15,35,0,0,0,0,30,0,0,0,0,0,0,0,0,0,0,0,0,0,0,0,0,0,0,0,0,0,0,0,0,0,0,0,0,0,0,0,0,0,0,0,0,0,0
94,57.21,0,21.4,0,0,0,7.21,14.18,0,0,0,0,0,0,0,0,0,0,0,0,0,0,0,0,0,0,0,0,0,0,0,0,0,0,0,0,0,0,0,0,0,0,0,0,0,0
63,55.8,0,20.87,0,0,0,7.04,13.83,0,0,0,0,0,0,0,0,0,0,0,0,0,0,0,0,0,0,0,0,0,0,0,0,0,2.46,0,0,0,0,0,0,0,0,0,0,0,0
89,58.89,0,20.55,0,0,0,8.91,11.65,0,0,0,0,0,0,0,0,0,0,0,0,0,0,0,0,0,0,0,0,0,0,0,0,0,0,0,0,0,0,0,0,0,0,0,0,0,0
92,57.48,0,20.05,0,0,0,8.69,11.36,0,0,0,0,0,0,0,0,0,0,0,0,0,0,0,0,0,0,0,0,0,0,0,0,0,2.42,0,0,0,0,0,0,0,0,0,0,0,0
61.5,60.54,0,19.73,0,0,0,10.54,9.19,0,0,0,0,0,0,0,0,0,0,0,0,0,0,0,0,0,0,0,0,0,0,0,0,0,0,0,0,0,0,0,0,0,0,0,0,0,0
83,59.08,0,19.26,0,0,0,10.29,8.98,0,0,0,0,0,0,0,0,0,0,0,0,0,0,0,0,0,0,0,0,0,0,0,0,0,2.39,0,0,0,0,0,0,0,0,0,0,0,0
35,74,20.7,1,0,0,0,0,4.3,0,0,0,0,0,0,0,0,0,0,0,0,0,0,0,0,0,0,0,0,0,0,0,0,0,0,0,0,0,0,0,0,0,0,0,0,0,0
99.5,50,0,5,0,15,30,0,0,0,0,0,0,0,0,0,0,0,0,0,0,0,0,0,0,0,0,0,0,0,0,0,0,0,0,0,0,0,0,0,0,0,0,0,0,0,0
89.5,50,0,5,15,0,30,0,0,0,0,0,0,0,0,0,0,0,0,0,0,0,0,0,0,0,0,0,0,0,0,0,0,0,0,0,0,0,0,0,0,0,0,0,0,0,0
101.5,50,0,5,0,0,30,0,0,0,0,0,0,0,0,0,0,0,0,15,0,0,0,0,0,0,0,0,0,0,0,0,0,0,0,0,0,0,0,0,0,0,0,0,0,0,0
78,46,0,10.5,30.5,0,0,0,0,0.5,0,0,0,0,0,0,0,0,0,0,0,0,0,0,0,0,0,0,0.5,0,0,0,0,0,10,0,0,2,0,0,0,0,0,0,0,0,0
75,46,0,10.5,30,0,0,0,0,0,0,0,0,0,0,0,0,0,0,0,1,0,0,0,0,0,0,0,0.5,0,0,0,0,0,10,0,0,2,0,0,0,0,0,0,0,0,0
75,46,0,10.5,30,0,0,0,0,0,0,0,0,0,0,0,0,0,0,0,1.5,0,0,0,0,0,0,0,0,0,0,0,0,0,10,0,0,2,0,0,0,0,0,0,0,0,0
79,46,0,10.5,31,0,0,0,0,0,0,0,0,0,0,0,0,0,0,0,1,0,0,0,0,0,0,0,0.5,0,0,0,0,0,9,0,0,2,0,0,0,0,0,0,0,0,0
78,46,0,10.5,30,0,0,0,0,0.5,0,0,0,0,0,0,0,0,0,0,0.5,0,0,0,0,0,0,0,0.5,0,0,0,0,0,10,0,0,2,0,0,0,0,0,0,0,0,0
75,46,0,10.5,31,0,0,0,0,0.5,0,0,0,0,0,0,0,0,0,0,0,0,0,0,0,0,0,0,0.5,0,0,0,0,0,9.5,0,0,2,0,0,0,0,0,0,0,0,0
75,28.11,29.32,0,0,0,0,4.71,0,6.72,0,0,0,0,0,0,0,0,0,31.14,0,0,0,0,0,0,0,0,0,0,0,0,0,0,0,0,0,0,0,0,0,0,0,0,0,0,0
65,16.77,39.29,0,0,0,0,4.82,0,6.11,0,0,0,0,0,0,0,0,0,31.84,0,0,0,0,0,0,0,0,0,0,0,0,0,0,0,0,0,1.17,0,0,0,0,0,0,0,0,0
70,10.31,38.58,0,0,11.05,0,6.91,0,4.39,0,0,0,0,0,0,0,0,0,28.76,0,0,0,0,0,0,0,0,0,0,0,0,0,0,0,0,0,0,0,0,0,0,0,0,0,0,0
74,10.86,43.75,1.42,0,0,0,4.85,0,6.16,0,0,0,0,0,0,0,0,0,32.96,0,0,0,0,0,0,0,0,0,0,0,0,0,0,0,0,0,0,0,0,0,0,0,0,0,0,0
55,80.39,5.87,4.2,0,0,2.16,0,6.49,0.89,0,0,0,0,0,0,0,0,0,0,0,0,0,0,0,0,0,0,0,0,0,0,0,0,0,0,0,0,0,0,0,0,0,0,0,0,0
55,49.01,13.53,18.48,0,0,0,0,4.56,0,0,0,0,0,0,0,0,0,0,0,0,0,0,0,0,0,0,0,13.35,0,0,0,0,0,0,0,0,0,0,0,0,0,0,0,1.07,0,0
55,46.95,13.5,18.45,0,0,0,6.3,0,0,0,0,0,0,0,0,0,0,0,0,0,0,0,0,0,0,0,0,13.74,0,0,0,0,0,0,0,0,0,0,0,0,0,0,0,1.06,0,0
53,48.39,13.36,19.39,0,0,0,0,3.75,0,0,0,0,0,0,0,0,0,0,0,0,0,0,0,0,0,0,0,0,0,0,0,0,13.8,0,0,0,0,0,0,0,0,0,0,1.31,0,0
50,47.83,14.29,19.51,0,0,0,0,3.56,0,0,0,0,0,0,0,0,0,0,0,0,0,0,0,0,0,0,0,0,0,0,13.56,0,0,0,0,0,0,0,0,0,0,0,0,1.25,0,0
53,52.31,7.65,18.82,0,0,0,0,0,0,0,0,0,0,0,0,0,0,0,0,0,0,0,0,0,0,0,0,20.02,0,0,0,0,0,0,0,0,0,0,0,0,0,0,0,1.2,0,0
55,48.32,13.9,18.99,0,0,6.32,0,0,6.17,0,0,0,0,0,0,0,0,0,0,0,0,0,0,0,0,0,0,2.14,0,0,0,0,0,0,0,0,0,0,0,0,0,0,0,4.16,0,0
