Repository: you0514w/youyou

File: Expansion Coeff.csv (part 45 of 83)
Expansion Coeff (Typical) ( 10-7/K ),SiO2,B2O3,Al2O3,MgO,CaO,BaO,Li2O,Na2O,K2O,Rb2O,Ag2O,Cs2O,Tl2O,MnO,FeO,CoO,NiO,CuO,ZnO,SrO,CdO,PbO,SnO,Cr2O3,Fe2O3,Ga2O3,As2O3,Y2O3,In2O3,Sb2O3,La2O3,Nd2O3,Gd2O3,TiO2,MnO2,GeO2,ZrO2,CeO2,SnO2,TeO2,P2O5,V2O5,Nb2O5,Ta2O5,MoO3,WO3
48,36.28,12.52,17.1,21.63,0,8.53,0,0,0,0,0,0,0,0,0,0,0,0,0,0,0,0,0,0,0,0,0,0,0,0,0,0,0,0,0,0,0,0,0,0,0,0,0,3.94,0,0
49,47.92,11.82,8.07,20.42,0,8.05,0,0,0,0,0,0,0,0,0,0,0,0,0,0,0,0,0,0,0,0,0,0,0,0,0,0,0,0,0,0,0,0,0,0,0,0,0,3.72,0,0
53,37.21,10.71,14.62,27.74,0,0,0,0,0,0,0,0,0,0,0,0,0,0,0,7.19,0,0,0,0,0,0,0,0,0,0,0,0,0,0,0,0,0,0,0,0,0,0,0,2.53,0,0
94.3,74.71,0.47,1.02,0,0,2.96,5,5.66,5.03,0,0,0,0,0,0,0,0,0,4.78,0.06,0,0,0,0,0,0,0,0,0,0,0,0,0,0,0,0,0.05,0.26,0,0,0,0,0,0,0,0
94.3,74.36,0,1.26,3.19,0,2.72,3.65,7.25,3.34,0,0,0,0,0,0,0,0,0,2.37,1.55,0,0,0,0,0,0,0,0,0,0,0,0,0,0,0,0,0.05,0.26,0,0,0,0,0,0,0,0
81,66.38,0,3.89,12.71,2.28,0.04,0,1.86,8.56,0,0,0,0,0,0,0,0,0,0,4.02,0,0,0,0,0,0,0,0,0,0,0,0,0,0,0,0,0.26,0,0,0,0,0,0,0,0,0
83,67.57,0,3.79,11.18,2.3,0.04,0,2.08,8.74,0,0,0,0,0,0,0,0,0,0,4.04,0,0,0,0,0,0,0,0,0,0,0,0,0,0,0,0,0.26,0,0,0,0,0,0,0,0,0
85,66.06,0,3.77,12.72,2.29,0.04,0,1.86,8.98,0,0,0,0,0,0,0,0,0,0,4.02,0,0,0,0,0,0,0,0,0,0,0,0,0,0,0,0,0.26,0,0,0,0,0,0,0,0,0
86,67.11,0,3.8,11.21,2.3,0.04,0,1.98,9.25,0,0,0,0,0,0,0,0,0,0,4.05,0,0,0,0,0,0,0,0,0,0,0,0,0,0,0,0,0.26,0,0,0,0,0,0,0,0,0
86,67.36,0,2.5,11.09,3.42,0.04,0,2.58,8.13,0,0,0,0,0,0,0,0,0,0,4.62,0,0,0,0,0,0,0,0,0,0,0,0,0,0,0,0,0.26,0,0,0,0,0,0,0,0,0
87,67.49,0,3.79,9.6,3.45,0.04,0,3.12,8.21,0,0,0,0,0,0,0,0,0,0,4.04,0,0,0,0,0,0,0,0,0,0,0,0,0,0,0,0,0.26,0,0,0,0,0,0,0,0,0
86,67.56,0,4.46,9.67,2.32,0.04,0,2.93,8.69,0,0,0,0,0,0,0,0,0,0,4.07,0,0,0,0,0,0,0,0,0,0,0,0,0,0,0,0,0.26,0,0,0,0,0,0,0,0,0
31,70,20,5,0,0,0,0,0,0,0,0,0,0,0,0,0,0,0,0,5,0,0,0,0,0,0,0,0,0,0,0,0,0,0,0,0,0,0,0,0,0,0,0,0,0,0
29,70,22.25,4,0,0,0,0,0,0,0,0,0,0,0,0,0,0,0,0,3.75,0,0,0,0,0,0,0,0,0,0,0,0,0,0,0,0,0,0,0,0,0,0,0,0,0,0
31,69,20,6,0,0,0,0,0,0,0,0,0,0,0,0,0,0,0,0,5,0,0,0,0,0,0,0,0,0,0,0,0,0,0,0,0,0,0,0,0,0,0,0,0,0,0
30,71.25,20,5,0,0,0,0,0,0,0,0,0,0,0,0,0,0,0,0,3.75,0,0,0,0,0,0,0,0,0,0,0,0,0,0,0,0,0,0,0,0,0,0,0,0,0,0
30,71,21.25,4,0,0,0,0,0,0,0,0,0,0,0,0,0,0,0,0,3.75,0,0,0,0,0,0,0,0,0,0,0,0,0,0,0,0,0,0,0,0,0,0,0,0,0,0
99.9,0,0,0,0,0,30.17,0,0,0,0,0,0,0,0,0,0,0,0,18.95,0,0,0,0,0,0,0,0,0,0,0,0,0,0,0,0,0,0,0,0,0,0,50.88,0,0,0,0
126.7,0,0,0,0,0,27.25,0,0,0,0,0,0,0,0,0,0,0,0,17.11,0,0,0,0,0,0,0,0,0,0,0,0,0,0,0,0,0,0,0,0,9.7,0,45.94,0,0,0,0
115.8,0,0,0,0,0,24.3,0,0,0,0,0,0,0,0,0,0,0,0,15.26,0,0,0,0,0,0,0,0,0,0,0,0,0,0,0,0,0,0,0,0,19.46,0,40.98,0,0,0,0
5,69.11,0,14.2,0.97,0.12,0.04,8.81,0.32,0.56,0,0,0,0,0,0,0.27,0.09,0,0.56,0,0,0,0,0.21,0.04,0,0.37,0,0,0.23,0,0,0,2.56,0,0,0.64,0,0,0,0.88,0.02,0,0,0,0
5,69.47,0,14.24,0.99,0,0.04,8.82,0,0.49,0,0,0,0,0.28,0,0.18,0.27,0,0.57,0,0,0,0,0,0.04,0,0.33,0,0,0.2,0,0,0,2.55,0,0,0.64,0,0,0,0.88,0.01,0,0,0,0
108,55.18,0,4.07,0,0,14.6,0,13.37,0,0,0,0,0,0,0,0,0,0,8.15,0,0,0,0,0,0,0,0,0,0,0,1.27,0,0,0,0,0,3.36,0,0,0,0,0,0,0,0,0
87,55.85,0,5.91,0,0,16.55,0,11.11,0,0,0,0,0,0,0,0,0,0,5.81,0,0,0,0,0,0,0,0.13,0,0,0,1.85,0,0,0,0,0,2.79,0,0,0,0,0,0,0,0,0
102,57.7,0,2.27,0,0,12.06,0,14.91,0,0,0,0,0,0,0,0,0,0,9.46,0,0,0,0,0,0,0,0,0,0,0,0.47,0,0,0,0,0,3.13,0,0,0,0,0,0,0,0,0
93,51.44,0,4.92,0,0,11.99,0,14.83,0,0,0,0,0,0,0,0,0,0,10.27,0,0,0,0,0,0,0,0,0,0,0,1.8,0,0,0,0,0,4.75,0,0,0,0,0,0,0,0,0
94,57.04,0,4,0,0,13.84,0,13.16,0,0,0,0,0,0,0,0,0,0,9.02,0,0,0,0,0,0,0,0.12,0,0,0,1.5,0,0,0,0,0,1.32,0,0,0,0,0,0,0,0,0
81,59.98,0,1.64,0,0,15.3,0,8.11,0,0,0,0,0,0,0,0,0,0,8.24,0,0,0,0,0,0,0,0,0,0,0,1.29,0,0,0,0,0,5.44,0,0,0,0,0,0,0,0,0
75,60.37,0,5.54,0,0,10.52,0,9.11,0,0,0,0,0,0,0,0,0,0,6.93,0,0,0,0,0,0,0,0,0,0,0,0.99,0,0,0,0,0,6.54,0,0,0,0,0,0,0,0,0
76,64.18,0,3.15,0,0,14.15,0,6.48,0,0,0,0,0,0,0,0,0,0,5.92,0,0,0,0,0,0,0,0,0,0,0,0.25,0,0,0,0,0,5.87,0,0,0,0,0,0,0,0,0
105,47.72,0,8.03,0,0,10.68,0,19.83,0,0,0,0,0,0,0,0,0,0,11.07,0,0,0,0,0,0,0,0,0,0,0,2.01,0,0,0,0,0,0.66,0,0,0,0,0,0,0,0,0
95,51.56,0,5.93,0,0,11.34,0,15.86,0,0,0,0,0,0,0,0,0,0,11.15,0,0,0,0,0,0,0,0,0,0,0,2.32,0,0,0,0,0,1.84,0,0,0,0,0,0,0,0,0
50,78.5,19,0,0,0,0,1,1.25,0.25,0,0,0,0,0,0,0,0,0,0,0,0,0,0,0,0,0,0,0,0,0,0,0,0,0,0,0,0,0,0,0,0,0,0,0,0,0
48,73.5,25.5,0,0,0,0,0.5,0.4,0.1,0,0,0,0,0,0,0,0,0,0,0,0,0,0,0,0,0,0,0,0,0,0,0,0,0,0,0,0,0,0,0,0,0,0,0,0,0
50,73.2,23.3,0,0,0,0,1.75,1.57,0.18,0,0,0,0,0,0,0,0,0,0,0,0,0,0,0,0,0,0,0,0,0,0,0,0,0,0,0,0,0,0,0,0,0,0,0,0,0
48,76,22,0,0,0,0,1.2,0.7,0.1,0,0,0,0,0,0,0,0,0,0,0,0,0,0,0,0,0,0,0,0,0,0,0,0,0,0,0,0,0,0,0,0,0,0,0,0,0
85,25.46,22.79,10.63,3.87,0,3.7,7.11,10.29,0,0,0,0,0,0,0,0,0,0,13.67,0,0,0,0,0,0,0,0,0,0,0,0,0,0,2.48,0,0,0,0,0,0,0,0,0,0,0,0
81,35.78,23.47,6.78,0,0,4.01,8.65,6.99,0,0,0,0,0,0,0,0,0,0,12.7,1.62,0,0,0,0,0,0,0,0,0,0,0,0,0,0,0,0,0,0,0,0,0,0,0,0,0,0
68,66.41,0,2.36,14.74,2.59,0.04,0,1.53,3.89,0,0,0,0,0,0,0,0,0,0,7.93,0,0,0,0,0,0,0,0,0,0,0,0,0,0,0,0,0.51,0,0,0,0,0,0,0,0,0
70,69.68,0,1.87,10.88,3.51,0.04,0,2.05,4.05,0,0,0,0,0,0,0,0,0,0,7.66,0,0,0,0,0,0,0,0,0,0,0,0,0,0,0,0,0.26,0,0,0,0,0,0,0,0,0
73,69.66,0,1.24,10.79,3.49,0.04,0,3.56,3.35,0,0,0,0,0,0,0,0,0,0,7.61,0,0,0,0,0,0,0,0,0,0,0,0,0,0,0,0,0.26,0,0,0,0,0,0,0,0,0
75,68.47,0,0.74,12.43,3.35,0.04,0,3.54,3.32,0,0,0,0,0,0,0,0,0,0,7.86,0,0,0,0,0,0,0,0,0,0,0,0,0,0,0,0,0.25,0,0,0,0,0,0,0,0,0
72,70.28,0,1.23,10.13,5.04,0.25,0,2.74,4,0,0,0,0,0,0,0,0,0,0,6.07,0,0,0,0,0,0,0,0,0,0,0,0,0,0,0,0,0.26,0,0,0,0,0,0,0,0,0
71,72.14,0,0.94,6.33,5.69,0.04,0,3.6,2.37,0,0,0,0,0,0,0,0,0,0,8.63,0,0,0,0,0,0,0,0,0,0,0,0,0,0,0,0,0.26,0,0,0,0,0,0,0,0,0
74,66.62,0,0.6,15.3,3.3,0.04,0,3.48,3.27,0,0,0,0,0,0,0,0,0,0,7.14,0,0,0,0,0,0,0,0,0,0,0,0,0,0,0,0,0.25,0,0,0,0,0,0,0,0,0
67.4,69.34,4.78,5.68,0,0,0,10.33,5.57,1.83,0,0,0,0,0,0,0,0,0,0,0,0,0,0,0,0,0,0,0,0,0.06,0,0,0,1.46,0,0,0.95,0,0,0,0,0,0,0,0,0
66.1,68.91,4.78,5.66,0,0,0,10.29,5.47,1.8,0,0,0,0,0,0,0,0,0,0,0,0,0,0,0,0,0,0,0,0,0.06,0,0,0,1.49,0,0,0.97,0,0,0,0,0,0.57,0,0,0
71.4,68.19,4.76,5.6,0,0,0,11.09,5.94,1.95,0,0,0,0,0,0,0,0,0,0,0,0,0,0,0,0,0,0,0,0,0.06,0,0,0,1.46,0,0,0.95,0,0,0,0,0,0,0,0,0
67.6,68.56,4.78,5.62,0,0,0,10.33,5.47,1.83,0,0,0,0,0,0,0,0,0,0,0,0,0,0,0,0,0,0,0,0,0.06,0,0,0,2.4,0,0,0.95,0,0,0,0,0,0,0,0,0
68.5,69.58,4.76,5.61,0,0,0,10.3,5.45,1.83,0,0,0,0,0,0,0,0,0,0,0,0,0,0,0,0,0,0,0,0,0.06,0,0,0,1.46,0,0,0.95,0,0,0,0,0,0,0,0,0
68,68.7,4.79,6.36,0,0,0,10.35,5.48,1.84,0,0,0,0,0,0,0,0,0,0,0,0,0,0,0,0,0,0,0,0,0.06,0,0,0,1.47,0,0,0.95,0,0,0,0,0,0,0,0,0
70,68.75,4.8,5.64,0,0,0,9.31,7.38,1.64,0,0,0,0,0,0,0,0,0,0,0,0,0,0,0,0,0,0,0,0,0.06,0,0,0,1.47,0,0,0.95,0,0,0,0,0,0,0,0,0
73.5,69.93,3.01,5.75,0,0,0,9.5,7.56,1.7,0,0,0,0,0,0,0,0,0,0,0,0,0,0,0,0,0,0,0,0,0.06,0,0,0,1.54,0,0,0.95,0,0,0,0,0,0,0,0,0
64.9,69.52,4.85,5.7,0,0,0,9.42,5.04,1.66,0,0,0,0,0,0,0,0,0,0,0,0,0,0,0,0,0,0,0,0,0.06,0.27,0,0,2.97,0,0,0.51,0,0,0,0,0,0,0,0,0
64.6,69.34,4.84,5.69,0,0,0,9.39,5.03,1.66,0,0,0,0,0,0,0,0,0,0,0,0,0,0,0,0,0,0,0,0,0.06,0,0,0,2.42,0,0,1.57,0,0,0,0,0,0,0,0,0
69,68.08,4.75,5.59,0,0,0,12.28,5.43,1.17,0,0,0,0,0,0,0,0,0,0,0,0,0,0,0,0,0,0,0,0,0.06,0.23,0,0,1.46,0,0,0.95,0,0,0,0,0,0,0,0,0
65.3,68.15,4.75,5.59,0,0,0,13.95,3.47,1.17,0,0,0,0,0,0,0,0,0,0,0,0,0,0,0,0,0,0,0,0,0.06,0.45,0,0,1.46,0,0,0.95,0,0,0,0,0,0,0,0,0
67.2,66.35,4.63,5.44,0,0,0,18.18,1.93,0.63,0,0,0,0,0,0,0,0,0,0,0,0,0,0,0,0,0,0,0,0,0.06,0.44,0,0,1.42,0,0,0.92,0,0,0,0,0,0,0,0,0
64.7,69.42,4.84,5.7,0,0,0,11.7,3.32,2.05,0,0,0,0,0,0,0,0,0,0,0,0,0,0,0,0,0,0,0,0,0.06,0.46,0,0,1.49,0,0,0.96,0,0,0,0,0,0,0,0,0
64.1,68.67,4.79,5.63,0,0,0,13.84,1.7,2.43,0,0,0,0,0,0,0,0,0,0,0,0,0,0,0,0,0,0,0,0,0.06,0.46,0,0,1.47,0,0,0.95,0,0,0,0,0,0,0,0,0
68.1,70.4,2.37,5.76,0,0,0,13.93,3.46,1.17,0,0,0,0,0,0,0,0,0,0,0,0,0,0,0,0,0,0,0,0,0.06,0.45,0,0,1.46,0,0,0.94,0,0,0,0,0,0,0,0,0
67.4,68.54,2.31,5.61,0,0,0,18.15,1.92,0.63,0,0,0,0,0,0,0,0,0,0,0,0,0,0,0,0,0,0,0,0,0.06,0.44,0,0,1.42,0,0,0.92,0,0,0,0,0,0,0,0,0
65.9,65.05,4.49,8.53,0,0,0,14.23,3.53,1.2,0,0,0,0,0,0,0,0,0,0,0,0,0,0,0,0,0,0,0,0,0.06,0.46,0,0,1.49,0,0,0.96,0,0,0,0,0,0,0,0,0
67.8,63.29,4.37,8.3,0,0,0,18.53,1.96,0.65,0,0,0,0,0,0,0,0,0,0,0,0,0,0,0,0,0,0,0,0,0.06,0.45,0,0,1.45,0,0,0.94,0,0,0,0,0,0,0,0,0
66.3,68.54,3.01,6.83,0,0,0,14.02,3.49,1.18,0,0,0,0,0,0,0,0,0,0,0,0,0,0,0,0,0,0,0,0,0.06,0.45,0,0,1.47,0,0,0.95,0,0,0,0,0,0,0,0,0
65.8,58.41,6.7,6.78,3.4,2.44,0,12.91,2.71,1.59,0,0,0,0,0,0,0,0,0,0,0,0,0,0,0,0,0,0,0,0,0.06,0.31,0,0,2.57,0,0,2.12,0,0,0,0,0,0,0,0,0
65.7,59.54,7.22,7.24,3.24,2.33,0,8.74,4.64,1.52,0,0,0,0,0,0,0,0,0,0,0,0,0,0,0,0,0,0,0,0,0.07,0.86,0,0,2.53,0,0,2.07,0,0,0,0,0,0,0,0,0
65.3,59.56,7.24,7.26,3.01,2.16,0,12.16,2.16,1.42,0,0,0,0,0,0,0,0,0,0,0,0,0,0,0,0,0,0,0,0,0.04,0.8,0,0,2.32,0,0,1.87,0,0,0,0,0,0,0,0,0
67,58.39,7.08,7.15,3.59,2.58,0,7.49,6.57,1.19,0,0,0,0,0,0,0,0,0,0,0,0,0,0,0,0,0,0,0,0,0.07,0.93,0,0,2.72,0,0,2.24,0,0,0,0,0,0,0,0,0
66,70.22,4.89,5.76,0,0,0.41,8.47,5.6,1.88,0,0,0,0,0,0,0,0,0,0,0,0,0,0,0,0,0,0,0,0,0.07,0.23,0,0,1.5,0,0,0.97,0,0,0,0,0,0,0,0,0
66.2,69.21,4.83,5.68,0,0,0.41,10.43,5.52,1.19,0,0,0,0,0,0,0,0,0,0,0,0,0,0,0,0,0,0,0,0,0.06,0.23,0,0,1.48,0,0,0.96,0,0,0,0,0,0,0,0,0
66.4,70.44,4.01,5.78,0,0,0.41,9.54,5.11,1.68,0,0,0,0,0,0,0,0,0,0,0,0,0,0,0,0,0,0,0,0,0.07,0.47,0,0,1.51,0,0,0.98,0,0,0,0,0,0,0,0,0
66.2,70.66,3.1,5.8,0,0,0.41,9.57,5.13,1.69,0,0,0,0,0,0,0,0,0,0,0.61,0,0,0,0,0,0,0,0,0,0.07,0.47,0,0,1.51,0,0,0.98,0,0,0,0,0,0,0,0,0
66.5,69.02,3.03,5.66,0,0,0.4,13.51,3.01,1.65,0,0,0,0,0,0,0,0,0,0.76,0,0,0,0,0,0,0,0,0,0,0.06,0.46,0,0,1.48,0,0,0.96,0,0,0,0,0,0,0,0,0
65.2,68.43,4.77,5.61,0,0,0.48,13.4,2.98,1.63,0,0,0,0,0,0,0,0,0,0,0,0,0,0,0,0,0,0,0,0,0.06,0.23,0,0,1.46,0,0,0.95,0,0,0,0,0,0,0,0,0
76.3,3.09,29.86,1.49,0,0,0,0,0,0,0,0,0,0,0,0,0,0,0,1.04,0,0,64.52,0,0,0,0,0,0,0,0,0,0,0,0,0,0,0,0,0,0,0,0,0,0,0,0
77.2,1.57,37.98,0,0,0,0,0,0,0,0,0,0,0,0,0,0,0,0,3.48,0,0,56.97,0,0,0,0,0,0,0,0,0,0,0,0,0,0,0,0,0,0,0,0,0,0,0,0
78.2,11.86,48.21,0.49,0,0,0,0,10.46,0,0,0,0,0,0,0,0,0,0,28.98,0,0,0,0,0,0,0,0,0,0,0,0,0,0,0,0,0,0,0,0,0,0,0,0,0,0,0
76.5,3.87,31.38,0,0,0,0,0,0,0,0,0,0,0,0,0,0,0,0,9.71,0,0,55.04,0,0,0,0,0,0,0,0,0,0,0,0,0,0,0,0,0,0,0,0,0,0,0,0
79.2,12.1,48.31,0.56,0,0,0,0,10.23,0,0,0,0,0,0,0,0,0,0,28.8,0,0,0,0,0,0,0,0,0,0,0,0,0,0,0,0,0,0,0,0,0,0,0,0,0,0,0
74,3.33,28.27,0,0,0,0,0,0,0,0,0,0,0,0,0,0,0,0,5.33,0,0,63.07,0,0,0,0,0,0,0,0,0,0,0,0,0,0,0,0,0,0,0,0,0,0,0,0
52,74.08,4.04,1.77,0,0,1.97,0,0,0.85,0,0,0,0,0,0,0,0,0,17.29,0,0,0,0,0,0,0,0,0,0,0,0,0,0,0,0,0,0,0,0,0,0,0,0,0,0,0
52,85.53,12.42,0.3,0,0,0,0,0,0,0,0,0,0,0,0,0,0,0,1.75,0,0,0,0,0,0,0,0,0,0,0,0,0,0,0,0,0,0,0,0,0,0,0,0,0,0,0
73.1,60,3,0,0,0,0,0,0,0,0,0,0,0,0,0,0,0,0,0,0,0,37,0,0,0,0,0,0,0,0,0,0,0,0,0,0,0,0,0,0,0,0,0,0,0,0
72,55,10,0,0,0,0,0,0,0,0,0,0,0,0,0,0,0,0,0,0,0,35,0,0,0,0,0,0,0,0,0,0,0,0,0,0,0,0,0,0,0,0,0,0,0,0
75.1,52.5,10,0,0,0,0,0,0,0,0,0,0,0,0,0,0,0,0,0,0,0,37.5,0,0,0,0,0,0,0,0,0,0,0,0,0,0,0,0,0,0,0,0,0,0,0,0
80,50,10,0,0,0,0,0,0,0,0,0,0,0,0,0,0,0,0,0,0,0,40,0,0,0,0,0,0,0,0,0,0,0,0,0,0,0,0,0,0,0,0,0,0,0,0
30.9,46.25,2.99,1.36,0,6.2,5.89,11.63,5.61,2.95,0,0,0,0,0,0,0,0,0,14.51,0,0,0,0,0,0,0,0,0,0,0,0.43,0,0,0,0,0,1.69,0,0,0,0.49,0,0,0,0,0
30.6,50.7,5.09,0.35,0,4.42,3.7,7.11,3.43,4.89,0,0,0,0,0,0,0,0,0,16.54,0,0,0,0,0,0,0,0,0,0,0,0.65,0,0,0,0,0,2.87,0,0,0,0.25,0,0,0,0,0
30.8,48.78,0.1,2.05,1.73,1.24,6.37,13.79,6.76,2.22,0,0,0,0,0,0,0,0,0,13.72,0,0,0,0,0,0,0,0,0,0,0,0.64,0,0,0,0,0,1.13,0,0,0,1.47,0,0,0,0,0
28,51.13,5.88,2.68,0,7.3,2.67,11.42,2.2,1.45,0,0,0,0,0,0,0,0,0,11.75,0,0,0,0,0,0,0,0,0,0,0,1.05,0,0,0,0,0,0.55,0,0,0,1.92,0,0,0,0,0
31,53.66,4.12,0.07,0,0.64,3.27,5.51,8.09,3.8,0,0,0,0,0,0,0,0,0,15.84,0,0,0,0,0,0,0,0,0,0,0,0.88,0,0,0,0,0,4.07,0,0,0,0.05,0,0,0,0,0
30,51.6,5.3,0.72,0,1.32,3.37,0,7.15,7.84,0,0,0,0,0,0,0,0,0,18.14,0,0,0,0,0,0,0,0,0,0,0,0,0,0,0,0,0,3,0,0,0,1.56,0,0,0,0,0
31.1,53.22,1.04,1.43,0,6.48,3.79,0,3.52,5.4,0,0,0,0,0,0,0,0,0,22.33,0,0,0,0,0,0,0,0,0,0,0,0,0,0,0,0,0,1.77,0,0,0,1.02,0,0,0,0,0
32.4,58.42,0.11,0.07,0,1.33,5.85,0,3.98,5.55,0,0,0,0,0,0,0,0,0,20.19,0,0,0,0,0,0,0,0,0,0,0,0,0,0,0,0,0,4.24,0,0,0,0.26,0,0,0,0,0
30.9,49.96,5.39,2.21,0,0.67,6.85,5.02,2.42,5.58,0,0,0,0,0,0,0,0,0,18.44,0,0,0,0,0,0,0,0,0,0,0,0.12,0,0,0,0,0,1.22,0,0,0,2.12,0,0,0,0,0
29.1,48.57,6.14,0.35,0,5.08,2.79,1.19,8.04,8.31,0,0,0,0,0,0,0,0,0,18.37,0,0,0,0,0,0,0,0,0,0,0,0.33,0,0,0,0,0,0.58,0,0,0,0.25,0,0,0,0,0
48,51.3,24.61,13.44,0,8.55,0,0,0,0,0,0,0,0,0,0,0,0,0,0,0.66,0,0,0,0,0,0,0,0,0,0.02,0,0,0,0.86,0,0,0.56,0,0,0,0,0,0,0,0,0
52,34.81,0,23.25,17.29,18.64,2.27,0,0,0,0,0,0,0,0,0,0,0,0,0,3.36,0,0,0,0,0,0,0,0,0,0.02,0,0,0,0,0,0,0.06,0,0,0,0,0,0,0,0,0.3
50,59.27,0,3.5,8.85,6.36,6.97,0,0,0.76,0,0,0,0,0,0,0,0,0,0.88,6.88,0,0,0,0,0,0,0,0,0,0.02,0,0,0,5.35,0,0,1.16,0,0,0,0,0,0,0,0,0
95,61.12,2.87,0.66,8.28,0,5.23,4.48,3.23,4.25,0,0,0,0,0,0,0,0,0,5.75,3.22,0,0,0,0,0,0,0,0,0,0.02,0,0,0,0.84,0,0,0.05,0,0,0,0,0,0,0,0,0
90,66.97,0,0.72,0,0,6.2,2.45,2.36,7.77,0,0,0,0,0,0,0,0,0,4.5,7.06,0,0,0,0,0,0,0,0,0,0.03,0,0,0,0.92,0,0,0.59,0.43,0,0,0,0,0,0,0,0
37.1,55.76,3.85,14.14,0,0,13.11,0.79,0.54,0,0,0,0,0,0,0,0,0,0,2.47,0,0,0,0,0,0,0,0,0,0,0.11,0,0,0,9.23,0,0,0,0,0,0,0,0,0,0,0,0
76,16.5,36,1,0.5,0,3,2.5,6.5,3,0,0,0,0,0,0,0,0,0,26.5,0,0,0,0,0,0,0,0,0,0,0,0,0,0,4.5,0,0,0,0,0,0,0,0,0,0,0,0
75.5,16.5,36,0.5,0,0,2.5,2,6,4,0,0,0,0,0,0,0,0,0,29,0.5,0,0,0,0,0,0,0,0,0,0,0,0,0,3,0,0,0,0,0,0,0,0,0,0,0,0
78.5,15,38,0.5,0,0,2,2.5,6.5,3,0,0,0,0,0,0,0,0,0,30.5,0,0,0,0,0,0,0,0,0,0,0,0,0,0,2,0,0,0,0,0,0,0,0,0,0,0,0
74.5,17,35.5,2,0,0,3,3,6,4,0,0,0,0,0,0,0,0,0,28.5,0,0,0,0,0,0,0,0,0,0,0,0,0,0,1,0,0,0,0,0,0,0,0,0,0,0,0
78.5,12.5,40.5,1,0.5,0,1.5,0.5,4.5,2,0,0,0,0,0,0,0,0,0,34.5,0,0,0,0,0,0,0,0,0,0,0,0,0,0,2.5,0,0,0,0,0,0,0,0,0,0,0,0
39,76.52,13.76,1.57,0,0.57,1.87,3.21,0.52,1.69,0,0,0,0,0,0,0,0,0,0,0,0,0,0,0,0.02,0,0,0,0,0.09,0,0,0,0,0,0,0.08,0,0,0,0,0,0.02,0,0,0.08
39,76.39,14.87,2.54,0.8,0.58,0.84,0,0.52,3.09,0,0,0,0,0,0,0,0,0,0,0.12,0,0,0,0,0.01,0,0,0,0,0,0,0,0,0,0,0,0.05,0,0,0,0,0,0.05,0,0,0.14
133,69.31,0,0.99,0,1.98,0,0,9.9,14.85,0,0,0,0,0,0,0,0,0,1.98,0,0,0,0,0,0,0,0,0,0,0,0,0,0,0,0,0,0.99,0,0,0,0,0,0,0,0,0
131,53,0,0,0,0,10,0,4,13,0,0,0,0,0,0,0,0,0,10,10,0,0,0,0,0,0,0,0,0,0,0,0,0,0,0,0,0,0,0,0,0,0,0,0,0,0
130,61,0,5,0,5,0,0,12,12,0,0,0,0,0,0,0,0,0,5,0,0,0,0,0,0,0,0,0,0,0,0,0,0,0,0,0,0,0,0,0,0,0,0,0,0,0
133,54,0,0,0,0,8,6,8,10,0,0,0,0,0,0,0,0,0,6,8,0,0,0,0,0,0,0,0,0,0,0,0,0,0,0,0,0,0,0,0,0,0,0,0,0,0
133,68,0,0,0,3,0,4,9,15,0,0,0,0,0,0,0,0,0,0,0,0,0,0,0,0,0,0,0,0,0,0,0,0,0,0,0,1,0,0,0,0,0,0,0,0,0
132,58,0,15,0,0,0,0,12,15,0,0,0,0,0,0,0,0,0,0,0,0,0,0,0,0,0,0,0,0,0,0,0,0,0,0,0,0,0,0,0,0,0,0,0,0,0
132,60,0,0,0,0,0,0,15,15,0,0,0,0,0,0,0,0,0,0,0,0,0,0,0,0,0,0,0,0,0,0,0,0,0,0,0,10,0,0,0,0,0,0,0,0,0
132,70,0,0,0,2,0,0,11,13,0,0,0,0,0,0,0,0,0,4,0,0,0,0,0,0,0,0,0,0,0,0,0,0,0,0,0,0,0,0,0,0,0,0,0,0,0
131,58,0,0,0,0,2,10,20,0,0,0,0,0,0,0,0,0,0,10,0,0,0,0,0,0,0,0,0,0,0,0,0,0,0,0,0,0,0,0,0,0,0,0,0,0,0
131,58,0,3,0,0,4,10,10,10,0,0,0,0,0,0,0,0,0,1,4,0,0,0,0,0,0,0,0,0,0,0,0,0,0,0,0,0,0,0,0,0,0,0,0,0,0
31.5,70.5,6.7,10.1,4.5,6,0,0,0,0,0,0,0,0,0,0,0,0,0,0,2.2,0,0,0,0,0,0,0,0,0,0,0,0,0,0,0,0,0,0,0,0,0,0,0,0,0,0
31.9,71.1,6.2,9.5,6,5.1,0,0,0,0,0,0,0,0,0,0,0,0,0,0,2.1,0,0,0,0,0,0,0,0,0,0,0,0,0,0,0,0,0,0,0,0,0,0,0,0,0,0
32.4,71.6,5.6,9,7.5,4.2,0,0,0,0,0,0,0,0,0,0,0,0,0,0,2.1,0,0,0,0,0,0,0,0,0,0,0,0,0,0,0,0,0,0,0,0,0,0,0,0,0,0
32.1,72.1,5.1,8.5,9,3.2,0,0,0,0,0,0,0,0,0,0,0,0,0,0,2.1,0,0,0,0,0,0,0,0,0,0,0,0,0,0,0,0,0,0,0,0,0,0,0,0,0,0
32,72.7,4.6,7.8,10.5,2.3,0,0,0,0,0,0,0,0,0,0,0,0,0,0,2.1,0,0,0,0,0,0,0,0,0,0,0,0,0,0,0,0,0,0,0,0,0,0,0,0,0,0
31,72.1,5.1,9.5,8,3.2,0,0,0,0,0,0,0,0,0,0,0,0,0,0,2.1,0,0,0,0,0,0,0,0,0,0,0,0,0,0,0,0,0,0,0,0,0,0,0,0,0,0
33.1,70,6.9,10.5,3.8,6.7,0,0,0,0,0,0,0,0,0,0,0,0,0,0,2.1,0,0,0,0,0,0,0,0,0,0,0,0,0,0,0,0,0,0,0,0,0,0,0,0,0,0
34.4,70.5,6.8,9.8,3,7.8,0,0,0,0,0,0,0,0,0,0,0,0,0,0,2.1,0,0,0,0,0,0,0,0,0,0,0,0,0,0,0,0,0,0,0,0,0,0,0,0,0,0
36.7,70.8,6.6,9.7,0,10.8,0,0,0,0,0,0,0,0,0,0,0,0,0,0,2.1,0,0,0,0,0,0,0,0,0,0,0,0,0,0,0,0,0,0,0,0,0,0,0,0,0,0
35.6,70.7,6.8,9.6,1.5,9.3,0,0,0,0,0,0,0,0,0,0,0,0,0,0,2.1,0,0,0,0,0,0,0,0,0,0,0,0,0,0,0,0,0,0,0,0,0,0,0,0,0,0
74,6.71,48.39,0,0,0,12.77,0,0,0,0,0,0,0,0,0,0,0,0.6,22.17,0,0,8.81,0,0,0,0,0,0,0,0,0,0,0,0,0.55,0,0,0,0,0,0,0,0,0,0,0
75,5.37,41.58,0,3.5,0,13.62,0,0,0,0,0,0,0,0,0,0,0,0.38,23.3,0,0,12.02,0,0,0,0,0,0,0,0,0,0,0,0,0.23,0,0,0,0,0,0,0,0,0,0,0
74,5.58,40.63,0.5,0,3.81,11.68,0,0,0,0,0,0,0,0,0,0,0,0.51,23.53,0,0,13.18,0,0,0,0,0,0,0,0,0,0,0,0,0.58,0,0,0,0,0,0,0,0,0,0,0
76,6.09,40.61,0,3.02,0,13.93,0,0,0,0,0,0,0,0,0,0,0,0.38,23.5,0,0,12.12,0,0,0,0,0,0,0,0,0,0,0,0,0.35,0,0,0,0,0,0,0,0,0,0,0
69,5.64,41.64,0,0,0,12.61,0,0,0,0,0,0,0,0,0,0,0,1.25,27.67,0,0,10.85,0,0,0,0,0,0,0,0,0,0,0,0,0.34,0,0,0,0,0,0,0,0,0,0,0
83,3.77,35.4,1.59,0,0,11.49,0,0,0,0,0,0,0,0,0,0,0,0.4,24.56,4.58,0,17.58,0,0,0,0,0,0,0,0,0,0,0,0,0.63,0,0,0,0,0,0,0,0,0,0,0
76,5.54,42.89,0,0,0,13.94,0,0,0,0,0,0,0,0,0,0,0,0.13,21.38,0,0,14.88,0,0,0,0,0,0,0,0,0,0,0,0,1.24,0,0,0,0,0,0,0,0,0,0,0
66,7.53,48.04,0,0,0,9.88,0,0,0,0,0,0,0,0,0,0,0,0.93,25.65,0,0,7.86,0,0,0,0,0,0,0,0,0,0,0,0,0.11,0,0,0,0,0,0,0,0,0,0,0
73,5.56,41.08,0,0,0,13.91,0,0,0,0,0,0,0,0,0,0,0,0.87,27.3,1.9,0,8.81,0,0,0,0,0,0,0,0,0,0,0,0,0.57,0,0,0,0,0,0,0,0,0,0,0
77,6.43,40.59,1.1,0,2.18,13.26,0,0,0,0,0,0,0,0,0,0,0,0.26,23.48,0,0,12.12,0,0,0,0,0,0,0,0,0,0,0,0,0.58,0,0,0,0,0,0,0,0,0,0,0
67,4.66,44.07,0,2.57,0,4.87,0,0,0,0,0,0,0,0,0,0,0,1.04,23.68,0,0,18.99,0,0,0,0,0,0,0,0,0,0,0,0,0.12,0,0,0,0,0,0,0,0,0,0,0
75,0,0,0.5,0,0,0,0,0,0,0,0,0,0,0,0,0,0,0,7.5,0,0,0,59,0,0,0,0,0,0,0,0,0,0,0,0,0,0,0,0,0,33,0,0,0,0,0
69,53.81,8.29,0,2.86,0,0,0,0,0,0,0,0,0,0,0,0,0,0,1.42,0,0,33.62,0,0,0,0,0,0,0,0,0,0,0,0,0,0,0,0,0,0,0,0,0,0,0,0
63,39.75,13.07,7.81,2.82,0,0,0,0,0,0,0,0,0,0,0,0,0,0,6.99,0,0,29.56,0,0,0,0,0,0,0,0,0,0,0,0,0,0,0,0,0,0,0,0,0,0,0,0
67,31.77,17.14,8.19,2.96,0,0,0,0,0,0,0,0,0,0,0,0,0,0,7.33,0,0,32.61,0,0,0,0,0,0,0,0,0,0,0,0,0,0,0,0,0,0,0,0,0,0,0,0
65,34.08,13.07,7.81,2.82,0,0,0,0,0,0,0,0,0,0,0,0,0,0,9.79,4.39,0,28.04,0,0,0,0,0,0,0,0,0,0,0,0,0,0,0,0,0,0,0,0,0,0,0,0
65,39.75,8.58,8.2,2.96,0,0,0,0,0,0,0,0,0,0,0,0,0,0,7.34,0,0,33.17,0,0,0,0,0,0,0,0,0,0,0,0,0,0,0,0,0,0,0,0,0,0,0,0
73,32.83,25.19,2.15,5.44,0,7.15,0,0,0,0,0,0,0,0,0,0,0,0,2.69,0,0,24.55,0,0,0,0,0,0,0,0,0,0,0,0,0,0,0,0,0,0,0,0,0,0,0,0
74,21.96,26.25,3.98,5.04,10.86,3.97,0,0,0,0,0,0,0,0,0,0,0,0,7.48,0,0,20.46,0,0,0,0,0,0,0,0,0,0,0,0,0,0,0,0,0,0,0,0,0,0,0,0
107,68.57,4.76,6.67,0,0,20,0,0,0,0,0,0,0,0,0,0,0,0,0,0,0,0,0,0,0,0,0,0,0,0,0,0,0,0,0,0,0,0,0,0,0,0,0,0,0,0
93,66.67,4.76,8.57,0,0,20,0,0,0,0,0,0,0,0,0,0,0,0,0,0,0,0,0,0,0,0,0,0,0,0,0,0,0,0,0,0,0,0,0,0,0,0,0,0,0,0
115,67.63,4.76,5.71,0,0,21.9,0,0,0,0,0,0,0,0,0,0,0,0,0,0,0,0,0,0,0,0,0,0,0,0,0,0,0,0,0,0,0,0,0,0,0,0,0,0,0,0
112,66.67,4.76,6.67,0,0,21.9,0,0,0,0,0,0,0,0,0,0,0,0,0,0,0,0,0,0,0,0,0,0,0,0,0,0,0,0,0,0,0,0,0,0,0,0,0,0,0,0
93,62.86,4.76,10.48,0,0,21.9,0,0,0,0,0,0,0,0,0,0,0,0,0,0,0,0,0,0,0,0,0,0,0,0,0,0,0,0,0,0,0,0,0,0,0,0,0,0,0,0
96,65.38,3.85,8.65,0,0,22.12,0,0,0,0,0,0,0,0,0,0,0,0,0,0,0,0,0,0,0,0,0,0,0,0,0,0,0,0,0,0,0,0,0,0,0,0,0,0,0,0
66.6,68.44,4.77,5.62,0,0,0,10.31,5.46,1.83,0,0,0,0,0,0,0,0,0,0,0,0,0,0,0,0,0,0,0,0,0,0,0,0,2.62,0,0,0.95,0,0,0,0,0,0,0,0,0
65.9,69.42,4.84,5.7,0,0,0,9.41,5.04,1.66,0,0,0,0,0,0,0,0,0,0,0,0,0,0,0,0,0,0,0.39,0,0.06,0,0,0,2.97,0,0,0.51,0,0,0,0,0,0,0,0,0
64.7,69.52,4.85,5.7,0,0,0,9.42,5.04,1.66,0,0,0,0,0,0,0,0,0,0,0,0,0,0,0,0,0,0,0,0,0.06,0.15,0,0,2.43,0,0,1.17,0,0,0,0,0,0,0,0,0
65.3,70.55,4.92,5.79,0,0,0,9.56,5.13,1.69,0,0,0,0,0,0,0,0,0,0,0,0,0,0,0,0,0,0,0,0,0.07,0.25,0,0,0.8,0,0,0.52,0,0,0,0,0,0.72,0,0,0
66.1,70.78,4.94,5.81,0,0,0,9.6,5.14,1.9,0,0,0,0,0,0,0,0,0,0,0,0,0,0,0,0,0,0,0,0,0,0.1,0,0,0.32,0,0,0.21,0,0,0,0,0,1.2,0,0,0
66.8,70.64,4.93,5.8,0,0,0,9.57,5.54,1.69,0,0,0,0,0,0,0,0,0,0,0,0,0,0,0,0,0,0,0,0,0,0.1,0,0,0.32,0,0,0.21,0,0,0,0,0,1.2,0,0,0
70.6,64.88,4.49,9.43,0,0,0,12.54,5.04,1.65,0,0,0,0,0,0,0,0,0,0,0,0,0,0,0,0,0,0,0,0,0.06,0.13,0,0,1.48,0,0,0.3,0,0,0,0,0,0,0,0,0
80,3.6,49.53,0,0,0,17.69,0,0,0,0,0,0,0,0,0,0,0,0.12,21.49,0,0,7.57,0,0,0,0,0,0,0,0,0,0,0,0,0,0,0,0,0,0,0,0,0,0,0,0
85,4.38,35.68,0,0,0,22.92,0,0,0,0,0,0,0,0,0,0,0,1.01,20.68,0,0,15.33,0,0,0,0,0,0,0,0,0,0,0,0,0,0,0,0,0,0,0,0,0,0,0,0
76,5.9,42.93,0,0,0,15.26,0,0,0,0,0,0,0,0,0,0,0,0.76,24.39,0,0,10.76,0,0,0,0,0,0,0,0,0,0,0,0,0,0,0,0,0,0,0,0,0,0,0,0
68,7.39,49.17,0,0,0,13.71,0,0,0,0,0,0,0,0,0,0,0,0.85,20.97,0,0,7.91,0,0,0,0,0,0,0,0,0,0,0,0,0,0,0,0,0,0,0,0,0,0,0,0
74,9.03,38.68,0,0,0,14.98,0,0,0,0,0,0,0,0,0,0,0,0.39,23.73,0,0,13.19,0,0,0,0,0,0,0,0,0,0,0,0,0,0,0,0,0,0,0,0,0,0,0,0
75,3.89,35.97,0,0,0,15.85,0,0,0,0,0,0,0,0,0,0,0,0.67,30.64,0,0,12.98,0,0,0,0,0,0,0,0,0,0,0,0,0,0,0,0,0,0,0,0,0,0,0,0
82,3.92,46.01,0,0,0,18.16,0,0,0,0,0,0,0,0,0,0,0,1.03,20.88,0,0,10,0,0,0,0,0,0,0,0,0,0,0,0,0,0,0,0,0,0,0,0,0,0,0,0
53,73.07,8.88,3.34,2.92,0,0,4.14,3.89,1.51,0,0,0,0,0,0,0,0,0,1.52,0.3,0,0,0,0,0,0,0.03,0,0,0,0,0,0,0,0,0,0.4,0,0,0,0,0,0,0,0,0
50,74.57,8.81,3.4,1.54,2.21,0,4.15,2,2.5,0,0,0,0,0,0,0,0,0,0,0,0,0,0,0,0,0,0.03,0,0,0,0,0,0,0.39,0,0,0.4,0,0,0,0,0,0,0,0,0
48.5,74.41,8.82,3.09,2.92,1.44,0,4.14,0,4.21,0,0,0,0,0,0,0,0,0,0,0,0,0,0,0,0,0,0.03,0,0,0,0,0,0,0.54,0,0,0.4,0,0,0,0,0,0,0,0,0
48.5,75.09,8.84,3.54,2.93,0.56,0,4.16,0,4.22,0,0,0,0,0,0,0,0,0,0,0,0,0,0,0,0,0,0.03,0,0,0,0,0,0,0,0,0,0.41,0,0,0,0,0,0,0,0.22,0
52.5,70.49,8.78,3.82,3.06,1.1,0,4.55,3.89,0.79,0,0,0,0,0,0,0,0,0,0,0,0,0,0,0,0,0,0.03,0,0,0,0,0,0,3.09,0,0,0.4,0,0,0,0,0,0,0,0,0
66,40,27,3,0,2,15,1,2,2,0,0,0,0,0,0,0,0,0,8,0,0,0,0,0,0,0,0,0,0,0,0,0,0,0,0,0,0,0,0,0,0,0,0,0,0,0
67,50,23,4,0,2,10,1,3,2,0,0,0,0,0,0,0,0,0,5,0,0,0,0,0,0,0,0,0,0,0,0,0,0,0,0,0,0,0,0,0,0,0,0,0,0,0
69,28,16,3,0,3,24,3,4,4,0,0,0,0,0,0,0,0,0,9,6,0,0,0,0,0,0,0,0,0,0,0,0,0,0,0,0,0,0,0,0,0,0,0,0,0,0
69,35,25,2,0,2,19,1,6,3,0,0,0,0,0,0,0,0,0,7,0,0,0,0,0,0,0,0,0,0,0,0,0,0,0,0,0,0,0,0,0,0,0,0,0,0,0
66,39.9,27,3,0,2,15,1,2,2,0,0,0,0,0,0,0,0,0,8,0,0,0,0,0,0.1,0,0,0,0,0,0,0,0,0,0,0,0,0,0,0,0,0,0,0,0,0
66,39,27,3,0,2,15,1,2,2,0,0,0,0,0,0,0,0,0,8,0,0,0,0,0,0,0,0,0,0,0,0,0,0,0,0,0,1,0,0,0,0,0,0,0,0,0
66,39,27,3,0,2,15,1,2,2,0,0,0,0,0,0,0,0,0,8,0,0,0,0,0,0,0,0,0,0,0,0,0,0,1,0,0,0,0,0,0,0,0,0,0,0,0
66,39,26,3,0,2,15,1,2,2,0,0,0,0,0,0,0,0,0,8,0,0,0,0,0,0,0,0,0,0,0,0,0,0,1,0,0,1,0,0,0,0,0,0,0,0,0
66,39,27,3,1,2,15,1,2,2,0,0,0,0,0,0,0,0,0,8,0,0,0,0,0,0,0,0,0,0,0,0,0,0,0,0,0,0,0,0,0,0,0,0,0,0,0
66,39.5,27,3,0,2,15,1,2,2,0,0,0,0,0,0,0,0,0,8,0,0,0,0,0,0,0,0,0,0,0,0,0,0,0,0,0,0,0,0.5,0,0,0,0,0,0,0
65,12.44,19.69,0,0,0,0,0,0,0,0,0,0,0,0,0,0,0,0,56.87,0,0,0,0,0,0,0,0,0,0,0,0,0,0,0,0,0,0,0,0,0,11,0,0,0,0,0
67,45,10,15,10,10,0,0,5,5,0,0,0,0,0,0,0,0,0,0,0,0,0,0,0,0,0,0,0,0,0,0,0,0,0,0,0,0,0,0,0,0,0,0,0,0,0
30.8,73.53,8.64,6.39,1.26,9.59,0,0,0,0,0,0,0,0,0,0,0,0,0,0,0.49,0,0,0,0,0,0,0.1,0,0,0,0,0,0,0,0,0,0,0,0,0,0,0,0,0,0,0
38.6,66.14,10.83,9.75,0,6.72,1.56,0,0,0,0,0,0,0,0,0,0,0,0,0.42,4.3,0,0,0,0,0,0,0,0,0,0,0,0,0,0,0,0,0.28,0,0,0,0,0,0,0,0,0
38.9,64.72,12.25,9.37,0.85,6.08,1.33,0,0,0,0,0,0,0,0,0,0,0,0,0.84,4.28,0,0,0,0,0,0,0,0,0,0,0,0,0,0,0,0,0.28,0,0,0,0,0,0,0,0,0
37.4,66.46,12.86,9.12,0,4.91,2.02,0,0,0,0,0,0,0,0,0,0,0,0,0.42,3.65,0,0,0,0,0,0,0,0,0,0,0,0,0,0,0,0,0.56,0,0,0,0,0,0,0,0,0
38.3,65.69,9.53,9.25,0.87,5.98,3.42,0,0,0,0,0,0,0,0,0,0,0,0,0.43,4.72,0,0,0,0,0,0,0,0,0,0,0,0,0,0,0,0,0.11,0,0,0,0,0,0,0,0,0
39.1,66.97,9.72,10.61,0.84,7.24,1.32,0,0,0,0,0,0,0,0,0,0,0,0,0.42,2.61,0,0,0,0,0,0,0,0,0,0,0,0,0,0,0,0,0.27,0,0,0,0,0,0,0,0,0
40.2,64.83,9.17,7.91,0.83,10.78,1.53,0,0,0,0,0,0,0,0,0,0,0,0,0.41,4.54,0,0,0,0,0,0,0,0,0,0,0,0,0,0,0,0,0,0,0,0,0,0,0,0,0,0
39.8,62.5,11.49,10.57,0,7.44,1.59,0,0,0,0,0,0,0,0,0,0,0,0,0.43,5.7,0,0,0,0,0,0,0,0,0,0,0,0,0,0,0,0,0.28,0,0,0,0,0,0,0,0,0
37.8,65.05,11.33,10.42,0,6.11,1.34,0,0,0,0,0,0,0,0,0,0,0,0,2.11,3.64,0,0,0,0,0,0,0,0,0,0,0,0,0,0,0,0,0,0,0,0,0,0,0,0,0,0
81,73.83,10.19,0,0,0.23,0.56,0,9.73,4.91,0,0,0,0,0,0,0,0,0,0,0,0,0,0,0,0,0,0,0,0,0.07,0,0,0,0.48,0,0,0,0,0,0,0,0,0,0,0,0
72.2,10.41,28.09,0.77,0,0,6.63,5.23,1.26,0.83,0,0,0,0,0,0,0,0,0,45.17,0,0,0,0,0,0,0,0,0,0,0,0,0,0,0.98,0,0,0.63,0,0,0,0,0,0,0,0,0
71.4,10.28,29.95,0,0,0,6.55,5.17,2.49,0,0,0,0,0,0,0,0,0,0,45.56,0,0,0,0,0,0,0,0,0,0,0,0,0,0,0,0,0,0,0,0,0,0,0,0,0,0,0
72.4,9.38,26.6,0.79,0,0,5.78,2.69,3.9,0,0,0,0,0,0,0,0,0,0,49.47,0,0,0,0,0,0,0,0,0,0,0,0.74,0,0,0,0,0,0.65,0,0,0,0,0,0,0,0,0
70.3,16.46,22.49,0.81,0,0,5.91,2.76,3.99,0,0,0,0,0,0,0,0,0,0,45.56,0,0,0,0,0,0,0,0,0,0,0,2.02,0,0,0,0,0,0,0,0,0,0,0,0,0,0,0
78.4,24.27,26.18,1.43,0,0,4.28,4.88,1.18,4.64,0,0,0,0,0,0,0,0,0,33.14,0,0,0,0,0,0,0,0,0,0,0,0,0,0,0,0,0,0,0,0,0,0,0,0,0,0,0
79.4,24.3,26.49,0,0,0,4.01,5.14,6.2,0.82,0,0,0,0,0,0,0,0,0,31.15,0,0,0,0,0,0,0,0,0,0,0,1.89,0,0,0,0,0,0,0,0,0,0,0,0,0,0,0
39.1,70.89,14.12,7.07,0,0,2.14,4.39,0,1.39,0,0,0,0,0,0,0,0,0,0,0,0,0,0,0,0,0,0,0,0,0,0,0,0,0,0,0,0,0,0,0,0,0,0,0,0,0
93.4,69.59,0,0.81,5.32,8.05,0,1.96,13.02,0.57,0,0,0,0,0,0.24,0.02,0.06,0,0,0,0,0,0,0,0.35,0,0,0,0,0,0,0,0,0.01,0,0,0,0,0,0,0,0,0,0,0,0
92.6,68.5,0,0.06,5.36,8.85,0,3.86,12.63,0.04,0,0,0,0,0,0.28,0.02,0,0,0,0,0,0,0,0,0.38,0,0,0,0,0,0,0,0,0.02,0,0,0,0,0,0,0,0,0,0,0,0
94.4,70.9,0,0.79,5.46,8.26,0,0.24,13.13,0.48,0,0,0,0,0,0.25,0.02,0.08,0,0,0,0,0,0,0,0.37,0,0,0,0,0,0,0,0,0.02,0,0,0,0,0,0,0,0,0,0,0,0
96.5,70.8,0,0.79,5.46,8.24,0,0.66,12.83,0.48,0,0,0,0,0,0.24,0.02,0.08,0,0,0,0,0,0,0,0.38,0,0,0,0,0,0,0,0,0.02,0,0,0,0,0,0,0,0,0,0,0,0
91.2,70.51,0,0.78,5.44,8.21,0,2,11.84,0.48,0,0,0,0,0,0.24,0.02,0.08,0,0,0,0,0,0,0,0.38,0,0,0,0,0,0,0,0,0.02,0,0,0,0,0,0,0,0,0,0,0,0
90.2,70.55,0,0.78,5.44,8.22,0,2.96,10.83,0.48,0,0,0,0,0,0.24,0.02,0.08,0,0,0,0,0,0,0,0.38,0,0,0,0,0,0,0,0,0.02,0,0,0,0,0,0,0,0,0,0,0,0
93.8,69.89,0,0.77,5.38,8.13,0,3.92,10.7,0.48,0,0,0,0,0,0.24,0.02,0.08,0,0,0,0,0,0,0,0.37,0,0,0,0,0,0,0,0,0.02,0,0,0,0,0,0,0,0,0,0,0,0
64,61.32,4.47,4.46,6.79,4.88,0,7.07,3.81,1.26,0,0,0,0,0,0,0,0,0,0,0,0,0,0,0,0,0,0,0,0,0.04,0.27,0,0,2.8,0,0,2.83,0,0,0,0,0,0,0,0,0
63,61.69,2.7,5.7,6.84,4.92,0,7.13,3.84,1.26,0,0,0,0,0,0,0,0,0,0,0,0,0,0,0,0,0,0,0,0,0.04,0.27,0,0,2.82,0,0,2.79,0,0,0,0,0,0,0,0,0
101,70.85,0,1.92,1.08,1.68,2.79,0,7.59,5.69,0,0,0,0,0,0,0,0,0,0.27,4.33,0,2.76,0,0,0.05,0,0,0,0,0.05,0,0,0,0.27,0,0,0.59,0.08,0,0,0,0,0,0,0,0
30.6,50.65,5.09,0.35,0,4.42,3.69,7.1,3.42,4.88,0,0,0,0,0,0,0,0,0,16.52,0,0,0,0,0,0,0,0.11,0,0,0,0.65,0,0,0,0,0,2.87,0,0,0,0.25,0,0,0,0,0
30.9,49.92,5.39,2.21,0,0.67,6.85,5.01,2.41,5.57,0,0,0,0,0,0,0,0,0,18.42,0,0,0,0,0,0,0,0.11,0,0,0,0.12,0,0,0,0,0,1.21,0,0,0,2.11,0,0,0,0,0
38.2,66.46,10.88,10.13,0,6.88,1.98,0,0,0,0,0,0,0,0,0,0,0,0,0,3.32,0,0,0,0,0,0,0.35,0,0,0,0,0,0,0,0,0,0,0,0,0,0,0,0,0,0,0
36.1,67.49,11.05,10.29,0,5.74,1.55,0,0,0,0,0,0,0,0,0,0,0,0,0,2.7,0,0,0,0,0,0,0.35,0.62,0,0,0.21,0,0,0,0,0,0,0,0,0,0,0,0,0,0,0
31.9,70.41,10.46,10.2,0,4.95,1.36,0,0,0,0,0,0,0,0,0,0,0,0,0,1.34,0,0,0,0,0,0,0.35,0.61,0,0,0.32,0,0,0,0,0,0,0,0,0,0,0,0,0,0,0
31.4,70.49,10.47,10.22,0,4.95,1.13,0,0,0,0,0,0,0,0,0,0,0,0,0,1.34,0,0,0,0,0,0,0.35,0.62,0,0,0.43,0,0,0,0,0,0,0,0,0,0,0,0,0,0,0
100,72,0,3.09,0,0,1.54,0,6.98,6.68,0,0,0,0,0,0,0,0,0,0.48,1.52,0,7.58,0,0,0,0,0,0,0,0.13,0,0,0,0,0,0,0,0,0,0,0,0,0,0,0,0
99,73.38,0,3.05,0.39,0.42,1.52,0,6.89,6.59,0,0,0,0,0,0,0,0,0,0,0.15,0,7.48,0,0,0,0,0,0,0,0.13,0,0,0,0,0,0,0,0,0,0,0,0,0,0,0,0
98,69.47,0,3.04,1.92,1.38,0.51,0,8.12,5.75,0,0,0,0,0,0,0,0,0,0.86,0.75,0,8.15,0,0,0,0,0,0,0,0.05,0,0,0,0,0,0,0,0,0,0,0,0,0,0,0,0
98,64.61,0,2.18,5.52,3.97,1.45,0,7.78,5.12,0,0,0,0,0,0,0,0,0,0.46,2.87,0,5.99,0,0,0,0,0,0,0,0.05,0,0,0,0,0,0,0,0,0,0,0,0,0,0,0,0
3.8,83.55,0,8.37,0,0,0,8.08,0,0,0,0,0,0,0,0,0,0,0,0,0,0,0,0,0,0,0,0,0,0,0,0,0,0,0,0,0,0,0,0,0,0,0,0,0,0,0
14.5,77.02,0,15.51,0,0,0,7.47,0,0,0,0,0,0,0,0,0,0,0,0,0,0,0,0,0,0,0,0,0,0,0,0,0,0,0,0,0,0,0,0,0,0,0,0,0,0,0
8.4,77.98,0,13.85,0,0,0,8.17,0,0,0,0,0,0,0,0,0,0,0,0,0,0,0,0,0,0,0,0,0,0,0,0,0,0,0,0,0,0,0,0,0,0,0,0,0,0,0
4.7,81.22,0,9.17,1.99,0,0,7.62,0,0,0,0,0,0,0,0,0,0,0,0,0,0,0,0,0,0,0,0,0,0,0,0,0,0,0,0,0,0,0,0,0,0,0,0,0,0,0
9.9,78.26,0,12.89,1.83,0,0,7.02,0,0,0,0,0,0,0,0,0,0,0,0,0,0,0,0,0,0,0,0,0,0,0,0,0,0,0,0,0,0,0,0,0,0,0,0,0,0,0
17,81.33,0,9.13,1.95,0,0,4.93,0,0,0,0,0,0,0,0,2.66,0,0,0,0,0,0,0,0,0,0,0,0,0,0,0,0,0,0,0,0,0,0,0,0,0,0,0,0,0,0
6.6,77.82,0,11.14,0,0,0,5.76,0,0,0,0,0,0,0,0,5.28,0,0,0,0,0,0,0,0,0,0,0,0,0,0,0,0,0,0,0,0,0,0,0,0,0,0,0,0,0,0
14.5,75.09,0,12.54,0,0,0,4.85,0,0,0,0,0,0,0,0,7.52,0,0,0,0,0,0,0,0,0,0,0,0,0,0,0,0,0,0,0,0,0,0,0,0,0,0,0,0,0,0
5.8,75.12,0,12.55,0,0,0,6.06,0,0,0,0,0,0,0,0,6.27,0,0,0,0,0,0,0,0,0,0,0,0,0,0,0,0,0,0,0,0,0,0,0,0,0,0,0,0,0,0
76,64.1,0,3.15,0,0,14.13,0,6.48,0,0,0,0,0,0,0,0,0,0,5.91,0,0,0,0,0,0,0,0.12,0,0,0,0.25,0,0,0,0,0,5.86,0,0,0,0,0,0,0,0,0
31,53.6,4.11,0.07,0,0.64,3.27,5.5,8.08,3.8,0,0,0,0,0,0,0,0,0,15.82,0,0,0,0,0,0,0,0.11,0,0,0,0.88,0,0,0,0,0,4.07,0,0,0,0.05,0,0,0,0,0
88,53.11,0,0,0,0,0,0,1.07,0.71,0,0,0,0,0,0,0,0,0,0,0,0,43.8,0,0,0,0,0,0,0,0.23,0,0,0,0,0,0,1.08,0,0,0,0,0,0,0,0,0
84,52.82,0,0,0,0,0,0,1.07,0.7,0,0,0,0,0,0,0,0,0,1.63,0,0,43.55,0,0,0,0,0,0,0,0.23,0,0,0,0,0,0,0,0,0,0,0,0,0,0,0,0
87,52.86,0,0,0,0,0,0,1.07,0.7,0,0,0,0,0,0,0,0,0,0,0,0,42.99,0,0,0,0,0,0,0,0.23,0,0,0,0,0,0,2.15,0,0,0,0,0,0,0,0,0
83,52.12,0,0,0,0,0,0,1.05,0.69,0,0,0,0,0,0,0,0,0,0,0,0,40.63,0,0,0,0,0,0,0,0.22,0,0,0,0,0,0,5.29,0,0,0,0,0,0,0,0,0
84,50.66,0,0,0,0,0,0,1.07,0.71,0,0,0,0,0,0,0,0,0,0,0,0,42.17,0,0,0,0,0,0,0,0.23,0,0,0,0,0,0,5.16,0,0,0,0,0,0,0,0,0
89,50.07,0,0,0,0,0,0,1.1,0.73,0,0,0,0,0,0,0,0,0,0,0,0,45.65,0,0,0,0,0,0,0,0.23,0,0,0,0,0,0,2.22,0,0,0,0,0,0,0,0,0
90.3,44.81,0,0,0,0,0,0,1.14,0.75,0,0,0,0,0,0,0,0,0,0,0,0,47.31,0,0,0,0,0,0,0,0.24,0,0,0,0,0,0,5.75,0,0,0,0,0,0,0,0,0
84,50.66,0,0,0,0,0,0,1.02,0.67,0,0,0,0,0,0,0,0,0,0,0,0,39.49,0,0,0,0,0,0,0,0.22,0,0,0,7.94,0,0,0,0,0,0,0,0,0,0,0,0
95,43.45,0,0,0,0,0,0,1.11,0.73,0,0,0,0,0,0,0,0,0,0,0,0,45.87,0,0,0,0,0,0,0,0.24,0,0,0,8.6,0,0,0,0,0,0,0,0,0,0,0,0
89,52.25,0,0,0,0,0,0,1.06,0.69,0,0,0,0,0,0,0,0,0,0,0,0,42.5,0,0,0,0,0,0,0,0.22,0,0,0,3.28,0,0,0,0,0,0,0,0,0,0,0,0
97.5,72.46,0,0.95,5.1,9.3,0,0,11.98,0,0,0,0,0,0,0,0,0,0,0,0,0,0,0,0,0.2,0,0,0,0,0,0,0,0,0,0,0,0,0,0.01,0,0,0,0,0,0,0
92.5,72.64,0,0.9,5.02,9.13,0,0,11.2,0,0,0,0,0,0,0,0,0,0,0,0,0,0,0,0,0.21,0,0,0,0,0,0,0,0,0,0,0,0,0,0.9,0,0,0,0,0,0,0
83,72.32,0,0.69,4.85,9.38,0,0,9.45,0,0,0,0,0,0,0,0,0,0,0,0,0,0,0,0,0.36,0,0,0,0,0,0,0,0,0,0,0,0,0,2.95,0,0,0,0,0,0,0
97.5,73.15,0,0.25,4.7,9.66,0,0,11.67,0,0,0,0,0,0,0,0,0,0,0,0,0,0,0.53,0,0.04,0,0,0,0,0,0,0,0,0,0,0,0,0,0,0,0,0,0,0,0,0
94,73.21,0,0.2,4.75,9.86,0,0,10.92,0,0,0,0,0,0,0,0,0,0,0,0,0,0,1.02,0,0.04,0,0,0,0,0,0,0,0,0,0,0,0,0,0,0,0,0,0,0,0,0
90,72.17,0,0.24,4.94,10.5,0,0,10.04,0,0,0,0,0,0,0,0,0,0,0,0,0,0,2.05,0,0.06,0,0,0,0,0,0,0,0,0,0,0,0,0,0,0,0,0,0,0,0,0
97.5,70.32,0,0,5.48,9.11,0,0,12.93,0,0,0,0,0,0,0,0,0,0,0,0,0,0,1.96,0,0.2,0,0,0,0,0,0,0,0,0,0,0,0,0,0,0,0,0,0,0,0,0
90,71.73,0,0,5.59,9.29,0,0,11.19,0,0,0,0,0,0,0,0,0,0,0,0,0,0,2,0,0.2,0,0,0,0,0,0,0,0,0,0,0,0,0,0,0,0,0,0,0,0,0
99,71.64,0,1.41,0,4.96,0.42,0,7.96,5.24,0,0,0,0,0,0,0,0,0,0,0.53,0,7.84,0,0,0,0,0,0,0,0,0,0,0,0,0,0,0,0,0,0,0,0,0,0,0,0
99,59.76,0,0.84,0,0.17,0.43,0,3.05,16.55,0,0,0,0,0,0,0,0,0,0,4.38,0,14.82,0,0,0,0,0,0,0,0,0,0,0,0,0,0,0,0,0,0,0,0,0,0,0,0
29,45.52,0,37.53,0,0,0,0,0,0,0,0,0,0,0,0,0,0,0,0,0,0,0,0,0,0,0,0,16.95,0,0,0,0,0,0,0,0,0,0,0,0,0,0,0,0,0,0
74,57.4,0,20.02,0,0,0,0,0,0,0,0,0,0,0,0,0,0,0,0,0,0,0,0,0,0,0,0,22.58,0,0,0,0,0,0,0,0,0,0,0,0,0,0,0,0,0,0
74,49.88,0,23.58,0,0,0,0,0,0,0,0,0,0,0,0,0,0,0,0,0,0,0,0,0,0,0,0,26.54,0,0,0,0,0,0,0,0,0,0,0,0,0,0,0,0,0,0
58,44.04,0,26.3,0,0,0,0,0,0,0,0,0,0,0,0,0,0,0,0,0,0,0,0,0,0,0,0,29.66,0,0,0,0,0,0,0,0,0,0,0,0,0,0,0,0,0,0
59,52.78,0,14.43,0,0,0,0,0,0,0,0,0,0,0,0,0,0,0,0,0,0,0,0,0,0,0,0,32.79,0,0,0,0,0,0,0,0,0,0,0,0,0,0,0,0,0,0
75,10.23,29.42,2.51,0,0,12.02,0,0,0,0,0,0,0,0,0,0,0,0,28.94,0,0,12.39,0,0,0,0,0,0,0,0,0,0,0,4.49,0,0,0,0,0,0,0,0,0,0,0,0
75,11.19,30.48,2.54,0,0,11.81,0,0,0,0,0,0,0,0,0,0,0,0,28.6,0,0,13.44,0,0,0,0,0,0,0,0,0,0,0,1.94,0,0,0,0,0,0,0,0,0,0,0,0
77,9.7,29.68,4.68,0,0,12.09,0,0,0,0,0,0,0,0,0,0,0,0,25.39,0,0,14.48,0,0,0,0,0,0,0,0,0,0,0,3.98,0,0,0,0,0,0,0,0,0,0,0,0
76,12.27,26.48,0.9,0,16.43,0,0,0,0,0,0,0,0,0,0,0,0,0,28.32,0,0,14.45,0,0,0,0,0,0,0,0,0,0,0,1.15,0,0,0,0,0,0,0,0,0,0,0,0
75,5.6,32.26,3.3,0,0,7.32,0,0,0,0,0,0,0,0,0,0,0,0,27.59,0,0,21.12,0,0,0,0,0,0,0,0,0,0,0,2.81,0,0,0,0,0,0,0,0,0,0,0,0
76,8.15,28.13,1.92,24.29,0,4.47,0,0,0,0,0,0,0,0,0,0,0,0,9.62,0,0,19.74,0,0,0,0,0,0,0,0,0,0,0,3.68,0,0,0,0,0,0,0,0,0,0,0,0
76,9.17,35.17,6,0,0,11.98,0,0,0,0,0,0,0,0,0,0,0,0,7.52,0,0,26.33,0,0,0,0,0,0,0,0,0,0,0,3.83,0,0,0,0,0,0,0,0,0,0,0,0
77,8.49,43.94,1,0,0,0,0,0,0,0,0,0,0,0,0,0,0,0,16.29,6.89,0,18.28,0,0,0,0,0,0,0,0,0,0,0,5.11,0,0,0,0,0,0,0,0,0,0,0,0
78,6.09,33.3,1.2,0,0,9.55,0,0,0,0,0,0,0,0,0,0,0,0,20.99,0,0,27.34,0,0,0,0,0,0,0,0,0,0,0,1.53,0,0,0,0,0,0,0,0,0,0,0,0
95,0,33.23,0,0,2.13,30.51,0,0,0,0,0,0,0,0,0,0,0,0,32.33,1.73,0,0,0,0,0,0,0,0,0,0,0,0,0,0,0,0,0,0,0.07,0,0,0,0,0,0,0
80,2.49,33.13,0,0,4.71,16.76,0,0,0,0,0,0,0,0,0,0,0,0,42.62,0,0,0,0,0,0,0,0,0,0,0,0,0,0,0,0,0,0,0,0.29,0,0,0,0,0,0,0
77,5.56,28.4,0,0,0,12.38,0,0,0,0,0,0,0,0,0,0,0,0,45.45,7.63,0,0,0,0,0,0,0,0,0,0,0,0,0,0,0,0,0,0,0.58,0,0,0,0,0,0,0
73,3.73,34.71,0,0,2.52,7.31,0,0,0,0,0,0,0,0,0,0,0,0,48.97,0,0,0,0,0,0,0,0,0,0,0,0,0,0,0,0,0,0,0,2.76,0,0,0,0,0,0,0
81,5.98,31.88,0,5.57,0,17.94,0,0,0,0,0,0,0,0,0,0,0,0,34.46,0,0,0,0,0,0,0,0,0,0,0,0,0,0,0,0,0,0,0,4.17,0,0,0,0,0,0,0
78.6,67.67,0,6.18,3.44,6.96,0,0,13.84,0.13,0,0,0,0,0,0,0,0,0,0,0.24,0,0,0,0,0,0,0,0,0,0,0,0,0,0,0,0,1.54,0,0,0,0,0,0,0,0,0
79.5,63.92,0,7.54,6.78,3.63,0,0,14.85,0.13,0,0,0,0,0,0,0,0,0,0,0.8,0,0,0,0,0,0,0,0,0,0,0,0,0,0.8,0,0,1.55,0,0,0,0,0,0,0,0,0
79.9,64.99,0,7.54,4.42,6.79,0,0,13.22,1.21,0,0,0,0,0,0,0,0,0,0,0,0,0,0,0,0,0,0,0,0,0,0,0,0,0.8,0,0,1.03,0,0,0,0,0,0,0,0,0
79.1,65.31,0,7.58,5.87,4.22,0,0,13.28,1.22,0,0,0,0,0,0,0,0,0,0,1.48,0,0,0,0,0,0,0,0,0,0,0,0,0,0,0,0,1.04,0,0,0,0,0,0,0,0,0
80.1,66.47,0,6.3,4.49,7.23,0,0,14.5,0,0,0,0,0,0,0,0,0,0,0,0,0,0,0,0,0,0,0,0,0,0,0,0,0,0,0,0,1.01,0,0,0,0,0,0,0,0,0
81.3,65.19,0,6.47,4.57,7.23,0,0,14.02,0,0,0,0,0,0,0,0,0,0,0,0,0,0,0,0,0,0,0,0,0,0,0,0,0,0,0,0,2.52,0,0,0,0,0,0,0,0,0
86.5,0,0,0,0,0,0,0,0,0,0,0,0,0,0,0,0,0,0,45,15,0,0,0,0,0,0,0,0,0,0,0,0,0,0,0,0,0,0,0,0,40,0,0,0,0,0
82.6,0,0,0,0,0,0,0,0,0,0,0,0,0,0,0,0,0,0,55,5,0,0,0,0,0,0,0,0,0,0,0,0,0,0,0,0,0,0,0,0,40,0,0,0,0,0
86,0,0,0,0,10,0,0,0,0,0,0,0,0,0,0,0,0,0,50,0,0,0,0,0,0,0,0,0,0,0,0,0,0,0,0,0,0,0,0,0,40,0,0,0,0,0
89.7,0,0,0,0,15,0,0,0,0,0,0,0,0,0,0,0,0,0,45,0,0,0,0,0,0,0,0,0,0,0,0,0,0,0,0,0,0,0,0,0,40,0,0,0,0,0
90,0,0,0,0,5,0,0,0,0,0,0,0,0,0,0,0,0,0,55,0,0,0,0,0,0,0,0,0,0,0,0,0,0,0,0,0,0,0,0,0,40,0,0,0,0,0
86,0,0,0,0,0,10,0,0,0,0,0,0,0,0,0,0,0,0,50,0,0,0,0,0,0,0,0,0,0,0,0,0,0,0,0,0,0,0,0,0,40,0,0,0,0,0
87.2,0,0,0,0,0,15,0,0,0,0,0,0,0,0,0,0,0,0,45,0,0,0,0,0,0,0,0,0,0,0,0,0,0,0,0,0,0,0,0,0,40,0,0,0,0,0
84.3,0,0,0,0,0,5,0,0,0,0,0,0,0,0,0,0,0,0,55,0,0,0,0,0,0,0,0,0,0,0,0,0,0,0,0,0,0,0,0,0,40,0,0,0,0,0
86.6,0,0,0,0,3,3,0,0,0,0,0,0,0,0,0,0,0,0,50,4,0,0,0,0,0,0,0,0,0,0,0,0,0,0,0,0,0,0,0,0,40,0,0,0,0,0
29.7,66.2,0,17.26,1.72,0,0,7.92,0.22,0.3,0,0,0,0,0,0,0,0,0,0,0,0,0,0,0,0,0,0.18,0,0,0,0,0,0,2,0,0,1.02,0,0,0,3.18,0,0,0,0,0
41,77.98,13,1,1,0,0,0,7,0,0,0,0,0,0,0,0,0,0,0,0,0,0,0,0,0,0,0,0,0,0.02,0,0,0,0,0,0,0,0,0,0,0,0,0,0,0,0
137,55,5,10,0,0,30,0,0,0,0,0,0,0,0,0,0,0,0,0,0,0,0,0,0,0,0,0,0,0,0,0,0,0,0,0,0,0,0,0,0,0,0,0,0,0,0
135,60,0,7.5,2.5,2.5,20,0,0,0,0,0,0,0,0,0,0,0,0,0,7.5,0,0,0,0,0,0,0,0,0,0,0,0,0,0,0,0,0,0,0,0,0,0,0,0,0,0
142,55,5,7.5,0,0,25,0,0,0,0,0,0,0,0,0,0,0,0,0,7.5,0,0,0,0,0,0,0,0,0,0,0,0,0,0,0,0,0,0,0,0,0,0,0,0,0,0
48.4,69.08,17.66,1.68,0,0,0,1.41,0.75,5.26,0,0,0,0,0,0,0,0,0,0.48,0,0,0,0,0,0,0,0.03,0,0,0,0,0,0,3.65,0,0,0,0,0,0,0,0,0,0,0,0
39,74.83,15.23,0.71,0.62,0.67,0,0,3.8,0.97,0,0,0,0,0,0,0,0,0,0,0,0,0,0,0,0,0,0.03,0,0,0,0,0,0,3.14,0,0,0,0,0,0,0,0,0,0,0,0
80,4.95,32.03,0,0,17.42,0,0,0,0,0,0,0,0,0,0,0,0,0,15.14,0,0,0,0,0,0,0,0,0,0,0,7.99,0,0,11.17,0,0,4.31,0,0,0,0,0,6.99,0,0,0
87,4.37,28.31,0,0,19.58,0,0,0,0,0,0,0,0,0,0,0,0,0,13.38,0,0,0,0,0,0,0,0,0,0,0,8.35,0,0,22.2,0,0,3.81,0,0,0,0,0,0,0,0,0
78,4.24,30.84,0,0,14.4,0,0,0,0,0,0,0,0,0,0,0,0,0,20.49,0,0,0,0,0,0,0,0,0,0,0,7.17,0,0,11.04,0,0,4.31,0,0,0,0,0,7.51,0,0,0
73,4.48,33.38,0,0,10.41,0,0,0,0,0,0,0,0,0,0,0,0,0,21.65,0,0,0,0,0,0,0,0,0,0,0,7.58,0,0,8.15,0,0,4.55,0,0,0,0,0,9.8,0,0,0
80,3.03,33.18,0,0,12.97,0.28,0,0,0,0,0,0,0,0,0,0,0,0,24.31,0,0,0,0,0,0,0,0,0,0,0,8.24,0,0,8.57,0,0,3.04,0,0,0,0,0,6.28,0.1,0,0
81,0,38.74,0,0,13.46,0,0,0,0,0,0,0,0,0,0,0,0,0,27.83,0,0,0,0,0,0,0,0,0,0,0,10.59,0,0,1.35,0,0,4.38,0,0,0,0,0,3.65,0,0,0
77,6.53,29.57,0,0,13.99,0,0,0,0,0,0,0,0,0,0,0,0,0,36.14,0,0,0,0,0,0,0,0,0,0,0,7.97,0,0,1.23,0,0,1.99,0,0,0,0,0,2.58,0,0,0
81,0,39.12,0,0,9.71,0,0,0,0,0,0,0,0,0,0,0,0,0,33.46,0,0,0,0,0,0,0,0,0,0,0,11.7,0,0,2.73,0,0,0,0,0,0,0,0,3.28,0,0,0
80,1.25,36.5,0,0,11.14,0,0,0,0,0,0,0,0,0,0,0,0,0,29.37,0.42,0,0,0,0,0,0,0,0,0,0,10.02,0,0,5.26,0,0,1.31,0,0,0,0,0,4.54,0,0,0.19
84,5.03,33.68,0,0,6.5,0,0,2.86,1.55,0,0,0,0,0,0,0,0,0,30.47,0,0,0,0,0,0,0,0,0,0,0,9.34,0,0,4.17,0,0,3.3,0,0,0,0,0,3.1,0,0,0
92,0,37.41,0,0,2.32,23.05,0,1.5,0,0,0,0,0,0,0,0,0,0,34.28,1.44,0,0,0,0,0,0,0,0,0,0,0,0,0,0,0,0,0,0,0,0,0,0,0,0,0,0
84,2.18,33.28,0,0,4.05,16.88,0,3.53,0,0,0,0,0,0,0,0,0,0,40.08,0,0,0,0,0,0,0,0,0,0,0,0,0,0,0,0,0,0,0,0,0,0,0,0,0,0,0
75,5.01,27.62,0,0,0,13.81,0,0.29,0,0,0,0,0,0,0,0,0,0,45.74,7.53,0,0,0,0,0,0,0,0,0,0,0,0,0,0,0,0,0,0,0,0,0,0,0,0,0,0
78,2.96,35.3,0,0,2.16,7.28,0,6.52,0,0,0,0,0,0,0,0,0,0,42.11,3.67,0,0,0,0,0,0,0,0,0,0,0,0,0,0,0,0,0,0,0,0,0,0,0,0,0,0
77,5.96,36.02,0,0,4.79,22.19,0,11.56,0,0,0,0,0,0,0,0,0,0,14.3,5.18,0,0,0,0,0,0,0,0,0,0,0,0,0,0,0,0,0,0,0,0,0,0,0,0,0,0
57.3,35,0,11,4,2,10,0,0,0,0,0,0,0,0,0,0,0,0,34,3,0,0,0,0,0,0,0,0,0,0,0,0,0,0,0,0,0,0,1,0,0,0,0,0,0,0
49,38,0,8,5,1,7,0,0,0,0,0,0,0,0,0,0,0,0,35,5,0,0,0,0,0,0,0,0,0,0,0,0,0,1,0,0,0,0,0,0,0,0,0,0,0,0
60,36,0,8,12,1,6,0,0,0,0,0,0,0,0,0,0,0,0,33,4,0,0,0,0,0,0,0,0,0,0,0,0,0,0,0,0,0,0,0,0,0,0,0,0,0,0
90,67.12,0,2.89,0,0,0,21.68,1.9,1.25,0,0,0,0,0,0,0,0,0,0,0,0,0,0,0,0,0,0,0,0,0.1,0,0,0,0,0,0,3.82,0,0,0,1.24,0,0,0,0,0
80,71.97,0,3.5,0,2.12,0,15.91,0,0,0,0,0,0,0,0,0,0,0,1.46,0,0,0,0,0,0,0,0,0,0,0.04,0,0,0,2.23,0,0,1.93,0,0,0,0.84,0,0,0,0,0
80,72.5,0,3.94,1.42,0,0,19.19,0,0.61,0,0,0,0,0,0,0,0,0,0.56,0,0,0,0,0,0,0,0,0,0,0.04,0,0,0,0,0,0,0.93,0,0,0,0.81,0,0,0,0,0
75,55.15,0,13.93,5.03,0,0,0,16.37,3.59,0,0,0,0,0,0,0,0,0,0,0,0,0,0,0,0,0,0,0,0,0,0,0,0,5.93,0,0,0,0,0,0,0,0,0,0,0,0
73,54.84,4.24,4.01,4.79,0,0,0,0,0,0,0,0,0,0,0,0,0,0,0,0,0,32.12,0,0,0,0,0,0,0,0,0,0,0,0,0,0,0,0,0,0,0,0,0,0,0,0
74,56.18,8.65,1.48,0,0,0.77,0,0,0,0,0,0,0,0,0,0,0,0,5.94,0,0,26.98,0,0,0,0,0,0,0,0,0,0,0,0,0,0,0,0,0,0,0,0,0,0,0,0
73,15.7,51.18,4.68,0,0,9.34,0,0,0,0,0,0,0,0,0,0,0,0.53,0,0,0,18.57,0,0,0,0,0,0,0,0,0,0,0,0,0,0,0,0,0,0,0,0,0,0,0,0
72,20.88,22.74,0,10.66,0,0,0,0,0,0,0,0,0,0,0,0,0,0,15.28,0,0,30.44,0,0,0,0,0,0,0,0,0,0,0,0,0,0,0,0,0,0,0,0,0,0,0,0
74,4.39,48.1,0,0,0,14.65,0,0,0,0,0,0,0,0,0,0,0,0.61,23.03,0,0,8.66,0,0,0,0,0,0,0,0,0,0,0,0,0.56,0,0,0,0,0,0,0,0,0,0,0
72,20.79,27.71,0,0,0,14.51,0,0,0,0,0,0,0,0,0,0,0,0.64,23.71,0,0,12.29,0,0,0,0,0,0,0,0,0,0,0,0,0.35,0,0,0,0,0,0,0,0,0,0,0
73,5.64,41.54,0,0,0,0,0,0,0,0,0,0,0,0,0,0,0,0.43,25.68,0,0,26.58,0,0,0,0,0,0,0,0,0,0,0,0,0.13,0,0,0,0,0,0,0,0,0,0,0
72,38.37,18.13,0,0,0,1.35,0,0,0,0,0,0,0,0,0,0,0,0.73,9.87,0,0,30.88,0,0,0,0,0,0,0,0,0,0,0,0,0.67,0,0,0,0,0,0,0,0,0,0,0
71,4.7,40.37,0,0,0,0,0,0,0,0,0,0,0,0,0,0,0,0.14,30.93,0,0,23.48,0,0,0,0,0,0,0,0,0,0,0,0,0.38,0,0,0,0,0,0,0,0,0,0,0
8.5,72.01,0,14.17,0.16,0,0,8.79,0.53,0.35,0,0,0,0,0,0,0,0,0,0,0,0,0,0,0,0,0,0.33,0,0,0,0,0,0,1.64,0,0,1.33,0,0,0,0.69,0,0,0,0,0
96,0,0,2.12,0,1.92,6.32,3.61,1.74,0,0,0,0,0,0,0,0,0,0,46.35,0,0,0,0,0,0,0,0,0,0,0.04,0,0,0.3,0,0,0,0,0,0,0,37.19,0,0.41,0,0,0
98,0,0,2.09,0,3.8,5.55,3.57,1.72,0,0,0,0,0,0,0,0,0,0,45.79,0,0,0,0,0,0,0,0,0,0,0.04,0,0,0.29,0,0,0,0,0,0,0,36.75,0,0.4,0,0,0
99,0,0.75,2.04,0,3.72,5.09,6.98,0,0,0,0,0,0,0,0,0,0,0,44.77,0,0,0,0,0,0,0,0,0,0,0.04,0,0,0.29,0,0,0,0,0,0,0,35.93,0,0.39,0,0,0
92,0,0,2.02,0,0,2.02,6.9,0,0,0,0,0,0,0,0,0,0,0,50.62,2.99,0,0,0,0,0,0,0,0,0,0.04,0,0,0.51,0,0,0,0,0,0,0,34.82,0,0.08,0,0,0
101,0,0,2.04,0,5.56,8.8,6.95,0,0,0,0,0,0,0,0,0,0,0,44.6,0,0,0,0,0,0,0,0,0,0,0.04,0,0,0.52,0,0,0,0,0,0,0,31.41,0,0.08,0,0,0
98,0,0,2.73,0,0,6.99,7.18,0,0,0,0,0,0,0,0,0,0,0,46.06,0,0,0,0,0,0,0,0,0,0,0.04,0,0,0.06,0,0,0,0,0,0,0,36.21,0,0.73,0,0,0
96,0,0,1.59,0.8,0,5.64,3.62,1.75,0,0,0,0,0,0,0,0,0,0,49.13,0,0,0,0,0,0,0,0,0,0,0.04,0,0,0.06,0,0,0,0,0,0,0,36.56,0,0.81,0,0,0
99,0,0.76,2.07,0,0,5.51,7.08,0,0,0,0,0,0,0,0,0,0,1.99,45.41,0,0,0,0,0,0,0,0,0,0,0.04,0,0,0.29,0,0,0,0,0,0,0,36.45,0,0.4,0,0,0
80.8,43.3,0,7.1,0,0,0,0,0,0,0,0,0,0,0,0,0,0,0,0,0,0,49.6,0,0,0,0,0,0,0,0,0,0,0,0,0,0,0,0,0,0,0,0,0,0,0,0
72.8,54.5,0,0,0,0,0,0,0,0,0,0,0,0,0,0,0,0,0,7.5,0,0,38,0,0,0,0,0,0,0,0,0,0,0,0,0,0,0,0,0,0,0,0,0,0,0,0
76.8,50.5,0,2.5,0,0,0,0,0,0,0,0,0,0,0,0,0,0,0,5,0,0,42,0,0,0,0,0,0,0,0,0,0,0,0,0,0,0,0,0,0,0,0,0,0,0,0
96,37.24,15.22,12.7,0,0,0,29.55,0.95,0,0,0,0,0,0,0,0,0,0,4.34,0,0,0,0,0,0,0,0,0,0,0,0,0,0,0,0,0,0,0,0,0,0,0,0,0,0,0
