Repository: you0514w/youyou

File: Expansion Coeff.csv (part 46 of 83)
Expansion Coeff (Typical) ( 10-7/K ),SiO2,B2O3,Al2O3,MgO,CaO,BaO,Li2O,Na2O,K2O,Rb2O,Ag2O,Cs2O,Tl2O,MnO,FeO,CoO,NiO,CuO,ZnO,SrO,CdO,PbO,SnO,Cr2O3,Fe2O3,Ga2O3,As2O3,Y2O3,In2O3,Sb2O3,La2O3,Nd2O3,Gd2O3,TiO2,MnO2,GeO2,ZrO2,CeO2,SnO2,TeO2,P2O5,V2O5,Nb2O5,Ta2O5,MoO3,WO3
94,41.08,16.05,10.96,1.46,0.73,0.12,25.58,1.9,0.31,0,0,0,0,0,0,0,0,0,1.81,0,0,0,0,0,0,0,0,0,0,0,0,0,0,0,0,0,0,0,0,0,0,0,0,0,0,0
96,36.51,16.58,9.62,0,0,0,30.91,0,0,0,0,0,0,0,0,0,0,0,6.38,0,0,0,0,0,0,0,0,0,0,0,0,0,0,0,0,0,0,0,0,0,0,0,0,0,0,0
93,38.64,18.35,9.11,2.74,2.69,0,25.26,0,0,0,0,0,0,0,0,0,0,0,3.21,0,0,0,0,0,0,0,0,0,0,0,0,0,0,0,0,0,0,0,0,0,0,0,0,0,0,0
92,37.16,19.73,8.98,0.71,0,0,29.69,0.92,0,0,0,0,0,0,0,0,0,0,2.81,0,0,0,0,0,0,0,0,0,0,0,0,0,0,0,0,0,0,0,0,0,0,0,0,0,0,0
60,68.91,1.91,7.61,0.55,3.03,5.5,0,0,1.57,0,0,0,0,0,0,0,0,0,0,10.42,0,0,0,0,0,0,0,0,0,0.1,0,0,0,0,0,0,0.3,0,0.1,0,0,0,0,0,0,0
64,68.66,1.9,7.59,0.55,3.02,5.05,0,0,3.13,0,0,0,0,0,0,0,0,0,0,9.6,0,0,0,0,0,0,0,0,0,0.1,0,0,0,0,0,0,0.3,0,0.1,0,0,0,0,0,0,0
61,70.34,1.78,7.15,0.36,3.12,4.66,0,0,3.09,0,0,0,0,0,0,0,0,0,0,9,0,0,0,0,0,0,0,0,0,0.1,0,0,0,0,0,0,0.3,0,0.1,0,0,0,0,0,0,0
70,69.92,1.77,7.25,0.18,3.1,3.73,0,0,6.15,0,0,0,0,0,0,0,0,0,0,7.41,0,0,0,0,0,0,0,0,0,0.1,0,0,0,0,0,0,0.29,0,0.1,0,0,0,0,0,0,0
67,66.65,1.27,8.87,0.91,3.01,4.55,0,1.78,3.51,0,0,0,0,0,0,0,0,0,0,9.01,0,0,0,0,0,0,0,0,0,0.1,0,0,0,0,0,0,0.24,0,0.1,0,0,0,0,0,0,0
68,68.52,0.74,7.92,0.91,3.01,4.55,0,0.24,4.68,0,0,0,0,0,0,0,0,0,0,8.99,0,0,0,0,0,0,0,0,0,0.1,0,0,0,0,0,0,0.24,0,0.1,0,0,0,0,0,0,0
70,69.39,1.76,7.06,0,3.08,3.71,0,2.32,4.59,0,0,0,0,0,0,0,0,0,0,7.58,0,0,0,0,0,0,0,0,0,0.12,0,0,0,0,0,0,0.29,0,0.1,0,0,0,0,0,0,0
69,68.62,1.74,7.08,0.18,3.06,3.68,0,4.61,3.03,0,0,0,0,0,0,0,0,0,0,7.45,0,0,0,0,0,0,0,0,0,0.12,0,0,0,0,0,0,0.29,0,0.14,0,0,0,0,0,0,0
68,68.23,1.73,6.96,0,3.04,3.65,0,6.87,1.51,0,0,0,0,0,0,0,0,0,0,7.46,0,0,0,0,0,0,0,0,0,0.12,0,0,0,0,0,0,0.29,0,0.14,0,0,0,0,0,0,0
65,67.38,1.72,6.9,0.35,3.01,3.62,0,9.07,0,0,0,0,0,0,0,0,0,0,0,7.4,0,0,0,0,0,0,0,0,0,0.12,0,0,0,0,0,0,0.29,0,0.14,0,0,0,0,0,0,0
87.7,0,0,0.5,0,0,0,0,0,0,0,0,0,0,0,0,0,0,0,5,0,0,0,60,0,0,0,0,0,0,0,0,0,0,0,0,0,0,0,0,0,34.5,0,0,0,0,0
71,0,0,0,0,0,0,0,0,0,0,0,0,0,0,0,0,0,50,10,0,0,0,0,0,0,0,0,0,0,0,0,0,0,0,0,0,0,0,0,0,40,0,0,0,0,0
67,0,0,0,0,0,0,0,0,0,0,0,0,0,0,0,0,0,35,20,0,0,0,0,0,0,0,0,0,0,0,0,0,0,0,0,0,0,0,0,0,45,0,0,0,0,0
87,0,0,0,0,0,0,0,0,0,0,35,0,0,0,0,0,0,0,20,0,0,0,0,0,0,0,0,0,0,0,0,0,0,0,0,0,0,0,0,14,28,0,3,0,0,0
77,0,0,0,0,0,23,0,0,0,0,0,0,0,0,0,0,0,0,0,0,0,0,0,0,0,0,0,0,0,0,0,0,0,0,0,0,0,0,0,0,0,77,0,0,0,0
117.5,0,0,0,0,0,30,0,0,0,0,0,0,0,0,0,0,0,0,19,0,0,0,0,0,0,0,0,0,0,0,0,0,0,0,0,0,0,0,0,0,0,51,0,0,0,0
70,0,0,0,0,0,49,0,0,0,0,0,0,0,0,0,0,0,0,18,0,0,0,0,0,0,0,0,0,0,0,0,0,0,0,0,0,0,0,0,0,0,33,0,0,0,0
78,0,0,0.5,0,0,0,0,0,0,0,0,0,0,0,0,0,0,0,5.03,0,0,0,60.3,0,0,0,0,0,0,0,0,0,0,0,0,0,0,0,0,0,34.17,0,0,0,0,0
40,55.71,0,18.91,0,0,0,0,0,0,0,0,0,0,0,0,0,0,0,0,0,0,0,0,0,0,0,0,0,0,0,24.88,0,0,0,0,0,0,0.5,0,0,0,0,0,0,0,0
30,55.71,0,18.91,24.88,0,0,0,0,0,0,0,0,0,0,0,0,0,0,0,0,0,0,0,0,0,0,0,0,0,0,0,0,0,0,0,0,0,0.5,0,0,0,0,0,0,0,0
32,69.51,10.31,10.24,0,9.31,0,0,0,0,0,0,0,0,0,0,0,0,0,0,0.63,0,0,0,0,0,0,0,0,0,0,0,0,0,0,0,0,0,0,0,0,0,0,0,0,0,0
38,67.11,9.82,10.05,0,7.31,1.34,0,0,0,0,0,0,0,0,0,0,0,0,0.84,3.3,0,0,0,0,0,0,0,0,0,0.23,0,0,0,0,0,0,0,0,0,0,0,0,0,0,0,0
33,69.38,9.5,10.38,0,9.44,0.43,0,0,0,0,0,0,0,0,0,0,0,0,0,0.64,0,0,0,0,0,0,0,0,0,0.23,0,0,0,0,0,0,0,0,0,0,0,0,0,0,0,0
37,67.91,8.09,11.04,1.75,5.02,4.59,0,0,0,0,0,0,0,0,0,0,0,0,0,1.36,0,0,0,0,0,0,0,0,0,0.24,0,0,0,0,0,0,0,0,0,0,0,0,0,0,0,0
37,67.34,9.85,10.09,1.7,6.11,2.68,0,0,0,0,0,0,0,0,0,0,0,0,0,1.99,0,0,0,0,0,0,0,0,0,0.24,0,0,0,0,0,0,0,0,0,0,0,0,0,0,0,0
37,65.9,7.71,11.19,5,4.79,0,0,0,0,0,0,0,0,0,0,0,0,0,0,5.18,0,0,0,0,0,0,0,0,0,0.23,0,0,0,0,0,0,0,0,0,0,0,0,0,0,0,0
75.3,6.5,0,1,0,0,0,0,2,0,0,0,0,0,0,0,0,0,0,8,0,0,0,48.5,0,0,0,0,0,0,0,0.5,0,1,0,0,0,0,1,0,0,31.5,0,0,0,0,0
76.5,0,0,1.5,0,0,0,1.5,0,0,0,0,0,0,0,0,0,0,0,11,0,0,0,54,0,0,0,0,0,0,0,0.5,0,0,0,0,0,0,1.5,0,0,30,0,0,0,0,0
34,63.67,9.62,10.94,11.86,0,0,0.43,1.03,0,0,0,0,0,0,0,0,0,0,2.35,0,0,0,0,0,0,0,0.1,0,0,0,0,0,0,0,0,0,0,0,0,0,0,0,0,0,0,0
36,64.11,7.59,9.14,15.41,0,0,0.42,0.8,0,0,0,0,0,0,0,0,0,0,2.44,0,0,0,0,0,0,0,0.09,0,0,0,0,0,0,0,0,0,0,0,0,0,0,0,0,0,0,0
32,65.3,8.67,11.84,9.15,0,0,0.45,0.54,0,0,0,0,0,0,0,0,0,0,2.47,0,0,0,0,0,0,0,0.1,1.48,0,0,0,0,0,0,0,0,0,0,0,0,0,0,0,0,0,0
35,65.07,7.96,10.55,11.32,0,0,0.22,0.74,0,0,0,0,0,0,0,0,0,0,3.2,0,0,0,0,0,0,0,0.07,0.87,0,0,0,0,0,0,0,0,0,0,0,0,0,0,0,0,0,0
35,63.02,9.06,10.52,14.09,0,0,0.21,0.71,0,0,0,0,0,0,0,0,0,0,2.33,0,0,0,0,0,0,0,0.06,0,0,0,0,0,0,0,0,0,0,0,0,0,0,0,0,0,0,0
38,65.93,8.13,9.87,12.48,0,0,0.42,1.52,0,0,0,0,0,0,0,0,0,0,1.55,0,0,0,0,0,0,0,0.1,0,0,0,0,0,0,0,0,0,0,0,0,0,0,0,0,0,0,0
33,66.57,8.21,11.21,9.17,0,0,0.45,0.76,0,0,0,0,0,0,0,0,0,0,1.65,0,0,0,0,0,0,0,0.07,1.91,0,0,0,0,0,0,0,0,0,0,0,0,0,0,0,0,0,0
67,10.12,50.94,0,0,1.03,1.18,3.63,1.99,4.61,0,0,0,0,0,0,0,0,0,25.52,0.98,0,0,0,0,0,0,0,0,0,0,0,0,0,0,0,0,0,0,0,0,0,0,0,0,0,0
90,13.21,40.33,0,0,0,0,2.42,7.45,8.04,0,0,0,0,0,0,0,0,0,28.55,0,0,0,0,0,0,0,0,0,0,0,0,0,0,0,0,0,0,0,0,0,0,0,0,0,0,0
74,8.78,50.82,0,3.27,0,0,0,0,6.14,0,0,0,0,0,0,0,0,0,30.6,0,0,0,0,0,0,0,0,0,0,0,0,0,0,0,0,0,0,0,0.39,0,0,0,0,0,0,0
80,12.6,44.99,0,0,0,0,0,2.4,10.01,0,0,0,0,0,0,0,0,0,30,0,0,0,0,0,0,0,0,0,0,0,0,0,0,0,0,0,0,0,0,0,0,0,0,0,0,0
94,8.09,41.08,0,3.55,0,0,5.02,1.61,7.97,0,0,0,0,0,0,0,0,0,32.68,0,0,0,0,0,0,0,0,0,0,0,0,0,0,0,0,0,0,0,0,0,0,0,0,0,0,0
39.8,49.78,4.88,12.67,18.55,1.82,0,0,0,0,0,0,0,0,0,0,0,0,0,1.25,0.98,0,0,0,0,0,0,0,0,0,0,0,0,0,4.25,0,0,2.76,0.2,0.23,0,2.63,0,0,0,0,0
46.4,49.36,7.16,12.56,20.92,3.11,0,0,0,0,0,0,0,0,0,0,0,0,0,1.02,0,0,0,0,0,0,0,0,0.51,0,0,0,0,0,1.54,0,0,1.53,0.11,0.13,0,2.05,0,0,0,0,0
42,53.18,6.13,13.4,22.37,0,1.92,0,0,0,0,0,0,0,0,0,0,0,0,0.79,0,0,0,0,0,0,0,0,0,0,0,0,0,0,1,0,0,1,0.1,0.11,0,0,0,0,0,0,0
40.2,54.91,4.23,13.83,23.08,0,0.97,0,0,0,0,0,0,0,0,0,0,0,0,0.78,0,0,0,0,0,0,0,0,0,0,0,0,0,0,1,0,0,0.99,0.1,0.11,0,0,0,0,0,0,0
39.2,55.1,4.24,13.87,23.16,0,0.97,0,0,0,0,0,0,0,0,0,0,0,0,0,0,0,0,0,0,0,0,0,0,0,0,0,0,0,1,0,0,1,0.1,0.11,0,0.45,0,0,0,0,0
66,0,67.9,0,0,0,0,0,0,0,0,0,0,0,0,0,0,0,0,9.7,0,0,0,0,0,0,3,0,0,0,0,19.4,0,0,0,0,0,0,0,0,0,0,0,0,0,0,0
65,0,64.5,0,0,0,0,2,0,0,0,0,0,0,0,0,0,0,0,9.5,0,0,0,0,0,0,3,0,4,0,0,15,0,0,0,0,0,0,0,0,2,0,0,0,0,0,0
68,0,61.5,0,0,0,0,2,0,0,0,0,0,0,0,0,0,0,0,9.5,0,0,0,0,0,0,3,0,4,0,0,15,0,0,0,0,0,0,0,0,5,0,0,0,0,0,0
69,0,58.5,0,0,0,0,2,0,0,0,0,0,0,0,0,0,0,0,9.5,0,0,0,0,0,0,3,0,4,0,0,15,0,0,0,0,0,0,0,0,8,0,0,0,0,0,0
73,0,58.5,0,0,0,0,5,0,0,0,0,0,0,0,0,0,0,0,9.5,0,0,0,0,0,0,3,0,4,0,0,15,0,0,0,0,0,0,0,0,5,0,0,0,0,0,0
75,0,58.5,0,0,0,0,2,3,0,0,0,0,0,0,0,0,0,0,9.5,0,0,0,0,0,0,3,0,4,0,0,15,0,0,0,0,0,0,0,0,5,0,0,0,0,0,0
70,0,58.5,0,3,0,0,2,0,0,0,0,0,0,0,0,0,0,0,9.5,0,0,0,0,0,0,3,0,4,0,0,15,0,0,0,0,0,0,0,0,5,0,0,0,0,0,0
72,0,58.5,0,0,0,3,2,0,0,0,0,0,0,0,0,0,0,0,9.5,0,0,0,0,0,0,3,0,4,0,0,15,0,0,0,0,0,0,0,0,5,0,0,0,0,0,0
68,0,61.5,0,0,0,0,2,0,0,0,0,0,0,0,0,0,0,0,9.5,0,0,0,0,0,0,3,0,5,0,0,14,0,0,0,0,0,0,0,0,5,0,0,0,0,0,0
67,0,61.5,0,0,0,0,2,0,0,0,0,0,0,0,0,0,0,0,9.5,0,0,0,0,0,0,3,0,3,0,0,16,0,0,0,0,0,0,0,0,5,0,0,0,0,0,0
84,9,30,0,0,13,14,0,0,0,0,0,0,0,0,0,0,0,0,21,0,0,13,0,0,0,0,0,0,0,0,0,0,0,0,0,0,0,0,0,0,0,0,0,0,0,0
80,11,33,0,0,13,14,0,0,0,0,0,0,0,0,0,0,0,0,19,0,0,10,0,0,0,0,0,0,0,0,0,0,0,0,0,0,0,0,0,0,0,0,0,0,0,0
80,9,30,0,0,10,11,0,0,0,0,0,0,0,0,0,0,0,0,27,0,0,13,0,0,0,0,0,0,0,0,0,0,0,0,0,0,0,0,0,0,0,0,0,0,0,0
77,11,33,0,6,7,14,0,0,0,0,0,0,0,0,0,0,0,0,19,0,0,10,0,0,0,0,0,0,0,0,0,0,0,0,0,0,0,0,0,0,0,0,0,0,0,0
73,9,28,5,0,6,6,0,0,0,0,0,0,0,0,0,0,0,0,33,0,0,13,0,0,0,0,0,0,0,0,0,0,0,0,0,0,0,0,0,0,0,0,0,0,0,0
83,10,33,0,0,13,14,0,0,2,0,0,0,0,0,0,0,0,0,16,0,0,12,0,0,0,0,0,0,0,0,0,0,0,0,0,0,0,0,0,0,0,0,0,0,0,0
79,11,33,0,0,16,12,0,0,0,0,0,0,0,0,0,0,0,0,19,0,0,9,0,0,0,0,0,0,0,0,0,0,0,0,0,0,0,0,0,0,0,0,0,0,0,0
82,10,33,0,0,13,14,0,0,0,0,0,0,0,0,0,0,0,0,16,0,0,14,0,0,0,0,0,0,0,0,0,0,0,0,0,0,0,0,0,0,0,0,0,0,0,0
128,61.5,0,5,0,2.01,0,4.99,5,19.5,0,0,0,0,0,0,0,0,0,2,0,0,0,0,0,0,0,0,0,0,0,0,0,0,0,0,0,0,0,0,0,0,0,0,0,0,0
129,61.49,0,5,0,2,0,4.99,4,20.52,0,0,0,0,0,0,0,0,0,2,0,0,0,0,0,0,0,0,0,0,0,0,0,0,0,0,0,0,0,0,0,0,0,0,0,0,0
128,61.5,0,5,0,2,0,5,5.5,19,0,0,0,0,0,0,0,0,0,2,0,0,0,0,0,0,0,0,0,0,0,0,0,0,0,0,0,0,0,0,0,0,0,0,0,0,0
128,61.52,0,5,0,2,0,5.01,5.99,18.48,0,0,0,0,0,0,0,0,0,2,0,0,0,0,0,0,0,0,0,0,0,0,0,0,0,0,0,0,0,0,0,0,0,0,0,0,0
128,61.52,0,5,0,2,0,5,4.5,19.98,0,0,0,0,0,0,0,0,0,2,0,0,0,0,0,0,0,0,0,0,0,0,0,0,0,0,0,0,0,0,0,0,0,0,0,0,0
62.8,70.89,11.98,4.37,0,2.5,0,0,8.83,1.35,0,0,0,0,0,0,0,0,0,0,0,0,0,0,0,0,0,0,0,0,0,0,0,0,0,0,0,0,0,0.08,0,0,0,0,0,0,0
67.6,71.24,9.81,3.2,0,3.58,0,0,11.42,0,0,0,0,0,0,0,0,0,0,0.69,0,0,0,0,0,0,0,0,0,0,0.02,0,0,0,0,0,0,0,0,0.04,0,0,0,0,0,0,0
10,57.53,2.96,12.47,0,0,0,0,0,0,0,0,0,0,0,0,0,0,27.04,0,0,0,0,0,0,0,0,0,0,0,0,0,0,0,0,0,0,0,0,0,0,0,0,0,0,0,0
13,12.67,0,52.23,0,0,0,0,0,0,0,0,0,0,0,0,0,0,0,0,0,0,0,0,0,0.73,0,0,0,0,0,0,0,0,34.37,0,0,0,0,0,0,0,0,0,0,0,0
31.8,66.52,8.25,14.21,4.24,4.26,2.45,0,0,0,0,0,0,0,0,0,0,0,0,0,0.07,0,0,0,0,0,0,0,0,0,0,0,0,0,0,0,0,0,0,0,0,0,0,0,0,0,0
113,30,5,0,30,0,35,0,0,0,0,0,0,0,0,0,0,0,0,0,0,0,0,0,0,0,0,0,0,0,0,0,0,0,0,0,0,0,0,0,0,0,0,0,0,0,0
100.5,45,5,0,22.5,0,27.5,0,0,0,0,0,0,0,0,0,0,0,0,0,0,0,0,0,0,0,0,0,0,0,0,0,0,0,0,0,0,0,0,0,0,0,0,0,0,0,0
89,60,5,0,15,0,20,0,0,0,0,0,0,0,0,0,0,0,0,0,0,0,0,0,0,0,0,0,0,0,0,0,0,0,0,0,0,0,0,0,0,0,0,0,0,0,0
94,50,5,0,25,0,20,0,0,0,0,0,0,0,0,0,0,0,0,0,0,0,0,0,0,0,0,0,0,0,0,0,0,0,0,0,0,0,0,0,0,0,0,0,0,0,0
99.5,45,5,0,20,0,30,0,0,0,0,0,0,0,0,0,0,0,0,0,0,0,0,0,0,0,0,0,0,0,0,0,0,0,0,0,0,0,0,0,0,0,0,0,0,0,0
108,40,5,0,15,0,40,0,0,0,0,0,0,0,0,0,0,0,0,0,0,0,0,0,0,0,0,0,0,0,0,0,0,0,0,0,0,0,0,0,0,0,0,0,0,0,0
110,45,5,0,10,0,40,0,0,0,0,0,0,0,0,0,0,0,0,0,0,0,0,0,0,0,0,0,0,0,0,0,0,0,0,0,0,0,0,0,0,0,0,0,0,0,0
104,40,5,0,25,0,30,0,0,0,0,0,0,0,0,0,0,0,0,0,0,0,0,0,0,0,0,0,0,0,0,0,0,0,0,0,0,0,0,0,0,0,0,0,0,0,0
73,70.61,10.31,1.43,0,0,0,0,7.46,4.57,0,0,0,0,0,0,0,0,0,5.56,0,0,0,0,0,0,0,0,0,0,0.06,0,0,0,0,0,0,0,0,0,0,0,0,0,0,0,0
67.4,71.01,10.58,1.46,0,0,0,0,7.65,2.75,0,0,0,0,0,0,0,0,0,5.7,0,0,0,0,0,0,0,0,0,0,0.06,0,0.79,0,0,0,0,0,0,0,0,0,0,0,0,0,0
66.2,68.7,12.82,1.47,0,0,0,0,7.68,2.76,0,0,0,0,0,0,0,0,0,5.72,0,0,0,0,0,0,0,0,0,0,0.06,0,0.79,0,0,0,0,0,0,0,0,0,0,0,0,0,0
65.9,67.09,12.94,2.8,0,0,0,0,7.75,2.78,0,0,0,0,0,0,0,0,0,5.78,0,0,0,0,0,0,0,0,0,0,0.06,0,0.8,0,0,0,0,0,0,0,0,0,0,0,0,0,0
60.5,68.96,13.29,1.52,0,0,0,0,5.73,2.86,0,0,0,0,0,0,0,0,0,5.94,0,0,0,0,0,0,0,0,0,0,0.06,0,1.64,0,0,0,0,0,0,0,0,0,0,0,0,0,0
60.8,70.15,13.62,1.55,0,0,0,0,5.73,2.91,0,0,0,0,0,0,0,0,0,4.31,0,0,0,0,0,0,0,0,0,0,0.06,0,1.67,0,0,0,0,0,0,0,0,0,0,0,0,0,0
52.7,71.99,13.81,1.52,0,0,0,0,7.2,0,0,0,0,0,0,0,0,0,0,3.38,0,0,0,0,0,0,0,0,0,0,0.06,0,2.04,0,0,0,0,0,0,0,0,0,0,0,0,0,0
76.9,66.89,11.24,1.38,0,0,0,0,8.14,4.12,0,0,0,0,0,0,0,0,0,6.07,0,0,0,0,0,0,0,0,0,0,0.06,0,2.1,0,0,0,0,0,0,0,0,0,0,0,0,0,0
78.1,67.27,11.31,1.39,0,0,0,0,6.87,5.76,0,0,0,0,0,0,0,0,0,5.23,0,0,0,0,0,0,0,0,0,0,0.06,0,2.11,0,0,0,0,0,0,0,0,0,0,0,0,0,0
74.3,66.91,12.94,1.53,0,0,0,0,7.27,3.68,0,0,0,0,0,0,0,0,0,5.96,0,0,0,0,0,0,0,0,0,0,0.06,0,1.65,0,0,0,0,0,0,0,0,0,0,0,0,0,0
89.5,54.04,0,0,0,0,0,0,0.86,0.84,0,0,0,0,0,0,0,0,0,0,0,0,44.06,0,0,0,0,0.2,0,0,0,0,0,0,0,0,0,0,0,0,0,0,0,0,0,0,0
29.7,65.43,0,17.06,1.7,0,0,7.82,0.22,0.29,0,0,0,0,0,0,0,0,0,1.18,0,0,0,0,0,0,0,0.17,0,0,0,0,0,0,1.98,0,0,1,0,0,0,3.15,0,0,0,0,0
97,46.46,0,0,0,0,0,6.8,14.74,2.16,0,0,0,0,0,0,0,0,0,0,0,0,0,0,0,0,0,0,0,0,0,0,0,0,10.17,0,0,0,0,0,0,0,0,19.67,0,0,0
87,44.07,0,0,0,0,0,7.39,3.56,12.89,0,0,0,0,0,0,0,0,0,0,0,0,0,0,0,0,0,0,0,0,0.02,0,0,0,9.67,0,0,0,0,0,0,0,0,22.4,0,0,0
88,46.44,0,0,0,0,0,19.32,0,6.13,0,0,0,0,0,0,0,0,0,0,0,0,0,0,0,0,0,0,0,0,0.02,0,0,0,9.64,0,0,0,0,0,0,0,0,18.45,0,0,0
99,43.16,0,0,0,0,0,10.01,8.05,9.53,0,0,0,0,0,0,0,0,0,0,0,0,0,0,0,0,0,0,0,0,0.02,0,0,0,11.24,0,0,0,0,0,0,0,0,17.99,0,0,0
88,45.2,0,0,0,0,0,18.18,0,5.77,0,0,0,0,0,0,0,0,0,0,0,0,0,0,0,0,0,0,0,0,0.03,0,0,0,15.87,0,0,0,0,0,0,0,0,14.95,0,0,0
89,49.32,0,0,0,0,0,20.43,1.41,2.78,0,0,0,0,0,0,0,0,0,0,0,0,0,0,0,0,0,0,0,0,0,0,0,0,10.92,0,0,0.71,0,0,0,0,0,14.43,0,0,0
93,40.68,0,0,0,0,0,15.33,1.64,11.35,0,0,0,0,0,0,0,0,0,0,0,0,0,0,0,0,0,0,0,0,0,0,0,0,11.47,0,0,0,0,0,0,0,0,19.53,0,0,0
95,42.82,0,0,0,0,0,14.35,3.84,7.59,0,0,0,0,0,0,0,0,0,0,0,0,0,0,0,0,0,0,0,0,0.03,0,0,0,13.72,0,0,1.55,0,0,0,0,0,16.1,0,0,0
91,44.46,0,0,0,0,0,15.69,1.82,6.97,0,0,0,0,0,0,0,0,0,0,0,0,0,0,0,0,0,0,0,0,0.03,0,0,0,15.02,0,0,0,0,0,0,0,0,16.01,0,0,0
93,41.75,0,0,0,0,0,16.14,0,10.24,0,0,0,0,0,0,0,0,0,0,0,0,0,0,0,0,0,0,0,0,0.03,0,0,0,14.37,0,0,0.78,0,0,0,0,0,16.69,0,0,0
33,69.83,7.53,10.93,2.28,7.25,0,0,0,0,0,0,0,0,0,0,0,0,0,0,2.15,0,0,0,0,0.03,0,0,0,0,0,0,0,0,0,0,0,0,0,0,0,0,0,0,0,0,0
38,66.5,7.65,11.3,5.13,4.28,0.04,0,0,0,0,0,0,0,0,0,0,0,0,0,5.07,0,0,0,0,0.03,0,0,0,0,0,0,0,0,0,0,0,0,0,0,0,0,0,0,0,0,0
90,42.5,15,2.5,0,0,7.5,10,5,0,0,0,0,0,0,0,0,0,0,17.5,0,0,0,0,0,0,0,0,0,0,0,0,0,0,0,0,0,0,0,0,0,0,0,0,0,0,0
89,45,15,2.5,0,0,0,10,5,0,0,0,0,0,0,0,0,0,0,15,7.5,0,0,0,0,0,0,0,0,0,0,0,0,0,0,0,0,0,0,0,0,0,0,0,0,0,0
84,45,15,2.5,0,7.5,0,10,5,0,0,0,0,0,0,0,0,0,0,15,0,0,0,0,0,0,0,0,0,0,0,0,0,0,0,0,0,0,0,0,0,0,0,0,0,0,0
81,45,15,2.5,7.5,0,0,10,5,0,0,0,0,0,0,0,0,0,0,15,0,0,0,0,0,0,0,0,0,0,0,0,0,0,0,0,0,0,0,0,0,0,0,0,0,0,0
89,42.5,17.5,2.5,0,0,7.5,10,5,0,0,0,0,0,0,0,0,0,0,15,0,0,0,0,0,0,0,0,0,0,0,0,0,0,0,0,0,0,0,0,0,0,0,0,0,0,0
85,42.5,17.5,2.5,0,0,0,12.5,5,0,0,0,0,0,0,0,0,0,0,20,0,0,0,0,0,0,0,0,0,0,0,0,0,0,0,0,0,0,0,0,0,0,0,0,0,0,0
84,40,15,2.5,0,2.5,5,12.5,2.5,0,0,0,0,0,0,0,0,0,0,20,0,0,0,0,0,0,0,0,0,0,0,0,0,0,0,0,0,0,0,0,0,0,0,0,0,0,0
85,45,15,2.5,0,0,0,12.5,5,0,0,0,0,0,0,0,0,0,0,20,0,0,0,0,0,0,0,0,0,0,0,0,0,0,0,0,0,0,0,0,0,0,0,0,0,0,0
84,40,20,2.5,0,0,0,12.5,5,0,0,0,0,0,0,0,0,0,0,20,0,0,0,0,0,0,0,0,0,0,0,0,0,0,0,0,0,0,0,0,0,0,0,0,0,0,0
87,32.5,17.5,2.5,0,0,0,12.5,5,0,0,0,0,0,0,0,0,0,0,30,0,0,0,0,0,0,0,0,0,0,0,0,0,0,0,0,0,0,0,0,0,0,0,0,0,0,0
6,72.82,0,12.39,0,0,0.34,9.39,0.1,0.34,0,0,0,0,0,0,0,0,0,1.27,0,0,0,0,0,0,0,0,0,0,0.18,0,0,0,2.38,0,0,0.79,0,0,0,0,0,0,0,0,0
4.7,71.05,0,13.77,2.08,1.15,0,8.19,0.21,0.34,0,0,0,0,0,0,0,0,0,0,0,0,0,0,0,0,0,0,0,0,0,0,0,0,1.53,0,0,1.07,0,0.06,0,0.55,0,0,0,0,0
5.3,70.36,0,13.48,1.93,0,0.93,9.33,0.63,0.21,0,0,0,0,0,0,0,0,0,0,0,0,0,0,0,0,0,0,0,0,0,0,0,0,1.62,0,0,1.11,0,0.13,0,0.27,0,0,0,0,0
5.7,69.67,0,14.99,2.43,0.58,0,7.98,0.21,0.35,0,0,0,0,0,0,0,0,0,0.32,0,0,0,0,0,0,0,0,0,0,0,0,0,0,1.59,0,0,1.06,0,0.04,0,0.78,0,0,0,0,0
79,73,0,0.4,0.2,11.3,0,0,4.7,3.9,0,0,0,0,0,0,0,0,0,0,4.4,0,0,0,0,0,0,0,0,0,0,0,0,0,0,0,0,2.1,0,0,0,0,0,0,0,0,0
84,71.7,0,0.3,6.1,9.3,0,0,12.6,0,0,0,0,0,0,0,0,0,0,0,0,0,0,0,0,0,0,0,0,0,0,0,0,0,0,0,0,0,0,0,0,0,0,0,0,0,0
61,23.72,24.58,16.78,0,20.33,0,0,3.45,1.51,0,0,0,0,0,0,0,0,0,9.63,0,0,0,0,0,0,0,0,0,0,0,0,0,0,0,0,0,0,0,0,0,0,0,0,0,0,0
99.1,67.66,0.43,9.68,0,3.6,0,0,10.27,6.56,0,0,0,0,0,0,0,0,0,0,0,0,0,0,0,0,0,0,0,0,0,0,0,0,0,0,0,0,0,0.69,0,1.11,0,0,0,0,0
99.8,67.19,0.43,9.81,0,3.6,0,0,10.26,6.7,0,0,0,0,0,0,0,0,0,0,0,0,0,0,0,0,0,0,0,0,0,0,0,0,0,0,0,0,0.44,0.4,0,1.17,0,0,0,0,0
96.4,68.99,0,11.15,0,0.11,0,2.96,4.95,9.89,0,0,0,0,0,0,0,0,0,0,0,0,0,0,0,0,0,0,0,0,0,0,0,0,0,0,0,0,0.43,0.39,0,1.13,0,0,0,0,0
105.3,66.29,0,10.71,0,1.59,0,3.01,7.08,9.44,0,0,0,0,0,0,0,0,0,0,0,0,0,0,0,0,0,0,0,0,0,0,0,0,0,0,0,0,0.34,0.39,0,1.15,0,0,0,0,0
102.3,64.67,1.08,11.41,0,2.35,0,2.54,6.59,9.61,0,0,0,0,0,0,0,0,0,0,0,0,0,0,0,0,0,0,0,0,0,0,0,0,0,0,0,0,0.35,0.4,0,1,0,0,0,0,0
99.6,67.92,1.05,10.97,0,0.11,0,2.95,6.6,9.31,0,0,0,0,0,0,0,0,0,0,0,0,0,0,0,0,0,0,0,0,0,0,0,0,0,0,0,0,0.42,0,0,0.67,0,0,0,0,0
105.8,63.18,2.19,9.86,0,3.51,0,1.03,11,7.26,0,0,0,0,0,0,0,0,0,0,0,0,0,0,0,0,0,0,0,0,0,0,0,0,0,0,0,0,0.13,0.66,0,1.18,0,0,0,0,0
103.5,66.52,0.43,9.55,0,3.63,0,0,10.86,6.99,0,0,0,0,0,0,0,0,0,0,0,0,0,0,0,0,0,0,0,0,0,0,0,0,0,0,0,0,0.44,0.4,0,1.18,0,0,0,0,0
103.1,66.97,0,9.67,0,3.62,0,0,11.05,6.68,0,0,0,0,0,0,0,0,0,0,0,0,0,0,0,0,0,0,0,0,0,0,0,0,0,0,0,0,0.44,0.4,0,1.17,0,0,0,0,0
100.2,66,1.08,9.61,0,3.62,0,0,11.04,6.64,0,0,0,0,0,0,0,0,0,0,0,0,0,0,0,0,0,0,0,0,0,0,0,0,0,0,0,0,0.44,0.4,0,1.17,0,0,0,0,0
33,67.57,11.31,10.91,0,9.31,0.2,0,0,0,0,0,0,0,0,0,0,0,0,0,0.3,0,0,0,0,0,0,0,0,0,0.2,0,0,0,0,0,0,0.2,0,0,0,0,0,0,0,0,0
33,68.4,10.8,10.6,0,9.3,0.2,0,0,0,0,0,0,0,0,0,0,0,0,0,0.3,0,0,0,0,0,0,0,0,0,0.2,0,0,0,0,0,0,0.2,0,0,0,0,0,0,0,0,0
33,67.9,11.3,10.6,0,9.3,0.2,0,0,0,0,0,0,0,0,0,0,0,0,0,0.3,0,0,0,0,0,0,0,0,0,0.2,0,0,0,0,0,0,0.2,0,0,0,0,0,0,0,0,0
33,67.4,11.3,10.9,0.8,8.7,0.2,0,0,0,0,0,0,0,0,0,0,0,0,0,0.3,0,0,0,0,0,0,0,0,0,0.2,0,0,0,0,0,0,0.2,0,0,0,0,0,0,0,0,0
32,66.46,11.08,10.78,1.58,9.2,0.2,0,0,0,0,0,0,0,0,0,0,0,0,0,0.3,0,0,0,0,0,0,0,0,0,0.2,0,0,0,0,0,0,0.2,0,0,0,0,0,0,0,0,0
34,67.45,10.98,10.98,0,9.4,0.2,0,0,0,0,0,0,0,0,0,0,0,0,0,0.59,0,0,0,0,0,0,0,0,0,0.2,0,0,0,0,0,0,0.2,0,0,0,0,0,0,0,0,0
33,68.68,10.1,10.82,0,9.59,0.2,0,0,0,0,0,0,0,0,0,0,0,0,0,0.61,0,0,0,0,0,0,0,0,0,0,0,0,0,0,0,0,0,0,0,0,0,0,0,0,0,0
33,67.96,10.45,11.04,0,9.45,0.3,0,0,0,0,0,0,0,0,0,0,0,0,0,0.3,0,0,0,0,0,0,0,0,0,0.2,0,0,0,0,0,0,0.2,0,0.1,0,0,0,0,0,0,0
33,69.2,9.5,10.7,0,9.5,0.3,0,0,0,0,0,0,0,0,0,0,0,0,0,0.3,0,0,0,0,0,0,0,0,0,0.2,0,0,0,0,0,0,0.2,0,0.1,0,0,0,0,0,0,0
31,68.73,10.09,11.19,0,8.39,0.3,0,0,0,0,0,0,0,0,0,0,0,0,0,0.3,0,0,0,0,0,0,0,0,0,0.2,0,0,0,0,0,0,0.2,0,0.1,0,0.5,0,0,0,0,0
46.4,49.35,7.15,12.55,20.89,3.1,0,0,0,0,0,0,0,0,0,0,0,0,0,1.02,0,0,0,0,0,0,0,0,0.51,0,0,0,0,0,1.54,0,0,1.53,0.15,0.17,0,2.04,0,0,0,0,0
42,53.16,6.12,13.38,22.34,0,0,0,0,0,0,0,0,0,0,0,0,0,0,0.79,0,0,0,0,0,0,0,0,0,0,0,0,0,0,1,0,0,1,0.09,0.11,0,2.01,0,0,0,0,0
40.2,54.92,4.23,13.83,23.08,0,0.97,0,0,0,0,0,0,0,0,0,0,0,0,0.78,0,0,0,0,0,0,0,0,0,0,0,0,0,0,1,0,0,0.99,0.09,0.11,0,0,0,0,0,0,0
39.2,55.11,4.24,13.87,23.16,0,0.97,0,0,0,0,0,0,0,0,0,0,0,0,0,0,0,0,0,0,0,0,0,0,0,0,0,0,0,1,0,0,1,0.09,0.11,0,0.45,0,0,0,0,0
42.4,53.82,4.21,9.99,28.04,0,0.97,0,0,0,0,0,0,0,0,0,0,0,0,0.78,0,0,0,0,0,0,0,0,0,0,0,0,0,0,1,0,0,0.99,0.09,0.11,0,0,0,0,0,0,0
38.2,54.83,4.22,13.81,23.06,0,0,0,0,0,0,0,0,0,0,0,0,0,0,0,1.43,0,0,0,0,0,0,0,0,0,0,0,0,0,1,0,0,0.99,0.1,0.11,0,0.45,0,0,0,0,0
7,0,34.5,34.5,0,0,31,0,0,0,0,0,0,0,0,0,0,0,0,0,0,0,0,0,0,0,0,0,0,0,0,0,0,0,0,0,0,0,0,0,0,0,0,0,0,0,0
25,0,35.7,35.7,0,0,28.6,0,0,0,0,0,0,0,0,0,0,0,0,0,0,0,0,0,0,0,0,0,0,0,0,0,0,0,0,0,0,0,0,0,0,0,0,0,0,0,0
14.4,0,36.7,33.3,0,0,30,0,0,0,0,0,0,0,0,0,0,0,0,0,0,0,0,0,0,0,0,0,0,0,0,0,0,0,0,0,0,0,0,0,0,0,0,0,0,0,0
44,0,32.25,32.25,0,0,35.5,0,0,0,0,0,0,0,0,0,0,0,0,0,0,0,0,0,0,0,0,0,0,0,0,0,0,0,0,0,0,0,0,0,0,0,0,0,0,0,0
13,0,38,32.7,0,0,29.3,0,0,0,0,0,0,0,0,0,0,0,0,0,0,0,0,0,0,0,0,0,0,0,0,0,0,0,0,0,0,0,0,0,0,0,0,0,0,0,0
125,0,0,0,0,0,0,0,0,0,0,0,0,0,0,0,0,0,0,0,55,0,0,0,0,0,0,0,0,0,0,0,0,0,0,0,0,0,0,0,0,45,0,0,0,0,0
130,0,98,0,0,0,0,2,0,0,0,0,0,0,0,0,0,0,0,0,0,0,0,0,0,0,0,0,0,0,0,0,0,0,0,0,0,0,0,0,0,0,0,0,0,0,0
117,0,96,0,0,0,0,4,0,0,0,0,0,0,0,0,0,0,0,0,0,0,0,0,0,0,0,0,0,0,0,0,0,0,0,0,0,0,0,0,0,0,0,0,0,0,0
100,0,94,0,0,0,0,6,0,0,0,0,0,0,0,0,0,0,0,0,0,0,0,0,0,0,0,0,0,0,0,0,0,0,0,0,0,0,0,0,0,0,0,0,0,0,0
90,0,92,0,0,0,0,8,0,0,0,0,0,0,0,0,0,0,0,0,0,0,0,0,0,0,0,0,0,0,0,0,0,0,0,0,0,0,0,0,0,0,0,0,0,0,0
75,0,88,0,0,0,0,12,0,0,0,0,0,0,0,0,0,0,0,0,0,0,0,0,0,0,0,0,0,0,0,0,0,0,0,0,0,0,0,0,0,0,0,0,0,0,0
68,0,86,0,0,0,0,14,0,0,0,0,0,0,0,0,0,0,0,0,0,0,0,0,0,0,0,0,0,0,0,0,0,0,0,0,0,0,0,0,0,0,0,0,0,0,0
65,0,84,0,0,0,0,16,0,0,0,0,0,0,0,0,0,0,0,0,0,0,0,0,0,0,0,0,0,0,0,0,0,0,0,0,0,0,0,0,0,0,0,0,0,0,0
62,0,82,0,0,0,0,18,0,0,0,0,0,0,0,0,0,0,0,0,0,0,0,0,0,0,0,0,0,0,0,0,0,0,0,0,0,0,0,0,0,0,0,0,0,0,0
63,0,78,0,0,0,0,22,0,0,0,0,0,0,0,0,0,0,0,0,0,0,0,0,0,0,0,0,0,0,0,0,0,0,0,0,0,0,0,0,0,0,0,0,0,0,0
63,0,76,0,0,0,0,24,0,0,0,0,0,0,0,0,0,0,0,0,0,0,0,0,0,0,0,0,0,0,0,0,0,0,0,0,0,0,0,0,0,0,0,0,0,0,0
70,0,74,0,0,0,0,26,0,0,0,0,0,0,0,0,0,0,0,0,0,0,0,0,0,0,0,0,0,0,0,0,0,0,0,0,0,0,0,0,0,0,0,0,0,0,0
75,0,72,0,0,0,0,28,0,0,0,0,0,0,0,0,0,0,0,0,0,0,0,0,0,0,0,0,0,0,0,0,0,0,0,0,0,0,0,0,0,0,0,0,0,0,0
156,0,6,12,0,0,0,0,7,26,0,0,0,0,0,0,0,0,0,0,0,0,9,0,0,0,0,0,0,0,0,0,0,0,0,0,0,0,0,0,0,40,0,0,0,0,0
154,0,6,12,0,0,0,0,10,23,0,0,0,0,0,0,0,0,0,0,0,0,9,0,0,0,0,0,0,0,0,0,0,0,0,0,0,0,0,0,0,40,0,0,0,0,0
140,0,6,12,0,0,0,0,18,15,0,0,0,0,0,0,0,0,0,0,0,0,9,0,0,0,0,0,0,0,0,0,0,0,0,0,0,0,0,0,0,40,0,0,0,0,0
95,72.79,0,0,0,10.7,0,0,16.45,0,0,0,0,0,0,0,0,0,0,0,0,0,0,0,0,0.06,0,0,0,0,0,0,0,0,0,0,0,0,0,0,0,0,0,0,0,0,0
94.8,72.3,0,0,0,10.61,0,0,16.32,0,0,0,0,0,0,0,0,0,0,0,0,0,0,0,0,0.77,0,0,0,0,0,0,0,0,0,0,0,0,0,0,0,0,0,0,0,0,0
94.4,71.51,0,0,0,10.48,0,0,16.11,0,0,0,0,0,0,0,0,0,0,0,0,0,0,0,0,1.9,0,0,0,0,0,0,0,0,0,0,0,0,0,0,0,0,0,0,0,0,0
91.5,70.43,0,0,0,10.29,0,0,15.82,0,0,0,0,0,0,0,0,0,0,0,0,0,0,0,0,3.46,0,0,0,0,0,0,0,0,0,0,0,0,0,0,0,0,0,0,0,0,0
96,72.32,0,0,0,10.61,0,0,16.31,0,0,0,0,0,0,0,0,0,0,0,0,0,0,0,0,0.76,0,0,0,0,0,0,0,0,0,0,0,0,0,0,0,0,0,0,0,0,0
94.1,70.44,0,0,0,10.29,0,0,15.82,0,0,0,0,0,0,0,0,0,0,0,0,0,0,0,0,3.45,0,0,0,0,0,0,0,0,0,0,0,0,0,0,0,0,0,0,0,0,0
141.6,69.94,0,0,0,8.04,0,0,22.02,0,0,0,0,0,0,0,0,0,0,0,0,0,0,0,0,0,0,0,0,0,0,0,0,0,0,0,0,0,0,0,0,0,0,0,0,0,0
139.3,69.66,0,0,0,8.01,0,0,21.94,0,0,0,0,0,0,0,0,0,0,0,0,0,0,0,0,0,0,0,0,0,0,0,0,0,0,0,0,0,0,0.39,0,0,0,0,0,0,0
136.3,69.39,0,0,0,7.98,0,0,21.85,0,0,0,0,0,0,0,0,0,0,0,0,0,0,0,0,0,0,0,0,0,0,0,0,0,0,0,0,0,0,0.78,0,0,0,0,0,0,0
134.3,69.11,0,0,0,7.95,0,0,21.77,0,0,0,0,0,0,0,0,0,0,0,0,0,0,0,0,0,0,0,0,0,0,0,0,0,0,0,0,0,0,1.17,0,0,0,0,0,0,0
134.6,68.84,0,0,0,7.92,0,0,21.68,0,0,0,0,0,0,0,0,0,0,0,0,0,0,0,0,0,0,0,0,0,0,0,0,0,0,0,0,0,0,1.56,0,0,0,0,0,0,0
135.6,68.57,0,0,0,7.89,0,0,21.6,0,0,0,0,0,0,0,0,0,0,0,0,0,0,0,0,0,0,0,0,0,0,0,0,0,0,0,0,0,0,1.94,0,0,0,0,0,0,0
45.1,62.98,0,18.51,0,0,5.52,12.99,0,0,0,0,0,0,0,0,0,0,0,0,0,0,0,0,0,0,0,0,0,0,0,0,0,0,0,0,0,0,0,0,0,0,0,0,0,0,0
47.3,62.17,0,18.27,0,0,5.45,12.83,0,0,0,0,0,0,0,0,0,0,0,0,0,0,0,0,0,0,0,0,0,0,0,0,0,0,1.28,0,0,0,0,0,0,0,0,0,0,0,0
60.4,62.71,0,18.43,0,0,5.49,12.92,0,0,0,0,0,0,0,0,0,0,0,0,0,0,0,0,0.45,0,0,0,0,0,0,0,0,0,0,0,0,0,0,0,0,0,0,0,0,0,0
38,62.55,0,18.38,0,0,5.48,12.91,0,0,0,0,0,0,0,0,0,0,0,0,0,0,0,0,0.68,0,0,0,0,0,0,0,0,0,0,0,0,0,0,0,0,0,0,0,0,0,0
52.8,0,44.8,0,0,0,0,0,0,0,0,0,0,0,0,0,0,0,0,55.2,0,0,0,0,0,0,0,0,0,0,0,0,0,0,0,0,0,0,0,0,0,0,0,0,0,0,0
48.1,0,44,0,0,0,0,0,0,0,0,0,0,0,0,0,0,0,0,56,0,0,0,0,0,0,0,0,0,0,0,0,0,0,0,0,0,0,0,0,0,0,0,0,0,0,0
51.9,0,40.2,0,0,0,0,0,0,0,0,0,0,0,0,0,0,0,0,59.8,0,0,0,0,0,0,0,0,0,0,0,0,0,0,0,0,0,0,0,0,0,0,0,0,0,0,0
41.1,0,40.1,0,0,0,0,0,0,0,0,0,0,0,0,0,0,0,0,59.9,0,0,0,0,0,0,0,0,0,0,0,0,0,0,0,0,0,0,0,0,0,0,0,0,0,0,0
95,33.62,5.97,5.48,0,0,0,0,0,0,0,0,0,0,0,0,0,0,0,0,0.14,0,40.51,0,0,0.45,0,0,0,0,0,0,0,0,0,0,0,0,0,0,13.83,0,0,0,0,0,0
93,33.35,5.96,5.48,0,0,0,0,0,0,0,0,0,0,0,0,0,0,0,0,0.69,0,40.35,0,0,0.45,0,0,0,0,0,0,0,0,0,0,0,0,0,0,13.72,0,0,0,0,0,0
92,33.62,5.97,5.48,0,0,0,0,0,0,0,0,0,0,0,0,0,0,0,0,0.14,0,40.49,0,0,0.45,0,0,0,0,0,0.04,0,0,0,0,0,0,0,0,13.81,0,0,0,0,0,0
95,35.51,5.89,4.02,0,0,0,0,0,0,0,0,0,0,0.2,0,0,0,0,0,0,0,40.04,0,0,0.44,0,0,0,0,0,0,0,0,0.53,0,0,0,0,0,13.37,0,0,0,0,0,0
91,33.88,4.94,5.49,0,0,0,0,0,0,0,0,0,0,0,0,0,0,0,0,0,0,40.78,0,0,0.45,0,0,0,0,0,0,0,0,0.54,0,0,0,0,0,13.92,0,0,0,0,0,0
91,26.84,5.37,9.08,0,0,0,0,0,0,0,0,0,0,0,0,0,0,0,0,0,0,42.12,0,0,0.47,0,0,0,0,0,0.23,0,0,0,0,0,0,0,0,15.89,0,0,0,0,0,0
106,26.5,7.41,8.96,0,0,0,0,0,0,0,0,0,0,0.21,0,0,0,0,0,0,0,41.6,0,0,0.46,0,0,0,0,0,0.09,0,0,0,0,0,0,0,0,14.77,0,0,0,0,0,0
130,28.03,11.09,5.51,0,0,0,0,0,0,0,0,0,0,0.2,0,0,0,0,0,0,0,34.59,0,0,0.35,0,0,0,0,0,0,0,0,0,0,0,0,0,0,20.23,0,0,0,0,0,0
97,40.12,8.66,1.97,0,0,0,0,0,0,0,0,0,0,0,0,0,0,0,0,0,0,37.5,0,0,0.84,0,0,0,0,0,0,0,0,0.84,0,0,0,0,0,10.07,0,0,0,0,0,0
133,63.36,0,1.93,6.52,1.17,0,2.2,5.3,16.03,0,0,0,0,0,0,0,0,0,2.42,0,0,0,0,0,0,0,0,0,0,0,0,0,0,0,0,0,1.07,0,0,0,0,0,0,0,0,0
126,61.55,0,3.36,3.4,4.88,0,0.23,3.2,22.54,0,0,0,0,0,0,0,0,0,0.84,0,0,0,0,0,0,0,0,0,0,0,0,0,0,0,0,0,0,0,0,0,0,0,0,0,0,0
130,58.43,0,6.08,2.56,0.12,0.4,6.91,1.11,24.11,0,0,0,0,0,0,0,0,0,0,0,0,0,0,0,0,0,0,0,0,0,0,0,0,0,0,0,0.28,0,0,0,0,0,0,0,0,0
129,61.42,0,1.3,8.19,0.12,1.72,4.42,3.2,19.63,0,0,0,0,0,0,0,0,0,0,0,0,0,0,0,0,0,0,0,0,0,0,0,0,0,0,0,0,0,0,0,0,0,0,0,0,0
133,64.03,0,0.64,7.28,0.12,0,2.18,4.73,18.62,0,0,0,0,0,0,0,0,0,2.4,0,0,0,0,0,0,0,0,0,0,0,0,0,0,0,0,0,0,0,0,0,0,0,0,0,0,0
31.4,58.33,0,14.83,0,0,13.75,0.55,0,0,0,0,0,0,0,0,0,0,0,2.61,0,0,0,0,0,0,0,0,0,0,0.11,0,0,0,9.82,0,0,0,0,0,0,0,0,0,0,0,0
37.1,55.6,3.9,14.11,2.58,0,13.08,0.8,0.52,0,0,0,0,0,0,0,0,0,0,0,0,0,0,0,0,0,0,0,0,0,0.11,0,0,0,9.3,0,0,0,0,0,0,0,0,0,0,0,0
34.5,55.87,3.91,14.19,2.58,0,13.13,0.8,0,0,0,0,0,0,0,0,0,0,0,0,0,0,0,0,0,0,0,0,0,0,0.11,0,0,0,9.41,0,0,0,0,0,0,0,0,0,0,0,0
35.4,55.44,3.89,14.07,3.36,0,13.05,0.8,0,0,0,0,0,0,0,0,0,0,0,0,0,0,0,0,0,0,0,0,0,0,0.11,0,0,0,9.28,0,0,0,0,0,0,0,0,0,0,0,0
36.2,54.95,3.88,13.94,4.14,0,12.94,0.8,0,0,0,0,0,0,0,0,0,0,0,0,0,0,0,0,0,0,0,0,0,0,0.11,0,0,0,9.24,0,0,0,0,0,0,0,0,0,0,0,0
36,55.8,3.9,14.13,2.58,0,13.1,0.8,0.26,0,0,0,0,0,0,0,0,0,0,0,0,0,0,0,0,0,0,0,0,0,0.11,0,0,0,9.32,0,0,0,0,0,0,0,0,0,0,0,0
34.3,55.3,3.89,14,3.36,0,13,0.8,0.26,0,0,0,0,0,0,0,0,0,0,0,0,0,0,0,0,0,0,0,0,0,0.11,0,0,0,9.28,0,0,0,0,0,0,0,0,0,0,0,0
37.3,54.78,3.87,13.93,4.13,0,12.88,0.8,0.26,0,0,0,0,0,0,0,0,0,0,0,0,0,0,0,0,0,0,0,0,0,0.11,0,0,0,9.24,0,0,0,0,0,0,0,0,0,0,0,0
33.1,56.47,2.99,14.32,2.58,0,13.29,0.8,0,0,0,0,0,0,0,0,0,0,0,0,0,0,0,0,0,0,0,0,0,0,0.11,0,0,0,9.44,0,0,0,0,0,0,0,0,0,0,0,0
33.7,57.07,1.96,14.5,2.59,0,13.41,0.81,0,0,0,0,0,0,0,0,0,0,0,0,0,0,0,0,0,0,0,0,0,0,0.11,0,0,0,9.55,0,0,0,0,0,0,0,0,0,0,0,0
70,49.55,13.71,1.92,0,0,0,0,0,0,0,0,0,0,0,0,0,0,0,2.83,0,0,31.99,0,0,0,0,0,0,0,0,0,0,0,0,0,0,0,0,0,0,0,0,0,0,0,0
80,39.53,7.14,0,0,0,0,0,0,0,0,0,0,0,0,0,0,0,0,6.79,0,0,46.54,0,0,0,0,0,0,0,0,0,0,0,0,0,0,0,0,0,0,0,0,0,0,0,0
78,51.09,2,0,0,0,0,0,0,0,0,0,0,0,0,0,0,0,0,7.01,0,0,39.9,0,0,0,0,0,0,0,0,0,0,0,0,0,0,0,0,0,0,0,0,0,0,0,0
70,35.97,3.55,0,0,0,0,0,0,0,0,0,0,0,0,0,0,0,0,25.05,0,0,35.43,0,0,0,0,0,0,0,0,0,0,0,0,0,0,0,0,0,0,0,0,0,0,0,0
73,42.38,12.72,2.78,0,0,0,0,0,0,0,0,0,0,0,0,0,0,0,5.74,0,0,36.38,0,0,0,0,0,0,0,0,0,0,0,0,0,0,0,0,0,0,0,0,0,0,0,0
72,59.2,3.54,1.27,0,0,0,0,0,0,0,0,0,0,0,0,0,0,0,1.59,0,0,34.4,0,0,0,0,0,0,0,0,0,0,0,0,0,0,0,0,0,0,0,0,0,0,0,0
84,35.89,7.13,1.53,0,0,0,0,0,0,0,0,0,0,0,0,0,0,0,5.23,0,0,47.69,0,0,0,0,0,0,0,0,0,0,0,0,0,0,2.53,0,0,0,0,0,0,0,0,0
80,56.05,10.64,0,0,0,0,4.5,8.7,0,0,0,0,0,0,0,0,0,0,17.38,0,0,0,0,0,0,0,0,0,0,0,0,0,0,0,0,0,2.73,0,0,0,0,0,0,0,0,0
84,48.68,13.41,2.44,0,0,0,8.32,8.04,0,0,0,0,0,0,0,0,0,0,19.11,0,0,0,0,0,0,0,0,0,0,0,0,0,0,0,0,0,0,0,0,0,0,0,0,0,0,0
32,74.3,12.83,3.13,0,0.57,0.62,0,7.2,1.35,0,0,0,0,0,0,0,0,0,0,0,0,0,0,0,0,0,0,0,0,0,0,0,0,0,0,0,0,0,0,0,0,0,0,0,0,0
160,0,0,13.26,0,0,4.68,0,19.96,14.68,0,0,0,0,0,0,0,0,0,7.34,0,0,0,0,0,0,0,0,0,0,0.07,0,0,0,0,0,0,0.1,0,0,0,39.91,0,0,0,0,0
156,0,0,11.45,0,0,2.9,0,21.54,12.99,0,0,0,0,0,0,0,0,0,4.1,1.07,0,0,0,0,0,0,0,0,0,0.08,0,0,0,0.42,0,0,0,0,0,0,45.45,0,0,0,0,0
158,0,0,12.59,0,2.84,4.08,0,18.94,13.92,0,0,0,0,0,0,0,0,0,6.97,0,0,0,0,0,0,0,0,0,0,0.07,0,0,0,0,0,0,0,0,0,0,40.59,0,0,0,0,0
156,0,0,5.7,0,0,8.34,0,15,9.87,0,0,0,0,0,0,0,0,0,12.85,0,0,0,0,0,0,0,0,0,0,0.07,0,0,0,0,0,0,0.09,0,0,0,48.08,0,0,0,0,0
164,0,6.76,12.32,0,0,4.52,0,20.72,14.17,0,0,0,0,0,0,0,0,0,7.1,0,0,0,0,0,0,0,0,0,0,0.07,0,0,0,0,0,0,0.09,0,0,0,34.25,0,0,0,0,0
94,66.5,0,1.19,3,4.1,1.18,9.93,7.81,3.08,0,0,0,0,0,0,0,0,0,0,3.21,0,0,0,0,0,0,0,0,0,0,0,0,0,0,0,0,0,0,0,0,0,0,0,0,0,0
105,63.51,0,1.19,3.01,4.11,1.19,9.94,10.74,3.09,0,0,0,0,0,0,0,0,0,0,3.22,0,0,0,0,0,0,0,0,0,0,0,0,0,0,0,0,0,0,0,0,0,0,0,0,0,0
94,75.72,0,1.89,1.59,2.17,2.01,3,6.62,5.51,0,0,0,0,0,0,0,0,0,0,1.48,0,0,0,0,0.01,0,0,0,0,0,0,0,0,0,0,0,0,0,0,0,0,0,0,0,0,0
94,76.65,0,1.88,1.59,2.17,2.46,3,6.61,5.5,0,0,0,0,0,0,0,0,0,0,0.06,0,0,0,0,0.01,0,0,0,0,0,0,0,0,0,0,0,0,0.07,0,0,0,0,0,0,0,0
94,74.03,0,1.9,2.73,2.42,2.73,2.15,8.84,3.63,0,0,0,0,0,0,0,0,0,0,1.56,0,0,0,0,0.01,0,0,0,0,0,0,0,0,0,0,0,0,0,0,0,0,0,0,0,0,0
94,74.9,0,1.89,2.71,2.41,3.44,2.15,8.82,3.61,0,0,0,0,0,0,0,0,0,0,0.06,0,0,0,0,0.01,0,0,0,0,0,0,0,0,0,0,0,0,0,0,0,0,0,0,0,0,0
90,3.89,47.05,0,1.93,9.73,10.93,3.65,1.26,3.31,0,0,0,0,0,0,0,0,0,18.2,0,0,0,0,0,0,0,0,0,0,0,0,0,0,0,0,0,0,0,0.05,0,0,0,0,0,0,0
85,2.06,45.62,0,0,3.68,14.53,3.31,5.99,0,0,0,0,0,0,0,0,0,0,23.62,1.19,0,0,0,0,0,0,0,0,0,0,0,0,0,0,0,0,0,0,0,0,0,0,0,0,0,0
69,6.07,41.84,0,4.92,2.83,11.49,2.66,2.56,0,0,0,0,0,0,0,0,0,0,25.84,1.53,0,0,0,0,0,0,0,0,0,0,0,0,0,0,0,0,0,0,0.26,0,0,0,0,0,0,0
68,5.57,37.25,0,4.15,0,16.37,5.6,2.02,0,0,0,0,0,0,0,0,0,0,26.72,1.21,0,0,0,0,0,0,0,0,0,0,0,0,0,0,0,0,0,0,1.11,0,0,0,0,0,0,0
80,6.97,38.33,0,0,1.33,6.58,6.76,9.65,0,0,0,0,0,0,0,0,0,0.19,28.75,1.44,0,0,0,0,0,0,0,0,0,0,0,0,0,0,0,0,0,0,0,0,0,0,0,0,0,0
75,14,30,5,0,0,0,3.5,10.5,0,0,0,0,0,0,0,0,0,0,37,0,0,0,0,0,0,0,0,0,0,0,0,0,0,0,0,0,0,0,0,0,0,0,0,0,0,0
72,14,30,5,0,0,0,4.7,9.3,0,0,0,0,0,0,0,0,0,0,37,0,0,0,0,0,0,0,0,0,0,0,0,0,0,0,0,0,0,0,0,0,0,0,0,0,0,0
67,14,30,5,0,0,0,7,7,0,0,0,0,0,0,0,0,0,0,37,0,0,0,0,0,0,0,0,0,0,0,0,0,0,0,0,0,0,0,0,0,0,0,0,0,0,0
62,14,30,5,0,0,0,9.3,4.7,0,0,0,0,0,0,0,0,0,0,37,0,0,0,0,0,0,0,0,0,0,0,0,0,0,0,0,0,0,0,0,0,0,0,0,0,0,0
65,8.36,63.14,0,0,0,0,0,0,0,0,0,0,0,0,0,0,0,0,1.55,0,0,0,0,0,0,0,0,3.34,0,0.09,18.49,0,0,0,0,0,4.08,0,0,0,0,0,0.95,0,0,0
77,0.23,53.08,0,0,0,4.46,0,0,0,0,0,0,0,0,0,0,0,0,8.41,0,0,0,0,0,0,0,0,5.45,0,0.09,17.64,0,0,0,0,0,7.78,0,0,0,0,0,0.26,0,0,2.6
70,4.4,58.68,0,0,0,0.43,0,0,0,0,0,0,0,0,0,0,0,0,0.81,0,0,0,0,0,0,0,0,7.01,0,0.09,17.38,0,0,0,0,0,10.7,0,0,0,0,0,0.5,0,0,0
70,1.12,63.94,0,0,0,1.76,0,0,0,0,0,0,0,0,0,0,0,0,1.66,0,0,0,0,0,0,0,0,4.18,0,0.09,19.46,0,0,0,0,0,5.47,0,0,0,0,0,2.03,0,0,0.29
69,6.52,54.47,0,0,0,0,0,0,0,0,0,0,0,0,0,0,0,0,6.42,0,0,0,0,0,0,0,0,5.21,0,0.09,17.26,0,0,0,0,0,7.43,0,0,0,0,0,1.47,0,0,1.13
70,8.47,56.3,0,0,0,0.09,0,0,0,0,0,0,0,0,0,0,0,0,0.8,0,0,0,0,0,0,0,0,6.36,0,0.09,17.8,0,0,0,0,0,9.54,0,0,0,0,0,0.49,0,0,0.06
71,2.22,61.18,0,0,0,2.6,0,0,0,0,0,0,0,0,0,0,0,0,3.28,0,0,0,0,0,0,0,0,4.13,0,0.09,18.38,0,0,0,0,0,5.4,0,0,0,0,0,1,0,0,1.72
80,66.26,0,6.03,7.3,7.3,0,0,5.47,5.03,0,0,0,0,0,0,0,0,0,0,1.73,0,0,0,0,0,0,0,0,0,0,0,0,0,0,0,0,0.88,0,0,0,0,0,0,0,0,0
85,67.59,0,6.02,3.96,4.05,0,0,6.99,7.01,0,0,0,0,0,0,0,0,0,0,2,0,0,0,0,0,0,0,0,0,0,0,0,0,0,0,0,2.38,0,0,0,0,0,0,0,0,0
81,68.17,0,7.02,6.03,6.03,1,0,8.45,2.78,0,0,0,0,0,0,0,0,0,0,0,0,0,0,0,0,0,0,0,0,0,0,0,0,0,0,0,0.52,0,0,0,0,0,0,0,0,0
83,67.88,0,5.03,0.97,12.04,0,0,5.76,5.79,0,0,0,0,0,0,0,0,0,0,1,0,0,0,0,0,0,0,0,0,0,0,0,0,0,0,0,1.53,0,0,0,0,0,0,0,0,0
82,66.05,0,4.5,13.57,1.01,0,0,5.78,6.01,0,0,0,0,0,0,0,0,0,0,2.01,0,0,0,0,0,0,0,0,0,0,0,0,0,0,0,0,1.07,0,0,0,0,0,0,0,0,0
83,67.11,0,6.03,5.84,5.71,0.51,0,6.01,6.24,0,0,0,0,0,0,0,0,0,0,1.01,0,0,0,0,0,0,0,0,0,0,0,0,0,0,0,0,1.54,0,0,0,0,0,0,0,0,0
86,71.31,0,0.77,6.56,9.97,0,0,8.05,3,0,0,0,0,0,0,0,0,0,0,0,0,0,0,0,0,0,0,0,0,0,0,0,0,0,0,0,0.34,0,0,0,0,0,0,0,0,0
87,70.04,0,2.54,6.59,5.33,1.73,0,0,9.87,0,0,0,0,0,0,0,0,0,0,3.52,0,0,0,0,0,0,0,0,0,0,0,0,0,0,0,0,0.38,0,0,0,0,0,0,0,0,0
88,69.83,0,2.59,5.73,5.29,0,0,0.53,11.14,0,0,0,0,0,0,0,0,0,0,3.82,0,0,0,0,0,0,0,0,0,0,0,0,0,0,0,0,1.07,0,0,0,0,0,0,0,0,0
84,70.45,0,1.17,6.26,5.33,0,0,0,11.29,0,0,0,0,0,0,0,0,0,0,0,0,0,0,0,0,0,0,0,0,0,0,0,0,0,0,0,5.5,0,0,0,0,0,0,0,0,0
91,30,0,0,0,9,17,0,0,0,0,0,0,0,0,0,0,0,0,0,9,0,0,0,0,0,0,0,0,0,0,0,0,0,35,0,0,0,0,0,0,0,0,0,0,0,0
87,35,0,0,0,7.5,15,0,0,0,0,0,0,0,0,0,0,0,0,0,7.5,0,0,0,0,0,0,0,0,0,0,0,0,0,35,0,0,0,0,0,0,0,0,0,0,0,0
90,35,0,0,0,9,17,0,0,0,0,0,0,0,0,0,0,0,0,0,9,0,0,0,0,0,0,0,0,0,0,0,0,0,30,0,0,0,0,0,0,0,0,0,0,0,0
86,32.5,0,0,0,7.5,5,0,0,0,0,0,0,0,0,0,0,0,0,0,17.5,0,0,0,0,0,0,0,0,0,0,0,0,0,37.5,0,0,0,0,0,0,0,0,0,0,0,0
85,32.5,0,0,0,15,15,0,0,0,0,0,0,0,0,0,0,0,0,0,0,0,0,0,0,0,0,0,0,0,0,0,0,0,37.5,0,0,0,0,0,0,0,0,0,0,0,0
85,30,0,2.5,0,7.5,5,0,0,0,0,0,0,0,0,0,0,0,0,0,17.5,0,0,0,0,0,0,0,0,0,0,0,0,0,37.5,0,0,0,0,0,0,0,0,0,0,0,0
84,34.5,0,0,0,11.5,10,0,0,0,0,0,0,0,0,0,0,0,0,0,7.5,0,0,0,0,0,0,0,0,0,0,0,0,0,36.5,0,0,0,0,0,0,0,0,0,0,0,0
84,29.5,0,0,0,11.5,10,0,0,0,0,0,0,0,0,0,0,0,0,0,7.5,0,0,0,0,0,0,0,0,0,0,0,0,0,36.5,0,0,0,0,0,0,0,0,5,0,0,0
80,34.5,0,0,0,11.5,10,0,0,0,0,0,0,0,0,0,0,0,0,0,7.5,0,0,0,0,0,0,0,0,0,0,0,0,0,31.5,0,0,0,0,0,0,0,0,5,0,0,0
71,61.84,8.58,7.79,0,9.49,0,0,0,8.59,0,0,0,0,0,0,0,0,0,0,0,0,0,0,0,0,0,0,3.71,0,0,0,0,0,0,0,0,0,0,0,0,0,0,0,0,0,0
65,61.81,8.56,7.74,0,0,0,0,0,8.63,0,0,0,0,0,0,0,0,0,0,9.56,0,0,0,0,0,0,0,3.7,0,0,0,0,0,0,0,0,0,0,0,0,0,0,0,0,0,0
94,59.81,8.27,10.1,0,4.11,0,5.78,0,8.33,0,0,0,0,0,0,0,0,0,0,0,0,0,0,0,0,0,0,3.6,0,0,0,0,0,0,0,0,0,0,0,0,0,0,0,0,0,0
87,72.02,0,0.59,3.7,9.58,0,0,13.48,0.63,0,0,0,0,0,0,0,0,0,0,0,0,0,0,0,0,0,0,0,0,0,0,0,0,0,0,0,0,0,0,0,0,0,0,0,0,0
84,63.79,0,7.92,4.97,9.42,1.74,0,4.52,5.81,0,0,0,0,0,0,0,0,0,0,0.64,0,0,0,0,0,0,0,0,0,0,0,0,0,0,0,0,1.19,0,0,0,0,0,0,0,0,0
81,66.34,0,8.43,3.41,6.13,2.69,0,4.44,5.84,0,0,0,0,0,0,0,0,0,0,1.33,0,0,0,0,0,0,0,0,0,0,0,0,0,0,0,0,1.39,0,0,0,0,0,0,0,0,0
93.8,18.87,32.43,0.32,0,1.18,0,11.42,2.31,0,0,0,0,0,0,0,0,0,0,12.99,0,0,0,0,0,0,0,0,0,0,0,11.39,0,4.56,2.62,0,0,0.71,0,0,0,0,0,1.2,0,0,0
94.3,19.42,30.33,0.33,0,1.19,0,11.9,2.33,0,0,0,0,0,0,0,0,0,0,13.38,0,0,0,0,0,0,0,0,0,0,0,11.77,0,4.6,2.78,0,0,0.72,0,0,0,0,0,1.25,0,0,0
99.4,19.39,28.69,0.11,0,1.58,0,11.88,4.12,0,0,0,0,0,0,0,0,0,0,13.36,0,0,0,0,0,0,0,0,0,0,0,12.09,0,4.28,2.08,0,0,1.17,0,0,0,0,0,1.25,0,0,0
99,17.29,31.49,0,0,0,0,11.47,3.13,0.61,0,0,0,0,0,0,0,0,0,13.19,0.77,0,0,0,0,0,0,0,0.15,0,0,12.62,0,4.41,2.72,0,0,0.65,0,0,0,0,0,1.5,0,0,0
98.1,18.97,27.66,0,0,1.22,0,11.45,4.05,0,0,0,0,0,0,0,0,0,0,14.29,0,0,0,0,0,0,0,0,0.15,0,0,11.65,0,5.13,2.57,0,0,1.02,0,0,0,0,0,1.84,0,0,0
99.5,22.87,25.27,0,0,0,0,12.88,3.55,0,0,0,0,0,0,0,0,0,0,14.86,0,0,0,0,0,0,0,0,0,0,0,12.32,0,4.19,3.03,0,0,0,0,0,0,0,0,1.03,0,0,0
97.3,21.98,27.5,0.54,0,3.53,0,9.2,4.97,0,0,0,0,0,0,0,0,0,0,11.49,0,0,0,0,0,0,0,0,0,0,0,10.97,0,4.61,2.75,0,0,0.89,0,0,0,0,0,1.57,0,0,0
103,27.28,15.82,0.54,0,1.62,0,16.45,3.38,0,0,0,0,0,0,0,0,0,0,18.79,0,0,0,0,0,0,0,0,0,0,0,9.47,0,0,3.87,0,0,1.03,0,0,0,0,0,1.75,0,0,0
106,25.5,14.83,0.52,0,1.71,0,15.3,3.09,0,0,0,0,0,0,0,0,0,0,17.52,0,0,0,0,0,0,0,0,0,0,0,15.39,0,0,3.59,0,0,0.95,0,0,0,0,0,1.6,0,0,0
90.2,19.77,34,0.39,0,1.4,0,11.84,2.38,0,0,0,0,0,0,0,0,0,0,13.64,0,0,0,0,0,0,0,0,0,0,0,10.25,0,1.52,2.83,0,0,0.72,0,0,0,0,0,1.26,0,0,0
82,68.38,0,3.02,7.79,8.18,0,0,4.05,7,0,0,0,0,0,0,0,0,0,0,0.61,0,0,0,0,0,0,0,0,0,0,0,0,0,0,0,0,0.97,0,0,0,0,0,0,0,0,0
82,67.46,0,3.06,8.66,8.67,0,0,4.02,7.02,0,0,0,0,0,0,0,0,0,0,0.6,0,0,0,0,0,0,0,0,0,0,0,0,0,0,0,0,0.51,0,0,0,0,0,0,0,0,0
82,67.06,0,3.03,9.67,8.72,0,0,3.99,7.03,0,0,0,0,0,0,0,0,0,0,0,0,0,0,0,0,0,0,0,0,0,0,0,0,0,0,0,0.5,0,0,0,0,0,0,0,0,0
76,70.77,0,1.66,6.06,9.83,0,0,2.73,7.12,0,0,0,0,0,0,0,0,0,0,0.91,0,0,0,0,0,0,0,0,0,0,0,0,0,0,0,0,0.92,0,0,0,0,0,0,0,0,0
81,68.2,0,2.57,9.13,7.79,0.2,0,3.82,7.22,0,0,0,0,0,0,0,0,0,0,0.36,0,0,0,0,0,0,0,0,0,0,0,0,0,0,0,0,0.71,0,0,0,0,0,0,0,0,0
81,67.76,0,2.33,8.68,8.91,0.41,0,4.03,6.76,0,0,0,0,0,0,0,0,0,0,0,0,0,0,0,0,0,0,0,0,0,0,0,0,0,0,0,1.12,0,0,0,0,0,0,0,0,0
86.7,61.18,0,6.3,5.83,8.38,4.42,0,5.02,6.68,0,0,0,0,0,0,0,0,0,0,0,0,0,0,0,0,0,0,0,0,0,0,0,0,0,0,0,2.19,0,0,0,0,0,0,0,0,0
87.3,61.09,0,6.98,6.12,9.77,5,0,4.64,6.4,0,0,0,0,0,0,0,0,0,0,0,0,0,0,0,0,0,0,0,0,0,0,0,0,0,0,0,0,0,0,0,0,0,0,0,0,0
86.2,61.27,0,7.03,5.08,9.62,4.05,0,5.29,7.11,0,0,0,0,0,0,0,0,0,0,0,0,0,0,0,0,0,0,0,0,0,0,0,0,0,0,0,0.55,0,0,0,0,0,0,0,0,0
115,21.47,6.18,4.22,32,0,30.85,0,0,0,0,0,0,0,0,0,0,0,0,5.28,0,0,0,0,0,0,0,0,0,0,0,0,0,0,0,0,0,0,0,0,0,0,0,0,0,0,0
102,35.48,6.13,4.18,21.16,0,27.81,0,0,0,0,0,0,0,0,0,0,0,0,5.24,0,0,0,0,0,0,0,0,0,0,0,0,0,0,0,0,0,0,0,0,0,0,0,0,0,0,0
104,45.73,5.64,3.85,19.48,0,20.48,0,0,0,0,0,0,0,0,0,0,0,0,4.82,0,0,0,0,0,0,0,0,0,0,0,0,0,0,0,0,0,0,0,0,0,0,0,0,0,0,0
94,57.01,5.47,2.24,13.22,0,17.38,0,0,0,0,0,0,0,0,0,0,0,0,4.68,0,0,0,0,0,0,0,0,0,0,0,0,0,0,0,0,0,0,0,0,0,0,0,0,0,0,0
117,38.24,0,0,22.8,0,38.96,0,0,0,0,0,0,0,0,0,0,0,0,0,0,0,0,0,0,0,0,0,0,0,0,0,0,0,0,0,0,0,0,0,0,0,0,0,0,0,0
112,42.88,2.47,2.53,21.31,0,30.81,0,0,0,0,0,0,0,0,0,0,0,0,0,0,0,0,0,0,0,0,0,0,0,0,0,0,0,0,0,0,0,0,0,0,0,0,0,0,0,0
106,40.82,5.87,4.01,20.28,0,24,0,0,0,0,0,0,0,0,0,0,0,0,5.02,0,0,0,0,0,0,0,0,0,0,0,0,0,0,0,0,0,0,0,0,0,0,0,0,0,0,0
105,50.27,5.42,3.7,18.73,0,17.24,0,0,0,0,0,0,0,0,0,0,0,0,4.64,0,0,0,0,0,0,0,0,0,0,0,0,0,0,0,0,0,0,0,0,0,0,0,0,0,0,0
92,47.78,8.25,5.63,19.59,0,11.7,0,0,0,0,0,0,0,0,0,0,0,0,7.05,0,0,0,0,0,0,0,0,0,0,0,0,0,0,0,0,0,0,0,0,0,0,0,0,0,0,0
123,33.2,1.91,1.96,41.25,0,21.68,0,0,0,0,0,0,0,0,0,0,0,0,0,0,0,0,0,0,0,0,0,0,0,0,0,0,0,0,0,0,0,0,0,0,0,0,0,0,0,0
79,23,25.27,3.7,0,4.48,0.82,0,0,0,0,0,0,0,0,0,0,0,0,3.09,0,0,36.03,0,0,0,0,0,0,0,0,0,0,0,1.57,0,0,2.04,0,0,0,0,0,0,0,0,0
75,5.68,35.98,0,0,0,7.42,0,0,0,0,0,0,0,0,0,0,0,0,27.97,0,0,22.95,0,0,0,0,0,0,0,0,0,0,0,0,0,0,0,0,0,0,0,0,0,0,0,0
75,15.43,35.85,0.7,0,0,0,7.16,0,7.57,0,0,0,0,0,0,0,0,0,33.29,0,0,0,0,0,0,0,0,0,0,0,0,0,0,0,0,0,0,0,0,0,0,0,0,0,0,0
75,12.07,38.57,1.07,0,0,0,6.07,0,9.24,0,0,0,0,0,0,0,0,0,32.98,0,0,0,0,0,0,0,0,0,0,0,0,0,0,0,0,0,0,0,0,0,0,0,0,0,0,0
80.9,64,0,4,0,16,3,1,6.5,1.5,0,0,0,0,0,0,0,0,0,0,0,0,0,0,0,0,0,0,0,0,0,0,0,0,0,0,0,4,0,0,0,0,0,0,0,0,0
80.3,64,0,4,0,16,3,2,5.5,1.5,0,0,0,0,0,0,0,0,0,0,0,0,0,0,0,0,0,0,0,0,0,0,0,0,0,0,0,4,0,0,0,0,0,0,0,0,0
77.3,64,0,4,0,16,3,2,3.5,3.5,0,0,0,0,0,0,0,0,0,0,0,0,0,0,0,0,0,0,0,0,0,0,0,0,0,0,0,4,0,0,0,0,0,0,0,0,0
78.7,64,0,5,0,15,3,2,5.5,1.5,0,0,0,0,0,0,0,0,0,0,0,0,0,0,0,0,0,0,0,0,0,0,0,0,0,0,0,4,0,0,0,0,0,0,0,0,0
81,64,0,5,0,14,3,2,6.5,1.5,0,0,0,0,0,0,0,0,0,0,0,0,0,0,0,0,0,0,0,0,0,0,0,0,0,0,0,4,0,0,0,0,0,0,0,0,0
83.7,64,0,5,0,13,3,2,7.5,1.5,0,0,0,0,0,0,0,0,0,0,0,0,0,0,0,0,0,0,0,0,0,0,0,0,0,0,0,4,0,0,0,0,0,0,0,0,0
86.1,64,0,5,0,10,3,5,7.5,1.5,0,0,0,0,0,0,0,0,0,0,0,0,0,0,0,0,0,0,0,0,0,0,0,0,0,0,0,4,0,0,0,0,0,0,0,0,0
81.5,64,0,5,0,12.5,3,5,5,1.5,0,0,0,0,0,0,0,0,0,0,0,0,0,0,0,0,0,0,0,0,0,0,0,0,0,0,0,4,0,0,0,0,0,0,0,0,0
79.4,64,0,5,0,13,3,5,6,0,0,0,0,0,0,0,0,0,0,0,0,0,0,0,0,0,0,0,0,0,0,0,0,0,0,0,0,4,0,0,0,0,0,0,0,0,0
76,64,0,5,0,15,3,4,5,0,0,0,0,0,0,0,0,0,0,0,0,0,0,0,0,0,0,0,0,0,0,0,0,0,0,0,0,4,0,0,0,0,0,0,0,0,0
94.2,73.86,1.37,1.12,1.58,2.15,1.04,2.98,8.7,3.84,0,0,0,0,0,0,0,0,0,0,3.25,0,0,0,0,0,0,0,0,0,0.11,0,0,0,0,0,0,0,0,0,0,0,0,0,0,0,0
94.1,73.31,0,2.17,2.91,2.21,3.7,2.62,7.78,3.46,0,0,0,0,0,0,0,0,0,0,1.76,0,0,0,0,0,0,0,0,0,0,0,0,0,0,0,0,0,0.08,0,0,0,0,0,0,0,0
95.1,72.97,1.37,1.12,2.36,5.54,1.03,0.42,8.89,6.19,0,0,0,0,0,0,0,0,0,0,0,0,0,0,0,0,0,0,0,0,0.11,0,0,0,0,0,0,0,0,0,0,0,0,0,0,0,0
94.3,72.13,0.89,0.91,6.46,2.76,0.81,1.04,9.1,5.79,0,0,0,0,0,0,0,0,0,0,0,0,0,0,0,0,0,0,0,0,0.11,0,0,0,0,0,0,0,0,0,0,0,0,0,0,0,0
94.2,71.84,0,2.18,3.68,5.84,0,2.69,7.77,4.46,0,0,0,0,0,0,0,0,0,0,1.43,0,0,0,0,0,0,0,0,0,0.11,0,0,0,0,0,0,0,0,0,0,0,0,0,0,0,0
93.5,71.71,1.35,1.1,1.55,5.46,1.02,3.14,8.78,5.78,0,0,0,0,0,0,0,0,0,0,0,0,0,0,0,0,0,0,0,0,0.11,0,0,0,0,0,0,0,0,0,0,0,0,0,0,0,0
95,69.07,0.43,1.84,7.49,5.6,0,3.03,7.31,5.13,0,0,0,0,0,0,0,0,0,0,0,0,0,0,0,0,0,0,0,0,0.1,0,0,0,0,0,0,0,0,0,0,0,0,0,0,0,0
94,71.61,0,0.6,3.36,7.15,1.01,3.3,7.36,4.91,0,0,0,0,0,0,0,0,0,0,0.59,0,0,0,0,0,0,0,0,0,0.11,0,0,0,0,0,0,0,0,0,0,0,0,0,0,0,0
94.1,71.54,0.44,0.96,3.96,5.25,1,3.9,7.42,4.49,0,0,0,0,0,0,0,0,0,0.9,0,0,0,0,0,0,0,0,0,0,0,0,0,0,0,0,0,0,0.14,0,0,0,0,0,0,0,0
93.5,70.66,1.28,0.88,3.99,5.74,0.58,7.38,5.1,3.92,0,0,0,0,0,0,0,0,0,0.37,0,0,0,0,0,0,0,0,0,0,0.1,0,0,0,0,0,0,0,0,0,0,0,0,0,0,0,0
80,20.2,30.5,4.1,0,0,12.3,2.4,5.1,0,0,0,0,0,0,0,0,0,0,25.4,0,0,0,0,0,0,0,0,0,0,0,0,0,0,0,0,0,0,0,0,0,0,0,0,0,0,0
80,15.2,35.5,4.1,0,0,12.3,2.4,5.1,0,0,0,0,0,0,0,0,0,0,25.4,0,0,0,0,0,0,0,0,0,0,0,0,0,0,0,0,0,0,0,0,0,0,0,0,0,0,0
76,46.16,11.15,0,0,11.87,0,0,0,0,0,0,0,0,0,0,0,0,0,0,0,0,30.82,0,0,0,0,0,0,0,0,0,0,0,0,0,0,0,0,0,0,0,0,0,0,0,0
78,12.28,42.4,0.72,0,0,0,0,5.95,7.83,0,0,0,0,0,0,0,0,0,30.82,0,0,0,0,0,0,0,0,0,0,0,0,0,0,0,0,0,0,0,0,0,0,0,0,0,0,0
74,54.65,5.24,0,0,0,0,0,0,0,0,0,0,0,0,0,0,0,0,0,0,0,37.06,0,0,0,0,0,0,0,0,0,0,0,3.05,0,0,0,0,0,0,0,0,0,0,0,0
73,10.73,26.25,4.22,0,0,15.07,0,0,0,0,0,0,0,0,0,0,0,0,27.74,0,0,13.97,0,0,0,0,0,0,0,0,0,0,0,2.02,0,0,0,0,0,0,0,0,0,0,0,0
76,8.93,41.62,2.1,0,0,7,0,0,0,0,0,0,0,0,0,0,0,0,19.78,0,0,19.23,0,0,0,0,0,0,0,0,0,0,0,1.34,0,0,0,0,0,0,0,0,0,0,0,0
74,10.22,30.13,2.51,0,0,12.01,0,0,0,0,0,0,0,0,0,0,0,0,28.91,0,0,12.38,0,0,0,0,0,0,0,0,0,0,0,3.84,0,0,0,0,0,0,0,0,0,0,0,0
75,11.2,29.76,2.54,0,0,11.82,0,0,0,0,0,0,0,0,0,0,0,0,29.27,0,0,13.46,0,0,0,0,0,0,0,0,0,0,0,1.95,0,0,0,0,0,0,0,0,0,0,0,0
113.5,0,7.5,0.5,0.5,0.5,0,0,1.5,0,0,0,0,0,0,0,0,0,0,12.5,0,0,0,47.5,0,0,0,0,0,0,0,0,0,0,0,0,0,0,0,0,0,29.5,0,0,0,0,0
126,6.5,0,1,0.5,0,0.5,3,0,0,0,0,0,0,0,0,0,0,0,7.5,0,0,0,48,0,0,0,0,0,0,0,1,0,0,0,0,0,0,1.5,0,0,30.5,0,0,0,0,0
124.5,0,0,0.5,0,0.5,0,2.5,0,0,0,0,0,0,0,0,0,0,0,8.5,0,0,0,54,0,0,0,0,0,0,0,1.5,0,0,0,0,0,0,1,0,0,31.5,0,0,0,0,0
85,12.66,31.7,0,0,0,0,0,0,11.31,0,0,0,0,0,0,0,0,0,42.08,0,0,0,0,0.5,0,0,0,0,0,0,0,0,0,0,1.75,0,0,0,0,0,0,0,0,0,0,0
88,12.12,28.25,0,0,0,0,0,16.46,0,0,0,0,0,0,0,0,0,0,40.29,0,0,0,0,0,0,0,0,0,0,0,0,0,0,0,1.68,0,0,0,0,0,0,1.2,0,0,0,0
83,12.43,32.18,0,0,0,0,0,7.23,5.55,0,0,0,0,0,0,0,0,0,41.28,0,0,0,0,0,0.47,0,0,0,0,0,0,0,0,0,0.86,0,0,0,0,0,0,0,0,0,0,0
76,6.62,36.58,0,0,0,0,0,3.85,2.53,0,0,0,0,0,0,0,0,0,46.93,0,0,0,0,0,0,0,0,0,0,0,0,1.66,0,0,1.83,0,0,0,0,0,0,0,0,0,0,0
