Repository: you0514w/youyou

File: Expansion Coeff.csv (part 47 of 83)
Expansion Coeff (Typical) ( 10-7/K ),SiO2,B2O3,Al2O3,MgO,CaO,BaO,Li2O,Na2O,K2O,Rb2O,Ag2O,Cs2O,Tl2O,MnO,FeO,CoO,NiO,CuO,ZnO,SrO,CdO,PbO,SnO,Cr2O3,Fe2O3,Ga2O3,As2O3,Y2O3,In2O3,Sb2O3,La2O3,Nd2O3,Gd2O3,TiO2,MnO2,GeO2,ZrO2,CeO2,SnO2,TeO2,P2O5,V2O5,Nb2O5,Ta2O5,MoO3,WO3
75,24.4,26.32,0,0,0,0,0,5.91,3.89,0,0,0,0,0,0,0,0,0,36.03,0,0,0,0,0,0.92,0,0,0,0,0,0,0,0,0,2.53,0,0,0,0,0,0,0,0,0,0,0
78,6.5,28.07,0,0,0,0,0,3.78,3.32,0,0,0,0,0,0,0,0,0,51.87,0,0,0,0,0,1.96,0,0,0,0,0,0,0,0,0,4.5,0,0,0,0,0,0,0,0,0,0,0
77,8.95,44.12,0,0,0,0,0,4.96,2.45,0,0,0,0.9,0,0,0,0,0,37.74,0,0,0,0,0,0,0,0,0,0,0,0,0,0,0,0.88,0,0,0,0,0,0,0,0,0,0,0
88,12.09,26.08,0,0,0,0,0,14.06,9.25,0,0,0,0,0,0,0,0,0,35.71,0,0,0,0,2.39,0,0,0,0,0,0,0,0,0,0,0.42,0,0,0,0,0,0,0,0,0,0,0
83,12.32,29.77,0,0,0,0,0,14.33,2.36,0,0,0,0,0,0,0,0,0,37.28,0,0,0,0,0,1.39,0,0,0,0,0,0,0,0,0,2.55,0,0,0,0,0,0,0,0,0,0,0
44.6,71.2,0,15.03,1.58,1.14,0,8.98,1.03,0,0,0,0,0,0,0,0,0,0,0.47,0,0,0,0,0,0,0,0,0,0,0,0,0,0,0,0,0,0.36,0,0.21,0,0,0,0,0,0,0
42.8,70.48,2.75,14.66,1.27,0.57,0,8.98,0.82,0,0,0,0,0,0,0,0,0,0,0,0,0,0,0,0,0,0,0,0,0,0,0,0,0,0,0,0,0.26,0,0.21,0,0,0,0,0,0,0
44.1,71.44,0,14.77,2.07,0,0,9.11,0.62,0.17,0,0,0,0,0,0,0,0,0,0.47,0.62,0,0,0,0,0,0,0,0,0,0,0,0,0,0,0,0,0.52,0,0.21,0,0,0,0,0,0,0
43.4,70.38,1.83,14.64,2.06,0.57,0,8.97,0.82,0,0,0,0,0,0,0,0,0,0,0,0,0,0,0,0,0,0,0,0,0,0,0,0,0,0,0,0,0.52,0,0.21,0,0,0,0,0,0,0
75,65.13,0,3.58,15.4,4.34,0,0,5.79,4.33,0,0,0,0,0,0,0,0,0,0,0,0,0,0,0,0,0,0,0,0,0,0,0,0,0,0,0,1.43,0,0,0,0,0,0,0,0,0
78,64.7,0,3.86,16,2.3,0,0,5.95,5.74,0,0,0,0,0,0,0,0,0,0,0,0,0,0,0,0,0,0,0,0,0,0,0,0,0,0,0,1.45,0,0,0,0,0,0,0,0,0
80,65.06,0,3.94,16.27,0.66,0,0,5.99,5.78,0,0,0,0,0,0,0,0,0,0,0.84,0,0,0,0,0,0,0,0,0,0,0,0,0,0,0,0,1.46,0,0,0,0,0,0,0,0,0
82,63.69,0,4.47,17.12,0.22,0.32,0,7.76,4.97,0,0,0,0,0,0,0,0,0,0,0,0,0,0,0,0,0,0,0,0,0,0,0,0,0,0,0,1.45,0,0,0,0,0,0,0,0,0
81,59.7,0,6.68,18.91,0.22,0,0,7.9,5.13,0,0,0,0,0,0,0,0,0,0,0,0,0,0,0,0,0,0,0,0,0,0,0,0,0,0,0,1.46,0,0,0,0,0,0,0,0,0
81,60.63,0,6.02,20.64,0.22,0,0,6.37,6.12,0,0,0,0,0,0,0,0,0,0,0,0,0,0,0,0,0,0,0,0,0,0,0,0,0,0,0,0,0,0,0,0,0,0,0,0,0
81,63.25,0,4.56,17.07,0.77,0.44,0,6.9,5.13,0,0,0,0,0,0,0,0,0,0,0.42,0,0,0,0,0,0,0,0,0,0,0,0,0,0,0,0,1.46,0,0,0,0,0,0,0,0,0
76,60.74,0,4.61,23.3,0.21,0,0,5.85,4.86,0,0,0,0,0,0,0,0,0,0,0,0,0,0,0,0,0,0,0,0,0,0,0,0,0,0,0,0.43,0,0,0,0,0,0,0,0,0
39.7,72.01,0,13.32,1.6,0,0,8.14,0.42,0.14,0,0,0,0,0,0,0,0,0,1.34,0,0,0,0,0,0,0,0.14,0,0,0,0,0,0,2.01,0,0,0.88,0,0,0,0,0,0,0,0,0
39.4,71.98,0,13.32,1.6,0,0,8.15,0.42,0.14,0,0,0,0,0,0,0,0,0,1.34,0,0,0,0,0,0,0,0.14,0,0,0,0,0,0,2.01,0,0,0.88,0.02,0,0,0,0,0,0,0,0
38.9,72.03,0,13.33,1.59,0,0,8.16,0.41,0.14,0,0,0,0,0,0,0,0,0,1.34,0,0,0,0,0,0,0,0,0,0,0,0,0,0,2.01,0,0,0.88,0,0.09,0,0,0.02,0,0,0,0
49,60,8,11,7,0,0,0,0,0,0,0,0,0,0,0,0,0,0,0,14,0,0,0,0,0,0,0,0,0,0,0,0,0,0,0,0,0,0,0,0,0,0,0,0,0,0
45,60,8,11,7,7,0,0,0,0,0,0,0,0,0,0,0,0,0,0,7,0,0,0,0,0,0,0,0,0,0,0,0,0,0,0,0,0,0,0,0,0,0,0,0,0,0
44,60,8,11,7,10.5,0,0,0,0,0,0,0,0,0,0,0,0,0,0,3.5,0,0,0,0,0,0,0,0,0,0,0,0,0,0,0,0,0,0,0,0,0,0,0,0,0,0
42,60,8,11,7,14,0,0,0,0,0,0,0,0,0,0,0,0,0,0,0,0,0,0,0,0,0,0,0,0,0,0,0,0,0,0,0,0,0,0,0,0,0,0,0,0,0
49,60,8,9,7,0,0,0,0,0,0,0,0,0,0,0,0,0,0,0,16,0,0,0,0,0,0,0,0,0,0,0,0,0,0,0,0,0,0,0,0,0,0,0,0,0,0
49,60,8,9,7,8,0,0,0,0,0,0,0,0,0,0,0,0,0,0,8,0,0,0,0,0,0,0,0,0,0,0,0,0,0,0,0,0,0,0,0,0,0,0,0,0,0
47,60,8,9,7,12,0,0,0,0,0,0,0,0,0,0,0,0,0,0,4,0,0,0,0,0,0,0,0,0,0,0,0,0,0,0,0,0,0,0,0,0,0,0,0,0,0
47,60,8,9,7,16,0,0,0,0,0,0,0,0,0,0,0,0,0,0,0,0,0,0,0,0,0,0,0,0,0,0,0,0,0,0,0,0,0,0,0,0,0,0,0,0,0
48,62,8,9,7,0,0,0,0,0,0,0,0,0,0,0,0,0,0,0,14,0,0,0,0,0,0,0,0,0,0,0,0,0,0,0,0,0,0,0,0,0,0,0,0,0,0
45,62,8,9,7,7,0,0,0,0,0,0,0,0,0,0,0,0,0,0,7,0,0,0,0,0,0,0,0,0,0,0,0,0,0,0,0,0,0,0,0,0,0,0,0,0,0
87.4,61.87,0,6.51,4.11,9.61,4.51,0,5.13,6.97,0,0,0,0,0,0,0,0,0,0,0,0,0,0,0,0,0,0,0,0,0,0,0,0,0,0,0,1.29,0,0,0,0,0,0,0,0,0
99,21.07,38.4,8.28,0,0,0,0,19.29,0,0,0,0,0,0,0,0,0,0,12.96,0,0,0,0,0,0,0,0,0,0,0,0,0,0,0,0,0,0,0,0,0,0,0,0,0,0,0
77,31.47,33.21,10.3,0,0,0,0,14.69,0,0,0,0,0,0,0,0,0,0,10.33,0,0,0,0,0,0,0,0,0,0,0,0,0,0,0,0,0,0,0,0,0,0,0,0,0,0,0
124,8.97,40.12,2.99,0,0,0,19.99,0,0,0,0,0,0,0,0,0,0,0,27.93,0,0,0,0,0,0,0,0,0,0,0,0,0,0,0,0,0,0,0,0,0,0,0,0,0,0,0
70,10.52,44.4,1.38,0,0,0,4.7,7.93,0,0,0,0,0,0,0,0,0,0,31.07,0,0,0,0,0,0,0,0,0,0,0,0,0,0,0,0,0,0,0,0,0,0,0,0,0,0,0
59,8.85,37.68,3.69,0,0,0,9.72,0,0,0,0,0,0,0,0,0,0,0,40.06,0,0,0,0,0,0,0,0,0,0,0,0,0,0,0,0,0,0,0,0,0,0,0,0,0,0,0
59,12.86,61.1,3.03,0,0,0,15.09,0,0,0,0,0,0,0,0,0,0,0,7.92,0,0,0,0,0,0,0,0,0,0,0,0,0,0,0,0,0,0,0,0,0,0,0,0,0,0,0
80,21.18,42.64,8.32,0,0,0,0,14.83,0,0,0,0,0,0,0,0,0,0,13.03,0,0,0,0,0,0,0,0,0,0,0,0,0,0,0,0,0,0,0,0,0,0,0,0,0,0,0
45,22.02,57.01,3.25,0,0,0,8.86,0,2.11,0,0,0,0,0,0,0,0,0,6.75,0,0,0,0,0,0,0,0,0,0,0,0,0,0,0,0,0,0,0,0,0,0,0,0,0,0,0
13,72.5,0,12,1.6,0,0.4,5,0,2.5,0,0,0,0,0,0,0,0,0,2.5,0,0,0,0,0,0,0,0,0,0,0,0,0,0,2.5,0,0,1,0,0,0,0,0,0,0,0,0
9,73.2,0,12,1.6,0,0.4,5,0,1.8,0,0,0,0,0,0,0,0,0,2.5,0,0,0,0,0,0,0,0,0,0,0,0,0,0,2.5,0,0,1,0,0,0,0,0,0,0,0,0
80,73,0,14.5,0.5,0,0.5,5.5,0,1,0,0,0,0,0,0,0,0,0,2,0,0,0,0,0,0,0,0,0,0,0,0,0,0,1,0,0,1.5,0,0,0,0.5,0,0,0,0,0
85,65.53,0,2.74,16.15,0.55,0,0,4.5,9.22,0,0,0,0,0,0,0,0,0,0,0.3,0,0,0,0,0,0,0,0,0,0,0,0,0,0,0,0,1.01,0,0,0,0,0,0,0,0,0
76,65.39,0,2.71,17.52,0.55,0,0,4.95,6.84,0,0,0,0,0,0,0,0,0,0,0.3,0,0,0,0,0,0,0,0,0,0,0,0,0,0,0,0,1.74,0,0,0,0,0,0,0,0,0
79,63.23,0,1.16,22.09,0.53,0.19,0,5.75,5.36,0,0,0,0,0,0,0,0,0,0,0,0,0,0,0,0,0,0,0,0,0,0,0,0,0,0,0,1.69,0,0,0,0,0,0,0,0,0
72,66.83,0,0.61,16.1,2.2,0,0,2.99,7.22,0,0,0,0,0,0,0,0,0,0,1.79,0,0,0,0,0,0,0,0,0,0,0,0,0,0,0,0,2.26,0,0,0,0,0,0,0,0,0
79,64.89,0,0.88,19.35,1.6,0.39,0,5.81,5.09,0,0,0,0,0,0,0,0,0,0,0.29,0,0,0,0,0,0,0,0,0,0,0,0,0,0,0,0,1.7,0,0,0,0,0,0,0,0,0
76,66.53,0,1.81,16.78,1.1,0,0,3.97,7.51,0,0,0,0,0,0,0,0,0,0,0.3,0,0,0,0,0,0,0,0,0,0,0,0,0,0,0,0,2,0,0,0,0,0,0,0,0,0
71,67.13,0,1.21,16.81,1.1,0,0,3.48,7.52,0,0,0,0,0,0,0,0,0,0,0,0,0,0,0,0,0,0,0,0,0,0,0,0,0,0,0,2.75,0,0,0,0,0,0,0,0,0
77,65.48,0,0.57,22.97,0,0,0,5.6,4.91,0,0,0,0,0,0,0,0,0,0,0,0,0,0,0,0,0,0,0,0,0,0,0,0,0,0,0,0.47,0,0,0,0,0,0,0,0,0
74,47.5,0,0,0,0,10,0,0,0,0,0,0,0,42.5,0,0,0,0,0,0,0,0,0,0,0,0,0,0,0,0,0,0,0,0,0,0,0,0,0,0,0,0,0,0,0,0
77,45,0,0,0,0,10,0,0,0,0,0,0,0,45,0,0,0,0,0,0,0,0,0,0,0,0,0,0,0,0,0,0,0,0,0,0,0,0,0,0,0,0,0,0,0,0
80,42.5,0,0,0,0,10,0,0,0,0,0,0,0,47.5,0,0,0,0,0,0,0,0,0,0,0,0,0,0,0,0,0,0,0,0,0,0,0,0,0,0,0,0,0,0,0,0
84,40,0,0,0,10,5,0,0,0,0,0,0,0,45,0,0,0,0,0,0,0,0,0,0,0,0,0,0,0,0,0,0,0,0,0,0,0,0,0,0,0,0,0,0,0,0
83,40,0,0,0,5,5,0,0,0,0,0,0,0,45,0,0,0,0,0,5,0,0,0,0,0,0,0,0,0,0,0,0,0,0,0,0,0,0,0,0,0,0,0,0,0,0
119,0,0,0.5,0.5,0,1,0,1.5,0,0,0,0,0,0,0,0,0,0,9.5,0,0,0,50,0,0,0,0,0,0,0,0,0,0,0,0,0,0,1,0,0,32,0,0,0,0,4
124,6,0,1,0.5,0,0.5,2.5,0,0,0,0,0,0,0,0,0,0,0,6.5,0,0,0,48,0,0,0,0,0,0,0,0.5,0,0,0,0,0,0,1.5,0,0,30.5,0,0,0,0,2.5
129,0,0,0.5,0,0.5,0,3,0,0,0,0,0,0,0,0,0,0,0,10,0,0,0,53,0,0,0,0,0,0,0,0,0,0,0,0,0,0,0,0,0,31.5,0,0,0,0,1.5
98,0,9,1,0,0,0,0,0,0,0,0,0,0,0,0,0,0,0,5,0,0,0,53,0,0,0,0,0,0,0,0,0,0,0,0,0,0,0,0,0,22,0,0,0,0,10
95,0,9,0.5,0,0,0,0,0,0,0,0,0,0,0,0,0,0,0,4,0,0,0,51.5,0,0,0,0,0,0,0,0,0,0,0,0,0,0,0,0,0,21,0,0,0,0,14
128,0,0,1.5,0.5,0,1,0,2.5,0,0,0,0,0,0,0,0,0,0,12,0,0,0,49.5,0,0,0,0,0,0,0,0,0,0,0,0,0,0,1,0,0,32,0,0,0,0,0
129,6.5,0,1,0,0.5,0.5,2.5,0,0,0,0,0,0,0,0,0,0,0,9.5,0,0,0,48.5,0,0,0,0,0,0,0,0.5,0,0,0,0,0,0,0,0,0,30.5,0,0,0,0,0
130,0,0,1,0.5,0,0,3,0,0,0,0,0,0,0,0,0,0,0,11,0,0,0,51,0,0,0,0,0,0,0,0,0,0,0,0,0,0,1.5,0,0,31.5,0,0,0,0,0.5
99,0,15,1,0,0,0,0,0,0,0,0,0,0,0,0,0,0,0,6,0,0,0,55,0,0,0,0,0,0,0,0,0,0,0,0,0,0,0,0,0,23,0,0,0,0,0
66,14.89,22.95,8.36,0,0,0,5.35,0,0,0,0,0,0,0,0,0,0,0,31.4,0,0,0,0,0,0,0,0,0,0,0.04,8.01,0,0,1.33,0,0,2.16,0,0,0,0,0,2,1.21,0,2.3
71,13.63,21.01,7.65,0,0,0,9.79,0,0,0,0,0,0,0,0,0,0,0,34.75,0,0,0,0,0,0,0,0,0,0,0.03,2.99,0,0,0,0,0,0,0,0,0,0,0,6.79,0,0,3.36
71,13.9,21.43,4.88,0,0,0,9.99,0,0,0,0,0,0,0,0,0,0,0,35.45,0,0,0,0,0,0,0,0,0,0,0.03,3.97,0,0,0,0,0,0,0,0,0,0,0,6.92,0,0,3.43
60,14.49,22.33,5.08,0,0,1.01,5.2,0,0,0,0,0,0,0,0,0,0,0,36.93,0,0,0,0,0,0,0,0,0,0,0.04,4.13,0,0,0,0,0,0,0,0,0,0,0,7.21,0,0,3.58
68,15.31,23.59,8.59,0,0,0,5.5,0,0,0,0,0,0,0,0,0,0,0,28.25,0,0,0,0,0,0,0,0,0,0,0.04,8.23,0,0,1.37,0,0,2.22,0,0,0,0,0,3.3,1.24,0,2.36
68,14.88,22.93,8.35,0,0,0,5.34,0,0,0,0,0,0,0,0,0,0,0,27.47,0,0,0,0,0,0,0,0,0,0,0.04,8,0,0,5.33,0,0,2.16,0,0,0,0,0,2,1.2,0,2.3
69,15.34,23.65,8.61,0,0,0,5.51,0,0,0,0,0,0,0,0,0,0,0,28.32,0,0,0,0,0,0,0,0,0,0,0.04,9.26,0,0,1.37,0,0,2.23,0,0,0,0,0,2.06,1.24,0,2.37
68,15.33,23.63,8.6,0,0,0,5.51,0,0,0,0,0,0,0,0,0,0,0,28.29,0,0,0,0,0,0,0,0,0,0,0.04,8.92,0,0,1.37,0,0,2.22,0,0,0,0,0,2.48,1.24,0,2.37
102.3,64.67,1.09,11.4,0,2.35,0,2.54,6.59,9.61,0,0,0,0,0,0,0,0,0,0,0,0,0,0,0,0,0,0,0,0,0,0,0,0,0,0,0,0,0.35,0.4,0,1,0,0,0,0,0
103.2,67.03,0,9.68,0,3.61,0,0,11.04,6.69,0,0,0,0,0,0,0,0,0,0,0,0,0,0,0,0,0,0,0,0,0,0,0,0,0,0,0,0,0.13,0.65,0,1.17,0,0,0,0,0
104.9,66.6,0,9.8,0,3.49,0,0,10.94,7.21,0,0,0,0,0,0,0,0,0,0,0,0,0,0,0,0,0,0,0,0,0,0,0,0,0,0,0,0,0.13,0.65,0,1.18,0,0,0,0,0
105.5,66.55,0,9.85,0,3.47,0,0,10.18,7.98,0,0,0,0,0,0,0,0,0,0,0,0,0,0,0,0,0,0,0,0,0,0,0,0,0,0,0,0,0.13,0.65,0,1.19,0,0,0,0,0
34.2,80.09,9.57,1.21,1.53,0.99,0,2.07,1.99,0.66,0,0,0,0,0,0,0,0,0,0.76,0.6,0,0,0,0,0,0,0,0,0,0.02,0,0,0,0,0,0,0,0,0,0,0,0,0,0,0.51,0
47.2,72.54,17.5,1.67,0,0,0,1.5,0.83,5.24,0,0,0,0,0,0,0,0,0,0.47,0,0,0,0,0,0,0,0.03,0,0,0,0,0,0,0,0,0,0,0,0,0,0,0,0,0,0.22,0
32,68.5,22.74,3.11,0,5.65,0,0,0,0,0,0,0,0,0,0,0,0,0,0,0,0,0,0,0,0,0,0,0,0,0,0,0,0,0,0,0,0,0,0,0,0,0,0,0,0,0
76,39.27,0,4.21,39.9,15.3,0,0,0,0,0,0,0,0,0,0,0,0,0,1.32,0,0,0,0,0,0,0,0,0,0,0,0,0,0,0,0,0,0,0,0,0,0,0,0,0,0,0
48,50.71,2.48,6.77,31.38,5.13,0,0,0,0,0,0,0,0,0,0,0,0,0,3.53,0,0,0,0,0,0,0,0,0,0,0,0,0,0,0,0,0,0,0,0,0,0,0,0,0,0,0
94,71.45,5.61,7.66,0,0,15.28,0,0,0,0,0,0,0,0,0,0,0,0,0,0,0,0,0,0,0,0,0,0,0,0,0,0,0,0,0,0,0,0,0,0,0,0,0,0,0,0
29,78.39,18.94,0,0,0,0,0,0,2.67,0,0,0,0,0,0,0,0,0,0,0,0,0,0,0,0,0,0,0,0,0,0,0,0,0,0,0,0,0,0,0,0,0,0,0,0,0
72,55.36,3.51,3.44,6.68,7.04,0,8.59,4.55,1.53,0,0,0,0,0,0,0,0,0,0,0,0,0,0,0,0,0,0,0,0,0.06,0.37,0,0,5.1,0,0,3.77,0,0,0,0,0,0,0,0,0
71,55.56,3.53,3.45,6.72,7.06,0,8.43,4.06,1.87,0,0,0,0,0,0,0,0,0,0,0,0,0,0,0,0,0,0,0,0,0.06,0.37,0,0,5.11,0,0,3.78,0,0,0,0,0,0,0,0,0
70,54.21,3.44,3.37,6.55,6.89,0,12.31,2.97,1.17,0,0,0,0,0,0,0,0,0,0,0,0,0,0,0,0,0,0,0,0,0.06,0.36,0,0,4.99,0,0,3.68,0,0,0,0,0,0,0,0,0
73,57.87,3.67,3.59,6.99,7.35,0,2.19,5.29,3.34,0,0,0,0,0,0,0,0,0,0,0,0,0,0,0,0,0,0,0,0,0.07,0.38,0,0,5.33,0,0,3.93,0,0,0,0,0,0,0,0,0
72,55.24,3.5,3.43,6.67,7.03,0,8.38,5.84,0.66,0,0,0,0,0,0,0,0,0,0,0,0,0,0,0,0,0,0,0,0,0.06,0.36,0,0,5.08,0,0,3.75,0,0,0,0,0,0,0,0,0
63,57.34,3.64,3.56,7.25,7.29,0,6.52,3.14,1.03,0,0,0,0,0,0,0,0,0,0,0,0,0,0,0,0,0,0,0,0,0.07,0.98,0,0,5.28,0,0,3.9,0,0,0,0,0,0,0,0,0
79,55,3.49,3.42,6.95,4.77,0,12.5,5.02,2.64,0,0,0,0,0,0,0,0,0,0,0,0,0,0,0,0,0,0,0,0,0.06,0.94,0,0,2.73,0,0,2.48,0,0,0,0,0,0,0,0,0
82,54.36,3.45,3.38,6.87,2.52,0,13.39,5.76,4.57,0,0,0,0,0,0,0,0,0,0,0,0,0,0,0,0,0,0,0,0,0,0.55,0,0,2.7,0,0,2.45,0,0,0,0,0,0,0,0,0
75,54.68,3.46,3.4,6.6,10.26,0,8.49,4.49,1.51,0,0,0,0,0,0,0,0,0,0,0,0,0,0,0,0,0,0,0,0,0.06,0.36,0,0,3.48,0,0,3.21,0,0,0,0,0,0,0,0,0
69,54.64,3.46,3.4,11.21,3.64,0,8.48,4.49,1.51,0,0,0,0,0,0,0,0,0,0,0,0,0,0,0,0,0,0,0,0,0.06,0.36,0,0,5.03,0,0,3.72,0,0,0,0,0,0,0,0,0
106,46.18,11.11,4.74,0,0,31.85,0,0,0,0,0,0,0,0,0,0,0,0,0,0,0,0,0,0,0,0,0,0,0,0,0,0,0,0,0,0,6.12,0,0,0,0,0,0,0,0,0
101,47.04,7.07,4.83,0,0,32.43,0,0,0,0,0,0,0,0,0,0,0,0,0,0,0,0,0,0,0,0,0,0,0,0,0,0,0,0,0,0,8.63,0,0,0,0,0,0,0,0,0
112,46.61,9.11,4.78,0,0,32.14,0,0,0,0,0,0,0,0,0,0,0,0,0,0,0,0,0,0,0,0,0,0,0,0,0,0,0,0,0,0,7.36,0,0,0,0,0,0,0,0,0
97,45.35,15.01,4.66,0,0,31.28,0,0,0,0,0,0,0,0,0,0,0,0,0,0,0,0,0,0,0,0,0,0,0,0,0,0,0,0,0,0,3.7,0,0,0,0,0,0,0,0,0
80,33.24,26.61,4.73,0,0,31.66,0,0,0,0,0,0,0,0,0,0,0,0,0,0,0,0,0,0,0,0,0,0,0,0,0,0,0,0,0,0,3.76,0,0,0,0,0,0,0,0,0
82.5,57,0,5,6,10,0,14,2,0,0,0,0,0,0,0,0,0,0,0,0,0,0,0,0,0,0,0,0,0,0,0,0,0,1,0,0,5,0,0,0,0,0,0,0,0,0
80.8,58,0,4,6,10,0,14,2,0,0,0,0,0,0,0,0,0,0,0,0,0,0,0,0,0,0,0,0,0,0,0,0,0,1,0,0,5,0,0,0,0,0,0,0,0,0
82.2,58,0,4,5,10,0,14,2,0,0,0,0,0,0,0,0,0,0,0,0,0,0,0,0,0,0,0,0,0,0,0,0,0,2,0,0,5,0,0,0,0,0,0,0,0,0
87.7,58,0,4,6,8,0,15,2,0,0,0,0,0,0,0,0,0,0,0,0,0,0,0,0,0,0,0,0,0,0,0,0,0,2,0,0,5,0,0,0,0,0,0,0,0,0
88.3,58,0,5,5,8,0,15,2,0,0,0,0,0,0,0,0,0,0,0,0,0,0,0,0,0,0,0,0,0,0,0,0,0,2,0,0,5,0,0,0,0,0,0,0,0,0
87.3,58,0,5,6,8,0,15,2,0,0,0,0,0,0,0,0,0,0,0,0,0,0,0,0,0,0,0,0,0,0,0,0,0,1,0,0,5,0,0,0,0,0,0,0,0,0
90.3,58,0,5,6,7,0,15,2,0,0,0,0,0,0,0,0,0,0,0,0,0,0,0,0,0,0,0,0,0,0,0,0,0,2,0,0,5,0,0,0,0,0,0,0,0,0
87,57,0,4,2,13,0,15,2,0,0,0,0,0,0,0,0,0,0,0,0,0,0,0,0,0,0,0,0,0,0,0,0,0,3,0,0,4,0,0,0,0,0,0,0,0,0
89.2,56,0,5,2,15,0,14,2,0,0,0,0,0,0,0,0,0,0,0,0,0,0,0,0,0,0,0,0,0,0,0,0,0,2,0,0,4,0,0,0,0,0,0,0,0,0
86.7,57,0,4,2,15,0,14,2,0,0,0,0,0,0,0,0,0,0,0,0,0,0,0,0,0,0,0,0,0,0,0,0,0,2,0,0,4,0,0,0,0,0,0,0,0,0
46.2,69.51,0,10.67,1.21,12.19,6.05,0,0,0,0,0,0,0,0,0,0,0,0,0,0.13,0,0,0,0,0,0,0,0,0,0,0,0,0,0,0,0,0,0,0,0,0,0,0,0,0.24,0
46.4,72.79,0,7.01,1.6,7.77,7.92,0,0,0,0,0,0,0,0,0,0,0,0,0,0.97,0,0,0,0,0,0,0,0,0,0,0,0,0,0,0,0,1.74,0,0,0,0,0,0,0,0.2,0
117.7,36.58,4.88,4.88,29.26,0,0,0,12.2,12.2,0,0,0,0,0,0,0,0,0,0,0,0,0,0,0,0,0,0,0,0,0,0,0,0,0,0,0,0,0,0,0,0,0,0,0,0,0
100.3,35.89,4.78,4.78,33.49,0,0,0,10.53,10.53,0,0,0,0,0,0,0,0,0,0,0,0,0,0,0,0,0,0,0,0,0,0,0,0,0,0,0,0,0,0,0,0,0,0,0,0,0
107.2,40,2.5,10,22.5,0,0,0,12.5,12.5,0,0,0,0,0,0,0,0,0,0,0,0,0,0,0,0,0,0,0,0,0,0,0,0,0,0,0,0,0,0,0,0,0,0,0,0,0
111.5,43,2,8,22,0,0,0,12.5,12.5,0,0,0,0,0,0,0,0,0,0,0,0,0,0,0,0,0,0,0,0,0,0,0,0,0,0,0,0,0,0,0,0,0,0,0,0,0
109.2,44,2,7,22,0,0,0,12.5,12.5,0,0,0,0,0,0,0,0,0,0,0,0,0,0,0,0,0,0,0,0,0,0,0,0,0,0,0,0,0,0,0,0,0,0,0,0,0
112.3,40,5,5,25,0,0,0,12.5,12.5,0,0,0,0,0,0,0,0,0,0,0,0,0,0,0,0,0,0,0,0,0,0,0,0,0,0,0,0,0,0,0,0,0,0,0,0,0
110.1,40,6,5,24,0,0,0,12.5,12.5,0,0,0,0,0,0,0,0,0,0,0,0,0,0,0,0,0,0,0,0,0,0,0,0,0,0,0,0,0,0,0,0,0,0,0,0,0
104.5,42.5,2.5,7,21,0,0,0,6,21,0,0,0,0,0,0,0,0,0,0,0,0,0,0,0,0,0,0,0,0,0,0,0,0,0,0,0,0,0,0,0,0,0,0,0,0,0
107.2,42.5,2.5,8,22,0,0,0,6,19,0,0,0,0,0,0,0,0,0,0,0,0,0,0,0,0,0,0,0,0,0,0,0,0,0,0,0,0,0,0,0,0,0,0,0,0,0
109.8,42.5,2.5,8,22,0,0,0,8,17,0,0,0,0,0,0,0,0,0,0,0,0,0,0,0,0,0,0,0,0,0,0,0,0,0,0,0,0,0,0,0,0,0,0,0,0,0
28.4,61.69,0,13.22,0,0,0,0,0,0,0,0,0,0,0,0,0,0,0,20.71,0,0,0,0,0,0,0,0,0,0,0.12,0,0,0,0,0,0,2.74,0,0,0,1.52,0,0,0,0,0
31.3,61.68,1.05,13.21,0,0,0,0,0,0,0,0,0,0,0,0,0,0,0,20.7,0,0,0,0,0,0,0,0,0,0,0.11,0,0,0,0,0,0,2.73,0,0,0,0.52,0,0,0,0,0
44.9,60.75,2.05,13.01,0,0,0,0,0,0,0,0,0,0,0,0,0,0,0,20.38,0,0,0,0,0,0,0,0,0,0,0.11,0,0,0,0,0,0,2.69,0,0,0,1.01,0,0,0,0,0
5.4,66.84,0,9.85,0,0,0,0,0,0,0,0,0,0,0,0,0,0,0,20.56,0,0,0,0,0,0,0,0,0,0,0.11,0,0,0,0,0,0,2.17,0,0,0,0.47,0,0,0,0,0
27.5,66.49,0,9.8,0,0,0,0,0,0,0,0,0,0,0,0,0,0,0,20.45,0,0,0,0,0,0,0,0,0,0,0.11,0,0,0,0,0,0,2.16,0,0,0,0.99,0,0,0,0,0
27.1,67.1,0,9.88,0,0,0,0,0,0,0,0,0,0,0,0,0,0,0,20.65,0,0,0,0,0,0,0,0,0,0,0.12,0,0,0,0,0,0,1.74,0,0,0,0.51,0,0,0,0,0
25.3,66.78,0,9.83,0,0,0,0,0,0,0,0,0,0,0,0,0,0,0,20.55,0,0,0,0,0,0,0,0,0,0,0.11,0,0,0,0,0,0,1.73,0,0,0,1,0,0,0,0,0
4.5,58.01,0,17.08,0,0,0,0,0.56,0,0,0,0,0,0,0,0,0,0,21.4,0,0,0,0,0,0,0,0,0,0,0.12,0,0,0,0,0,0,2.83,0,0,0,0,0,0,0,0,0
79,13.68,37.48,0,0,0,0,0,0,0,0,0,0,0,0,0,0,0,0,0,0,0,0,0,0,0,0,0,0,0,0.06,22.95,0,8.14,0,0,0,9.09,0,0,0,0,0,0.7,7.9,0,0
77,13,35.63,0,0,0,0,0,0,0,0,0,0,0,0,0,0,0,0,6.55,0,0,0,0,0,0,0,0,0,0,0.06,20.18,0,7.74,0,0,0,8.65,0,0,0,0,0,0.67,7.52,0,0
76,12.4,33.96,0,0,0,0,0,0,0,0,0,0,0,0,0,0,0,0,12.48,0,0,0,0,0,0,0,0,0,0,0.06,17.68,0,7.38,0,0,0,8.24,0,0,0,0,0,0.64,7.16,0,0
75,11.64,31.91,0,0,0,0,0,0,0,0,0,0,0,0,0,0,0,0,19.54,0,0,0,0,0,0,0,0,0,0,0.05,16.61,0,5.18,0,0,0,7.74,0,0,0,0,0,0.6,6.73,0,0
78,19.61,31.62,0,0,0,0,0,0,0,0,0,0,0,0,0,0,0,0,0,0,0,0,0.69,0,0,0,0,0,0,0.06,22.73,0,7.83,0,0,0,8.98,0,0,0,0,0,0.69,7.79,0,0
81,17.95,32.69,0,0,0,0,0,0,0,0,0,0,0,0,0,0,0,0,1.46,0,0,0,0,0,0,0,0,0,0,0.06,22.64,0,7.77,0.57,0,0,8.9,0,0,0,0,0,0.69,7.27,0,0
83,12.94,35.47,0,0,0,0,5.91,0,0,0,0,0,0,0,0,0,0,0,0,0,0,0,0,0,0,0,0,0,0,0.06,21.17,0,7.7,0,0,0,8.61,0,0,0,0,0,0.66,7.48,0,0
82,21.5,27.52,0,0,0,0,5.84,0,0,0,0,0,0,0,0,0,0,0,0,0,0,0,0,0,0,0,0,0,0,0.06,20.92,0,7.61,0,0,0,8.5,0,0,0,0,0,0.66,7.39,0,0
84,20.95,26.8,0,0,0,0,8.54,0,0,0,0,0,0,0,0,0,0,0,0,0,0,0,0,0,0,0,0,0,0,0.06,20.12,0,7.41,0,0,0,8.28,0,0,0,0,0,0.64,7.2,0,0
84,23.68,24.26,0,0,0,0,8.51,0,0,0,0,0,0,0,0,0,0,0,0,0,0,0,0,0,0,0,0,0,0,0.06,20.04,0,7.39,0,0,0,8.25,0,0,0,0,0,0.64,7.17,0,0
96.2,60.3,0,6.2,0.4,0.4,0,0,7.7,7.7,0,0,0,0,0,0,0.5,0,0,12.4,2.2,0,0,0,0,0,0,0,0,0,0,0,0,0,0.6,0,0,1.6,0,0,0,0,0,0,0,0,0
92.1,59,0,10.9,1.8,0,1.9,0,5.2,10,0,0,0,0,0,0,0,0,0,8,0.1,0,0,0,0,0,0,0,0,0,0,0,0,0,1.9,0,0,1.2,0,0,0,0,0,0,0,0,0
92.2,55,0,10.8,0,0,0,0,10,2.7,0,0,0,0,0,0,1.5,0,0,14.6,0,0,0,0,0,0,0,0,0,0,0,0,0,0,2.3,0,0,3.1,0,0,0,0,0,0,0,0,0
90.8,54.6,0.5,12.5,1.1,0,0,0,6,9.1,0,0,0,0,0,0,0,0,0,12.6,1.1,0,0,0,0,0,0,0,0,0,0,0,0,0,0,0,0,2.5,0,0,0,0,0,0,0,0,0
94.9,51.5,1,11.8,2,2,0,0,9,5.9,0,0,0,0,0,0,0,0,0,12.8,0,0,0,0,0,0,0,0,0,0,0,0,0,0,2.1,0,0,1.9,0,0,0,0,0,0,0,0,0
106.1,63,1,5.7,0,0,0,0,8.7,8.7,0,0,0,0,0,0,0,0,0,12.4,0,0,0,0,0,0,0,0,0,0,0,0,0,0,0,0,0,0.5,0,0,0,0,0,0,0,0,0
106.4,60.5,0,7.5,0,0,0,0,7,11,0,0,0,0,0,0,1,0,0,11,0,0,0,0,0,0,0,0,0,0,0,0,0,0,0,0,0,2,0,0,0,0,0,0,0,0,0
107.4,60,0,15,0,0,0,0,9,10,0,0,0,0,0,0,0,0,0,5,0,0,0,0,0,0,0,0,0,0,0,0,0,0,0,0,0,1,0,0,0,0,0,0,0,0,0
106.2,58,0,7.5,2,0,1,0,11,7,0,0,0,0,0,0,0.5,0,0,11,1,0,0,0,0,0,0,0,0,0,0,0,0,0,0,0,0,1,0,0,0,0,0,0,0,0,0
110.6,55.4,0,11.6,0.5,1.2,2,0,9.5,9.2,0,0,0,0,0,0,0,0,0,5.1,0.2,0,0,0,0,0,0,0,0,0,0,0,0,0,2.5,0,0,2.8,0,0,0,0,0,0,0,0,0
89,22.48,33.76,0,0,0,33.77,0,0,0,0,0,0,0,0,0,0,0,0,0,0,0,0,0,0,0,0,0,0,0,0,0,0,0,9.99,0,0,0,0,0,0,0,0,0,0,0,0
88,48.14,16.05,0.35,0,0.67,1.35,0,10.82,2.87,0,0,0,0,0,0,0,0,0,9.11,0.08,0,0,0,0,0,0,0,0,0,0,0,0,0,10.56,0,0,0,0,0,0,0,0,0,0,0,0
87,47.19,16.5,0.22,0,0.74,1.31,0,11.2,2.9,0,0,0,0,0,0,0,0,0,12.58,0.07,0,0,0,0,0,0,0,0,0,0,0,0,0,7.29,0,0,0,0,0,0,0,0,0,0,0,0
113,46.72,18.93,0.24,0,0.12,0,0,10.75,0.04,0,0,0,0,0,0,0,0,0,11.54,0.03,0,0,0,0,0,0,0,0,0,0,0,0,0,11.63,0,0,0,0,0,0,0,0,0,0,0,0
85,43.79,17.03,0.15,0,0.52,0,0,0,10.84,0,0,0,0,0,0,0,0,0,12.28,0.05,0,0,0,0,0,0,0,0,0,0,0,0,0,15.34,0,0,0,0,0,0,0,0,0,0,0,0
89,47.6,16.62,0.15,0,0.46,1.34,0.98,10.27,2.89,0,0,0,0,0,0,0,0,0,9.11,0.03,0,0,0,0,0,0,0,0,0,0,0,0,0,10.55,0,0,0,0,0,0,0,0,0,0,0,0
86,47.08,16.53,0.15,0,0.52,1.32,2.95,8.86,2.87,0,0,0,0,0,0,0,0,0,9.1,0.04,0,0,0,0,0,0,0,0,0,0,0,0,0,10.58,0,0,0,0,0,0,0,0,0,0,0,0
91,48.68,16.37,0.22,0,0.48,0,0,11.24,2.96,0,0,0,0,0,0,0,0,0,9.27,0.04,0,0,0,0,0,0,0,0,0,0,0,0,0,10.74,0,0,0,0,0,0,0,0,0,0,0,0
85,47.42,16.28,0.23,0,0.54,0,0,10.85,2.84,0,0,0,0,0,0,0,0,0,11.39,0.03,0,0,0,0,0,0,0,0,0,0,0,0,0,10.42,0,0,0,0,0,0,0,0,0,0,0,0
87,47.26,16.99,0.22,0,0.53,1.29,0,12.1,2.16,0,0,0,0,0,0,0,0,0,8.99,0.04,0,0,0,0,0,0,0,0,0,0,0,0,0,10.42,0,0,0,0,0,0,0,0,0,0,0,0
88,46.93,16.62,0.73,0,0.55,1.32,0,11.07,2.9,0,0,0,0,0,0,0,0,0,9.26,0.05,0,0,0,0,0,0,0,0,0,0,0,0,0,10.57,0,0,0,0,0,0,0,0,0,0,0,0
125,30,15,5,0,10,35,0,0,5,0,0,0,0,0,0,0,0,0,0,0,0,0,0,0,0,0,0,0,0,0,0,0,0,0,0,0,0,0,0,0,0,0,0,0,0,0
141,32.5,15,2.5,0,7.5,35,0,0,7.5,0,0,0,0,0,0,0,0,0,0,0,0,0,0,0,0,0,0,0,0,0,0,0,0,0,0,0,0,0,0,0,0,0,0,0,0,0
114,35,12.5,2.5,0,12.5,32.5,0,0,0,0,0,0,0,0,0,0,0,0,0,0,0,0,0,0,0,0,0,0,0,0,5,0,0,0,0,0,0,0,0,0,0,0,0,0,0,0
115,39,10,2.5,0,12.5,32.5,0,0,0,0,0,0,0,0,0,0,0,0,0,0,0,0,0,0,0,0,0,0,0,0,3.5,0,0,0,0,0,0,0,0,0,0,0,0,0,0,0
124,37.5,10,2.5,0,11,32.5,0,0,0,0,0,0,0,0,0,0,0,3,0,0,0,0,0,0,0,0,0,0,0,0,3.5,0,0,0,0,0,0,0,0,0,0,0,0,0,0,0
30,51.6,36.7,0,0,0,0,0,11.7,0,0,0,0,0,0,0,0,0,0,0,0,0,0,0,0,0,0,0,0,0,0,0,0,0,0,0,0,0,0,0,0,0,0,0,0,0,0
50,50,38,0,0,0,0,0,12,0,0,0,0,0,0,0,0,0,0,0,0,0,0,0,0,0,0,0,0,0,0,0,0,0,0,0,0,0,0,0,0,0,0,0,0,0,0
120,43,45,0,0,0,0,0,12,0,0,0,0,0,0,0,0,0,0,0,0,0,0,0,0,0,0,0,0,0,0,0,0,0,0,0,0,0,0,0,0,0,0,0,0,0,0
111,0,0,0,0,0,0,0,0,0,0,0,0,0,0,0,0,0,0,10,0,0,50,0,0,0,0,0,0,0,0,0,0,0,0,0,0,0,0,0,0,40,0,0,0,0,0
114,0,0,0,0,0,0,0,0,0,0,0,0,0,0,0,0,0,0,20,0,0,50,0,0,0,0,0,0,0,0,0,0,0,0,0,0,0,0,0,0,30,0,0,0,0,0
108,0,0,0,0,0,0,0,0,0,0,0,0,0,0,0,0,0,0,30,0,0,40,0,0,0,0,0,0,0,0,0,0,0,0,0,0,0,0,0,0,30,0,0,0,0,0
100.4,76.1,1.02,0,0,0,0.98,0,4.57,8.86,0,0,0,0,0,0,0,0,0,0,0,0,8.47,0,0,0,0,0,0,0,0,0,0,0,0,0,0,0,0,0,0,0,0,0,0,0,0
134,0,3,0,0,0,48.5,0,0,0,0,0,0,0,0,0,0,0,0,0,0,0,0,0,0,0,0,0,0,0,0,0,0,0,0,0,0,0,0,0,0,48.5,0,0,0,0,0
130,0,5,0,0,0,47.5,0,0,0,0,0,0,0,0,0,0,0,0,0,0,0,0,0,0,0,0,0,0,0,0,0,0,0,0,0,0,0,0,0,0,47.5,0,0,0,0,0
132,0,6,0,0,0,47,0,0,0,0,0,0,0,0,0,0,0,0,0,0,0,0,0,0,0,0,0,0,0,0,0,0,0,0,0,0,0,0,0,0,47,0,0,0,0,0
127,0,7.5,0,0,0,46.25,0,0,0,0,0,0,0,0,0,0,0,0,0,0,0,0,0,0,0,0,0,0,0,0,0,0,0,0,0,0,0,0,0,0,46.25,0,0,0,0,0
123,0,8,0,0,0,46,0,0,0,0,0,0,0,0,0,0,0,0,0,0,0,0,0,0,0,0,0,0,0,0,0,0,0,0,0,0,0,0,0,0,46,0,0,0,0,0
122,0,10,0,0,0,45,0,0,0,0,0,0,0,0,0,0,0,0,0,0,0,0,0,0,0,0,0,0,0,0,0,0,0,0,0,0,0,0,0,0,45,0,0,0,0,0
81.5,73,0,2.15,0,0,0,23.7,0,0,0,0,0,0,0,0,0,0,0,0,0,0,0,0,0,0,0,0,0,0,0,0,0,0,0,0,0,0,0,0,0,1.15,0,0,0,0,0
88.5,73,0,2.15,0,0,0,20.7,0,3,0,0,0,0,0,0,0,0,0,0,0,0,0,0,0,0,0,0,0,0,0,0,0,0,0,0,0,0,0,0,0,1.15,0,0,0,0,0
90,72.87,0,2.15,0,0,0,23.82,0,0,0,0,0,0,0,0,0,0,0,0,0,0,0,0,0,0,0,0,0,0,0,0,0,0,0,0,0,0,0,0,0,1.16,0,0,0,0,0
4,98.18,0,0,0,0,0,0,0,0,0,0,0,0,0,0,0,0,0,0,0,0,0,0,0,0,0,0,0,0,0,0,0,0,1.82,0,0,0,0,0,0,0,0,0,0,0,0
106,50,0,0,0,0,0,15,0,0,0,0,0,0,0,0,0,0,0,0,0,35,0,0,0,0,0,0,0,0,0,0,0,0,0,0,0,0,0,0,0,0,0,0,0,0,0
110,45,0,0,0,0,0,15,0,0,0,0,0,0,0,0,0,0,0,0,0,40,0,0,0,0,0,0,0,0,0,0,0,0,0,0,0,0,0,0,0,0,0,0,0,0,0
114,40,0,0,0,0,0,15,0,0,0,0,0,0,0,0,0,0,0,0,0,45,0,0,0,0,0,0,0,0,0,0,0,0,0,0,0,0,0,0,0,0,0,0,0,0,0
107.5,55,0,0,0,0,0,0,15,0,0,0,0,0,0,0,0,0,0,0,0,30,0,0,0,0,0,0,0,0,0,0,0,0,0,0,0,0,0,0,0,0,0,0,0,0,0
109.5,45,0,0,0,0,0,0,15,0,0,0,0,0,0,0,0,0,0,0,0,40,0,0,0,0,0,0,0,0,0,0,0,0,0,0,0,0,0,0,0,0,0,0,0,0,0
111,40,0,0,0,0,0,0,15,0,0,0,0,0,0,0,0,0,0,0,0,45,0,0,0,0,0,0,0,0,0,0,0,0,0,0,0,0,0,0,0,0,0,0,0,0,0
131,70,0,0,0,0,0,0,0,20,0,0,0,0,0,0,0,0,0,0,0,10,0,0,0,0,0,0,0,0,0,0,0,0,0,0,0,0,0,0,0,0,0,0,0,0,0
132,65,0,0,0,0,0,0,0,20,0,0,0,0,0,0,0,0,0,0,0,15,0,0,0,0,0,0,0,0,0,0,0,0,0,0,0,0,0,0,0,0,0,0,0,0,0
91,80,0,0,0,0,0,0,0,15,0,0,0,0,0,0,0,0,0,0,0,5,0,0,0,0,0,0,0,0,0,0,0,0,0,0,0,0,0,0,0,0,0,0,0,0,0
105,75,0,0,0,0,0,0,0,15,0,0,0,0,0,0,0,0,0,0,0,10,0,0,0,0,0,0,0,0,0,0,0,0,0,0,0,0,0,0,0,0,0,0,0,0,0
106,70,0,0,0,0,0,0,0,15,0,0,0,0,0,0,0,0,0,0,0,15,0,0,0,0,0,0,0,0,0,0,0,0,0,0,0,0,0,0,0,0,0,0,0,0,0
109,65,0,0,0,0,0,0,0,15,0,0,0,0,0,0,0,0,0,0,0,20,0,0,0,0,0,0,0,0,0,0,0,0,0,0,0,0,0,0,0,0,0,0,0,0,0
113,60,0,0,0,0,0,0,0,15,0,0,0,0,0,0,0,0,0,0,0,25,0,0,0,0,0,0,0,0,0,0,0,0,0,0,0,0,0,0,0,0,0,0,0,0,0
55,40.88,0,13.38,40.62,5.12,0,0,0,0,0,0,0,0,0,0,0,0,0,0,0,0,0,0,0,0,0,0,0,0,0,0,0,0,0,0,0,0,0,0,0,0,0,0,0,0,0
53,43.54,0,18.54,32.46,5.46,0,0,0,0,0,0,0,0,0,0,0,0,0,0,0,0,0,0,0,0,0,0,0,0,0,0,0,0,0,0,0,0,0,0,0,0,0,0,0,0,0
51,46.6,0,24.41,23.15,5.84,0,0,0,0,0,0,0,0,0,0,0,0,0,0,0,0,0,0,0,0,0,0,0,0,0,0,0,0,0,0,0,0,0,0,0,0,0,0,0,0,0
51,46.48,0,16.15,31.99,5.38,0,0,0,0,0,0,0,0,0,0,0,0,0,0,0,0,0,0,0,0,0,0,0,0,0,0,0,0,0,0,0,0,0,0,0,0,0,0,0,0,0
48,48.02,0,18.88,27.54,5.56,0,0,0,0,0,0,0,0,0,0,0,0,0,0,0,0,0,0,0,0,0,0,0,0,0,0,0,0,0,0,0,0,0,0,0,0,0,0,0,0,0
52,49.33,0,13.85,31.52,5.3,0,0,0,0,0,0,0,0,0,0,0,0,0,0,0,0,0,0,0,0,0,0,0,0,0,0,0,0,0,0,0,0,0,0,0,0,0,0,0,0,0
52,50.97,0,16.44,27.12,5.47,0,0,0,0,0,0,0,0,0,0,0,0,0,0,0,0,0,0,0,0,0,0,0,0,0,0,0,0,0,0,0,0,0,0,0,0,0,0,0,0,0
51,52.68,0,19.22,22.44,5.66,0,0,0,0,0,0,0,0,0,0,0,0,0,0,0,0,0,0,0,0,0,0,0,0,0,0,0,0,0,0,0,0,0,0,0,0,0,0,0,0,0
53,58.4,0,14.34,21.77,5.49,0,0,0,0,0,0,0,0,0,0,0,0,0,0,0,0,0,0,0,0,0,0,0,0,0,0,0,0,0,0,0,0,0,0,0,0,0,0,0,0,0
85.7,0,0,38,0,62,0,0,0,0,0,0,0,0,0,0,0,0,0,0,0,0,0,0,0,0,0,0,0,0,0,0,0,0,0,0,0,0,0,0,0,0,0,0,0,0,0
99.1,0,0,30,0,70,0,0,0,0,0,0,0,0,0,0,0,0,0,0,0,0,0,0,0,0,0,0,0,0,0,0,0,0,0,0,0,0,0,0,0,0,0,0,0,0,0
73.1,0,0,50,0,50,0,0,0,0,0,0,0,0,0,0,0,0,0,0,0,0,0,0,0,0,0,0,0,0,0,0,0,0,0,0,0,0,0,0,0,0,0,0,0,0,0
77.8,60,5,10,0,0,0,0,15,0,0,0,0,0,0,0,0,0,0,0,0,0,0,0,0,0,0,0,0,0,0,0,0,0,0,0,0,0,0,0,0,10,0,0,0,0,0
77.8,50,5,15,0,0,0,0,15,0,0,0,0,0,0,0,0,0,0,0,0,0,0,0,0,0,0,0,0,0,0,0,0,0,0,0,0,0,0,0,0,15,0,0,0,0,0
74.1,40,5,20,0,0,0,0,15,0,0,0,0,0,0,0,0,0,0,0,0,0,0,0,0,0,0,0,0,0,0,0,0,0,0,0,0,0,0,0,0,20,0,0,0,0,0
70.4,35,5,22.5,0,0,0,0,15,0,0,0,0,0,0,0,0,0,0,0,0,0,0,0,0,0,0,0,0,0,0,0,0,0,0,0,0,0,0,0,0,22.5,0,0,0,0,0
78,10,55,0,0,0,35,0,0,0,0,0,0,0,0,0,0,0,0,0,0,0,0,0,0,0,0,0,0,0,0,0,0,0,0,0,0,0,0,0,0,0,0,0,0,0,0
88,10,50,0,0,0,40,0,0,0,0,0,0,0,0,0,0,0,0,0,0,0,0,0,0,0,0,0,0,0,0,0,0,0,0,0,0,0,0,0,0,0,0,0,0,0,0
97,10,45,0,0,0,45,0,0,0,0,0,0,0,0,0,0,0,0,0,0,0,0,0,0,0,0,0,0,0,0,0,0,0,0,0,0,0,0,0,0,0,0,0,0,0,0
119,10,40,0,0,0,50,0,0,0,0,0,0,0,0,0,0,0,0,0,0,0,0,0,0,0,0,0,0,0,0,0,0,0,0,0,0,0,0,0,0,0,0,0,0,0,0
121,10,35,0,0,0,55,0,0,0,0,0,0,0,0,0,0,0,0,0,0,0,0,0,0,0,0,0,0,0,0,0,0,0,0,0,0,0,0,0,0,0,0,0,0,0,0
110,0,95,0,0,1,0,0,4,0,0,0,0,0,0,0,0,0,0,0,0,0,0,0,0,0,0,0,0,0,0,0,0,0,0,0,0,0,0,0,0,0,0,0,0,0,0
99,0,90,0,0,2,0,0,8,0,0,0,0,0,0,0,0,0,0,0,0,0,0,0,0,0,0,0,0,0,0,0,0,0,0,0,0,0,0,0,0,0,0,0,0,0,0
84,0,85,0,0,3,0,0,12,0,0,0,0,0,0,0,0,0,0,0,0,0,0,0,0,0,0,0,0,0,0,0,0,0,0,0,0,0,0,0,0,0,0,0,0,0,0
80,0,80,0,0,4,0,0,16,0,0,0,0,0,0,0,0,0,0,0,0,0,0,0,0,0,0,0,0,0,0,0,0,0,0,0,0,0,0,0,0,0,0,0,0,0,0
82,0,75,0,0,5,0,0,20,0,0,0,0,0,0,0,0,0,0,0,0,0,0,0,0,0,0,0,0,0,0,0,0,0,0,0,0,0,0,0,0,0,0,0,0,0,0
92,0,70,0,0,6,0,0,24,0,0,0,0,0,0,0,0,0,0,0,0,0,0,0,0,0,0,0,0,0,0,0,0,0,0,0,0,0,0,0,0,0,0,0,0,0,0
84,0,90,0,0,5,0,0,5,0,0,0,0,0,0,0,0,0,0,0,0,0,0,0,0,0,0,0,0,0,0,0,0,0,0,0,0,0,0,0,0,0,0,0,0,0,0
65,0,85,0,0,7.5,0,0,7.5,0,0,0,0,0,0,0,0,0,0,0,0,0,0,0,0,0,0,0,0,0,0,0,0,0,0,0,0,0,0,0,0,0,0,0,0,0,0
63,0,80,0,0,10,0,0,10,0,0,0,0,0,0,0,0,0,0,0,0,0,0,0,0,0,0,0,0,0,0,0,0,0,0,0,0,0,0,0,0,0,0,0,0,0,0
65,0,75,0,0,12.5,0,0,12.5,0,0,0,0,0,0,0,0,0,0,0,0,0,0,0,0,0,0,0,0,0,0,0,0,0,0,0,0,0,0,0,0,0,0,0,0,0,0
76,0,70,0,0,15,0,0,15,0,0,0,0,0,0,0,0,0,0,0,0,0,0,0,0,0,0,0,0,0,0,0,0,0,0,0,0,0,0,0,0,0,0,0,0,0,0
87,0,65,0,0,17.5,0,0,17.5,0,0,0,0,0,0,0,0,0,0,0,0,0,0,0,0,0,0,0,0,0,0,0,0,0,0,0,0,0,0,0,0,0,0,0,0,0,0
97,0,60,0,0,20,0,0,20,0,0,0,0,0,0,0,0,0,0,0,0,0,0,0,0,0,0,0,0,0,0,0,0,0,0,0,0,0,0,0,0,0,0,0,0,0,0
54,0,80,0,0,16,0,0,4,0,0,0,0,0,0,0,0,0,0,0,0,0,0,0,0,0,0,0,0,0,0,0,0,0,0,0,0,0,0,0,0,0,0,0,0,0,0
56,0,75,0,0,20,0,0,5,0,0,0,0,0,0,0,0,0,0,0,0,0,0,0,0,0,0,0,0,0,0,0,0,0,0,0,0,0,0,0,0,0,0,0,0,0,0
57,0,70,0,0,24,0,0,6,0,0,0,0,0,0,0,0,0,0,0,0,0,0,0,0,0,0,0,0,0,0,0,0,0,0,0,0,0,0,0,0,0,0,0,0,0,0
60,0,65,0,0,28,0,0,7,0,0,0,0,0,0,0,0,0,0,0,0,0,0,0,0,0,0,0,0,0,0,0,0,0,0,0,0,0,0,0,0,0,0,0,0,0,0
84,0,55,0,0,36,0,0,9,0,0,0,0,0,0,0,0,0,0,0,0,0,0,0,0,0,0,0,0,0,0,0,0,0,0,0,0,0,0,0,0,0,0,0,0,0,0
130,0,7,0,0,0,46.5,0,0,0,0,0,0,0,0,0,0,0,0,0,0,0,0,0,0,0,0,0,0,0,0,0,0,0,0,0,0,0,0,0,0,46.5,0,0,0,0,0
105,35,10,5,0,15,35,0,0,0,0,0,0,0,0,0,0,0,0,0,0,0,0,0,0,0,0,0,0,0,0,0,0,0,0,0,0,0,0,0,0,0,0,0,0,0,0
77.7,12.82,44.28,0,0,0,5.03,0,0,0,0,0,0,0,0,0,0,0,0,37.87,0,0,0,0,0,0,0,0,0,0,0,0,0,0,0,0,0,0,0,0,0,0,0,0,0,0,0
125,0,35,0,0,0,0,0,0,0,0,0,0,0,0,0,0,0,0,0,0,0,65,0,0,0,0,0,0,0,0,0,0,0,0,0,0,0,0,0,0,0,0,0,0,0,0
4,66.79,0,16.76,0,0,0,11.61,0,0,0,0,0,0,0,0,0,0,0,3.22,0,0,0,0,0,0,0,0,0,0,0,0,0,0,0,0,0,1.06,0,0.56,0,0,0,0,0,0,0
6,68.16,0,17.53,0,0,0,11.75,0,0,0,0,0,0,0,0,0,0,0,1.28,0,0,0,0,0,0,0,0,0,0,0,0,0,0,0,0,0,1.06,0,0.22,0,0,0,0,0,0,0
14,64.66,0,16.23,6.29,0,0,11.24,0,0,0,0,0,0,0,0,0,0,0,0,0,0,0,0,0,0,0,0,0,0,0,0,0,0,0,0,0,1.03,0,0.55,0,0,0,0,0,0,0
12,66.4,0,17.33,3.19,0,0,11.61,0,0,0,0,0,0,0,0,0,0,0,0,0,0,0,0,0,0,0,0,0,0,0,0,0,0,0,0,0,1.04,0,0.43,0,0,0,0,0,0,0
10,70.3,0,16.8,0,0,0,10.36,0,0,0,0,0,0,0,0,0,0,0,0,0,0,0,0,0,0,0,0,0,0,0,0,0,0,0,0,0,1.23,0,0.57,0,0.74,0,0,0,0,0
10,63.93,0,16.58,3.21,0,0,11.49,0,0,0,0,0,0,0,0,0,0,0,3.18,0,0,0,0,0,0,0,0,0,0,0,0,0,0,0,0,0,1.05,0,0.56,0,0,0,0,0,0,0
22,62.69,0,15.38,9.3,0,0,11.08,0,0,0,0,0,0,0,0,0,0,0,0,0,0,0,0,0,0,0,0,0,0,0,0,0,0,0,0,0,1.01,0,0.54,0,0,0,0,0,0,0
9.6,71.98,0,14.16,0.16,0,0.21,8.78,0.53,0.35,0,0,0,0,0,0,0,0,0,0,0,0,0,0,0,0,0,0.17,0,0,0,0,0,0,1.64,0,0,1.33,0,0,0,0.69,0,0,0,0,0
88,0,39.57,0,0,0,11.98,0,0,4.88,0,0,0,0,0,0,0,0,0,33.86,0,0,0,0,0,0,0,0,0,0,0,0,0,0,0,0,0,0,0,0,0,9.71,0,0,0,0,0
33,64.74,3.74,9.59,9.7,0,0,0,0.53,0.35,0,0,0,0,0,0,0,0,0,8.01,0,0,0,0,0,0,0,0.05,0,0,0.03,0,0,0,3.26,0,0,0,0,0,0,0,0,0,0,0,0
31,65.57,2.75,9.39,12.67,0,0,0,0.52,0.34,0,0,0,0,0,0,0,0,0,6.28,0,0,0,0,0,0,0,0.05,0,0,0.03,0,0,0,2.4,0,0,0,0,0,0,0,0,0,0,0,0
34,64.48,2.75,11.27,14.25,0,0,0,0.51,0.34,0,0,0,0,0,0,0,0,0,3.92,0,0,0,0,0,0,0,0.05,0,0,0.03,0,0,0,2.4,0,0,0,0,0,0,0,0,0,0,0,0
32,65.15,3.71,9.49,11.2,0,0,0,0.52,0.34,0,0,0,0,0,0,0,0,0,9.51,0,0,0,0,0,0,0,0.05,0,0,0.03,0,0,0,0,0,0,0,0,0,0,0,0,0,0,0,0
78,32.5,20.5,10,0,0,3.5,9,6,0,0,0,0,0,0,0,0,0,0,18,0,0,0,0,0,0,0,0,0,0,0,0,0,0,0,0,0,0,0,0.5,0,0,0,0,0,0,0
107,0,12.5,1,0,0,1,0,1.5,0,0,0,0,0,0,0,0,0,0,6,0,0,0,55.5,0,0,0,0,0,0,0,0,0,0,0,0,0,0,0,0,0,22,0,0,0,0.5,0
108,0,12.5,1,0.5,0,0.5,0,0.5,0,0,0,0,0,0,0,0,0,0,5.5,0,0,0,54,0,0,0,0,0,0,0,0,0,0,0,0,0,0,0,0,0,23,0,0,0,2.5,0
98.5,0,11.5,0.5,0,0.5,0.5,0,2,0,0,0,0,0,0,0,0,0,0,5.5,0,0,0,52.5,0,0,0,0,0,0,0,0,0,0,0,0,0,0,0,0,0,22.5,0,0,0,4.5,0
123,0,0,1.5,0,0,1,1,0,0,0,0,0,0,0,0,0,0,0,11,0,0,0,53,0,0,0,0,0,0,0,0.5,0,0,0,0,0,0,1.5,0,0,29.5,0,0,0,1,0
74,68.59,0,2.05,10.98,3.72,0,0,3.57,3.36,0,0,0,0,0,0,0,0,0,0,7.63,0,0,0,0,0,0,0,0,0,0,0,0,0,0,0,0,0.1,0,0,0,0,0,0,0,0,0
75,70.42,0,0.92,10.88,3.35,0,0,3.54,3.33,0,0,0,0,0,0,0,0,0,0,7.56,0,0,0,0,0,0,0,0,0,0,0,0,0,0,0,0,0,0,0,0,0,0,0,0,0,0
70,70.99,0,1.37,10.21,3.16,0,0,2.55,4.03,0,0,0,0,0,0,0,0,0,0,7.64,0,0,0,0,0,0,0,0,0,0,0,0,0,0,0,0,0.05,0,0,0,0,0,0,0,0,0
12,66,0,22,0.5,0,0,4.5,0.5,0.5,0,0,0,0,0,0,0,0,0,0,0,0,0,0,0,0,0,0,0,0,0,0,0,0,2,0,0,2.5,0,0,0,1.5,0,0,0,0,0
93,73.86,0,1.25,1.58,1.7,0.83,3.82,6.97,3.91,0,0,0,0,0,0,0,0,0,0.78,4.17,0,0,0,0,0.01,0,0,0,0,0.11,0,0,0,0.95,0,0,0.02,0,0,0,0.04,0,0,0,0,0
97,71.35,0,1.24,3.14,4.29,1.65,3.39,8.18,3.03,0,0,0,0,0,0,0,0,0,0,3.42,0,0,0,0,0.02,0,0,0,0,0.07,0,0,0,0,0,0,0.04,0,0,0,0.18,0,0,0,0,0
109,30,15,5,0,0,30,0,0,0,0,0,0,0,0,0,0,0,0,5,15,0,0,0,0,0,0,0,0,0,0,0,0,0,0,0,0,0,0,0,0,0,0,0,0,0,0
112,28,20,4,0,0,28,0,0,2,0,0,0,0,0,0,0,0,0,4,14,0,0,0,0,0,0,0,0,0,0,0,0,0,0,0,0,0,0,0,0,0,0,0,0,0,0
107.6,29.5,14.7,4.9,0.2,0,29.5,0,0,0,0,0,0,0,0,0,0,0,0,4.9,14.7,0,0,0,0,0,0,0,0,0,0,1.6,0,0,0,0,0,0,0,0,0,0,0,0,0,0,0
106,29.7,14.85,4.95,0,0,29.71,0,0,0,0,0,0,0,0,0,0.99,0,0,0,14.85,0,0,0,0,0,0,0,4.95,0,0,0,0,0,0,0,0,0,0,0,0,0,0,0,0,0,0
106,28.3,14.2,4.7,0,0,28.4,0,0,0,0,0,0,0,0,0,0,0,0,4.7,14.2,0,0,0,0,0,0,0,5.5,0,0,0,0,0,0,0,0,0,0,0,0,0,0,0,0,0,0
101,34,12,3,0,0,28,0,0,0,0,0,0,0,0,0,0,0,0,4,14,0,0,0,0,0,0,0,5,0,0,0,0,0,0,0,0,0,0,0,0,0,0,0,0,0,0
106,29.7,14.9,4.9,0,0,29.8,0,0,0,0,0,0,0,0,0,0,0,0,0,14.9,0,0,0,0,0,0,0,5.8,0,0,0,0,0,0,0,0,0,0,0,0,0,0,0,0,0,0
104,29.5,10.7,4.9,0,0,29.5,0,0,0,0,0,0,0,0,0,0,0,0,4.9,14.8,0,0,0,0,0,0,0,5.7,0,0,0,0,0,0,0,0,0,0,0,0,0,0,0,0,0,0
82,50,9,3.4,0,0,20.1,0,0,0,0,0,0,0,0,0,0,0,0,3.4,10.1,0,0,0,0,0,0,0,4,0,0,0,0,0,0,0,0,0,0,0,0,0,0,0,0,0,0
94,45,8,3.5,1,1,24.1,0,0,0,0,0,0,0,0,0,0,0,0,3.4,12,0,0,0,0,0,0,0,2,0,0,0,0,0,0,0,0,0,0,0,0,0,0,0,0,0,0
72,58.07,9.24,12.63,2.52,0.36,0,0.45,9.29,1.44,0,0,0,0,0,0,0,0,0,3.33,0,0,0,0,0,0,0,0,0,0,0,0,0,0,2.12,0,0,0.55,0,0,0,0,0,0,0,0,0
73,55.76,7.96,10.87,8.84,0.47,0,0,7.98,1.4,0,0,0,0,0,0,0,0,0,3.24,0,0,0,0,0,0,0,0,0,0,0,0,0,0,2.73,0,0,0.75,0,0,0,0,0,0,0,0,0
100,0,6.3,5.87,0,0,0,13.83,0.65,0,0,0,0,0,0,0,0,0,7.8,7.55,0,0,0,0,0,0,0,0,0,0,0,0,0,0,0,0,0,0,0,0,0,58,0,0,0,0,0
77,17.95,39.39,4.16,0,0,10.63,0,0,0,0,0,0,0,0,0,0.61,0,0.43,0,0,0,23.08,0,0,0,0,0,0,0,0,0,0,0,3.02,0,0,0,0.73,0,0,0,0,0,0,0,0
77,17.58,38.1,7.21,0,0,11.23,0,0,0,0,0,0,0,0,0,0.46,0,0.72,0,0,0,22.69,0,0,0,0,0,0,0,0,0,0,0,2.01,0,0,0,0,0,0,0,0,0,0,0,0
84,9.54,38.72,6.58,0,0,12.73,0,0,0,0,0,0,0,0,0,0.98,0,0.46,0,0,0,25.41,0,0,0,0,0,0,0,0,0,0,0,4.73,0,0,0,0.85,0,0,0,0,0,0,0,0
84,9.56,38.79,6.71,0,0,12.75,0,0,0,0,0,0,0,0,0,0.65,0,0.46,0,0,0,25.56,0,0,0,0,0,0,0,0,0,0,0,4.74,0,0,0,0.78,0,0,0,0,0,0,0,0
75,14.93,47.59,4.02,0,0,12.35,0,0,0,0,0,0,0,0,0,0.44,0,0.42,0,0,0,19.8,0,0,0,0,0,0,0,0,0,0,0,0,0,0,0,0.45,0,0,0,0,0,0,0,0
84,9.51,38.79,6.68,0,0,12.77,0,0,0,0,0,0,0,0,0,1.3,0,0.46,0,0,0,25.56,0,0,0,0,0,0,0,0,0,0,0,4.72,0,0,0,0.21,0,0,0,0,0,0,0,0
84,9.55,39.29,6.71,0,0,12.98,0,0,0,0,0,0,0,0,0,0.49,0,0.31,0,0,0,25.93,0,0,0,0,0,0,0,0,0,0,0,4.74,0,0,0,0,0,0,0,0,0,0,0,0
82,10.04,40.37,6.86,0,0,13.3,0,0,0,0,0,0,0,0,0,0.97,0,0.45,0,0,0,24.64,0,0,0,0,0,0,0,0,0,0,0,3.02,0,0,0,0.35,0,0,0,0,0,0,0,0
81,16.73,36.45,6.88,0,0,11.82,0,0,0,0,0,0,0,0,0,0.78,0,0.44,0,0,0,23.68,0,0,0,0,0,0,0,0,0,0,0,3.22,0,0,0,0,0,0,0,0,0,0,0,0
84,9.52,38.64,6.69,0,0,12.7,0,0,0,0,0,0,0,0,0,1.3,0,0.46,0,0,0,25.47,0,0,0,0,0,0,0,0,0,0,0,4.72,0,0,0,0.5,0,0,0,0,0,0,0,0
70.1,66.43,11.17,5.97,0,0,0,7.35,5.37,2,0,0,0,0,0,0,0,0,0,1.62,0,0,0,0,0,0.02,0,0,0,0,0.06,0,0,0,0,0,0,0.01,0,0,0,0,0,0,0,0,0
69.7,64.57,13.22,5.92,0,0,0,6.38,5.13,2.7,0,0,0,0,0,0,0,0,0,1.95,0,0,0,0,0,0.03,0,0,0,0,0.07,0,0,0,0,0,0,0.03,0,0,0,0,0,0,0,0,0
67.5,69.08,9.12,5.09,0,0,0,8.58,6.5,0,0,0,0,0,0,0,0,0,0,1.57,0,0,0,0,0,0.02,0,0,0,0,0.02,0,0,0,0,0,0,0.02,0,0,0,0,0,0,0,0,0
72.5,60.08,15.11,6.57,0,0,1.25,9.6,4.12,2.37,0,0,0,0,0,0,0,0,0,0.78,0,0,0,0,0,0.02,0,0,0,0,0.07,0,0,0,0,0,0,0.03,0,0,0,0,0,0,0,0,0
74.7,62.88,13.09,5.85,0,0,0,8.41,5.07,2.67,0,0,0,0,0,0,0,0,0,1.93,0,0,0,0,0,0.02,0,0,0,0,0.06,0,0,0,0,0,0,0.02,0,0,0,0,0,0,0,0,0
69.7,67.97,9.31,6.06,0,0,0,9.3,4.48,1.64,0,0,0,0,0,0,0,0,0,1.14,0,0,0,0,0,0.02,0,0,0,0,0.06,0,0,0,0,0,0,0.02,0,0,0,0,0,0,0,0,0
74.1,63.05,14.94,4.33,0,0,0,7.38,4.58,3.68,0,0,0,0,0,0,0,0,0,1.94,0,0,0,0,0,0.02,0,0,0,0,0.06,0,0,0,0,0,0,0.02,0,0,0,0,0,0,0,0,0
88,67.37,0,0.6,16.74,0,0,0,3.96,10.09,0,0,0,0,0,0,0,0,0,0,0,0,0,0,0,0,0,0,0,0,0,0,0,0,0,0,0,1.24,0,0,0,0,0,0,0,0,0
86,65.94,0,1.21,17.52,0,0,0,3.97,10.11,0,0,0,0,0,0,0,0,0,0,0,0,0,0,0,0,0,0,0,0,0,0,0,0,0,0,0,1.25,0,0,0,0,0,0,0,0,0
86,66.37,0,1.82,16.1,0.55,0,0,3.99,10.17,0,0,0,0,0,0,0,0,0,0,0,0,0,0,0,0,0,0,0,0,0,0,0,0,0,0,0,1,0,0,0,0,0,0,0,0,0
87,66.56,0,2.15,15.5,0,0,0,3.53,10.95,0,0,0,0,0,0,0,0,0,0,0.3,0,0,0,0,0,0,0,0,0,0,0,0,0,0,0,0,1.01,0,0,0,0,0,0,0,0,0
87,65.58,0,2.45,15.51,0,0,0,5.05,9.29,0,0,0,0,0,0,0,0,0,0,0.6,0,0,0,0,0,0,0,0,0,0,0,0,0,0,0,0,1.52,0,0,0,0,0,0,0,0,0
47.3,69.12,0,10.99,1.21,12.65,6.03,0,0,0,0,0,0,0,0,0,0,0,0,0,0,0,0,0,0,0,0,0,0,0,0,0,0,0,0,0,0,0,0,0,0,0,0,0,0,0,0
47.9,69.37,0,10.64,1.54,12.57,5.82,0,0,0,0,0,0,0,0,0,0,0,0,0,0,0,0,0,0,0,0,0,0,0,0,0,0,0,0,0,0,0.06,0,0,0,0,0,0,0,0,0
46.9,68.59,0,11.2,1.21,12.66,5.9,0,0,0,0,0,0,0,0,0,0,0,0,0,0,0,0,0,0,0,0,0,0,0,0,0,0,0,0.44,0,0,0,0,0,0,0,0,0,0,0,0
48.1,67.68,0,11.03,1.21,12.71,6.06,0,0,0,0,0,0,0,0,0,0,0,0,0,0,0,0,0,0,0,0,0,0,0,0,0,0,0,1.31,0,0,0,0,0,0,0,0,0,0,0,0
128.5,52,2.5,0,14,0,2,12.3,11.7,0,0,0,0,0,0,0,0,0,0,0,0,0,0,0,0,0,0,0,0,0,0,0,0,0,5.5,0,0,0,0,0,0,0,0,0,0,0,0
134.1,60,1.4,0,0,0,2,0,27,0,0,0,0,0,0,0,0.6,0,0,0,0,0,0,0,0,2,0,0,0,0,0,0,0,0,7,0,0,0,0,0,0,0,0,0,0,0,0
135.2,54,1.5,0,14,0,2,0,24,0,0,0,0,0,0,0,0,0,0,4.5,0,0,0,0,0,0,0,0,0,0,0,0,0,0,0,0,0,0,0,0,0,0,0,0,0,0,0
115.4,54,2,0,14,0,8,9.5,9,0,0,0,0,0,0,0,0,0,0,0,0,0,0,0,0,0,0,0,0,0,0,0,0,0,3.5,0,0,0,0,0,0,0,0,0,0,0,0
120.8,55,6,0,0,0,2,0,27.5,0,0,0,0,0,0,0,0.6,0,0,0,0,0,0,0,0,2.3,0,0,0,0,0,0,0,0,3,0,0,2.4,0,0,0,0,0,0,1.2,0,0
80,8,0,1,0,0,0,0,1,0,0,0,0,0,0,0,0,0,0,10,0,0,0,48,0,0,0,0,0,0,0,0,0,0,0,0,0,0,0,0,0,32,0,0,0,0,0
90,7,0,1,0,0,0,0,0,0,0,0,0,0,0,0,0,0,0,12,0,0,0,52,0,0,0,0,0,0,0,0,0,0,0,0,0,0,0,0,0,28,0,0,0,0,0
90,12.4,38.37,0,0,0,0,2.47,3.21,10.18,0,0,0,0,0,0,0.1,0,0.09,32.54,0.64,0,0,0,0,0,0,0,0,0,0,0,0,0,0,0,0,0,0,0,0,0,0,0,0,0,0
73,14.9,46.77,0,0,1.85,1.45,0,1.91,8.64,0,0,0,0,0,0,0,0,0.47,24.01,0,0,0,0,0,0,0,0,0,0,0,0,0,0,0,0,0,0,0,0,0,0,0,0,0,0,0
74,10,40.28,0,0,0,0,15.2,0,0.71,0,0,0,0,0,0,0,0,0.67,33.14,0,0,0,0,0,0,0,0,0,0,0,0,0,0,0,0,0,0,0,0,0,0,0,0,0,0,0
70,13.38,41.15,0,1.27,1.69,0,1.96,1.41,10.09,0,0,0,0,0,0,0.2,0,1.1,26.13,1.62,0,0,0,0,0,0,0,0,0,0,0,0,0,0,0,0,0,0,0,0,0,0,0,0,0,0
69,21.28,40.87,0,0,0,0,1.21,1.75,9.2,0,0,0,0,0,0,0,0,1.73,23.96,0,0,0,0,0,0,0,0,0,0,0,0,0,0,0,0,0,0,0,0,0,0,0,0,0,0,0
74,13.87,36.97,0,0,1.46,0,0,2.16,8.69,0,0,0,0,0,0,0,0,0.28,36.57,0,0,0,0,0,0,0,0,0,0,0,0,0,0,0,0,0,0,0,0,0,0,0,0,0,0,0
85,46.46,13.67,2.55,0,4.96,23.73,2.7,0.52,0.44,0,0,0,0,0,0,0,0,0,4.45,0,0,0,0,0,0,0,0,0,0,0.03,0,0,0,0,0,0,0,0,0,0,0,0,0,0.49,0,0
88,46.58,11.32,3.51,0,0.82,29.16,1.53,0,1.75,0,0,0,0,0,0,0,0,0,5.07,0,0,0,0.07,0,0,0,0,0,0,0.09,0,0,0,0,0,0,0,0,0,0,0,0,0,0.1,0,0
76,40,7,5,0,7.5,15,0,0,0,0,0,0,0,0,0,0,0,0,0,2.5,0,0,0,0,0,0,0,0,0,0,0,0,0,23,0,0,0,0,0,0,0,0,0,0,0,0
79,38,7,5,0,7.5,17.5,0,0,0,0,0,0,0,0,0,0,0,0,0,0,0,0,0,0,0,0,0,0,0,0,0,0,0,25,0,0,0,0,0,0,0,0,0,0,0,0
77,70.88,0,1.71,6.19,10.12,0,0,2.52,7.28,0,0,0,0,0,0,0,0,0,0,0.9,0,0,0,0,0,0,0,0,0,0,0,0,0,0,0,0,0.4,0,0,0,0,0,0,0,0,0
70,64.78,0,0.34,23.13,2.29,0,0,2.91,4.45,0,0,0,0,0,0,0,0,0,0,1.01,0,0,0,0,0,0,0,0,0,0,0,0,0,0,0,0,1.09,0,0,0,0,0,0,0,0,0
85.5,67.93,0,0.72,16.8,0.22,0,0,4.04,8.81,0,0,0,0,0,0,0,0,0,0,0.24,0,0,0,0,0,0,0,0,0,0,0,0,0,0,0,0,1.24,0,0,0,0,0,0,0,0,0
79,64.83,0,0.94,19.06,1.82,0.43,0,6,4.97,0,0,0,0,0,0,0,0,0,0,0.29,0,0,0,0,0,0,0,0,0,0,0,0,0,0,0,0,1.66,0,0,0,0,0,0,0,0,0
81.5,68.36,0,0.72,15.47,1.53,0,0,4.04,8.11,0,0,0,0,0,0,0,0,0,0,0.53,0,0,0,0,0,0,0,0,0,0,0,0,0,0,0,0,1.24,0,0,0,0,0,0,0,0,0
78,70.39,0,1.67,6.25,10.1,0,0,1.52,8.29,0,0,0,0,0,0,0,0,0,0,0.91,0,0,0,0,0,0,0,0,0,0,0,0,0,0,0,0,0.87,0,0,0,0,0,0,0,0,0
80,70.21,0,3.85,8.11,2.33,0,0,2.11,8.33,0,0,0,0,0,0,0,0,0,0,4.42,0,0,0,0,0,0,0,0,0,0.11,0,0,0,0,0,0,0.53,0,0,0,0,0,0,0,0,0
80,68.95,0,3.84,8.09,3.49,0.43,0,3.16,7.62,0,0,0,0,0,0,0,0,0,0,3.78,0,0,0,0,0,0,0,0,0,0.11,0,0,0,0,0,0,0.53,0,0,0,0,0,0,0,0,0
55,73.75,12.08,4.44,0,1.15,0.84,0,6.26,1.37,0,0,0,0,0,0,0,0,0,0,0,0,0,0,0,0,0,0,0,0,0.11,0,0,0,0,0,0,0,0,0,0,0,0,0,0,0,0
84,65.82,0,5.69,1.8,2.59,4.26,0,5.85,4.62,0,0,0,0,0,0,0,0,0,0,6.31,0,0,0,0,0,0,0,0,0,0.12,0,0,0,0,0,0,2.94,0,0,0,0,0,0,0,0,0
85,64.96,0,3.8,12.8,2.3,0,0,2.08,9.59,0,0,0,0,0,0,0,0,0,0,4.36,0,0,0,0,0,0,0,0,0,0.11,0,0,0,0,0,0,0,0,0,0,0,0,0,0,0,0
85,63.84,0,4.83,6.98,2.51,4.13,0,4.54,5.23,0,0,0,0,0,0,0,0,0,0,6.11,0,0,0,0,0,0,0,0,0,0.12,0,0,0,0,0,0,1.71,0,0,0,0,0,0,0,0,0
81,64.65,0,4.23,3.57,3.85,3.99,0,4.64,4.96,0,0,0,0,0,0,0,0,0,0,5.9,0,0,0,0,0,0,0,0,0,0.12,0,0,0,0,0,0,4.09,0,0,0,0,0,0,0,0,0
57,73.12,11.06,4.4,0,2.29,0.42,0,7.24,1.36,0,0,0,0,0,0,0,0,0,0,0,0,0,0,0,0,0,0,0,0,0.11,0,0,0,0,0,0,0,0,0,0,0,0,0,0,0,0
55,57.42,7.42,8.76,0.16,25.13,0.21,0.21,0.21,0.14,0,0,0,0,0,0,0,0,0,0.08,0.18,0,0,0,0,0,0,0.03,0,0,0,0,0,0,0,0,0,0.05,0,0,0,0,0,0,0,0,0
38,67.86,9.86,9.73,0.34,6.42,1.06,0,0,0,0,0,0,0,0,0,0,0,0,0.5,3.8,0,0,0,0,0,0,0,0,0,0.12,0,0,0,0.09,0,0,0.17,0,0.05,0,0,0,0,0,0,0
47,57.87,7.92,9.48,10.94,10.53,2.45,0,0,0.62,0,0,0,0,0,0,0,0,0,0.08,0,0,0,0,0,0,0,0,0,0,0.02,0,0,0,0,0,0,0.05,0,0.04,0,0,0,0,0,0,0
51.5,74.19,11.33,4.03,0.16,1.72,0.96,0,6.62,0.89,0,0,0,0,0,0,0,0,0,0.08,0,0,0,0,0,0,0,0,0,0,0.02,0,0,0,0,0,0,0,0,0,0,0,0,0,0,0,0
67.5,71.4,9.61,3.13,0,3.57,0,0,11.6,0,0,0,0,0,0,0,0,0,0,0.69,0,0,0,0,0,0,0,0,0,0,0,0,0,0,0,0,0,0,0,0,0,0,0,0,0,0,0
47,65.55,6.95,7.74,0.18,8.87,6.68,0,0,0,0,0,0,0,0,0,0,0,0,3.06,0.69,0,0,0,0,0,0,0.22,0,0,0,0,0,0,0,0,0,0.06,0,0,0,0,0,0,0,0,0
79,68.06,0,1.02,15.49,1.96,0,0,3.46,8.25,0,0,0,0,0,0,0,0,0,0,0.77,0,0,0,0,0,0,0,0,0,0,0,0,0,0,0,0,0.99,0,0,0,0,0,0,0,0,0
90,64.3,0,0.48,19.98,0.22,0.24,0,4.01,9.84,0,0,0,0,0,0,0,0,0,0,0,0,0,0,0,0,0,0,0,0,0,0,0,0,0,0,0,0.93,0,0,0,0,0,0,0,0,0
82,67.5,0,0.78,16.95,0.54,0,0,4.04,8.48,0,0,0,0,0,0,0,0,0,0,0.47,0,0,0,0,0,0,0,0,0,0,0,0,0,0,0,0,1.24,0,0,0,0,0,0,0,0,0
82,66.8,0,1.75,15.89,1.43,0,0,3.97,8.43,0,0,0,0,0,0,0,0,0,0,0.48,0,0,0,0,0,0,0,0,0,0,0,0,0,0,0,0,1.25,0,0,0,0,0,0,0,0,0
84,69.49,0,0.36,15.43,0.22,0,0,5.02,7.83,0,0,0,0,0,0,0,0,0,0,0.12,0,0,0,0,0,0,0,0,0,0,0,0,0,0,0,0,1.53,0,0,0,0,0,0,0,0,0
79,63.76,0,0.47,21.01,1.39,0,0,2.52,9.37,0,0,0,0,0,0,0,0,0,0,1.04,0,0,0,0,0,0,0,0,0,0,0,0,0,0,0,0,0.44,0,0,0,0,0,0,0,0,0
83,67.16,0,1.26,15.97,1.53,0,0,3.96,8.46,0,0,0,0,0,0,0,0,0,0,0.47,0,0,0,0,0,0,0,0,0,0,0,0,0,0,0,0,1.19,0,0,0,0,0,0,0,0,0
137,0,32.67,1.98,0,0,0,16.34,0,16.34,0,0,0,0,0,0,0,0,0,0,0,0,0,0,0,0,0,0,0,0,0,0,0,0,0,0,0,0,0,0,0,32.67,0,0,0,0,0
119,0,32.04,9.71,0,0,0,14.56,0,14.56,0,0,0,0,0,0,0,0,0,0,0,0,0,0,0,0,0,0,0,0,0,0,0,0,0,0,0,0,0,0,0,29.13,0,0,0,0,0
83,0,60,0,0,0,0,10,0,10,0,0,0,0,0,0,0,0,0,0,0,0,0,0,0,0,0,0,0,0,0,0,0,0,0,0,0,0,0,0,0,20,0,0,0,0,0
110,0,45,0,0,0,0,5,0,5,0,0,0,0,0,0,0,0,0,0,0,0,0,0,0,0,0,0,0,0,0,0,0,0,0,0,0,0,0,0,0,45,0,0,0,0,0
137,0,25,2,0,0,0,24,0,24,0,0,0,0,0,0,0,0,0,0,0,0,0,0,0,0,0,0,0,0,0,0,0,0,0,0,0,0,0,0,0,25,0,0,0,0,0
105.7,0,25,10,0,0,0,20,0,20,0,0,0,0,0,0,0,0,0,0,0,0,0,0,0,0,0,0,0,0,0,0,0,0,0,0,0,0,0,0,0,25,0,0,0,0,0
117,12.83,46.66,0,2.14,0,0,4.58,2.56,20.42,0,0,0,0,0,0,0.1,0,0.09,10.62,0,0,0,0,0,0,0,0,0,0,0,0,0,0,0,0,0,0,0,0,0,0,0,0,0,0,0
96,10.65,29.7,0,0,0,0,0,0,17.39,0,0,0,0,0,0,0,0,0.2,41.31,0.75,0,0,0,0,0,0,0,0,0,0,0,0,0,0,0,0,0,0,0,0,0,0,0,0,0,0
110,16.14,47.11,0,0,4,0,0,4.09,13.91,0,0,0,0,0,0,0,0,0.27,14.23,0,0,0,0,0,0,0,0,0,0,0,0,0,0,0,0.25,0,0,0,0,0,0,0,0,0,0,0
