Repository: you0514w/youyou

File: Expansion Coeff.csv (part 48 of 83)
Expansion Coeff (Typical) ( 10-7/K ),SiO2,B2O3,Al2O3,MgO,CaO,BaO,Li2O,Na2O,K2O,Rb2O,Ag2O,Cs2O,Tl2O,MnO,FeO,CoO,NiO,CuO,ZnO,SrO,CdO,PbO,SnO,Cr2O3,Fe2O3,Ga2O3,As2O3,Y2O3,In2O3,Sb2O3,La2O3,Nd2O3,Gd2O3,TiO2,MnO2,GeO2,ZrO2,CeO2,SnO2,TeO2,P2O5,V2O5,Nb2O5,Ta2O5,MoO3,WO3
102,13.77,55.1,0,0,0,0,0,2.72,14.07,0,0,0,0,0,0,0.2,0,0.37,13.77,0,0,0,0,0,0,0,0,0,0,0,0,0,0,0,0,0,0,0,0,0,0,0,0,0,0,0
98,5.23,34.39,0,0,4.27,0.98,5.76,0,15.33,0,0,0,0,0,0,0,0,0.94,33.1,0,0,0,0,0,0,0,0,0,0,0,0,0,0,0,0,0,0,0,0,0,0,0,0,0,0,0
102,11.28,34.63,0,0,1.61,0,2.52,0,16.8,0,0,0,0,0,0,0,0,0.57,32.59,0,0,0,0,0,0,0,0,0,0,0,0,0,0,0,0,0,0,0,0,0,0,0,0,0,0,0
110,7,0,1,0,0,0,0,1,0,0,0,0,0,0,0,0,0,0,9,0,0,0,46,0,0,0,0,0,0,0,1,0,1,0,0,0,0,2,0,0,32,0,0,0,0,0
110,7,0,2,0,0,0,0,1,0,0,0,0,0,0,0,0,0,0,10,0,0,0,45,0,0,0,0,0,0,0,1,0,1,0,0,0,0,1,0,0,32,0,0,0,0,0
38.6,72.56,7.51,5.4,5.16,0,0.96,0,0,0,0,0,0,0,0,0,0,0,0,0,8.41,0,0,0,0,0,0,0,0,0,0,0,0,0,0,0,0,0,0,0,0,0,0,0,0,0,0
38.9,80.35,0,9.41,0,0,9.96,0,0,0,0,0,0,0,0,0,0,0,0,0,0.28,0,0,0,0,0,0,0,0,0,0,0,0,0,0,0,0,0,0,0,0,0,0,0,0,0,0
41.3,63.7,6.52,16.4,0,0,4.04,0,0,0,0,0,0,0,0,0,0,0,0,0,9.34,0,0,0,0,0,0,0,0,0,0,0,0,0,0,0,0,0,0,0,0,0,0,0,0,0,0
46.8,64.13,5.07,9.23,5.15,8.76,4.19,0,0,0,0,0,0,0,0,0,0,0,0,0,3.47,0,0,0,0,0,0,0,0,0,0,0,0,0,0,0,0,0,0,0,0,0,0,0,0,0,0
48.7,63.81,0.65,15.02,1.13,8.71,10.39,0,0,0,0,0,0,0,0,0,0,0,0,0,0.29,0,0,0,0,0,0,0,0,0,0,0,0,0,0,0,0,0,0,0,0,0,0,0,0,0,0
43.5,62.22,0,16.02,10.98,0.4,10.02,0,0,0,0,0,0,0,0,0,0,0,0,0,0.36,0,0,0,0,0,0,0,0,0,0,0,0,0,0,0,0,0,0,0,0,0,0,0,0,0,0
44.9,73.48,0,5.31,9.9,0,3.09,0,0,0,0,0,0,0,0,0,0,0,0,0,8.22,0,0,0,0,0,0,0,0,0,0,0,0,0,0,0,0,0,0,0,0,0,0,0,0,0,0
43.4,66.67,5.18,8.54,4.7,10.16,1.02,0,0,0,0,0,0,0,0,0,0,0,0,0,3.73,0,0,0,0,0,0,0,0,0,0,0,0,0,0,0,0,0,0,0,0,0,0,0,0,0,0
140,72.8,0.48,9.31,0,0.12,0,1.11,8.78,7.4,0,0,0,0,0,0,0,0,0,0,0,0,0,0,0,0,0,0,0,0,0,0,0,0,0,0,0,0,0,0,0,0,0,0,0,0,0
91,0,0,0,0,0,23.42,0,0,0,0,0,0,0,0,0,0,0,0,14.7,0,0,0,0,0,0,0,0,0,0,0,0,0,0,0,0,0,0,0,0,22.4,0,39.48,0,0,0,0
92.4,0,0,0,0,0,22.82,0,0,0,0,0,0,0,0,0,0,0,0,14.33,0,0,0,0,0,0,0,0,0,0,0,0,0,0,0,0,0,0,0,0,24.36,0,38.49,0,0,0,0
86.1,0,0,0,0,0,21.34,0,0,0,0,0,0,0,0,0,0,0,0,13.4,0,0,0,0,0,0,0,0,0,0,0,0,0,0,0,0,0,0,0,0,29.29,0,35.97,0,0,0,0
80.1,0,0,0,0,0,18.35,0,0,0,0,0,0,0,0,0,0,0,0,11.52,0,0,0,0,0,0,0,0,0,0,0,0,0,0,0,0,0,0,0,0,39.19,0,30.94,0,0,0,0
35,73.45,24.63,0.43,0,0,0.31,0.11,0.2,0.77,0,0,0,0,0,0,0,0,0,0,0,0,0,0,0,0,0,0.1,0,0,0,0,0,0,0,0,0,0,0,0,0,0,0,0,0,0,0
35,61.93,2.78,8.85,12.8,0,0,0,0.52,0.34,0,0,0,0,0,0,0,0,0,11.09,0,0,0,0,0,0,0,0.05,0,0,0.03,0,0,0,1.61,0,0,0,0,0,0,0,0,0,0,0,0
84,66.68,0,4.74,3.43,6.16,3.6,0,4.46,4.4,0,0,0,0,0,0,0,0,0,0,4.67,0,0,0,0,0.03,0,0,0.15,0,0,0,0,0,0,0,0,1.68,0,0,0,0,0,0,0,0,0
84,66.57,0,4.74,3.42,6.15,3.59,0,4.45,4.4,0,0,0,0,0,0,0,0,0,0,4.66,0,0,0,0,0.03,0,0,0.31,0,0,0,0,0,0,0,0,1.68,0,0,0,0,0,0,0,0,0
84,66.57,0,4.74,3.42,6.16,3.59,0,4.45,4.4,0,0,0,0,0,0,0,0,0,0,4.66,0,0,0,0,0.03,0,0,0,0,0,0,0,0,0,0,0,1.68,0,0,0,0,0,0,0,0,0.3
84,66.76,0,4.75,3.44,6.17,3.61,0,4.47,4.41,0,0,0,0,0,0,0,0,0,0,4.67,0,0,0,0,0.03,0,0,0,0,0,0,0,0,0,0,0,1.69,0,0,0,0,0,0,0,0,0
84,64.35,0,6.32,8,6.9,0,0,5.2,6.84,0,0,0,0,0,0,0,0,0,0,1.25,0,0,0,0,0.05,0,0,0,0,0,0,0,0,0,0,0,1.05,0.04,0,0,0,0,0,0,0,0
84,64.32,0,6.32,8,6.9,0,0,5.2,6.84,0,0,0,0,0,0,0,0,0,0,1.25,0,0,0,0,0.05,0,0,0,0,0,0,0,0,0,0.07,0,1.05,0,0,0,0,0,0,0,0,0
84,64.33,0,6.31,7.99,6.9,0,0,5.2,6.84,0,0,0,0,0,0,0,0,0,0,1.25,0,0,0,0,0.05,0,0,0,0,0,0,0,0,0.08,0,0,1.05,0,0,0,0,0,0,0,0,0
84,64.38,0,6.33,7.99,6.9,0,0,5.2,6.85,0,0,0,0,0,0,0,0,0,0,1.25,0,0,0,0,0.05,0,0,0,0,0,0,0,0,0,0,0,1.05,0,0,0,0,0,0,0,0,0
3.9,67.88,1.87,12.74,2.9,0,0,7.83,0.23,0.04,0,0,0,0,0,0,0,0,0,1.76,0,0,0,0,0,0,0,0.33,0,0,0,0,0,0,3.5,0,0,0,0,0,0,0.92,0,0,0,0,0
3.2,66.57,1.89,12.91,2.94,0,0,7.92,0.23,0.04,0,0,0,0,0,0,0,0,0,1.78,0,0,0,0,0,0,0,0.33,0,0,0,0,0,0,3.54,0,0,0,0,0,0,1.85,0,0,0,0,0
100,0,6.3,5.87,0,0,0,13.82,0.65,0,0,0,0,0,0,0,0,0,7.79,7.56,0,0,0,0,0,0,0,0.05,0,0,0,0,0,0,0,0,0,0,0,0,0,57.96,0,0,0,0,0
89.9,0,0,0,0,0,0,0,0,0,0,0,0,0,0,0,0,0,0,30,0,0,0,0,0,0,0,0,0,0,0,0,0,0,0,0,0,0,0,0,0,65,0,5,0,0,0
79.7,0,0,0,0,0,0,0,0,0,0,0,0,0,0,0,0,0,0,30,0,0,0,0,0,0,0,0,0,0,0,0,0,0,0,0,0,0,0,0,0,62.5,0,7.5,0,0,0
64.1,0,0,0,0,0,0,0,0,0,0,0,0,0,0,0,0,0,0,30,0,0,0,0,0,0,0,0,0,0,0,0,0,0,0,0,0,0,0,0,0,60,0,10,0,0,0
76.2,0,0,5.15,0,0,0,0,3.09,0,0,0,0,0,0,0,0,0,0,32.99,0,0,0,0,0,0,0,0,0,0,0,0,0,0,0,0,0,0,0,0,0,58.76,0,0.01,0,0,0
85.6,0,0,3,0,0,0,0,0,0,0,0,0,0,0,0,0,0,0,32,0,0,0,0,0,0,0,0,0,0,0,0,0,0,0,0,0,0,0,0,0,62,0,3,0,0,0
61.5,60.94,2.1,7.9,1.82,3.92,0,0,0,0,0,0,0,0,0,0,0,0,0,0,23.32,0,0,0,0,0,0,0,0,0,0,0,0,0,0,0,0,0,0,0,0,0,0,0,0,0,0
81.3,73.4,0,0.32,0,10.49,0,0,2.11,6.94,0,0,0,0,0,0,0,0,0,0,5.68,0,0,0,0,0,0,0,0,0,0,0,0,0,0,0,0,1.06,0,0,0,0,0,0,0,0,0
82.7,72.88,0,0.32,0,10.41,0,0,4.19,5.51,0,0,0,0,0,0,0,0,0,0,5.64,0,0,0,0,0,0,0,0,0,0,0,0,0,0,0,0,1.05,0,0,0,0,0,0,0,0,0
83.9,73.49,0,0.32,0,9.33,0,0,3.17,6.95,0,0,0,0,0,0,0,0,0,0,5.68,0,0,0,0,0,0,0,0,0,0,0,0,0,0,0,0,1.06,0,0,0,0,0,0,0,0,0
83.6,72.72,0,0.32,0,11.54,0,0,3.13,6.87,0,0,0,0,0,0,0,0,0,0,4.37,0,0,0,0,0,0,0,0,0,0,0,0,0,0,0,0,1.05,0,0,0,0,0,0,0,0,0
89,70.27,0,0.35,5.88,10.13,0,0,13.37,0,0,0,0,0,0,0,0,0,0,0,0,0,0,0,0,0,0,0,0,0,0,0,0,0,0,0,0,0,0,0,0,0,0,0,0,0,0
83,66.71,0,4.57,3.43,6.11,3.61,0,4.58,4.69,0,0,0,0,0,0,0,0,0,0,4.7,0,0,0,0,0,0,0,0,0,0,0,0,0,0,0,0,1.6,0,0,0,0,0,0,0,0,0
76.6,11.23,36.42,0,0,4.86,4.24,0,0,0,0,0,0,0,0,0,0,0,0,11.85,0,0,9.07,0,0,0,0,0.06,0,0,0,11.14,0,0,0,0,0,6.21,0,0,0,0,0,0,2.03,0,2.89
76.7,10.84,36.43,0,0,4.86,4.24,0,0,0,0,0,0,0,0,0,0,0,0,11.85,0,0,9.76,0,0,0,0,0.06,0,0,0,11.14,0,0,0,0,0,6.21,0,0,0,0,0,0,1.72,0,2.89
77,10.44,36.42,0,0,4.86,4.24,0,0,0,0,0,0,0,0,0,0,0,0,11.85,0,0,10.47,0,0,0,0,0.06,0,0,0,11.14,0,0,0,0,0,6.21,0,0,0,0,0,0,1.42,0,2.89
80,48.16,0,12.09,0,0,0,0,0,12.05,0,0,0,0,0,0,0,0,0,27.7,0,0,0,0,0,0,0,0,0,0,0,0,0,0,0,0,0,0,0,0,0,0,0,0,0,0,0
10,93,0,0,0,0,0,0,0,0,0,0,0,0,0,0,0,0,0,0,0,0,0,0,0,0,0,0,0,0,0,0,0,0,0,0,7,0,0,0,0,0,0,0,0,0,0
20,86.5,0,0,0,0,0,0,0,0,0,0,0,0,0,0,0,0,0,0,0,0,0,0,0,0,0,0,0,0,0,0,0,0,0,0,13.5,0,0,0,0,0,0,0,0,0,0
35,69,0,0,0,0,0,0,0,0,0,0,0,0,0,0,0,0,0,0,0,0,0,0,0,0,0,0,0,0,0,0,0,0,0,0,31,0,0,0,0,0,0,0,0,0,0
60,75,0,0,0,0,0,0,15,0,0,0,0,0,0,0,0,0,0,0,0,0,0,0,0,0,0,0,0,0,0,0,0,0,0,0,0,0,0,0,0,0,0,0,10,0,0
55,70,0,0,0,0,0,0,15,0,0,0,0,0,0,0,0,0,0,0,0,0,0,0,0,0,0,0,0,0,0,0,0,0,0,0,0,0,0,0,0,0,0,0,15,0,0
53,65,0,0,0,0,0,0,15,0,0,0,0,0,0,0,0,0,0,0,0,0,0,0,0,0,0,0,0,0,0,0,0,0,0,0,0,0,0,0,0,0,0,0,20,0,0
85,75,0,0,0,0,0,0,20,0,0,0,0,0,0,0,0,0,0,0,0,0,0,0,0,0,0,0,0,0,0,0,0,0,0,0,0,0,0,0,0,0,0,0,5,0,0
70,70,0,0,0,0,0,0,20,0,0,0,0,0,0,0,0,0,0,0,0,0,0,0,0,0,0,0,0,0,0,0,0,0,0,0,0,0,0,0,0,0,0,0,10,0,0
65,65,0,0,0,0,0,0,20,0,0,0,0,0,0,0,0,0,0,0,0,0,0,0,0,0,0,0,0,0,0,0,0,0,0,0,0,0,0,0,0,0,0,0,15,0,0
60,60,0,0,0,0,0,0,20,0,0,0,0,0,0,0,0,0,0,0,0,0,0,0,0,0,0,0,0,0,0,0,0,0,0,0,0,0,0,0,0,0,0,0,20,0,0
100,70,0,0,0,0,0,0,25,0,0,0,0,0,0,0,0,0,0,0,0,0,0,0,0,0,0,0,0,0,0,0,0,0,0,0,0,0,0,0,0,0,0,0,5,0,0
90,65,0,0,0,0,0,0,25,0,0,0,0,0,0,0,0,0,0,0,0,0,0,0,0,0,0,0,0,0,0,0,0,0,0,0,0,0,0,0,0,0,0,0,10,0,0
80,60,0,0,0,0,0,0,25,0,0,0,0,0,0,0,0,0,0,0,0,0,0,0,0,0,0,0,0,0,0,0,0,0,0,0,0,0,0,0,0,0,0,0,15,0,0
75,55,0,0,0,0,0,0,25,0,0,0,0,0,0,0,0,0,0,0,0,0,0,0,0,0,0,0,0,0,0,0,0,0,0,0,0,0,0,0,0,0,0,0,20,0,0
130,65,0,0,0,0,0,0,30,0,0,0,0,0,0,0,0,0,0,0,0,0,0,0,0,0,0,0,0,0,0,0,0,0,0,0,0,0,0,0,0,0,0,0,5,0,0
105,60,0,0,0,0,0,0,30,0,0,0,0,0,0,0,0,0,0,0,0,0,0,0,0,0,0,0,0,0,0,0,0,0,0,0,0,0,0,0,0,0,0,0,10,0,0
151,0,95.1,0,0,0,0,0,0,0,0,0,0,0,0,0,0,0,0,0,0,0,0,0,0,0,0,0,0,0,4.9,0,0,0,0,0,0,0,0,0,0,0,0,0,0,0,0
135,0,90.1,0,0,0,0,0,0,0,0,0,0,0,0,0,0,0,0,0,0,0,0,0,0,0,0,0,0,0,9.9,0,0,0,0,0,0,0,0,0,0,0,0,0,0,0,0
122,0,85.2,0,0,0,0,0,0,0,0,0,0,0,0,0,0,0,0,0,0,0,0,0,0,0,0,0,0,0,14.8,0,0,0,0,0,0,0,0,0,0,0,0,0,0,0,0
114,0,80.1,0,0,0,0,0,0,0,0,0,0,0,0,0,0,0,0,0,0,0,0,0,0,0,0,0,0,0,19.9,0,0,0,0,0,0,0,0,0,0,0,0,0,0,0,0
115,0,70.2,0,0,0,0,0,0,0,0,0,0,0,0,0,0,0,0,0,0,0,0,0,0,0,0,0,0,0,29.8,0,0,0,0,0,0,0,0,0,0,0,0,0,0,0,0
121,0,65.3,0,0,0,0,0,0,0,0,0,0,0,0,0,0,0,0,0,0,0,0,0,0,0,0,0,0,0,34.7,0,0,0,0,0,0,0,0,0,0,0,0,0,0,0,0
107,35,12.5,25,2.5,0,0,0,25,0,0,0,0,0,0,0,0,0,0,0,0,0,0,0,0,0,0,0,0,0,0,0,0,0,0,0,0,0,0,0,0,0,0,0,0,0,0
109,32.5,12.5,25,5,0,0,0,25,0,0,0,0,0,0,0,0,0,0,0,0,0,0,0,0,0,0,0,0,0,0,0,0,0,0,0,0,0,0,0,0,0,0,0,0,0,0
105,35,12.5,25,0,2.5,0,0,25,0,0,0,0,0,0,0,0,0,0,0,0,0,0,0,0,0,0,0,0,0,0,0,0,0,0,0,0,0,0,0,0,0,0,0,0,0,0
105,32.5,12.5,25,0,5,0,0,25,0,0,0,0,0,0,0,0,0,0,0,0,0,0,0,0,0,0,0,0,0,0,0,0,0,0,0,0,0,0,0,0,0,0,0,0,0,0
117,32.5,12.5,25,2.5,2.5,0,0,25,0,0,0,0,0,0,0,0,0,0,0,0,0,0,0,0,0,0,0,0,0,0,0,0,0,0,0,0,0,0,0,0,0,0,0,0,0,0
109,35,12.5,25,0,0,2.5,0,25,0,0,0,0,0,0,0,0,0,0,0,0,0,0,0,0,0,0,0,0,0,0,0,0,0,0,0,0,0,0,0,0,0,0,0,0,0,0
92,32.5,12.5,25,0,0,5,0,25,0,0,0,0,0,0,0,0,0,0,0,0,0,0,0,0,0,0,0,0,0,0,0,0,0,0,0,0,0,0,0,0,0,0,0,0,0,0
117,32.5,12.5,25,2.5,0,2.5,0,25,0,0,0,0,0,0,0,0,0,0,0,0,0,0,0,0,0,0,0,0,0,0,0,0,0,0,0,0,0,0,0,0,0,0,0,0,0,0
107,35,12.5,25,0,0,0,0,25,0,0,0,0,0,0,0,0,0,0,2.5,0,0,0,0,0,0,0,0,0,0,0,0,0,0,0,0,0,0,0,0,0,0,0,0,0,0,0
113,32.5,12.5,25,0,0,0,0,25,0,0,0,0,0,0,0,0,0,0,5,0,0,0,0,0,0,0,0,0,0,0,0,0,0,0,0,0,0,0,0,0,0,0,0,0,0,0
115,32.5,12.5,25,2.5,0,0,0,25,0,0,0,0,0,0,0,0,0,0,2.5,0,0,0,0,0,0,0,0,0,0,0,0,0,0,0,0,0,0,0,0,0,0,0,0,0,0,0
83,0,45.73,0,0,0,5.19,0,0,0,0,0,0,0,0,0,0,0,0,39.12,0,0,0,0,0,0,0,0,0,0,0,0,0,0,9.96,0,0,0,0,0,0,0,0,0,0,0,0
76,3.28,45.36,0,0,0,5.15,0,0,0,0,0,0,0,0,0,0,0,0,38.8,0,0,0,0,0,0,0,0,0,0,0,0,0,0,7.41,0,0,0,0,0,0,0,0,0,0,0,0
80,6.52,44.99,0,0,0,5.11,0,0,0,0,0,0,0,0,0,0,0,0,38.48,0,0,0,0,0,0,0,0,0,0,0,0,0,0,4.9,0,0,0,0,0,0,0,0,0,0,0,0
88,9.7,44.62,0,0,0,5.07,0,0,0,0,0,0,0,0,0,0,0,0,38.18,0,0,0,0,0,0,0,0,0,0,0,0,0,0,2.43,0,0,0,0,0,0,0,0,0,0,0,0
91,0,0,0,0,30,0,0,0,0,0,0,0,0,0,0,0,0,0,0,0,0,0,0,0,0,0,0,0,0,0,0,0,0,0,0,0,0,0,0,0,70,0,0,0,0,0
86,0,0,0,0,20,0,0,0,0,0,0,0,0,0,0,0,0,0,0,0,0,0,0,0,0,0,0,0,0,0,0,0,0,0,0,0,0,0,0,0,80,0,0,0,0,0
133.5,0,0,0,0,0,45,0,0,0,0,0,0,0,0,0,0,0,0,0,0,0,0,0,0,0,0,0,0,0,0,0,0,0,0,0,0,0,0,0,0,55,0,0,0,0,0
116.2,0,0,0,0,0,20,0,0,0,0,0,0,0,0,0,0,0,0,0,0,0,0,0,0,0,0,0,0,0,0,0,0,0,0,0,0,0,0,0,0,80,0,0,0,0,0
74,0,18.5,0,0,0,3,1.5,0,0,0,0,0,0,0,0,0,0,0,19.5,0,0,0,0,0,0,0,0,0,0,0,12,0,0,3.5,0,0,0,0,0,28,0,0,11,0,0,3
77,0,20,0,0,0,0,0,0,0,0,0,0,0,0,0,0,0,0,22,0,0,0,0,0,0,0,0,0,0,0,8,0,0,3,0,0,0,0,0,30,0,0,12,0,0,5
79,0,24,0,0,0,0,0,0,0,0,0,0,0,0,0,0,0,0,17.5,0,0,0,0,0,0,0,0,0,0,0,10,0,0,0,0,0,0,0,0,30,0,0,15,0,0,3.5
80,0,20.5,0,0,0,0,0,2,0,0,0,0,0,0,0,0,0,0,20.5,0,0,0,0,0,0,0,0,0,0,0,9,0,0,4.5,0,0,0,0,0,32,0,0,11.5,0,0,0
82,0,20,0,0,0,0,0,0,0,0,0,0,0,0,0,0,0,0,17,0,0,0,0,0,0,0,0,0,0,0,8,0,0,5,0,0,0,0,0,35,0,0,12,0,0,3
86,3,19.5,0,0,0,2.5,0,0,0,0,0,0,0,0,0,0,0,0,18.5,0,0,0,0,0,0,0,0,0,0,0,9.5,0,0,2,0,0,0,0,0,35.5,0,0,7,0,0,2.5
88,0,17,2,0,0,0,0,1.5,1,0,0,0,0,0,0,0,0,0,19,0,0,0,0,0,0,0,0,0,0,0,7.5,0,0,2.5,0,0,0,0,0,37,0,0,10.5,0,0,2
84,31,0,3,0,14,15,0,0,0,0,0,0,0,0,0,0,0,0,0,0,0,0,0,0,0,0,0,0,0,0,0,0,0,37,0,0,0,0,0,0,0,0,0,0,0,0
89,30,0,0,0,7.5,15,0,0,0,0,0,0,0,0,0,0,0,0,0,7.5,0,0,0,0,0,0,0,0,0,0,0,0,0,40,0,0,0,0,0,0,0,0,0,0,0,0
85,33.5,0,1,0,11.5,10,0,0,0,0,0,0,0,0,0,0,0,0,0,7.5,0,0,0,0,0,0,0,0,0,0,0,0,0,36.5,0,0,0,0,0,0,0,0,0,0,0,0
85,34,0,0,0,11.5,17.5,0,0,0,0,0,0,0,0,0,0,0,0,0,0,0,0,0,0,0,0,0,0,0,0,0,0,0,37,0,0,0,0,0,0,0,0,0,0,0,0
87,33,0,1,0,9,20,0,0,0,0,0,0,0,0,0,0,0,0,0,0,0,0,0,0,0,0,0,0,0,0,0,0,0,37,0,0,0,0,0,0,0,0,0,0,0,0
82,66.54,0,0.21,0,0,6.52,2.91,1.99,5.3,0,0,0,0,0,0,0,0,0,10.14,5.66,0,0,0,0,0,0,0,0,0,0.05,0,0,0,0.18,0,0,0.29,0.21,0,0,0,0,0,0,0,0
89,71.92,0,1.36,0,0,4.52,2.79,5.04,3.98,0,0,0,0,0,0,0,0,0,3.41,6.36,0,0,0,0,0,0,0,0,0,0.07,0,0,0,0.43,0,0,0,0.12,0,0,0,0,0,0,0,0
75,71.3,0,1.03,0,1.87,5.94,3.28,1.13,4.31,0,0,0,0,0,0,0,0,0,6.88,3.72,0,0,0,0,0,0,0,0,0,0.05,0,0,0,0.18,0,0,0.11,0.2,0,0,0,0,0,0,0,0
76,66.64,0,1.39,0,3.78,6.68,4.73,1.14,1.5,0,0,0,0,0,0,0,0,0,6.94,6.48,0,0,0,0,0,0,0,0,0,0.07,0,0,0,0.44,0,0,0,0.21,0,0,0,0,0,0,0,0
80,70.14,0,1.05,0,0,6.22,2.88,1.5,4.72,0,0,0,0,0,0,0,0,0,7.05,5.53,0,0,0,0,0,0,0,0,0,0.05,0,0,0,0.18,0,0,0.47,0.21,0,0,0,0,0,0,0,0
89,72.25,0,1.36,0,3.7,4.29,1.16,5.36,4.56,0,0,0,0,0,0,0,0,0,0.43,5.41,0,0,0,0,0.04,0,0,0,0,0.1,0,0,0,0.43,0,0,0.79,0.12,0,0,0,0,0,0,0,0
84,73.75,0,1.34,0,1.22,4.23,3.89,3.86,4.13,0,0,0,0,0,0,0,0,0,0.84,5.34,0,0,0,0,0.04,0,0,0,0,0.07,0,0,0,0.34,0,0,0.83,0.12,0,0,0,0,0,0,0,0
82,66.66,0,0.21,0,0,6.52,2.91,1.87,5.3,0,0,0,0,0,0,0,0,0,10.14,5.66,0,0,0,0,0,0,0,0,0,0.05,0,0,0,0.18,0,0,0.29,0.21,0,0,0,0,0,0,0,0
85,72.51,0,1.35,0,3.69,4.28,1.85,4.46,4.4,0,0,0,0,0,0,0,0,0,0.34,5.66,0,0,0,0,0.04,0,0,0,0,0.09,0,0,0,0.43,0,0,0.78,0.12,0,0,0,0,0,0,0,0
82,9.8,40.3,6.9,0,0,11.3,0,0,0,0,0,0,0,0,0,0.6,0,0.3,0,0,0,26.5,0,0,0,0,0,0,0,0,0,0,0,3.9,0.4,0,0,0,0,0,0,0,0,0,0,0
82,9.8,40,6.8,0,0,11.2,0,0,0,0,0,0,0,0,0,0.7,0,0.4,0,0,0,26.4,0,0,0,0,0,0,0,0,0,0,0,3.9,0.8,0,0,0,0,0,0,0,0,0,0,0
82,9.69,39.76,6.79,0,0,11.19,0,0,0,0,0,0,0,0,0,0.9,0,0.4,0,0,0,26.17,0,0,0,0,0,0,0,0,0,0,0,3.9,0.9,0,0,0.3,0,0,0,0,0,0,0,0
82,9.81,40.44,6.91,0,0,11.31,0,0,0,0,0,0,0,0,0,0.6,0,0.2,0,0,0,26.63,0,0,0,0,0,0,0,0,0,0,0,3.9,0.2,0,0,0,0,0,0,0,0,0,0,0
83,9.5,40.8,6.6,0,0,10.9,0,0,0,0,0,0,0,0,0,0.7,0,0.4,0,0,0,25.6,0,0,0,0,0,0,0,0,0,0,0,4.7,0.8,0,0,0,0,0,0,0,0,0,0,0
82,9.41,40.64,6.61,0,0,10.81,0,0,0,0,0,0,0,0,0,0.8,0,0.4,0,0,0,25.53,0,0,0,0,0,0,0,0,0,0,0,4.7,0.8,0,0,0.3,0,0,0,0,0,0,0,0
84,9.59,41.06,6.69,0,0,10.99,0,0,0,0,0,0,0,0,0,0.6,0,0.3,0,0,0,25.77,0,0,0,0,0,0,0,0,0,0,0,4.8,0.2,0,0,0,0,0,0,0,0,0,0,0
80,9.49,40.66,6.59,0,0,10.89,0,0,0,0,0,0,0,0,0,0.7,0,0.3,0,0,0,25.57,0,0,0,0,0,0,0,0,0,0,0,4.7,0.9,0,0,0.2,0,0,0,0,0,0,0,0
81,9.5,40.8,6.6,0,0,10.9,0,0,0,0,0,0,0,0,0,0.7,0,0.3,0,0,0,25.6,0,0,0,0,0,0,0,0,0,0,0,4.7,0.9,0,0,0,0,0,0,0,0,0,0,0
84,9.49,40.86,6.69,0,0,10.89,0,0,0,0,0,0,0,0,0,0.3,0,0.2,0,0,0,25.67,0,0,0,0,0,0,0,0,0,0,0,4.8,0.8,0,0,0.3,0,0,0,0,0,0,0,0
3,70.8,2.6,14.37,0,0,0,10.37,0,0,0,0,0,0,0,0,0,0,0,0,0,0,0,0,0,0,0,0,0,0,0,0,0,0,0,0,0,1.26,0,0.6,0,0,0,0,0,0,0
67,11.01,33.25,0.81,0,0,0,0,0,7.9,0,0,0,0,0,0,0,0,0,43.67,0,0,0,0,0,0,0,0,0,0,0,0.25,0,0,0,0,0,0,0,0,0,0,0,3.11,0,0,0
69,10.9,32.94,0.8,0,0,0,0,0,7.82,0,0,0,0,0,0,0,0,0,44.28,0,0,0,0,0,0,0,0,0,0,0,0,0,0,0,0,0,0,0,0,0,0,0,1.85,0,0,1.41
65,9.78,33.78,0.82,0,0,0,0,0,7.13,0,0,0,0,0,0,0,0,0,44.38,0,0,0,0,0,0,0,0,0,0,0,0,0,0,0,0,0,0,0,0,0,0,0,4.11,0,0,0
78,9.46,31.51,0,0,1.45,0,0,0,11.21,0,0,0,0,0,0,0,0,0,43.92,0,0,0,0,0,0,0,0,0,0,0,0,0,0,0,0,0,0,0,0,0,0,0,2.45,0,0,0
79,8.45,30.38,0.83,0,0,0,0,0,10.78,0,0,0,0,0,0,0,0,0,45.74,0,0,0,0,0,0,0,0,0,0,0,0,0,0,0,0,0,0,0,0,0,0,0,3.82,0,0,0
78,10.07,31.05,0,0,0,0.56,0,0,10.1,0,0,0,0,0,0,0,0,0,42.51,0.83,0,0,0,0,0,0,0,0,0,0,0,0,0,0,0,0,0,0,0,0,0,0,4.88,0,0,0
69,10.93,33,0.8,0,0,0,0,0,7.84,0,0,0,0,0,0,0,0,0,44.37,0,0,0,0,0,0,0,0,0,0,0,0.5,0,0,0,0,0,0,0,0,0,0,0,1.85,0,0,0.71
67,10.75,32.49,0.79,0,0,0,2.7,1.3,6,0,0,0,0,0,0,0,0,0,42.68,0,0,0,0,0,0,0,0,0,0,0,0.25,0,0,0,0,0,0,0,0,0,0,0,3.04,0,0,0
67,10.58,31.97,0.78,0,0,0,5.32,0.64,5.48,0,0,0,0,0,0,0,0,0,42,0,0,0,0,0,0,0,0,0,0,0,0.24,0,0,0,0,0,0,0,0,0,0,0,2.99,0,0,0
75,8.69,25.64,0.85,0,0,0,0,0,10.17,0,0,0,0,0,0,0,0,0,49.74,0,0,0,0,0,0,0,0,0,0,0,0,0,0,0,0,0,0,0,0,0,0,0,4.91,0,0,0
11.5,66.1,0,16.71,1.14,0,0.86,11.19,0.53,0.56,0,0,0,0,0,0,0,0,0,0,0,0,0,0,0,0,0,0.17,0,0,0,0,0,0,2.05,0,0,0.69,0,0,0,0,0,0,0,0,0
11,71.29,0,13.47,0.81,0,0,9.15,0.53,0.21,0,0,0,0,0,0,0,0,0,0.8,0,0,0,0,0,0,0,0.33,0,0,0,0,0,0,1.55,0,0,1.22,0,0,0,0.64,0,0,0,0,0
77,68.54,0,1.51,13.73,4.39,0,0,2.48,7.51,0,0,0,0,0,0,0,0,0,0,0.59,0,0,0,0,0,0,0,0,0,0,0,0,0,0,0,0,1.25,0,0,0,0,0,0,0,0,0
76,67.7,0,1.8,15.18,2.73,0,0,4.44,5.52,0,0,0,0,0,0,0,0,0,0,0.89,0,0,0,0,0,0,0,0,0,0,0,0,0,0,0,0,1.74,0,0,0,0,0,0,0,0,0
78,69.36,0,0.6,14.44,3.83,0.4,0,1.98,7.81,0,0,0,0,0,0,0,0,0,0,0.59,0,0,0,0,0,0,0,0,0,0,0,0,0,0,0,0,0.99,0,0,0,0,0,0,0,0,0
79,69.43,0,1.2,12.18,5.47,0.2,0,2.97,7.16,0,0,0,0,0,0,0,0,0,0,0.89,0,0,0,0,0,0,0,0,0,0,0,0,0,0,0,0,0.5,0,0,0,0,0,0,0,0,0
79,68.96,0,0.9,13.71,3.28,0,0,3.96,6.52,0,0,0,0,0,0,0,0,0,0,1.18,0,0,0,0,0,0,0,0,0,0,0,0,0,0,0,0,1.49,0,0,0,0,0,0,0,0,0
86,71.16,0,0.31,11.61,1.11,0,0,4.53,8.61,0,0,0,0,0,0,0,0,0,0,0.9,0,0,0,0,0,0,0,0,0,0,0,0,0,0,0,0,1.77,0,0,0,0,0,0,0,0,0
77,65.96,0,2.71,17.53,1.1,0,0,3.47,7.18,0,0,0,0,0,0,0,0,0,0,0.3,0,0,0,0,0,0,0,0,0,0,0,0,0,0,0,0,1.75,0,0,0,0,0,0,0,0,0
76,67.21,0,1.2,11.39,8.18,0,0,4.94,4.55,0,0,0,0,0,0,0,0,0,0,0.3,0,0,0,0,0,0,0,0,0,0,0,0,0,0,0,0,2.23,0,0,0,0,0,0,0,0,0
41,69.23,11.1,3.5,2.95,2.12,0,9.95,0,0,0,0,0,0,0,0,0,0,0,0,1.15,0,0,0,0,0,0,0,0,0,0,0,0,0,0,0,0,0,0,0,0,0,0,0,0,0,0
47.6,71.48,13.22,3.01,3.04,0,0,4.11,3.96,0,0,0,0,0,0,0,0,0,0,0,1.18,0,0,0,0,0,0,0,0,0,0,0,0,0,0,0,0,0,0,0,0,0,0,0,0,0,0
37.6,73.27,16.26,2.47,3.12,0,0.82,0,4.06,0,0,0,0,0,0,0,0,0,0,0,0,0,0,0,0,0,0,0,0,0,0,0,0,0,0,0,0,0,0,0,0,0,0,0,0,0,0
55.4,47.05,26.61,12.4,0,3.38,0,5.88,0.87,2.44,0,0,0,0,0,0,0,0,0,0,0,0,0,0,0,0,0,0,0,0,0,0,0,0,0,0,0,1.37,0,0,0,0,0,0,0,0,0
32.1,81.62,13.27,1.38,0,0,0,0,2.63,0.83,0,0,0,0,0,0,0,0,0,0,0,0,0,0,0,0,0,0.27,0,0,0,0,0,0,0,0,0,0,0,0,0,0,0,0,0,0,0
52.8,60.99,5.49,4.97,0,1.39,13.27,0,0,0,0,0,0,0,0,0,0,0,0,13.89,0,0,0,0,0,0,0,0,0,0,0,0,0,0,0,0,0,0,0,0,0,0,0,0,0,0,0
44.1,61.54,16.34,11.09,0,0,0,7.07,0,0,0,0,0,0,0,0,0,0,0,1.84,1.51,0,0,0,0,0,0,0,0,0,0,0,0,0,0,0,0,0.61,0,0,0,0,0,0,0,0,0
20,63.6,0,16.51,1.74,1.25,0.91,5.87,0,0,0,0,0,0,0,0,0,0,0,3.45,1.35,0,0,0,0,0,0,0,0,0,0.24,0.43,0,0,3.51,0,0,1.14,0,0,0,0,0,0,0,0,0
89,47,16.22,4.15,0,0,10.82,12.99,4.56,0,0,0,0,0,0,0,0,0,0,3.9,0.07,0,0,0,0,0,0,0,0,0,0.02,0,0,0,0.27,0,0,0,0,0,0,0,0,0,0,0,0
90,51.25,14.08,2.06,0,0,12.33,15.46,2.26,0,0,0,0,0,0,0,0,0,0,1.72,0.68,0,0,0,0,0,0,0,0,0,0.07,0,0,0,0.09,0,0,0,0,0,0,0,0,0,0,0,0
88,48.6,16.37,3.49,0,0,12.08,13.11,3.45,0,0,0,0,0,0,0,0,0,0,2.19,0.21,0,0,0,0,0,0,0,0,0,0.05,0,0,0,0.45,0,0,0,0,0,0,0,0,0,0,0,0
92,48.78,15.04,2.74,0,0,10.93,14.02,4.51,0,0,0,0,0,0,0,0,0,0,3,0.47,0,0,0,0,0,0,0,0,0,0.07,0,0,0,0.44,0,0,0,0,0,0,0,0,0,0,0,0
91,49.68,14.96,2.38,0,0,11.32,15.1,3.36,0,0,0,0,0,0,0,0,0,0,2.56,0.33,0,0,0,0,0,0,0,0,0,0.05,0,0,0,0.26,0,0,0,0,0,0,0,0,0,0,0,0
98,43.15,16.11,4.12,3.48,0,9.6,11.72,5.09,2.23,0,0,0,0,0,0,0,0,0,3.87,0.07,0,0,0,0,0,0,0,0,0,0.02,0,0,0,0.26,0,0,0.28,0,0,0,0,0,0,0,0,0
86,54.82,12.34,2.11,0,0,13.54,13.42,1.16,0,0,0,0,0,0,0,0,0,0,1.76,0.69,0,0,0,0,0,0,0,0,0,0.07,0,0,0,0.09,0,0,0,0,0,0,0,0,0,0,0,0
82,45.75,18.22,4.84,0,3.77,10.57,12.97,1.14,0,0,0,0,0,0,0,0,0,0,2.17,0.2,0,0,0,0,0,0,0,0,0,0.05,0,0,0,0.09,0,0,0.23,0,0,0,0,0,0,0,0,0
99,46.64,14.38,0.65,4.97,1.19,9.58,13.4,5.38,0,0,0,0,0,0,0,0,0,0,2.87,0.45,0,0,0,0,0,0,0,0,0,0.07,0,0,0,0.42,0,0,0,0,0,0,0,0,0,0,0,0
92,49.76,14.98,2.39,0,0,11.34,15.13,3.37,0,0,0,0,0,0,0,0,0,0,1.71,1.01,0,0,0,0,0,0,0,0,0,0.05,0,0,0,0.26,0,0,0,0,0,0,0,0,0,0,0,0
7,62.25,0,16.49,1.7,0.61,0.22,10.34,0,0,0,0,0,0,0,0,0,0,0,0.42,0,0,0,0,0,0,0,0.35,0,0,0,0,0,0,2.58,0,0.33,0.84,0,0,0,3.87,0,0,0,0,0
12,63.7,0,16.09,0.85,1.22,0.22,10.29,0,0,0,0,0,0,0,0,0,0,0,0.42,0,0,0,0,0,0,0,0.35,0,0,0,0,0,0,2.14,0,0,1.11,0,0,0,3.61,0,0,0,0,0
83,66.42,0,4.67,2.74,5.91,3.6,0,7.46,2.2,0,0,0,0,0,0,0,0,0,0,4.53,0,0,0,0,0,0,0,0,0,0,0,0,0,0,0,0,2.47,0,0,0,0,0,0,0,0,0
86,65.07,0,5.99,8.14,6.88,0,0,5.08,6.49,0,0,0,0,0,0,0,0,0,0,0.99,0,0,0,0,0,0,0,0,0,0,0,0,0,0,0,0,1.36,0,0,0,0,0,0,0,0,0
82,71.84,0,5.06,3.4,8.04,0.04,0,3.69,2.77,0,0,0,0,0,0,0,0,0,0,1.13,0,0,0,0,0,0,0,0,0,0,0,0,0,0,0,0,4.03,0,0,0,0,0,0,0,0,0
85,67.19,0,1.95,11.13,3.77,0.08,0,2.07,6.67,0,0,0,0,0,0,0,0,0,0,6.93,0,0,0,0,0,0,0,0,0,0,0,0,0,0,0,0,0.21,0,0,0,0,0,0,0,0,0
90,60.86,0,5.81,5.18,9.25,3.91,0,9.89,2.79,0,0,0,0,0,0,0,0,0,0,0.07,0,0,0,0,0,0,0,0,0,0,0,0,0,0,0,0,2.24,0,0,0,0,0,0,0,0,0
89,62.69,0,6.19,4.94,9.06,3.94,0,4.54,6.63,0,0,0,0,0,0,0,0,0,0,0,0,0,0,0,0,0,0,0,0,0,0,0,0,0,0,0,2.01,0,0,0,0,0,0,0,0,0
85,67.78,0,2.2,1.86,6.8,0.09,0,4.18,6.58,0,0,0,0,0,0,0,0,0,0,6.64,0,0,0,0,0,0,0,0,0,0,0,0,0,0,0,0,3.87,0,0,0,0,0,0,0,0,0
84,66.01,0,4.97,3.36,2.67,3.95,0,4.95,5.3,0,0,0,0,0,0,0,0,0,0,6.13,0,0,0,0,0,0,0,0,0,0,0,0,0,0,0,0,2.66,0,0,0,0,0,0,0,0,0
70,69.44,0,1.21,12.56,5.28,0.08,0,2.09,3.8,0,0,0,0,0,0,0,0,0,0,5.54,0,0,0,0,0,0,0,0,0,0,0,0,0,0,0,0,0,0,0,0,0,0,0,0,0,0
84,69.52,0,4.49,7.46,2.8,0.04,0,2.64,8.68,0,0,0,0,0,0,0,0,0,0,4.1,0,0,0,0,0,0,0,0,0,0,0,0,0,0,0,0,0.27,0,0,0,0,0,0,0,0,0
51.8,72.96,16.19,2.21,0,0,0,2.16,0.42,5.33,0,0,0,0,0,0,0,0,0,0.16,0,0,0,0,0,0.02,0,0,0,0,0,0,0,0,0,0,0,0,0,0,0.2,0,0.35,0,0,0,0
40.5,76.28,15.75,2.53,0,0,0,0,0.73,4.45,0,0,0,0,0,0,0,0,0,0,0,0,0,0,0,0.01,0,0,0,0,0,0,0,0,0,0,0,0,0,0,0.04,0,0.21,0,0,0,0
75,10,28,2,0,2,16,3,0,1,0,0,0,0,0,0,0,0,0,38,0,0,0,0,0,0,0,0,0,0,0,0,0,0,0,0,0,0,0,0,0,0,0,0,0,0,0
81,4,28,3,0,2,20,0,0,0,0,0,0,0,0,0,0,0,0,43,0,0,0,0,0,0,0,0,0,0,0,0,0,0,0,0,0,0,0,0,0,0,0,0,0,0,0
70,11.76,42.17,0,0,0.98,2.94,5.88,0,5.88,0,0,0,0,0,0,0,0,0,29.41,0,0,0,0,0,0,0,0,0,0,0,0,0,0,0,0,0,0.98,0,0,0,0,0,0,0,0,0
75,13.13,40.41,0,0,3.03,3.03,5.05,0,5.05,0,0,0,0,0,0,0,0,0,30.3,0,0,0,0,0,0,0,0,0,0,0,0,0,0,0,0,0,0,0,0,0,0,0,0,0,0,0
111,41.9,22.1,0,0,0,2.8,0,0,0,0,0,0,0,0,0,0,0,8.5,23.5,0,0,0,0,0,0.7,0,0,0,0.5,0,0,0,0,0,0,0,0,0,0,0,0,0,0,0,0,0
111,42.5,22,0,0,0.5,4.2,0,0,0,0,0,0,0,0,0,0,0,6.5,23,0.5,0,0,0,0,0.5,0.1,0,0,0.2,0,0,0,0,0,0,0,0,0,0,0,0,0,0,0,0,0
113,44.5,21.8,0,0.2,0,5.1,0,0,0,0,0,0,0,0,0,0,0,5,22.3,0.3,0,0,0,0,0.5,0,0,0,0.3,0,0,0,0,0,0,0,0,0,0,0,0,0,0,0,0,0
115,46.5,21,0,0.4,0.5,3.7,0,0,0,0,0,0,0,0,0,0,0,6.2,19.8,0.8,0,0,0,0,0.6,0.1,0,0,0.4,0,0,0,0,0,0,0,0,0,0,0,0,0,0,0,0,0
117,47.54,22.62,0,0,0,6.81,0,0,0,0,0,0,0,0,0,0,0,5.81,15.92,0,0,0,0,0,0.7,0,0,0,0.6,0,0,0,0,0,0,0,0,0,0,0,0,0,0,0,0,0
116,47.7,22.8,0,0.3,0,5.7,0,0,0,0,0,0,0,0,0,0,0,5.9,16.1,0,0,0,0,0,0.7,0,0,0,0.8,0,0,0,0,0,0,0,0,0,0,0,0,0,0,0,0,0
118,47.7,22.8,0,0.5,0.4,6,0,0,0,0,0,0,0,0,0,0,0,5.9,15,0,0,0,0,0,0.7,0.1,0,0,0.9,0,0,0,0,0,0,0,0,0,0,0,0,0,0,0,0,0
119,50.4,19.1,0,0.8,0,5.1,0,0,0,0,0,0,0,0,0,0,0,5.7,16.3,1,0,0,0,0,0.6,0.3,0,0,0.7,0,0,0,0,0,0,0,0,0,0,0,0,0,0,0,0,0
110,38.7,27.2,0,0,0,8.9,0,0,0,0,0,0,0,0,0,0,0,5.4,18.6,0,0,0,0,0,0.7,0,0,0,0.5,0,0,0,0,0,0,0,0,0,0,0,0,0,0,0,0,0
111,38.5,27.2,0,0,0,4.8,0,0,0,0,0,0,0,0,0,0,0,5.4,18.6,4.3,0,0,0,0,0.7,0,0,0,0.5,0,0,0,0,0,0,0,0,0,0,0,0,0,0,0,0,0
70,0,1.23,0,0,0,0,0,0,0,0,0,0,0,0,0,0,0,0,0,0,0,0,0,0,0,0,0,0,0,5.89,0,0,0,0,0,0,0,0,0,0,38.11,54.77,0,0,0,0
71.8,2.73,0,3.21,0,0,0,0,0,0,0,0,0,0,0,0,0,0,0,2.01,0,0,0,0,0,0,0,0,0,0,3.37,0,0,0,0,0,0,0,0,0,0,34.63,54.05,0,0,0,0
70,31.64,18.37,4.08,0,0,2.04,9.18,0,5.1,0,0,0,0,0,0,0,0,0,29.59,0,0,0,0,0,0,0,0,0,0,0,0,0,0,0,0,0,0,0,0,0,0,0,0,0,0,0
75,16.16,43.44,0,0,0,0,8.08,0,6.06,0,0,0,0,0,0,0,0,0,23.23,0,0,0,0,0,0,0,0,0,0,0,0,0,0,0,0,0,3.03,0,0,0,0,0,0,0,0,0
70,34,15,11,0,0,1,0,0,1,0,0,0,0,0,0,0,0,0,9,0,0,29,0,0,0,0,0,0,0,0,0,0,0,0,0,0,0,0,0,0,0,0,0,0,0,0
81,71.36,0,9.43,0,0,0,8.57,8.26,0.66,0,0,0,0,0,0,0,0,0,1.61,0,0,0,0,0,0,0,0,0,0,0.11,0,0,0,0,0,0,0,0,0,0,0,0,0,0,0,0
90,69.24,0,9.43,0,0,0,8.57,10.38,0.66,0,0,0,0,0,0,0,0,0,1.61,0,0,0,0,0,0,0,0,0,0,0.11,0,0,0,0,0,0,0,0,0,0,0,0,0,0,0,0
89,69.75,0,9.5,0,0,0,8.63,8.32,2.07,0,0,0,0,0,0,0,0,0,1.62,0,0,0,0,0,0,0,0,0,0,0.11,0,0,0,0,0,0,0,0,0,0,0,0,0,0,0,0
89,70.77,0,8.08,0,0,0,8.49,10.29,0.66,0,0,0,0,0,0,0,0,0,1.6,0,0,0,0,0,0,0,0,0,0,0.11,0,0,0,0,0,0,0,0,0,0,0,0,0,0,0,0
88,71.29,0,8.13,0,0,0,8.56,8.25,2.05,0,0,0,0,0,0,0,0,0,1.61,0,0,0,0,0,0,0,0,0,0,0.11,0,0,0,0,0,0,0,0,0,0,0,0,0,0,0,0
88,71.15,0,9.37,0,0,0,4.48,12.64,0.68,0,0,0,0,0,0,0,0,0,1.57,0,0,0,0,0,0,0,0,0,0,0.11,0,0,0,0,0,0,0,0,0,0,0,0,0,0,0,0
90,71.54,0,9.43,0,0,0,4.56,8.28,4.48,0,0,0,0,0,0,0,0,0,1.6,0,0,0,0,0,0,0,0,0,0,0.11,0,0,0,0,0,0,0,0,0,0,0,0,0,0,0,0
88,70.76,0,9.64,0,0,0,4.49,12.67,0.68,0,0,0,0,0,0,0,0,0,1.65,0,0,0,0,0,0,0,0,0,0,0.11,0,0,0,0,0,0,0,0,0,0,0,0,0,0,0,0
90,70.92,0,9.83,0,0,0,4.57,8.61,4.28,0,0,0,0,0,0,0,0,0,1.68,0,0,0,0,0,0,0,0,0,0,0.11,0,0,0,0,0,0,0,0,0,0,0,0,0,0,0,0
84,71.2,0,9.41,0,0,0,8.55,9.15,0.66,0,0,0,0,0,0,0,0,0,0.92,0,0,0,0,0,0,0,0,0,0,0.11,0,0,0,0,0,0,0,0,0,0,0,0,0,0,0,0
86,71.86,0.93,9.48,0,0,0,6.47,9.36,1.37,0,0,0,0,0,0,0,0,0,0,0,0,0,0,0,0,0,0,0,0,0,0,0,0.53,0,0,0,0,0,0,0,0,0,0,0,0,0
81,71.08,0,9.38,0,0,0,8.53,8.23,0.68,0,0,0,0,0,0,0,0,0,1.57,0,0,0,0,0,0,0,0,0,0,0,0,0,0.53,0,0,0,0,0,0,0,0,0,0,0,0,0
78,63.78,7.65,8.85,0,0,0,9.34,7.96,1.52,0,0,0,0,0,0,0,0,0,0,0,0,0,0,0,0,0,0,0,0,0,0,0,0.9,0,0,0,0,0,0,0,0,0,0,0,0,0
86,65.65,0,9.52,0,0,0,18.28,3.92,0.64,0,0,0,0,0,0,0,0,0,1.49,0,0,0,0,0,0,0,0,0,0,0,0,0,0.5,0,0,0,0,0,0,0,0,0,0,0,0,0
81,71.19,0,9.99,0,0,0,4.54,9.86,1.44,0,0,0,0,0,0,0,0,0,1.67,0,0,0,0,0,0,0,0,0,0,0,0,0,1.31,0,0,0,0,0,0,0,0,0,0,0,0,0
82,62.99,9.38,9.6,0,0,0,7.65,6.85,1.39,0,0,0,0,0,0,0,0,0,1.6,0,0,0,0,0,0,0,0,0,0,0,0,0,0.54,0,0,0,0,0,0,0,0,0,0,0,0,0
76,71.88,1.91,9.78,0,0,0,4.45,9.65,1.41,0,0,0,0,0,0,0,0,0,0,0,0,0,0,0,0,0,0,0,0,0,0,0,0.92,0,0,0,0,0,0,0,0,0,0,0,0,0
82,71.72,0.95,9.1,4.93,0,0.43,0,9.63,1.41,0,0,0,0,0,0,0,0,0,0,1.28,0,0,0,0,0,0,0,0,0,0,0,0,0.55,0,0,0,0,0,0,0,0,0,0,0,0,0
77,71.33,0,9.05,6.54,0,0.43,0,8.51,0.7,0,0,0,0,0,0,0,0,0,1.62,1.27,0,0,0,0,0,0,0,0,0,0,0,0,0.55,0,0,0,0,0,0,0,0,0,0,0,0,0
74,64.1,7.82,9.05,7.08,0,0.43,0,8.14,1.55,0,0,0,0,0,0,0,0,0,0,1.28,0,0,0,0,0,0,0,0,0,0,0,0,0.55,0,0,0,0,0,0,0,0,0,0,0,0,0
70.9,9.45,33.85,0,0,0,0,7.46,0,0,0,0,0,0,0,0,0,0,0,28.34,0,0,0,0,0,0,0,0,0,0,0,10.3,0,0,0,0,0,4.72,0,0,0,0,0,0.79,5.09,0,0
71.2,9.3,33.3,0,0,0,0,7.34,0,0,0,0,0,0,0,0,0,0,0,27.94,0,0,0,0,0,0,0,0,0,0,0,10.14,0,0,0,0,0,6.54,0,0,0,0,0,1.22,4.22,0,0
70.9,9.79,33.66,0,0,0,0,7.41,0,0,0,0,0,0,0,0,0,0,0,26.73,0,0,0,0,0,0,0,0,0,0,0,10.32,0,0,0,0,0,6.13,0,0,0,0,0,1.67,4.29,0,0
71.2,9.15,33.5,0,0,0,0,7.38,0,0,0,0,0,0,0,0,0,0,0,27.31,0,0,0,0,0,0,0,0,0,0,0,10.26,0,0,0,0,0,7.05,0,0,0,0,0,1,4.35,0,0
70.7,9.22,33.76,0,0,0,0,7.43,0,0,0,0,0,0,0,0,0,0,0,27.52,0,0,0,0,0,0,0,0,0,0,0,10.34,0,0,0,0,0,5.67,0,0,0,0,0,1.68,4.38,0,0
71,7.31,34.03,1.17,0,0,0,7.49,0,0,0,0,0,0,0,0,0,0,0,27.75,0,0,0,0,0,0,0,0,0,0,0,10.43,0,0,0,0,0,5.71,0,0,0,0,0,1.69,4.42,0,0
72.5,7.38,34.34,1.18,0,0,0,7.56,0,0,0,0,0,0,0,0,0,0,0,28,0,0,0,0,0,0,0,0,1.06,0,0,10.52,0,0,0,0,0,3.81,0,0,0,0,0,1.7,4.45,0,0
72.7,7.38,34.51,1.18,0,0,0,7.56,0,0,0,0,0,0,0,0,0,0,0,28.34,0,0,0,0,0,0,0,0,1.33,0,0,10.52,0,0,0,0,0,2.93,0,0,0,0,0,1.9,4.35,0,0
74.8,7.49,34.96,1.19,0,0,0,8.14,0,0,0,0,0,0,0,0,0,0,0,28.7,0,0,0,0,0,0,0,0,1.62,0,0,11.43,0,0,0,0,0,0,0,0,0,0,0,2.06,4.41,0,0
73.3,7.52,35.18,1.2,0,0,0,7.71,0,0,0,0,0,0,0,0,0,0,0,25.88,0,0,0,0,0,0,0,0,2.44,0,0,10.72,0,0,0,0,0,2.98,0,0,0,0,0,1.94,4.43,0,0
46,66.44,4.02,9.35,4.13,12.24,3.82,0,0,0,0,0,0,0,0,0,0,0,0,0,0,0,0,0,0,0,0,0,0,0,0,0,0,0,0,0,0,0,0,0,0,0,0,0,0,0,0
47,68.86,0.19,10.92,0,16.13,3.35,0,0,0,0,0,0,0,0,0,0,0,0,0,0,0,0,0,0,0,0,0,0,0,0,0,0,0,0,0,0,0.55,0,0,0,0,0,0,0,0,0
45.4,64.57,14.48,8.77,0,0,11.96,0,0,0,0,0,0,0,0,0,0,0,0,0,0.22,0,0,0,0,0,0,0,0,0,0,0,0,0,0,0,0,0,0,0,0,0,0,0,0,0,0
37,63.76,7.63,11.08,8.51,2.52,1.45,0,0,0,0,0,0,0,0,0,0,0,0,0,4.28,0,0,0,0,0,0,0,0,0,0,0,0,0,0.42,0,0,0.27,0.08,0,0,0,0,0,0,0,0
37.2,64.54,4.61,9.45,7.96,8.24,0.42,0,0,0,0,0,0,0,0,0,0,0,0,4.26,0,0,0,0,0,0,0,0,0,0,0,0,0,0,0,0,0,0.52,0,0,0,0,0,0,0,0,0
37,64.66,5.97,10.03,8.4,8.43,0.42,0,0,0,0,0,0,0,0,0,0,0,0,1.57,0,0,0,0,0,0,0,0,0,0,0,0,0,0,0,0,0,0.52,0,0,0,0,0,0,0,0,0
37.7,66.92,7.31,10.37,4.37,9.54,1.49,0,0,0,0,0,0,0,0,0,0,0,0,0,0,0,0,0,0,0,0,0,0,0,0,0,0,0,0,0,0,0,0,0,0,0,0,0,0,0,0
31.4,68.55,8.35,10.45,7.21,3.45,0,0,0,0,0,0,0,0,0,0,0,0,0,0,1.99,0,0,0,0,0,0,0,0,0,0,0,0,0,0,0,0,0,0,0,0,0,0,0,0,0,0
32.2,69.96,8.43,9.91,4.53,5.81,1.36,0,0,0,0,0,0,0,0,0,0,0,0,0,0,0,0,0,0,0,0,0,0,0,0,0,0,0,0,0,0,0,0,0,0,0,0,0,0,0,0
57,0,20,0,0,0,0,0,0,0,0,0,0,0,0,0,0,0,0,70,0,0,0,0,0,0,0,0,0,0,0,0,0,0,0,0,0,0,0,0,0,10,0,0,0,0,0
75,15,48,4,0,0,12.5,0,0,0,0,0,0,0,0,0,0,0,0.5,0,0,0,20,0,0,0,0,0,0,0,0,0,0,0,0,0,0,0,0,0,0,0,0,0,0,0,0
73,20.32,32.65,4.79,0,0,9.26,8.51,0,0,0,0,0,0,0,0,0,0,0,23.94,0,0,0,0,0,0,0,0,0,0,0,0,0,0,0,0,0,0,0.53,0,0,0,0,0,0,0,0
100,72.14,0.71,0.91,3.06,3.3,0.81,2.07,13.95,1.31,0,0,0,0,0,0,0,0,0,0,1.19,0,0,0,0,0.01,0,0,0,0,0.11,0,0,0,0,0,0,0,0,0,0,0,0,0,0,0.43,0
99,70.21,0.88,1.5,3.79,4.36,1.2,1.84,15.78,0,0,0,0,0,0,0,0,0,0,0,0,0,0,0,0,0.02,0,0,0,0,0,0,0,0,0,0,0,0,0,0,0,0,0,0,0,0.42,0
100,71.4,0.89,0.49,4.62,3.32,0.4,0,15.03,1.32,0,0,0,0,0,0,0,0,0,0,1.2,0,0,0,0,0.04,0,0,0,0,0,0,0,0,0,0,0,0,0,0,0,0,0,0,0,1.29,0
101,71.57,0,1.81,3.05,6.36,0,0.21,14.88,1.31,0,0,0,0,0,0,0,0,0,0,0,0,0,0,0,0.06,0,0,0,0,0.11,0,0,0,0,0,0,0,0,0,0,0,0,0,0,0.64,0
99,74.03,1.33,1.21,3.07,2.21,0,0.21,14.98,1.97,0,0,0,0,0,0,0,0,0,0,0,0,0,0,0,0.02,0,0,0,0,0.11,0,0,0,0,0,0,0,0,0,0,0,0,0,0,0.86,0
98,68.95,0.98,1.21,6.14,3.31,0.4,2.07,12.97,0.66,0,0,0,0,0,0,0,0,0,0,1.79,0,0,0,0,0.08,0,0,0,0,0.15,0,0,0,0,0,0,0,0,0,0,0,0,0,0,1.29,0
83,16.19,35.04,0,0,8.85,1.29,13.29,0,0,0,0,0,0,0,0,0,0,0,6.71,0,0,0,0,0,0,0,0,4.39,0,0.02,7.18,0,0,0,0,0,4.83,0,0,0,0,0,0.19,2.02,0,0
88,20.24,33.68,0,0,5.67,3.7,13.1,0,0,0,0,0,0,0,0,0,0,0,8.32,3.12,0,0,0,0,0,0,0,3.98,0,0,4.8,0,0,0,0,0,2.54,0,0,0,0,0,0.05,0.8,0,0
92,21.79,33.78,0,0,5.69,4.89,13.14,0,0,0,0,0,0,0,0,0,0,0,5.02,3.13,0,0,0,0,0,0,0,5.18,0,0,3.98,0,0,0,0,0,2.54,0,0,0,0,0,0.05,0.81,0,0
90,20.17,36.24,0,0,6.1,5.88,10.87,0,0,0,0,0,0,0,0,0,0,0,0,6.16,0,0,0,0,0,0,0,4.28,0,0,5.17,0,0,0,0,0,2.73,0,0,0,0,0,0.05,0.87,0,1.48
88,19.27,34.63,0,0,5.83,5.61,10.39,0,0,0,0,0,0,0,0,0,0,0,6.29,5.88,0,0,0,0,0,0,0,4.09,0,0,4.94,0,0,0,0,0,2.61,0,0,0,0,0,0.05,0.41,0,0
89,19.2,34.5,0,0,5.81,5.59,10.35,0,0,0,0,0,0,0,0,0,0,0,7.39,5.86,0,0,0,0,0,0,0,4.07,0,0,4.92,0,0,0,0,0,1.85,0,0,0,0,0,0.05,0.41,0,0
92,18.97,34.06,0,0,5.73,5.53,13.27,0,0,0,0,0,0,0,0,0,0,0,4.9,5.79,0,0,0,0,0,0,0,3.22,0,0,5.42,0,0,0,0,0,2.36,0,0,0,0,0,0.05,0.7,0,0
82,19.42,35.38,0,0,5.74,5.52,13.26,0,0,0,0,0,0,0,0,0,0,0,6.97,1.4,0,0,0,0,0,0,0,4.02,0,0,4.86,0,0,0,0,0,2.57,0,0,0,0,0,0.05,0.81,0,0
79,17.78,39.02,0,0,5.7,3.13,10.15,0,0,0,0,0,0,0,0,0,0,0,10.24,1.39,0,0,0,0,0,0,0,5.19,0,0,3.99,0,0,0,0,0,2.55,0,0,0,0,0,0.05,0.81,0,0
42.8,74.42,15.43,2.17,2.23,0.23,0,0,1.94,3.03,0,0,0,0,0,0,0,0,0,0,0,0,0,0,0,0,0,0,0,0,0,0,0,0,0.55,0,0,0,0,0,0,0,0,0,0,0,0
42,75.63,15.57,2.5,0.49,0.39,0,0,1.54,3.32,0,0,0,0,0,0,0,0,0,0,0,0,0,0,0,0,0,0,0,0,0,0,0,0,0.56,0,0,0,0,0,0,0,0,0,0,0,0
96,0,6.3,5.87,0,0,0,13.83,0.65,0,0,0,0,0,0,0,0,0,7.79,7.56,0,0,0,0,0,0,0,0,0,0,0.03,0,0,0,0,0,0,0,0,0,0,57.97,0,0,0,0,0
89.7,0,3,12.17,0,0,0,13.82,0.65,0,0,0,0,0,0,0,0,0,7.79,7.56,0,0,0,0,0,0,0,0,0,0,0.05,0,0,0,0,0,0,0,0,0,0,54.96,0,0,0,0,0
98.3,0,3.01,5.87,9.29,0,0,13.84,0.65,0,0,0,0,0,0,0,0,0,7.79,7.56,0,0,0,0,0,0,0,0,0,0,0.05,0,0,0,0,0,0,0,0,0,0,51.94,0,0,0,0,0
100.7,0,3,5.87,0,9.3,0,13.83,0.65,0,0,0,0,0,0,0,0,0,7.78,7.56,0,0,0,0,0,0,0,0,0,0,0.05,0,0,0,0,0,0,0,0,0,0,51.96,0,0,0,0,0
106.3,0,3.3,5.87,0,0,7,13.83,0.65,0,0,0,0,0,0,0,0,0,7.79,7.56,0,0,0,0,0,0,0,0,0,0,0.05,0,0,0,0,0,0,0,0,0,0,53.95,0,0,0,0,0
93.2,0,3.01,12.17,0,0,0,2.46,12,0,0,0,0,0,0,0,0,0,7.8,7.56,0,0,0,0,0,0,0,0,0,0,0.05,0,0,0,0,0,0,0,0,0,0,54.95,0,0,0,0,0
94.3,0,5.39,5.87,0,0,0,13.82,0.66,0,0,0,0,0,0,0,0,0,7.8,7.56,0,0,0,0,0,0,0,0,0,0,0.05,0,0,0,0,0,0,0.9,0,0,0,57.95,0,0,0,0,0
85.5,0,0,9.01,0,0,0,13.85,0.65,0,0,0,0,0,0,0,0,0,7.78,7.55,0,0,0,0,0,0,0,0,0,0,0.05,0,0,0,0,0,0,3.15,0,0,0,57.96,0,0,0,0,0
88,0,0,9.24,0,0,0,10.7,0.65,0,0,0,0,0,0,0,0,0,7.79,7.55,0,0,0,0,0,0,0,0,0,0,0.05,0,0,0,0,0,0,3.15,0,0,0,60.87,0,0,0,0,0
81.2,0,0,9.02,4.98,0,0,8.84,0.66,0,0,0,0,0,0,0,0,0,7.79,7.56,0,0,0,0,0,0,0,0,0,0,0.05,0,0,0,0,0,0,3.15,0,0,0,57.95,0,0,0,0,0
31.6,67.4,10.4,11.3,3.5,6.4,0,0,0,0,0,0,0,0,0,0,0,0,0,0,0.7,0,0,0,0,0,0,0.2,0,0,0.1,0,0,0,0,0,0,0,0,0,0,0,0,0,0,0,0
32.5,67.5,10.4,10.3,2.6,8.3,0,0,0,0,0,0,0,0,0,0,0,0,0,0,0.6,0,0,0,0,0,0,0,0,0,0.3,0,0,0,0,0,0,0,0,0,0,0,0,0,0,0,0
32.2,68,10,10.8,3.2,7,0,0,0,0,0,0,0,0,0,0,0,0,0,0,0.7,0,0,0,0,0,0,0.2,0,0,0.1,0,0,0,0,0,0,0,0,0,0,0,0,0,0,0,0
31.6,68,10,11,3.2,7,0,0,0,0,0,0,0,0,0,0,0,0,0,0,0.5,0,0,0,0,0,0,0.1,0,0,0.1,0,0,0,0,0,0,0,0,0.1,0,0,0,0,0,0,0
33.2,68,10,10.4,3.2,7,0,0,0,0,0,0,0,0,0,0,0,0,0,0,1.1,0,0,0,0,0,0,0.3,0,0,0,0,0,0,0,0,0,0,0,0,0,0,0,0,0,0,0
83,15,27.5,17.5,12.5,7.5,5,5,5,0,0,0,0,0,0,0,0,0,0,0,5,0,0,0,0,0,0,0,0,0,0,0,0,0,0,0,0,0,0,0,0,0,0,0,0,0,0
82,10,32.5,17.5,12.5,7.5,5,5,5,0,0,0,0,0,0,0,0,0,0,0,5,0,0,0,0,0,0,0,0,0,0,0,0,0,0,0,0,0,0,0,0,0,0,0,0,0,0
81,10,32.5,22.5,12.5,2.5,2.5,7.5,5,2.5,0,0,0,0,0,0,0,0,0,0,2.5,0,0,0,0,0,0,0,0,0,0,0,0,0,0,0,0,0,0,0,0,0,0,0,0,0,0
84,10,35,20,12.5,2.5,2.5,7.5,0,7.5,0,0,0,0,0,0,0,0,0,0,2.5,0,0,0,0,0,0,0,0,0,0,0,0,0,0,0,0,0,0,0,0,0,0,0,0,0,0
80.5,12.5,50,5,12.5,2.5,2.5,7.5,0,5,0,0,0,0,0,0,0,0,0,0,2.5,0,0,0,0,0,0,0,0,0,0,0,0,0,0,0,0,0,0,0,0,0,0,0,0,0,0
82,9.3,30.7,21.2,11.8,2.4,2.4,7,4.7,2.4,0,0,0,0,0,0,0,0,0,0,2.4,0,0,0,0,0,0,0,0,0,0,0,0,0,0,0,0,0,0,0,0,5.7,0,0,0,0,0
81,12.5,50,5,12.5,5,0,7.5,7.5,0,0,0,0,0,0,0,0,0,0,0,0,0,0,0,0,0,0,0,0,0,0,0,0,0,0,0,0,0,0,0,0,0,0,0,0,0,0
78,20,50,2.5,12.5,0,0,7.5,7.5,0,0,0,0,0,0,0,0,0,0,0,0,0,0,0,0,0,0,0,0,0,0,0,0,0,0,0,0,0,0,0,0,0,0,0,0,0,0
77,15,50,2.5,12.5,2.5,2.5,7.5,0,5,0,0,0,0,0,0,0,0,0,0,2.5,0,0,0,0,0,0,0,0,0,0,0,0,0,0,0,0,0,0,0,0,0,0,0,0,0,0
79,17.5,50,0,12.5,2.5,2.5,7.5,0,5,0,0,0,0,0,0,0,0,0,0,2.5,0,0,0,0,0,0,0,0,0,0,0,0,0,0,0,0,0,0,0,0,0,0,0,0,0,0
97.1,62.99,0,3,1.9,6.14,0.5,0,7.16,6.5,0,0,0,0,0,0,0,0,0,0.94,3.69,0,6.51,0,0,0,0,0,0,0,0.05,0,0,0,0,0,0,0.62,0,0,0,0,0,0,0,0,0
97,64.05,0,3.01,0.95,6.15,0.25,0,7.17,6.35,0,0,0,0,0,0,0,0,0,1.88,2.96,0,6.87,0,0,0,0,0,0,0,0.05,0,0,0,0,0,0,0.31,0,0,0,0,0,0,0,0,0
96.9,66.1,0,2.61,3.77,4.74,0.25,0,7.97,6.13,0,0,0,0,0,0,0,0,0,0,0.37,0,7.89,0,0,0,0,0,0,0,0.05,0,0,0,0,0,0,0.12,0,0,0,0,0,0,0,0,0
96.8,66.03,0,2.23,2.82,6.09,0.49,0,7.34,6.85,0,0,0,0,0,0,0,0,0,0,0,0,7.48,0,0,0,0,0,0,0,0.05,0,0,0,0,0,0,0.62,0,0,0,0,0,0,0,0,0
97.1,67.18,0,2.22,3.74,4.04,0,0,8.89,5.21,0,0,0,0,0,0,0,0,0,0,0.73,0,7.94,0,0,0,0,0,0,0,0.05,0,0,0,0,0,0,0,0,0,0,0,0,0,0,0,0
97.3,64.04,0,3.68,2.79,5.35,0.24,0,12.46,2.79,0,0,0,0,0,0,0,0,0,0,0.72,0,7.22,0,0,0,0,0,0,0,0.1,0,0,0,0,0,0,0.61,0,0,0,0,0,0,0,0,0
155.8,0,0,0,0,0,0,0,25,0,0,0,0,0,0,0,0,0,0,0,0,0,0,0,0,0,0,0,0,0,0,0,0,0,0,0,0,0,0,0,0,20,0,0,0,0,55
141,0,0,5.07,0,1.84,6.74,0,25.01,0,0,0,0,0,0,0,0,0,0,27.94,0,0,0,0,0,0,0,0,0,0,0,0.63,0,0,0,0,0,0,0,0,0,32.77,0,0,0,0,0
22,60.03,0,17.35,1.72,1.61,0.45,5.11,0,0,0,0,0,0,0,0,0,0,0,8.95,0,0,0,0,0,0,0,0.18,0,0,0,0,0,0,3.47,0,0,1.13,0,0,0,0,0,0,0,0,0
6,72.76,0,12.38,0,0,0.34,9.39,0.1,0.34,0,0,0,0,0,0,0,0,0,1.27,0,0,0,0,0,0,0,0.26,0,0,0,0,0,0,2.38,0,0,0.78,0,0,0,0,0,0,0,0,0
103.3,78,0,2.5,0,0,0,0,0,19.5,0,0,0,0,0,0,0,0,0,0,0,0,0,0,0,0,0,0,0,0,0,0,0,0,0,0,0,0,0,0,0,0,0,0,0,0,0
112.9,77.06,0,2.4,2.5,0,0,0,0.4,17.39,0,0,0,0,0,0,0,0,0,0,0,0,0,0,0,0,0,0,0,0,0,0,0,0,0.25,0,0,0,0,0,0,0,0,0,0,0,0
117.8,58,10,3,0,7,0,4,0,0,0,0,0,0,0,0,0,0,0,0,18,0,0,0,0,0,0,0,0,0,0,0,0,0,0,0,0,0,0,0,0,0,0,0,0,0,0
100.8,26.8,40.5,4,0,22.7,0,0,0,6,0,0,0,0,0,0,0,0,0,0,0,0,0,0,0,0,0,0,0,0,0,0,0,0,0,0,0,0,0,0,0,0,0,0,0,0,0
71,25.82,39.02,3.85,0,28.42,0,0,0,0,0,0,0,0,0,0,0,0,0,0,2.89,0,0,0,0,0,0,0,0,0,0,0,0,0,0,0,0,0,0,0,0,0,0,0,0,0,0
81.4,63,0,4,0,13,3,0,4,5,0,0,0,0,0,0,0,0,0,0,0,0,0,0,0,0,0,0,0,0,0,0,0,0,4,0,0,4,0,0,0,0,0,0,0,0,0
84,63,0,4,0,13,3,0,5,5,0,0,0,0,0,0,0,0,0,0,0,0,0,0,0,0,0,0,0,0,0,0,0,0,3,0,0,4,0,0,0,0,0,0,0,0,0
83,63,0,5,0,12,3,0,5,5,0,0,0,0,0,0,0,0,0,0,0,0,0,0,0,0,0,0,0,0,0,0,0,0,3,0,0,4,0,0,0,0,0,0,0,0,0
79,65,0,5,0,13,3,0,4,6,0,0,0,0,0,0,0,0,0,0,0,0,0,0,0,0,0,0,0,0,0,0,0,0,0,0,0,4,0,0,0,0,0,0,0,0,0
78,65,0,5,0,12,4,0,4,6,0,0,0,0,0,0,0,0,0,0,0,0,0,0,0,0,0,0,0,0,0,0,0,0,0,0,0,4,0,0,0,0,0,0,0,0,0
85.3,78.97,0,0,0,5.99,0.86,0,5.53,7.41,0,0,0,0,0,0,0,0,0,0,0,0,0,0,0,0,0,0.1,0,0,0,0,0,0,0,0,0,0,0,0,0,0,0,1.14,0,0,0
99.9,79.56,0,0,0,6.1,0.84,0,5.62,7.54,0,0,0,0,0,0,0,0,0,0,0,0,0,0,0,0,0,0.1,0,0,0,0,0,0,0,0,0,0,0,0,0,0,0,0.24,0,0,0
72.5,7.37,34.29,1.18,0,0,0,7.57,0,0,0,0,0,0,0,0,0,0,0,27.97,0,0,0,0,0,0,0,0,1.07,0,0.08,10.51,0,0,0,0,0,3.81,0,0,0,0,0,1.7,4.45,0,0
72.7,7.37,34.47,1.18,0,0,0,7.57,0,0,0,0,0,0,0,0,0,0,0,28.32,0,0,0,0,0,0,0,0,1.33,0,0.08,10.51,0,0,0,0,0,2.92,0,0,0,0,0,1.9,4.35,0,0
74.8,7.48,34.93,1.19,0,0,0,8.15,0,0,0,0,0,0,0,0,0,0,0,28.68,0,0,0,0,0,0,0,0,1.61,0,0.08,11.42,0,0,0,0,0,0,0,0,0,0,0,2.06,4.4,0,0
73.3,7.51,35.15,1.2,0,0,0,7.71,0,0,0,0,0,0,0,0,0,0,0,25.86,0,0,0,0,0,0,0,0,2.44,0,0.08,10.71,0,0,0,0,0,2.97,0,0,0,0,0,1.94,4.43,0,0
31.3,68.8,9.94,10.55,2.01,8.13,0,0,0,0,0,0,0,0,0,0,0,0,0,0,0.5,0,0,0,0,0,0,0,0,0,0,0,0,0,0,0,0,0,0,0.07,0,0,0,0,0,0,0
31.5,68.64,9.99,10.6,2.02,8.18,0,0,0,0,0,0,0,0,0,0,0,0,0,0,0.5,0,0,0,0,0,0,0,0,0,0,0,0,0,0,0,0,0,0,0.07,0,0,0,0,0,0,0
32,68.95,9.9,10.49,1,9.09,0,0,0,0,0,0,0,0,0,0,0,0,0,0,0.5,0,0,0,0,0,0,0,0,0,0,0,0,0,0,0,0,0,0,0.07,0,0,0,0,0,0,0
30.5,68.95,9.9,10.49,2,8.09,0,0,0,0,0,0,0,0,0,0,0,0,0,0,0.5,0,0,0,0,0,0,0,0,0,0,0,0,0,0,0,0,0,0,0.07,0,0,0,0,0,0,0
30.7,69.41,9.96,10.19,1.87,7.98,0,0,0,0,0,0,0,0,0,0,0,0,0,0,0.52,0,0,0,0,0,0,0,0,0,0,0,0,0,0,0,0,0,0,0.07,0,0,0,0,0,0,0
31.8,68.91,9.94,10.4,1.98,7.45,0,0,0,0,0,0,0,0,0,0,0,0,0,0,1.25,0,0,0,0,0,0,0,0,0,0,0,0,0,0,0,0,0,0,0.07,0,0,0,0,0,0,0
32.9,68.44,9.99,10.6,1.21,9.19,0,0,0,0,0,0,0,0,0,0,0,0,0,0,0.5,0,0,0,0,0,0,0,0,0,0,0,0,0,0,0,0,0,0,0.07,0,0,0,0,0,0,0
32,68.59,9.94,10.55,1.21,9.14,0,0,0,0,0,0,0,0,0,0,0,0,0,0,0.5,0,0,0,0,0,0,0,0,0,0,0,0,0,0,0,0,0,0,0.07,0,0,0,0,0,0,0
20.4,64.52,0,13.83,0,0,0,0,0,0,0,0,0,0,0,0,0,0,0,21.65,0,0,0,0,0,0,0,0,0,0,0,0,0,0,0,0,0,0,0,0,0,0,0,0,0,0,0
21.3,68.73,0,10.13,0,0,0,0,0,0,0,0,0,0,0,0,0,0,0,21.14,0,0,0,0,0,0,0,0,0,0,0,0,0,0,0,0,0,0,0,0,0,0,0,0,0,0,0
4.5,60.1,0,17.71,0,0,0,0,0,0,0,0,0,0,0,0,0,0,0,22.19,0,0,0,0,0,0,0,0,0,0,0,0,0,0,0,0,0,0,0,0,0,0,0,0,0,0,0
80.4,57.43,4.96,2.1,0,0,1.55,0,0,0,0,0,0,0,0,0,0,0,0,0,0,0,33.96,0,0,0,0,0,0,0,0,0,0,0,0,0,0,0,0,0,0,0,0,0,0,0,0
77.9,39.84,19.29,4.43,0,0,1.59,0,0,0,0,0,0,0,0,0,0,0,0,0,0,0,34.85,0,0,0,0,0,0,0,0,0,0,0,0,0,0,0,0,0,0,0,0,0,0,0,0
71.8,20.69,34.62,6.84,0,0,1.65,0,0,0,0,0,0,0,0,0,0,0,0,0,0,0,36.2,0,0,0,0,0,0,0,0,0,0,0,0,0,0,0,0,0,0,0,0,0,0,0,0
73.1,40.43,19.59,1.7,0,0,1.62,0,0,0,0,0,0,0,0,0,0,0,0,0,0,0,36.66,0,0,0,0,0,0,0,0,0,0,0,0,0,0,0,0,0,0,0,0,0,0,0,0
77.4,21.01,35.16,4.04,0,0,1.68,0,0,0,0,0,0,0,0,0,0,0,0,0,0,0,38.11,0,0,0,0,0,0,0,0,0,0,0,0,0,0,0,0,0,0,0,0,0,0,0,0
87.9,52.26,6.32,1.23,0,0,1.64,0,0,0,0,0,0,0,0,0,0,0,0,0,0,0,38.55,0,0,0,0,0,0,0,0,0,0,0,0,0,0,0,0,0,0,0,0,0,0,0,0
85.6,33.89,20.63,3.71,0,0,1.7,0,0,0,0,0,0,0,0,0,0,0,0,0,0,0,40.07,0,0,0,0,0,0,0,0,0,0,0,0,0,0,0,0,0,0,0,0,0,0,0,0
79.7,13.12,37.11,6.27,0,0,1.77,0,0,0,0,0,0,0,0,0,0,0,0,0,0,0,41.73,0,0,0,0,0,0,0,0,0,0,0,0,0,0,0,0,0,0,0,0,0,0,0,0
54.5,70,0,22,0,0,0,0,0,0,0,0,0,0,0,0,0,0,0,0,0,0,0,0,0,0,0,0,0,0,0,0,0,0,0,0,0,0,0,0,0,8,0,0,0,0,0
55.6,70,0,23,0,0,0,0,0,0,0,0,0,0,0,0,0,0,0,0,0,0,0,0,0,0,0,0,0,0,0,0,0,0,0,0,0,0,0,0,0,7,0,0,0,0,0
47.3,69,0,22,0,0,0,0,0,0,0,0,0,0,0,0,0,0,0,0,0,0,0,0,0,0,0,0,0,0,0,0,0,0,0,0,0,0,0,0,0,9,0,0,0,0,0
55.6,69,0,23,0,0,0,0,0,0,0,0,0,0,0,0,0,0,0,0,0,0,0,0,0,0,0,0,0,0,0,0,0,0,0,0,0,0,0,0,0,8,0,0,0,0,0
68.8,70,0,18,0,0,0,0,0,0,0,0,0,0,0,0,0,0,0,0,0,0,0,0,0,0,0,0,0,0,0,0,0,0,0,0,0,5,0,0,0,7,0,0,0,0,0
18.2,65.6,0,21.8,0,0,0,0,0,0,0,0,0,0,0,0,0,0,0,0,0,0,0,0,0,0,0,0,2.5,0,0,0,0,0,0,0,0,2.5,0,0,0,7.6,0,0,0,0,0
78.1,70,0,18,1.5,0,0,0,0,0,0,0,0,0,0,0,0,0,0,0,0,0,0,0,0,0,0,0,0,0,0,0,0,0,0,0,0,3.5,0,0,0,7,0,0,0,0,0
59,14.93,0,21.28,0,0,0,0,0,0,0,0,0,0,0,0,0,0,0,0,0,0,0,0,0,0,0,0,0,0,0,0,0,0,0,0,0,0,0,0,0,63.79,0,0,0,0,0
55,19.96,0,20.07,0,0,0,0,0,0,0,0,0,0,0,0,0,0,0,0,0,0,0,0,0,0,0,0,0,0,0,0,0,0,0,0,0,0,0,0,0,59.97,0,0,0,0,0
56,25.03,0,18.77,0,0,0,0,0,0,0,0,0,0,0,0,0,0,0,0,0,0,0,0,0,0,0,0,0,0,0,0,0,0,0,0,0,0,0,0,0,56.2,0,0,0,0,0
56,29.95,0,17.54,0,0,0,0,0,0,0,0,0,0,0,0,0,0,0,0,0,0,0,0,0,0,0,0,0,0,0,0,0,0,0,0,0,0,0,0,0,52.51,0,0,0,0,0
56,35.01,0,16.23,0,0,0,0,0,0,0,0,0,0,0,0,0,0,0,0,0,0,0,0,0,0,0,0,0,0,0,0,0,0,0,0,0,0,0,0,0,48.76,0,0,0,0,0
55,40.02,0,14.98,0,0,0,0,0,0,0,0,0,0,0,0,0,0,0,0,0,0,0,0,0,0,0,0,0,0,0,0,0,0,0,0,0,0,0,0,0,45,0,0,0,0,0
59,44.94,0,13.78,0,0,0,0,0,0,0,0,0,0,0,0,0,0,0,0,0,0,0,0,0,0,0,0,0,0,0,0,0,0,0,0,0,0,0,0,0,41.28,0,0,0,0,0
55,30.03,0,19.95,0,0,0,0,0,0,0,0,0,0,0,0,0,0,0,0,0,0,0,0,0,0,0,0,0,0,0,0,0,0,0,0,0,0,0,0,0,50.02,0,0,0,0,0
51,29.95,0,22.54,0,0,0,0,0,0,0,0,0,0,0,0,0,0,0,0,0,0,0,0,0,0,0,0,0,0,0,0,0,0,0,0,0,0,0,0,0,47.51,0,0,0,0,0
46,30.02,0,24.96,0,0,0,0,0,0,0,0,0,0,0,0,0,0,0,0,0,0,0,0,0,0,0,0,0,0,0,0,0,0,0,0,0,0,0,0,0,45.02,0,0,0,0,0
58,10,25,0,0,0,0,0,0,0,0,0,0,0,0,0,0,0,0,65,0,0,0,0,0,0,0,0,0,0,0,0,0,0,0,0,0,0,0,0,0,0,0,0,0,0,0
70,9.52,23.81,0,0,0,0,0,4.76,0,0,0,0,0,0,0,0,0,0,61.91,0,0,0,0,0,0,0,0,0,0,0,0,0,0,0,0,0,0,0,0,0,0,0,0,0,0,0
83,9.09,22.73,0,0,0,0,0,9.09,0,0,0,0,0,0,0,0,0,0,59.09,0,0,0,0,0,0,0,0,0,0,0,0,0,0,0,0,0,0,0,0,0,0,0,0,0,0,0
108,8.7,21.74,0,0,0,0,0,13.04,0,0,0,0,0,0,0,0,0,0,56.52,0,0,0,0,0,0,0,0,0,0,0,0,0,0,0,0,0,0,0,0,0,0,0,0,0,0,0
59.8,69.55,0,6.28,1.43,12.97,0,0,1.86,1.6,0,0,0,0,0,0,0,0,0,1.87,0,0,0,0,0,0.09,0,0,0,0,0,0,0,0,0.02,0,0,4.33,0,0,0,0,0,0,0,0,0
58.5,68.62,1.07,5.67,1.43,13.36,0.01,0,1.93,1.23,0,0,0,0,0,0,0,0,0,1.86,0,0,0,0,0,0.09,0,0,0,0,0,0,0,0,0.02,0,0,4.71,0,0,0,0,0,0,0,0,0
58.4,68.32,1.42,5.48,1.42,13.48,0.02,0,1.95,1.11,0,0,0,0,0,0,0,0,0,1.86,0,0,0,0,0,0.09,0,0,0,0,0,0,0,0,0.02,0,0,4.83,0,0,0,0,0,0,0,0,0
