Repository: you0514w/youyou

File: Expansion Coeff.csv (part 49 of 83)
Expansion Coeff (Typical) ( 10-7/K ),SiO2,B2O3,Al2O3,MgO,CaO,BaO,Li2O,Na2O,K2O,Rb2O,Ag2O,Cs2O,Tl2O,MnO,FeO,CoO,NiO,CuO,ZnO,SrO,CdO,PbO,SnO,Cr2O3,Fe2O3,Ga2O3,As2O3,Y2O3,In2O3,Sb2O3,La2O3,Nd2O3,Gd2O3,TiO2,MnO2,GeO2,ZrO2,CeO2,SnO2,TeO2,P2O5,V2O5,Nb2O5,Ta2O5,MoO3,WO3
59.7,67.97,1.78,5.27,1.45,13.6,0.03,0,1.99,0.98,0,0,0,0,0,0,0,0,0,1.86,0,0,0,0,0,0.09,0,0,0,0,0,0,0,0,0.02,0,0,4.96,0,0,0,0,0,0,0,0,0
59.8,67.64,2.14,5.07,1.45,13.74,0.03,0,2.01,0.86,0,0,0,0,0,0,0,0,0,1.86,0,0,0,0,0,0.09,0,0,0,0,0,0,0,0,0.02,0,0,5.09,0,0,0,0,0,0,0,0,0
49.1,70,0,0,0,0,0,0,0,0,0,0,0,0,0,0,0,0,0,0,0,0,0,0,0,0,0,0,0,0,0,0,0,0,0,0,0,0,0,0,0,30,0,0,0,0,0
44,70,2.5,0,0,0,0,0,0,0,0,0,0,0,0,0,0,0,0,0,0,0,0,0,0,0,0,0,0,0,0,0,0,0,0,0,0,0,0,0,0,27.5,0,0,0,0,0
43,70,5,0,0,0,0,0,0,0,0,0,0,0,0,0,0,0,0,0,0,0,0,0,0,0,0,0,0,0,0,0,0,0,0,0,0,0,0,0,0,25,0,0,0,0,0
42.2,70,7.5,0,0,0,0,0,0,0,0,0,0,0,0,0,0,0,0,0,0,0,0,0,0,0,0,0,0,0,0,0,0,0,0,0,0,0,0,0,0,22.5,0,0,0,0,0
44,70,10,0,0,0,0,0,0,0,0,0,0,0,0,0,0,0,0,0,0,0,0,0,0,0,0,0,0,0,0,0,0,0,0,0,0,0,0,0,0,20,0,0,0,0,0
40.4,70,12.5,0,0,0,0,0,0,0,0,0,0,0,0,0,0,0,0,0,0,0,0,0,0,0,0,0,0,0,0,0,0,0,0,0,0,0,0,0,0,17.5,0,0,0,0,0
38.3,70,15,0,0,0,0,0,0,0,0,0,0,0,0,0,0,0,0,0,0,0,0,0,0,0,0,0,0,0,0,0,0,0,0,0,0,0,0,0,0,15,0,0,0,0,0
36.5,70,17.5,0,0,0,0,0,0,0,0,0,0,0,0,0,0,0,0,0,0,0,0,0,0,0,0,0,0,0,0,0,0,0,0,0,0,0,0,0,0,12.5,0,0,0,0,0
36,70,20,0,0,0,0,0,0,0,0,0,0,0,0,0,0,0,0,0,0,0,0,0,0,0,0,0,0,0,0,0,0,0,0,0,0,0,0,0,0,10,0,0,0,0,0
34.5,70,22.5,0,0,0,0,0,0,0,0,0,0,0,0,0,0,0,0,0,0,0,0,0,0,0,0,0,0,0,0,0,0,0,0,0,0,0,0,0,0,7.5,0,0,0,0,0
35.4,70,25,0,0,0,0,0,0,0,0,0,0,0,0,0,0,0,0,0,0,0,0,0,0,0,0,0,0,0,0,0,0,0,0,0,0,0,0,0,0,5,0,0,0,0,0
35.4,70,27.5,0,0,0,0,0,0,0,0,0,0,0,0,0,0,0,0,0,0,0,0,0,0,0,0,0,0,0,0,0,0,0,0,0,0,0,0,0,0,2.5,0,0,0,0,0
139,0,99,0,0,0,0,0,1,0,0,0,0,0,0,0,0,0,0,0,0,0,0,0,0,0,0,0,0,0,0,0,0,0,0,0,0,0,0,0,0,0,0,0,0,0,0
130,0,98,0,0,0,0,0,2,0,0,0,0,0,0,0,0,0,0,0,0,0,0,0,0,0,0,0,0,0,0,0,0,0,0,0,0,0,0,0,0,0,0,0,0,0,0
123,0,97,0,0,0,0,0,3,0,0,0,0,0,0,0,0,0,0,0,0,0,0,0,0,0,0,0,0,0,0,0,0,0,0,0,0,0,0,0,0,0,0,0,0,0,0
108,0,93,0,0,0,0,0,7,0,0,0,0,0,0,0,0,0,0,0,0,0,0,0,0,0,0,0,0,0,0,0,0,0,0,0,0,0,0,0,0,0,0,0,0,0,0
105,0,91,0,0,0,0,0,9,0,0,0,0,0,0,0,0,0,0,0,0,0,0,0,0,0,0,0,0,0,0,0,0,0,0,0,0,0,0,0,0,0,0,0,0,0,0
100,0,89,0,0,0,0,0,11,0,0,0,0,0,0,0,0,0,0,0,0,0,0,0,0,0,0,0,0,0,0,0,0,0,0,0,0,0,0,0,0,0,0,0,0,0,0
97,0,87,0,0,0,0,0,13,0,0,0,0,0,0,0,0,0,0,0,0,0,0,0,0,0,0,0,0,0,0,0,0,0,0,0,0,0,0,0,0,0,0,0,0,0,0
92,0,83,0,0,0,0,0,17,0,0,0,0,0,0,0,0,0,0,0,0,0,0,0,0,0,0,0,0,0,0,0,0,0,0,0,0,0,0,0,0,0,0,0,0,0,0
94,0,81,0,0,0,0,0,19,0,0,0,0,0,0,0,0,0,0,0,0,0,0,0,0,0,0,0,0,0,0,0,0,0,0,0,0,0,0,0,0,0,0,0,0,0,0
97,0,79,0,0,0,0,0,21,0,0,0,0,0,0,0,0,0,0,0,0,0,0,0,0,0,0,0,0,0,0,0,0,0,0,0,0,0,0,0,0,0,0,0,0,0,0
101,0,77,0,0,0,0,0,23,0,0,0,0,0,0,0,0,0,0,0,0,0,0,0,0,0,0,0,0,0,0,0,0,0,0,0,0,0,0,0,0,0,0,0,0,0,0
105,0,73,0,0,0,0,0,27,0,0,0,0,0,0,0,0,0,0,0,0,0,0,0,0,0,0,0,0,0,0,0,0,0,0,0,0,0,0,0,0,0,0,0,0,0,0
110,0,71,0,0,0,0,0,29,0,0,0,0,0,0,0,0,0,0,0,0,0,0,0,0,0,0,0,0,0,0,0,0,0,0,0,0,0,0,0,0,0,0,0,0,0,0
117,0,69,0,0,0,0,0,31,0,0,0,0,0,0,0,0,0,0,0,0,0,0,0,0,0,0,0,0,0,0,0,0,0,0,0,0,0,0,0,0,0,0,0,0,0,0
60.8,0,77.5,0,0,0,0,0,0,0,0,0,0,0,0,0,0,0,0,0,22.5,0,0,0,0,0,0,0,0,0,0,0,0,0,0,0,0,0,0,0,0,0,0,0,0,0,0
64.2,0,72.5,0,0,0,0,0,0,0,0,0,0,0,0,0,0,0,0,0,27.5,0,0,0,0,0,0,0,0,0,0,0,0,0,0,0,0,0,0,0,0,0,0,0,0,0,0
75.4,0,64,0,0,0,0,0,0,0,0,0,0,0,0,0,0,0,0,0,36,0,0,0,0,0,0,0,0,0,0,0,0,0,0,0,0,0,0,0,0,0,0,0,0,0,0
80.5,0,61,0,0,0,0,0,0,0,0,0,0,0,0,0,0,0,0,0,39,0,0,0,0,0,0,0,0,0,0,0,0,0,0,0,0,0,0,0,0,0,0,0,0,0,0
84,0,59,0,0,0,0,0,0,0,0,0,0,0,0,0,0,0,0,0,41,0,0,0,0,0,0,0,0,0,0,0,0,0,0,0,0,0,0,0,0,0,0,0,0,0,0
88,0,57,0,0,0,0,0,0,0,0,0,0,0,0,0,0,0,0,0,43,0,0,0,0,0,0,0,0,0,0,0,0,0,0,0,0,0,0,0,0,0,0,0,0,0,0
61.2,0,78,2.5,0,0,0,0,0,0,0,0,0,0,0,0,0,0,0,0,19.5,0,0,0,0,0,0,0,0,0,0,0,0,0,0,0,0,0,0,0,0,0,0,0,0,0,0
61.8,0,76,5,0,0,0,0,0,0,0,0,0,0,0,0,0,0,0,0,19,0,0,0,0,0,0,0,0,0,0,0,0,0,0,0,0,0,0,0,0,0,0,0,0,0,0
59.7,0,72,10,0,0,0,0,0,0,0,0,0,0,0,0,0,0,0,0,18,0,0,0,0,0,0,0,0,0,0,0,0,0,0,0,0,0,0,0,0,0,0,0,0,0,0
56.7,0,68,15,0,0,0,0,0,0,0,0,0,0,0,0,0,0,0,0,17,0,0,0,0,0,0,0,0,0,0,0,0,0,0,0,0,0,0,0,0,0,0,0,0,0,0
54.6,0,64,20,0,0,0,0,0,0,0,0,0,0,0,0,0,0,0,0,16,0,0,0,0,0,0,0,0,0,0,0,0,0,0,0,0,0,0,0,0,0,0,0,0,0,0
51.2,0,60,25,0,0,0,0,0,0,0,0,0,0,0,0,0,0,0,0,15,0,0,0,0,0,0,0,0,0,0,0,0,0,0,0,0,0,0,0,0,0,0,0,0,0,0
62.4,0,71.2,5,0,0,0,0,0,0,0,0,0,0,0,0,0,0,0,0,23.8,0,0,0,0,0,0,0,0,0,0,0,0,0,0,0,0,0,0,0,0,0,0,0,0,0,0
60.1,0,67.5,10,0,0,0,0,0,0,0,0,0,0,0,0,0,0,0,0,22.5,0,0,0,0,0,0,0,0,0,0,0,0,0,0,0,0,0,0,0,0,0,0,0,0,0,0
58.4,0,63.7,15,0,0,0,0,0,0,0,0,0,0,0,0,0,0,0,0,21.3,0,0,0,0,0,0,0,0,0,0,0,0,0,0,0,0,0,0,0,0,0,0,0,0,0,0
58.3,0,60,20,0,0,0,0,0,0,0,0,0,0,0,0,0,0,0,0,20,0,0,0,0,0,0,0,0,0,0,0,0,0,0,0,0,0,0,0,0,0,0,0,0,0,0
54,0,56.2,25,0,0,0,0,0,0,0,0,0,0,0,0,0,0,0,0,18.8,0,0,0,0,0,0,0,0,0,0,0,0,0,0,0,0,0,0,0,0,0,0,0,0,0,0
65.9,0,66.4,5,0,0,0,0,0,0,0,0,0,0,0,0,0,0,0,0,28.6,0,0,0,0,0,0,0,0,0,0,0,0,0,0,0,0,0,0,0,0,0,0,0,0,0,0
63.4,0,62.9,10,0,0,0,0,0,0,0,0,0,0,0,0,0,0,0,0,27.1,0,0,0,0,0,0,0,0,0,0,0,0,0,0,0,0,0,0,0,0,0,0,0,0,0,0
61.5,0,59.4,15,0,0,0,0,0,0,0,0,0,0,0,0,0,0,0,0,25.6,0,0,0,0,0,0,0,0,0,0,0,0,0,0,0,0,0,0,0,0,0,0,0,0,0,0
59.5,0,55.9,20,0,0,0,0,0,0,0,0,0,0,0,0,0,0,0,0,24.1,0,0,0,0,0,0,0,0,0,0,0,0,0,0,0,0,0,0,0,0,0,0,0,0,0,0
55.8,0,52.4,25,0,0,0,0,0,0,0,0,0,0,0,0,0,0,0,0,22.6,0,0,0,0,0,0,0,0,0,0,0,0,0,0,0,0,0,0,0,0,0,0,0,0,0,0
69.9,0,63.4,5,0,0,0,0,0,0,0,0,0,0,0,0,0,0,0,0,31.6,0,0,0,0,0,0,0,0,0,0,0,0,0,0,0,0,0,0,0,0,0,0,0,0,0,0
67.2,0,60,10,0,0,0,0,0,0,0,0,0,0,0,0,0,0,0,0,30,0,0,0,0,0,0,0,0,0,0,0,0,0,0,0,0,0,0,0,0,0,0,0,0,0,0
64.8,0,56.7,15,0,0,0,0,0,0,0,0,0,0,0,0,0,0,0,0,28.3,0,0,0,0,0,0,0,0,0,0,0,0,0,0,0,0,0,0,0,0,0,0,0,0,0,0
62.1,0,53.4,20,0,0,0,0,0,0,0,0,0,0,0,0,0,0,0,0,26.6,0,0,0,0,0,0,0,0,0,0,0,0,0,0,0,0,0,0,0,0,0,0,0,0,0,0
58,0,50,25,0,0,0,0,0,0,0,0,0,0,0,0,0,0,0,0,25,0,0,0,0,0,0,0,0,0,0,0,0,0,0,0,0,0,0,0,0,0,0,0,0,0,0
56.8,0,48.4,27.5,0,0,0,0,0,0,0,0,0,0,0,0,0,0,0,0,24.1,0,0,0,0,0,0,0,0,0,0,0,0,0,0,0,0,0,0,0,0,0,0,0,0,0,0
78.2,0,57,5,0,0,0,0,0,0,0,0,0,0,0,0,0,0,0,0,38,0,0,0,0,0,0,0,0,0,0,0,0,0,0,0,0,0,0,0,0,0,0,0,0,0,0
75.5,0,54,10,0,0,0,0,0,0,0,0,0,0,0,0,0,0,0,0,36,0,0,0,0,0,0,0,0,0,0,0,0,0,0,0,0,0,0,0,0,0,0,0,0,0,0
72.7,0,51,15,0,0,0,0,0,0,0,0,0,0,0,0,0,0,0,0,34,0,0,0,0,0,0,0,0,0,0,0,0,0,0,0,0,0,0,0,0,0,0,0,0,0,0
68.4,0,48,20,0,0,0,0,0,0,0,0,0,0,0,0,0,0,0,0,32,0,0,0,0,0,0,0,0,0,0,0,0,0,0,0,0,0,0,0,0,0,0,0,0,0,0
66.5,0,45,25,0,0,0,0,0,0,0,0,0,0,0,0,0,0,0,0,30,0,0,0,0,0,0,0,0,0,0,0,0,0,0,0,0,0,0,0,0,0,0,0,0,0,0
58.4,0,42,30,0,0,0,0,0,0,0,0,0,0,0,0,0,0,0,0,28,0,0,0,0,0,0,0,0,0,0,0,0,0,0,0,0,0,0,0,0,0,0,0,0,0,0
93.1,0,47.5,5,0,0,0,0,0,0,0,0,0,0,0,0,0,0,0,0,47.5,0,0,0,0,0,0,0,0,0,0,0,0,0,0,0,0,0,0,0,0,0,0,0,0,0,0
91.8,0,45,10,0,0,0,0,0,0,0,0,0,0,0,0,0,0,0,0,45,0,0,0,0,0,0,0,0,0,0,0,0,0,0,0,0,0,0,0,0,0,0,0,0,0,0
86.5,0,42.5,15,0,0,0,0,0,0,0,0,0,0,0,0,0,0,0,0,42.5,0,0,0,0,0,0,0,0,0,0,0,0,0,0,0,0,0,0,0,0,0,0,0,0,0,0
81.8,0,40,20,0,0,0,0,0,0,0,0,0,0,0,0,0,0,0,0,40,0,0,0,0,0,0,0,0,0,0,0,0,0,0,0,0,0,0,0,0,0,0,0,0,0,0
74.6,0,37.5,25,0,0,0,0,0,0,0,0,0,0,0,0,0,0,0,0,37.5,0,0,0,0,0,0,0,0,0,0,0,0,0,0,0,0,0,0,0,0,0,0,0,0,0,0
48,0,63.7,15,21.3,0,0,0,0,0,0,0,0,0,0,0,0,0,0,0,0,0,0,0,0,0,0,0,0,0,0,0,0,0,0,0,0,0,0,0,0,0,0,0,0,0,0
47.2,0,61.9,17.5,20.6,0,0,0,0,0,0,0,0,0,0,0,0,0,0,0,0,0,0,0,0,0,0,0,0,0,0,0,0,0,0,0,0,0,0,0,0,0,0,0,0,0,0
48.7,0,60,20,20,0,0,0,0,0,0,0,0,0,0,0,0,0,0,0,0,0,0,0,0,0,0,0,0,0,0,0,0,0,0,0,0,0,0,0,0,0,0,0,0,0,0
47.6,0,58.1,22.5,19.4,0,0,0,0,0,0,0,0,0,0,0,0,0,0,0,0,0,0,0,0,0,0,0,0,0,0,0,0,0,0,0,0,0,0,0,0,0,0,0,0,0,0
50.1,0,56.2,25,18.8,0,0,0,0,0,0,0,0,0,0,0,0,0,0,0,0,0,0,0,0,0,0,0,0,0,0,0,0,0,0,0,0,0,0,0,0,0,0,0,0,0,0
47.2,0,63.3,5,31.7,0,0,0,0,0,0,0,0,0,0,0,0,0,0,0,0,0,0,0,0,0,0,0,0,0,0,0,0,0,0,0,0,0,0,0,0,0,0,0,0,0,0
52.7,0,61.7,7.5,30.8,0,0,0,0,0,0,0,0,0,0,0,0,0,0,0,0,0,0,0,0,0,0,0,0,0,0,0,0,0,0,0,0,0,0,0,0,0,0,0,0,0,0
51.3,0,58.3,12.5,29.2,0,0,0,0,0,0,0,0,0,0,0,0,0,0,0,0,0,0,0,0,0,0,0,0,0,0,0,0,0,0,0,0,0,0,0,0,0,0,0,0,0,0
47.2,0,56.7,15,28.3,0,0,0,0,0,0,0,0,0,0,0,0,0,0,0,0,0,0,0,0,0,0,0,0,0,0,0,0,0,0,0,0,0,0,0,0,0,0,0,0,0,0
50.1,0,55,17.5,27.5,0,0,0,0,0,0,0,0,0,0,0,0,0,0,0,0,0,0,0,0,0,0,0,0,0,0,0,0,0,0,0,0,0,0,0,0,0,0,0,0,0,0
50.3,0,53.3,20,26.7,0,0,0,0,0,0,0,0,0,0,0,0,0,0,0,0,0,0,0,0,0,0,0,0,0,0,0,0,0,0,0,0,0,0,0,0,0,0,0,0,0,0
50.7,0,51.7,22.5,25.8,0,0,0,0,0,0,0,0,0,0,0,0,0,0,0,0,0,0,0,0,0,0,0,0,0,0,0,0,0,0,0,0,0,0,0,0,0,0,0,0,0,0
50.8,0,50,25,25,0,0,0,0,0,0,0,0,0,0,0,0,0,0,0,0,0,0,0,0,0,0,0,0,0,0,0,0,0,0,0,0,0,0,0,0,0,0,0,0,0,0
46.6,0,48.3,27.5,24.2,0,0,0,0,0,0,0,0,0,0,0,0,0,0,0,0,0,0,0,0,0,0,0,0,0,0,0,0,0,0,0,0,0,0,0,0,0,0,0,0,0,0
56.1,0,58.5,2.5,39,0,0,0,0,0,0,0,0,0,0,0,0,0,0,0,0,0,0,0,0,0,0,0,0,0,0,0,0,0,0,0,0,0,0,0,0,0,0,0,0,0,0
59,0,57,5,38,0,0,0,0,0,0,0,0,0,0,0,0,0,0,0,0,0,0,0,0,0,0,0,0,0,0,0,0,0,0,0,0,0,0,0,0,0,0,0,0,0,0
55.6,0,54,10,36,0,0,0,0,0,0,0,0,0,0,0,0,0,0,0,0,0,0,0,0,0,0,0,0,0,0,0,0,0,0,0,0,0,0,0,0,0,0,0,0,0,0
52,0,51,15,34,0,0,0,0,0,0,0,0,0,0,0,0,0,0,0,0,0,0,0,0,0,0,0,0,0,0,0,0,0,0,0,0,0,0,0,0,0,0,0,0,0,0
50.9,0,48,20,32,0,0,0,0,0,0,0,0,0,0,0,0,0,0,0,0,0,0,0,0,0,0,0,0,0,0,0,0,0,0,0,0,0,0,0,0,0,0,0,0,0,0
50.1,0,45,25,30,0,0,0,0,0,0,0,0,0,0,0,0,0,0,0,0,0,0,0,0,0,0,0,0,0,0,0,0,0,0,0,0,0,0,0,0,0,0,0,0,0,0
49.8,0,43.5,27.5,29,0,0,0,0,0,0,0,0,0,0,0,0,0,0,0,0,0,0,0,0,0,0,0,0,0,0,0,0,0,0,0,0,0,0,0,0,0,0,0,0,0,0
44.7,0,42.8,28.6,28.6,0,0,0,0,0,0,0,0,0,0,0,0,0,0,0,0,0,0,0,0,0,0,0,0,0,0,0,0,0,0,0,0,0,0,0,0,0,0,0,0,0,0
61.1,0,46.3,7.5,46.2,0,0,0,0,0,0,0,0,0,0,0,0,0,0,0,0,0,0,0,0,0,0,0,0,0,0,0,0,0,0,0,0,0,0,0,0,0,0,0,0,0,0
59.2,0,43.7,12.5,43.8,0,0,0,0,0,0,0,0,0,0,0,0,0,0,0,0,0,0,0,0,0,0,0,0,0,0,0,0,0,0,0,0,0,0,0,0,0,0,0,0,0,0
57.4,0,42.5,15,42.5,0,0,0,0,0,0,0,0,0,0,0,0,0,0,0,0,0,0,0,0,0,0,0,0,0,0,0,0,0,0,0,0,0,0,0,0,0,0,0,0,0,0
56.4,0,41.2,17.5,41.3,0,0,0,0,0,0,0,0,0,0,0,0,0,0,0,0,0,0,0,0,0,0,0,0,0,0,0,0,0,0,0,0,0,0,0,0,0,0,0,0,0,0
55.3,0,40,20,40,0,0,0,0,0,0,0,0,0,0,0,0,0,0,0,0,0,0,0,0,0,0,0,0,0,0,0,0,0,0,0,0,0,0,0,0,0,0,0,0,0,0
54.3,0,38.7,22.5,38.8,0,0,0,0,0,0,0,0,0,0,0,0,0,0,0,0,0,0,0,0,0,0,0,0,0,0,0,0,0,0,0,0,0,0,0,0,0,0,0,0,0,0
53.6,0,37.5,25,37.5,0,0,0,0,0,0,0,0,0,0,0,0,0,0,0,0,0,0,0,0,0,0,0,0,0,0,0,0,0,0,0,0,0,0,0,0,0,0,0,0,0,0
52.3,0,36.3,27.5,36.2,0,0,0,0,0,0,0,0,0,0,0,0,0,0,0,0,0,0,0,0,0,0,0,0,0,0,0,0,0,0,0,0,0,0,0,0,0,0,0,0,0,0
110,0,70,0,0,0,0,0,25,0,0,0,0,0,0,0,0,0,0,0,0,0,0,0,0,0,0,0,0,0,0,0,0,0,0,0,0,0,0,0,0,0,0,0,0,0,5
114,0,65,0,0,0,0,0,25,0,0,0,0,0,0,0,0,0,0,0,0,0,0,0,0,0,0,0,0,0,0,0,0,0,0,0,0,0,0,0,0,0,0,0,0,0,10
123,0,60,0,0,0,0,0,25,0,0,0,0,0,0,0,0,0,0,0,0,0,0,0,0,0,0,0,0,0,0,0,0,0,0,0,0,0,0,0,0,0,0,0,0,0,15
130,0,55,0,0,0,0,0,25,0,0,0,0,0,0,0,0,0,0,0,0,0,0,0,0,0,0,0,0,0,0,0,0,0,0,0,0,0,0,0,0,0,0,0,0,0,20
134,0,50,0,0,0,0,0,25,0,0,0,0,0,0,0,0,0,0,0,0,0,0,0,0,0,0,0,0,0,0,0,0,0,0,0,0,0,0,0,0,0,0,0,0,0,25
136,0,45,0,0,0,0,0,25,0,0,0,0,0,0,0,0,0,0,0,0,0,0,0,0,0,0,0,0,0,0,0,0,0,0,0,0,0,0,0,0,0,0,0,0,0,30
139,0,40,0,0,0,0,0,25,0,0,0,0,0,0,0,0,0,0,0,0,0,0,0,0,0,0,0,0,0,0,0,0,0,0,0,0,0,0,0,0,0,0,0,0,0,35
139,0,38,0,0,0,0,0,25,0,0,0,0,0,0,0,0,0,0,0,0,0,0,0,0,0,0,0,0,0,0,0,0,0,0,0,0,0,0,0,0,0,0,0,0,0,37
100,0,75,0,0,0,0,0,20,0,0,0,0,0,0,0,0,0,0,0,0,0,0,0,0,0,0,0,0,0,0,0,0,0,0,0,0,0,0,0,0,0,0,0,0,0,5
105,0,70,0,0,0,0,0,20,0,0,0,0,0,0,0,0,0,0,0,0,0,0,0,0,0,0,0,0,0,0,0,0,0,0,0,0,0,0,0,0,0,0,0,0,0,10
115,0,65,0,0,0,0,0,20,0,0,0,0,0,0,0,0,0,0,0,0,0,0,0,0,0,0,0,0,0,0,0,0,0,0,0,0,0,0,0,0,0,0,0,0,0,15
123,0,65,0,0,0,0,0,30,0,0,0,0,0,0,0,0,0,0,0,0,0,0,0,0,0,0,0,0,0,0,0,0,0,0,0,0,0,0,0,0,0,0,0,0,0,5
140,0,55,0,0,0,0,0,30,0,0,0,0,0,0,0,0,0,0,0,0,0,0,0,0,0,0,0,0,0,0,0,0,0,0,0,0,0,0,0,0,0,0,0,0,0,15
158,0,50,0,0,0,0,0,30,0,0,0,0,0,0,0,0,0,0,0,0,0,0,0,0,0,0,0,0,0,0,0,0,0,0,0,0,0,0,0,0,0,0,0,0,0,20
138,0,60,0,0,0,0,0,35,0,0,0,0,0,0,0,0,0,0,0,0,0,0,0,0,0,0,0,0,0,0,0,0,0,0,0,0,0,0,0,0,0,0,0,0,0,5
82,0,52,0,0,0,0,0,0,0,0,0,0,0,0,0,0,0,0,0,0,0,48,0,0,0,0,0,0,0,0,0,0,0,0,0,0,0,0,0,0,0,0,0,0,0,0
79.5,39.31,12.72,0,0,47.39,0,0,0,0,0,0,0,0,0,0,0,0,0,0.37,0,0,0,0,0,0,0,0,0,0,0,0,0,0,0,0,0,0,0,0,0,0.21,0,0,0,0,0
127,0,10,0,0,0,42,0,0,0,0,0,0,0,0,0,0,0,3,0,0,0,0,0,0,0,0,0,0,0,0,0,0,0,0,0,0,0,0,0,0,45,0,0,0,0,0
124,0,10,0,0,0,40,0,0,0,0,0,0,0,0,0,0,0,5,0,0,0,0,0,0,0,0,0,0,0,0,0,0,0,0,0,0,0,0,0,0,45,0,0,0,0,0
120,0,10,0,0,0,38,0,0,0,0,0,0,0,0,0,0,0,7,0,0,0,0,0,0,0,0,0,0,0,0,0,0,0,0,0,0,0,0,0,0,45,0,0,0,0,0
119,0,10,0,0,0,36,0,0,0,0,0,0,0,0,0,0,0,9,0,0,0,0,0,0,0,0,0,0,0,0,0,0,0,0,0,0,0,0,0,0,45,0,0,0,0,0
115,0,10,0,0,0,34,0,0,0,0,0,0,0,0,0,0,0,11,0,0,0,0,0,0,0,0,0,0,0,0,0,0,0,0,0,0,0,0,0,0,45,0,0,0,0,0
114,0,10,0,0,0,32,0,0,0,0,0,0,0,0,0,0,0,13,0,0,0,0,0,0,0,0,0,0,0,0,0,0,0,0,0,0,0,0,0,0,45,0,0,0,0,0
112,0,10,0,0,0,30,0,0,0,0,0,0,0,0,0,0,0,15,0,0,0,0,0,0,0,0,0,0,0,0,0,0,0,0,0,0,0,0,0,0,45,0,0,0,0,0
8,0,35.46,33.27,0,0,28.77,0,0,0,0,0,0,0,0,0,0,0,0,0,0,0,0,0,0,0,0,0,0,0,0,0,0,0,2.5,0,0,0,0,0,0,0,0,0,0,0,0
8,0,34.13,33.23,0,0,27.65,0,0,0,0,0,0,0,0,0,0,0,0,0,0,0,0,0,0,0,0,0,0,0,0,0,0,0,4.99,0,0,0,0,0,0,0,0,0,0,0,0
20,0,32.98,33.26,0,0,26.27,0,0,0,0,0,0,0,0,0,0,0,0,0,0,0,0,0,0,0,0,0,0,0,0,0,0,0,7.49,0,0,0,0,0,0,0,0,0,0,0,0
15,0,34.1,31,0,0,27.9,0,0,0,0,0,0,0,0,0,0,0,0,0,0,0,0,0,0,0,0,0,0,0,0,0,0,0,7,0,0,0,0,0,0,0,0,0,0,0,0
15,0,33.37,30.28,0,0,27.26,0,0,0,0,0,0,0,0,0,0,0,0,0,0,0,0,0,0,0,0,0,0,0,0,0,0,0,9.09,0,0,0,0,0,0,0,0,0,0,0,0
34,0,32.59,29.6,0,0,26.7,0,0,0,0,0,0,0,0,0,0,0,0,0,0,0,0,0,0,0,0,0,0,0,0,0,0,0,11.11,0,0,0,0,0,0,0,0,0,0,0,0
20,0,35.8,32.5,0,0,29.3,0,0,0,0,0,0,0,0,0,0,0,0,0,0,0,0,0,0,0,0,0,0,0,0,0,0,0,1.2,0,0,1.2,0,0,0,0,0,0,0,0,0
19,0,34.96,31.67,0,0,28.57,0,0,0,0,0,0,0,0,0,0,0,0,0,0,0,0,0,0,0,0,0,0,0,0,0,0,0,2.4,0,0,2.4,0,0,0,0,0,0,0,0,0
20,0,34.1,31,0,0,27.9,0,0,0,0,0,0,0,0,0,0,0,0,0,0,0,0,0,0,0,0,0,0,0,0,0,0,0,3.5,0,0,3.5,0,0,0,0,0,0,0,0,0
31,0,33.4,30.3,0,0,27.3,0,0,0,0,0,0,0,0,0,0,0,0,0,0,0,0,0,0,0,0,0,0,0,0,0,0,0,4.5,0,0,4.5,0,0,0,0,0,0,0,0,0
27,0,32.58,29.57,0,0,26.67,0,0,0,0,0,0,0,0,0,0,0,0,0,0,0,0,0,0,0,0,0,0,0,0,0,0,0,5.59,0,0,5.59,0,0,0,0,0,0,0,0,0
65,66.66,0,16.67,0,0,0,16.67,0,0,0,0,0,0,0,0,0,0,0,0,0,0,0,0,0,0,0,0,0,0,0,0,0,0,0,0,0,0,0,0,0,0,0,0,0,0,0
82,66.67,0,16.67,0,0,0,13.33,3.33,0,0,0,0,0,0,0,0,0,0,0,0,0,0,0,0,0,0,0,0,0,0,0,0,0,0,0,0,0,0,0,0,0,0,0,0,0,0
83,66.66,0,16.67,0,0,0,10,6.67,0,0,0,0,0,0,0,0,0,0,0,0,0,0,0,0,0,0,0,0,0,0,0,0,0,0,0,0,0,0,0,0,0,0,0,0,0,0
83,66.67,0,16.67,0,0,0,8.33,8.33,0,0,0,0,0,0,0,0,0,0,0,0,0,0,0,0,0,0,0,0,0,0,0,0,0,0,0,0,0,0,0,0,0,0,0,0,0,0
84,66.66,0,16.67,0,0,0,6.67,10,0,0,0,0,0,0,0,0,0,0,0,0,0,0,0,0,0,0,0,0,0,0,0,0,0,0,0,0,0,0,0,0,0,0,0,0,0,0
98,66.67,0,16.67,0,0,0,3.33,13.33,0,0,0,0,0,0,0,0,0,0,0,0,0,0,0,0,0,0,0,0,0,0,0,0,0,0,0,0,0,0,0,0,0,0,0,0,0,0
100,66.66,0,16.67,0,0,0,0,16.67,0,0,0,0,0,0,0,0,0,0,0,0,0,0,0,0,0,0,0,0,0,0,0,0,0,0,0,0,0,0,0,0,0,0,0,0,0,0
69.5,54.87,0,0.35,0.22,29.8,0,14.22,0.42,0.02,0,0,0,0,0,0,0,0,0,0,0,0,0,0,0,0.1,0,0,0,0,0,0,0,0,0,0,0,0,0,0,0,0,0,0,0,0,0
85.4,53.74,0,0.35,0.22,29.19,0,13.94,0.42,0.02,0,0,0,0,0,0,0,0,0,0,0,0,0,0,0,0.1,0,0,0,0,0,0,0,0,2.02,0,0,0,0,0,0,0,0,0,0,0,0
74.8,52.69,0,0.34,0.21,28.61,0,13.67,0.41,0.02,0,0,0,0,0,0,0,0,0,0,0,0,0,0,0,0.1,0,0,0,0,0,0,0,0,3.95,0,0,0,0,0,0,0,0,0,0,0,0
78.9,54.75,0,0.36,0.22,29.73,0,14.21,0.43,0.02,0,0,0,0,0,0,0,0,0,0,0,0,0,0,0.18,0.1,0,0,0,0,0,0,0,0,0,0,0,0,0,0,0,0,0,0,0,0,0
68.9,54.67,0,0.35,0.22,29.68,0,14.18,0.42,0.02,0,0,0,0,0,0,0,0,0,0,0,0,0,0,0.36,0.1,0,0,0,0,0,0,0,0,0,0,0,0,0,0,0,0,0,0,0,0,0
61,55.75,7.56,8.62,2.7,22.65,0,0,1.24,0.07,0,0,0,0,0,0,0,0,0,0,0,0,0,0,0,0.08,0,0,0,0,0,0,0,0,0.16,0,0,0,0,0,0,1.17,0,0,0,0,0
61,54.92,7.46,8.53,2.58,22.58,0,0,1.47,0,0,0,0,0,0,0,0,0,0,0,0,0,0,0,0,0.12,0,0,0,0,0,0,0,0,0.24,0,0,0,0,0,0,2.1,0,0,0,0,0
64,52.64,8.61,8.59,2.78,22.56,0,0,1.38,0,0,0,0,0,0,0,0,0,0,0,0,0,0,0,0,0.12,0,0,0,0,0,0,0,0,0.16,0,0,0,0,0,0,3.16,0,0,0,0,0
30,95,0,0,0,0,0,0,5,0,0,0,0,0,0,0,0,0,0,0,0,0,0,0,0,0,0,0,0,0,0,0,0,0,0,0,0,0,0,0,0,0,0,0,0,0,0
45,92.5,0,0,0,0,0,0,7.5,0,0,0,0,0,0,0,0,0,0,0,0,0,0,0,0,0,0,0,0,0,0,0,0,0,0,0,0,0,0,0,0,0,0,0,0,0,0
76,6.13,41.57,0,0,0,14.27,0,0,0,0,0,0,0,0,0,0.28,0,0,23.92,0,0,13.67,0,0,0,0,0,0,0,0,0.16,0,0,0,0,0,0,0,0,0,0,0,0,0,0,0
75,8.31,48.42,0,0,0,12.77,0,0,0,0,0,0,0,0,0,0.13,0,0,21.23,0,0,9.03,0,0,0,0,0,0,0,0,0,0,0,0,0,0,0,0.11,0,0,0,0,0,0,0,0
81,0,37.11,1.55,0,3.75,8.56,0,0,0,0,0,0,0,0,0,0,0,0,29.43,4.46,0,14.83,0,0,0,0,0,0,0,0,0.19,0,0,0,0.12,0,0,0,0,0,0,0,0,0,0,0
76,5.56,37.9,6.34,0,0,14.4,0,0,0,0,0,0,0,0,0,0.29,0,0,21.44,0,0,13.61,0,0,0,0,0,0,0,0,0.4,0,0,0,0,0,0,0.06,0,0,0,0,0,0,0,0
75,5.37,41.53,0,3.5,0,13.6,0,0,0,0,0,0,0,0,0,0.27,0,0,23.27,0,0,11.37,0,0,0,0,0,0,0,0,0.15,0,0,0,0.35,0,0,0.59,0,0,0,0,0,0,0,0
74,7.12,44.63,0,0,0,12.56,0,0,0,0,0,0,0,0,0,0.14,0,0.9,21.78,0,0,12.87,0,0,0,0,0,0,0,0,0,0,0,0,0,0,0,0,0,0,0,0,0,0,0,0
83,3.71,39.08,0,0,0,11.3,0,0,0,0,0,0,0,0,0,0,0,0.94,29.39,0,0,15.48,0,0,0,0,0,0,0,0,0.1,0,0,0,0,0,0,0,0,0,0,0,0,0,0,0
80.3,62.74,14.08,0,0,0,12.29,0,4.87,4.8,0,0,0,0,0,0,0,0,0,0,0,0,0,0,0,0,0,0,0,0,0,0,0,0,0,0,0,1.22,0,0,0,0,0,0,0,0,0
87.4,44.34,10.63,0,25.7,0,4.83,0,7.16,0,0,0,2.1,0,0,0,0,0,0,0,0,0,0,0,0,0,0,0,5.24,0,0,0,0,0,0,0,0,0,0,0,0,0,0,0,0,0,0
90,49.98,2.28,8.49,0,21.11,17.51,0,0.38,0.25,0,0,0,0,0,0,0,0,0,0,0,0,0,0,0,0,0,0,0,0,0,0,0,0,0,0,0,0,0,0,0,0,0,0,0,0,0
85,44.38,8.1,7.54,0,31.19,8.23,0,0.34,0.22,0,0,0,0,0,0,0,0,0,0,0,0,0,0,0,0,0,0,0,0,0,0,0,0,0,0,0,0,0,0,0,0,0,0,0,0,0
82.4,48.77,8.67,2.18,0,18.83,16.67,0,0.38,0.25,0,0,0,0,0,0,0,0,0,0,0,0,0,0,0,0,0,0,0,0,0,0,0,0,0,0,0,4.25,0,0,0,0,0,0,0,0,0
83.8,66.54,3.54,0,0,5.86,23.4,0,0.4,0.26,0,0,0,0,0,0,0,0,0,0,0,0,0,0,0,0,0,0,0,0,0,0,0,0,0,0,0,0,0,0,0,0,0,0,0,0,0
76.7,46.57,7.65,2.98,0,29.57,10.32,0,0.37,0.24,0,0,0,0,0,0,0,0,0,0,0,0,0,0,0,0,0,0,0,0,0,0,0,1.68,0,0,0,0.62,0,0,0,0,0,0,0,0,0
76.7,53.11,3.44,8.61,0,12.81,15.61,0,2.58,2.54,0,0,0,0,0,0,0,0,0,0,0,0,0,0,0,0,0,0,0,0,0,0,0,0,0,0,0,1.3,0,0,0,0,0,0,0,0,0
86,55.85,19.54,0,0,0,14.79,0,0,4.81,0,0,0,0,0,0,0,0,0,0,0,0,0,0,0,0,0,0,0,0,0,5.01,0,0,0,0,0,0,0,0,0,0,0,0,0,0,0
76,13.81,39.59,4.99,0,7.28,0,7.42,3.81,3.72,0,0,0,0,0,0,0,0,0,11.96,2.42,0,0,0,0,0,0,0,0,0,0,0,0,0,0,0,0,5,0,0,0,0,0,0,0,0,0
79,13.79,39.59,4.99,0,7.27,0,7.54,0,7.49,0,0,0,0,0,0,0,0,0,8.93,2.38,0,0,0,0,0,0,0,0,0,0,0,0,0,3,0,0,5.02,0,0,0,0,0,0,0,0,0
80,16.03,38.02,7.48,0,7.32,0,7.45,0,7.48,0,0,0,0,0,0,0,0,0,8.22,2.43,0,0,0,0,0,0,0,0,0,0,0,0,0,3.06,0,0,2.51,0,0,0,0,0,0,0,0,0
78,15.71,37.3,4.94,0,7.08,0,8.32,4.24,4.14,0,0,0,0,0,0,0,0,0,8.11,2.33,0,0,0,0,0,0,0,0,0,0,0,0,0,2.93,0,0,4.9,0,0,0,0,0,0,0,0,0
77,14.27,37.26,4.89,0,7.14,0,8.24,4.2,4.18,0,0,0,0,0,0,0,0,0,11.49,2.38,0,0,0,0,0,0,0,0,0,0,0,0,0,2.99,0,0,2.96,0,0,0,0,0,0,0,0,0
80,12.71,38.2,5.04,0,7.33,0,7.62,0,7.56,0,0,0,0,0,0,0,0,0,11.09,2.41,0,0,0,0,0,0,0,0,0,0,0,0,0,3.03,0,0,5.01,0,0,0,0,0,0,0,0,0
78,15.7,37.27,4.9,0,7.17,0,8.36,4.14,4.2,0,0,0,0,0,0,0,0,0,11.51,2.34,0,0,0,0,0,0,0,0,0,0,0,0,0,2.95,0,0,1.46,0,0,0,0,0,0,0,0,0
78,15.79,39.47,2.87,0,7.21,0,8.41,4.17,4.22,0,0,0,0,0,0,0,0,0,10.11,2.36,0,0,0,0,0,0,0,0,0,0,0,0,0,2.96,0,0,2.43,0,0,0,0,0,0,0,0,0
81,15.73,37.28,4.92,0,5.7,0,8.27,4.22,4.17,0,0,0,0,0,0,0,0,0,8.13,0.84,0,0,0,0,0,0,0,0,0,0,0,0,0,2.91,0,0,4.9,0,0,0,0,0,0,0,2.93,0
112.4,10,50,10,0,0,0,0,0,0,0,0,0,0,0,0,0,0,0,0,0,0,0,0,0,0,0,0,0,0,30,0,0,0,0,0,0,0,0,0,0,0,0,0,0,0,0
80,20.71,17.88,0,0,30.04,0,7.35,0,0,0,0,0,0,0,0,0,0,0,17.99,0,0,0,0,0,0,0,0,0,0,0.25,1.8,0,0,0,0,0,1.78,0,0,0,0,0,2.2,0,0,0
72,26.79,20.81,0,0,0,0,0,0,0,0,0,0,0,0,0,0,0,0,49.44,0,0,0,0,0,0,0,0,0,0,0,2.96,0,0,0,0,0,0,0,0,0,0,0,0,0,0,0
91,16.24,26.76,0,0,0,0,11.88,0,0,0,0,0,0,0,0,0,0,0,20.71,18.84,0,0,0,0,0,0,0,0,0,0,2.45,0,1.71,0,0,0,0,0,0,0,0,0,0,1.41,0,0
96,13.93,24.04,0,0,0,13.1,22.41,0,0,0,0,0,0,0,0,0,0,0,20.57,0,0,0,0,0,0,0,0,2.97,0,0,1.54,0,0,0,0,0,0,0,0,0,0,0,0,0,0,1.44
75.5,16.9,31.42,0,0,0,0,10.46,0,0,0,0,0,0,0,0,0,0,0,36.46,0,0,0,0,0,0,0,0,0,0,0,2.4,0,0,0,0,0,0,0,0,0,0,0,0,0,0,2.36
70,23.59,17.31,0,0,0,0,11.86,0,0,0,0,0,0,0,0,0,0,0,46.15,0,0,0,0,0,0,0,0,0,0,0,1.09,0,0,0,0,0,0,0,0,0,0,0,0,0,0,0
82,27.21,21.45,0,0,0,0,14.28,0,1.51,0,0,0,0,0,0,0,0,0,33.19,0,0,0,0,0,0,0,0,0,0,0,1.75,0,0,0,0,0,0,0,0,0,0,0,0,0,0,0.61
95,13.63,32.34,0,0,0,0,18.27,4.4,0,0,0,0,0,0,0,0,0,0,29.34,0,0,0,0,0,0,0,0,0,0,0,1.47,0,0,0,0,0,0.55,0,0,0,0,0,0,0,0,0
97,33.69,15.57,0,0,0,0,21.77,0,2.3,0,0,0,0,0,0,0,0,0,22.2,0,0,0,0,0,0,0,0,0,0,0.37,4.1,0,0,0,0,0,0,0,0,0,0,0,0,0,0,0
94,2,0,0,0,0,0,12,0,0,0,0,0,0,0,2,0,0,0,17,0,0,0,1.5,1,0,0,0,0,0,0,0,0,0,0,0,0,0,14.5,0,0,50,0,0,0,0,0
97,2,0,0,0,0,0,12,0,0,0,0,0,0,0,2,0,0,0,20,0,0,0,1.5,1,0,0,0,0,0,0,0,0,0,0,0,0,0,11.5,0,0,50,0,0,0,0,0
99,2,0,0,0,0,0,12,0,0,0,0,0,0,0,2,0,0,0,22.5,0,0,0,1.5,1,0,0,0,0,0,0,0,0,0,0,0,0,0,9,0,0,50,0,0,0,0,0
92,2,0,1,0,0,0,12,0,0,0,0,0,0,0,2,0,0,0,16,0,0,0,1.5,1,0,0,0,0,0,0,0,0,0,0,0,0,0,14.5,0,0,50,0,0,0,0,0
93,2,0,1,0,0,0,12,0,0,0,0,0,0,0,2,0,0,0,19,0,0,0,1.5,1,0,0,0,0,0,0,0,0,0,0,0,0,0,11.5,0,0,50,0,0,0,0,0
95,2,0,1,0,0,0,12,0,0,0,0,0,0,0,2,0,0,0,21.5,0,0,0,1.5,1,0,0,0,0,0,0,0,0,0,0,0,0,0,9,0,0,50,0,0,0,0,0
91,2,0,2,0,0,0,12,0,0,0,0,0,0,0,2,0,0,0,15,0,0,0,1.5,1,0,0,0,0,0,0,0,0,0,0,0,0,0,14.5,0,0,50,0,0,0,0,0
93,2,0,2,0,0,0,12,0,0,0,0,0,0,0,2,0,0,0,18,0,0,0,1.5,1,0,0,0,0,0,0,0,0,0,0,0,0,0,11.5,0,0,50,0,0,0,0,0
93,2,0,2,0,0,0,12,0,0,0,0,0,0,0,2,0,0,0,20.5,0,0,0,1.5,1,0,0,0,0,0,0,0,0,0,0,0,0,0,9,0,0,50,0,0,0,0,0
88,2,0,4,0,0,0,12,0,0,0,0,0,0,0,2,0,0,0,13,0,0,0,1.5,1,0,0,0,0,0,0,0,0,0,0,0,0,0,14.5,0,0,50,0,0,0,0,0
100,65.05,0,4.62,2.3,4.13,0.4,0,8.48,5.99,0,0,0,0,0,0,0,0,0,0.47,0.6,0,7.75,0,0,0,0,0,0,0,0.08,0,0,0,0,0,0,0.13,0,0,0,0,0,0,0,0,0
100,64.04,0,5.2,1.93,4.17,0.61,0,8.55,6.04,0,0,0,0,0,0,0,0,0,0.48,1.13,0,7.68,0,0,0,0,0,0,0,0.11,0,0,0,0,0,0,0.06,0,0,0,0,0,0,0,0,0
101,64.06,0,5.79,1.95,2.81,1.03,0,8.89,5.85,0,0,0,0,0,0,0,0,0,0.19,1.52,0,7.69,0,0,0,0,0,0,0,0.16,0,0,0,0,0,0,0.06,0,0,0,0,0,0,0,0,0
100,64.06,0,6.2,1.96,2.11,0.62,0,8.03,6.8,0,0,0,0,0,0,0,0,0,1.17,0.92,0,7.86,0,0,0,0,0,0,0,0.08,0,0,0,0,0,0,0.19,0,0,0,0,0,0,0,0,0
101,64.56,0,6.65,0.59,1.14,1.56,0,9.01,5.76,0,0,0,0,0,0,0,0,0,0.69,2.31,0,7.51,0,0,0,0,0,0,0,0.03,0,0,0,0,0,0,0.19,0,0,0,0,0,0,0,0,0
101,63.12,0,7.49,0.6,1.15,0.94,0,9.72,5.63,0,0,0,0,0,0,0,0,0,1.97,0.93,0,8.06,0,0,0,0,0,0,0,0.06,0,0,0,0,0,0,0.33,0,0,0,0,0,0,0,0,0
100,61.84,0,5.31,3.07,4.83,0.5,0,9.12,5.75,0,0,0,0,0,0,0,0,0,0.95,0.75,0,7.7,0,0,0,0,0,0,0,0.05,0,0,0,0,0,0,0.13,0,0,0,0,0,0,0,0,0
44,12.59,29.33,0,0,0,0,0,0,0,0,0,0,0,0,0,0,0,0,57.43,0,0,0,0,0,0,0,0,0,0,0.13,0,0,0,0,0,0,0,0.26,0,0,0,0,0,0,0.26,0
45.3,9.56,29.71,1.88,0,0,0,0,0,0,0,0,0,0,0,0,0,0,0,58.18,0,0,0,0,0,0,0,0,0,0,0.13,0,0,0,0,0,0,0,0.27,0,0,0,0,0,0,0.27,0
47.6,12.13,28.26,0,7.22,0,0,0,0,0,0,0,0,0,0,0,0,0,0,51.75,0,0,0,0,0,0,0,0,0,0,0.13,0,0,0,0,0,0,0,0.26,0,0,0,0,0,0,0.25,0
49.2,7.37,28.62,0,7.32,0,0,0,0,0,0,0,0,0,0,0,0,0,0,56.04,0,0,0,0,0,0,0,0,0,0,0.13,0,0,0,0,0,0,0,0.26,0,0,0,0,0,0,0.26,0
44.8,12.92,26.97,0,0,0,0,0,0,0,0,0,0.77,0,0,0,0,0,0,58.94,0,0,0,0,0,0,0,0,0,0,0.13,0,0,0,0,0,0,0,0.27,0,0,0,0,0,0,0,0
45,7.72,30.11,3.03,0,0,0,0,0,0,0,0,0,0,0,0,0,0,0,58.74,0,0,0,0,0,0,0,0,0,0,0.13,0,0,0,0,0,0,0,0.27,0,0,0,0,0,0,0,0
48.8,5.28,30.87,3.11,0,0,2.07,0,0,0,0,0,0,0,0,0,0,0,0,58.25,0,0,0,0,0,0,0,0,0,0,0.14,0,0,0,0,0,0,0,0.28,0,0,0,0,0,0,0,0
47.4,6.3,31.66,2.23,3.76,0,0,0,0,0,0,0,0,0,0,0,0,0,0,55.66,0,0,0,0,0,0,0,0,0,0,0.13,0,0,0,0,0,0,0,0.26,0,0,0,0,0,0,0,0
49.2,5.1,33.1,2.25,3.8,0,1,0,0,0,0,0,0,0,0,0,0,0,0,54.35,0,0,0,0,0,0,0,0,0,0,0.13,0,0,0,0,0,0,0,0.27,0,0,0,0,0,0,0,0
78,0,0,0,0,0,15.81,0,0,0,0,0,0,0,0,0,0,0,0,0,0,0,0,0,0,0,0,0,0,0,2.77,0,0,0,0,0,15.45,0,0,0,0,17.08,48.89,0,0,0,0
79,0,0,0,0,0,10.09,0,0,0,0,0,0,0,0,0,0,0,0,0,0,0,0,0,0,0,0,0,0,0,2.65,0,0,0,0,0,29.58,0,0,0,0,10.9,46.78,0,0,0,0
82,0,0,0,0,0,5.78,0,0,0,0,7.66,0,0,0,0,0,0,0,0,0,0,0,0,0,0,0,0,0,0,3.04,0,0,0,0,0,0,0,0,0,0,25,58.52,0,0,0,0
81,0,0,0,0,0,5.65,0,0,0,0,3.74,0,0,0,0,0,0,0,0,0,0,0,0,0,0,0,0,0,0,2.97,0,0,0,0,0,0,0,0,0,0,30.51,57.13,0,0,0,0
81,0,0,0,0,0,10.77,0,0,0,0,0,0,0,0,0,0,0,0,0,0,0,0,0,0,0,0,0,0,0,2.83,0,0,0,0,0,15.78,0,0,0,0,11.63,58.99,0,0,0,0
85,0,0,0,0,0,11.79,0,0,0,0,7.8,0,0,0,0,0,0,0,0,0,0,0,0,0,0,0,0,0,0,3.1,0,0,0,0,0,0,0,0,0,0,12.73,64.58,0,0,0,0
83,0,0,0,0,0,5.54,0,0,0,0,0,0,0,0,0,0,0,0,0,0,0,0,0,0,0,0,0,0,0,2.92,0,0,0,0,0,8.13,0,0,0,0,17.97,65.44,0,0,0,0
87,0,0,0,0,0,5.8,0,0,0,0,3.84,0,0,0,0,0,0,0,0,0,0,0,0,0,0,0,0,0,0,3.05,0,0,0,0,0,0,0,0,0,0,18.81,68.5,0,0,0,0
86,0,0,0,0,0,5.62,0,0,0,0,0,0,0,0,0,0,0,0,0,0,0,0,0,0,0,0,0,0,0,2.96,0,0,0,0,0,8.24,0,0,0,0,12.14,71.04,0,0,0,0
88,0,0,0,0,0,5.88,0,0,0,0,3.89,0,0,0,0,0,0,0,0,0,0,0,0,0,0,0,0,0,0,3.1,0,0,0,0,0,0,0,0,0,0,12.71,74.42,0,0,0,0
103,52.2,0,21.07,0,0,0,9.59,0,14.45,0,0,0,0,0,0,0,0,0,2.64,0,0,0,0,0,0,0,0,0,0,0.05,0,0,0,0,0,0,0,0,0,0,0,0,0,0,0,0
108,51.53,0,19.07,0,0,0,11.57,0,14.53,0,0,0,0,0,0,0,0,0,2.65,0,0,0,0,0,0,0,0,0,0,0.05,0,0,0.6,0,0,0,0,0,0,0,0,0,0,0,0,0
106,53.52,0,18.52,0,0,0,11.23,0,14.1,0,0,0,0,0,0,0,0,0,2.58,0,0,0,0,0,0,0,0,0,0,0.05,0,0,0,0,0,0,0,0,0,0,0,0,0,0,0,0
108,49.76,5.11,12.57,0,0,0,11.43,0,14.36,0,0,0,0,0,0,0,0,0,2.62,0,0,0,0,0,0,0,0,0,0,0.05,0,0,0.59,1.78,0,0,1.73,0,0,0,0,0,0,0,0,0
110,54.35,0,10.38,0,0,0,11.33,0,15.72,0,0,0,0,0,0,0,0,0,2.6,0,0,0,0,0,0,0,0,0,0,0.05,0,0,0.58,3.27,0,0,1.72,0,0,0,0,0,0,0,0,0
113,52.95,0,10.11,5.11,0,0,11.04,0,15.32,0,0,0,0,0,0,0,0,0,0,0,0,0,0,0,0,0,0,0,0,0.05,0,0,0.57,3.18,0,0,1.67,0,0,0,0,0,0,0,0,0
116,53.85,0,10.39,5.26,0,0,7.09,0,15.75,0,0,0,0,0,0,0,0,0,0,0,0,0,0,0,0,0,0,0,0,0.05,0,0,0.58,5.31,0,0,1.72,0,0,0,0,0,0,0,0,0
117,50.75,0,10.49,5.3,0,0,7.16,0,15.89,0,0,0,0,0,0,0,0,0,0,0,0,0,0,0,0,0,0,0,0,0.05,0,0,0.59,8.03,0,0,1.74,0,0,0,0,0,0,0,0,0
110,55.34,0,10.45,3.53,0,0,7.13,0,15.84,0,0,0,0,0,0,0,0,0,0,0,0,0,0,0,0,0,0,0,0,0.05,0,0,0.59,5.34,0,0,1.73,0,0,0,0,0,0,0,0,0
108,55.65,0,10.74,5.43,0,0,2.44,0,17.83,0,0,0,0,0,0,0,0,0,0,0,0,0,0,0,0,0,0,0,0,0.05,0,0,0.6,5.48,0,0,1.78,0,0,0,0,0,0,0,0,0
48.5,70.74,16.28,2.44,0,0,0,2.19,1.06,5.35,0,0,0,0,0,0,0,0,0,0,0,0,0,1.41,0,0,0,0,0,0,0,0,0,0,0,0,0,0,0.53,0,0,0,0,0,0,0,0
49.1,71.14,16.19,2.43,0,0,0,2.18,1.05,5.33,0,0,0,0,0,0,0,0,0,0,0,0,0,1.45,0,0,0,0,0,0,0,0,0,0,0,0,0,0,0.23,0,0,0,0,0,0,0,0
40.5,79.08,13.78,1.24,0,0,0.49,0,3.66,1.67,0,0,0,0,0,0,0,0,0,0,0,0,0,0,0,0,0,0,0,0,0,0,0,0,0,0,0,0,0,0.08,0,0,0,0,0,0,0
36.6,79.83,11.39,2.27,0.77,0,0,0,4.43,0.46,0,0,0,0,0,0,0,0,0,0.77,0,0,0,0,0,0,0,0,0,0,0,0,0,0,0,0,0,0,0,0.08,0,0,0,0,0,0,0
30.8,80.89,15.04,0.92,0,0,0,0,1.01,2.06,0,0,0,0,0,0,0,0,0,0,0,0,0,0,0,0,0,0,0,0,0,0,0,0,0,0,0,0,0,0.08,0,0,0,0,0,0,0
32.5,82.3,12.02,1.53,0,0,0,0,2.92,1.06,0,0,0,0,0,0,0,0,0,0,0,0,0,0,0,0,0,0,0,0,0,0,0,0,0,0,0,0,0,0.17,0,0,0,0,0,0,0
35.4,83.58,10.88,1.35,0,0,0,0,1.72,2.39,0,0,0,0,0,0,0,0,0,0,0,0,0,0,0,0,0,0,0,0,0,0,0,0,0,0,0,0,0,0.08,0,0,0,0,0,0,0
45,66.29,8.32,9.59,0.9,5.17,7.32,0,0,0,0,0,0,0,0,0,0,0,0,0.44,1.4,0,0,0,0,0,0,0,0,0,0.12,0,0,0,0.45,0,0,0,0,0,0,0,0,0,0,0,0
37,67.06,9.81,10.05,1.69,6.09,2.23,0,0,0,0,0,0,0,0,0,0,0,0,0,1.98,0,0,0,0,0,0,0,0,0,0.23,0,0,0,0.86,0,0,0,0,0,0,0,0,0,0,0,0
39.8,77.03,14.62,0.8,0.31,0.9,0,0,4.15,1.07,0,0,0,0,0,0,0,0,0,0,0,0,0.28,0,0,0,0,0,0,0,0,0,0,0,0.79,0,0,0.05,0,0,0,0,0,0,0,0,0
38.6,78.17,14.54,0.8,0.31,0.78,0,0,4.13,1.06,0,0,0,0,0,0,0,0,0,0,0,0,0,0,0,0,0,0,0,0,0.11,0,0,0,0,0,0,0.1,0,0,0,0,0,0,0,0,0
38.4,78.13,14.51,0.8,0.62,0.67,0,0,4.02,1.06,0,0,0,0,0,0,0,0,0,0,0,0,0.14,0,0,0,0,0,0,0,0,0,0,0,0,0,0,0.05,0,0,0,0,0,0,0,0,0
39.6,76.31,14.55,0.8,0.47,0.67,0,0,4.14,1,0,0,0,0,0,0,0,0,0,0,0,0,0,0,0,0,0,0,0,0,0,0,0,0,1.96,0,0,0.1,0,0,0,0,0,0,0,0,0
37.7,79.94,13.07,0.63,0,0,0,0.22,3.33,1.23,0,0,0,0,0,0,0,0,0,0,0,0,1.53,0,0,0,0,0,0,0,0,0,0,0,0,0,0,0.05,0,0,0,0,0,0,0,0,0
38,77.41,14.25,2.16,0.31,0,0,0,4.56,0.87,0,0,0,0,0,0,0,0,0,0,0,0,0,0,0,0,0,0,0,0,0,0,0,0,0.39,0,0,0.05,0,0,0,0,0,0,0,0,0
122,0,9,0,0,0,45.5,0,0,0,0,0,0,0,0,0,0,0,0,0,0,0,0,0,0,0,0,0,0,0,0,0,0,0,0,0,0,0,0,0,0,45.5,0,0,0,0,0
111,0,15,0,0,0,42.5,0,0,0,0,0,0,0,0,0,0,0,0,0,0,0,0,0,0,0,0,0,0,0,0,0,0,0,0,0,0,0,0,0,0,42.5,0,0,0,0,0
107,0,20,0,0,0,40,0,0,0,0,0,0,0,0,0,0,0,0,0,0,0,0,0,0,0,0,0,0,0,0,0,0,0,0,0,0,0,0,0,0,40,0,0,0,0,0
79,10.73,29.5,0,0,0,0,0,0,0,0,0,0,0,0,0,0,0,0,26.05,0,0,0,0,0,0,0,0,0,0,0,16.86,0,3.07,0,0,0,4.6,0,0,0,0,0,0,3.83,0,5.36
79,7.69,29.23,0,0,0,0,0,0,0,0,0,0,0,0,0,0,0,0,27.69,0,0,0,0,0,0,0,0,0,0,0,14.62,0,5.38,0,0,0,3.08,0,0,0,0,0,0,4.62,0,7.69
86,0,51,0,0,0,10,0,0,0,0,0,0,0,0,0,0,0,0,29,10,0,0,0,0,0,0,0,0,0,0,0,0,0,0,0,0,0,0,0,0,0,0,0,0,0,0
86,0,50,0,0,0,10,0,0,0,0,0,0,0,0,0,0,0,0,30,10,0,0,0,0,0,0,0,0,0,0,0,0,0,0,0,0,0,0,0,0,0,0,0,0,0,0
86.1,0,49.5,0,0,0,10,0,0,0,0,0,0,0,0,0,0,0,0,30.5,10,0,0,0,0,0,0,0,0,0,0,0,0,0,0,0,0,0,0,0,0,0,0,0,0,0,0
86.2,0,49,0,0,0,10,0,0,0,0,0,0,0,0,0,0,0,0,31,10,0,0,0,0,0,0,0,0,0,0,0,0,0,0,0,0,0,0,0,0,0,0,0,0,0,0
86.3,0,48.5,0,0,0,10,0,0,0,0,0,0,0,0,0,0,0,0,31.5,10,0,0,0,0,0,0,0,0,0,0,0,0,0,0,0,0,0,0,0,0,0,0,0,0,0,0
86.4,0,48,0,0,0,10,0,0,0,0,0,0,0,0,0,0,0,0,32,10,0,0,0,0,0,0,0,0,0,0,0,0,0,0,0,0,0,0,0,0,0,0,0,0,0,0
86.6,0,47,0,0,0,10,0,0,0,0,0,0,0,0,0,0,0,0,33,10,0,0,0,0,0,0,0,0,0,0,0,0,0,0,0,0,0,0,0,0,0,0,0,0,0,0
86.8,0,46,0,0,0,10,0,0,0,0,0,0,0,0,0,0,0,0,34,10,0,0,0,0,0,0,0,0,0,0,0,0,0,0,0,0,0,0,0,0,0,0,0,0,0,0
86.9,0,45.5,0,0,0,10,0,0,0,0,0,0,0,0,0,0,0,0,34.5,10,0,0,0,0,0,0,0,0,0,0,0,0,0,0,0,0,0,0,0,0,0,0,0,0,0,0
87,0,45,0,0,0,10,0,0,0,0,0,0,0,0,0,0,0,0,35,10,0,0,0,0,0,0,0,0,0,0,0,0,0,0,0,0,0,0,0,0,0,0,0,0,0,0
66,70.85,0,0.57,7.01,8.01,1.88,0,3.52,2.04,0,0,0,0,0,0,0,0,0,0,4.09,0,0,0,0,0,0,0,0,0,0,0,0,0,0,0,0,2.03,0,0,0,0,0,0,0,0,0
62,69.82,0,1.57,5.96,7.01,3.91,0,3.55,2.06,0,0,0,0,0,0,0,0,0,0,4.12,0,0,0,0,0,0,0,0,0,0,0,0,0,0,0,0,2,0,0,0,0,0,0,0,0,0
67,68.68,0,0.6,6.09,7.04,5.91,0,3.52,2.03,0,0,0,0,0,0,0,0,0,0,4.14,0,0,0,0,0,0,0,0,0,0,0,0,0,0,0,0,1.99,0,0,0,0,0,0,0,0,0
70,69.73,0,1.58,5.97,7.04,4.89,0,3.56,2.06,0,0,0,0,0,0,0,0,0,0,4.14,0,0,0,0,0,0,0,0,0,0,0,0,0,0,0,0,1.03,0,0,0,0,0,0,0,0,0
65,69.77,0,1.59,6.03,6.97,4.88,0,3.05,1.58,0,0,0,0,0,0,0,0,0,0,4.1,0,0,0,0,0,0,0,0,0,0,0,0,0,0,0,0,2.03,0,0,0,0,0,0,0,0,0
68,71.42,0,0.31,8.42,8.85,1.64,0,2.03,2.33,0,0,0,0,0,0,0,0,0,0,4.49,0,0,0,0,0,0,0,0,0,0,0,0,0,0,0,0,0.51,0,0,0,0,0,0,0,0,0
64,68.63,0,1.97,5.14,6.3,6.14,0,4.24,1.1,0,0,0,0,0,0,0,0,0,0,4.01,0,0,0,0,0,0,0,0,0,0,0,0,0,0,0,0,2.47,0,0,0,0,0,0,0,0,0
77,12.8,23.26,0,0,0,6.86,0,3.92,3.44,0,0,0,0,0,0,0,0,0,48.73,0,0,0,0,0,0,0,0,0,0,0,0,0,0,0,0,0,0.99,0,0,0,0,0,0,0,0,0
77,12.91,22.29,0,0,0,7.72,0,3.29,2.6,0,0,0,0,0,0,0,0,0,49.18,0,0,0,0,0,0,0,0,0,0,0,0,0,0,1.02,0,0,0.99,0,0,0,0,0,0,0,0,0
75,13.04,20.73,0,0,0,8.07,0,3.33,2.63,0,0,0,0,0,0,0,0,0.52,48.64,0,0,0,0,0,0,0,0,0,0,0,0,0,0,1.03,0,0,2.01,0,0,0,0,0,0,0,0,0
77,13.42,22.59,0,0,0,7.1,0,3.9,3.43,0,0,0,0,0,0,0,0,0,49.56,0,0,0,0,0,0,0,0,0,0,0,0,0,0,0,0,0,0,0,0,0,0,0,0,0,0,0
75,14.11,25.52,0,0,0,7.37,0,3.91,3.43,0,0,0,0,0,0,0,0,0.51,44.17,0,0,0,0,0,0,0,0,0,0,0,0,0,0,0,0,0,0.98,0,0,0,0,0,0,0,0,0
72,17.04,14.71,0,0,0,4.88,0,6.74,4.18,0,0,0,0,0,0,0,0,0,52.25,0,0,0,0,0,0,0,0,0,0,0,0,0,0,0.2,0,0,0,0,0,0,0,0,0,0,0,0
79,7.58,28.26,0,0,0,7.16,0,4.85,5.01,0,0,0,0,0,0,0,0,0,47.14,0,0,0,0,0,0,0,0,0,0,0,0,0,0,0,0,0,0,0,0,0,0,0,0,0,0,0
74,14.58,22.89,0,0,0,6.24,0,5.14,2.54,0,0,0,0,0,0,0,0,0,47.96,0,0,0,0,0,0,0,0,0,0,0,0,0,0,0,0,0,0.65,0,0,0,0,0,0,0,0,0
86,0,19,0,0,0,0,0,0,0,0,0,0,0,0,0,0,0,0,15,0,0,0,0,0,0,5,0,0.5,0,0,0.5,0,3,0,0,4,0,0,0,51,0,0,0,2,0,0
84,66.05,0,4.91,3.55,2.55,4.2,0,4.61,5.31,0,0,0,0,0,0,0,0,0,0,6.21,0,0,0,0,0,0,0,0,0,0,0,0,0,0,0,0,2.61,0,0,0,0,0,0,0,0,0
91,19.7,31,0,0,4.89,3.57,12.84,0,0,0,0,0,0,0,0,0,0,0,8.08,0,0,0,0,0,0,0,0,2.43,0,0.02,7.94,0,4.54,0,0,0,3.87,0,0,0,0,0,0,1.12,0,0
83,0,61.63,0,0,0,21.76,0,0,0,0,0,0,0,0,0,0,0,0.71,0,0,0,15.9,0,0,0,0,0,0,0,0,0,0,0,0,0,0,0,0,0,0,0,0,0,0,0,0
80,0,56.59,8.34,0,0,20,0,0,0,0,0,0,0,0,0,0.15,0,0,0,0,0,14.79,0,0,0,0,0,0,0,0,0,0,0,0,0,0,0,0.13,0,0,0,0,0,0,0,0
77,0,47.4,0,6.03,0,20.87,0,0,0,0,0,0,0,0,0,0.27,0,0,16.42,0,0,8.85,0,0,0,0,0,0,0,0,0.16,0,0,0,0,0,0,0,0,0,0,0,0,0,0,0
82,8.92,34.66,3.68,0,9.56,14.34,0,0,0,0,0,0,0,0,0,0,0,0.27,9.35,3.73,0,15.04,0,0,0,0,0,0,0,0,0.39,0,0,0,0,0,0,0.06,0,0,0,0,0,0,0,0
85,0,45.01,5.01,0,0,25.72,0,0,0,0,0,0,0,0,0,0.3,0,0,12.56,0,0,10.2,0,0,0,0,0,0,0,0,0.17,0,0,0,0.38,0,0,0.65,0,0,0,0,0,0,0,0
75,15,23,0,0,0,6,2,5,1,0,0,0,0,0,0,0,0,0,48,0,0,0,0,0,0,0,0,0,0,0,0,0,0,0,0,0,0,0,0,0,0,0,0,0,0,0
77,10,27,1,0,0,6,0,6,2,0,0,0,0,0,0,0,0,0,48,0,0,0,0,0,0,0,0,0,0,0,0,0,0,0,0,0,0,0,0,0,0,0,0,0,0,0
80,10,30,0,0,0,6,0.5,6,2.5,0,0,0,0,0,0,0,0,0,45,0,0,0,0,0,0,0,0,0,0,0,0,0,0,0,0,0,0,0,0,0,0,0,0,0,0,0
75,12,25,0.5,0,0,8.5,2,3.5,0.5,0,0,0,0,0,0,0,0,0,48,0,0,0,0,0,0,0,0,0,0,0,0,0,0,0,0,0,0,0,0,0,0,0,0,0,0,0
71,10,29,0,0,0,7.5,2,3,0.5,0,0,0,0,0,0,0,0,0,48,0,0,0,0,0,0,0,0,0,0,0,0,0,0,0,0,0,0,0,0,0,0,0,0,0,0,0
79,10,27,0,0,0,6.5,0,6,2,0,0,0,0,0,0,0,0,0,48,0,0,0,0,0,0,0,0,0,0,0,0,0,0,0,0,0,0.5,0,0,0,0,0,0,0,0,0
96,6.29,18.33,0,0,0,1.75,0,0,0,0,0,0,0,0,0,0,0,0,18.38,0,0,55.25,0,0,0,0,0,0,0,0,0,0,0,0,0,0,0,0,0,0,0,0,0,0,0,0
95,5.4,18.9,0,0,0,1.92,0,0,0,0,0,0,0,0,0,0,0,0,20.73,0,0,53.05,0,0,0,0,0,0,0,0,0,0,0,0,0,0,0,0,0,0,0,0,0,0,0,0
96,5.1,17.61,0,0,0,1.8,0,0,0,0,0,0,0,0,0,0,0,0,23.53,0,0,51.96,0,0,0,0,0,0,0,0,0,0,0,0,0,0,0,0,0,0,0,0,0,0,0,0
85,5.13,19.25,0,0,0,2.01,0,0,0,0,0,0,0,0,0,0,0,0,21.01,0,0,52.6,0,0,0,0,0,0,0,0,0,0,0,0,0,0,0,0,0,0,0,0,0,0,0,0
88,4.87,20.13,0,0,0,1.91,0,0,0,0,0,0,0,0,0,0,0,0,20.44,0,0,52.65,0,0,0,0,0,0,0,0,0,0,0,0,0,0,0,0,0,0,0,0,0,0,0,0
92,4.56,20.77,0,0,0,1.69,0,0,0,0,0,0,0,0,0,0,0,0,21.5,0,0,51.48,0,0,0,0,0,0,0,0,0,0,0,0,0,0,0,0,0,0,0,0,0,0,0,0
90,5.75,19.63,0,0,0,2.05,0,0,0,0,0,0,0,0,0,0,0,0,17.75,0,0,54.82,0,0,0,0,0,0,0,0,0,0,0,0,0,0,0,0,0,0,0,0,0,0,0,0
88,4.88,19.06,0,0,0,1.01,0,0,0,0,0,0,0,0,0,0,0,0,21.81,0,0,53.24,0,0,0,0,0,0,0,0,0,0,0,0,0,0,0,0,0,0,0,0,0,0,0,0
81,27.4,9.8,10,40,6.1,2,0,0,0,0,0,0,0,0,0,0,0,0,4.2,0,0,0,0,0,0,0,0,0,0,0,0,0,0,0,0,0,0,0,0.5,0,0,0,0,0,0,0
76,25.3,9.8,10,33.6,6.1,2,0,0,0,0,0,0,0,0,0,0,0,0,4.2,6.4,0,0,0,0,0,0,0,0,0,0,0,0,0,2.1,0,0,0,0,0.5,0,0,0,0,0,0,0
83,49.84,0,7.78,34.9,0,0,0,0,0,0,0,0,0,0,0,0,0,0,7.48,0,0,0,0,0,0,0,0,0,0,0,0,0,0,0,0,0,0,0,0,0,0,0,0,0,0,0
78,44.13,0,7.52,29.89,16.05,0,0,0,0,0,0,0,0,0,0,0,0,0,2.41,0,0,0,0,0,0,0,0,0,0,0,0,0,0,0,0,0,0,0,0,0,0,0,0,0,0,0
83,27.4,9.8,7,40,6.1,2,0,0,0,0,0,0,0,0,0,0,0,0,7.2,0,0,0,0,0,0,0,0,0,0,0,0,0,0,0,0,0,0,0,0.5,0,0,0,0,0,0,0
80,27.4,9.8,10,42,6.1,0,0,0,0,0,0,0,0,0,0,0,0,0,4.2,0,0,0,0,0,0,0,0,0,0,0,0,0,0,0,0,0,0,0,0.5,0,0,0,0,0,0,0
75,27.4,9.8,10,33.6,14.5,0,0,0,0,0,0,0,0,0,0,0,0,0,4.2,0,0,0,0,0,0,0,0,0,0,0,0,0,0,0,0,0,0,0,0.5,0,0,0,0,0,0,0
87,26.5,10,3.5,37,17,0,0,0,0,0,0,0,0,0,0,0,0,0,0,6,0,0,0,0,0,0,0,0,0,0,0,0,0,0,0,0,0,0,0,0,0,0,0,0,0,0
90,9.78,27.21,0,0,0,16.19,0,0,0,0,0,0,0,0,0,0,0,0,6.42,0,0,0,0,0,0,0,0,0,0,0,15.64,0,0,17.99,0,0,5.3,0,0,0,0,0,1.47,0,0,0
83,15.9,23.78,0,0,0,12.46,0,0,0,0,0,0,0,0,0,0,0,0,4.7,0,0,0,0,0,0,0,0,0,0,0,14.66,0,0,21.53,0,0,3.62,0,0,0,0,0,3.35,0,0,0
78,12.82,26.38,0,0,0,15.08,0,0,0,0,0,0,0,0,0,0,0,0,1.1,2.48,0,0,0,0,0,0,0,0,0,0,14.19,0,0,17.68,0,0,8.34,0,0,0,0,0,1.93,0,0,0
86,14.85,23.62,0,0,0,14.14,0,0,0,0,0,0,0,0,0,0,0,0,1.57,1.35,0,0,0,0,0,0,0,0,0,0,14.09,0,0,19.15,0,0,9.31,0,0,0,0,0,1.92,0,0,0
49.9,53.71,22.86,0,0,0,0,0,0,0,0,0,0,0,0,0,0,0,0,0,0,0,0,0,0,0,0,0,0,0,0,0.57,0,0,0,0,0,0,0,0,0,22.86,0,0,0,0,0
51.5,53.71,22.86,0,0,0,0,0,0,0,0,0,0,0,0,0,0,0,0,0,0,0,0,0,0,0,0,0,0,0,0,0,0,0,0,0,0,0,0,0,0,22.86,0,0.57,0,0,0
56.1,54.02,21.84,1.16,0,0,0,0,0,0,0,0,0,0,0,0,0,0,0,0,0,0,0,0,0,0,0,0,0,0,0,0,0,0,0,0,0,0,0,0,0,22.98,0,0,0,0,0
55.8,53.65,21.69,1.15,0,0,0,0,0,0,0,0,0,0,0,0,0,0,0,0,0,0,0,0,0,0,0,0,0,0,0,0,0,0,0,0,0,0.68,0,0,0,22.83,0,0,0,0,0
57.5,53.99,22.7,0,0,0,0,0,0,0,0,0,0,0,0,0,0,0,0,0,0,0,0,0,0,0,0,0,0,0,0,0,0,0,0.61,0,0,0,0,0,0,22.7,0,0,0,0,0
60.4,54.01,23,0,0,0,0,0,0,0,0,0,0,0,0,0,0,0,0,0,0,0,0,0,0,0,0,0,0,0,0,0,0,0,0,0,0,0,0,0,0,22.99,0,0,0,0,0
79,66.36,0,0.71,16.46,3.04,0,0,2.95,8.01,0,0,0,0,0,0,0,0,0,0,1,0,0,0,0,0.24,0,0,0,0,0,0,0,0,0,0,0,1.23,0,0,0,0,0,0,0,0,0
86,67.45,0,0.78,16.84,0.11,0,0,3.95,9.28,0,0,0,0,0,0,0,0,0,0,0.24,0,0,0,0,0.11,0,0,0,0,0,0,0,0,0,0,0,1.24,0,0,0,0,0,0,0,0,0
79,67.88,0,1.02,15.46,1.96,0,0,3.45,8.23,0,0,0,0,0,0,0,0,0,0,0.77,0,0,0,0,0.24,0,0,0,0,0,0,0,0,0,0,0,0.99,0,0,0,0,0,0,0,0,0
74,68.56,0,0.72,15.44,2.29,0.68,0,3.54,7.26,0,0,0,0,0,0,0,0,0,0,0,0,0,0,0,0.27,0,0,0,0,0,0,0,0,0,0,0,1.24,0,0,0,0,0,0,0,0,0
70,66.43,0,0.66,16.36,1.98,0,0,3.08,7.13,0,0,0,0,0,0,0,0,0,0,1.9,0,0,0,0,0.26,0,0,0,0,0,0,0,0,0,0,0,2.2,0,0,0,0,0,0,0,0,0
74,68.32,0,0.47,17.94,0,0,0,5.5,5.45,0,0,0,0,0,0,0,0,0,0,0.29,0,0,0,0,0.29,0,0,0,0,0,0,0,0,0,0,0,1.74,0,0,0,0,0,0,0,0,0
38,68.14,9.8,10.04,0,6.08,0.89,0,0,0,0,0,0,0,0,0,0,0,0,0.84,3.95,0,0,0,0,0,0,0,0,0,0.21,0,0,0,0,0,0,0,0,0.05,0,0,0,0,0,0,0
32,69.32,9.5,10.38,0,9.43,0.43,0,0,0,0,0,0,0,0,0,0,0,0,0,0.64,0,0,0,0,0,0,0.23,0,0,0.07,0,0,0,0,0,0,0,0,0,0,0,0,0,0,0,0
95,22.85,19.72,1.08,40.87,14.69,0,0,0,0,0,0,0,0,0,0,0,0,0,0,0,0,0,0,0,0,0,0,0,0,0,0.34,0,0,0,0,0,0.45,0,0,0,0,0,0,0,0,0
100,18.99,20.49,0.28,42.45,14.24,1.86,0,0,0,0,0,0,0,0,0,0,0,0,0,0,0,0,0,0,0,0,0,0,0,0,0.53,0,0,0,0,0,1.16,0,0,0,0,0,0,0,0,0
105,22.74,15.7,0,44.75,14.62,0.36,0,0,0,0,0,0,0,0,0,0,0,0,0,0,0,0,0,0,0,0,0,0,0,0,0.5,0,0,0,0,0,1.33,0,0,0,0,0,0,0,0,0
100,14.11,19.48,2.49,32.25,31.24,0,0,0,0,0,0,0,0,0,0,0,0,0,0,0,0,0,0,0,0,0,0,0,0,0,0.43,0,0,0,0,0,0,0,0,0,0,0,0,0,0,0
105,16.77,19.29,0.55,31.93,30.94,0,0,0,0,0,0,0,0,0,0,0,0,0,0,0,0,0,0,0,0,0,0,0,0,0,0.52,0,0,0,0,0,0,0,0,0,0,0,0,0,0,0
110,13.64,21.98,0.27,39.32,24.37,0,0,0,0,0,0,0,0,0,0,0,0,0,0,0,0,0,0,0,0,0,0,0,0,0,0.42,0,0,0,0,0,0,0,0,0,0,0,0,0,0,0
110,14.16,20.37,0.28,32.37,31.36,0,0,0,0,0,0,0,0,0,0,0,0,0,0,0,0,0,0,0,0,0,0,0,0,0,0.52,0,0,0,0,0,0,0,0.94,0,0,0,0,0,0,0
115,10.71,18.5,1.58,38.6,30.61,0,0,0,0,0,0,0,0,0,0,0,0,0,0,0,0,0,0,0,0,0,0,0,0,0,0,0,0,0,0,0,0,0,0,0,0,0,0,0,0,0
115,14.51,15.65,0.53,39.21,29.16,0,0,0,0,0,0,0,0,0,0,0,0,0,0,0,0,0,0,0,0,0,0,0,0,0,0.5,0,0,0,0,0,0.44,0,0,0,0,0,0,0,0,0
105,14.08,20.25,0.28,33.57,30.16,0,0,0,0,0,0,0,0,0,0,0,0,0,0,0,0,0,0,0,0,0,0,0,0,0,0.52,0,0,0,0,0,1.14,0,0,0,0,0,0,0,0,0
48,37.93,7.35,13.69,0,0,0,0,0,0,0,0,0,0,0,0,0,0,0,0,0,0,0,0,0,0,0,0,0,0,0,0,0,0,0,0,0,0,0,0,0,41.03,0,0,0,0,0
47,50.01,0,12.52,0,0,0,0,0,0,0,0,0,0,0,0,0,0,0,0,0,0,0,0,0,0,0,0,0,0,0,0,0,0,0,0,0,0,0,0,0,37.47,0,0,0,0,0
32,57.47,0,14.75,0,0,0,0,0,0,0,0,0,0,0,0,0,0,0,0,0,0,0,0,0,0,0,0,0,0,0,0,0,0,0,0,0,0,0,0,0,27.78,0,0,0,0,0
53,43.89,6.64,12.37,0,0,0,0,0,0,0,0,0,0,0,0,0,0,0,0,0,0,0,0,0,0,0,0,0,0,0,0,0,0,0,0,0,0,0,0,0,37.1,0,0,0,0,0
37,50.48,0,22.72,0,0,0,0,0,0,0,0,0,0,0,0,0,0,0,0,0,0,0,0,0,0,0,0,0,0,0,0,0,0,0,0,0,0,0,0,0,26.8,0,0,0,0,0
37.9,65.38,7.61,10.2,6.57,8.06,0,0,0,0,0,0,0,0,0,0,0,0,0,0,2.18,0,0,0,0,0,0,0,0,0,0,0,0,0,0,0,0,0,0,0,0,0,0,0,0,0,0
94,57.1,0,4.01,0,0,13.85,0,13.18,0,0,0,0,0,0,0,0,0,0,9.03,0,0,0,0,0,0,0,0,0,0,0,1.5,0,0,0,0,0,1.33,0,0,0,0,0,0,0,0,0
76,64.12,0,3.15,0,0,14.14,0,6.48,0,0,0,0,0,0,0,0,0,0,5.92,0,0,0,0,0,0,0,0,0,0,0.08,0.25,0,0,0,0,0,5.86,0,0,0,0,0,0,0,0,0
49.9,52.05,0.99,9.82,22.92,0,0,0,0,0,0,0,0,0,0,0,0,0,0,0,13.24,0,0,0,0,0,0,0,0,0,0,0,0,0,0,0,0,0,0,0,0,0.98,0,0,0,0,0
47.5,52.99,1.01,10,23.33,0,11.67,0,0,0,0,0,0,0,0,0,0,0,0,0,0,0,0,0,0,0,0,0,0,0,0,0,0,0,0,0,0,0,0,0,0,1,0,0,0,0,0
60.5,46.63,1.5,8.93,36.22,0,0.99,0,0,0,0,0,0,0,0,0,0,0,0,0,5.73,0,0,0,0,0,0,0,0,0,0,0,0,0,0,0,0,0,0,0,0,0,0,0,0,0,0
112.9,78,0,2.5,5,0,0,0,0,14.5,0,0,0,0,0,0,0,0,0,0,0,0,0,0,0,0,0,0,0,0,0,0,0,0,0,0,0,0,0,0,0,0,0,0,0,0,0
140,60.67,0,0,0,0,19.34,0,0,0,0,0,0,0,0,0,0,0,0,0,0,0,0,0,0,0,0,0,0,0,0,19.99,0,0,0,0,0,0,0,0,0,0,0,0,0,0,0
47,47.43,19.44,19.56,5.3,0,0,3.58,3.1,0.61,0,0,0,0,0,0,0,0,0,0,0,0,0,0,0,0,0,0,0,0,0,0,0,0.98,0,0,0,0,0,0,0,0,0,0,0,0,0
43,50.57,17.26,18.71,5.26,0,0,3.55,3.08,0.6,0,0,0,0,0,0,0,0,0,0,0,0,0,0,0,0,0,0,0,0,0,0,0,0.97,0,0,0,0,0,0,0,0,0,0,0,0,0
40,52.42,17.09,17.16,5.21,0,0,3.51,3.05,0.59,0,0,0,0,0,0,0,0,0,0,0,0,0,0,0,0,0,0,0,0,0,0,0,0.97,0,0,0,0,0,0,0,0,0,0,0,0,0
38,54.22,16.93,15.64,5.16,0,0,3.48,3.02,0.59,0,0,0,0,0,0,0,0,0,0,0,0,0,0,0,0,0,0,0,0,0,0,0,0.96,0,0,0,0,0,0,0,0,0,0,0,0,0
35,56.88,16.69,13.41,5.09,0,0,3.43,2.98,0.58,0,0,0,0,0,0,0,0,0,0,0,0,0,0,0,0,0,0,0,0,0,0,0,0.94,0,0,0,0,0,0,0,0,0,0,0,0,0
33,66.39,10.51,10.43,4.95,0,0,3.34,2.9,0.56,0,0,0,0,0,0,0,0,0,0,0,0,0,0,0,0,0,0,0,0,0,0,0,0.92,0,0,0,0,0,0,0,0,0,0,0,0,0
31,72.5,7.47,7.65,4.84,0,0,3.26,2.83,0.55,0,0,0,0,0,0,0,0,0,0,0,0,0,0,0,0,0,0,0,0,0,0,0,0.9,0,0,0,0,0,0,0,0,0,0,0,0,0
35,74.96,6.47,6.31,4.79,0,0,3.23,2.8,0.55,0,0,0,0,0,0,0,0,0,0,0,0,0,0,0,0,0,0,0,0,0,0,0,0.89,0,0,0,0,0,0,0,0,0,0,0,0,0
28,77.61,4.59,5.64,4.75,0,0,3.21,2.78,0.54,0,0,0,0,0,0,0,0,0,0,0,0,0,0,0,0,0,0,0,0,0,0,0,0.88,0,0,0,0,0,0,0,0,0,0,0,0,0
25,79.04,4.55,4.35,4.71,0,0,3.18,2.76,0.54,0,0,0,0,0,0,0,0,0,0,0,0,0,0,0,0,0,0,0,0,0,0,0,0.87,0,0,0,0,0,0,0,0,0,0,0,0,0
38,77.79,15.16,0.7,0.65,0.66,0,0,3.76,0.96,0,0,0,0,0,0,0,0,0,0,0,0,0,0,0,0.01,0,0,0,0,0,0,0,0,0.31,0,0,0,0,0,0,0,0,0,0,0,0
96.4,74.3,0,2.12,2.11,2.22,3.64,2.41,7.73,3.35,0,0,0,0,0,0,0,0,0,0,1.9,0,0,0,0,0.02,0,0,0,0,0.04,0,0,0,0,0,0,0,0.16,0,0,0,0,0,0,0,0
80.4,56.84,5.92,2.08,0,0,1.54,0,0,0,0,0,0,0,0,0,0,0,0,0,0,0,33.62,0,0,0,0,0,0,0,0,0,0,0,0,0,0,0,0,0,0,0,0,0,0,0,0
