Repository: you0514w/youyou

File: Expansion Coeff.csv (part 50 of 83)
Expansion Coeff (Typical) ( 10-7/K ),SiO2,B2O3,Al2O3,MgO,CaO,BaO,Li2O,Na2O,K2O,Rb2O,Ag2O,Cs2O,Tl2O,MnO,FeO,CoO,NiO,CuO,ZnO,SrO,CdO,PbO,SnO,Cr2O3,Fe2O3,Ga2O3,As2O3,Y2O3,In2O3,Sb2O3,La2O3,Nd2O3,Gd2O3,TiO2,MnO2,GeO2,ZrO2,CeO2,SnO2,TeO2,P2O5,V2O5,Nb2O5,Ta2O5,MoO3,WO3
38.2,70,0,18,0,0,0,0,0,0,0,0,0,0,0,0,0,0,0,0,0,0,0,0,0,0,0,0,12,0,0,0,0,0,0,0,0,0,0,0,0,0,0,0,0,0,0
38.6,70,0,18,0,0,0,0,0,0,0,0,0,0,0,0,0,0,0,0,0,0,0,0,0,0,0,0,11,0,0,1,0,0,0,0,0,0,0,0,0,0,0,0,0,0,0
39.5,70,0,18,0,0,0,0,0,0,0,0,0,0,0,0,0,0,0,0,0,0,0,0,0,0,0,0,9,0,0,3,0,0,0,0,0,0,0,0,0,0,0,0,0,0,0
39.4,69.93,0,18.07,0,0,0,0,0,0,0,0,0,0,0,0,0,0,0,0,0,0,0,0,0,0,0,0,6,0,0,6,0,0,0,0,0,0,0,0,0,0,0,0,0,0,0
40.4,69.99,0,18,0,0,0,0,0,0,0,0,0,0,0,0,0,0,0,0,0,0,0,0,0,0,0,0,3,0,0,9.01,0,0,0,0,0,0,0,0,0,0,0,0,0,0,0
41.8,70,0,18,0,0,0,0,0,0,0,0,0,0,0,0,0,0,0,0,0,0,0,0,0,0,0,0,1,0,0,11,0,0,0,0,0,0,0,0,0,0,0,0,0,0,0
43.6,70,0,18,0,0,0,0,0,0,0,0,0,0,0,0,0,0,0,0,0,0,0,0,0,0,0,0,0,0,0,12,0,0,0,0,0,0,0,0,0,0,0,0,0,0,0
24.8,82,0,13.5,0,0,0,0,0,0,0,0,0,0,0,0,0,0,0,0,0,0,0,0,0,0,0,0,0,0,0,4.5,0,0,0,0,0,0,0,0,0,0,0,0,0,0,0
44.6,70,0,17.51,0,0,0,0,0,0,0,0,0,0,0,0,0,0,0,0,0,0,0,0,0,0,0,0,0,0,0,12.49,0,0,0,0,0,0,0,0,0,0,0,0,0,0,0
42.2,71.01,0,18,0,0,0,0,0,0,0,0,0,0,0,0,0,0,0,0,0,0,0,0,0,0,0,0,0,0,0,10.99,0,0,0,0,0,0,0,0,0,0,0,0,0,0,0
79,10.73,29.5,0,0,0,0,0,0,0,0,0,0,0,0,0,0,0,0,26.06,0,0,0,0,0,0,0,0,0,0,0,16.86,0,3.06,0,0,0,4.6,0,0,0,0,0,0,3.83,0,5.36
76,7.69,30.76,0,0,0,0,0,0,0,0,0,0,0,0,0,0,0,0,27.69,0,0,0,0,0,0,0,0,0,0,0,13.85,0,4.62,0,0,0,3.08,0,0,0,0,0,0,4.62,0,7.69
79,7.69,29.24,0,0,0,0,0,0,0,0,0,0,0,0,0,0,0,0,27.68,0,0,0,0,0,0,0,0,0,0,0,14.61,0,5.39,0,0,0,3.08,0,0,0,0,0,0,4.62,0,7.69
77,7.68,30.78,0,0,0,0,0,0,0,0,0,0,0,0,0,0,0,0,27.69,0,0,0,0,0,0,0,0,0,0,0,13.84,0,4.62,0,0,0,3.08,0,0,0,0,0,2.31,2.31,0,7.69
78,7.52,30.07,0,0,0,0,0,0,0,0,0,0,0,0,0,0,0,0,27.06,0,0,0,0,0,0,0,0,0,0,0,13.53,0,4.51,4.52,0,0,3.01,0,0,0,0,0,0,2.26,0,7.52
77,7.51,30.08,0,0,0,0,0,0,0,0,0,0,0,0,0,0,0,0,27.06,0,0,0,0,0,0,0,0,0,0,0,13.54,0,4.51,0,0,0,3.01,0,0,0,0,0,0,2.26,0,12.03
79,7.52,30.08,0,0,0,0,0,0,0,0,0,0,0,0,0,0,0,0,27.08,0,0,0,0,0,0,0,0,0,0,0,13.53,0,4.51,4.51,0,0,3,0,0,0,0,0,2.25,0,0,7.52
79,7.51,29.33,0,0,0,0,0,0,0,0,0,0,0,0,0,0,0,0,27.08,0,0,0,0,0,0,0,0,0,0,0,14.29,0,4.51,4.51,0,0,3,0,0,0,0,0,0,2.25,0,7.52
76,7.51,29.33,0,0,0,0,0,0,0,0,0,0,0,0,0,0,0,0,27.07,0,0,0,0,0,0,0,0,0,0,0,14.29,0,4.51,0,0,0,3.01,0,0,0,0,0,0,2.25,0,12.03
80,7.51,28.58,0,0,0,0,0,0,0,0,0,0,0,0,0,0,0,0,27.08,0,0,0,0,0,0,0,0,0,0,0,15.03,0,4.51,4.51,0,0,3.01,0,0,0,0,0,0,2.25,0,7.52
54.9,40,15,0,0,0,0,0,0,0,0,0,0,0,0,0,0,0,0,0,0,0,0,0,0,0,0,0,0,0,0,0,0,0,0,0,30,0,0,0,0,15,0,0,0,0,0
49.8,50,15,0,0,0,0,0,0,0,0,0,0,0,0,0,0,0,0,0,0,0,0,0,0,0,0,0,0,0,0,0,0,0,0,0,20,0,0,0,0,15,0,0,0,0,0
46.2,60,15,0,0,0,0,0,0,0,0,0,0,0,0,0,0,0,0,0,0,0,0,0,0,0,0,0,0,0,0,0,0,0,0,0,10,0,0,0,0,15,0,0,0,0,0
44.9,60,10,0,0,0,0,0,0,0,0,0,0,0,0,0,0,0,0,0,0,0,0,0,0,0,0,0,0,0,0,0,0,0,0,0,20,0,0,0,0,10,0,0,0,0,0
49.6,50,10,0,0,0,0,0,0,0,0,0,0,0,0,0,0,0,0,0,0,0,0,0,0,0,0,0,0,0,0,0,0,0,0,0,30,0,0,0,0,10,0,0,0,0,0
40.3,60,15,0,0,0,0,0,0,0,0,0,0,0,0,0,0,0,0,0,0,0,0,0,0,0,0,0,0,0,0,0,0,0,0,0,0,0,0,0,0,15,0,0,0,0,10
46.5,60,15,0,0,0,0,0,0,0,0,0,0,0,0,0,0,0,0,0,0,0,0,0,0,0,0,3,0,0,0,0,0,0,0,0,7,0,0,0,0,15,0,0,0,0,0
31.9,64.61,0,12.08,17.21,5.32,0,0,0.7,0,0,0,0,0,0,0,0,0,0,0,0,0,0,0,0,0.08,0,0,0,0,0,0,0,0,0,0,0,0,0,0,0,0,0,0,0,0,0
38.8,63.9,0,10.43,12.2,12.69,0,0,0.7,0,0,0,0,0,0,0,0,0,0,0,0,0,0,0,0,0.08,0,0,0,0,0,0,0,0,0,0,0,0,0,0,0,0,0,0,0,0,0
33.6,72.67,13.41,6.51,0,0,0,6.91,0,0,0,0,0,0,0,0,0,0,0,0,0,0,0,0,0,0,0,0,0,0,0,0,0,0,0,0,0,0.5,0,0,0,0,0,0,0,0,0
36.4,72.93,13.39,6.09,0,0,0,6.79,0,0,0,0,0,0,0,0,0,0,0,0.8,0,0,0,0,0,0,0,0,0,0,0,0,0,0,0,0,0,0,0,0,0,0,0,0,0,0,0
35.3,73.8,15.5,4.9,0,0,0,4.2,1.6,0,0,0,0,0,0,0,0,0,0,0,0,0,0,0,0,0,0,0,0,0,0,0,0,0,0,0,0,0,0,0,0,0,0,0,0,0,0
31.7,79.9,16.6,0,0,0,0,0,0,3.5,0,0,0,0,0,0,0,0,0,0,0,0,0,0,0,0,0,0,0,0,0,0,0,0,0,0,0,0,0,0,0,0,0,0,0,0,0
37.4,79.12,16.68,0,0,0,0,0,0,4.2,0,0,0,0,0,0,0,0,0,0,0,0,0,0,0,0,0,0,0,0,0,0,0,0,0,0,0,0,0,0,0,0,0,0,0,0,0
30,78.1,20.4,0,0,0,0,0,0,1.5,0,0,0,0,0,0,0,0,0,0,0,0,0,0,0,0,0,0,0,0,0,0,0,0,0,0,0,0,0,0,0,0,0,0,0,0,0
31.6,76.4,22.1,0,0,0,0,0,0,1.5,0,0,0,0,0,0,0,0,0,0,0,0,0,0,0,0,0,0,0,0,0,0,0,0,0,0,0,0,0,0,0,0,0,0,0,0,0
32.3,74.58,23.92,0,0,0,0,0,0,1.5,0,0,0,0,0,0,0,0,0,0,0,0,0,0,0,0,0,0,0,0,0,0,0,0,0,0,0,0,0,0,0,0,0,0,0,0,0
98,34.61,8.71,1.27,0,7.73,0.57,11.6,8.39,3.68,0,0,0,0,0,0,0,0,0,6.39,0.84,0,0,0,0,0,0,0,0,0,0,0,0,0,0.54,0,0,5.63,0,0,0,0,0,9.45,0.59,0,0
89,42.31,7.83,0,2.03,6.48,4.15,9.11,7.33,2.89,0,0,0,0,0,0,0,0,0,1.12,0.88,0,0,0,0,0,0,0,0,0,0.06,0,0,0,0.11,0,0,4.42,0,0,0,0,0,10.25,1.03,0,0
67,52.97,5.38,0,0,3.34,2.44,3.13,7.55,1.99,0,0,0,0,0,0,0,0,0,4.6,0,0,0,0,0,0,0,0,0,0,0,0,0,0,0.23,0,0,7.6,0,0,0,0,0,9.08,1.69,0,0
93,50.84,6.03,0,0,5.45,0.75,15.34,4.93,4.05,0,0,0,0,0,0,0,0,0,0.94,0,0,0,0,0,0,0,0,0,0,0,0,0,0,0.38,0,0,3.72,0,0,0,0,0,7.47,0.1,0,0
95,44.77,8.45,0,0,4.5,0.55,14.07,8.14,3.22,0,0,0,0,0,0,0,0,0,0,0,0,0,0,0,0,0,0,0,0,0,0,0,0,0.42,0,0,6.14,0,0,0,0,0,9.17,0.57,0,0
105,73.64,0,2.19,2.59,1.86,3.8,2.62,7.92,3.41,0,0,0,0,0,0,0.03,0,0,0,1.9,0,0,0,0,0,0,0,0,0,0,0,0,0,0,0,0,0,0.04,0,0,0,0,0,0,0,0
10,64.68,0,12.7,8.03,0,0,10.84,0,0.69,0,0.28,0,0,0,0,0,0,0,0,0,0,0,0,0,0,0,0,0,0,0,0,0,0,0,0,0,2.63,0,0,0,0,0,0,0.15,0,0
10,63.38,0,14.94,0,0,0,12.74,0,0,0,0.66,0,0,0,0,0,0,0,0,0,0,0,0,0,0,0,0,0,0,0,2.34,0,0,0,0,0,3.09,0,0,0,2.68,0,0,0.17,0,0
6,99.87,0,0,0,0,0,0,0,0,0,0.13,0,0,0,0,0,0,0,0,0,0,0,0,0,0,0,0,0,0,0,0,0,0,0,0,0,0,0,0,0,0,0,0,0,0,0
50,65.58,11.32,7.65,0,0,15.42,0,0,0,0,0.03,0,0,0,0,0,0,0,0,0,0,0,0,0,0,0,0,0,0,0,0,0,0,0,0,0,0,0,0,0,0,0,0,0,0,0
40,69.04,10.93,7.46,0,0,12.41,0,0,0,0,0.16,0,0,0,0,0,0,0,0,0,0,0,0,0,0,0,0,0,0,0,0,0,0,0,0,0,0,0,0,0,0,0,0,0,0,0
64,72.69,0,4.06,1.14,0,0,19.23,0,0.61,0,0,0,0,0,0,0,0,0,0.35,0,0,0,0,0,0,0,0,0,0,0.04,0,0,0,0,0,0,1.07,0,0,0,0.81,0,0,0,0,0
63.2,51.19,0,9.1,0,0,0,24.05,0,0,0,0,0,0,0,0,0,0,0,14.81,0,0,0,0,0,0,0,0,0,0,0,0,0,0,0,0,0,0,0,0,0,0.85,0,0,0,0,0
86,57.1,28.6,0,0,0,0,0,14.3,0,0,0,0,0,0,0,0,0,0,0,0,0,0,0,0,0,0,0,0,0,0,0,0,0,0,0,0,0,0,0,0,0,0,0,0,0,0
92,55.4,27.7,0,0,0,0,0,13.9,0,0,0,0,0,0,0,0,0,0,0,0,0,0,0,0,0,0,0,0,0,0,0,0,0,0,0,0,0,0,0,0,3,0,0,0,0,0
85,54.2,27.2,0,0,0,0,0,13.6,0,0,0,0,0,0,0,0,0,0,0,0,0,0,0,0,0,0,0,0,0,0,0,0,0,0,0,0,0,0,0,0,5,0,0,0,0,0
128,48.4,24.3,0,0,0,0,0,24.3,0,0,0,0,0,0,0,0,0,0,0,0,0,0,0,0,0,0,0,0,0,0,0,0,0,0,0,0,0,0,0,0,3,0,0,0,0,0
115,47.55,23.72,0,0,0,0,0,23.72,0,0,0,0,0,0,0,0,0,0,0,0,0,0,0,0,0,0,0,0,0,0,0,0,0,0,0,0,0,0,0,0,5.01,0,0,0,0,0
147,44.5,22.2,0,0,0,0,0,33.3,0,0,0,0,0,0,0,0,0,0,0,0,0,0,0,0,0,0,0,0,0,0,0,0,0,0,0,0,0,0,0,0,0,0,0,0,0,0
152,43.2,21.5,0,0,0,0,0,32.3,0,0,0,0,0,0,0,0,0,0,0,0,0,0,0,0,0,0,0,0,0,0,0,0,0,0,0,0,0,0,0,0,3,0,0,0,0,0
150,42.3,21.1,0,0,0,0,0,31.6,0,0,0,0,0,0,0,0,0,0,0,0,0,0,0,0,0,0,0,0,0,0,0,0,0,0,0,0,0,0,0,0,5,0,0,0,0,0
80.2,47.36,0,5.27,21.05,25,1.32,0,0,0,0,0,0,0,0,0,0,0,0,0,0,0,0,0,0,0,0,0,0,0,0,0,0,0,0,0,0,0,0,0,0,0,0,0,0,0,0
80.8,47.38,0,5.26,21.05,23.68,2.63,0,0,0,0,0,0,0,0,0,0,0,0,0,0,0,0,0,0,0,0,0,0,0,0,0,0,0,0,0,0,0,0,0,0,0,0,0,0,0,0
81.1,47.37,0,5.26,21.05,21.05,5.27,0,0,0,0,0,0,0,0,0,0,0,0,0,0,0,0,0,0,0,0,0,0,0,0,0,0,0,0,0,0,0,0,0,0,0,0,0,0,0,0
76.5,47.38,2.63,2.63,21.04,21.06,5.26,0,0,0,0,0,0,0,0,0,0,0,0,0,0,0,0,0,0,0,0,0,0,0,0,0,0,0,0,0,0,0,0,0,0,0,0,0,0,0,0
150,0,0,0,0,0,0,0,0,0,0,0,0,0,0,0,0,0,0,0,0,0,0,57.5,0,0,0,0,0,0,0,0,0,0,0,0,0,0,0,0,0,42.5,0,0,0,0,0
143,0,0,0,2,0,0,0,0,0,0,0,0,0,0,0,0,0,0,0,0,0,0,55.5,0,0,0,0,0,0,0,0,0,0,0,0,0,0,0,0,0,42.5,0,0,0,0,0
114,0,0,0,5.2,0,0,0,0,0,0,0,0,0,0,0,0,0,0,0,0,0,0,52.3,0,0,0,0,0,0,0,0,0,0,0,0,0,0,0,0,0,42.5,0,0,0,0,0
128,0,0,0,10.1,0,0,0,0,0,0,0,0,0,0,0,0,0,0,0,0,0,0,47.4,0,0,0,0,0,0,0,0,0,0,0,0,0,0,0,0,0,42.5,0,0,0,0,0
117,0,0,0,14.7,0,0,0,0,0,0,0,0,0,0,0,0,0,0,0,0,0,0,42.8,0,0,0,0,0,0,0,0,0,0,0,0,0,0,0,0,0,42.5,0,0,0,0,0
103,0,0,0,17.5,0,0,0,0,0,0,0,0,0,0,0,0,0,0,0,0,0,0,40,0,0,0,0,0,0,0,0,0,0,0,0,0,0,0,0,0,42.5,0,0,0,0,0
109,0,0,0,20.1,0,0,0,0,0,0,0,0,0,0,0,0,0,0,0,0,0,0,37.4,0,0,0,0,0,0,0,0,0,0,0,0,0,0,0,0,0,42.5,0,0,0,0,0
109,0,0,0,24.7,0,0,0,0,0,0,0,0,0,0,0,0,0,0,0,0,0,0,32.8,0,0,0,0,0,0,0,0,0,0,0,0,0,0,0,0,0,42.5,0,0,0,0,0
136,0,0,0,2.4,0,0,0,0,0,0,0,0,0,0,0,0,0,0,0,0,0,0,57.6,0,0,0,0,0,0,0,0,0,0,0,0,0,0,0,0,0,40,0,0,0,0,0
118,0,0,0,4.8,0,0,0,0,0,0,0,0,0,0,0,0,0,0,0,0,0,0,55.2,0,0,0,0,0,0,0,0,0,0,0,0,0,0,0,0,0,40,0,0,0,0,0
103,0,0,0,7.5,0,0,0,0,0,0,0,0,0,0,0,0,0,0,0,0,0,0,52.5,0,0,0,0,0,0,0,0,0,0,0,0,0,0,0,0,0,40,0,0,0,0,0
113,0,0,0,9.5,0,0,0,0,0,0,0,0,0,0,0,0,0,0,0,0,0,0,50.5,0,0,0,0,0,0,0,0,0,0,0,0,0,0,0,0,0,40,0,0,0,0,0
106,0,0,0,12.3,0,0,0,0,0,0,0,0,0,0,0,0,0,0,0,0,0,0,47.7,0,0,0,0,0,0,0,0,0,0,0,0,0,0,0,0,0,40,0,0,0,0,0
85,0,0,0,14.7,0,0,0,0,0,0,0,0,0,0,0,0,0,0,0,0,0,0,45.3,0,0,0,0,0,0,0,0,0,0,0,0,0,0,0,0,0,40,0,0,0,0,0
82,0,0,0,17.1,0,0,0,0,0,0,0,0,0,0,0,0,0,0,0,0,0,0,42.9,0,0,0,0,0,0,0,0,0,0,0,0,0,0,0,0,0,40,0,0,0,0,0
89,0,0,0,20.1,0,0,0,0,0,0,0,0,0,0,0,0,0,0,0,0,0,0,39.9,0,0,0,0,0,0,0,0,0,0,0,0,0,0,0,0,0,40,0,0,0,0,0
116,0,0,0,22.5,0,0,0,0,0,0,0,0,0,0,0,0,0,0,0,0,0,0,37.5,0,0,0,0,0,0,0,0,0,0,0,0,0,0,0,0,0,40,0,0,0,0,0
106,0,0,0,25.2,0,0,0,0,0,0,0,0,0,0,0,0,0,0,0,0,0,0,34.8,0,0,0,0,0,0,0,0,0,0,0,0,0,0,0,0,0,40,0,0,0,0,0
144,0,0,0,0,0,0,0,0,0,0,0,0,0,0,0,0,0,0,0,0,0,0,62.5,0,0,0,0,0,0,0,0,0,0,0,0,0,0,0,0,0,37.5,0,0,0,0,0
107,0,0,0,5,0,0,0,0,0,0,0,0,0,0,0,0,0,0,0,0,0,0,57.5,0,0,0,0,0,0,0,0,0,0,0,0,0,0,0,0,0,37.5,0,0,0,0,0
101,0,0,0,10,0,0,0,0,0,0,0,0,0,0,0,0,0,0,0,0,0,0,52.5,0,0,0,0,0,0,0,0,0,0,0,0,0,0,0,0,0,37.5,0,0,0,0,0
114,0,0,0,14.7,0,0,0,0,0,0,0,0,0,0,0,0,0,0,0,0,0,0,47.8,0,0,0,0,0,0,0,0,0,0,0,0,0,0,0,0,0,37.5,0,0,0,0,0
130,0,0,0,20,0,0,0,0,0,0,0,0,0,0,0,0,0,0,0,0,0,0,42.5,0,0,0,0,0,0,0,0,0,0,0,0,0,0,0,0,0,37.5,0,0,0,0,0
106,0,0,0,22.5,0,0,0,0,0,0,0,0,0,0,0,0,0,0,0,0,0,0,40,0,0,0,0,0,0,0,0,0,0,0,0,0,0,0,0,0,37.5,0,0,0,0,0
145,0,0,0,0,0,0,0,0,0,0,0,0,0,0,0,0,0,0,0,0,0,0,65,0,0,0,0,0,0,0,0,0,0,0,0,0,0,0,0,0,35,0,0,0,0,0
138,0,0,0,2.3,0,0,0,0,0,0,0,0,0,0,0,0,0,0,0,0,0,0,62.7,0,0,0,0,0,0,0,0,0,0,0,0,0,0,0,0,0,35,0,0,0,0,0
130,0,0,0,5.2,0,0,0,0,0,0,0,0,0,0,0,0,0,0,0,0,0,0,59.8,0,0,0,0,0,0,0,0,0,0,0,0,0,0,0,0,0,35,0,0,0,0,0
127,0,0,0,7.5,0,0,0,0,0,0,0,0,0,0,0,0,0,0,0,0,0,0,57.5,0,0,0,0,0,0,0,0,0,0,0,0,0,0,0,0,0,35,0,0,0,0,0
113,0,0,0,10.1,0,0,0,0,0,0,0,0,0,0,0,0,0,0,0,0,0,0,54.9,0,0,0,0,0,0,0,0,0,0,0,0,0,0,0,0,0,35,0,0,0,0,0
110,0,0,0,12.3,0,0,0,0,0,0,0,0,0,0,0,0,0,0,0,0,0,0,52.7,0,0,0,0,0,0,0,0,0,0,0,0,0,0,0,0,0,35,0,0,0,0,0
108,0,0,0,14.6,0,0,0,0,0,0,0,0,0,0,0,0,0,0,0,0,0,0,50.4,0,0,0,0,0,0,0,0,0,0,0,0,0,0,0,0,0,35,0,0,0,0,0
118,0,0,0,17.5,0,0,0,0,0,0,0,0,0,0,0,0,0,0,0,0,0,0,47.5,0,0,0,0,0,0,0,0,0,0,0,0,0,0,0,0,0,35,0,0,0,0,0
105,0,0,0,20.1,0,0,0,0,0,0,0,0,0,0,0,0,0,0,0,0,0,0,44.9,0,0,0,0,0,0,0,0,0,0,0,0,0,0,0,0,0,35,0,0,0,0,0
106,0,0,0,24.7,0,0,0,0,0,0,0,0,0,0,0,0,0,0,0,0,0,0,40.3,0,0,0,0,0,0,0,0,0,0,0,0,0,0,0,0,0,35,0,0,0,0,0
145,0,0,0,0,0,0,0,0,0,0,0,0,0,0,0,0,0,0,0,0,0,0,67.5,0,0,0,0,0,0,0,0,0,0,0,0,0,0,0,0,0,32.5,0,0,0,0,0
143,0,0,0,5.1,0,0,0,0,0,0,0,0,0,0,0,0,0,0,0,0,0,0,62.4,0,0,0,0,0,0,0,0,0,0,0,0,0,0,0,0,0,32.5,0,0,0,0,0
113,0,0,0,9.9,0,0,0,0,0,0,0,0,0,0,0,0,0,0,0,0,0,0,57.6,0,0,0,0,0,0,0,0,0,0,0,0,0,0,0,0,0,32.5,0,0,0,0,0
108,0,0,0,14.5,0,0,0,0,0,0,0,0,0,0,0,0,0,0,0,0,0,0,53,0,0,0,0,0,0,0,0,0,0,0,0,0,0,0,0,0,32.5,0,0,0,0,0
112,0,0,0,19.9,0,0,0,0,0,0,0,0,0,0,0,0,0,0,0,0,0,0,47.6,0,0,0,0,0,0,0,0,0,0,0,0,0,0,0,0,0,32.5,0,0,0,0,0
130,0,0,0,5.2,0,0,0,0,0,0,0,0,0,0,0,0,0,0,0,0,0,0,64.8,0,0,0,0,0,0,0,0,0,0,0,0,0,0,0,0,0,30,0,0,0,0,0
100,0,0,0,9.8,0,0,0,0,0,0,0,0,0,0,0,0,0,0,0,0,0,0,60.2,0,0,0,0,0,0,0,0,0,0,0,0,0,0,0,0,0,30,0,0,0,0,0
99,0,0,0,14.7,0,0,0,0,0,0,0,0,0,0,0,0,0,0,0,0,0,0,55.3,0,0,0,0,0,0,0,0,0,0,0,0,0,0,0,0,0,30,0,0,0,0,0
70,0,19.6,0,0,0,0,0,0,2,0,0,0,0,0,0,0,0,0,0,0,0,0,0,0,0,0,0,0,0,0,0,0,0,0,0,78.4,0,0,0,0,0,0,0,0,0,0
75,0,19,0,0,0,0,0,0,5,0,0,0,0,0,0,0,0,0,0,0,0,0,0,0,0,0,0,0,0,0,0,0,0,0,0,76,0,0,0,0,0,0,0,0,0,0
90,0,18,0,0,0,0,0,0,10,0,0,0,0,0,0,0,0,0,0,0,0,0,0,0,0,0,0,0,0,0,0,0,0,0,0,72,0,0,0,0,0,0,0,0,0,0
100,0,17,0,0,0,0,0,0,15,0,0,0,0,0,0,0,0,0,0,0,0,0,0,0,0,0,0,0,0,0,0,0,0,0,0,68,0,0,0,0,0,0,0,0,0,0
120,0,16,0,0,0,0,0,0,20,0,0,0,0,0,0,0,0,0,0,0,0,0,0,0,0,0,0,0,0,0,0,0,0,0,0,64,0,0,0,0,0,0,0,0,0,0
126,0,15,0,0,0,0,0,0,25,0,0,0,0,0,0,0,0,0,0,0,0,0,0,0,0,0,0,0,0,0,0,0,0,0,0,60,0,0,0,0,0,0,0,0,0,0
85,0,49,0,0,0,0,0,0,2,0,0,0,0,0,0,0,0,0,0,0,0,0,0,0,0,0,0,0,0,0,0,0,0,0,0,49,0,0,0,0,0,0,0,0,0,0
90,0,47.5,0,0,0,0,0,0,5,0,0,0,0,0,0,0,0,0,0,0,0,0,0,0,0,0,0,0,0,0,0,0,0,0,0,47.5,0,0,0,0,0,0,0,0,0,0
100,0,45,0,0,0,0,0,0,10,0,0,0,0,0,0,0,0,0,0,0,0,0,0,0,0,0,0,0,0,0,0,0,0,0,0,45,0,0,0,0,0,0,0,0,0,0
115,0,42.5,0,0,0,0,0,0,15,0,0,0,0,0,0,0,0,0,0,0,0,0,0,0,0,0,0,0,0,0,0,0,0,0,0,42.5,0,0,0,0,0,0,0,0,0,0
130,0,37.5,0,0,0,0,0,0,25,0,0,0,0,0,0,0,0,0,0,0,0,0,0,0,0,0,0,0,0,0,0,0,0,0,0,37.5,0,0,0,0,0,0,0,0,0,0
145,0,35,0,0,0,0,0,0,30,0,0,0,0,0,0,0,0,0,0,0,0,0,0,0,0,0,0,0,0,0,0,0,0,0,0,35,0,0,0,0,0,0,0,0,0,0
115,0,76,0,0,0,0,0,0,5,0,0,0,0,0,0,0,0,0,0,0,0,0,0,0,0,0,0,0,0,0,0,0,0,0,0,19,0,0,0,0,0,0,0,0,0,0
115,0,72,0,0,0,0,0,0,10,0,0,0,0,0,0,0,0,0,0,0,0,0,0,0,0,0,0,0,0,0,0,0,0,0,0,18,0,0,0,0,0,0,0,0,0,0
115,0,68,0,0,0,0,0,0,15,0,0,0,0,0,0,0,0,0,0,0,0,0,0,0,0,0,0,0,0,0,0,0,0,0,0,17,0,0,0,0,0,0,0,0,0,0
120,0,64,0,0,0,0,0,0,20,0,0,0,0,0,0,0,0,0,0,0,0,0,0,0,0,0,0,0,0,0,0,0,0,0,0,16,0,0,0,0,0,0,0,0,0,0
130,0,60,0,0,0,0,0,0,25,0,0,0,0,0,0,0,0,0,0,0,0,0,0,0,0,0,0,0,0,0,0,0,0,0,0,15,0,0,0,0,0,0,0,0,0,0
140,0,56,0,0,0,0,0,0,30,0,0,0,0,0,0,0,0,0,0,0,0,0,0,0,0,0,0,0,0,0,0,0,0,0,0,14,0,0,0,0,0,0,0,0,0,0
76,63.01,3.63,0,0,2.85,0.05,0,10.86,5.36,0,0,0,0,0,0,0,0,0,0.1,0.08,0,0,0,0,0,0,0,0,0,0,0,0,0,0.32,0,0,4.78,0,0,0,0,0,8.86,0.1,0,0
64,53.76,6.45,0,1.11,4.8,1.76,6.01,2.9,2.38,0,0,0,0,0,0,0,0,0,2.21,0.87,0,0,0,0,0,0,0,0,0,0,0,0,0,1.12,0,0,5.83,0,0,0,0,0,9.78,1.02,0,0
60,35.8,10,2.5,0,0,22.6,4,0,0,0,0,0,0,0,0,0,0,0,14.6,0,0,0,0,0,0,0,0,0,0,0,0,0,0,7.5,0,0,0,0,0,0,0,0,0,0,0,3
61,35.8,10,2.5,0,0,23.4,4,0,0,0,0,0,0,0,0,0,0,0,13.8,0,0,0,0,0,0,0,0,0,0,0,0,0,0,7.5,0,0,0,0,0,0,0,0,0,0,0,3
56,40.2,10,2.5,0,0,18.2,4,0,0,0,0,0,0,0,0,0,0,0,14.6,0,0,0,0,0,0,0,0,0,0,0,0,0,0,7.5,0,0,0,0,0,0,0,0,0,0,0,3
56,35.6,12.5,2.5,0,0,18.4,4,0,0,0,0,0,0,0,0,0,0,0,20,0,0,0,0,0,0,0,0,0,0,0,0,0,0,5,0,0,0,0,0,0,0,0,0,0,0,2
59,35.6,10,2.5,0,0,10,2,2,0,0,0,0,0,0,0,0,0,0,30.9,0,0,0,0,0,0,0,0,0,0,0,0,0,0,5,0,0,0,0,0,0,0,0,0,0,0,2
67,40,10,2.5,0,0,25,2,2,0,0,0,0,0,0,0,0,0,0,11.5,0,0,0,0,0,0,0,0,0,0,0,0,0,0,5,0,0,0,0,0,0,0,0,0,0,0,2
57,40.2,5,2.5,0,0,15,5,0,0,0,0,0,0,0,0,0,0,0,22.3,0,0,0,0,0,0,0,0,0,0,0,0,0,0,7,0,0,0,0,0,0,0,0,0,0,0,3
67,41.6,7,2.4,0,2.9,9.9,5.8,2.5,2.5,0,0,0,0,0,0,0,0,0,18.1,0,0,0,0,0,0,0,0,0,0,0,0,0,0,5.3,0,0,0,0,0,0,0,0,0,0,0,2
67,46,12,2,0,0,12,4.5,4,2.3,0,0,0,0,0,0,0,0,0,12,0,0,0,0,0,0,0,0,0,0,0,0,0,0,4,0,0,0,0,0,0,0,0,0,0,0,1.2
65,65.5,14.5,3.8,0,2.8,2,0,3.6,4.3,0,0,0,0,0,0,0,0,0,3.5,0,0,0,0,0,0,0,0,0,0,0,0,0,0,0,0,0,0,0,0,0,0,0,0,0,0,0
159.1,0,0,0,0,0,21.84,0,0,0,0,0,0,0,0,0,0,0,0,0,0,0,0,0,0,0,0,0,0,0,0,0,0,0,0,0,0,0,0,0,36.72,0,41.44,0,0,0,0
124.5,0,0,0,0,0,18.33,0,0,0,0,0,0,0,0,0,0,0,0,0,0,0,0,0,0,0,0,0,0,0,0,0,0,0,0,0,0,0,0,0,31.07,15.14,35.46,0,0,0,0
112.6,0,0,0,0,0,15.74,0,0,0,0,0,0,0,0,0,0,0,0,0,0,0,0,0,0,0,0,0,0,0,0,0,0,0,0,0,0,0,0,0,27.22,26.07,30.97,0,0,0,0
145.2,0,0,0,0,0,19.47,0,0,0,0,0,0,0,0,0,0,0,0,0,0,0,0,0,0,0,0,0,0,0,0,0,0,0,0,0,0,0,0,0,33.01,0,37.67,0,0,0,9.85
114.9,0,0,0,0,0,16.42,0,0,0,0,0,0,0,0,0,0,0,0,0,0,0,0,0,0,0,0,0,0,0,0,0,0,0,0,0,0,0,0,0,28.39,14.19,32.31,0,0,0,8.69
121.3,0,0,0,0,0,15.14,0,0,0,0,0,0,0,0,0,0,0,0,0,0,0,0,0,0,0,0,0,0,0,0,0,0,0,0,0,0,0,0,0,24.93,24.53,28.25,0,0,0,7.15
133.9,0,0,0,0,0,17.51,0,0,0,0,0,0,0,0,0,0,0,0,0,0,0,0,0,0,0,0,0,0,0,0,0,0,0,0,0,0,0,0,0,30.28,0,34.45,0,0,0,17.76
123.6,0,0,0,0,0,15.93,0,0,0,0,0,0,0,0,0,0,0,0,0,0,0,0,0,0,0,0,0,0,0,0,0,0,0,0,0,0,0,0,0,26.24,12.29,29.74,0,0,0,15.8
109.7,0,0,0,0,0,14.31,0,0,0,0,0,0,0,0,0,0,0,0,0,0,0,0,0,0,0,0,0,0,0,0,0,0,0,0,0,0,0,0,0,23.27,22.59,26,0,0,0,13.83
141.5,0,0,0,0,0,18.28,0,0,0,0,0,0,0,0,0,0,0,0,10.13,0,0,0,0,0,0,0,0,0,0,0,0,0,0,0,0,0,0,0,0,31,0,29.92,0,0,0,10.67
80,60.88,4.98,0.68,6.88,0.25,7.36,3.02,2.91,2.95,0,0,0,0,0,0,0,0,0,5.96,3.01,0,0,0,0,0,0,0,0,0,0,0,0,0,1.04,0,0,0,0.08,0,0,0,0,0,0,0,0
88,57.47,1.02,4.53,5.29,4.81,9.18,5.71,1.95,2.26,0,0,0,0,0,0,0,0,0,3.49,4.11,0,0,0,0,0,0,0,0,0,0,0,0,0,0.18,0,0,0,0,0,0,0,0,0,0,0,0
71,63.84,7.05,0.28,2.65,2.03,7.98,1.43,3.21,1.28,0,0,0,0,0,0,0,0,0,4.37,5.22,0,0,0,0,0,0,0,0,0,0,0,0,0,0.62,0,0,0,0.04,0,0,0,0,0,0,0,0
74,64.1,2.33,0.79,12.22,0.72,6.38,0.68,1.96,3.15,0,0,0,0,0,0,0,0,0,1.66,3.65,0,0,0,0,0,0,0,0,0,0,0,0,0,2.36,0,0,0,0,0,0,0,0,0,0,0,0
84,65.87,0.31,1.14,0.36,2.59,10.32,3.16,4.34,2.78,0,0,0,0,0,0,0,0,0,3.57,2.45,0,0,0,0,0,0,0,0,0,0.02,0,0,0,3.09,0,0,0,0,0,0,0,0,0,0,0,0
86,57.8,7.35,0.54,4.46,5.3,6.99,2.55,1.23,2.79,0,0,0,0,0,0,0,0,0,9.09,0.73,0,0,0,0,0,0,0,0,0,0,0,0,0,1.13,0,0,0,0.04,0,0,0,0,0,0,0,0
82,62.44,5.07,0.73,6.23,0,4.51,2.72,3.28,3.74,0,0,0,0,0,0,0,0,0,5.83,4.52,0,0,0,0,0,0,0,0,0,0,0,0,0,0.85,0,0,0,0.08,0,0,0,0,0,0,0,0
85,57.76,3.31,0,9.8,1.76,3.26,2.64,3.72,3.57,0,0,0,0,0,0,0,0,0,9.14,3.37,0,0,0,0,0,0,0,0,0,0,0,0,0,1.48,0,0,0,0.19,0,0,0,0,0,0,0,0
75,63.79,0,1.78,8.82,0.99,6.27,0,2.92,2.96,0,0,0,0,0,0,0,0,0,5.31,2.82,0,0,0,0,0,0,0,0,0,0,0,0,0,3.75,0,0,0.06,0.53,0,0,0,0,0,0,0,0
81,60.8,4.71,2.24,0,1.27,6.13,4.29,3.56,3.25,0,0,0,0,0,0,0,0,0,7.18,5.36,0,0,0,0,0,0,0,0,0,0,0,0,0,1.07,0,0,0.06,0.08,0,0,0,0,0,0,0,0
50.5,72.61,15.65,1.39,0,0,0,0,2.6,4.45,0,0,0,0,0,0,0,0,0,0,0,0,0,0,0,0,0,0,0,0,0.02,0,0,0,3.23,0,0,0.05,0,0,0,0,0,0,0,0,0
50.4,70.76,17.66,1.4,0,0,0,0,2.51,4.47,0,0,0,0,0,0,0,0,0,0,0,0,0,0,0,0,0,0,0,0,0.07,0,0,0,3.08,0,0,0.05,0,0,0,0,0,0,0,0,0
51,72.25,15.97,1.01,0,0,0,0.65,0.83,5.62,0,0,0,0,0,0,0,0,0,0.4,0,0,0,0,0,0,0,0,0,0,0.04,0,0,0,3.23,0,0,0,0,0,0,0,0,0,0,0,0
50.7,70.9,17.61,0.64,0,0,0.43,0.44,0.74,5.78,0,0,0,0,0,0,0,0,0,0,0,0,0,0,0,0,0,0,0,0,0.04,0,0,0,3.12,0,0,0,0.04,0,0,0,0,0.12,0,0,0.14
51.1,72.58,16.27,1.27,0,0,0,0.43,0.63,5.7,0,0,0,0,0,0,0,0,0,0,0,0,0,0,0,0,0,0,0,0,0.04,0,0,0,3.08,0,0,0,0,0,0,0,0,0,0,0,0
49.7,70.6,17.26,1.27,0,0,0.21,0.43,1.47,4.96,0,0,0,0,0,0,0,0,0,0.4,0,0,0,0,0,0,0,0,0,0,0.07,0,0,0,3.33,0,0,0,0,0,0,0,0,0,0,0,0
51.2,72.78,16.21,0.63,0,0,0,0,1.98,5,0,0,0,0,0,0,0,0,0,0,0,0,0,0,0,0,0,0,0,0,0.09,0,0,0,3.31,0,0,0,0,0,0,0,0,0,0,0,0
49.8,72.23,16.31,1.2,0,0,0,0,2.39,4.31,0,0,0,0,0,0,0,0,0,0,0,0,0,0,0,0,0,0,0,0,0.04,0,0,0,3.47,0,0,0.05,0,0,0,0,0,0,0,0,0
158,0,0,0,0,0,0,0,0,0,0,32,0,0,0,0,0,0,0,1,0,0,0,0,0,0,0,0,0,0,0,0,0,0,0,0,0,0,0,0,40,22,0,5,0,0,0
2,69.28,0.19,14.02,0.33,0,0.56,9.44,1.69,0.14,0,0,0,0,0,0,0,0,0,0,0,0,0,0,0,0,0,0,0,0,0.11,0,0,0,2.71,0,0,0.85,0,0.22,0,0.46,0,0,0,0,0
49.2,72.07,17.36,2.09,0,0,0,1.95,0.42,5.63,0,0,0,0,0,0,0,0,0,0,0,0,0,0,0,0,0,0,0,0,0.22,0,0,0,0,0,0,0.26,0,0,0,0,0,0,0,0,0
45.3,70.22,17.09,5.58,0,0,1.04,1.11,2.35,2.11,0,0,0,0,0,0,0,0,0,0,0,0,0,0,0,0,0,0,0,0,0.23,0,0,0,0,0,0,0.27,0,0,0,0,0,0,0,0,0
48.3,70.95,17.28,5.63,0,0,0,1.11,2.37,2.13,0,0,0,0,0,0,0,0,0,0,0,0,0.15,0,0,0,0,0,0,0,0.11,0,0,0,0,0,0,0.27,0,0,0,0,0,0,0,0,0
64,62.08,0,7.07,7.09,6.34,4.42,0,3.7,0.25,0,0,0,0,0,0,0,0,0,0,7.03,0,0,0,0,0,0,0,0,0,0,0,0,0,0,0,0,2.02,0,0,0,0,0,0,0,0,0
64,62.12,0,7.08,7.08,6.34,7.41,0,3.7,0.25,0,0,0,0,0,0,0,0,0,0,4,0,0,0,0,0,0,0,0,0,0,0,0,0,0,0,0,2.02,0,0,0,0,0,0,0,0,0
62,63.1,0,6.09,8.08,8.34,4.42,0,3.7,0.25,0,0,0,0,0,0,0,0,0,0,4,0,0,0,0,0,0,0,0,0,0,0,0,0,0,0,0,2.02,0,0,0,0,0,0,0,0,0
63,61.09,0,8.1,8.08,8.34,4.42,0,3.7,0.25,0,0,0,0,0,0,0,0,0,0,4,0,0,0,0,0,0,0,0,0,0,0,0,0,0,0,0,2.02,0,0,0,0,0,0,0,0,0
65,63.12,0,6.09,7.07,6.34,7.41,0,3.7,0.25,0,0,0,0,0,0,0,0,0,0,4,0,0,0,0,0,0,0,0,0,0,0,0,0,0,0,0,2.02,0,0,0,0,0,0,0,0,0
60,63.56,0,6.13,7.12,6.38,7.93,0,2.57,0.25,0,0,0,0,0,0,0,0,0,0,4.03,0,0,0,0,0,0,0,0,0,0,0,0,0,0,0,0,2.03,0,0,0,0,0,0,0,0,0
64,65.53,0,7.46,5.31,5.07,6.21,0,4.01,0.38,0,0,0,0,0,0,0,0,0,0,3.43,0,0,0,0,0,0,0,0,0,0,0,0,0,0,0,0,2.6,0,0,0,0,0,0,0,0,0
64,64.87,0,6.03,7,6.27,7.34,0,2.84,1.12,0,0,0,0,0,0,0,0,0,0,3.96,0,0,0,0,0,0,0,0,0,0,0,0,0,0,0,0,0.57,0,0,0,0,0,0,0,0,0
63,60.15,0,7.5,9.24,9.65,3.97,0,3.53,0.24,0,0,0,0,0,0,0,0,0,0,3.8,0,0,0,0,0,0,0,0,0,0,0,0,0,0,0,0,1.92,0,0,0,0,0,0,0,0,0
64,62.1,0,6.65,7.09,6.34,4.42,0,3.7,0.25,0,0,0,0,0,0,0,0,0,0,7.43,0,0,0,0,0,0,0,0,0,0,0,0,0,0,0,0,2.02,0,0,0,0,0,0,0,0,0
53,65.73,21.22,3.62,0.33,0.48,0,1.12,0,6.41,0,0,0,0,0,0,0,0,0,0,0,0,0,0,0,0.02,0,0,0,0,0,0,0,0,0,0,0,0.27,0,0,0,0,0,0.51,0,0,0.29
52,72.12,16.72,1.9,0,0.23,0,2.16,0,5.83,0,0,0,0,0,0,0,0,0,0.24,0.06,0,0,0,0,0.01,0,0,0,0,0,0,0,0,0,0,0,0,0.38,0.34,0,0,0,0.01,0,0,0
40,75.23,13.72,1.87,0.16,0.23,0,3.2,0,2.71,0,0,0,0,0,0,0,0,0,1.57,0,0,0,0,0,0.01,0,0,0,0,0,0,0,0,0,0,0,0.21,0.67,0.42,0,0,0,0,0,0,0
42,76.06,14.59,1.87,0,0.34,0.08,3.19,0,2.43,0,0,0,0,0,0,0,0,0,0.78,0,0,0,0,0,0.01,0,0,0,0,0,0,0,0,0,0,0,0.05,0,0,0,0,0.1,0.36,0,0,0.14
69,35.6,39.6,0,0,0,0,8.9,0,4.5,0,0,0,0,0,0,0,0,1,10.4,0,0,0,0,0,0,0,0,0,0,0,0,0,0,0,0,0,0,0,0,0,0,0,0,0,0,0
75,35.56,39.55,0,0,0,0,4.5,4.5,4.5,0,0,0,0,0,0,0,0,1,10.39,0,0,0,0,0,0,0,0,0,0,0,0,0,0,0,0,0,0,0,0,0,0,0,0,0,0,0
65,29.7,39.6,0,0,0,0,5.4,0,4.5,0,0,0,0,0,0,0,0,1,19.8,0,0,0,0,0,0,0,0,0,0,0,0,0,0,0,0,0,0,0,0,0,0,0,0,0,0,0
69,35.8,39.8,0,0,0,0,8.9,0,4.5,0,0,0,0,0,0,0.1,0,0.5,10.4,0,0,0,0,0,0,0,0,0,0,0,0,0,0,0,0,0,0,0,0,0,0,0,0,0,0,0
74,35.6,39.6,0,0,0,2.5,8.9,0,4.5,0,0,0,0,0,0,0,0,1,7.9,0,0,0,0,0,0,0,0,0,0,0,0,0,0,0,0,0,0,0,0,0,0,0,0,0,0,0
80,34.8,32.3,0,9.9,0,0,7.5,0,7.5,0,0,0,0,0,0,0,0,0,7.5,0,0,0,0,0,0,0,0,0,0,0,0,0,0,0,0,0,0,0.5,0,0,0,0,0,0,0,0
79,27.17,29.66,0,0,0,7.39,5,0,5,0,0,0,0,0,0,0,0,1,24.78,0,0,0,0,0,0,0,0,0,0,0,0,0,0,0,0,0,0,0,0,0,0,0,0,0,0,0
83,27.27,39.76,0,0,0,0,0,5,7.49,0,0,0,0,0,0,0.1,0,0,19.88,0,0,0,0,0,0,0,0,0,0,0,0,0,0,0,0,0,0,0.5,0,0,0,0,0,0,0,0
82,24.88,39.75,0,0,0,0,0,3,8.89,0,0,0,0,0,0,0,0,0.5,22.98,0,0,0,0,0,0,0,0,0,0,0,0,0,0,0,0,0,0,0,0,0,0,0,0,0,0,0
87,19.8,39.8,0,0,5,0,1.5,0,10.9,0,0,0,0,0,0,0.1,0,0,22.4,0,0,0,0,0,0,0,0,0,0,0,0,0,0,0,0,0,0,0.5,0,0,0,0,0,0,0,0
74,68.07,0,4.88,3.58,0,1.22,0,0.81,8.81,0,0,0,0,0,0,0,0,0,0,7.45,0,0,0,0,0,0,0,0,0,0,0,0,0,0,0,0,4.98,0,0.1,0,0.1,0,0,0,0,0
75,67.95,0,6.28,3.57,0,1.22,0,0.81,8.79,0,0,0,0,0,0,0,0,0,0,7.43,0,0,0,0,0,0,0,0,0,0.05,0,0,0,0,0,0,3.8,0,0,0,0.1,0,0,0,0,0
94.2,27,23,0,0,0,9,4.5,9,1,0,0,0,0,0,0,0,0,0,13.5,0,0,0,0,0,0,0,0,0,0,0,0,0,0,13,0,0,0,0,0,0,0,0,0,0,0,0
90.1,24.5,24,0,3,0,4,4,9,1,0,0,0,0,0,0,0,0,0.5,15,0,0,0,0,0,0,0,0,0,0,0,0,0,0,15,0,0,0,0,0,0,0,0,0,0,0,0
84.9,26,29,0,0,0,5,4,9,1,0,0,0,0,0,0,0,0,0,19,0,0,0,0,0,0,0,0,0,0,0,0,0,0,7,0,0,0,0,0,0,0,0,0,0,0,0
95.3,25,23.5,0,0,0,10,4.5,9,1,0,0,0,0,0,0,0,0,0,20,0,0,0,0,0,0,0,0,0,0,0,0,0,0,7,0,0,0,0,0,0,0,0,0,0,0,0
85.4,20,27.5,2,0,0,5,4,9,1,0,0,0,0,0,0,0,0,0.5,18,0,0,0,0,0,0,0,0,0,0,0,0,0,0,13,0,0,0,0,0,0,0,0,0,0,0,0
93.7,26,28.5,2,0,0,6,0,15,2,0,0,0,0,0,0,0,0,0.5,7,0,0,0,0,0,0,0,0,0,0,0,0,0,0,13,0,0,0,0,0,0,0,0,0,0,0,0
87.2,25.5,22.5,8,3,0,0,6,4.5,4.5,0,0,0,0,0,0,0,0,0,18,4.5,0,0,0,0,0,0,0,0,0,0,0,0,0,3.5,0,0,0,0,0,0,0,0,0,0,0,0
101,12.94,21.41,1.27,40.2,5.78,8.45,0,0,0,0,0,0,0,0,0,0,0,0,9.55,0,0,0,0,0,0,0,0,0,0,0,0,0,0,0,0,0,0,0.19,0.21,0,0,0,0,0,0,0
112.5,21.89,14.17,1.94,39.16,5.86,10.72,0,0,0,0,0,0,0,0,0,0,0,0,5.66,0,0,0,0,0,0,0,0,0,0,0,0,0,0,0.41,0,0,0,0.19,0,0,0,0,0,0,0,0
98,16.67,19.18,2.62,36.45,3.57,8.71,0,0,0,0,0,0,0,0,0,0,0,0,12.31,0,0,0,0,0,0,0,0,0,0,0,0,0,0,0,0,0,0.27,0,0.22,0,0,0,0,0,0,0
41.7,69.73,0,14.46,1.9,0,0,8.85,0.59,0.15,0,0,0,0,0,0,0,0,0,0.8,0,0,0,0,0,0,0,0,0,0,0,0,0,0,1.74,0,0,1,0,0.19,0,0.59,0,0,0,0,0
41.7,70.25,0,14.56,1.92,0,0,8.92,0.59,0.15,0,0,0,0,0,0,0,0,0,0,0,0,0,0,0,0,0,0,0,0,0,0,0.06,0,1.76,0,0,1,0,0.19,0,0.6,0,0,0,0,0
73,0,0,0,0,0,21.66,0,0,8.35,0,0,0,0,0,0,0,0,0,0.21,0,0,0,0,0,0,0,0,0,0,0.3,0,0,0,10.72,0,0,0,0,0,0,25.87,0,32.89,0,0,0
68,0,0,0,0,0,22.66,0,0.28,6.64,0,0,0,0,0,0,0,0,0,1.71,0,0,0,0,0,0,0,0,0,0,0.3,0,0,0,6.52,0,0,0,0,0,0,31.83,0,30.06,0,0,0
68,0,0,0,0,0,25.24,0,1.42,2.8,0,0,0,0,0,0,0,0,0,2.16,0,0,0,0,0,0,0,0,0,0,0.48,0,0,0,7.05,0,0,0,0,0,0,29.74,0,31.11,0,0,0
75,0,0,0,0,0,23.01,0,0.56,7.31,0,0,0,0,0,0,0,0,0,1.48,0,0,0,0,0,0,0,0,0,0,0.18,0,0,0,10.34,0,0,0,0,0,0,26.06,0,31.06,0,0,0
76,0,0,0,0,0,18.25,15.61,0,1.65,0,0,0,0,0,0,0,0,0,0.76,0,0,0,0,0,0,0,0,0,0,0.16,0,0,0,3.89,0,0,0.63,0,0,0,32.85,0,26.2,0,0,0
78,0,0,0,0,0,21.84,2.8,8.1,1.78,0,0,0,0,0,0,0,0,0,0.82,0,0,0,0,0,0,0,0,0,0,0.46,0,0,0,4.19,0,0,1.36,0,0,0,29.49,0,29.16,0,0,0
75,0,0,0,0,0,23.67,0,0.56,7.71,0,0,0,0,0,0,0,0,0,1.06,0,0,0,0,0,0,0,0,0,0,0.18,0,0,0,9.95,0,0,0.98,0,0,0,24.35,0,31.54,0,0,0
80,0,0,0,0,0,16.8,20.29,0,0.8,0,0,0,0,0,0,0,0,0,0.19,0,0,0,0,0,0,0,0,0,0,0.21,0,0,0,1.9,0,0,0,0,0,0,34.16,0,25.65,0,0,0
74,1.42,0,0,0,0,22.25,0,0.55,7.24,0,0,0,0,0,0,0,0,0,1.47,0,0,0,0,0,0,0,0,0,0,0.18,0,0,0,10.25,0,0,0,0,0,0,25.84,0,30.8,0,0,0
72,0,7.18,0,0,0,21.18,0,0.54,7.07,0,0,0,0,0,0,0,0,0,0.61,0,0,0,0,0,0,0,0,0,0,0.17,0,0,0,10.22,0,0,0,0,0,0,22.65,0,30.38,0,0,0
71,8.7,56.1,0.5,0,20.3,0,0,0,0,0,0,0,0,0,0,0,0,0,0,0,0,0,0,0,0,0,0,0,0,0,9.9,0,0,0,0,0,4.5,0,0,0,0,0,0,0,0,0
84,26,41,1.3,0,0,25.2,0,0,0,0,0,0,0,0,0,0,0,0,0,0,0,0,0,0,0,0,0,0,0,0,6.5,0,0,0,0,0,0,0,0,0,0,0,0,0,0,0
63,55.1,18.3,4.2,0,0,22.4,0,0,0,0,0,0,0,0,0,0,0,0,0,0,0,0,0,0,0,0,0,0,0,0,0,0,0,0,0,0,0,0,0,0,0,0,0,0,0,0
71,46.6,23.4,1.2,0,0,28.8,0,0,0,0,0,0,0,0,0,0,0,0,0,0,0,0,0,0,0,0,0,0,0,0,0,0,0,0,0,0,0,0,0,0,0,0,0,0,0,0
74,45.35,19.52,0.9,0,1.6,28.93,0,0,0,0,0,0,0,0,0,0,0,0,2,0,0,0,0,0,0,0,0,0,0,0,0,0,0,1.7,0,0,0,0,0,0,0,0,0,0,0,0
104,53.16,8.61,2.2,0,0,8.11,23.22,0,1.1,0,0,0,0,0,0,0,0,0,3.2,0,0,0,0,0,0,0,0,0,0,0,0.4,0,0,0,0,0,0,0,0,0,0,0,0,0,0,0
89,74.4,9.4,0,0,0,1.2,0,9.2,5.8,0,0,0,0,0,0,0,0,0,0,0,0,0,0,0,0,0,0,0,0,0,0,0,0,0,0,0,0,0,0,0,0,0,0,0,0,0
90,76.77,6.01,0,0,2.3,0,0,5.41,9.51,0,0,0,0,0,0,0,0,0,0,0,0,0,0,0,0,0,0,0,0,0,0,0,0,0,0,0,0,0,0,0,0,0,0,0,0,0
105,74.22,2.9,0,0,0,4.3,0,5.79,11.09,0,0,0,0,0,0,0,0,0,1.7,0,0,0,0,0,0,0,0,0,0,0,0,0,0,0,0,0,0,0,0,0,0,0,0,0,0,0
91,63.56,6.91,0,0,0,0,0,1.1,11.61,0,0,0,0,0,0,0,0,0,16.82,0,0,0,0,0,0,0,0,0,0,0,0,0,0,0,0,0,0,0,0,0,0,0,0,0,0,0
62,5.74,58.96,0,0,0,0,0,0,0,0,0,0,0,0,0,0,0,0,1.45,1.27,0,0,0,0,0,0,0,6.82,0,0.02,17.89,0,0,0,0,0,7.05,0,0,0,0,0,0.8,0,0,0
62,5.7,59.11,0,0,0,0,0,0,0,0,0,0,0,0,0,0,0,0,1.46,1.27,0,0,0,0,0,0,0,6.25,0,0.02,18.33,0,0,0,0,0,7.06,0,0,0,0,0,0.8,0,0,0
62,5.78,58.01,0,0,0,0,0,0,0,0,0,0,0,0,0,0,0,0,1.48,1.29,0,0,0,0,0,0,0,6.36,0,0.02,18.54,0,0,0,0,0,7.16,0,0,0,0,0,1.36,0,0,0
61,4.83,60.4,0,0,0,0,0,0,0,0,0,0,0,0,0,0,0,0,0,0,0,0,0,0,0,0,0,0,0,0,13.12,0,10.79,0,0,0,7.9,0,0,0.05,0.55,0,1.61,0.75,0,0
61.5,5.85,56.73,0,0,0,0,0,0,0,0,0,0,0,0,0,0,0,0,1.5,1.31,0,0,0,0,0,0,0,5.27,0,0.02,19.54,0,0,0.85,0,0,7.25,0,0,0,0,0,1.68,0,0,0
61,5.87,56.87,0,0,0,0,0,0,0,0,0,0,0,0,0,0,0,0,1.5,1.31,0,0,0,0,0,0,0,6.48,0,0.02,18.75,0,0,0,0,0,7.26,0,0,0,0,0,1.94,0,0,0
61.5,5.46,56.58,0,0,0,0,2.36,0,0,0,0,0,0,0,0,0,0,0,1.65,0,0,0,0,0,0,0,0,0,0,0,16.92,0,7.36,0,0,0,7.64,0,0,0.04,0,0,1.99,0,0,0
61,5.92,55.4,0,0,0,0,0,0,1.45,0,0,0,0,0,0,0,0,0,1.51,0.66,0,0,0,0,0,0,0,6.54,0,0.02,18.92,0,0,0,0,0,7.33,0,0,0,0,0,1.96,0,0,0.29
81,0,88,0,0,0,0,0,0,12,0,0,0,0,0,0,0,0,0,0,0,0,0,0,0,0,0,0,0,0,0,0,0,0,0,0,0,0,0,0,0,0,0,0,0,0,0
80,0,86.2,0,0,0,0,0,0,11.8,0,0,0,0,0,0,0,0,0,2,0,0,0,0,0,0,0,0,0,0,0,0,0,0,0,0,0,0,0,0,0,0,0,0,0,0,0
78,0,81,0,0,0,0,0,0,11,0,0,0,0,0,0,0,0,0,8,0,0,0,0,0,0,0,0,0,0,0,0,0,0,0,0,0,0,0,0,0,0,0,0,0,0,0
73,0,72.2,0,0,0,0,0,0,9.8,0,0,0,0,0,0,0,0,0,18,0,0,0,0,0,0,0,0,0,0,0,0,0,0,0,0,0,0,0,0,0,0,0,0,0,0,0
82,0,87.1,0,1,0,0,0,0,11.9,0,0,0,0,0,0,0,0,0,0,0,0,0,0,0,0,0,0,0,0,0,0,0,0,0,0,0,0,0,0,0,0,0,0,0,0,0
84,0,84.5,0,4,0,0,0,0,11.5,0,0,0,0,0,0,0,0,0,0,0,0,0,0,0,0,0,0,0,0,0,0,0,0,0,0,0,0,0,0,0,0,0,0,0,0,0
86,0,81,0,8,0,0,0,0,11,0,0,0,0,0,0,0,0,0,0,0,0,0,0,0,0,0,0,0,0,0,0,0,0,0,0,0,0,0,0,0,0,0,0,0,0,0
82,0,87.1,0,0,1,0,0,0,11.9,0,0,0,0,0,0,0,0,0,0,0,0,0,0,0,0,0,0,0,0,0,0,0,0,0,0,0,0,0,0,0,0,0,0,0,0,0
84,0,84.5,0,0,4,0,0,0,11.5,0,0,0,0,0,0,0,0,0,0,0,0,0,0,0,0,0,0,0,0,0,0,0,0,0,0,0,0,0,0,0,0,0,0,0,0,0
87,0,81,0,0,8,0,0,0,11,0,0,0,0,0,0,0,0,0,0,0,0,0,0,0,0,0,0,0,0,0,0,0,0,0,0,0,0,0,0,0,0,0,0,0,0,0
31.5,67.17,9.95,11.3,4.58,5.53,1.38,0,0,0,0,0,0,0,0,0,0,0,0,0,0,0,0,0,0,0,0,0,0,0,0,0,0,0,0,0,0,0,0,0.09,0,0,0,0,0,0,0
110,0,2.5,1,0,0,0,1.5,0,1.5,0,0,0,0,0,0,0,0,0,5,0,0,0,56.5,0,0,0,0,0,0,0,0,0,0,0,0,0,0,0,0,0,22,0,0,0,0,10
118,6,2,0,0,0,0,0,0,0,0,0,0,0,0,0,0,0,0,11,0,0,0,48,0,0,0,0,0,0,0,0,0,0,0,0,0,0,0,0,0,33,0,0,0,0,0
115,0,8,1,0,0,0,0,0,0,0,0,0,0,0,0,0,0,0,2.5,0,0,0,64.5,0,0,0,0,0,1,0,0,0,0,0,0,0,0,0,0,0,23,0,0,0,0,0
74.5,0,15,1,0,0,0,0,0,0,0,0,0,0,0,0,0,0,0,5,0,0,0,59,0,0,0,0,0,0,0,0,0,0,0,0,0,0,0,0,0,20,0,0,0,0,0
123,5,0,1.5,0,0,0,0,2.5,0,0,0,0,0,0,0,0,0,0,9,0,0,0,53,0,0,0,0,0,0,0,0,0,0,0,0,0,0,1,0,0,28,0,0,0,0,0
121,1.5,0,0.5,0,0,0,0.5,1.5,0,0,0,0,0,0,0,0,0,0,12.5,0,0,0,52.5,0,0,0,0,0,0,0,0,0,0,0,0,0,0,0,0,0,31,0,0,0,0,0
110,1.5,2,2,0,0,0,2,0.5,0.5,0,0,0,0,0,0,0,0,0,2,0,0,0,61,0,0,0,0,0,0,0,0,0,0,0,0,0,0,0,0,0,19.5,0,0,0,0,9
103,0,22.5,1.5,0,0,0,2.5,0,0.5,0,0,0,0,0,0,0,0,0,5.5,0,0,0,43,0,0,0,0,0,0.5,0,0,0,0,0,0,0,0,0,0,0,24,0,0,0,0,0
111,0,5.5,1,0,0,0,3.5,0,1,0,0,0,0,0,0,0,0,0,4,0,0,0,55,0,0,0,0,0,0,0,0,0,0,0,0,0,0,0,0,0,20,0,0,0,0,10
31.1,68.27,9.2,10.72,4.5,6.8,0.42,0,0,0,0,0,0,0,0,0,0,0,0,0,0,0,0,0,0,0,0,0,0,0,0,0,0,0,0,0,0,0,0,0.09,0,0,0,0,0,0,0
60.2,65.92,5.01,6.01,1.96,13.05,4,0,4.05,0,0,0,0,0,0,0,0,0,0,0,0,0,0,0,0,0,0,0,0,0,0,0,0,0,0,0,0,0,0,0,0,0,0,0,0,0,0
56.7,65.99,4.97,5.98,2.02,13.06,6.01,0,1.97,0,0,0,0,0,0,0,0,0,0,0,0,0,0,0,0,0,0,0,0,0,0,0,0,0,0,0,0,0,0,0,0,0,0,0,0,0,0
61.2,64.04,4.99,7.99,1.99,12.99,4.01,0,3.99,0,0,0,0,0,0,0,0,0,0,0,0,0,0,0,0,0,0,0,0,0,0,0,0,0,0,0,0,0,0,0,0,0,0,0,0,0,0
60.9,63.94,4.99,5.98,4.07,12.98,4.02,0,4.02,0,0,0,0,0,0,0,0,0,0,0,0,0,0,0,0,0,0,0,0,0,0,0,0,0,0,0,0,0,0,0,0,0,0,0,0,0,0
62,62.03,4.96,6.01,5.98,13.02,4,0,4,0,0,0,0,0,0,0,0,0,0,0,0,0,0,0,0,0,0,0,0,0,0,0,0,0,0,0,0,0,0,0,0,0,0,0,0,0,0
69,61.93,5.03,8,2.01,12.99,4,0,4.03,2.01,0,0,0,0,0,0,0,0,0,0,0,0,0,0,0,0,0,0,0,0,0,0,0,0,0,0,0,0,0,0,0,0,0,0,0,0,0
69.9,61.41,5.91,7.94,2.01,12.87,3.96,0,1.96,3.94,0,0,0,0,0,0,0,0,0,0,0,0,0,0,0,0,0,0,0,0,0,0,0,0,0,0,0,0,0,0,0,0,0,0,0,0,0
58.4,63.96,5.01,8.01,1.96,13.03,2.02,0,4.04,0,0,0,0,0,0,0,0,0,0,0,1.97,0,0,0,0,0,0,0,0,0,0,0,0,0,0,0,0,0,0,0,0,0,0,0,0,0,0
57.5,64.06,5.04,8.02,1.93,12.96,0,0,3.98,0,0,0,0,0,0,0,0,0,0,0,4.01,0,0,0,0,0,0,0,0,0,0,0,0,0,0,0,0,0,0,0,0,0,0,0,0,0,0
57.9,63.99,5,7.99,1.96,11.01,0,0,4.03,0,0,0,0,0,0,0,0,0,0,0,6.02,0,0,0,0,0,0,0,0,0,0,0,0,0,0,0,0,0,0,0,0,0,0,0,0,0,0
89.7,0,3,12.17,0,0,0,13.82,0.65,0,0,0,0,0,0,0,0,0,7.78,7.56,0,0,0,0,0,0,0,0,0,0,0.05,0,0,0,0,0,0,0,0,0,0,54.97,0,0,0,0,0
78,0,1,0.5,0,0,0,0,0,0,0,0,0,0,0,0,0,0,0,3.6,0,0,0,60,0,0,0,0,0,0,0,0,0,0,0,0,0,0,0,0,0,34,0,0,0,0,0.9
81,40,35,0,0,0,0,0.5,1.5,10,0,0,0,0,0,0,0,0,0,13,0,0,0,0,0,0,0,0,0,0,0,0,0,0,0,0,0,0,0,0,0,0,0,0,0,0,0
85,39,35,0,0,0,0,0.5,1.5,11,0,0,0,0,0,0,0,0,0,13,0,0,0,0,0,0,0,0,0,0,0,0,0,0,0,0,0,0,0,0,0,0,0,0,0,0,0
84,35,32.5,0,5,0,0,1,0,11.5,0,0,0,0,0,0,0,0,0,15,0,0,0,0,0,0,0,0,0,0,0,0,0,0,0,0,0,0,0,0,0,0,0,0,0,0,0
88,35,35,0,1.5,0,0,1,1,11.5,0,0,0,0,0,0,0,0,0,15,0,0,0,0,0,0,0,0,0,0,0,0,0,0,0,0,0,0,0,0,0,0,0,0,0,0,0
86,35,35,0,0,0,1.5,1,1,11.5,0,0,0,0,0,0,0,0,0,15,0,0,0,0,0,0,0,0,0,0,0,0,0,0,0,0,0,0,0,0,0,0,0,0,0,0,0
88,35,35,0,0,0,1.5,1.5,0,12,0,0,0,0,0,0,0,0,0,15,0,0,0,0,0,0,0,0,0,0,0,0,0,0,0,0,0,0,0,0,0,0,0,0,0,0,0
91,35,35,0,0,0,1.5,1,2,10.5,0,0,0,0,0,0,0,0,0,15,0,0,0,0,0,0,0,0,0,0,0,0,0,0,0,0,0,0,0,0,0,0,0,0,0,0,0
75,30,45,0,5,0,0,2.5,0,8.5,0,0,0,0,0,0,0,0,0,9,0,0,0,0,0,0,0,0,0,0,0,0,0,0,0,0,0,0,0,0,0,0,0,0,0,0,0
87,27,40,5,5,0,4,1,2,10,0,0,0,0,0,0,0,0,0,6,0,0,0,0,0,0,0,0,0,0,0,0,0,0,0,0,0,0,0,0,0,0,0,0,0,0,0
87,35.5,39.5,0,0,0,0,0,6,7.5,0,0,0,0,0,0,0,0,1,10.5,0,0,0,0,0,0,0,0,0,0,0,0,0,0,0,0,0,0,0,0,0,0,0,0,0,0,0
80,61.16,4.66,0,0,0,3.52,0,1.74,2.29,0,0,0,0,0,0,0,0,0,0,0,0,26.63,0,0,0,0,0,0,0,0,0,0,0,0,0,0,0,0,0,0,0,0,0,0,0,0
81,56.71,1.81,0,0,0,0,0,0,1.34,0,0,0,0,0,0,0,0,0,0,0,0,40.14,0,0,0,0,0,0,0,0,0,0,0,0,0,0,0,0,0,0,0,0,0,0,0,0
74,33.74,16.39,2.49,0,2.26,0,14.85,6.13,0,0,0,0,0,0,0,0,0,0,24.14,0,0,0,0,0,0,0,0,0,0,0,0,0,0,0,0,0,0,0,0,0,0,0,0,0,0,0
84,30.5,17,6,4.5,7,14,0,0,0,0,0,0,0,0,0,0,0,0,14,0,0,0,0,0,0,0,0,0,0,0,0,0,0,7,0,0,0,0,0,0,0,0,0,0,0,0
70,18,43,0,0,0,0,8,0,6,0,0,0,0,0,0,0,0,0,25,0,0,0,0,0,0,0,0,0,0,0,0,0,0,0,0,0,0,0,0,0,0,0,0,0,0,0
75,25,30,0,0,0,0,8,0,7,0,0,0,0,0,0,0,0,0,30,0,0,0,0,0,0,0,0,0,0,0,0,0,0,0,0,0,0,0,0,0,0,0,0,0,0,0
69,67.91,1.91,7.18,0,1.85,4.34,0,2.74,3.22,0,0,0,0,0,0,0,0,0,0,7.92,0,0,0,0,0,0,0,0,0,0.13,0,0,0,0,0,0,2.7,0,0.1,0,0,0,0,0,0,0
69,69.91,0,7.16,0,1.84,4.33,0,2.74,3.21,0,0,0,0,0,0,0,0,0,0,7.89,0,0,0,0,0,0,0,0,0,0.13,0,0,0,0,0,0,2.69,0,0.1,0,0,0,0,0,0,0
68,70.74,0,7.24,0,0,5.06,0,2.77,3.25,0,0,0,0,0,0,0,0,0,0,7.99,0,0,0,0,0,0,0,0,0,0.13,0,0,0,0,0,0,2.72,0,0.1,0,0,0,0,0,0,0
68,70.56,0,6.75,0,0,5.07,0,2.78,3.26,0,0,0,0,0,0,0,0,0,0,8.01,0,0,0,0,0,0,0,0,0,0.13,0,0,0,0,0,0,3.34,0,0.1,0,0,0,0,0,0,0
73,70.14,0,6.71,0,0,5.04,0,3.96,3.24,0,0,0,0,0,0,0,0,0,0,7.96,0,0,0,0,0,0,0,0,0,0.13,0,0,0,0,0,0,2.72,0,0.1,0,0,0,0,0,0,0
73,70.32,0,6.72,0,0,5.54,0,3.97,3.24,0,0,0,0,0,0,0,0,0,0,7.26,0,0,0,0,0,0,0,0,0,0.13,0,0,0,0,0,0,2.72,0,0.1,0,0,0,0,0,0,0
73,70.47,0,6.74,0,0,6.04,0,3.98,3.25,0,0,0,0,0,0,0,0,0,0,6.56,0,0,0,0,0,0,0,0,0,0.13,0,0,0,0,0,0,2.73,0,0.1,0,0,0,0,0,0,0
78,68.93,0,6.71,0,0,5.04,0,5.16,3.24,0,0,0,0,0,0,0,0,0,0,7.97,0,0,0,0,0,0,0,0,0,0.13,0,0,0,0,0,0,2.72,0,0.1,0,0,0,0,0,0,0
68,70.08,0,7.17,0,1.84,4.82,0,2.74,3.22,0,0,0,0,0,0,0,0,0,0,7.2,0,0,0,0,0,0,0,0,0,0.13,0,0,0,0,0,0,2.7,0,0.1,0,0,0,0,0,0,0
68,70.25,0,7.19,0,1.85,5.31,0,2.75,3.22,0,0,0,0,0,0,0,0,0,0,6.5,0,0,0,0,0,0,0,0,0,0.13,0,0,0,0,0,0,2.7,0,0.1,0,0,0,0,0,0,0
69,70.8,2.2,5.6,0,0,6.6,0,0.4,5.8,0,0,0,0,0,0,0,0,0,0,6.6,0,0,0,0,0,0,0,0,0,0.1,0,0,0,0,0,0,1.8,0,0.1,0,0,0,0,0,0,0
70,70.7,2.1,5.7,0,0,6.5,0,1.6,4.8,0,0,0,0,0,0,0,0,0,0,6.6,0,0,0,0,0,0,0,0,0,0.1,0,0,0,0,0,0,1.8,0,0.1,0,0,0,0,0,0,0
72,70.4,2.1,5.7,0,0,6.5,0,2.8,3.9,0,0,0,0,0,0,0,0,0,0,6.5,0,0,0,0,0,0,0,0,0,0.1,0,0,0,0,0,0,1.9,0,0.1,0,0,0,0,0,0,0
71,70.1,2.1,5.8,0,0,6.5,0,4,2.9,0,0,0,0,0,0,0,0,0,0,6.5,0,0,0,0,0,0,0,0,0,0.1,0,0,0,0,0,0,1.9,0,0.1,0,0,0,0,0,0,0
69,70.5,2.1,6.7,0,0,6.5,0,2.8,3.2,0,0,0,0,0,0,0,0,0,0,6.5,0,0,0,0,0,0,0,0,0,0.1,0,0,0,0,0,0,1.5,0,0.1,0,0,0,0,0,0,0
68,70.5,2.1,6,0,0,6.5,0,2.8,3.2,0,0,0,0,0,0,0,0,0,0,6.6,0,0,0,0,0,0,0,0,0,0.1,0,0,0,0,0,0,2.1,0,0.1,0,0,0,0,0,0,0
70,69.3,0.5,7.6,0,3.3,5.3,0,0,4.3,0,0,0,0,0,0,0,0,0,0,9.3,0,0,0,0,0,0,0,0,0,0.1,0,0,0,0,0,0,0.2,0,0.1,0,0,0,0,0,0,0
69,68.7,1.6,7.6,0,3.3,4.8,0,0,4.3,0,0,0,0,0,0,0,0,0,0,9.3,0,0,0,0,0,0,0,0,0,0.1,0,0,0,0,0,0,0.2,0,0.1,0,0,0,0,0,0,0
71,69.5,0.5,6.9,0,3.3,5.8,0,0,4.3,0,0,0,0,0,0,0,0,0,0,9.3,0,0,0,0,0,0,0,0,0,0.1,0,0,0,0,0,0,0.2,0,0.1,0,0,0,0,0,0,0
70,68.9,1.6,6.9,0,3.3,5.3,0,0,4.3,0,0,0,0,0,0,0,0,0,0,9.3,0,0,0,0,0,0,0,0,0,0.1,0,0,0,0,0,0,0.2,0,0.1,0,0,0,0,0,0,0
68,68.71,2.17,6.81,0,0,6.6,0,2.8,3.29,0,0,0,0,0,0,0,0,0,0,6.63,0,0,0,0,0,0,0,0,0,0.13,0,0,0,0,0,0,2.76,0,0.1,0,0,0,0,0,0,0
67,70.33,2.14,5.99,0,0,6.03,0,2.77,3.24,0,0,0,0,0,0,0,0,0,0,6.55,0,0,0,0,0,0,0,0,0,0.13,0,0,0,0,0,0,2.72,0,0.1,0,0,0,0,0,0,0
69,70.32,2.14,6.73,0,0,6.51,0,2.77,3.24,0,0,0,0,0,0,0,0,0,0,6.55,0,0,0,0,0,0,0,0,0,0.13,0,0,0,0,0,0,1.51,0,0.1,0,0,0,0,0,0,0
68,70.42,2.14,6,0,0,6.52,0,2.77,3.25,0,0,0,0,0,0,0,0,0,0,6.55,0,0,0,0,0,0,0,0,0,0.13,0,0,0,0,0,0,2.12,0,0.1,0,0,0,0,0,0,0
38,74.76,13.15,1.88,1.75,1.48,0,0.64,1.24,2.72,0,0,0,0,0,0,0,0,0,0,1.42,0,0,0,0,0,0,0,0,0,0,0,0,0,0.02,0,0,0,0.3,0.64,0,0,0,0,0,0,0
66,0,0,0,0,0,11.06,0,0,0,0,0,0,0,0,0,0,0,0,0,0,0,0,0,0,0,0,0,0,0,5.82,0,0,0,0,0,0,0,0,0,5.31,35.85,41.96,0,0,0,0
75,0,0,0,0,0,11.4,0,0,0,0,0,0,0,0,0,0,0,0,0,0,0,0,0,0,0,0,0,0,0,6,0,0,0,0,0,0,0,0,0,0,30.79,48.04,0,0,0,3.77
84,0,0,0,0,0,9.96,0,0,0,0,0,0,0,0,0,0,0,0,0,0,0,0,0,0,0,0,0,0,0,3.49,0,0,0,0,0,0,0,0,0,5.32,29.9,51.33,0,0,0,0
103,0,0,0,0,0,5.55,0,0,0,0,0,0,0,0,0,0,0,0,0,0,0,0,0,0,0,0,0,0,0,2.92,0,0,0,0,0,0,0,0,0,16.01,24,51.52,0,0,0,0
82,0,0,0,0,0,5.65,0,0,0,0,0,0,0,0,0,0,0,0,0,0,0,0,0,0,0,0,0,0,0,5.95,0,0,0,0,0,0,0,0,0,5.43,30.54,52.43,0,0,0,0
95,0,0,0,0,0,5.75,0,0,0,0,0,0,0,0,0,0,0,0,0,0,0,0,0,0,0,0,0,0,0,4.84,0,0,0,0,0,0,0,0,0,5.53,27.35,50.44,0,0,0,6.09
82,0,0,0,0,0,16.38,0,0,0,0,0,0,0,0,0,0,0,0,0,0,0,0,0,0,0,0,0,0,0,2.87,0,0,0,0,0,0,0,0,0,5.24,29.49,46.02,0,0,0,0
98,0,0,0,0,0,11.31,0,0,0,0,0,0,0,0,0,0,0,0,0,0,0,0,0,0,0,0,0,0,0,2.97,0,0,0,0,0,0,0,0,0,5.43,18.32,61.97,0,0,0,0
82,0,0,0,0,0,5.64,0,0,0,0,0,0,0,0,0,0,0,0,0,0,0,0,0,0,0,0,0,0,0,4.74,0,0,0,0,0,0,0,0,0,8.66,26.79,54.17,0,0,0,0
79,0,0,0,0,0,5.64,0,0,0,0,0,0,0,0,0,0,0,0,0,0,0,0,0,0,0,0,0,0,0,4.75,0,0,0,0,0,0,0,0,0,7.59,26.83,55.19,0,0,0,0
77,0,0,0,0,0,5.63,0,0,0,0,0,0,0,0,0,0,0,0,0,0,0,0,0,0,0,0,0,0,0,2.96,0,0,0,0,0,0,0,0,0,0,30.38,58.8,0,0,0,2.23
78,0,0,0,0,0,5.47,0,0,0,0,0,0,0,0,0,0,0,0,0,4.86,0,0,0,0,0,0,0,0,0,2.88,0,0,0,0,0,0,0,0,0,0,29.57,57.22,0,0,0,0
67.5,0,0,0,11.61,0,5.09,0,0,0,0,0,0,0,0,0,0,0,0,0,0,0,0,0,0,0,0,0,0,0,2.68,0,0,0,0,0,0,0,0,0,0,27.47,53.15,0,0,0,0
89,48.69,0,5.71,6.45,21.58,0,5.8,1.88,0,0,0,0,0,0,0,0,0,0,0,8,0,0,0,0,0,0,0,0,0,0,0,0,0,0,0,0,1.89,0,0,0,0,0,0,0,0,0
89,48.68,0,5.71,6.45,17.59,0,5.8,1.88,0,0,0,0,0,0,0,0,0,0,0,12,0,0,0,0,0,0,0,0,0,0,0,0,0,0,0,0,1.89,0,0,0,0,0,0,0,0,0
87,48.68,0,5.71,6.45,21.59,0,7.68,0,0,0,0,0,0,0,0,0,0,0,0,8,0,0,0,0,0,0,0,0,0,0,0,0,0,0,0,0,1.89,0,0,0,0,0,0,0,0,0
90,48.68,0,5.71,5.74,19.19,4,5.8,1.88,0,0,0,0,0,0,0,0,0,0,0,7.11,0,0,0,0,0,0,0,0,0,0,0,0,0,0,0,0,1.89,0,0,0,0,0,0,0,0,0
89,48.67,0,5.71,5.03,16.79,8.01,5.8,1.88,0,0,0,0,0,0,0,0,0,0,0,6.22,0,0,0,0,0,0,0,0,0,0,0,0,0,0,0,0,1.89,0,0,0,0,0,0,0,0,0
91,48.66,0,5.71,4.32,14.39,12.01,5.8,1.88,0,0,0,0,0,0,0,0,0,0,0,5.34,0,0,0,0,0,0,0,0,0,0,0,0,0,0,0,0,1.89,0,0,0,0,0,0,0,0,0
87,48.68,0,5.71,6.46,19.59,0,5.79,1.88,0,0,0,0,0,0,0,0,0,0,0,8,0,0,0,0,0,0,0,0,0,0,2,0,0,0,0,0,1.89,0,0,0,0,0,0,0,0,0
87,48.68,0,5.71,6.45,19.59,0,5.8,1.88,0,0,0,0,0,0,0,0,0,0,0,8,0,0,0,0,0,0,0,2,0,0,0,0,0,0,0,0,1.89,0,0,0,0,0,0,0,0,0
78,56.68,0,1.71,6.45,15.59,0,5.8,1.88,0,0,0,0,0,0,0,0,0,0,0,8,0,0,0,0,0,0,0,2,0,0,0,0,0,0,0,0,1.89,0,0,0,0,0,0,0,0,0
79,50.68,0,7.71,6.46,15.58,0,5.8,1.88,0,0,0,0,0,0,0,0,0,0,0,8,0,0,0,0,0,0,0,2,0,0,0,0,0,0,0,0,1.89,0,0,0,0,0,0,0,0,0
79,15.69,37.25,4.9,0,7.1,0,8.33,4.17,4.17,0,0,0,0,0,0,0,0,0.09,8.08,2.34,0,0,0,0,0,0,0,0,0,0,0,0,0,2.94,0,0,4.9,0.04,0,0,0,0,0,0,0,0
73,15.69,37.27,4.9,0,7.1,0,8.34,0,8.34,0,0,0,0,0,0,0,0,0.09,8.08,2.35,0,0,0,0,0,0,0,0,0,0,0,0,0,2.94,0,0,4.9,0,0,0,0,0,0,0,0,0
73,15.42,38.32,4.82,0,6.99,0,8.2,4.1,4.1,0,0,0,0,0,0,0,0,0.09,9.87,2.31,0,0,0,0,0,0,0,0,0,0,0,0,0,2.89,0,0,2.89,0,0,0,0,0,0,0,0,0
75,15.69,38.27,4.9,0,7.59,0,8.33,0,8.33,0,0,0,0,0,0,0,0,0.09,8.08,2.84,0,0,0,0,0,0,0,0,0,0,0,0,0,2.94,0,0,2.94,0,0,0,0,0,0,0,0,0
75,15.26,37.18,4.77,0,7.38,0,8.11,0,8.11,0,0,0,0,0,0,0,0,0,7.86,2.75,0,0,0,0,0,0,0,0,0,0,0,0,0,2.86,0,0,2.86,0,0,0,0,0,0,0,2.86,0
75,42.05,7.26,8.26,1.5,0,0,0,0,0,0,0,0,0,0,0,4.82,0,0,0,0,0,36.11,0,0,0,0,0,0,0,0,0,0,0,0,0,0,0,0,0,0,0,0,0,0,0,0
85,2.62,45.17,1.54,0,0,0,0,0,0,0,0,0,0,0,0,0,0,0,0,0,0,42.26,0,0,0,0,0,0,0,0,0,8.41,0,0,0,0,0,0,0,0,0,0,0,0,0,0
80,13.14,34.03,3.1,0,0,0,0,0,0,0,0,0,0,0,0,0,0,0,0,0,0,38.93,0,0,0,0,0,0,0,0,0,10.8,0,0,0,0,0,0,0,0,0,0,0,0,0,0
84,22.69,31.11,0,0,0,0,0,0,0,0,0,0,0,0,0,5.1,0,0,0,0,0,41.1,0,0,0,0,0,0,0,0,0,0,0,0,0,0,0,0,0,0,0,0,0,0,0,0
84,8.27,26.5,4.18,0,1.27,0,0,0,0,0,0,0,0,0,0,0,0,0,15.7,0,0,41.97,0,0,0,0,0,0,0,0,0,2.11,0,0,0,0,0,0,0,0,0,0,0,0,0,0
38.2,54.84,4.22,13.81,23.05,0,0,0,0,0,0,0,0,0,0,0,0,0,0,0,1.43,0,0,0,0,0,0,0,0,0,0,0,0,0,1,0,0,0.99,0.1,0.11,0,0.45,0,0,0,0,0
94,64.97,0,6.52,5.03,8.69,0,0,10,4.3,0,0,0,0,0,0,0,0,0,0,0.49,0,0,0,0,0,0,0,0,0,0,0,0,0,0,0,0,0,0,0,0,0,0,0,0,0,0
96,65.25,0,6.52,3.04,8.74,0,0,9.99,3.97,0,0,0,0,0,0,0,0,0,0,2.49,0,0,0,0,0,0,0,0,0,0,0,0,0,0,0,0,0,0,0,0,0,0,0,0,0,0
94,65.33,0,6.49,5,9.21,0,0,9.96,4.01,0,0,0,0,0,0,0,0,0,0,0,0,0,0,0,0,0,0,0,0,0,0,0,0,0,0,0,0,0,0,0,0,0,0,0,0,0
82,67.46,0,6.51,3.17,8.53,0,0,9.99,1.29,0,0,0,0,0,0,0,0,0,0,2.53,0,0,0,0,0,0,0,0,0,0,0,0,0,0,0,0,0.52,0,0,0,0,0,0,0,0,0
85,67.53,0,6.46,4.93,6.65,0,0,13.93,0,0,0,0,0,0,0,0,0,0,0,0,0,0,0,0,0,0,0,0,0,0,0,0,0,0,0,0,0.5,0,0,0,0,0,0,0,0,0
85,67.33,0,6.44,4.92,6.63,0,0,13.9,0,0,0,0,0,0,0,0,0,0,0,0,0,0,0,0,0,0,0,0,0,0,0,0,0,0.78,0,0,0,0,0,0,0,0,0,0,0,0
79,67.78,0,6.52,5.03,6.66,0,0,10.02,1.48,0,0,0,0,0,0,0,0,0,0,2.51,0,0,0,0,0,0,0,0,0,0,0,0,0,0,0,0,0,0,0,0,0,0,0,0,0,0
82,67.82,0,6.5,7.03,4.72,0,0,9.97,1.47,0,0,0,0,0,0,0,0,0,0,2.49,0,0,0,0,0,0,0,0,0,0,0,0,0,0,0,0,0,0,0,0,0,0,0,0,0,0
95,65.27,0,6.49,4.94,6.75,0,0,10.05,4.02,0,0,0,0,0,0,0,0,0,0,2.48,0,0,0,0,0,0,0,0,0,0,0,0,0,0,0,0,0,0,0,0,0,0,0,0,0,0
36,49.67,7.22,20.48,0.65,3.57,8.09,0,0,0,0,0,0,0,0,0,0,0,0,0,1.64,0,0,0,0,0,0,0,0,0,0,0,0,0,0,0,0,0,0,0,0,8.68,0,0,0,0,0
35,47.93,6.96,21.21,0.62,3.44,7.8,0,0,0,0,0,0,0,0,0,0,0,0,0,1.54,0,0,0,0,0,0,0,0,0,0,0,0,0,0,0,0,0,0,0,0,10.5,0,0,0,0,0
36.3,67.03,8.41,11.31,1.3,5.16,4.27,0,0,0,0,0,0,0,0,0,0,0,0,0,1.28,0,0,0,0,0,0,0,0,0,0,0,0,0,0,0,0,0,0,0,0,1.24,0,0,0,0,0
