Repository: you0514w/youyou

File: Expansion Coeff.csv (part 51 of 83)
Expansion Coeff (Typical) ( 10-7/K ),SiO2,B2O3,Al2O3,MgO,CaO,BaO,Li2O,Na2O,K2O,Rb2O,Ag2O,Cs2O,Tl2O,MnO,FeO,CoO,NiO,CuO,ZnO,SrO,CdO,PbO,SnO,Cr2O3,Fe2O3,Ga2O3,As2O3,Y2O3,In2O3,Sb2O3,La2O3,Nd2O3,Gd2O3,TiO2,MnO2,GeO2,ZrO2,CeO2,SnO2,TeO2,P2O5,V2O5,Nb2O5,Ta2O5,MoO3,WO3
37,66.22,8.31,11.17,1.28,5.09,4.22,0,0,0,0,0,0,0,0,0,0,0,0,0,1.26,0,0,0,0,0,0,0,0,0,0,0,0,0,0,0,0,0,0,0,0,2.45,0,0,0,0,0
37.4,65.41,8.21,11.03,1.27,5.03,4.17,0,0,0,0,0,0,0,0,0,0,0,0,0,1.25,0,0,0,0,0,0,0,0,0,0,0,0,0,0,0,0,0,0,0,0,3.63,0,0,0,0,0
37.6,64.64,8.11,10.9,1.25,4.97,4.12,0,0,0,0,0,0,0,0,0,0,0,0,0,1.23,0,0,0,0,0,0,0,0,0,0,0,0,0,0,0,0,0,0,0,0,4.78,0,0,0,0,0
36.6,63.13,7.92,12.98,1.22,4.86,4.02,0,0,0,0,0,0,0,0,0,0,0,0,0,1.2,0,0,0,0,0,0,0,0,0,0,0,0,0,0,0,0,0,0,0,0,4.67,0,0,0,0,0
30.5,68.78,9.69,10.51,0.2,9.04,0.03,0,0,0,0,0,0,0,0,0,0,0,0,0,0.51,0,0,0,0,0,0,0,0,0,0,0,0,0,0,0,0,0,0,0,0,1.24,0,0,0,0,0
37.6,68.76,4.96,11.76,3.02,5.57,5,0,0,0,0,0,0,0,0,0,0,0,0,0,0.68,0,0,0,0,0,0,0.25,0,0,0,0,0,0,0,0,0,0,0,0,0,0,0,0,0,0,0
37.6,67.43,3.93,11.75,5.48,5.48,3.64,0,0,0,0,0,0,0,0,0,0,0,0,0,1.89,0,0,0,0,0,0,0.4,0,0,0,0,0,0,0,0,0,0,0,0,0,0,0,0,0,0,0
37.5,68.9,3.82,12.02,4.15,5.78,4.29,0,0,0,0,0,0,0,0,0,0,0,0,0,1.04,0,0,0,0,0,0,0,0,0,0,0,0,0,0,0,0,0,0,0,0,0,0,0,0,0,0
37.2,69.59,3.94,11.99,3.05,5.78,4.72,0,0,0,0,0,0,0,0,0,0,0,0,0,0.93,0,0,0,0,0,0,0,0,0,0,0,0,0,0,0,0,0,0,0,0,0,0,0,0,0,0
13,70.05,0.92,12.59,2.87,0,0,7.73,0,0,0,0,0,0,0,0,0,0,0,1.73,0,0,0,0,0,0,0,0,0,0,0,0,0,0,3.45,0,0,0,0,0.21,0,0.45,0,0,0,0,0
15.9,67.12,1.88,12.84,2.92,0,0,7.89,0,0,0,0,0,0,0,0,0,0,0,1.77,0,0,0,0,0,0,0,0,0,0,0,0,0,0,3.52,0,0,0,0,0.22,0,1.84,0,0,0,0,0
17.2,66.55,2.77,12.63,2.88,0,0,8.84,0,0,0,0,0,0,0,0,0,0,0,1.74,0,0,0,0,0,0,0,0,0,0,0,0,0,0,3.47,0,0,0,0,0.21,0,0.91,0,0,0,0,0
15.5,67.6,2.74,12.48,3.63,0,0,8.2,0,0,0,0,0,0,0,0,0,0,0,1.72,0,0,0,0,0,0,0,0,0,0,0,0,0,0,3.42,0,0,0,0,0.21,0,0,0,0,0,0,0
14,67.44,1.89,12.9,2.94,0,0,7.93,0,0,0,0,0,0,0,0,0,0,0,1.78,0,0,0,0,0,0,0,0,0,0,0,0,0,0,2.14,0,0,0.91,0,0.22,0,1.85,0,0,0,0,0
16.4,66.48,1.89,12.93,2.94,0,0,7.94,0,0,0,0,0,0,0,0,0,0,0,1.78,0,0,0,0,0,0,0,0,0,0,0,0,0,0,3.55,0,0,0,0.19,0.44,0,1.86,0,0,0,0,0
14.9,67.86,1.82,12.43,4.4,0,0,8.16,0,0,0,0,0,0,0,0,0,0,0,1.71,0,0,0,0,0,0,0,0,0,0,0,0,0,0,3.41,0,0,0,0,0.21,0,0,0,0,0,0,0
18,66.43,2.69,12.26,6.98,0,0,8.06,0,0,0,0,0,0,0,0,0,0,0,0,0,0,0,0,0,0,0,0,0,0,0,0,0,0,3.37,0,0,0,0,0.21,0,0,0,0,0,0,0
20.5,66.03,1.88,12.85,2.92,0,0,7.89,1.06,0,0,0,0,0,0,0,0,0,0,1.77,0,0,0,0,0,0,0,0,0,0,0,0,0,0,3.53,0,0,0,0,0.22,0,1.85,0,0,0,0,0
33,64.95,12.1,9,10.14,3.81,0,0,0,0,0,0,0,0,0,0,0,0,0,0,0,0,0,0,0,0,0,0,0,0,0,0,0,0,0,0,0,0,0,0,0,0,0,0,0,0,0
32,68.33,11.95,11.19,1.66,3.35,0.22,0,0,0,0,0,0,0,0,0,0,0,0,0,3.3,0,0,0,0,0,0,0,0,0,0,0,0,0,0,0,0,0,0,0,0,0,0,0,0,0,0
32,66.52,9.88,11.46,7.57,3.12,0.13,0,0,0,0,0,0,0,0,0,0,0,0,0,1.32,0,0,0,0,0,0,0,0,0,0,0,0,0,0,0,0,0,0,0,0,0,0,0,0,0,0
30,67.57,9.9,11.82,7.03,3.68,0,0,0,0,0,0,0,0,0,0,0,0,0,0,0,0,0,0,0,0,0,0,0,0,0,0,0,0,0,0,0,0,0,0,0,0,0,0,0,0,0
34,66.1,10.28,9.93,9.44,2.99,1.26,0,0,0,0,0,0,0,0,0,0,0,0,0,0,0,0,0,0,0,0,0,0,0,0,0,0,0,0,0,0,0,0,0,0,0,0,0,0,0,0
32,67.74,9.56,11.34,4.33,7.03,0,0,0,0,0,0,0,0,0,0,0,0,0,0,0,0,0,0,0,0,0,0,0,0,0,0,0,0,0,0,0,0,0,0,0,0,0,0,0,0,0
30,68.15,14.52,9.03,3.83,4.47,0,0,0,0,0,0,0,0,0,0,0,0,0,0,0,0,0,0,0,0,0,0,0,0,0,0,0,0,0,0,0,0,0,0,0,0,0,0,0,0,0
34,66.04,9.12,9.97,10.24,3.4,0,0,0,0,0,0,0,0,0,0,0,0,0,0,1.23,0,0,0,0,0,0,0,0,0,0,0,0,0,0,0,0,0,0,0,0,0,0,0,0,0,0
34,63.99,12.59,8.78,11.18,3.46,0,0,0,0,0,0,0,0,0,0,0,0,0,0,0,0,0,0,0,0,0,0,0,0,0,0,0,0,0,0,0,0,0,0,0,0,0,0,0,0,0
33,62.34,14.39,10.2,8.86,4.21,0,0,0,0,0,0,0,0,0,0,0,0,0,0,0,0,0,0,0,0,0,0,0,0,0,0,0,0,0,0,0,0,0,0,0,0,0,0,0,0,0
38.7,72.52,0,13.47,1.36,0,0,8.09,0.36,0.09,0,0,0,0,0,0,0,0,0,1.24,0,0,0,0,0,0,0,0.13,0,0,0,0,0.02,0,1.8,0,0,0.92,0,0,0,0,0,0,0,0,0
40.8,71.25,0,14.01,0.94,0,0.85,8.1,0.55,0,0,0,0,0,0,0,0,0,0,1.37,0,0,0,0,0,0,0,0.09,0,0,0,0,0.02,0,1.88,0,0,0.94,0,0,0,0,0,0,0,0,0
40.5,71.28,0,13.94,0.96,0,0.84,8,0.53,0,0,0,0,0,0,0,0,0,0,1.27,0,0,0,0,0,0,0,0.14,0,0,0,0,0.02,0,1.96,0,0,1.06,0,0,0,0,0,0,0,0,0
19,73.14,0,12.66,1.84,0,0.34,7.64,0.16,0.14,0,0,0,0,0,0,0,0,0,1.17,0,0,0,0,0,0,0,0.13,0,0,0,0,0.03,0,1.83,0,0,0.92,0,0,0,0,0,0,0,0,0
106.7,48.85,0,2.13,0,32.71,16.31,0,0,0,0,0,0,0,0,0,0,0,0,0,0,0,0,0,0,0,0,0,0,0,0,0,0,0,0,0,0,0,0,0,0,0,0,0,0,0,0
104.9,47.21,0,5.5,0,31.51,15.78,0,0,0,0,0,0,0,0,0,0,0,0,0,0,0,0,0,0,0,0,0,0,0,0,0,0,0,0,0,0,0,0,0,0,0,0,0,0,0,0
102.1,48.48,0,3.01,0,38.81,0,0,0,0,0,0,0,0,0,0,0,0,0,0,9.7,0,0,0,0,0,0,0,0,0,0,0,0,0,0,0,0,0,0,0,0,0,0,0,0,0,0
100.1,48.47,0,3.34,0,24.06,0,0,0,0,0,0,0,0,0,0,0,0,0,0,24.13,0,0,0,0,0,0,0,0,0,0,0,0,0,0,0,0,0,0,0,0,0,0,0,0,0,0
106,47.98,0,3.91,0,16.11,16,0,0,0,0,0,0,0,0,0,0,0,0,0,16,0,0,0,0,0,0,0,0,0,0,0,0,0,0,0,0,0,0,0,0,0,0,0,0,0,0
95,48.58,0,2.87,11.51,29.62,0,0,0,0,0,0,0,0,0,0,0,0,0,0,7.42,0,0,0,0,0,0,0,0,0,0,0,0,0,0,0,0,0,0,0,0,0,0,0,0,0,0
86.2,45.94,0,4.55,0,36.78,0,0,0,0,0,0,0,0,0,0,0,0,0,3.53,9.2,0,0,0,0,0,0,0,0,0,0,0,0,0,0,0,0,0,0,0,0,0,0,0,0,0,0
108.1,48.69,0,2.57,0,36.05,7.43,0,0,0,0,0,0,0,0,0,0,0,0,0,5.26,0,0,0,0,0,0,0,0,0,0,0,0,0,0,0,0,0,0,0,0,0,0,0,0,0,0
111.3,48.76,0,2.45,0,37.9,2.83,0,0,0,0,0,0,0,0,0,0,0,0,0,8.06,0,0,0,0,0,0,0,0,0,0,0,0,0,0,0,0,0,0,0,0,0,0,0,0,0,0
98.8,48.68,0,2.72,10.02,38.58,0,0,0,0,0,0,0,0,0,0,0,0,0,0,0,0,0,0,0,0,0,0,0,0,0,0,0,0,0,0,0,0,0,0,0,0,0,0,0,0,0
102,49.95,0,0,0,33.38,16.67,0,0,0,0,0,0,0,0,0,0,0,0,0,0,0,0,0,0,0,0,0,0,0,0,0,0,0,0,0,0,0,0,0,0,0,0,0,0,0,0
102,47.7,0,4.69,0,38.06,0,0,0,0,0,0,0,0,0,0,0,0,0,0,9.55,0,0,0,0,0,0,0,0,0,0,0,0,0,0,0,0,0,0,0,0,0,0,0,0,0,0
73,0,0,0,0,15,0,0,0,0,0,0,0,0,0,0,0,2.5,0,0,0,0,0,0,5,5,0,0,5,0,0,5,0,0,0,2.5,0,0,0,0,0,60,0,0,0,0,0
89,0,0,0,7.5,18,0,0,0,0,0,0,0,0,0,0,0,2,0,0,0,0,0,0,2,8,0,0,0,0,0,5,0,0,0,2.5,0,0,0,0,0,55,0,0,0,0,0
89,0,0,0,7.5,18,0,0,0,0,0,0,0,0,0,0,0,2,0,0,0,0,0,0,2,8,0,0,5,0,0,0,0,0,0,2.5,0,0,0,0,0,55,0,0,0,0,0
122,0,0,0,9,30,0,0,0,0,0,0,0,0,0,0,0,2,0,0,0,0,0,0,2,4,0,0,3.4,0,0,0,0,0,0,0.6,0,0,0,0,0,49,0,0,0,0,0
35,83.24,11.25,1.42,0,0,0,0,0,4.09,0,0,0,0,0,0,0,0,0,0,0,0,0,0,0,0,0,0,0,0,0,0,0,0,0,0,0,0,0,0,0,0,0,0,0,0,0
49,81.24,11.28,1.38,0,0,0,0,0,6.1,0,0,0,0,0,0,0,0,0,0,0,0,0,0,0,0,0,0,0,0,0,0,0,0,0,0,0,0,0,0,0,0,0,0,0,0,0
40,82.27,12.27,1.36,0,0,0,0,0,4.1,0,0,0,0,0,0,0,0,0,0,0,0,0,0,0,0,0,0,0,0,0,0,0,0,0,0,0,0,0,0,0,0,0,0,0,0,0
34,83.23,11.3,1.42,0,0.45,0,0,0,3.6,0,0,0,0,0,0,0,0,0,0,0,0,0,0,0,0,0,0,0,0,0,0,0,0,0,0,0,0,0,0,0,0,0,0,0,0,0
37,84.18,10.32,1.42,0,0,0,0,0,4.08,0,0,0,0,0,0,0,0,0,0,0,0,0,0,0,0,0,0,0,0,0,0,0,0,0,0,0,0,0,0,0,0,0,0,0,0,0
37,84.06,11.19,0.68,0,0,0,0,0,4.07,0,0,0,0,0,0,0,0,0,0,0,0,0,0,0,0,0,0,0,0,0,0,0,0,0,0,0,0,0,0,0,0,0,0,0,0,0
37,82.3,11.27,1.38,0,0,0,0,0,4.07,0,0,0,0,0,0,0,0,0,0,0,0,0,0,0,0,0,0,0,0,0,0,0,0,0,0,0,0.98,0,0,0,0,0,0,0,0,0
39,81.16,11.32,1.42,0,2.02,0,0,0,4.08,0,0,0,0,0,0,0,0,0,0,0,0,0,0,0,0,0,0,0,0,0,0,0,0,0,0,0,0,0,0,0,0,0,0,0,0,0
34,82.2,13.3,1.42,0,0,0,0,0,3.08,0,0,0,0,0,0,0,0,0,0,0,0,0,0,0,0,0,0,0,0,0,0,0,0,0,0,0,0,0,0,0,0,0,0,0,0,0
30.1,48.87,0,18.12,22.83,2.33,0,0,0,0,0,0,0,0,0,0,0,0,0,0,0,0,0,0,0,0,0,0,0,0,0,0,0,0,7.85,0,0,0,0,0,0,0,0,0,0,0,0
27.1,47.95,0,20.59,19.88,3.54,0,0,0,0,0,0,0,0,0,0,0,0,0,0,0,0,0,0,0,0,0,0,0,0,0,0,0,0,8.04,0,0,0,0,0,0,0,0,0,0,0,0
30,48.14,0,18.42,23.39,2.32,0,0,0,0,0,0,0,0,0,0,0,0,0,0,0,0,0,0,0,0,0,0,0,0,0,0,0,0,7.73,0,0,0,0,0,0,0,0,0,0,0,0
107,28.24,18.34,5.88,27.25,6.23,12.33,0,0,0,0,0,0,0,0,0,0,0,0,0,0.28,0,0,0,0,0,0,0,0,0,0,0,0,0,0,0,0,0.98,0,0.47,0,0,0,0,0,0,0
107,27.71,18.07,5.78,26.88,6.09,14.23,0,0,0,0,0,0,0,0,0,0,0,0,0,0.21,0,0,0,0,0,0,0,0.03,0,0,0,0,0,0,0,0,1,0,0,0,0,0,0,0,0,0
99,27.22,17.73,5.69,26.19,5.97,16.01,0,0,0,0,0,0,0,0,0,0,0,0,0,0.22,0,0,0,0,0,0,0,0,0,0,0,0,0,0,0,0,0.97,0,0,0,0,0,0,0,0,0
92,27.5,20.88,5.7,26.57,6.07,12.03,0,0,0,0,0,0,0,0,0,0,0,0,0,0.27,0,0,0,0,0,0,0,0,0,0,0,0,0,0,0,0,0.98,0,0,0,0,0,0,0,0,0
107,28.3,18.48,5.94,13.68,6.28,12.39,0,0,0,0,0,0,0,0,0,0,0,0,13.65,0.22,0,0,0,0,0,0,0,0,0,0,0,0,0,0,0,0,1.06,0,0,0,0,0,0,0,0,0
87,46.54,7.02,8.24,29.1,1.98,5.99,0,0,0,0,0,0,0,0,0,0,0,0,0,0.31,0,0,0,0,0,0,0,0.29,0,0,0,0,0,0,0,0,0.53,0,0,0,0,0,0,0,0,0
88,39.53,5.02,9.73,29.99,4.36,8.2,0,0.11,0,0,0,0,0,0,0,0,0,0,0,0.47,0,0,0,0,0,0,0,1.39,0,0,0,0,0,0,0,0,1.02,0,0.18,0,0,0,0,0,0,0
89,33.19,6.97,6.52,37.96,4.86,7.37,0,0,0,0,0,0,0,0,0,0,0,0,0,0.45,0,0,0,0,0,0,0,1.33,0,0,0,0,0,0,0,0,1.08,0,0.22,0,0.05,0,0,0,0,0
89,32.59,5.62,6.4,42.12,2.44,9.06,0.43,0,0,0,0,0,0,0,0,0,0,0,0,0.31,0,0,0,0,0,0,0,0.64,0,0,0,0,0,0,0,0,0.26,0,0.13,0,0,0,0,0,0,0
88,41.99,5.33,10.33,14.72,14.68,9.68,0,0,0,0,0,0,0,0,0,0,0,0,0,0.5,0,0,0,0,0,0,0,1.48,0,0,0,0,0,0,0,0,1.09,0,0.2,0,0,0,0,0,0,0
78,76.63,0,0.46,0,11.98,0,0,4.88,3.92,0,0,0,0,0,0.02,0,0,0,0,0,0,0,0,0,0.03,0,0,0,0,0,0,0,0,0,0,0,2.08,0,0,0,0,0,0,0,0,0
78,76.61,0,0.46,0,11.98,0,0,4.88,3.92,0,0,0,0,0,0.02,0,0.02,0,0,0,0,0,0,0,0.03,0,0,0,0,0,0,0,0,0,0,0,2.08,0,0,0,0,0,0,0,0,0
62.2,71.92,0,5.05,2.07,3.47,0.14,0,0.34,7.02,0,0,0,0,0,0,0,0,0,0,5.17,0,0,0,0,0,0,0,0,0,0.05,0,0,0,0,0,0,4.52,0,0,0,0.25,0,0,0,0,0
74.4,77.19,0,7.25,0,0,0,0,5.31,6.85,0,0,0,0,0,0,0,0,0,0,2.98,0,0,0,0,0,0,0,0,0,0,0,0,0,0,0,0,0,0,0.09,0,0.33,0,0,0,0,0
63.9,84.11,0,3.14,0,0,0.96,0,0,9.48,0,0,0,0,0,0,0,0,0,0,1.99,0,0,0,0,0,0,0,0,0,0.05,0,0,0,0,0,0,0.27,0,0,0,0,0,0,0,0,0
75.4,68.51,0,4.59,6.23,3.99,1.15,0,0.77,8.27,0,0,0,0,0,0,0,0,0,0,4.39,0,0,0,0,0,0,0,0,0,0.02,0,0,0,0,0,0,1.93,0,0.05,0,0.1,0,0,0,0,0
37,82.25,11.27,1.38,0,0,0,0,0,4.06,0,0,0,0,0,0,0,0,0,0,0,0,0,0,0,0,0,0,0,0,0,0,0,0,0,0,0,1.04,0,0,0,0,0,0,0,0,0
38.7,72.36,0,12.63,1.93,0,0.38,7.8,0.21,0.15,0,0,0,0,0,0,0,0,0,1.23,0,0,0,0,0,0.01,0,0.28,0,0,0,0,0,0,2.1,0,0,0.92,0,0,0,0,0,0,0,0,0
22.7,65.14,3.77,12.88,2.93,0,0,7.91,0,0,0,0,0,0,0,0,0,0,0,1.77,0,0,0,0,0,0,0,0,0,0,0,0,0,0,3.53,0,0,0,0,0.22,0,1.85,0,0,0,0,0
103.3,84.87,0,1.6,0,0,0,0,0,13.53,0,0,0,0,0,0,0,0,0,0,0,0,0,0,0,0,0,0,0,0,0,0,0,0,0,0,0,0,0,0,0,0,0,0,0,0,0
112.9,82.09,0,1.51,3.97,0,0,0,0.41,11.82,0,0,0,0,0,0,0,0,0,0,0,0,0,0,0,0,0,0,0,0,0,0,0,0,0.2,0,0,0,0,0,0,0,0,0,0,0,0
78.8,5.98,59.77,2.06,0,0,24.86,7.33,0,0,0,0,0,0,0,0,0,0,0,0,0,0,0,0,0,0,0,0,0,0,0,0,0,0,0,0,0,0,0,0,0,0,0,0,0,0,0
76.9,5.95,59.55,2.05,0,0,21.91,7.3,0,0,0,0,0,0,0,0,0,0,0,0,0,0,0,3.24,0,0,0,0,0,0,0,0,0,0,0,0,0,0,0,0,0,0,0,0,0,0,0
80.1,11.72,54.3,2.05,0,0,24.66,7.27,0,0,0,0,0,0,0,0,0,0,0,0,0,0,0,0,0,0,0,0,0,0,0,0,0,0,0,0,0,0,0,0,0,0,0,0,0,0,0
81.2,8.98,55.29,2.08,0,0,26.25,7.4,0,0,0,0,0,0,0,0,0,0,0,0,0,0,0,0,0,0,0,0,0,0,0,0,0,0,0,0,0,0,0,0,0,0,0,0,0,0,0
81.3,2.97,58.07,2,0,0,24.14,12.82,0,0,0,0,0,0,0,0,0,0,0,0,0,0,0,0,0,0,0,0,0,0,0,0,0,0,0,0,0,0,0,0,0,0,0,0,0,0,0
86.3,3.12,60.85,2.1,0,0,26.47,7.46,0,0,0,0,0,0,0,0,0,0,0,0,0,0,0,0,0,0,0,0,0,0,0,0,0,0,0,0,0,0,0,0,0,0,0,0,0,0,0
89,13,49.94,2.02,0,0,24.97,10.07,0,0,0,0,0,0,0,0,0,0,0,0,0,0,0,0,0,0,0,0,0,0,0,0,0,0,0,0,0,0,0,0,0,0,0,0,0,0,0
89.6,5.86,53.69,2.02,0,0,25.49,12.94,0,0,0,0,0,0,0,0,0,0,0,0,0,0,0,0,0,0,0,0,0,0,0,0,0,0,0,0,0,0,0,0,0,0,0,0,0,0,0
91.8,0.14,59.08,2.04,0,0,25.7,13.04,0,0,0,0,0,0,0,0,0,0,0,0,0,0,0,0,0,0,0,0,0,0,0,0,0,0,0,0,0,0,0,0,0,0,0,0,0,0,0
42.3,17.9,20.8,2.1,0,0,0,0,0,0,0,0,0,0,0,0,0,0,0,59.2,0,0,0,0,0,0,0,0,0,0,0,0,0,0,0,0,0,0,0,0,0,0,0,0,0,0,0
45.1,12.7,20.8,2,0,0,0,0,0,0,0,0,0,0,0,0,0,0,0,64.5,0,0,0,0,0,0,0,0,0,0,0,0,0,0,0,0,0,0,0,0,0,0,0,0,0,0,0
49.3,13.1,26.6,1.2,0,0,0,0,0,0,0,0,0,0,0,0,0,0,0,59.1,0,0,0,0,0,0,0,0,0,0,0,0,0,0,0,0,0,0,0,0,0,0,0,0,0,0,0
45.8,12.6,26.6,1.4,0,0,0,0,0,0,0,0,0,0,0,0,0,0,4,55.4,0,0,0,0,0,0,0,0,0,0,0,0,0,0,0,0,0,0,0,0,0,0,0,0,0,0,0
44.9,12.8,26.5,1.5,0,0,0,0,0,0,0,0,0,0,0,0,0,0,10.1,49.1,0,0,0,0,0,0,0,0,0,0,0,0,0,0,0,0,0,0,0,0,0,0,0,0,0,0,0
44.1,12.8,26.6,1.4,0,0,0,0,0,0,0,0,0,0,0,0,0,0,15,44.2,0,0,0,0,0,0,0,0,0,0,0,0,0,0,0,0,0,0,0,0,0,0,0,0,0,0,0
45.5,12.7,26.5,1.5,0,0,0,0,0,0,0,0,0,0,0,0,0,0,19.8,39.5,0,0,0,0,0,0,0,0,0,0,0,0,0,0,0,0,0,0,0,0,0,0,0,0,0,0,0
43.5,74.49,14.33,3.26,0.79,1.03,0.38,0.9,1.44,3.32,0,0,0,0,0,0,0,0,0,0,0.02,0,0,0.02,0,0,0,0,0,0,0,0,0,0,0,0,0,0,0.02,0,0,0,0,0,0,0,0
44.6,73.75,14.74,3.33,0,0.57,0.84,0,6.41,0,0,0,0,0,0,0,0,0,0,0,0,0,0,0.19,0,0,0,0,0,0,0.02,0,0,0,0,0,0,0,0.15,0,0,0,0,0,0,0,0
42.1,71.39,14.36,3.29,3.14,0.56,0,0,6.23,0,0,0,0,0,0,0,0,0,0,0,0,0,0,0.52,0,0,0,0,0,0,0,0,0,0,0,0,0,0,0.51,0,0,0,0,0,0,0,0
37,71.43,15.41,1.9,0,4.89,0,0,6.24,0,0,0,0,0,0,0,0,0,0,0,0,0,0,0,0,0,0,0,0,0,0,0,0,0,0,0,0,0,0,0,0,0,0,0,0,0.13,0
42,73.73,14,4.16,0,2.26,0,0,5.72,0,0,0,0,0,0,0,0,0,0,0,0,0,0,0,0,0,0,0,0,0,0,0,0,0,0,0,0,0,0,0,0,0,0,0,0,0.13,0
46,73.73,14.01,3.21,1.56,0.9,0,1.05,4.06,1,0,0,0,0,0,0,0,0,0,0,0,0,0,0,0,0,0,0,0,0,0,0,0,0,0,0,0,0,0,0,0,0,0,0,0,0.48,0
40,74.04,14.26,3.2,2.34,0,0,0,5.68,0,0,0,0,0,0,0,0,0,0,0,0,0,0,0,0,0,0,0,0,0,0,0,0,0,0,0,0,0,0,0,0,0,0,0,0,0.48,0
42,73.84,14.29,3.19,0.32,1.02,0,0,5.66,0,0,0,0,0,0,0,0,0,0,0.08,0.98,0,0,0,0,0,0,0,0,0,0,0,0,0,0,0,0,0,0,0,0,0,0,0,0,0.62,0
22,55.57,2.26,16.06,25,0,0,0,0,0,0,0,0,0,0,0,0,0,0,0,0,0,0,0,0,0,0,0,0,0,0,0,0,0,0,0,0,0,0,0,0,1.11,0,0,0,0,0
36,54.93,2.23,15.88,24.71,0,0,0,0,0,0,0,0,0,0,0,0,0,0,1.15,0,0,0,0,0,0,0,0,0,0,0,0,0,0,0,0,0,0,0,0,0,1.1,0,0,0,0,0
48,54.3,2.21,15.7,24.43,0,0,0,0,0,0,0,0,0,0,0,0,0,0,2.27,0,0,0,0,0,0,0,0,0,0,0,0,0,0,0,0,0,0,0,0,0,1.09,0,0,0,0,0
70,53.1,2.16,15.35,23.89,0,0,0,0,0,0,0,0,0,0,0,0,0,0,4.44,0,0,0,0,0,0,0,0,0,0,0,0,0,0,0,0,0,0,0,0,0,1.06,0,0,0,0,0
155,0,8.62,0,0,0,0,0,0,43.1,0,0,0,0,0,0,0,0,0,0,0,0,0,0,0,0,0,0,0,0,0,0,0,0,0,0,0,0,0,0,0,34.48,0,13.8,0,0,0
130,0,8.33,0,0,0,0,0,0,41.65,0,0,0,0,0,0,0,0,0,0,0,0,0,0,0,0,0,0,0,0,0,0,0,0,0,0,0,0,0,0,0,33.32,0,16.7,0,0,0
120,0,8.06,0,0,0,0,0,0,40.3,0,0,0,0,0,0,0,0,0,0,0,0,0,0,0,0,0,0,0,0,0,0,0,0,0,0,0,0,0,0,0,32.24,0,19.4,0,0,0
115,0,7.81,0,0,0,0,0,0,39.05,0,0,0,0,0,0,0,0,0,0,0,0,0,0,0,0,0,0,0,0,0,0,0,0,0,0,0,0,0,0,0,31.24,0,21.9,0,0,0
110,0,7.58,0,0,0,0,0,0,37.9,0,0,0,0,0,0,0,0,0,0,0,0,0,0,0,0,0,0,0,0,0,0,0,0,0,0,0,0,0,0,0,30.32,0,24.2,0,0,0
100,0,7.35,0,0,0,0,0,0,36.75,0,0,0,0,0,0,0,0,0,0,0,0,0,0,0,0,0,0,0,0,0,0,0,0,0,0,0,0,0,0,0,29.4,0,26.5,0,0,0
100,0,7.14,0,0,0,0,0,0,35.7,0,0,0,0,0,0,0,0,0,0,0,0,0,0,0,0,0,0,0,0,0,0,0,0,0,0,0,0,0,0,0,28.56,0,28.6,0,0,0
95,0,6.94,0,0,0,0,0,0,34.7,0,0,0,0,0,0,0,0,0,0,0,0,0,0,0,0,0,0,0,0,0,0,0,0,0,0,0,0,0,0,0,27.76,0,30.6,0,0,0
92,0,6.58,0,0,0,0,0,0,32.9,0,0,0,0,0,0,0,0,0,0,0,0,0,0,0,0,0,0,0,0,0,0,0,0,0,0,0,0,0,0,0,26.32,0,34.2,0,0,0
78,0,6.25,0,0,0,0,0,0,31.25,0,0,0,0,0,0,0,0,0,0,0,0,0,0,0,0,0,0,0,0,0,0,0,0,0,0,0,0,0,0,0,25,0,37.5,0,0,0
70,0,5.95,0,0,0,0,0,0,29.75,0,0,0,0,0,0,0,0,0,0,0,0,0,0,0,0,0,0,0,0,0,0,0,0,0,0,0,0,0,0,0,23.8,0,40.5,0,0,0
68,0,5.68,0,0,0,0,0,0,28.4,0,0,0,0,0,0,0,0,0,0,0,0,0,0,0,0,0,0,0,0,0,0,0,0,0,0,0,0,0,0,0,22.72,0,43.2,0,0,0
67,0,5.43,0,0,0,0,0,0,27.15,0,0,0,0,0,0,0,0,0,0,0,0,0,0,0,0,0,0,0,0,0,0,0,0,0,0,0,0,0,0,0,21.72,0,45.7,0,0,0
55,62,25,1.2,0,5.4,0,6.4,0,0,0,0,0,0,0,0,0,0,0,0,0,0,0,0,0,0,0,0,0,0,0,0,0,0,0,0,0,0,0,0,0,0,0,0,0,0,0
60.6,62,25,1.2,0,5.4,0,0,6.4,0,0,0,0,0,0,0,0,0,0,0,0,0,0,0,0,0,0,0,0,0,0,0,0,0,0,0,0,0,0,0,0,0,0,0,0,0,0
67.4,62,25,1.2,0,5.4,0,0,0,6.4,0,0,0,0,0,0,0,0,0,0,0,0,0,0,0,0,0,0,0,0,0,0,0,0,0,0,0,0,0,0,0,0,0,0,0,0,0
57.4,62,25,1.2,0,5.4,0,3.2,3.2,0,0,0,0,0,0,0,0,0,0,0,0,0,0,0,0,0,0,0,0,0,0,0,0,0,0,0,0,0,0,0,0,0,0,0,0,0,0
54.8,62,25,1.2,5.4,0,0,3.2,3.2,0,0,0,0,0,0,0,0,0,0,0,0,0,0,0,0,0,0,0,0,0,0,0,0,0,0,0,0,0,0,0,0,0,0,0,0,0,0
51.7,62,25,1.2,0,0,0,3.2,3.2,0,0,0,0,0,0,0,0,0,0,5.4,0,0,0,0,0,0,0,0,0,0,0,0,0,0,0,0,0,0,0,0,0,0,0,0,0,0,0
77.4,67.14,6.01,0,0,0,0,0,16.03,0,0,0,0,0,0,0,0,0,0,0,0,0,0,0,0,0,0,0,0,0,0,1.8,0,0,0,0,9.02,0,0,0,0,0,0,0,0,0,0
94.9,62.13,6.01,5.01,0,0,0,0,16.03,0,0,0,0,0,0,0,0,0,0,0,0,0,0,0,0,0,0,0,0,0,0,1.8,0,0,0,0,9.02,0,0,0,0,0,0,0,0,0,0
67.1,0,0,0,0,0,0,0,0,0,0,0,0,0,0,0,0,0,0,0,0,0,0,0,0,39.64,0,0,0,0,0,0,0,0,0,0,0,0,0,0,0,60.36,0,0,0,0,0
78.2,0,0,0,0,0,0,0,9.91,0,0,0,0,0,0,0,0,0,0,0,0,0,0,0,0,29.73,0,0,0,0,0,0,0,0,0,0,0,0,0,0,0,60.36,0,0,0,0,0
90.4,13.83,0,5.82,0,0,0,0,15.32,0,0,0,0,0,0,0,0,0,0,0,0,0,0,0,0,14.86,0,0,0,0,0,0,0,0,0,0,0,0,0,0,0,50.17,0,0,0,0,0
80,0,0,0,0,0,0,0,0,0,0,0,0,0,0,0,0,0,0,50,0,0,0,0,0,0,0,0,0,0,10,0,0,0,0,0,0,0,0,0,0,40,0,0,0,0,0
98,0,0,0,0,0,0,0,0,0,0,0,0,0,0,0,0,0,0,40,0,0,0,0,0,0,0,0,0,0,20,0,0,0,0,0,0,0,0,0,0,40,0,0,0,0,0
108,0,0,0,0,0,0,0,0,0,0,0,0,0,0,0,0,0,0,30,0,0,0,0,0,0,0,0,0,0,30,0,0,0,0,0,0,0,0,0,0,40,0,0,0,0,0
115,0,0,0,0,0,0,0,0,0,0,0,0,0,0,0,0,0,0,20,0,0,0,0,0,0,0,0,0,0,40,0,0,0,0,0,0,0,0,0,0,40,0,0,0,0,0
122,0,0,0,0,0,0,0,0,0,0,0,0,0,0,0,0,0,0,10,0,0,0,0,0,0,0,0,0,0,50,0,0,0,0,0,0,0,0,0,0,40,0,0,0,0,0
111,42,0,18.75,0,0,0,0,0,28,0,0,0,0,0,0,0,0,0,0,0,0,0,0,0,0,0,0,11.25,0,0,0,0,0,0,0,0,0,0,0,0,0,0,0,0,0,0
38,67,8,10,4,9,2,0,0,0,0,0,0,0,0,0,0,0,0,0,0,0,0,0,0,0,0,0,0,0,0,0,0,0,0,0,0,0,0,0,0,0,0,0,0,0,0
32,83.19,11.11,1.8,0,0,0,0,3.9,0,0,0,0,0,0,0,0,0,0,0,0,0,0,0,0,0,0,0,0,0,0,0,0,0,0,0,0,0,0,0,0,0,0,0,0,0,0
23,81.7,17,0,0,0,0,0,0,1.3,0,0,0,0,0,0,0,0,0,0,0,0,0,0,0,0,0,0,0,0,0,0,0,0,0,0,0,0,0,0,0,0,0,0,0,0,0
70,0,0,2,0,0,0,0,0,0,0,0,0,0,0,0,0,0,0,0,0,0,0,0,0,0,0,0,0,0,0,0,0,0,0,0,0,0,29.4,0,0,68.6,0,0,0,0,0
73,0,1,0,0,0,0,0,0,0,0,0,0,0,0,0,0,0,0,0,0,0,0,0,0,0,0,0,0,0,0,0,0,0,0,0,0,0,29.7,0,0,69.3,0,0,0,0,0
73,0,2,0,0,0,0,0,0,0,0,0,0,0,0,0,0,0,0,0,0,0,0,0,0,0,0,0,0,0,0,0,0,0,0,0,0,0,29.4,0,0,68.6,0,0,0,0,0
72,0,3.8,0,0,0,0,0,0,0,0,0,0,0,0,0,0,0,0,0,0,0,0,0,0,0,0,0,0,0,0,0,0,0,0,0,0,0,28.83,0,0,67.37,0,0,0,0,0
68,0,4,4.5,0,0,0,0,0,0,0,0,0,0,0,0,0,0,0,0,0,0,0,0,0,0.5,0,0,0,0,0,0,0,0,0,0,0,0,29.37,0,0,61.63,0,0,0,0,0
75,0,1,0,0,0,0,0,0,0,0,0,0,0,0,0,0,0,0,0,0,0,0,0,0,0,0,0,0,0,0,0,0,0,0,0,0,0,39.6,0,0,59.4,0,0,0,0,0
45,65.56,7.8,9.99,0,13.32,3.1,0,0,0,0,0,0,0,0,0,0,0,0,0,0,0,0,0,0,0,0,0,0,0,0.23,0,0,0,0,0,0,0,0,0,0,0,0,0,0,0,0
44,65.98,8.14,10.42,0,8.21,4.62,0,0,0,0,0,0,0,0,0,0,0,0,0,2.39,0,0,0,0,0,0,0,0,0,0.24,0,0,0,0,0,0,0,0,0,0,0,0,0,0,0,0
44,65.77,8.11,10.38,0,8.18,3.91,0,0,0,0,0,0,0,0,0,0,0,0,0,3.41,0,0,0,0,0,0,0,0,0,0.24,0,0,0,0,0,0,0,0,0,0,0,0,0,0,0,0
45,65.42,8.07,10.33,0,10.01,4.58,0,0,0,0,0,0,0,0,0,0,0,0,0,1.35,0,0,0,0,0,0,0,0,0,0.24,0,0,0,0,0,0,0,0,0,0,0,0,0,0,0,0
46,64.99,8.01,10.26,0,9.95,3.18,0,0,0,0,0,0,0,0,0,0,0,0,0,3.37,0,0,0,0,0,0,0,0,0,0.24,0,0,0,0,0,0,0,0,0,0,0,0,0,0,0,0
46,63.83,8.01,10.94,0,12.43,4.55,0,0,0,0,0,0,0,0,0,0,0,0,0,0,0,0,0,0,0,0,0,0,0,0.24,0,0,0,0,0,0,0,0,0,0,0,0,0,0,0,0
46,63.62,8.99,10.23,0,12.39,4.53,0,0,0,0,0,0,0,0,0,0,0,0,0,0,0,0,0,0,0,0,0,0,0,0.24,0,0,0,0,0,0,0,0,0,0,0,0,0,0,0,0
46,63.2,9.01,10.59,0,12.42,4.54,0,0,0,0,0,0,0,0,0,0,0,0,0,0,0,0,0,0,0,0,0,0,0,0.24,0,0,0,0,0,0,0,0,0,0,0,0,0,0,0,0
47,62.76,9.03,10.28,0,12.46,4.56,0,0,0,0,0,0,0,0,0,0,0,0,0,0.67,0,0,0,0,0,0,0,0,0,0.24,0,0,0,0,0,0,0,0,0,0,0,0,0,0,0,0
47,62.91,9.05,10.3,0,12.48,5.02,0,0,0,0,0,0,0,0,0,0,0,0,0,0,0,0,0,0,0,0,0,0,0,0.24,0,0,0,0,0,0,0,0,0,0,0,0,0,0,0,0
39,66.71,9.12,10.03,0,8.94,0,0,0,0,0,0,0,0,0,0,0,0,0,0.82,3.87,0,0,0,0,0,0,0,0,0,0,0,0,0,0.42,0,0,0,0,0.09,0,0,0,0,0,0,0
38,67.7,9.12,10.27,0,7.83,0,0,0,0,0,0,0,0,0,0,0,0,0,0,4.69,0,0,0,0,0,0,0,0.3,0,0,0,0,0,0,0,0,0,0,0.09,0,0,0,0,0,0,0
39,66.6,9.47,10.03,0,9.24,0,0,0,0,0,0,0,0,0,0,0,0,0,0.33,3.9,0,0,0,0,0,0,0,0,0,0.23,0,0,0,0,0,0,0.11,0,0.09,0,0,0,0,0,0,0
40,66.32,9.43,9.99,0,10.27,0,0,0,0,0,0,0,0,0,0,0,0,0,0,3.56,0,0,0,0,0,0,0,0,0,0.23,0,0,0,0,0,0,0.11,0,0.09,0,0,0,0,0,0,0
41,65.77,9.9,10.07,0,9.27,0,0,0,0,0,0,0,0,0,0,0,0,0,0,4.56,0,0,0,0,0,0,0,0,0,0.23,0,0,0,0,0,0,0.11,0,0.09,0,0,0,0,0,0,0
37,67.16,10.73,9.94,0,9.16,0,0,0,0,0,0,0,0,0,0,0,0,0,0,2.58,0,0,0,0,0,0,0,0,0,0.23,0,0,0,0,0,0,0.11,0,0.09,0,0,0,0,0,0,0
39,66.76,10.76,9.64,0,9.18,0,0,0,0,0,0,0,0,0,0,0,0,0,0,3.23,0,0,0,0,0,0,0,0,0,0.23,0,0,0,0,0,0,0.11,0,0.09,0,0,0,0,0,0,0
39,66,10.72,9.94,0,10.34,0,0,0,0,0,0,0,0,0,0,0,0,0,0,2.57,0,0,0,0,0,0,0,0,0,0.23,0,0,0,0,0,0,0.11,0,0.09,0,0,0,0,0,0,0
38,67.28,10.23,9.64,0.49,9.41,0,0,0,0,0,0,0,0,0,0,0,0,0,0,2.86,0,0,0,0,0,0,0,0,0,0,0,0,0,0,0,0,0,0,0.09,0,0,0,0,0,0,0
39,67.46,9,10,0,9.15,0,0,0,0,0,0,0,0,0,0,0,0,0,0.33,3.86,0,0,0,0,0,0,0,0,0,0,0,0,0,0,0,0,0.11,0,0.09,0,0,0,0,0,0,0
40,67.18,8.96,9.96,0,10.18,0,0,0,0,0,0,0,0,0,0,0,0,0,0,3.52,0,0,0,0,0,0,0,0,0,0,0,0,0,0,0,0,0.11,0,0.09,0,0,0,0,0,0,0
40,66.3,9.81,9.98,0,9.19,0,0,0,0,0,0,0,0,0,0,0,0,0,0,4.52,0,0,0,0,0,0,0,0,0,0,0,0,0,0,0,0,0.11,0,0.09,0,0,0,0,0,0,0
37,67.67,10.64,9.86,0,9.08,0,0,0,0,0,0,0,0,0,0,0,0,0,0,2.55,0,0,0,0,0,0,0,0,0,0,0,0,0,0,0,0,0.11,0,0.09,0,0,0,0,0,0,0
38,67.28,10.66,9.56,0,9.1,0,0,0,0,0,0,0,0,0,0,0,0,0,0,3.2,0,0,0,0,0,0,0,0,0,0,0,0,0,0,0,0,0.11,0,0.09,0,0,0,0,0,0,0
39,66.52,10.63,9.85,0,10.25,0,0,0,0,0,0,0,0,0,0,0,0,0,0,2.55,0,0,0,0,0,0,0,0,0,0,0,0,0,0,0,0,0.11,0,0.09,0,0,0,0,0,0,0
38,66.19,11.12,9.6,0.49,9.32,0,0,0,0,0,0,0,0,0,0,0,0,0,0,3.19,0,0,0,0,0,0,0,0,0,0,0,0,0,0,0,0,0,0,0.09,0,0,0,0,0,0,0
85,73.5,0,8.4,0,0,0,4.1,8.5,3.7,0,0,0,0,0,0,0,0,0,1.7,0,0,0,0,0,0,0,0,0,0,0.1,0,0,0,0,0,0,0,0,0,0,0,0,0,0,0,0
83,72,1.4,8.2,0,0,0,3.9,8.4,3.6,0,0,0,0,0,0,0,0,0,1.6,0,0,0,0,0,0,0,0,0,0,0.1,0,0,0,0,0,0,0.8,0,0,0,0,0,0,0,0,0
86,72.2,0,7.9,0,0,0,8.3,8,2,0,0,0,0,0,0,0,0,0,1.5,0,0,0,0,0,0,0,0,0,0,0.1,0,0,0,0,0,0,0,0,0,0,0,0,0,0,0,0
85,73.8,0,7.8,0,0,0,8.3,8,2,0,0,0,0,0,0,0,0,0,0,0,0,0,0,0,0,0,0,0,0,0.1,0,0,0,0,0,0,0,0,0,0,0,0,0,0,0,0
88,73.95,0,8.67,0,0,0,4.33,8.67,4.33,0,0,0,0,0,0,0,0,0,0,0,0,0,0,0,0,0,0,0,0,0,0,0,0,0,0,0,0,0,0.05,0,0,0,0,0,0,0
77,73.94,0,8.67,0,0,0,8.67,8.67,0,0,0,0,0,0,0,0,0,0,0,0,0,0,0,0,0,0,0,0,0,0,0,0,0,0,0,0,0,0,0.05,0,0,0,0,0,0,0
81,73.95,0,8.67,0,0,0,8.67,4.33,4.33,0,0,0,0,0,0,0,0,0,0,0,0,0,0,0,0,0,0,0,0,0,0,0,0,0,0,0,0,0,0.05,0,0,0,0,0,0,0
82,73.95,0,8.67,0,0,0,4.33,13,0,0,0,0,0,0,0,0,0,0,0,0,0,0,0,0,0,0,0,0,0,0,0,0,0,0,0,0,0,0,0.05,0,0,0,0,0,0,0
89,73.95,0,8.67,0,0,0,4.33,4.33,8.67,0,0,0,0,0,0,0,0,0,0,0,0,0,0,0,0,0,0,0,0,0,0,0,0,0,0,0,0,0,0.05,0,0,0,0,0,0,0
79,79.82,0,5.71,0,0,0,3.57,7.14,3.57,0,0,0,0,0,0,0,0,0,0,0,0,0,0,0,0,0,0,0,0,0,0,0,0,0,0,0,0,0,0.19,0,0,0,0,0,0,0
81,57.23,4.7,4.02,0,8.47,17.62,0,0,0,0,0,0,0,0,0,0,0,0,0,7.9,0,0,0,0,0,0,0,0,0,0.06,0,0,0,0,0,0,0,0,0,0,0,0,0,0,0,0
75,61.49,4.52,3.86,0,8.13,14.36,0,0,0,0,0,0,0,0,0,0,0,0,0,7.59,0,0,0,0,0,0,0,0,0,0.05,0,0,0,0,0,0,0,0,0,0,0,0,0,0,0,0
74,56.47,4.64,7.92,0,8.36,14.75,0,0,0,0,0,0,0,0,0,0,0,0,0,7.8,0,0,0,0,0,0,0,0,0,0.06,0,0,0,0,0,0,0,0,0,0,0,0,0,0,0,0
75,55.44,10.26,3.89,0,8.21,14.49,0,0,0,0,0,0,0,0,0,0,0,0,0,7.66,0,0,0,0,0,0,0,0,0,0.05,0,0,0,0,0,0,0,0,0,0,0,0,0,0,0,0
80,53.24,4.38,3.74,9.45,7.88,13.91,0,0,0,0,0,0,0,0,0,0,0,0,0,7.35,0,0,0,0,0,0,0,0,0,0.05,0,0,0,0,0,0,0,0,0,0,0,0,0,0,0,0
84,54.7,4.5,3.84,0,15.07,14.29,0,0,0,0,0,0,0,0,0,0,0,0,0,7.55,0,0,0,0,0,0,0,0,0,0.05,0,0,0,0,0,0,0,0,0,0,0,0,0,0,0,0
83,56.52,4.64,3.96,0,8.36,14.76,0,0,0,0,0,0,0,0,0,0,0,0,0,11.7,0,0,0,0,0,0,0,0,0,0.06,0,0,0,0,0,0,0,0,0,0,0,0,0,0,0,0
78,55.92,4.6,3.92,0,8.27,14.61,0,0,0,0,0,0,0,0,0,0,0,0,4.91,7.72,0,0,0,0,0,0,0,0,0,0.05,0,0,0,0,0,0,0,0,0,0,0,0,0,0,0,0
75,56.86,4.67,3.99,0,8.41,14.86,0,0,0,0,0,0,0,0,0,0,0,0,0,7.85,0,0,0,0,0,0,0,0,0,0.06,0,0,0,0,0,0,3.3,0,0,0,0,0,0,0,0,0
85,55.16,4.54,1.55,5.88,8.16,16.99,0,0,0,0,0,0,0,0,0,0,0,0,0,7.62,0,0,0,0,0.05,0,0,0,0,0.05,0,0,0,0,0,0,0,0,0,0,0,0,0,0,0,0
62,51.04,18.78,2.57,1.08,0,25.79,0,0,0.46,0,0,0,0,0,0,0,0,0,0,0,0,0,0,0,0,0,0,0,0,0.04,0,0,0,0.03,0,0,0.21,0,0,0,0,0,0,0,0,0
62,51.28,19.54,2.85,0,0,25.11,0,0.41,0,0,0,0,0,0,0,0,0,0,0.75,0,0,0,0,0,0,0,0,0,0,0.03,0,0,0,0.03,0,0,0,0,0,0,0,0,0,0,0,0
63,51.84,19.99,1.82,0,0,25.14,0,0.72,0,0,0,0.22,0,0,0,0,0,0,0,0,0,0,0,0,0,0,0,0,0,0,0,0,0,0,0,0,0.2,0,0.07,0,0,0,0,0,0,0
63,54.69,13.77,2.96,0,0,24.61,0,0.21,0.29,0,0,0,0,0,0,0,0,0,2.55,0,0,0,0,0,0,0,0,0,0,0.05,0,0,0,0.14,0,0,0,0,0,0,0,0,0,0,0,0.73
65,56.65,7.69,2.98,0,0,23.46,0,0,0.59,0,0,0,0,0,0,0,0,0,8.39,0,0,0,0,0,0,0,0,0,0,0.06,0,0,0,0.18,0,0,0,0,0,0,0,0,0,0,0,0
67,50.63,13.77,4.37,0,0,29.59,0,0,0.8,0,0,0,0,0,0,0,0,0,0.41,0,0,0,0,0,0,0,0,0,0,0.02,0,0,0,0.17,0,0,0,0,0,0,0,0,0,0,0,0.24
67,50.34,14.68,5.58,0,0,29.2,0,0,0,0,0,0,0,0,0,0,0,0,0,0,0,0,0,0,0,0,0,0,0,0.03,0,0,0,0.17,0,0,0,0,0,0,0,0,0,0,0,0
69,39.38,26.94,0.43,0.69,0,26.25,1.61,0,0,0,0,0,0,0,0,0,0,0,0.63,0,0,0,0,0,0,0,0,0,0,0.02,3.57,0,0,0.48,0,0,0,0,0,0,0,0,0,0,0,0
73,37.51,22.17,0.41,0,0,23,1.03,0,0,0,0,0,0,0,0,0,0,0,1.36,5.67,0,0,0,0,0,0,0,0,0,0.02,5.33,0,0,0,0,0,3.5,0,0,0,0,0,0,0,0,0
75,42.36,14.17,0.31,0,1.13,18.35,0,1.29,0,0,0,0,0,0,0,0,0,0,2.66,9.66,0,0,0,0,0,0,0,0,0,0.03,4.92,0,0,0,0,0,4.88,0,0,0,0,0,0.24,0,0,0
58,10.73,56.67,0.21,0,9.74,2.93,0.96,0,0.33,0,0,0,0,0,0,0,0,0,4.16,0,0,0,0,0,0,0,0,0,0,0.02,11.37,0,0.82,0,0,0,2.06,0,0,0,0,0,0,0,0,0
52.2,72.05,16.24,2.53,0.48,0,0,2.16,0.42,5.35,0,0,0,0,0,0,0,0,0,0.16,0,0,0,0,0,0.02,0,0,0,0.12,0,0,0,0,0,0,0,0,0.38,0.09,0,0,0,0,0,0,0
50.8,68.32,18.72,2.24,0,0,0,3.27,1.05,4.15,0,0,0,0,0,0,0,0,0,1.12,0,0,0,0,0,0.02,0,0,0,0.35,0,0,0,0,0,0,0,0,0.76,0,0,0,0,0,0,0,0
38.8,75.09,15.96,2.57,0,0,0.43,0,0.74,3.13,0,0,0,0,0,0,0,0,0,1.21,0,0,0,0,0,0.01,0,0,0,0.16,0,0,0,0,0,0,0,0.27,0.3,0.13,0,0,0,0,0,0,0
81,24.38,46.53,6.86,0.91,0.79,0.86,0,0,11.17,0,0,0,0,0,0,0,0,0,8.5,0,0,0,0,0,0,0,0,0,0,0,0,0,0,0,0,0,0,0,0,0,0,0,0,0,0,0
79,18.54,52.19,6.93,0.9,0.78,0.85,2.19,0,9.12,0,0,0,0,0,0,0,0,0,8.5,0,0,0,0,0,0,0,0,0,0,0,0,0,0,0,0,0,0,0,0,0,0,0,0,0,0,0
77,24.13,45.95,6.79,0.9,0.78,0,0,1.06,8.82,0,0,0,0,0,0,0,0,0,10.3,1.27,0,0,0,0,0,0,0,0,0,0,0,0,0,0,0,0,0,0,0,0,0,0,0,0,0,0
76,24.27,46.12,8.81,0,0.79,1.2,1.23,0.48,8.68,0,0,0,0,0,0,0,0,0,8.42,0,0,0,0,0,0,0,0,0,0,0,0,0,0,0,0,0,0,0,0,0,0,0,0,0,0,0
79,27.61,46.45,4.68,0,0.76,0.23,2.15,0,8.92,0,0,0,0,0,0,0,0,0,8.31,0.89,0,0,0,0,0,0,0,0,0,0,0,0,0,0,0,0,0,0,0,0,0,0,0,0,0,0
82,16.2,48.88,7.18,0.88,0.89,0.88,7.37,0,8.82,0,0,0,0,0,0,0,0,0,8.9,0,0,0,0,0,0,0,0,0,0,0,0,0,0,0,0,0,0,0,0,0,0,0,0,0,0,0
82,16.19,48.86,7.17,0.88,0.89,0.88,7.37,0,8.59,0,0,0,0,0,0,0,0,0.27,8.9,0,0,0,0,0,0,0,0,0,0,0,0,0,0,0,0,0,0,0,0,0,0,0,0,0,0,0
85,35.25,30.93,17.07,0.35,0.25,0.19,5.01,3.68,7.27,0,0,0,0,0,0,0,0,0,0,0,0,0,0,0,0,0,0,0,0,0,0,0,0,0,0,0,0,0,0,0,0,0,0,0,0,0
85,16.52,49.31,0.76,9.66,10.06,0.76,2.82,3.14,5.3,0,0,0,0,0,0,0,0,0,1.67,0,0,0,0,0,0,0,0,0,0,0,0,0,0,0,0,0,0,0,0,0,0,0,0,0,0,0
72,7.79,62.31,5.67,0.91,0.91,0.48,1.96,0,6.76,0,0,0,0,0,0,0,0,0,13.21,0,0,0,0,0,0,0,0,0,0,0,0,0,0,0,0,0,0,0,0,0,0,0,0,0,0,0
72,14.96,39.73,0,0,0,0,0,0,10.34,0,0,0,0,0,0,0,0,0,34.89,0,0,0,0,0,0,0,0,0,0,0,0,0,0,0,0,0,0,0,0,0,0,0.08,0,0,0,0
75,14.87,43.75,0,0,0,0,0,0,10.28,0,0,0,0,0,0,0,0,0,31.02,0,0,0,0,0,0,0,0,0,0,0,0,0,0,0,0,0,0,0,0,0,0,0.08,0,0,0,0
76,15.65,46.67,0,0,1.29,0,2.42,0,9.98,0,0,0,0,0,0,0,0,0,23.91,0,0,0,0,0,0,0,0,0,0,0,0,0,0,0,0,0,0,0,0,0,0,0.08,0,0,0,0
78,16.18,54.68,0,0,3.72,0,4.65,0,9.59,0,0,0,0,0,0,0,0,0,11.1,0,0,0,0,0,0,0,0,0,0,0,0,0,0,0,0,0,0,0,0,0,0,0.08,0,0,0,0
73,11.94,61.65,0,0,3.84,0,0,0,8.38,0,0,0,0,0,0,0,0,0,14.11,0,0,0,0,0,0,0,0,0,0,0,0,0,0,0,0,0,0,0,0,0,0,0.08,0,0,0,0
77,0,73.16,0,0,3.9,0,0,0,8.52,0,0,0,0,0,0,0,0,0,14.34,0,0,0,0,0,0,0,0,0,0,0,0,0,0,0,0,0,0,0,0,0,0,0.08,0,0,0,0
71,0,77.74,0,0,2.58,0,0,0,5.38,0,0,0,0,0,0,0,0,0,14.22,0,0,0,0,0,0,0,0,0,0,0,0,0,0,0,0,0,0,0,0,0,0,0.08,0,0,0,0
75,0,81.74,0,0,7.18,0,6.74,0,4.27,0,0,0,0,0,0,0,0,0,0,0,0,0,0,0,0,0,0,0,0,0,0,0,0,0,0,0,0,0,0,0,0,0.07,0,0,0,0
80,0,87.22,0,0,6.03,0,4.53,0,2.15,0,0,0,0,0,0,0,0,0,0,0,0,0,0,0,0,0,0,0,0,0,0,0,0,0,0,0,0,0,0,0,0,0.07,0,0,0,0
96,0,89.14,0,0,4.82,0,4.53,0,1.44,0,0,0,0,0,0,0,0,0,0,0,0,0,0,0,0,0,0,0,0,0,0,0,0,0,0,0,0,0,0,0,0,0.07,0,0,0,0
91.7,1,4.5,0.7,1,0,0,0,1.5,1.5,0,0,0,0,0,0,0,0,0,5.5,0,0,0,54,0,0,0,0,0,0,0,0,0,0,0,0,0,0,0,0,0,20,0,0,0,0.3,10
90.3,2,3,1.5,0,0,0.5,0,2.5,0,0,0,0,0,2.5,0,0,0,0,7,0,0,0,61,0,0,0,0,0,0,0,0,0,0,0,0,0,0,0,0,0,20,0,0,0,0,0
116,0,10,0,0,0,0,0,0.5,2.5,0,0,0,0,0,0,0,0,0,3.5,0,0,0,62,0,0,0,0,0,0,0,0,0,0,0,0,0,0,0,0,0,21,0,0.5,0,0,0
104,0,12,1,0.5,0,0,0.2,1.3,2.5,0,0,0,0,0,0,0,0,0,6.5,0,0,0,52,0,0,0,0,0,0,0,0,0,0,0,0,0,0,0,0,0,19,0,0,0,0,5
110,0,14,2,0,0,0,0,0,0,0,0,0,0,0,0,0,0,0,5,0,0,0,60,0,0,0,0,0,0,0,0,0,0,0,0,0,0,0,0,0,19,0,0,0,0,0
110,0.5,4.5,1,0,0,0,3,0,1,0,0,0,0,0,0,0,0,0,4,0,0,0,56,0,0,0,0,0,0,0,0,0,0,0,0,0,0,0,0,0,20,0,0,0,0,10
114,0,7,1,0.5,0,0,0,0,0,0,0,0,0,0,0,0,0,0,8.5,0,0,0,57,0,0,0,0,0,0,0,0,0,0,0,0,0,0,0,0,0,21,0,0,0,0,5
112,0.5,3,0.5,1.5,0,0,0,2,0.5,0,0,0,0,0,0,0,0,0,10,0,0,0,58,0,0,0,0,0,0,0,0,0,0,0,0,0,0,0,0,0,24,0,0,0,0,0
109,3,4.5,1,0,0,0,0,2,0.5,0,0,0,0,0,0,0,0,0,7,0,0,0,60,0,0,0,0,0,0,0,0,0,0,0,0,0,0,0,0,0,13,0,0,0,0,9
106,0,16,2,0,0,0,0,0,0,0,0,0,0,0,0,0,0,0,0,0,0,0,62,0,0,0,0,0,0,0,0,0,0,0,0,0,0,0,0,0,20,0,0,0,0,0
82,66.33,0,4.37,2.76,7.45,3.99,0,5.05,4.87,0,0,0,0,0,0,0,0,0,0,3.49,0,0,0,0,0,0,0,0,0,0,0,0,0,0,0,0,1.69,0,0,0,0,0,0,0,0,0
82,66.13,0,4.35,2.75,8.65,4.52,0,5.04,4.86,0,0,0,0,0,0,0,0,0,0,2.01,0,0,0,0,0,0,0,0,0,0,0,0,0,0,0,0,1.69,0,0,0,0,0,0,0,0,0
83,65.9,0,4.34,2.74,9.86,4.95,0,5.02,4.84,0,0,0,0,0,0,0,0,0,0,0.67,0,0,0,0,0,0,0,0,0,0,0,0,0,0,0,0,1.68,0,0,0,0,0,0,0,0,0
82,66.3,0,4.36,2.93,9.92,5.44,0,4.71,4.65,0,0,0,0,0,0,0,0,0,0,0,0,0,0,0,0,0,0,0,0,0,0,0,0,0,0,0,1.69,0,0,0,0,0,0,0,0,0
76.1,16.5,36,0.5,0,0,3,2.5,6.5,3,0,0,0,0,0,0,0,0,0,27,0,0,0,0,0,0,0,0,0,0,0,0,0,0,5,0,0,0,0,0,0,0,0,0,0,0,0
72.1,11,42.5,0.7,0,0,0,6.7,10.7,0,0,0,0,0,0,0,0,0,0,28.4,0,0,0,0,0,0,0,0,0,0,0,0,0,0,0,0,0,0,0,0,0,0,0,0,0,0,0
73.2,19,32,0.5,0,0,0,4,4,3.5,0,0,0,0,0,0,0,0,0,36,0,0,0,0,0,0,0,0,0,0,0,0,0,0,0,0,0,1,0,0,0,0,0,0,0,0,0
82.9,19.5,36,1,0,0,0,3,7,3.5,0,0,0,0,0,0,0,0,0,27,3,0,0,0,0,0,0,0,0,0,0,0,0,0,0,0,0,0,0,0,0,0,0,0,0,0,0
82.3,18.5,36,0.5,0,0,3,3.5,7.5,4,0,0,0,0,0,0,0,0,0,27,0,0,0,0,0,0,0,0,0,0,0,0,0,0,0,0,0,0,0,0,0,0,0,0,0,0,0
55,58.78,7.66,9.81,0,19.02,0,0,0,0,0,0,0,0,0,0,0,0,0,0,4.5,0,0,0,0,0,0,0,0,0,0.23,0,0,0,0,0,0,0,0,0,0,0,0,0,0,0,0
47,63.3,7.81,9.99,0,12.11,0,0,0,0,0,0,0,0,0,0,0,0,0,0,6.56,0,0,0,0,0,0,0,0,0,0.23,0,0,0,0,0,0,0,0,0,0,0,0,0,0,0,0
50,61.59,7.59,9.72,0,17.68,0,0,0,0,0,0,0,0,0,0,0,0,0,0,3.19,0,0,0,0,0,0,0,0,0,0.23,0,0,0,0,0,0,0,0,0,0,0,0,0,0,0,0
54,59.45,7.74,9.91,0,16.82,0,0,0,0,0,0,0,0,0,0,0,0,0,0,5.85,0,0,0,0,0,0,0,0,0,0.23,0,0,0,0,0,0,0,0,0,0,0,0,0,0,0,0
54,59.62,7.62,9.76,0,18.93,0,0,0,0,0,0,0,0,0,0,0,0,0,0,3.84,0,0,0,0,0,0,0,0,0,0.23,0,0,0,0,0,0,0,0,0,0,0,0,0,0,0,0
48,60.22,9.62,10.84,0,15.53,0,0,0,0,0,0,0,0,0,0,0,0,0,0,3.56,0,0,0,0,0,0,0,0,0,0.23,0,0,0,0,0,0,0,0,0,0,0,0,0,0,0,0
56,57.14,8.54,9.71,0,21.19,0,0,0,0,0,0,0,0,0,0,0,0,0,0,3.19,0,0,0,0,0,0,0,0,0,0.23,0,0,0,0,0,0,0,0,0,0,0,0,0,0,0,0
54,58.09,8.68,9.87,0,17.95,0,0,0,0,0,0,0,0,0,0,0,0,0,0,5.18,0,0,0,0,0,0,0,0,0,0.23,0,0,0,0,0,0,0,0,0,0,0,0,0,0,0,0
49,60.7,8.9,10.8,0,12.27,0.45,0,0,0,0,0,0,0,0,0,0,0,0,0,6.64,0,0,0,0,0,0,0,0,0,0.24,0,0,0,0,0,0,0,0,0,0,0,0,0,0,0,0
51,60.49,8.54,9.07,0,17.67,0,0,0,0,0,0,0,0,0,0,0,0,0,0.81,3.19,0,0,0,0,0,0,0,0,0,0.23,0,0,0,0,0,0,0,0,0,0,0,0,0,0,0,0
81.7,61.72,0,5.77,8.06,7.24,3.62,0,5.24,5.32,0,0,0,0,0,0,0,0,0,0,0.72,0,0,0,0,0,0,0,0,0,0,0,0,0,0,0,0,2.31,0,0,0,0,0,0,0,0,0
81.8,62.32,0,4.81,8.11,7.28,4.44,0,4.61,5.78,0,0,0,0,0,0,0,0,0,0,0,0,0,0,0,0,0,0,0,0,0,0,0,0,0,0,0,2.65,0,0,0,0,0,0,0,0,0
82.2,61.28,0,4.97,9.22,6.62,3.52,0,4.9,5.59,0,0,0,0,0,0,0,0,0,0,1.43,0,0,0,0,0,0,0,0,0,0,0,0,0,0,0,0,2.47,0,0,0,0,0,0,0,0,0
81.7,61.97,0,5.64,8.06,7.24,3.89,0,5.24,5.32,0,0,0,0,0,0,0,0,0,0,0.33,0,0,0,0,0,0,0,0,0,0,0,0,0,0,0,0,2.31,0,0,0,0,0,0,0,0,0
76.9,18.96,27.94,5.99,1,2,0,3.99,7.98,1,0,0,0,0,0,0,0,0,0.02,29.92,0,0,0,0,0,0,0,0,0,0,0,0,0,0.5,0,0,0,0,0.2,0.5,0,0,0,0,0,0,0
75.2,20.95,27.94,2.99,2,2,0,3.99,7.98,1,0,0,0,0,0,0,0,0,0.02,29.93,0,0,0,0,0,0,0,0,0,0,0,0,0,0.5,0,0,0,0,0.2,0.5,0,0,0,0,0,0,0
74.9,18.96,24.94,5.99,1,2,0,3.99,7.98,1,0,0,0,0,0,0,0,0,0.02,32.92,0,0,0,0,0,0,0,0,0,0,0,0,0,0.5,0,0,0,0,0.2,0.5,0,0,0,0,0,0,0
72.4,18.96,30.62,5.99,1,2,0,5.99,5.99,1,0,0,0,0,0,0,0,0,0.02,26.93,0,0,0,0,0,0,0,0,0,0,0,0,0,0.8,0,0,0,0,0.2,0.5,0,0,0,0,0,0,0
69.1,20.06,30.08,3.01,0,3.21,0,5.01,6.02,1,0,0,0,0,0,0,0,0,0.02,30.59,0,0,0,0,0,0,0,0,0,0,0,0,0,0.3,0,0,0,0,0.2,0.5,0,0,0,0,0,0,0
73,12,45,0.5,0,0,0,4.5,8,0,0,0,0,0,0,0,0,0,0,30,0,0,0,0,0,0,0,0,0,0,0,0,0,0,0,0,0,0,0,0,0,0,0,0,0,0,0
23,61.64,4.84,12.88,10.03,0,1.63,0,0,0,0,0,0,0,0,0,0,0,0,6.62,0,0,0,0,0,0,0,0,0,0,0,0,0,0,2.36,0,0,0,0,0,0,0,0,0,0,0,0
26,61.11,4.79,10.8,9.94,0,1.18,0,0,0,0,0,0,0,0,0,0,0,0,9.84,0,0,0,0,0,0,0,0,0,0,0,0,0,0,2.34,0,0,0,0,0,0,0,0,0,0,0,0
27,60.89,7.17,10.77,9.9,0,1.17,0,0,0,0,0,0,0,0,0,0,0,0,7.77,0,0,0,0,0,0,0,0,0,0,0,0,0,0,2.33,0,0,0,0,0,0,0,0,0,0,0,0
93.4,75.86,0,1.03,0,0,2.99,3.72,6.12,5.14,0,0,0,0,0,0,0,0,0,4.82,0,0,0,0,0,0,0,0,0,0,0,0,0,0,0,0,0,0.05,0.27,0,0,0,0,0,0,0,0
94.2,77.32,0,1.03,0,0,3.86,3.74,6.15,5.16,0,0,0,0,0,0,0,0,0,2.42,0,0,0,0,0,0,0,0,0,0,0,0,0,0,0,0,0,0.05,0.27,0,0,0,0,0,0,0,0
94.5,75.03,0,1.01,0,0,1.69,3.68,6.05,5.08,0,0,0,0,0,0,0,0,0,7.15,0,0,0,0,0,0,0,0,0,0,0,0,0,0,0,0,0,0.05,0.26,0,0,0,0,0,0,0,0
95.4,75.26,0,1.02,0,0,2.96,4.99,5.65,5.1,0,0,0,0,0,0,0,0,0,4.78,0,0,0,0,0,0,0,0,0,0,0,0,0,0,0,0,0,0.05,0.19,0,0,0,0,0,0,0,0
93.5,73.62,1.36,1.24,2.35,2.25,1.28,3.17,8.15,3.42,0,0,0,0,0,0,0,0,0,0,3.11,0,0,0,0,0,0,0,0,0,0,0,0,0,0,0,0,0.05,0,0,0,0,0,0,0,0,0
96.5,73.56,0,2.06,2.11,2.22,3.85,2.85,7.82,3.48,0,0,0,0,0,0,0,0,0,0,1.96,0,0,0,0,0,0,0,0,0,0,0,0,0,0,0,0,0.05,0.04,0,0,0,0,0,0,0,0
93.5,75.71,0,0.76,0,0,0,0,9.24,4.52,0,0,0,0,0,0,0,0,0,0,0,0,9.71,0,0,0,0,0,0,0,0,0,0,0,0,0,0,0.06,0,0,0,0,0,0,0,0,0
63,6.06,28.47,1.51,0,0,6.02,0,2.48,0,0,0,0,0,0,0,0,0,0,55.46,0,0,0,0,0,0,0,0,0,0,0,0,0,0,0,0,0,0,0,0,0,0,0,0,0,0,0
84,1.55,34.96,3.46,0,0,21.99,0,3,0,0,0,0,0,0,0,0,0,0,35.04,0,0,0,0,0,0,0,0,0,0,0,0,0,0,0,0,0,0,0,0,0,0,0,0,0,0,0
83,1.51,40.02,0.98,0,0,20,0,2.48,0,0,0,0,0,0,0,0,0,0,35.01,0,0,0,0,0,0,0,0,0,0,0,0,0,0,0,0,0,0,0,0,0,0,0,0,0,0,0
77,1.04,34.08,6.01,0,0,15.99,0.89,3.01,0,0,0,0,0,0,0,0,0,0,38.98,0,0,0,0,0,0,0,0,0,0,0,0,0,0,0,0,0,0,0,0,0,0,0,0,0,0,0
85,1.52,32.56,3.5,0,0,19.49,0,2.95,0,0,0,0,0,0,0,0,0,0,39.98,0,0,0,0,0,0,0,0,0,0,0,0,0,0,0,0,0,0,0,0,0,0,0,0,0,0,0
78,1.48,34.54,4.46,0,0,16.79,0.89,2.44,0,0,0,0,0,0,0,0,0,0,39.4,0,0,0,0,0,0,0,0,0,0,0,0,0,0,0,0,0,0,0,0,0,0,0,0,0,0,0
80,1.04,35.21,2.99,0,0,17.1,0,2.89,0,0,0,0,0,0,0,0,0,0.34,40.22,0,0,0,0,0,0,0,0,0,0,0,0,0,0,0,0,0,0,0.21,0,0,0,0,0,0,0,0
79,1.03,33.74,2.87,0,0,15.44,0,2.86,0,0,0,0,0,0,0,0,0,0.33,39.54,0,0,0,0,0,0,0,0,0,0,0,0,0,0,0,3.98,0,0,0.21,0,0,0,0,0,0,0,0
81,1.93,34.72,2.97,0,0,16.87,0,4.31,0,0,0,0,0,0,0,0,0,0.34,38.65,0,0,0,0,0,0,0,0,0,0,0,0,0,0,0,0,0,0,0.21,0,0,0,0,0,0,0,0
80,2.96,34.93,1.5,0,0,10,0,3.56,0.54,0,0,0,0,0,0,0,0,0.32,41.01,4.98,0,0,0,0,0,0,0,0,0,0,0,0,0,0,0,0,0,0.2,0,0,0,0,0,0,0,0
75,15.61,51.81,0,0,1.29,0,3.62,0,9.95,0,0,0,0,0,0,0,0,0,17.28,0,0,0,0,0,0,0,0,0,0,0,0.44,0,0,0,0,0,0,0,0,0,0,0,0,0,0,0
72,11.55,62.95,0,0,2.61,0,0,0,8.53,0,0,0,0,0,0,0,0,0,13.91,0,0,0,0,0,0,0,0,0,0,0,0.45,0,0,0,0,0,0,0,0,0,0,0,0,0,0,0
72,9.74,65.12,0,0,2.61,0,0,0,8.15,0,0,0,0,0,0,0,0,0,13.93,0,0,0,0,0,0,0,0,0,0,0,0.45,0,0,0,0,0,0,0,0,0,0,0,0,0,0,0
72,6.71,68.46,0,0,2.62,0,0,0,7.79,0,0,0,0,0,0,0,0,0,13.97,0,0,0,0,0,0,0,0,0,0,0,0.45,0,0,0,0,0,0,0,0,0,0,0,0,0,0,0
72,1.84,74.07,0,0,2.63,0,0,0,7.43,0,0,0,0,0,0,0,0,0,13.58,0,0,0,0,0,0,0,0,0,0,0,0.45,0,0,0,0,0,0,0,0,0,0,0,0,0,0,0
72,0,81.28,0,0,3.78,0,3.55,0,4.88,0,0,0,0,0,0,0,0,0,6.08,0,0,0,0,0,0,0,0,0,0,0,0.43,0,0,0,0,0,0,0,0,0,0,0,0,0,0,0
77,0,89.09,0,0,3.69,0,4.61,0,2.19,0,0,0,0,0,0,0,0,0,0,0,0,0,0,0,0,0,0,0,0,0,0.42,0,0,0,0,0,0,0,0,0,0,0,0,0,0,0
90,0,95.3,0,0,0,0,2.37,0,1.89,0,0,0,0,0,0,0,0,0,0,0,0,0,0,0,0,0,0,0,0,0,0.44,0,0,0,0,0,0,0,0,0,0,0,0,0,0,0
73,2.41,72.84,0,0,3.62,0,0,0,7.3,0,0,0,0,0,0,0,0,0,13.79,0,0,0,0,0,0,0,0,0,0,0,0.04,0,0,0,0,0,0,0,0,0,0,0,0,0,0,0
72,2.43,73.46,0,0,2.61,0,0,0,7.37,0,0,0,0,0,0,0,0,0,13.91,0,0,0,0,0,0,0,0,0,0,0,0.22,0,0,0,0,0,0,0,0,0,0,0,0,0,0,0
86,71.67,0,8.45,0,0,0,4.12,8.57,3.71,0,0,0,0,0,0,0,0,0,1.67,0,0,0,0,0,0,0,0,0,0,0.11,0,0,0,1.7,0,0,0,0,0,0,0,0,0,0,0,0
85,70.2,1.4,8.47,0,0,0,4.13,8.59,3.72,0,0,0,0,0,0,0,0,0,1.67,0,0,0,0,0,0,0,0,0,0,0.11,0,0,0,1.71,0,0,0,0,0,0,0,0,0,0,0,0
86,70.7,0,8.53,0,0,0,4.16,8.65,3.75,0,0,0,0,0,0,0,0,0,1.69,0,0,0,0,0,0,0,0,0,0,0.11,0,0,0,1.72,0,0,0,0,0,0,0.69,0,0,0,0,0
81,73.79,0,5.74,0,0,0,3.66,7.15,3.55,0,0,0,0,0,0,0,0,0,6,0,0,0,0,0,0,0,0,0,0,0.11,0,0,0,0,0,0,0,0,0,0,0,0,0,0,0,0
81,73.95,0,5.69,2.97,0,0,3.59,7.12,3.55,0,0,0,0,0,0,0,0,0,3.02,0,0,0,0,0,0,0,0,0,0,0.11,0,0,0,0,0,0,0,0,0,0,0,0,0,0,0,0
76,73.82,3.03,5.7,0,0,0,3.64,7.12,3.6,0,0,0,0,0,0,0,0,0,2.98,0,0,0,0,0,0,0,0,0,0,0.11,0,0,0,0,0,0,0,0,0,0,0,0,0,0,0,0
78,73.83,2,5.7,2.04,0,0,3.6,7.14,3.56,0,0,0,0,0,0,0,0,0,2.02,0,0,0,0,0,0,0,0,0,0,0.11,0,0,0,0,0,0,0,0,0,0,0,0,0,0,0,0
86,70.36,0,8.48,0,0,0,4.14,8.5,3.66,0,0,0,0,0,0,0,0,0,3.04,0,0,0,0,0,0,0,0,0,0,0.11,0,0,0,1.71,0,0,0,0,0,0,0,0,0,0,0,0
86,68.99,1.4,8.5,0,0,0,4.14,8.52,3.67,0,0,0,0,0,0,0,0,0,2.96,0,0,0,0,0,0,0,0,0,0,0.11,0,0,0,1.71,0,0,0,0,0,0,0,0,0,0,0,0
87,69.39,0,8.57,0,0,0,4.18,8.58,3.76,0,0,0,0,0,0,0,0,0,2.99,0,0,0,0,0,0,0,0,0,0,0.11,0,0,0,1.73,0,0,0,0,0,0,0.69,0,0,0,0,0
86,73.11,0,5.09,0,0,0,8.4,8.43,2.4,0,0,0,0,0,0,0,0,0,1.25,0,0,0,0,0,0,0,0,0,0,0.02,0,0,0,1.3,0,0,0,0,0,0,0,0,0,0,0,0
85,71.77,1.23,5.11,0,0,0,8.44,8.45,2.41,0,0,0,0,0,0,0,0,0,1.26,0,0,0,0,0,0,0,0,0,0,0.02,0,0,0,1.31,0,0,0,0,0,0,0,0,0,0,0,0
86,72.43,0,5.16,0,0,0,8.52,8.54,2.44,0,0,0,0,0,0,0,0,0,1.27,0,0,0,0,0,0,0,0,0,0,0.02,0,0,0,1.32,0,0,0,0,0,0,0.3,0,0,0,0,0
80,78.65,0,3.63,0,0,0,7.75,7.47,2.46,0,0,0,0,0,0,0,0,0,0,0,0,0,0,0,0,0,0,0,0,0.02,0,0,0,0.02,0,0,0,0,0,0,0,0,0,0,0,0
84,78.32,0,3.16,0,0,0,8.1,7.81,2.57,0,0,0,0,0,0,0,0,0,0,0,0,0,0,0,0,0,0,0,0,0.02,0,0,0,0.02,0,0,0,0,0,0,0,0,0,0,0,0
84,77.13,0,3.89,0,0,0,8.28,7.99,2.63,0,0,0,0,0,0,0,0,0,0,0,0,0,0,0,0,0,0,0,0,0.02,0,0,0,0.06,0,0,0,0,0,0,0,0,0,0,0,0
88,76.81,0,3.39,0,0,0,8.66,8.35,2.75,0,0,0,0,0,0,0,0,0,0,0,0,0,0,0,0,0,0,0,0,0.02,0,0,0,0.02,0,0,0,0,0,0,0,0,0,0,0,0
81,75.28,0,3.43,0,0,0,7.32,7.06,2.32,0,0,0,0,0,0,0,0,0,4.51,0,0,0,0,0,0,0,0,0,0,0.02,0,0,0,0.06,0,0,0,0,0,0,0,0,0,0,0,0
82,28.91,0,0,0,0,12,0,0,0,0,0,0,0,0,0,0,0,0,12.55,0,0,0,0,0,0,0,0,0,0,0,6.27,0,0,31.98,0,0,8.29,0,0,0,0,0,0,0,0,0
90,26.91,0,0,0,13.67,10,0,0,0,0,0,0,0,0,0,0,0,0,12.55,7.4,0,0,0,0,0,0,0,0,0,0,0,0,0,24.52,0,0,0,4.95,0,0,0,0,0,0,0,0
90,37.3,0,0,0,14.27,5.22,0,0,0,0,0,0,0,0,0,0,0,0,29.51,0,0,0,0,0,0,0,0,0,0,0,0,2.38,0,10.02,0,0,1.3,0,0,0,0,0,0,0,0,0
82,39.35,0,0.52,33.89,26.24,0,0,0,0,0,0,0,0,0,0,0,0,0,0,0,0,0,0,0,0,0,0,0,0,0,0,0,0,0,0,0,0,0,0,0,0,0,0,0,0,0
88,60.58,0,0,16.93,20.29,0,0,0,0,0,0,0,0,0,0,0,0,0,0,2.2,0,0,0,0,0,0,0,0,0,0,0,0,0,0,0,0,0,0,0,0,0,0,0,0,0,0
92,39.14,0,0,27.78,21.97,0,0,0,0,0,0,0,0,0,0,0,0,0,5.5,0,0,0,0,0,0,0,0,0,0,0,0,0,0,5.61,0,0,0,0,0,0,0,0,0,0,0,0
90,33.44,24.73,0,21.36,20.47,0,0,0,0,0,0,0,0,0,0,0,0,0,0,0,0,0,0,0,0,0,0,0,0,0,0,0,0,0,0,0,0,0,0,0,0,0,0,0,0,0
94,72.93,1.37,1.25,1.58,2.27,1.04,3.2,8.73,4.05,0,0,0,0,0,0,0,0,0,0.04,3.38,0,0,0,0,0.02,0,0,0,0,0.11,0,0,0,0,0,0,0.03,0,0,0,0,0,0,0,0,0
92.5,72.7,0,2.25,3.25,2.34,4.06,2.63,7.39,3.48,0,0,0,0,0,0,0,0,0,0,1.77,0,0,0,0,0.02,0,0,0,0,0,0,0,0,0,0,0,0.03,0.08,0,0,0,0,0,0,0,0
101,70.29,0.86,1.18,5.96,5.35,0,0,15.5,0.76,0,0,0,0,0,0,0,0,0,0,0,0,0,0,0,0.02,0,0,0,0,0.08,0,0,0,0,0,0,0,0,0,0,0,0,0,0,0,0
96,72.57,0,1.9,3.2,2.3,3.78,2.16,11.43,0.68,0,0,0,0,0,0,0,0,0,0,1.86,0,0,0,0,0.02,0,0,0,0,0,0,0,0,0,0,0,0.03,0.07,0,0,0,0,0,0,0,0
105.7,0,19.02,5.86,0,18.46,23.84,0,2.93,0,0,0,0,0,0,0,0,0,0,7.18,0,0,0,0,0,0,0,0,0,0,0.01,0,0,0,0,0,0,0,0,0,0,22.7,0,0,0,0,0
104.8,0,19.03,5.66,0,18.46,19.84,0,2.92,0,0,0,0,0,0,0,0,0,0,7.18,4,0,0,0,0,0,0,0,0,0,0.01,0,0,0,0,0,0,0,0,0,0,22.9,0,0,0,0,0
101.2,0,19.03,5.66,0,19.45,19.85,0,2.92,0,0,0,0,0,0,0,0,0,0,10.17,0,0,0,0,0,0,0,0,0,0,0.01,0,0,0,0,0,0,0,0,0,0,22.91,0,0,0,0,0
101.5,0,21.94,5.66,0,19.45,19.85,0,2.91,0,0,0,0,0,0,0,0,0,0,10.18,0,0,0,0,0,0,0,0,0,0,0.01,0,0,0,0,0,0,0,0,0,0,20,0,0,0,0,0
102.2,0,19.2,8.57,0,21.25,21.86,0,1.94,0,0,0,0,0,0,0,0,0,0,7.17,0,0,0,0,0,0,0,0,0,0,0.01,0,0,0,0,0,0,0,0,0,0,20,0,0,0,0,0
78,66.66,0,4.57,3.42,6.1,3.6,0,4.57,4.69,0,0,0,0,0,0.02,0,0,0,0,4.7,0,0,0,0,0.02,0,0,0,0,0,0,0,0,0,0,0,1.65,0,0,0,0,0,0,0,0,0
79,39.8,0,9.95,0,0,0,0,0,0,0,0,0,0,0,0,0,0,0,24.88,25.37,0,0,0,0,0,0,0,0,0,0,0,0,0,0,0,0,0,0,0,0,0,0,0,0,0,0
82,40,0,5,0,0,0,0,0,0,0,0,0,0,0,0,0,0,0,27.5,27.5,0,0,0,0,0,0,0,0,0,0,0,0,0,0,0,0,0,0,0,0,0,0,0,0,0,0
100,45,2,3,0,20,0,0,0,0,0,0,0,0,0,0,0,0,0,10,20,0,0,0,0,0,0,0,0,0,0,0,0,0,0,0,0,0,0,0,0,0,0,0,0,0,0
102,44.1,2,2.9,0,19.6,0,0,0,0,0,0,0,0,0,0,0,0,0,9.8,19.6,0,0,0,0,0,0,0,0,0,0,0,0,0,2,0,0,0,0,0,0,0,0,0,0,0,0
100,43.2,1.9,2.9,0,19.2,0,0,0,0,0,0,0,0,0,0,0,0,0,9.6,19.2,0,0,0,0,0,0,0,0,0,0,0,0,0,4,0,0,0,0,0,0,0,0,0,0,0,0
86,44.96,2,3,0,16.68,0,0,0,0,0,0,0,0,0,0,0,0,0,16.68,16.68,0,0,0,0,0,0,0,0,0,0,0,0,0,0,0,0,0,0,0,0,0,0,0,0,0,0
86,44,2,2.89,0,16.37,0,0,0,0,0,0,0,0,0,0,0,0,0,16.37,16.37,0,0,0,0,0,0,0,0,0,0,0,0,0,2,0,0,0,0,0,0,0,0,0,0,0,0
90,44.56,2,3,0,16.48,0,0,0,0,0,0,0,0,0,0,0,0,0,16.48,16.48,0,0,0,0,0,0,0,0,0,0,0,0,0,1,0,0,0,0,0,0,0,0,0,0,0,0
89,40,2,3,0,0,0,0,0,0,0,0,0,0,0,0,0,0,0,27.5,27.5,0,0,0,0,0,0,0,0,0,0,0,0,0,0,0,0,0,0,0,0,0,0,0,0,0,0
93,40,5,3,0,13.5,0,0,0,0,0,0,0,0,0,0,0,0,0,13.5,25,0,0,0,0,0,0,0,0,0,0,0,0,0,0,0,0,0,0,0,0,0,0,0,0,0,0
84,22.35,31.25,0,0,0,0,0,0,0,0,0,0,0,0,0,5.13,0,0,0,0,0,41.27,0,0,0,0,0,0,0,0,0,0,0,0,0,0,0,0,0,0,0,0,0,0,0,0
80.5,24.2,24.1,2.1,0,0,12.9,0,0,0,0,0,0,0,0,0,0,0,0,30.1,0,0,0,0,0,0,0,0,0,0,0,0,0,0,3.6,0,0,3,0,0,0,0,0,0,0,0,0
