Repository: you0514w/youyou

File: Expansion Coeff.csv (part 52 of 83)
Expansion Coeff (Typical) ( 10-7/K ),SiO2,B2O3,Al2O3,MgO,CaO,BaO,Li2O,Na2O,K2O,Rb2O,Ag2O,Cs2O,Tl2O,MnO,FeO,CoO,NiO,CuO,ZnO,SrO,CdO,PbO,SnO,Cr2O3,Fe2O3,Ga2O3,As2O3,Y2O3,In2O3,Sb2O3,La2O3,Nd2O3,Gd2O3,TiO2,MnO2,GeO2,ZrO2,CeO2,SnO2,TeO2,P2O5,V2O5,Nb2O5,Ta2O5,MoO3,WO3
88,55.3,11.9,1.6,0,0,0.8,7.1,9.3,1.7,0,0,0,0,0,0,0,0,0,12.3,0,0,0,0,0,0,0,0,0,0,0,0,0,0,0,0,0,0,0,0,0,0,0,0,0,0,0
31.8,68.73,10.25,10.55,0.15,9.9,0,0,0,0,0,0,0,0,0,0,0,0,0,0,0,0,0,0,0,0,0,0.4,0,0,0,0,0,0,0,0,0,0,0,0.02,0,0,0,0,0,0,0
32,69.1,10.55,10.2,0.15,9.65,0,0,0,0,0,0,0,0,0,0,0,0,0,0,0,0,0,0,0,0,0,0.33,0,0,0,0,0,0,0,0,0,0,0,0.02,0,0,0,0,0,0,0
31.8,68.8,10.55,10.35,0.15,9.8,0,0,0,0,0,0,0,0,0,0,0,0,0,0,0,0,0,0,0,0,0,0.33,0,0,0,0,0,0,0,0,0,0,0,0.02,0,0,0,0,0,0,0
31.5,69.33,9.97,10.55,0.18,9.08,0,0,0,0,0,0,0,0,0,0,0,0,0,0,0.5,0,0,0,0,0,0,0.37,0,0,0,0,0,0,0,0,0,0,0,0.02,0,0,0,0,0,0,0
30.9,69.63,10.25,10.2,0.15,8.85,0,0,0,0,0,0,0,0,0,0,0,0,0,0,0.5,0,0,0,0,0,0,0.4,0,0,0,0,0,0,0,0,0,0,0,0.02,0,0,0,0,0,0,0
30.8,70.03,10.25,9.9,0.15,9.25,0,0,0,0,0,0,0,0,0,0,0,0,0,0,0,0,0,0,0,0,0,0.4,0,0,0,0,0,0,0,0,0,0,0,0.02,0,0,0,0,0,0,0
31.4,69.33,9.97,10.55,0.18,9.58,0,0,0,0,0,0,0,0,0,0,0,0,0,0,0,0,0,0,0,0,0,0.37,0,0,0,0,0,0,0,0,0,0,0,0.02,0,0,0,0,0,0,0
39,74.42,15.25,0.71,0.62,0.67,0,0,3.8,0.97,0,0,0,0,0,0,0,0,0,0,0,0,0,0,0,0,0,0.02,0,0,0,0,0,0,3.54,0,0,0,0,0,0,0,0,0,0,0,0
45.5,53,1,10,35,0,0,0,0,0,0,0,0,0,0,0,0,0,0,0,0,0,0,0,0,0,0,0,0,0,0,0,0,0,0,0,0,0,0,0,0,1,0,0,0,0,0
33.7,55.99,3.01,10,30,0,0,0,0,0,0,0,0,0,0,0,0,0,0,0,0,0,0,0,0,0,0,0,0,0,0,0,0,0,0,0,0,0,0,0,0,1,0,0,0,0,0
40.7,53.49,3.01,10,32.5,0,0,0,0,0,0,0,0,0,0,0,0,0,0,0,0,0,0,0,0,0,0,0,0,0,0,0,0,0,0,0,0,0,0,0,0,1,0,0,0,0,0
52,55.17,0.96,9.54,33.38,0,0,0,0,0,0,0,0,0,0,0,0,0,0,0,0,0,0,0,0,0,0,0,0,0,0,0,0,0,0,0,0,0,0,0,0,0.95,0,0,0,0,0
85,73.52,0,8.4,0,0,0,4.1,8.52,3.69,0,0,0,0,0,0,0,0,0,1.66,0,0,0,0,0,0,0,0,0,0,0.11,0,0,0,0,0,0,0,0,0,0,0,0,0,0,0,0
83,72,1.4,8.22,0,0,0,3.91,8.38,3.59,0,0,0,0,0,0,0,0,0,1.6,0,0,0,0,0,0,0,0,0,0,0.11,0,0,0,0,0,0,0.79,0,0,0,0,0,0,0,0,0
86,72.12,0,7.88,0,0,0,8.34,8.04,1.98,0,0,0,0,0,0,0,0,0,1.53,0,0,0,0,0,0,0,0,0,0,0.11,0,0,0,0,0,0,0,0,0,0,0,0,0,0,0,0
85,73.8,0,7.84,0,0,0,8.29,7.99,1.97,0,0,0,0,0,0,0,0,0,0,0,0,0,0,0,0,0,0,0,0,0.11,0,0,0,0,0,0,0,0,0,0,0,0,0,0,0,0
88,73.94,0,8.68,0,0,0,4.29,8.69,4.36,0,0,0,0,0,0,0,0,0,0,0,0,0,0,0,0,0,0,0,0,0,0,0,0,0,0,0,0,0,0.04,0,0,0,0,0,0,0
77,70.48,0,4.87,0,0,0,16.62,8.01,0,0,0,0,0,0,0,0,0,0,0,0,0,0,0,0,0,0,0,0,0,0,0,0,0,0,0,0,0,0,0.02,0,0,0,0,0,0,0
81,74,0,8.67,0,0,0,8.61,4.35,4.33,0,0,0,0,0,0,0,0,0,0,0,0,0,0,0,0,0,0,0,0,0,0,0,0,0,0,0,0,0,0.04,0,0,0,0,0,0,0
82,73.85,0,8.67,0,0,0,4.4,13.04,0,0,0,0,0,0,0,0,0,0,0,0,0,0,0,0,0,0,0,0,0,0,0,0,0,0,0,0,0,0,0.04,0,0,0,0,0,0,0
89,73.89,0,8.67,0,0,0,4.38,4.33,8.69,0,0,0,0,0,0,0,0,0,0,0,0,0,0,0,0,0,0,0,0,0,0,0,0,0,0,0,0,0,0.04,0,0,0,0,0,0,0
89.5,68.92,0,4.37,0.9,2.76,0,4.82,0,12.05,0,0,0,0,0,0,0,0,0,2.65,1.39,0,0,0,0,0,0,0,1.28,0,0,0,0,0,0,0,0,0.58,0.28,0,0,0,0,0,0,0,0
88.7,71.42,0,6.58,0.89,2.39,0,4.48,0,12.86,0,0,0,0,0,0,0,0,0,0,0,0,0,0,0,0,0,0,0,0,0,0,0,0,0,0,0,1.17,0.21,0,0,0,0,0,0,0,0
90.7,70.66,0,5.17,3.26,2.37,0,4.45,0,12.73,0,0,0,0,0,0,0,0,0,0,0,0,0,0,0,0,0,0,0,0,0,0,0,0,0,0,0,1.15,0.21,0,0,0,0,0,0,0,0
84.4,69.58,1.1,4.13,0.84,2.6,0,4.55,0,11.38,0,0,0,0,0,0,0,0,0,2.5,1.31,0,0,0,0,0,0,0,1.2,0,0,0,0,0,0,0,0,0.55,0.26,0,0,0,0,0,0,0,0
104,48.31,0,2.87,11.41,29.49,0,0,0,0,0,0,0,0,0,0,0,0,0,0,7.38,0,0,0,0,0,0,0,0,0,0,0,0,0,0,0,0,0,0,0,0,0,0,0.54,0,0,0
103,48.16,0,2.83,11.43,29.45,0,0,0,0,0,0,0,0,0,0,0,0,0,0,7.35,0,0,0,0,0,0,0,0,0,0,0,0,0,0,0,0,0,0,0,0,0,0,0,0.78,0,0
36,70.41,8.52,10.55,2.59,6.39,0,0,0,0.41,0,0,0,0,0,0,0,0,0,0,1.13,0,0,0,0,0,0,0,0,0,0,0,0,0,0,0,0,0,0,0,0,0,0,0,0,0,0
32.3,68.84,9.94,10.42,1.98,7.42,0,0,0,0,0,0,0,0,0,0,0,0,0,0,1.33,0,0,0,0,0,0,0,0,0,0,0,0,0,0,0,0,0,0,0.07,0,0,0,0,0,0,0
32.5,68.18,10.04,10.69,1.49,8.84,0,0,0,0,0,0,0,0,0,0,0,0,0,0,0.69,0,0,0,0,0,0,0,0,0,0,0,0,0,0,0,0,0,0,0.07,0,0,0,0,0,0,0
31.2,69.06,9.97,10.23,1.87,8.31,0,0,0,0,0,0,0,0,0,0,0,0,0,0,0.49,0,0,0,0,0,0,0,0,0,0,0,0,0,0,0,0,0,0,0.07,0,0,0,0,0,0,0
31.5,68.64,9.9,10.46,1.82,8.62,0,0,0,0,0,0,0,0,0,0,0,0,0,0,0.49,0,0,0,0,0,0,0,0,0,0,0,0,0,0,0,0,0,0,0.07,0,0,0,0,0,0,0
31.8,68.88,9.79,10.37,1.96,8.45,0,0,0,0,0,0,0,0,0,0,0,0,0,0,0.48,0,0,0,0,0,0,0,0,0,0,0,0,0,0,0,0,0,0,0.07,0,0,0,0,0,0,0
31.1,69.11,9.96,10.17,2.22,7.96,0,0,0,0,0,0,0,0,0,0,0,0,0,0,0.51,0,0,0,0,0,0,0,0,0,0,0,0,0,0,0,0,0,0,0.07,0,0,0,0,0,0,0
69,66,2.7,6.3,3.2,17.1,0,0,2,2.7,0,0,0,0,0,0,0,0,0,0,0,0,0,0,0,0,0,0,0,0,0,0,0,0,0,0,0,0,0,0,0,0,0,0,0,0,0
72,64.7,2.5,7,3.2,16,2,0,2,2.6,0,0,0,0,0,0,0,0,0,0,0,0,0,0,0,0,0,0,0,0,0,0,0,0,0,0,0,0,0,0,0,0,0,0,0,0,0
79,61.3,2.5,7,3.2,16,4,0,3,3,0,0,0,0,0,0,0,0,0,0,0,0,0,0,0,0,0,0,0,0,0,0,0,0,0,0,0,0,0,0,0,0,0,0,0,0,0
66,63.63,2.53,10.1,3.54,16.16,0,0,2.02,2.02,0,0,0,0,0,0,0,0,0,0,0,0,0,0,0,0,0,0,0,0,0,0,0,0,0,0,0,0,0,0,0,0,0,0,0,0,0
68,62.5,3.5,10,3,15,0,0,3,3,0,0,0,0,0,0,0,0,0,0,0,0,0,0,0,0,0,0,0,0,0,0,0,0,0,0,0,0,0,0,0,0,0,0,0,0,0
69,63,5,9,3,14,0,0,3,3,0,0,0,0,0,0,0,0,0,0,0,0,0,0,0,0,0,0,0,0,0,0,0,0,0,0,0,0,0,0,0,0,0,0,0,0,0
63,64,3.5,10,3,13.5,0,1,3,2,0,0,0,0,0,0,0,0,0,0,0,0,0,0,0,0,0,0,0,0,0,0,0,0,0,0,0,0,0,0,0,0,0,0,0,0,0
66.5,63,2.5,10,3.5,14,0,0,3,3,0,0,0,0,0,0,0,0,0,0,0,0,0,0,0,0,0,0,0,0,0,0,0,0,0,0,0,1,0,0,0,0,0,0,0,0,0
30.2,65.47,0,17.06,1.71,0,0,7.82,0.22,0.29,0,0,0,0,0,0,0,0,0,1.18,0,0,0,0,0,0,0,0,0,0,0.12,0,0,0,1.98,0,0,1,0,0,0,3.15,0,0,0,0,0
31.3,69.66,10.1,10.35,0.16,8.71,0,0,0,0,0,0,0,0,0,0,0,0,0,0,0,0,0,0,0,0,0,0,0,0,0,0,0,0,1.02,0,0,0,0,0,0,0,0,0,0,0,0
31.1,69.34,9.1,10.44,0.16,9.9,0,0,0,0,0,0,0,0,0,0,0,0,0,0,0,0,0,0,0,0,0,0,0,0,0,0,0,0,1.06,0,0,0,0,0,0,0,0,0,0,0,0
30.4,69.79,9.63,10.28,0.16,8.6,0,0,0,0,0,0,0,0,0,0,0,0,0,0,0,0,0,0,0,0,0,0,0,0,0,0,0,0,1.54,0,0,0,0,0,0,0,0,0,0,0,0
33.1,70.62,11.15,9.14,0.16,8.08,0,0,0,0,0,0,0,0,0,0,0,0,0,0,0,0,0,0,0,0,0,0,0,0,0,0,0,0,0.85,0,0,0,0,0,0,0,0,0,0,0,0
33.4,69.86,12.13,9.18,0.16,6.96,0,0,0,0,0,0,0,0,0,0,0,0,0,0,0,0,0,0,0,0,0,0,0,0,0,0,0,0,1.71,0,0,0,0,0,0,0,0,0,0,0,0
28.2,71.21,9.72,9.51,0.16,8.36,0,0,0,0,0,0,0,0,0,0,0,0,0,0,0,0,0,0,0,0,0,0,0,0,0,0,0,0,1.04,0,0,0,0,0,0,0,0,0,0,0,0
36.8,64.51,7.6,11.41,3.9,10.26,0,0,0,0,0,0,0,0,0,0,0,0,0,0,1.26,0,0,0,0,0,0,0,0,0,0,0,0,0,1.06,0,0,0,0,0,0,0,0,0,0,0,0
85,53.66,15.97,3.78,0,0,0,14.55,3.91,3.82,0,0,0,0,0,0,0,0,0,0,0,0,0,0,0,0,0,0,0,0,0,0,0,0,1.79,0,0,2.52,0,0,0,0,0,0,0,0,0
85,35.07,24.06,11.21,0,3.09,0,22.24,0.85,2.23,0,0,0,0,0,0,0,0,0,0,0,0,0,0,0,0,0,0,0,0,0,0,0,0,0,0,0,1.25,0,0,0,0,0,0,0,0,0
51.8,71.13,16.51,2.26,0,0,0,2.2,0.42,5.37,0,0,0,0,0,0,0,0,0,0.16,0,0,0,0,0,0.02,0,0,0,0,0,0,0,0,0,0,0,0.05,0.57,1.31,0,0,0,0,0,0,0
52.4,69.46,17.51,2.2,0,0,0,3.22,1.04,5.24,0,0,0,0,0,0,0,0,0,0.79,0,0,0,0,0,0.02,0,0,0,0,0,0,0,0,0,0,0,0.26,0.22,0.04,0,0,0,0,0,0,0
40.5,72.39,16.1,2.59,0,0,0,0,0.74,4.55,0,0,0,0,0,0,0,0,0,2.43,0,0,0,0,0,0.01,0,0,0,0,0,0,0,0,0,0,0,0,0.31,0.88,0,0,0,0,0,0,0
34.8,73.58,0,14.31,0,0,0,10.31,0,0,0,0,0,0,0,0,0,0,0,0,0,0,0,0,0,0,0,0,0,0,0,0,0,0,0,0,0,1.2,0,0.6,0,0,0,0,0,0,0
33.3,70.8,2.6,14.4,0,0,0,10.4,0,0,0,0,0,0,0,0,0,0,0,0,0,0,0,0,0,0,0,0,0,0,0,0,0,0,0,0,0,1.2,0,0.6,0,0,0,0,0,0,0
70,0,71.9,0,0,14.4,0,0,0,0,0,0,0,0,0,0,0,0,0,0,0,0,0,0,0,0,0,0,0,0,0,13.7,0,0,0,0,0,0,0,0,0,0,0,0,0,0,0
76,0,71.4,0,0,22.9,0,0,0,0,0,0,0,0,0,0,0,0,0,0,0,0,0,0,0,0,0,0,0,0,0,5.7,0,0,0,0,0,0,0,0,0,0,0,0,0,0,0
72,0,71.4,0,0,19.1,0,0,0,0,0,0,0,0,0,0,0,0,0,0,0,0,0,0,0,0,0,0,0,0,0,9.5,0,0,0,0,0,0,0,0,0,0,0,0,0,0,0
71,0,71.4,0,0,14.3,0,0,0,0,0,0,0,0,0,0,0,0,0,0,0,0,0,0,0,0,0,0,0,0,0,14.3,0,0,0,0,0,0,0,0,0,0,0,0,0,0,0
67,0,71.4,0,0,9.5,0,0,0,0,0,0,0,0,0,0,0,0,0,0,0,0,0,0,0,0,0,0,0,0,0,19.1,0,0,0,0,0,0,0,0,0,0,0,0,0,0,0
78,0,62.9,0,0,29.7,0,0,0,0,0,0,0,0,0,0,0,0,0,0,0,0,0,0,0,0,0,0,0,0,0,7.4,0,0,0,0,0,0,0,0,0,0,0,0,0,0,0
89,0,55,0,0,36,0,0,0,0,0,0,0,0,0,0,0,0,0,0,0,0,0,0,0,0,0,0,0,0,0,9,0,0,0,0,0,0,0,0,0,0,0,0,0,0,0
157,47.84,0,0,0,23.33,0,0,26.67,0,0,0,0,0,0,0,0,0,0,0,0,0,0,0,0,0,0,0,0,0,0,0,0,0,0,0,0,0,0,0,0,2.16,0,0,0,0,0
161.8,44.47,0,0,0,23.85,0,0,27.26,0,0,0,0,0,0,0,0,0,0,0,0,0,0,0,0,0,0,0,0,0,0,0,0,0,0,0,0,0,0,0,0,4.42,0,0,0,0,0
163.7,43.66,0,0,0,24.6,0,0,28.12,0,0,0,0,0,0,0,0,0,0,0,0,0,0,0,0,0,0,0,0,0,0,0,0,0,0,0,0,0,0,0,0,3.62,0,0,0,0,0
115.1,0,0,0,0,43.93,0,0,29.32,0,0,0,0,0,0,0,0,0,0,0,0,0,0,0,0,0,0,0,0,0,0,0,0,0,0,0,0,0,0,0,0,26.75,0,0,0,0,0
115.5,0,0,0,0,44.23,0,0,27.55,1.29,0,0,0,0,0,0,0,0,0,0,0,0,0,0,0,0,0,0,0,0,0,0,0,0,0,0,0,0,0,0,0,26.93,0,0,0,0,0
115.2,0,0,0,0,44.52,0,0,25.76,2.61,0,0,0,0,0,0,0,0,0,0,0,0,0,0,0,0,0,0,0,0,0,0,0,0,0,0,0,0,0,0,0,27.11,0,0,0,0,0
114.8,0,0,0,0,44.83,0,0,23.94,3.94,0,0,0,0,0,0,0,0,0,0,0,0,0,0,0,0,0,0,0,0,0,0,0,0,0,0,0,0,0,0,0,27.29,0,0,0,0,0
114.6,0,0,0,0,45.14,0,0,22.09,5.29,0,0,0,0,0,0,0,0,0,0,0,0,0,0,0,0,0,0,0,0,0,0,0,0,0,0,0,0,0,0,0,27.48,0,0,0,0,0
114,70,0,0,0,10,0,0,20,0,0,0,0,0,0,0,0,0,0,0,0,0,0,0,0,0,0,0,0,0,0,0,0,0,0,0,0,0,0,0,0,0,0,0,0,0,0
134,64,0,0,0,10,0,0,26,0,0,0,0,0,0,0,0,0,0,0,0,0,0,0,0,0,0,0,0,0,0,0,0,0,0,0,0,0,0,0,0,0,0,0,0,0,0
105,67.02,2.58,2.81,0,0,0,23.68,0,2.92,0,0,0,0,0,0,0,0,0,0,0,0,0,0,0,0,0,0,0,0,0,0,0,0,0,0,0,0,0,0,0,0.99,0,0,0,0,0
75.6,74.43,2.87,7.71,0,0,0,10.65,0,3.24,0,0,0,0,0,0,0,0,0,0,0,0,0,0,0,0,0,0,0,0,0,0,0,0,0,0,0,0,0,0,0,1.1,0,0,0,0,0
86.1,68.84,2.65,4.02,0,0,0,20.47,0,3,0,0,0,0,0,0,0,0,0,0,0,0,0,0,0,0,0,0,0,0,0,0,0,0,0,0,0,0,0,0,0,1.02,0,0,0,0,0
78.9,72.29,2.79,6.3,0,0,0,14.4,0,3.15,0,0,0,0,0,0,0,0,0,0,0,0,0,0,0,0,0,0,0,0,0,0,0,0,0,0,0,0,0,0,0,1.07,0,0,0,0,0
82.3,70.58,2.72,5.16,0,0,0,17.42,0,3.08,0,0,0,0,0,0,0,0,0,0,0,0,0,0,0,0,0,0,0,0,0,0,0,0,0,0,0,0,0,0,0,1.04,0,0,0,0,0
93,0,0,0.9,0,0,4.1,3.8,1,0,0,0,0,0,8.2,0,0,0,0,29,2.3,0,0,0,0,0,0,0,0,0,0,0,0,0,0,0,0,0,0,0,0,50.7,0,0,0,0,0
94,0,0,0.9,0,0,4.1,3.8,1,0,0,0,0,0,8.2,0,0,0,0,29,2.3,0,0,0,0,0,0,0,0,0,2,0,0,0,0,0,0,0,0,0,0,48.7,0,0,0,0,0
104,0,0,0.9,0,0,4.1,3.8,1,0,0,0,0,0,8.2,0,0,0,0,29,2.3,0,0,0,0,0,0,0,0,0,6,0,0,0,0,0,0,0,0,0,0,44.7,0,0,0,0,0
106,0,0,0.9,0,0,4.1,3.8,1,0,0,0,0,0,8.2,0,0,0,0,29,2.3,0,0,0,0,0,0,0,0,0,8,0,0,0,0,0,0,0,0,0,0,42.7,0,0,0,0,0
106,0,0,0.9,0,0,4.1,3.8,1,0,0,0,0,0,8.2,0,0,0,0,29,2.3,0,0,0,0,0,0,0,0,0,12,0,0,0,0,0,0,0,0,0,0,38.7,0,0,0,0,0
108,0,0,0.9,0,0,4.1,3.8,1,0,0,0,0,0,8.2,0,0,0,0,29,2.3,0,0,0,0,0,0,0,0,0,16,0,0,0,0,0,0,0,0,0,0,34.7,0,0,0,0,0
99,56.87,2.23,0,0,20.78,17.73,0,0,0,0,0,0,0,0,0,0,0,0,1.91,0,0,0,0,0,0,0,0,0,0,0,0.48,0,0,0,0,0,0,0,0,0,0,0,0,0,0,0
112,43.63,4.15,4.39,0,12.97,30.42,0,0,0,0,0,0,0,0,0,0,0,0,3.55,0,0,0,0,0,0,0,0,0,0,0,0.89,0,0,0,0,0,0,0,0,0,0,0,0,0,0,0
116,40.09,3.55,4.77,0,14.94,32.85,0,0,0,0,0,0,0,0,0,0,0,0,3.04,0,0,0,0,0,0,0,0,0,0,0,0.76,0,0,0,0,0,0,0,0,0,0,0,0,0,0,0
119,40.25,2.06,5.15,0,15.68,34.66,0,0,0,0,0,0,0,0,0,0,0,0,1.76,0,0,0,0,0,0,0,0,0,0,0,0.44,0,0,0,0,0,0,0,0,0,0,0,0,0,0,0
124,36.26,2.97,5.22,0,15.47,36.9,0,0,0,0,0,0,0,0,0,0,0,0,2.54,0,0,0,0,0,0,0,0,0,0,0,0.64,0,0,0,0,0,0,0,0,0,0,0,0,0,0,0
58,10.14,59.44,10.16,0,0,10.17,5.03,0,0,0,0,0,0,0,0,0,0,0,5.06,0,0,0,0,0,0,0,0,0,0,0,0,0,0,0,0,0,0,0,0,0,0,0,0,0,0,0
62,13.26,59.44,10.17,0,0,10.14,6.99,0,0,0,0,0,0,0,0,0,0,0,0,0,0,0,0,0,0,0,0,0,0,0,0,0,0,0,0,0,0,0,0,0,0,0,0,0,0,0
55,10.11,59.41,13.71,5.09,0,5.06,6.62,0,0,0,0,0,0,0,0,0,0,0,0,0,0,0,0,0,0,0,0,0,0,0,0,0,0,0,0,0,0,0,0,0,0,0,0,0,0,0
57,10.1,59.41,13.72,0,5.01,5.07,6.69,0,0,0,0,0,0,0,0,0,0,0,0,0,0,0,0,0,0,0,0,0,0,0,0,0,0,0,0,0,0,0,0,0,0,0,0,0,0,0
58,10.16,59.33,13.7,0,0,5.08,6.65,0,0,0,0,0,0,0,0,0,0,0,0,5.08,0,0,0,0,0,0,0,0,0,0,0,0,0,0,0,0,0,0,0,0,0,0,0,0,0,0
108,4.97,54.72,5.13,0,2.66,4.87,6.24,9.64,8.64,0,0,0,0,0,0,0,0,0,0,2.52,0,0,0,0,0,0,0,0,0,0,0,0,0,0,0,0,0.61,0,0,0,0,0,0,0,0,0
105,4.99,54.86,7.46,0,0,2.15,6.61,9.8,8,0,0,0,0,0,0,0,0,0,4.94,0,0,0,0,0,0,0,0,0,0,0,0,0,0,0,0,0,1.19,0,0,0,0,0,0,0,0,0
99,5,54.24,5.04,4.91,0,5.02,6.37,9.47,8.17,0,0,0,0,0,0,0,0,0,0,0,0,0,0,0,0,0,0,0,0,0,0,0,0,0,0,0,1.78,0,0,0,0,0,0,0,0,0
110,2.01,54.46,5.1,0,5.11,5.06,6.81,10.21,8.16,0,0,0,0,0,0,0,0,0,0,0,0,0,0,0,0,0,0,0,0,0,0,0,0,0,0,0,0,0,0,0,3.08,0,0,0,0,0
109,0,55.08,5,0,5.02,4.22,7.13,10.43,8.08,0,0,0,0,0,0,0,0,0,0,0,0,0,0,0,0,0,0,0,0,0,0,0,0,0,0,0,0,0,0,0,5.04,0,0,0,0,0
45.5,12.7,25.53,0,5.14,0,0,0,0,0,0,0,0,0,0,0,0,0,0,56.24,0,0,0,0,0,0,0,0,0,0,0.13,0,0,0,0,0,0,0,0.26,0,0,0,0,0,0,0,0
45.6,11.16,26.85,0,2.43,0,0,0,0,0,0,0,0,0,0,0,0,0,0,59.17,0,0,0,0,0,0,0,0,0,0,0.13,0,0,0,0,0,0,0,0.26,0,0,0,0,0,0,0,0
45.2,12.51,26.76,0,3.06,0,0,0,0,0,0,0,0,0,0,0,0,0,0,57.28,0,0,0,0,0,0,0,0,0,0,0.13,0,0,0,0,0,0,0,0.26,0,0,0,0,0,0,0,0
47.3,11.7,25.65,0.36,6.94,0,0.05,0,0,0,0,0,0,0,0,0,0,0,0,54.91,0,0,0,0,0,0,0,0,0,0,0.13,0,0,0,0,0,0,0,0.26,0,0,0,0,0,0,0,0
47.2,12.85,26.17,0.37,3.72,0,0.49,0,0,0,0,0,0,0,0,0,0,0,0,56.01,0,0,0,0,0,0,0,0,0,0,0.13,0,0,0,0,0,0,0,0.26,0,0,0,0,0,0,0,0
46.9,12.31,22.96,0.73,5.19,0,0.15,0,0,0,0,0,0,0,0,0,0,0,0,58.27,0,0,0,0,0,0,0,0,0,0,0.13,0,0,0,0,0,0,0,0.26,0,0,0,0,0,0,0,0
46.9,13.15,24.51,1.09,6.23,0,0,0,0,0,0,0,0,0,0,0,0,0,0,54.63,0,0,0,0,0,0,0,0,0,0,0.13,0,0,0,0,0,0,0,0.26,0,0,0,0,0,0,0,0
114,2.97,53.69,0,0,0,5.04,6.96,10.07,10.02,0,0,0,0,0,0,0,0,0,10.04,0,0,0,0,0,0,0,0,0,0,0,0,0,0,0,0,0,1.21,0,0,0,0,0,0,0,0,0
106,10.16,54.12,0,0,5.06,5.05,6.89,10.08,8.06,0,0,0,0,0,0,0,0,0,0,0,0,0,0,0,0,0,0,0,0,0,0,0,0,0,0,0,0.58,0,0,0,0,0,0,0,0,0
109,5.07,54.06,0,0,0,5.07,7.04,12.3,5.79,0,0,0,0,0,0,0,0,0,10.08,0,0,0,0,0,0,0,0,0,0,0,0,0,0,0,0,0,0.59,0,0,0,0,0,0,0,0,0
74,0,54.97,0,0,0,0,9.04,0,0,0,0,0,0,0,0,0,0,0,27.88,0,0,0,0,0,0,0,0,0.6,0,0,6.02,0,1.49,0,0,0,0,0,0,0,0,0,0,0,0,0
75,0,47.76,0,0,0,0,9.4,0,0,0,0,0,0,0,0,0,0,0,34.75,0,0,0,0,0,0,0,0,0,0,0,0,0,8.09,0,0,0,0,0,0,0,0,0,0,0,0,0
78,0,50.23,0,0,0,0,9.52,0,0,0,0,0,0,0,0,0,0,0,31.33,0,0,0,0,0,0,0,0,0,0,0,2.33,0,6.59,0,0,0,0,0,0,0,0,0,0,0,0,0
77,0,44.84,0,0,0,0,8.36,0,0,0,0,0,0,0,0,0,0,0,39.9,0,0,0,0,0,0,0,0,0,0,0,5.42,0,1.48,0,0,0,0,0,0,0,0,0,0,0,0,0
79,0,50.27,0,0,0,0,9.19,0,0,0,0,0,0,0,0,0,0,0,29.76,0,0,0,0,0,0,0,0,0,0,0,8.07,0,2.71,0,0,0,0,0,0,0,0,0,0,0,0,0
80,0,50.36,0,0,0,0,8.82,0,0,0,0,0,0,0,0,0,0,0,28.39,0,0,0,0,0,0,0,0,0,0,0,12.32,0,0.11,0,0,0,0,0,0,0,0,0,0,0,0,0
78,0,50.25,0,0,0,0,13.61,0,0,0,0,0,0,0,0,0,0,0,26.21,0,0,0,0,0,0,0,0,3,0,0,5.13,0,1.8,0,0,0,0,0,0,0,0,0,0,0,0,0
78,0,48.62,0,0,2.41,0,9.06,0,0,0,0,0,0,0,0,0,0,0,31.83,0,0,0,0,0,0,0,0,0.4,0,0,6.21,0,1.47,0,0,0,0,0,0,0,0,0,0,0,0,0
79,0,49.62,0,0,5.07,0,8.59,0,0,0,0,0,0,0,0,0,0,0,28.03,0,0,0,0,0,0,0,0,0,0,0,7.12,0,1.57,0,0,0,0,0,0,0,0,0,0,0,0,0
79,10.62,44.83,0,0,0,0,12.17,0,0,0,0,0,0,0,0,0,0,0,22.88,0,0,0,0,0,0,0,0,0,0,0,7.48,0,0.61,0,0,0,1.08,0,0,0,0,0,0.33,0,0,0
87,15.67,24.78,0,0,0,0,15.06,0,0,0,0,0,0,0,0,0,0,0,36.77,0,0,0,0,0,0,0,0,0,0,0,2.89,0,0,0,0,0,0,0,0,0,0,0,4.83,0,0,0
88,21.25,20.71,0,0,0,0,17.41,0,0,0,0,0,0,0,0,0,0,0,33.78,0,0,0,0,0,0,0,0,0.21,0,0.03,1.33,0,0,0,0,0,0,0,0,0,0,0,5.28,0,0,0
93,32.45,14.47,0,0,0,0,19.4,0,0,0,0,0,0,0,0,0,0,0,25.74,0,0,0,0,0,0,0,0,0,0,0,2.42,0,0,3.45,0,0,0,0,0,0,0,0,2.07,0,0,0
91,15.33,22.05,0,0,4.79,0.6,15.41,0,0,0,0,0,0,0,0,0,0,0,36.6,0,0,0,0,0,0,0,0,0,0,0,0.54,0,0,0,0,0,0,0,0,0,0,0,4.68,0,0,0
94,33.32,13.84,0,0,0,0,19.35,0,0,0,0,0,0,0,0,0,0,0,24.5,0,0,0,0,0,0,0,0,2.5,0,0,1.46,0,0,2.69,0,0,0,0,0,0,0,0,2.34,0,0,0
93,29.46,16.58,0,0,0,0,18.8,0,0,0,0,0,0,0,0,0,0,0,29.03,0,0,0,0,0,0,0,0,0,0,0,3.64,0,0,0,0,0,0,0,0,0,0,0,2.49,0,0,0
93,36.45,11.04,0,0,0,0,19.9,0,0,0,0,0,0,0,0,0,0,0,24.15,0,0,0,0,0,0,0,0,0,0,0,2.65,0,0,3.63,0,0,0,0,0,0,0,0,2.18,0,0,0
91,28.85,15.95,0,0,0,0,18.32,0,0,0,0,0,0,0,0,0,0,0,29.63,0,0,0,0,0,0,0,0,0,0,0,2.03,0,0,1.33,0,0,0,0,0,0,0,0,3.89,0,0,0
83,29.81,17.55,0,0,0,0,16.09,0,0,0,0,0,0,0,0,0,0,0,29.13,0,0,0,0,0,0,0,0,0,0,0,5.18,0,0,0,0,0,0,0,0,0,0,0,2.24,0,0,0
89,30.49,16.34,0,0,0,0,17.88,0,0,0,0,0,0,0,0,0,0,0,27.29,0,0,0,0,0,0,0,0,0,0,0,1.64,0,1.28,0,0,0,3.1,0,0,0,0,0,1.98,0,0,0
78.5,0,0,0,0,0,23.62,0,0,0,0,0,0,0,0,0,0,0,0,0,0,0,0,0,0,0,0,0,0,0,12.43,0,0,0,0,0,0,0,0,0,0,19.14,44.81,0,0,0,0
77.6,0,0,0,0,0,22.88,0,0,0,0,0,0,0,0,0,0,0,0,0,0,0,0,0,0,0,0,0,0,0,9.02,0,0,0,0,0,0,0,0,0,0,24.71,43.39,0,0,0,0
79,0,0,0,0,0,16.56,0,0,0,0,0,0,0,0,0,0,0,0,0,0,0,0,0,0,0,0,0,0,0,5.81,0,0,0,0,0,0,0,0,0,0,35.77,41.86,0,0,0,0
82.5,0,0,0,0,0,10.66,0,0,0,0,0,0,0,0,0,0,0,0,0,0,0,0,0,0,0,0,0,0,0,2.8,0,0,0,0,0,0,0,0,0,0,46.09,40.45,0,0,0,0
78.5,0,0,0,0,0,3.12,0,0,0,0,0,0,0,0,0,0,0,0,0,0,0,0,0,0,0,0,0,0,0,1.1,0,0,0,0,0,0,0,0,0,0,56.26,39.52,0,0,0,0
77.3,0,0,0,0,0,6.45,0,0,0,0,0,0,0,0,0,0,0,0,0,0,0,0,0,0,0,0,0,0,0,23.74,0,0,0,0,0,0,0,0,0,0,20.89,48.92,0,0,0,0
77.4,0,0,0,0,0,6.23,0,0,0,0,0,0,0,0,0,0,0,0,0,0,0,0,0,0,0,0,0,0,0,19.65,0,0,0,0,0,0,0,0,0,0,26.9,47.22,0,0,0,0
78.8,0,0,0,0,0,5.82,0,0,0,0,0,0,0,0,0,0,0,0,0,0,0,0,0,0,0,0,0,0,0,12.25,0,0,0,0,0,0,0,0,0,0,37.74,44.19,0,0,0,0
79.1,0,0,0,0,0,5.47,0,0,0,0,0,0,0,0,0,0,0,0,0,0,0,0,0,0,0,0,0,0,0,5.75,0,0,0,0,0,0,0,0,0,0,47.28,41.5,0,0,0,0
78.3,0,0,0,0,0,5.16,0,0,0,0,0,0,0,0,0,0,0,0,0,0,0,0,0,0,0,0,0,0,0,0,0,0,0,0,0,0,0,0,0,0,55.71,39.13,0,0,0,0
58,1,42.97,0,0,0,12.99,0,0,0,0,0,0,0,0,0,0,0,0,43.04,0,0,0,0,0,0,0,0,0,0,0,0,0,0,0,0,0,0,0,0,0,0,0,0,0,0,0
99,3.18,28.17,0.94,7.12,1.71,28.45,0,0,0,0,0,0,0,0,0,0,0,0,28.1,0,0,0,0,0,0,0,0,0,0,0,0,0,0,0,0,0,2.33,0,0,0,0,0,0,0,0,0
95,3.16,32.83,0,0,0,31.38,0,0,0,0,0,0,0,0,0,0,0,0,30.9,1.73,0,0,0,0,0,0,0,0,0,0,0,0,0,0,0,0,0,0,0,0,0,0,0,0,0,0
55,12.49,27.42,0,0,0,8.46,0,0,0,0,0,0,0,0,0,0,0,0,51.63,0,0,0,0,0,0,0,0,0,0,0,0,0,0,0,0,0,0,0,0,0,0,0,0,0,0,0
81,0,34.59,0,0,0,19.78,1.52,0.73,0,0,0,0,0,0,0,0,0,0,43.38,0,0,0,0,0,0,0,0,0,0,0,0,0,0,0,0,0,0,0,0,0,0,0,0,0,0,0
78,2.79,32.76,0,2.19,2.36,17.98,0,0,0,0,0,0,0,0,0,0,0,0,41.92,0,0,0,0,0,0,0,0,0,0,0,0,0,0,0,0,0,0,0,0,0,0,0,0,0,0,0
84.6,20,19,0,0,0,10,2,7,1,0,0,0,0,0,0,0,0,0,41,0,0,0,0,0,0,0,0,0,0,0,0,0,0,0,0,0,0,0,0,0,0,0,0,0,0,0
82,20,19,0,0,0,6,2,7,1,0,0,0,0,0,0,0,0,0,45,0,0,0,0,0,0,0,0,0,0,0,0,0,0,0,0,0,0,0,0,0,0,0,0,0,0,0
79,22,19,0,0,0,9,3,4,1,0,0,0,0,0,0,0,0,0,41,0,0,0,0,0,0,0,0,0,0,0,1,0,0,0,0,0,0,0,0,0,0,0,0,0,0,0
79,22,19,0,0,0,9,3,4,1,0,0,0,0,0,0,0,0,0.3,40.7,0,0,0,0,0,0,0,0,0,0,0,1,0,0,0,0,0,0,0,0,0,0,0,0,0,0,0
77,23.3,20,0,0,0,10,3.7,3,0,0,0,0,0,0,0,0,0,0,40,0,0,0,0,0,0,0,0,0,0,0,0,0,0,0,0,0,0,0,0,0,0,0,0,0,0,0
77,23.3,20,0,0,0,10,3.7,3,0,0,0,0,0,0,0,0,0,0.3,39.7,0,0,0,0,0,0,0,0,0,0,0,0,0,0,0,0,0,0,0,0,0,0,0,0,0,0,0
72.8,21,19,0,0,0,10.6,5,1.4,0,0,0,0,0,0,0,0,0,0,43,0,0,0,0,0,0,0,0,0,0,0,0,0,0,0,0,0,0,0,0,0,0,0,0,0,0,0
72.8,21,19,0,0,0,10.6,5,1.4,0,0,0,0,0,0,0,0,0,0.3,42.7,0,0,0,0,0,0,0,0,0,0,0,0,0,0,0,0,0,0,0,0,0,0,0,0,0,0,0
83.3,25,20,0,0,0,13,5,4,0,0,0,0,0,0,0,0,0,0,33,0,0,0,0,0,0,0,0,0,0,0,0,0,0,0,0,0,0,0,0,0,0,0,0,0,0,0
88.4,23,19,0,0,0,12,3.5,5.5,1,0,0,0,0,0,0,0,0,0,36,0,0,0,0,0,0,0,0,0,0,0,0,0,0,0,0,0,0,0,0,0,0,0,0,0,0,0
66,71.19,9.9,3.07,0,3.91,0,0,11.12,0,0,0,0,0,0,0,0,0,0,0.77,0,0,0,0,0,0,0,0,0,0,0.04,0,0,0,0,0,0,0,0,0,0,0,0,0,0,0,0
60,72.24,12.05,5.02,0,0.68,0,0,8.88,1.09,0,0,0,0,0,0,0,0,0,0,0,0,0,0,0,0,0,0,0,0,0.04,0,0,0,0,0,0,0,0,0,0,0,0,0,0,0,0
100,62.96,1.9,8.42,3.28,2.35,0,0,15.45,3.43,0,0,0,0,0,0,0,0,0,0,0,0,0,0,0,0,0,0,0,0,0.07,0,0,0,0,0,0,2.14,0,0,0,0,0,0,0,0,0
67,68.95,10.03,4.98,0,3.96,0,0,11.26,0,0,0,0,0,0,0,0,0,0,0.78,0,0,0,0,0,0,0,0,0,0,0.04,0,0,0,0,0,0,0,0,0,0,0,0,0,0,0,0
62,25.69,21.07,2.34,0,0,0,8.21,0,0,0,0,0,0,0,0,0.09,0,0,40.97,0,0,0,0,0,0,0,0,0,0,0,0,0,0,1.14,0,0,0,0.49,0,0,0,0,0,0,0,0
64,25.52,20.92,2.33,0,0,0,9.37,0,0,0,0,0,0,0,0,0.19,0,0,40.69,0,0,0,0,0,0,0,0,0,0,0,0,0,0,0,0,0,0,0.98,0,0,0,0,0,0,0,0
64,25.83,21.16,2.38,0,0,0,5.96,2.3,0,0,0,0,0,0,0,0.29,0,0,41.09,0,0,0,0,0,0,0,0,0,0,0,0,0,0,0,0,0,0,0.99,0,0,0,0,0,0,0,0
66,26.93,20.26,2.25,0,0,0,9.99,0,0,0,0,0,0,0,0,0.37,0,0,39.27,0,0,0,0,0,0,0,0,0,0,0,0,0,0,0,0,0,0,0.93,0,0,0,0,0,0,0,0
67,25.62,20.99,2.3,0,0,0,5.72,3.45,0,0,0,0,0,0,0,0.19,0,0,40.74,0,0,0,0,0,0,0,0,0,0,0,0,0,0,0,0,0,0,0.99,0,0,0,0,0,0,0,0
65,26.83,20.16,2.25,0,0,0,9.99,0,0,0,0,0,0,0,0,0.37,0,0.26,39.21,0,0,0,0,0,0,0,0,0,0,0,0,0,0,0,0,0,0,0.93,0,0,0,0,0,0,0,0
68,25.17,20.62,2.26,0,0,0,7.96,2.26,0,0,0,0,0,0,0,0.09,0,0,40.01,0,0,0,0,0,0,0,0,0,0,0,0,0,0,1.14,0,0,0,0.49,0,0,0,0,0,0,0,0
62,25.98,21.21,2.34,0,0,0,8.23,0,0,0,0,0,0,0,0,0.19,0,0,41.32,0,0,0,0,0,0,0,0,0,0,0,0,0,0,0,0,0,0,0.73,0,0,0,0,0,0,0,0
73,22.05,22.04,2.41,0,0,0,1.21,9.11,0,0,0,0,0,0,0,0,0,0.27,42.7,0,0,0,0,0,0,0,0,0,0,0,0,0,0,0,0,0,0,0.21,0,0,0,0,0,0,0,0
48.5,27.89,43.33,9.86,8.31,5.98,0,0,2.16,0,0,0,0,0,0,0,0,0,0,2.47,0,0,0,0,0,0,0,0,0,0,0,0,0,0,0,0,0,0,0,0,0,0,0,0,0,0,0
46.9,33.21,38.22,9.79,8.25,5.93,0,0,2.15,0,0,0,0,0,0,0,0,0,0,2.45,0,0,0,0,0,0,0,0,0,0,0,0,0,0,0,0,0,0,0,0,0,0,0,0,0,0,0
48.6,32.53,34.64,9.59,12.93,5.81,0,0,2.1,0,0,0,0,0,0,0,0,0,0,2.4,0,0,0,0,0,0,0,0,0,0,0,0,0,0,0,0,0,0,0,0,0,0,0,0,0,0,0
48.6,32.1,32.32,9.46,15.95,5.73,0,0,2.07,0,0,0,0,0,0,0,0,0,0,2.37,0,0,0,0,0,0,0,0,0,0,0,0,0,0,0,0,0,0,0,0,0,0,0,0,0,0,0
46.1,33.72,33.96,13.25,8.38,6.02,0,0,2.18,0,0,0,0,0,0,0,0,0,0,2.49,0,0,0,0,0,0,0,0,0,0,0,0,0,0,0,0,0,0,0,0,0,0,0,0,0,0,0
44.9,38.46,33.19,9.71,8.19,5.89,0,0,2.13,0,0,0,0,0,0,0,0,0,0,2.43,0,0,0,0,0,0,0,0,0,0,0,0,0,0,0,0,0,0,0,0,0,0,0,0,0,0,0
46.3,32.76,37.69,9.65,13.02,2.34,0,0,2.12,0,0,0,0,0,0,0,0,0,0,2.42,0,0,0,0,0,0,0,0,0,0,0,0,0,0,0,0,0,0,0,0,0,0,0,0,0,0,0
48,32.4,37.29,9.55,12.88,5.79,0,0,2.09,0,0,0,0,0,0,0,0,0,0,0,0,0,0,0,0,0,0,0,0,0,0,0,0,0,0,0,0,0,0,0,0,0,0,0,0,0,0
45.7,32.46,37.35,9.56,16.13,0,0,0,2.1,0,0,0,0,0,0,0,0,0,0,2.4,0,0,0,0,0,0,0,0,0,0,0,0,0,0,0,0,0,0,0,0,0,0,0,0,0,0,0
47.5,32.11,36.95,9.46,15.96,3.44,0,0,2.08,0,0,0,0,0,0,0,0,0,0,0,0,0,0,0,0,0,0,0,0,0,0,0,0,0,0,0,0,0,0,0,0,0,0,0,0,0,0
72,4.25,38.54,0,0,1.82,0,0.86,0,0,0,0,0,0,0,0,0,0,0,23.55,0,0,0,0,0,0,0,0,0,0,0,13.73,0,0,1.6,0,0,5.19,0,0,0,0,0,3.85,0,0,6.61
76,6.06,38.34,0,0,2.6,0,1.22,0,0,0,0,0,0,0,0,0,0,0,26.84,0,0,0,0,0,0,0,0,0,0,0,13.78,0,0,0.76,0,0,2.95,0,0,0,0,0,2.74,0,0,4.71
77,2.13,38.69,0,0,4.57,0,0.86,0,0.27,0,0,0,0,0,0,0,0,0,20.48,0,0,0,0,0,0,0,0,0,0,0,14.17,0,0,0.96,0,2.45,6.24,0,0,0,0,0,5.31,0,0,3.87
77,1.06,43.77,0,0,2.72,0,1.28,0,0,0,0,0,0,0,0,0,0,0,23.4,0.37,0,0,0,0,0,0,0,0,0,0,15.59,0,0,1.91,0,0,1.55,0,0,0,0,0,2.87,0,0,5.48
76,3.03,38.66,0,0,4.32,0,0.81,0.2,0,0,0,0,0,0,0,0,0,0,22.35,0,0,0,0,0,0,0,0,0,0,0,12.28,0,0,4.55,0,0,4.92,0,0,0,0,0,3.65,0,0,5.23
73,3.23,45.14,0,0,1.15,0,1.73,0,0,0,0,0,0,0,0,0,0,0,19.07,0,0,0,0,0,0,0,0,0,0,0,14.88,0,0,1.62,0,0,1.89,0,0,0,0,0,2.92,0,0,8.37
77,2.01,40.79,1.19,0,3.23,0,1.21,0,0.13,0,0,0,0,0,0,0,0,0,26.72,0,0,0,0,0,0,0,0,0,0,0,12.98,0,0,2.27,0,0,1.08,0,0,0,0,0,3.18,0,0,5.21
74,4.07,41.28,0,0,3.27,0,1.23,0,0,0,0,0,0,0,0,0,0,0,24.35,0,0,0,0,0,0,0,0,0,0,0,13.52,0,0,1.53,0,0,1.99,0,0,0,0,0,3.22,0,0,5.54
75,1.45,42.07,0,0,6.67,0,0.42,0,0.26,0,0,0,0,0,0,0,0,0,18.37,0,0,0,0,0,0,0,0,0,0,0,12.24,0,0,0.78,0,3.57,3.03,0,0,0,0,0,4.69,0,0,6.45
60.1,5.01,19.44,0,0,0,0.98,0,0,0,0,0,0,0,0,0,0,0,0,24.03,0,0,50.54,0,0,0,0,0,0,0,0,0,0,0,0,0,0,0,0,0,0,0,0,0,0,0,0
74.5,5.07,19.68,0,0,0,0.99,0,0,0,0,0,0,0,0,0,0,0,0,22.44,0,0,51.82,0,0,0,0,0,0,0,0,0,0,0,0,0,0,0,0,0,0,0,0,0,0,0,0
68.4,2.47,21.36,0,0,0,1.94,0,0,0,0,0,0,0,0,0,0,0,0,25.58,0,0,48.65,0,0,0,0,0,0,0,0,0,0,0,0,0,0,0,0,0,0,0,0,0,0,0,0
77.3,5.25,18.14,0,0,0,2.06,0,0,0,0,0,0,0,0,0,0,0,0,19.39,0,0,55.16,0,0,0,0,0,0,0,0,0,0,0,0,0,0,0,0,0,0,0,0,0,0,0,0
74,16.25,40.06,2.74,0,0,0,9.33,0,5.92,0,0,0,0,0,0,0,0,0,25.7,0,0,0,0,0,0,0,0,0,0,0,0,0,0,0,0,0,0,0,0,0,0,0,0,0,0,0
74,31.26,15.42,3.95,0,8.37,0,6.74,5.41,0,0,0,0,0,0,0,0,0,0,28.85,0,0,0,0,0,0,0,0,0,0,0,0,0,0,0,0,0,0,0,0,0,0,0,0,0,0,0
103,0,0,8.87,2.24,0,0,8.48,3.21,1.92,0,0,0,0,0,0,0,0,0,0,0,0,0,0,0,0,0,0,0,0,39.1,0,0,0,1.13,0,0,0,0,0,0,35.05,0,0,0,0,0
132,0,0,0.55,2.34,0,0,16.4,0,0,0,0,0,0,0,0,0,0,0,0,0,0,0,0,0,0,0,0,0,0,45.28,0,0,0,0,0,0,0.76,0,0,0,34.67,0,0,0,0,0
153,0,0,3.65,1.59,0,0,28.45,6.86,9.02,0,0,0,0,0,0,0,0,0,6.53,0,0,0,0,0,0,0,0,0,0,8.94,0,0,0,0,0,0,0.43,0,0,0,34.53,0,0,0,0,0
101,0,0,0.49,3.69,44.14,0,9.94,0,0,0,0,0,0,0,0,0,0,0,0,0,0,0,0,0,0,0,0,0,0,6.8,0,0,0,0,0,0,0.4,0,0,0,34.54,0,0,0,0,0
107,0,0,0.61,4.62,0,0,12.47,0,0,0,0,0,0,0,0,0,0,0,0,29.96,0,0,0,0,0,0,0,0,0,8.52,0,0,0,0,0,0,0.5,0,0,0,43.32,0,0,0,0,0
123,0,0,0.67,5.12,0,22.43,13.81,0,0,0,0,0,0,0,0,0,0,0,0,0,0,0,0,0,0,0,0,0,0,9.44,0,0,0,0,0,0,0.56,0,0,0,47.97,0,0,0,0,0
88,0,0,0.56,4.55,0,0,11.5,0,0,0,0,0,0,0,0,0,0,0,35.19,0,0,0,0,0,0,0,0,0,0,7.86,0,0,0,0,0,0,0.46,0,0,0,39.88,0,0,0,0,0
114,0,0,0.63,4.81,0,0,0,0,27.43,0,0,0,0,0,0,0,0,0,12.7,0,0,0,0,0,0,0,0,0,0,8.86,0,0,0,0,0,0,0.52,0,0,0,45.05,0,0,0,0,0
88,38.42,2.21,0,0,35.67,0,2.58,0,0,0,0,0,0,0,0,0,0,0,0,0,0,0,0,0,0,0,0,0,0,0,0.71,0,0,8.67,0,0,6.24,0,0,0,0,0,5.5,0,0,0
60,19.99,24.65,0,0,0,0,0,0,0,0,0,0,0,0,0,0,0,0,10.54,0,0,0,0,0,0,0,0,3.04,0,0,21.59,0,4.73,0,0,0,8.35,0,0,0,0,0,1.29,5.82,0,0
88,14.13,22.64,0,0,6.49,8.7,0,0,0,0,0,0,0,0,0,0,0,0,5.96,0,0,0,0,0,0,0,0,0,0,0,14.15,0,0,19.74,0,0,5.91,0,0,0,0,0,2.28,0,0,0
87,14.88,14.67,0,0,0,12.49,0,0,0,0,0,0,0,0,0,0,0,0,1.57,0,0,0,0,0,0,0,0,0,0,0,13.32,0,0,31.98,0,0,7.25,0,0,0,0,0,3.84,0,0,0
98,45.49,2.74,0,0,20.4,0,17.02,0,0,0,0,0,0,0,0,0,0,0,0,0,0,0,0,0,0,0,0,0,0,0,0.59,0,0,7.96,0,0,4.13,0,0,0,0,0,1.67,0,0,0
69.3,72.75,0,4,1.14,0,0,19.23,0,0.61,0,0,0,0,0,0,0,0,0,0.35,0,0,0,0,0,0,0,0,0,0,0.04,0,0,0,0,0,0,1.07,0,0,0,0.81,0,0,0,0,0
85,69.44,0,4.5,3.08,0,1.01,12.87,0,1.32,0,0,0,0,0,0,0,0,0,4.57,1.02,0,0,0,0,0,0,0,0,0,0.11,0,0,0,0,0,0,1.21,0,0,0,0.87,0,0,0,0,0
82,68.11,0,5.33,3,0,0,14.14,0,1.6,0,0,0,0,0,0,0,0,0,4.45,0,0,0,0,0,0,0,0,0,0,0.04,0,0,0,2.27,0,0,0,0,0,0,1.06,0,0,0,0,0
34,67.46,11.12,10.58,2.46,6.02,0.43,0,0,0.18,0,0,0,0,0,0,0,0,0,0,1.6,0,0,0,0,0.04,0,0,0,0,0,0,0,0,0,0,0,0,0,0.11,0,0,0,0,0,0,0
3,56.69,0,16.03,5.91,1.82,0.44,11.4,0,1.08,0,0,0,0,0,0,0,0,0,0.42,0,0,0,0,0,0,0,0,0,0,0.12,0.42,0,0,1.28,0,0,0.55,0,0,0,3.84,0,0,0,0,0
11,55.76,0,15.76,5.94,1.83,0.45,11.44,0,2.18,0,0,0,0,0,0,0,0,0,0.42,0,0,0,0,0,0,0,0,0,0,0.12,0.42,0,0,1.28,0,0,0.55,0,0,0,3.85,0,0,0,0,0
30,54.81,0,15.14,5.96,1.84,0.45,11.48,0,3.64,0,0,0,0,0,0,0,0,0,0.42,0,0,0,0,0,0,0,0,0,0,0.12,0.42,0,0,1.29,0,0,0.56,0,0,0,3.87,0,0,0,0,0
9,54.47,0,15.38,8.46,1.82,0.44,11.41,0,1.45,0,0,0,0,0,0,0,0,0,0.42,0,0,0,0,0,0,0,0,0,0,0.12,0.84,0,0,1.28,0,0,0.55,0,0,0,3.36,0,0,0,0,0
26,53.69,0,15.15,8.52,1.84,0.45,11.03,0,2.7,0,0,0,0,0,0,0,0,0,0.42,0,0,0,0,0,0,0,0,0,0,0.12,0.84,0,0,1.29,0,0,0.56,0,0,0,3.39,0,0,0,0,0
20,54.45,0,15.04,8.46,1.82,0.44,11.41,0,1.81,0,0,0,0,0,0,0,0,0,0.42,0,0,0,0,0,0,0,0,0,0,0.12,0.84,0,0,1.28,0,0,0.55,0,0,0,3.36,0,0,0,0,0
26.5,58.4,19.38,13.71,0,1.99,0.73,0,0,0,0,0,0,0,0,0,0,0,0,4.04,0,0,0,0,0,0,0,0.35,0,0,0,0,0,0,1.4,0,0,0,0,0,0,0,0,0,0,0,0
32,51.29,29.22,12,0,1.75,0.64,0,0,0,0,0,0,0,0,0,0,0,0,3.52,0,0,0,0,0,0,0,0.35,0,0,0,0,0,0,1.23,0,0,0,0,0,0,0,0,0,0,0,0
24.6,63.2,17.19,12.15,0,1.72,0.63,0,0,0,0,0,0,0,0,0,0,0,0,3.55,0,0,0,0,0,0,0,0.35,0,0,0,0,0,0,1.21,0,0,0,0,0,0,0,0,0,0,0,0
26.2,63.99,17.36,12.33,0,1.71,0.63,0,0,0,0,0,0,0,0,0,0,0,0,3.63,0,0,0,0,0,0,0,0.35,0,0,0,0,0,0,0,0,0,0,0,0,0,0,0,0,0,0,0
24.9,64.32,17.45,12.39,0,0,0.63,0,0,0,0,0,0,0,0,0,0,0,0,3.65,0,0,0,0,0,0,0,0.35,0,0,0,0,0,0,1.21,0,0,0,0,0,0,0,0,0,0,0,0
25.8,63.63,17.26,12.25,0,1.7,0,0,0,0,0,0,0,0,0,0,0,0,0,3.61,0,0,0,0,0,0,0,0.35,0,0,0,0,0,0,1.2,0,0,0,0,0,0,0,0,0,0,0,0
8.6,71.14,0,14.71,0.8,0,0.88,8.35,0.56,0,0,0,0,0,0,0,0,0,0,1.47,0,0,0,0,0,0,0,0,0,0,0.36,0,0,0,0,0,0,0.92,0,0.81,0,0,0,0,0,0,0
8.6,71.95,0,13.5,1.5,0,0,8.19,0.44,0.08,0,0,0,0,0,0,0,0,0,1.34,0,0,0,0,0,0,0,0.31,0,0,0,0,0,0,1.52,0,0,0.46,0,0.71,0,0,0,0,0,0,0
79,25,25,0,0,0,25,0,0,0,0,0,0,0,0,0,0,0,0,25,0,0,0,0,0,0,0,0,0,0,0,0,0,0,0,0,0,0,0,0,0,0,0,0,0,0,0
69,25,25,0,0,25,0,0,0,0,0,0,0,0,0,0,0,0,0,25,0,0,0,0,0,0,0,0,0,0,0,0,0,0,0,0,0,0,0,0,0,0,0,0,0,0,0
75,25,25,0,0,0,0,0,0,0,0,0,0,0,0,0,0,0,0,25,25,0,0,0,0,0,0,0,0,0,0,0,0,0,0,0,0,0,0,0,0,0,0,0,0,0,0
49,12,22.5,0.5,10,0,0,0,0,0,0,0,0,0,0,0,0,0,0,55,0,0,0,0,0,0,0,0,0,0,0,0,0,0,0,0,0,0,0,0,0,0,0,0,0,0,0
74,50.91,12.72,0,0,3.59,0,0,14.94,0,0,0,0,0,0,0,0,0,0,1.98,0,0,0,0,0,0,0,0,0,0,0,0,0,0,0,0,0,10.46,0,0,0,0,0,4.85,0.55,0,0
81,50.24,12.3,0,0,4.36,0,0,13.16,4.33,0,0,0,0,0,0,0,0,0,0,0,0,0,0,0,0,0,0,0,0,0,0,0,0,0,0,0,9.93,0,0,0,0,0,5.22,0.46,0,0
90,43.86,13.01,0,0,4.41,2.15,0,19.93,0,0,0,0,0,0,0,0,0,0,3.04,0,0,0,0,0,0,0,0,0,0,0,0,0,0,0,0,0,8.02,0,0,0,0,0,4.65,0.93,0,0
83,44.34,13.91,0,0,5.76,0,0,13.03,2.57,0,0,0,0,0,0,0,0,0,4.96,1.56,0,0,0,0,0,0,0,0,0,0.06,0.74,0,0,0,0,0,8.52,0,0,0,0,0,4.53,0.02,0,0
63,51.3,13.17,0,0,1.49,0,0,10.76,1.77,0,0,0,0,0,0,0,0,0,3.07,0,0,0,0,0,0,0,0,0,0,0,0,0,0,0,0,0,12.17,0,0,0,0,0,6.27,0,0,0
73,54.11,11.67,0,0,2.9,0,0,15.73,0,0,0,0,0,0,0,0,0,0,0,0,0,0,0,0,0,0,0,0,0,0,0,0,0,0,0,0,9.23,0,0,0,0,0,5.81,0.55,0,0
82.5,54.18,10.02,1.52,0,4.15,0,0,11.88,3.29,0,0,0,0,0,0,0,0,0,0.48,0,0,0,0,0,0,0,0,0,0,0,0,0,0,0,0,0,10.69,0,0,0,0,0,3.79,0,0,0
76,58.46,8.96,0,0,0.14,0,0,17.63,0,0,0,0,0,0,0,0,0,0,0,0,0,0,0,0,0,0,0,0,0,0.05,0,0,0,0,0,0,10.14,0,0,0,0,0,4.11,0.51,0,0
77.5,49.64,13.53,0,5.84,0.7,0,0,13.3,0,0,0,0,0,0,0,0,0,0,1.93,0,0,0,0,0,0,0,0,0,0,0,0,0,0,0,0,0,9.56,0,0,0,0,0,5.32,0.18,0,0
77.5,43.9,15.16,0,0,4.7,0,0,15.6,0,0,0,0,0,0,0,0,0,0,0,0,0,0,0,0,0,0,0,0,0,0,0,0,0,0,0,0,13.56,0,0,0,0,0,5.29,1.79,0,0
94,0,0,0,0,0,0,0,0,0,0,0,0,0,0,0,0,0,0,30,0,0,0,40,0,0,0,0,0,0,0,0,0,0,0,0,0,0,0,0,0,30,0,0,0,0,0
84,0,0,0,0,0,0,0,0,0,0,0,0,0,0,0,0,0,0,40,0,0,0,30,0,0,0,0,0,0,0,0,0,0,0,0,0,0,0,0,0,30,0,0,0,0,0
85,0,0,0,0,0,0,0,0,0,0,0,0,0,0,0,0,0,0,40,0,0,0,20,0,0,0,0,0,0,0,0,0,0,0,0,0,0,0,0,0,40,0,0,0,0,0
102,0,0,0,0,0,0,0,0,0,0,0,0,0,0,0,0,0,0,30,0,0,0,30,0,0,0,0,0,0,0,0,0,0,0,0,0,0,0,0,0,40,0,0,0,0,0
90,0,0,0,0,0,0,0,0,0,0,0,0,0,0,0,0,0,0,35,0,0,0,35,0,0,0,0,0,0,0,0,0,0,0,0,0,0,0,0,0,30,0,0,0,0,0
89,0,0,0,0,0,0,0,0,0,0,0,0,0,0,0,0,0,0,35,0,0,0,30,0,0,0,0,0,0,0,0,0,0,0,0,0,0,0,0,0,35,0,0,0,0,0
107,3.75,25.2,0,0,0,0,0,0,0,0,0,0,0,0,0,0,0,0,12.26,0,0,58.79,0,0,0,0,0,0,0,0,0,0,0,0,0,0,0,0,0,0,0,0,0,0,0,0
88,4.96,44.32,0,0,0,0,0,0,0,0,0,0,0,0,0,0,0,0,12.27,0,0,38.45,0,0,0,0,0,0,0,0,0,0,0,0,0,0,0,0,0,0,0,0,0,0,0,0
92,4.82,37.06,0,0,0,0,0,0,0,0,0,0,0,0,0,0,0,0,14.41,0,0,43.71,0,0,0,0,0,0,0,0,0,0,0,0,0,0,0,0,0,0,0,0,0,0,0,0
38,66.97,10.4,10.1,0,9.24,0,0,0,0,0,0,0,0,0,0,0,0,0,0,3.2,0,0,0,0,0,0,0,0,0,0,0,0,0,0,0,0,0,0,0.09,0,0,0,0,0,0,0
38,66.41,10.36,10.25,0.82,9.2,0,0,0,0,0,0,0,0,0,0,0,0,0,0,2.87,0,0,0,0,0,0,0,0,0,0,0,0,0,0,0,0,0,0,0.09,0,0,0,0,0,0,0
39,67.21,9.87,9.72,0.49,9.43,0,0,0,0,0,0,0,0,0,0,0,0,0,0,3.19,0,0,0,0,0,0,0,0,0,0,0,0,0,0,0,0,0,0,0.09,0,0,0,0,0,0,0
38,67.6,9.85,9.7,0.49,9.41,0,0,0,0,0,0,0,0,0,0,0,0,0,0,2.86,0,0,0,0,0,0,0,0,0,0,0,0,0,0,0,0,0,0,0.09,0,0,0,0,0,0,0
39,67.1,9.97,9.73,0.49,9.43,0,0,0,0,0,0,0,0,0,0,0,0,0,0,3.19,0,0,0,0,0,0,0,0,0,0,0,0,0,0,0,0,0,0,0.09,0,0,0,0,0,0,0
39,67.31,10,9.75,0,9.46,0,0,0,0,0,0,0,0,0,0,0,0,0,0,3.39,0,0,0,0,0,0,0,0,0,0,0,0,0,0,0,0,0,0,0.09,0,0,0,0,0,0,0
37,67.75,10.69,10.07,0.68,5.65,2.79,0,0,0,0,0,0,0,0,0,0,0,0,0,2.06,0,0,0,0,0,0,0.31,0,0,0,0,0,0,0,0,0,0,0,0,0,0,0,0,0,0,0
131,0,0,2,0,0,0,10.5,12,12,0,0,0,0,0,0,0,0,0,18,0,0,0,0,0,0,0,0,0,0,0,0,0,0,0,0,0,0,0,0,0,45.5,0,0,0,0,0
144,0,0,2,0,0,3,10.5,12,12,0,0,0,0,0,0,0,0,0,12,0,0,0,0,0,0,0,0,0,0,0,0,0,0,0,0,0,0,0,0,0,45.5,0,0,0,3,0
141,0,0,3.5,0,0,4.5,6,7,6,0,0,0,0,0,0,0,0,0,20,0,0,0,0,0,0,0,0,0,0,0,0,0,0,0,0,0,0,0,0,0,53,0,0,0,0,0
127.1,0,0,6.69,0,0,0,0,21.14,0,0,0,0,0,0,0,0,0,0,20.29,0,0,0,0,0,0,0,0,0,0,0,0,0,0,0,0,0,0,0,0,0,51.88,0,0,0,0,0
44.8,66.74,27.07,0,0,0,0,0,5.92,0,0,0.27,0,0,0,0,0,0,0,0,0,0,0,0,0,0,0,0,0,0,0,0,0,0,0,0,0,0,0,0,0,0,0,0,0,0,0
40.3,65.28,34.17,0,0,0,0,0,0,0,0,0.55,0,0,0,0,0,0,0,0,0,0,0,0,0,0,0,0,0,0,0,0,0,0,0,0,0,0,0,0,0,0,0,0,0,0,0
83.9,6.29,0,5.56,35.16,5.05,0,0,0,0,0,0.82,0,0,0,0,0,0,0,0,0,0,0,0,0,0,0,0,0,0,0,0,0,0,1.18,0,0,0,0,0,0,45.94,0,0,0,0,0
128.3,0,0,6.36,0,14,0,0,21.11,0,0,0,0,0,0,0,0,0,0,9.64,0,0,0,0,0,0,0,0,0,0,0,0,0,0,0,0,0,0,0,0,0,48.89,0,0,0,0,0
47.3,67.49,0.29,10.99,0,16.35,3.48,0,0,0,0,0,0,0,0,0,0,0,0,0,0,0,0,0,0,0,0,0,0,0,0,0,0,0,0.85,0,0,0.55,0,0,0,0,0,0,0,0,0
47.6,66.52,0.29,11.02,0,16.4,3.48,0,0,0,0,0,0,0,0,0,0,0,0,0,0,0,0,0,0,0.04,0,0,0,0,0,0,0,0,1.7,0,0,0.55,0,0,0,0,0,0,0,0,0
47,69.58,0.02,10.68,1.21,12.17,6.02,0,0,0,0,0,0,0,0,0,0,0,0,0,0.14,0,0,0,0,0,0,0,0,0,0,0,0,0,0,0,0,0.02,0.16,0,0,0,0,0,0,0,0
70,58.23,3.53,5.26,9.7,1.46,0,9.28,4.98,1.61,0,0,0,0,0,0,0,0,0,0,0,0,0,0,0,0,0,0,0,0,0.06,0.93,0,0,2.76,0,0,2.2,0,0,0,0,0,0,0,0,0
72,58.61,3.56,5.29,9.75,0,0,9.35,5.02,1.62,0,0,0,0,0,0,0,0,0,0,0.8,0,0,0,0,0,0,0,0,0,0.07,0.94,0,0,2.78,0,0,2.21,0,0,0,0,0,0,0,0,0
65,74.16,3.03,3.84,0,0,0,9.35,5.01,1.65,0,0,0,0,0,0,0,0,0,0,0,0,0,0,0,0,0,0,0,0,0.06,0.46,0,0,1.48,0,0,0.96,0,0,0,0,0,0,0,0,0
69,65.86,4.55,8.63,0,0,0,11.67,5.11,1.68,0,0,0,0,0,0,0,0,0,0,0,0,0,0,0,0,0,0,0,0,0.07,0.14,0,0,1.5,0,0,0.31,0,0,0,0,0,0.48,0,0,0
72,65.21,4.5,8.55,0,0,0,13.64,5.06,1.66,0,0,0,0,0,0,0,0,0,0,0,0,0,0,0,0,0,0,0,0,0.06,0.1,0,0,0.31,0,0,0.2,0,0,0,0,0,0.71,0,0,0
65,59.25,7.2,7.23,2.98,2.14,0,12.09,2.15,1.41,0,0,0,0,0,0,0,0,0,0,0,0,0,0,0,0,0,0,0,0,0.04,0.8,0,0,2.86,0,0,1.85,0,0,0,0,0,0,0,0,0
67,57.97,7.03,7.1,3.56,2.56,0,7.43,6.53,1.18,0,0,0,0,0,0,0,0,0,0,0,0,0,0,0,0,0,0,0,0,0.07,0.92,0,0,3.43,0,0,2.22,0,0,0,0,0,0,0,0,0
65,68.87,3.06,7.06,3.02,0,0,9.6,5.12,1.68,0,0,0,0,0,0,0,0,0,0,0,0,0,0,0,0,0,0,0,0,0.06,0,0,0,1.53,0,0,0,0,0,0,0,0,0,0,0,0
68,69.46,3.09,7.12,0,2.19,0,9.67,5.17,1.7,0,0,0,0,0,0,0,0,0,0,0,0,0,0,0,0,0,0,0,0,0.06,0,0,0,1.54,0,0,0,0,0,0,0,0,0,0,0,0
71,67.86,4.67,5.58,0,0,0,11.09,5.95,1.93,0,0,0,0,0,0,0,0,0,0,0,0,0,0,0,0,0,0,0,0,0.06,0.46,0,0,1.49,0,0,0.91,0,0,0,0,0,0,0,0,0
70,71.41,3.84,4.39,0,0,0,10.2,5.42,1.78,0,0,0,0,0,0,0,0,0,0,0,0,0,0,0,0,0,0,0,0,0.06,0.46,0,0,1.48,0,0,0.96,0,0,0,0,0,0,0,0,0
64,70.53,3.1,5.79,0,0,0.41,9.56,5.12,1.68,0,0,0,0,0,0,0,0,0,0.78,0,0,0,0,0,0,0,0,0,0,0.07,0.47,0,0,1.51,0,0,0.98,0,0,0,0,0,0,0,0,0
65,72.18,5.04,5.92,0,0,0,2.82,10.47,0.48,0,0,0,0,0,0,0,0,0,0,0,0,0,0,0,0,0,0,0,0,0.07,0.48,0,0,1.54,0,0,1,0,0,0,0,0,0,0,0,0
62,70.88,4.95,5.82,0,0,0,8.32,4.42,2.57,0,0,0,0,0,0,0,0,0,0,0,0,0,0,0,0,0,0,0,0,0.07,0.47,0,0,1.52,0,0,0.98,0,0,0,0,0,0,0,0,0
66,69.04,2.02,7.54,0,0,0,9.43,5.06,1.63,0,0,0,0,0,0,0,0,0,2.28,0,0,0,0,0,0,0,0,0,0,0.07,0.47,0,0,1.52,0,0,0.94,0,0,0,0,0,0,0,0,0
64,69.5,4.81,5.7,0,0,0,9.52,5,1.68,0,0,0,0,0,0,0,0,0,0.78,0,0,0,0,0,0,0,0,0,0,0.07,0.47,0,0,1.5,0,0,0.97,0,0,0,0,0,0,0,0,0
79.5,0,0,0,0,0,0,0,3,0,0,0,0,0,0,0,0,0,0,32,0,0,0,0,0,0,0,0,0,0,0,0,0,0,0,0,0,0,0,0,0,55,0,5,5,0,0
74,2.5,40,20,20,0,7.5,5,5,0,0,0,0,0,0,0,0,0,0,0,0,0,0,0,0,0,0,0,0,0,0,0,0,0,0,0,0,0,0,0,0,0,0,0,0,0,0
84,5,37.5,17.5,15,5,2.5,7.5,5,0,0,0,0,0,0,0,0,0,0,0,5,0,0,0,0,0,0,0,0,0,0,0,0,0,0,0,0,0,0,0,0,0,0,0,0,0,0
77,10,40,20,10,5,0,7.5,7.5,0,0,0,0,0,0,0,0,0,0,0,0,0,0,0,0,0,0,0,0,0,0,0,0,0,0,0,0,0,0,0,0,0,0,0,0,0,0
81,9.98,44.7,9.98,9.98,4.99,0,7.49,4.99,2.5,0,0,0,0,0,0,0,0,0.2,0,0,0,0,0,0,0,0,0,0,0,0,0,0,0,4.99,0,0,0,0.2,0,0,0,0,0,0,0,0
79,9.98,44.7,9.97,9.98,2.5,0,7.49,4.99,2.5,0,0,0,0,0,0,0,0,0.2,7.49,0,0,0,0,0,0,0,0,0,0,0,0,0,0,0,0,0,0,0.2,0,0,0,0,0,0,0,0
85,12.5,45,5,10,0,2.5,7.5,5,2.5,0,0,0,0,0,0,0,0,0.25,7,2.5,0,0,0,0,0,0,0,0,0,0,0,0,0,0,0,0,0,0.25,0,0,0,0,0,0,0,0
78,14.86,47.2,4.99,9.98,0,0,7.49,4.99,2.5,0,0,0,0,0,0,0.1,0,0,7.49,0,0,0,0,0,0,0,0,0,0,0,0,0,0,0,0,0,0,0.4,0,0,0,0,0,0,0,0
85,20,22.5,12.5,10,5,5,5,5,0,0,0,0,0,0,0,0,0,0,10,5,0,0,0,0,0,0,0,0,0,0,0,0,0,0,0,0,0,0,0,0,0,0,0,0,0,0
80,22.35,39.71,4.99,9.88,0,0,7.49,0,7.49,0,0,0,0,0,0,0.1,0,0,7.49,0,0,0,0,0,0,0,0,0,0,0,0,0,0,0,0,0,0,0.5,0,0,0,0,0,0,0,0
75,15,50,10,0,0,20,0,0,0,0,0,0,0,0,0,0,0,0,0,5,0,0,0,0,0,0,0,0,0,0,0,0,0,0,0,0,0,0,0,0,0,0,0,0,0,0
89,25,17.5,7.5,7.5,5,2.5,5,5,0,0,0,0,0,0,0,0,0,0,20,5,0,0,0,0,0,0,0,0,0,0,0,0,0,0,0,0,0,0,0,0,0,0,0,0,0,0
82,0,40,17.5,20,5,7.5,5,5,0,0,0,0,0,0,0,0,0,0,0,0,0,0,0,0,0,0,0,0,0,0,0,0,0,0,0,0,0,0,0,0,0,0,0,0,0,0
82.9,50,0,10,5,20,5,0,0,5,0,0,0,0,0,0,0,0,0,0,0,0,0,0,0,0,0,0,0,0,0,0,0,0,5,0,0,0,0,0,0,0,0,0,0,0,0
82.8,50,0,10,0,20,5,0,0,5,0,0,0,0,0,0,0,0,0,0,5,0,0,0,0,0,0,0,0,0,0,0,0,0,5,0,0,0,0,0,0,0,0,0,0,0,0
80.8,50,0,10,10,10,10,0,0,5,0,0,0,0,0,0,0,0,0,0,0,0,0,0,0,0,0,0,0,0,0,0,0,0,5,0,0,0,0,0,0,0,0,0,0,0,0
80.6,60,0,5,3,10,5,0,0,7,0,0,0,0,0,0,0,0,0,0,3,0,0,0,0,0,0,0,0,0,0,0,0,0,7,0,0,0,0,0,0,0,0,0,0,0,0
86,55,0,5,3,15,5,0,0,7,0,0,0,0,0,0,0,0,0,0,3,0,0,0,0,0,0,0,0,0,0,0,0,0,0,0,0,7,0,0,0,0,0,0,0,0,0
88.5,64,0,3,3,15,5,0,0,7,0,0,0,0,0,0,0,0,0,0,3,0,0,0,0,0,0,0,0,0,0,0,0,0,0,0,0,0,0,0,0,0,0,0,0,0,0
90.7,60,0,5,3,15,5,0,0,9,0,0,0,0,0,0,0,0,0,0,0,0,0,0,0,0,0,0,0,0,0,0,0,0,3,0,0,0,0,0,0,0,0,0,0,0,0
96.5,60,0,5,3,15,5,0,0,9,0,0,0,0,0,0,0,0,0,0,3,0,0,0,0,0,0,0,0,0,0,0,0,0,0,0,0,0,0,0,0,0,0,0,0,0,0
94.9,50,0,12,5,13,5,0,0,10,0,0,0,0,0,0,0,0,0,0,5,0,0,0,0,0,0,0,0,0,0,0,0,0,0,0,0,0,0,0,0,0,0,0,0,0,0
88,57,0,5,3,15,5,0,0,7,0,0,0,0,0,0,0,0,0,0,3,0,0,0,0,0,0,0,0,0,0,0,0,0,0,0,0,5,0,0,0,0,0,0,0,0,0
102,50.05,0,3.11,0,40.07,6.77,0,0,0,0,0,0,0,0,0,0,0,0,0,0,0,0,0,0,0,0,0,0,0,0,0,0,0,0,0,0,0,0,0,0,0,0,0,0,0,0
102,49.22,0,4.84,0,39.28,6.66,0,0,0,0,0,0,0,0,0,0,0,0,0,0,0,0,0,0,0,0,0,0,0,0,0,0,0,0,0,0,0,0,0,0,0,0,0,0,0,0
31.9,73.52,8.64,6.4,1.26,9.6,0,0,0,0,0,0,0,0,0,0,0,0,0,0,0.49,0,0,0,0,0,0,0,0,0,0.07,0,0,0,0,0,0,0,0,0.02,0,0,0,0,0,0,0
30.5,74.47,9.09,6.21,0,10.16,0,0,0,0,0,0,0,0,0,0,0,0,0,0,0,0,0,0,0,0,0,0,0,0,0.07,0,0,0,0,0,0,0,0,0,0,0,0,0,0,0,0
31.4,74.55,9.17,5.89,1.96,7.55,0,0,0,0,0,0,0,0,0,0,0,0,0,0,0.79,0,0,0,0,0,0,0,0,0,0.02,0,0,0,0,0,0,0,0.07,0,0,0,0,0,0,0,0
80.5,40,0,10,0,0,0,0,0,0,0,0,0,0,0,0,0,0,0,25,25,0,0,0,0,0,0,0,0,0,0,0,0,0,0,0,0,0,0,0,0,0,0,0,0,0,0
82,40,0,5,0,0,0,0,0,0,0,0,0,0,0,0,0,0,0,25,25,0,0,0,0,5,0,0,0,0,0,0,0,0,0,0,0,0,0,0,0,0,0,0,0,0,0
100,42,2,2,0,13,0,0,0,0,0,0,0,0,0,0,0,0,0,13,26,0,0,0,0,0,0,0,0,0,0,0,0,0,2,0,0,0,0,0,0,0,0,0,0,0,0
108,42.25,1.9,0,0,19.22,0,0,0,0,0,0,0,0,0,0,0,0,0,13.21,18.52,0,0,0,0,0,0,0,0,0,0,2.9,0,0,2,0,0,0,0,0,0,0,0,0,0,0,0
79,44,2,2,0,0,0,0,0,0,0,0,0,0,0,0,0,0,0,26,26,0,0,0,0,0,0,0,0,0,0,0,0,0,0,0,0,0,0,0,0,0,0,0,0,0,0
70.9,0,0,0,0,0,0,0,0,0,0,0,0,0,0,0,0,0,0,0,0,0,0,0,0,0,0,0,0,0,0,0,0,0,0,0,0,0,0,0,0,0,0,24,0,0,76
68.2,0,10,0,0,0,0,0,0,0,0,0,0,0,0,0,0,0,0,0,0,0,0,0,0,0,0,0,0,0,0,0,0,0,0,0,0,0,0,0,0,0,0,19,0,0,71
63.8,0,25,0,0,0,0,0,0,0,0,0,0,0,0,0,0,0,0,0,0,0,0,0,0,0,0,0,0,0,0,0,0,0,0,0,0,0,0,0,0,0,0,11.5,0,0,63.5
54.7,0,50,0,0,0,0,0,0,0,0,0,0,0,0,0,0,0,0,0,0,0,0,0,0,0,0,0,0,0,0,0,0,0,0,0,0,0,0,0,0,0,0,12,0,0,38
61.4,0,25,0,0,0,0,0,0,0,0,0,0,0,0,0,0,0,0,0,0,0,0,0,0,0,0,0,0,0,0,0,0,0,0,0,10,0,0,0,0,0,0,15.6,0,0,49.4
59.6,0,25,0,0,0,0,0,0,0,0,0,0,0,0,0,0,0,0,0,0,0,0,0,0,0,0,0,0,0,0,0,0,0,0,0,20,0,0,0,0,0,0,13.2,0,0,41.8
57.6,0,25,0,0,0,0,0,0,0,0,0,0,0,0,0,0,0,0,0,0,0,0,0,0,0,0,0,0,0,0,0,0,0,0,0,30,0,0,0,0,0,0,10.8,0,0,34.2
45.7,0,75,0,0,0,0,0,0,0,0,0,0,0,0,0,0,0,0,0,0,0,0,0,0,0,0,0,0,0,0,0,0,0,0,0,0,0,0,0,0,0,0,6,0,0,19
52.6,0,50,0,0,0,0,0,0,0,0,0,0,0,0,0,0,0,0,0,0,0,0,0,0,0,0,0,0,0,0,0,0,0,0,0,10,0,0,0,0,0,0,9.6,0,0,30.4
50.3,0,50,0,0,0,0,0,0,0,0,0,0,0,0,0,0,0,0,0,0,0,0,0,0,0,0,0,0,0,0,0,0,0,0,0,20,0,0,0,0,0,0,7.2,0,0,22.8
80,13.32,38.32,2.82,0,0,9.33,7.8,9.57,0,0,0,0,0,0,0,0,0,0,18.84,0,0,0,0,0,0,0,0,0,0,0,0,0,0,0,0,0,0,0,0,0,0,0,0,0,0,0
75,22.06,26.67,3.9,0,0,0,13.31,6.42,0,0,0,0,0,0,0,0,0,0,24.44,3.2,0,0,0,0,0,0,0,0,0,0,0,0,0,0,0,0,0,0,0,0,0,0,0,0,0,0
33.3,66.97,11.02,10.95,2.79,6.01,0.3,0,0,0.18,0,0,0,0,0,0,0,0,0,0,1.66,0,0,0,0,0.06,0,0,0,0,0,0,0,0,0,0,0,0,0,0.06,0,0,0,0,0,0,0
36,66.45,10.95,10.86,2.8,5.91,0.26,0,0,0.99,0,0,0,0,0,0,0,0,0,0,1.66,0,0,0,0,0.06,0,0,0,0,0,0,0,0,0,0,0,0,0,0.06,0,0,0,0,0,0,0
32.4,66.18,11.77,10.89,2.79,6.25,0.39,0,0,0.14,0,0,0,0,0,0,0,0,0,0,1.47,0,0,0,0,0.06,0,0,0,0,0,0,0,0,0,0,0,0,0,0.06,0,0,0,0,0,0,0
33,66.18,12.27,10.87,1.82,6.31,0.87,0,0,0.14,0,0,0,0,0,0,0,0,0,0,1.42,0,0,0,0,0.06,0,0,0,0,0,0,0,0,0,0,0,0,0,0.06,0,0,0,0,0,0,0
34.9,66.26,11.72,10.35,2.8,6.27,0.87,0,0,0.14,0,0,0,0,0,0,0,0,0,0,1.47,0,0,0,0,0.06,0,0,0,0,0,0,0,0,0,0,0,0,0,0.06,0,0,0,0,0,0,0
34.3,66.24,10.72,11.38,2.81,6.3,0.87,0,0,0.14,0,0,0,0,0,0,0,0,0,0,1.42,0,0,0,0,0.06,0,0,0,0,0,0,0,0,0,0,0,0,0,0.06,0,0,0,0,0,0,0
35.8,65.78,11.75,10.83,2.81,6.29,0.87,0,0,0.14,0,0,0,0,0,0,0,0,0,0,1.41,0,0,0,0,0.06,0,0,0,0,0,0,0,0,0,0,0,0,0,0.06,0,0,0,0,0,0,0
35.1,66.71,10.79,10.88,2.8,6.28,0.87,0,0,0.14,0,0,0,0,0,0,0,0,0,0,1.41,0,0,0,0,0.06,0,0,0,0,0,0,0,0,0,0,0,0,0,0.06,0,0,0,0,0,0,0
30.5,68.03,10.29,10.22,3.07,6.97,0,0,0,0.17,0,0,0,0,0,0,0,0,0,0,1.13,0,0,0,0,0.06,0,0,0,0,0,0,0,0,0,0,0,0,0,0.06,0,0,0,0,0,0,0
33.2,68.05,10.3,10.19,3.09,5.86,0,0,0,0.17,0,0,0,0,0,0,0,0,0,0,2.22,0,0,0,0,0.06,0,0,0,0,0,0,0,0,0,0,0,0,0,0.06,0,0,0,0,0,0,0
39,53.5,4.01,10,32.49,0,0,0,0,0,0,0,0,0,0,0,0,0,0,0,0,0,0,0,0,0,0,0,0,0,0,0,0,0,0,0,0,0,0,0,0,0,0,0,0,0,0
15,53.66,0,15.16,10,1.8,0.44,11.24,0,1.43,0,0,0,0,0,0,0,0,0,0.41,0,0,0,0,0,0,0,0,0,0,0.12,0.62,0,0,1.26,0,0,0.55,0,0,0,3.31,0,0,0,0,0
19,54.51,0,15.39,8.46,1.83,0.45,11.42,0,1.45,0,0,0,0,0,0,0,0,0,0.42,0,0,0,0,0,0,0,0,0,0,0.12,0,0,0.75,1.28,0,0,0.55,0,0,0,3.37,0,0,0,0,0
12,54.26,0,15.32,8.43,1.82,0.44,11.37,0,1.44,0,0,0,0,0,0,0,0,0,0.42,0,0,0,0,0,0,0,0,1.2,0,0.12,0,0,0,1.28,0,0,0.55,0,0,0,3.35,0,0,0,0,0
15,54.12,0,15.29,8.41,1.81,0.44,11.34,0,1.44,0,0,0,0,0,0,0,0,0,0.42,0,0,0,0,0,0,1.45,0,0,0,0.12,0,0,0,1.27,0,0,0.55,0,0,0,3.34,0,0,0,0,0
14,54.06,0,15.27,8.39,1.81,0.44,11.32,2.18,0,0,0,0,0,0,0,0,0,0,0.42,0,0,0,0,0,0,0,0,0,0,0.12,0.83,0,0,1.27,0,0,0.55,0,0,0,3.34,0,0,0,0,0
