Repository: you0514w/youyou

File: Expansion Coeff.csv (part 53 of 83)
Expansion Coeff (Typical) ( 10-7/K ),SiO2,B2O3,Al2O3,MgO,CaO,BaO,Li2O,Na2O,K2O,Rb2O,Ag2O,Cs2O,Tl2O,MnO,FeO,CoO,NiO,CuO,ZnO,SrO,CdO,PbO,SnO,Cr2O3,Fe2O3,Ga2O3,As2O3,Y2O3,In2O3,Sb2O3,La2O3,Nd2O3,Gd2O3,TiO2,MnO2,GeO2,ZrO2,CeO2,SnO2,TeO2,P2O5,V2O5,Nb2O5,Ta2O5,MoO3,WO3
87.9,66.16,0,10.9,5.72,0.62,0,0,13.41,2.33,0,0,0,0,0,0,0,0,0,0,0,0,0,0,0,0,0,0.25,0,0,0,0,0,0,0.61,0,0,0,0,0,0,0,0,0,0,0,0
90.8,66,0.62,10.9,5.72,0,0,0,13.41,2.33,0,0,0,0,0,0,0,0,0,0,0,0,0,0,0,0,0,0.41,0,0,0,0,0,0,0.61,0,0,0,0,0,0,0,0,0,0,0,0
101.3,66.16,0,8.9,5.72,0.62,0,0,13.41,4.33,0,0,0,0,0,0,0,0,0,0,0,0,0,0,0,0,0,0.25,0,0,0,0,0,0,0.61,0,0,0,0,0,0,0,0,0,0,0,0
91.4,66,1.23,10.9,5.72,0,0,0,13.41,2.33,0,0,0,0,0,0,0,0,0,0,0,0,0,0,0,0,0,0,0,0,0.41,0,0,0,0,0,0,0,0,0,0,0,0,0,0,0,0
99.2,64.16,1.23,10.9,5.72,0,0,0,13.41,4.33,0,0,0,0,0,0,0,0,0,0,0,0,0,0,0,0,0,0.25,0,0,0,0,0,0,0,0,0,0,0,0,0,0,0,0,0,0,0
99.5,66.16,1.23,8.9,5.72,0,0,0,13.41,4.33,0,0,0,0,0,0,0,0,0,0,0,0,0,0,0,0,0,0.25,0,0,0,0,0,0,0,0,0,0,0,0,0,0,0,0,0,0,0
74,50.87,12.72,0,0,3.59,0,0,14.94,0,0,0,0,0,0,0,0,0,0,1.98,0,0,0,0,0,0,0,0,0,0,0.06,0,0,0,0,0,0,10.45,0,0,0,0,0,4.84,0.55,0,0
92,58.49,8.97,0,0,0.14,0,0,17.64,0,0,0,0,0,0,0,0,0,0,0,0,0,0,0,0,0,0,0,0,0,0,0,0,0,0,0,0,10.14,0,0,0,0,0,4.11,0.51,0,0
73.5,0,52.03,0,0,0,0,8.22,0,0,0,0,0,0,0,0,0,0,0,26.12,0,0,0,0,0,0,0,0,0,0,0,6.79,0,6.84,0,0,0,0,0,0,0,0,0,0,0,0,0
74.8,0,51.27,0,0,0,0,8.16,0,0,0,0,0,0,0,0,0,0,0,25.98,0,0,0,0,0,0,0,0,0,0,0,6.2,0,6.21,0,0,0,2.18,0,0,0,0,0,0,0,0,0
71.8,0,51.87,0,0,0,0,8.21,0,0,0,0,0,0,0,0,0,0,0,26.27,0,0,0,0,0,0,0,0,0,0,0,5.72,0,5.75,0,0,0,0,0,0,0,0,0,0,2.18,0,0
78.6,5.49,48.92,0,0,0,0,10.7,0,0,0,0,0,0,0,0,0,0,0,21.25,0,0,0,0,0,0,0,0,0,0,0,6.82,0,6.82,0,0,0,0,0,0,0,0,0,0,0,0,0
71,0,57.77,0,0,0,0,7.2,0,0,0,0,0,0,0,0,0,0,0,21.11,1.9,0,0,0,0,0,0,0,0,0,0,6,0,6.02,0,0,0,0,0,0,0,0,0,0,0,0,0
75.8,0,57.6,0,0,0,0,7.26,0,0,0,0,0,0,0,0,0,0,0,19.3,3.79,0,0,0,0,0,0,0,0,0,0,6.03,0,6.02,0,0,0,0,0,0,0,0,0,0,0,0,0
81.5,0,57.78,0,0,0,0,7.15,0,0,0,0,0,0,0,0,0,0,0,15.36,7.69,0,0,0,0,0,0,0,0,0,0,6.01,0,6.01,0,0,0,0,0,0,0,0,0,0,0,0,0
79.8,0,58.78,0,0,0,0,9.33,0,0,0,0,0,0,0,0,0,0,0,11.76,7.87,0,0,0,0,0,0,0,0,0,0,6.14,0,6.12,0,0,0,0,0,0,0,0,0,0,0,0,0
72.4,0,55.62,0,0,0,0,7.34,0,0,0,0,0,0,0,0,0,0,0,24.37,0,0,0,0,0,0,0,0,0,0,0,6.34,0,6.33,0,0,0,0,0,0,0,0,0,0,0,0,0
69.8,0,55.02,0,0,0,0,7.49,0,0,0,0,0,0,0,0,0,0,0,23.97,0,0,0,0,0,0,0,0,0,0,0,5.77,0,5.75,0,0,0,2,0,0,0,0,0,0,0,0,0
68.7,6.63,50.78,2.83,0,0,0,9.66,0,0,0,0,0,0,0,0,0,0,0,18.23,0,0,0,0,0,0,0,0,0,0,0,4.98,0,4.97,0,0,0,0.97,0,0,0,0,0,0,0.95,0,0
73,5.86,49.48,2.98,0,4.01,0,9.83,0,0,0,0,0,0,0,0,0,0,0,14.79,0.94,0,0,0,0,0,0,0,1,0,0,4.45,0,4.46,0.25,0,0,0.95,0,0,0,0,0,0,1,0,0
76.7,6.3,47.59,2.67,0,0,0,14.29,0,0,0,0,0,0,0,0,0,0,0,17.06,0,0,0,0,0,0,0,0,0,0,0,4.65,0,4.67,0.12,0,0,0.87,0,0,0,0,0,0,0.9,0,0.88
78.6,6.4,53.36,0,0,0,0,14.51,0,0,0,0,0,0,0,0,0,0,0,12.59,0,0,0,0,0,0,0,0,0,0,0,6.14,0,6.14,0.86,0,0,0,0,0,0,0,0,0,0,0,0
69.8,6.8,53.14,0,0,0,0,9.68,0,0,0,0,0,0,0,0,0,0,0,18.01,0,0,0,0,0,0,0,0,0,0,0,5.17,0,5.14,0.12,0,0,0.97,0,0,0,0,0,0,0.97,0,0
72,6.7,51.8,0,0,0,0,11.51,0,0,0,0,0,0,0,0,0,0,0,17.99,0,0,0,0,0,0,0,0,0,0,0,5.04,0,5.04,0,0,0,0.96,0,0,0,0,0,0,0.96,0,0
90.4,13.07,38.85,0,0,15.56,0,11.68,0,0,0,0,0,0,0,0,0,0,0,9.65,0,0,0,0,0,0,0,0,3.48,0,0,5.89,0,0.72,0,0,0,0.71,0,0,0,0,0,0,0.39,0,0
87.1,11.19,39.87,0,0,14.99,0,11.26,0,0,0,0,0,0,0,0,0,0,0,11.36,0,0,0,0,0,0,0,0,2.98,0,0,5.16,0,0.46,0,0,0,2.73,0,0,0,0,0,0,0,0,0
86.1,23.56,34.07,0,0,23.76,0,8.36,0,0,0,0,0,0,0,0,0,0,0,0.92,0,0,0,0,0,0,0,0,2.58,0,0.03,5.37,0,0.69,0,0,0,0,0,0,0,0,0,0,0.66,0,0
2.4,74.35,0,11.71,1.6,0,0.34,7.34,0,0,0,0,0,0,0,0,0,0,0,1.19,0,0,0,0,0,0,0,0,0,0,0,0,0,0,2.1,0,0,0.89,0.37,0.09,0,0,0.02,0,0,0,0
71,10,70,0,0,1,0,4,0,7,0,0,0,0,0,0,0,0,0,8,0,0,0,0,0,0,0,0,0,0,0,0,0,0,0,0,0,0,0,0,0,0,0,0,0,0,0
72,10,72,0,0,1,0,4,0,7,0,0,0,0,0,0,0,0,0,6,0,0,0,0,0,0,0,0,0,0,0,0,0,0,0,0,0,0,0,0,0,0,0,0,0,0,0
72,10,73,0,0,1,0,4,0,7,0,0,0,0,0,0,0,0,0,5,0,0,0,0,0,0,0,0,0,0,0,0,0,0,0,0,0,0,0,0,0,0,0,0,0,0,0
73,10,76,0,0,1,0,4,0,7,0,0,0,0,0,0,0,0,0,2,0,0,0,0,0,0,0,0,0,0,0,0,0,0,0,0,0,0,0,0,0,0,0,0,0,0,0
73,10,76.1,0,0,1,0,4,0,7,0,0,0,0,0,0,0,0,0,1.9,0,0,0,0,0,0,0,0,0,0,0,0,0,0,0,0,0,0,0,0,0,0,0,0,0,0,0
72,17,70,0,0,1,0,4,0,7,0,0,0,0,0,0,0,0,0,1,0,0,0,0,0,0,0,0,0,0,0,0,0,0,0,0,0,0,0,0,0,0,0,0,0,0,0
72,15,72,0,0,1,0,4,0,7,0,0,0,0,0,0,0,0,0,1,0,0,0,0,0,0,0,0,0,0,0,0,0,0,0,0,0,0,0,0,0,0,0,0,0,0,0
72,14.5,72.5,0,0,1,0,4,0,7,0,0,0,0,0,0,0,0,0,1,0,0,0,0,0,0,0,0,0,0,0,0,0,0,0,0,0,0,0,0,0,0,0,0,0,0,0
72,14,73,0,0,1,0,4,0,7,0,0,0,0,0,0,0,0,0,1,0,0,0,0,0,0,0,0,0,0,0,0,0,0,0,0,0,0,0,0,0,0,0,0,0,0,0
74,5,82,0,0,1,0,4,0,7,0,0,0,0,0,0,0,0,0,1,0,0,0,0,0,0,0,0,0,0,0,0,0,0,0,0,0,0,0,0,0,0,0,0,0,0,0
50.8,69.36,17.28,1.91,0,0,0,1.52,0.42,5.66,0,0,0,0,0,0,0,0,0,0.4,0,0,0,0,0,0,0,0,0,0,0.11,0,0,0,3.34,0,0,0,0,0,0,0,0,0,0,0,0
51.1,70.32,16.42,1.77,0,0,0,1.51,0.94,5.28,0,0,0,0,0,0,0,0,0,0,0,0,0,0,0,0,0,0,0,0,0.04,0,0,0,3.72,0,0,0,0,0,0,0,0,0,0,0,0
50.7,69.42,17.37,2.24,0,0,0,0.88,0.53,5.69,0,0,0,0,0,0,0,0,0,0.4,0,0,0,0,0,0,0,0,0,0,0.11,0,0,0,3.36,0,0,0,0,0,0,0,0,0,0,0,0
53.8,68.89,17.21,1.84,0,0,0,2.17,0.42,5.64,0,0,0,0,0,0,0,0,0,0.4,0,0,0,0,0,0,0,0,0,0,0.11,0,0,0,3.32,0,0,0,0,0,0,0,0,0,0,0,0
50.2,69.81,17.41,1.61,0,0,0,0.66,0.42,5.77,0,0,0,0,0,0,0,0,0,0,0,0,0,0,0,0,0,0,0,0,0.22,0,0,0,4.1,0,0,0,0,0,0,0,0,0,0,0,0
67,60.68,0,11.23,0,0,14,0,0.27,0,0,0,0,0,0,0,0,0,0,0,13.82,0,0,0,0,0,0,0,0,0,0,0,0,0,0,0,0,0,0,0,0,0,0,0,0,0,0
55,64.91,0,8.99,0,26.1,0,0,0,0,0,0,0,0,0,0,0,0,0,0,0,0,0,0,0,0,0,0,0,0,0,0,0,0,0,0,0,0,0,0,0,0,0,0,0,0,0
53,64.85,0,9.06,2.24,21.66,2.19,0,0,0,0,0,0,0,0,0,0,0,0,0,0,0,0,0,0,0,0,0,0,0,0,0,0,0,0,0,0,0,0,0,0,0,0,0,0,0,0
52,68.89,0,11.12,0,9.04,10.95,0,0,0,0,0,0,0,0,0,0,0,0,0,0,0,0,0,0,0,0,0,0,0,0,0,0,0,0,0,0,0,0,0,0,0,0,0,0,0,0
54,64.91,0,9.08,2.69,20.61,0,0,0,0,0,0,0,0,0,0,0,0,0,0,2.71,0,0,0,0,0,0,0,0,0,0,0,0,0,0,0,0,0,0,0,0,0,0,0,0,0,0
54,62.61,2.84,11,0,16.48,0.86,0,1.06,3.5,0,0,0,0,0,0,0,0,0,0,0,0,0,0,0,0,0,0,0,0,0,0,0,0,1.65,0,0,0,0,0,0,0,0,0,0,0,0
67,65.94,2.75,6.27,3.17,17.1,0,0,2.06,2.71,0,0,0,0,0,0,0,0,0,0,0,0,0,0,0,0,0,0,0,0,0,0,0,0,0,0,0,0,0,0,0,0,0,0,0,0,0
31,64.73,12.65,13.34,2.65,5.47,0,0,0,0,0,0,0,0,0,0,0,0,0,0,1.16,0,0,0,0,0,0,0,0,0,0,0,0,0,0,0,0,0,0,0,0,0,0,0,0,0,0
31,67.97,10.25,11.11,6.49,3.03,1.15,0,0,0,0,0,0,0,0,0,0,0,0,0,0,0,0,0,0,0,0,0,0,0,0,0,0,0,0,0,0,0,0,0,0,0,0,0,0,0,0
32,65.62,14.39,10.02,4.36,5.1,0.51,0,0,0,0,0,0,0,0,0,0,0,0,0,0,0,0,0,0,0,0,0,0,0,0,0,0,0,0,0,0,0,0,0,0,0,0,0,0,0,0
33,67.44,10.32,10.25,6.48,4.66,0.85,0,0,0,0,0,0,0,0,0,0,0,0,0,0,0,0,0,0,0,0,0,0,0,0,0,0,0,0,0,0,0,0,0,0,0,0,0,0,0,0
33,66.8,11.02,9.51,7.24,5.43,0,0,0,0,0,0,0,0,0,0,0,0,0,0,0,0,0,0,0,0,0,0,0,0,0,0,0,0,0,0,0,0,0,0,0,0,0,0,0,0,0
33,66.08,10.12,10.05,7.94,4.57,0,0,0,0,0,0,0,0,0,0,0,0,0,0,1.24,0,0,0,0,0,0,0,0,0,0,0,0,0,0,0,0,0,0,0,0,0,0,0,0,0,0
30,70.42,10.16,10.79,4.23,3.27,0.81,0,0,0,0,0,0,0,0,0,0,0,0,0,0.32,0,0,0,0,0,0,0,0,0,0,0,0,0,0,0,0,0,0,0,0,0,0,0,0,0,0
31,64.91,11.65,12.9,4.71,5.83,0,0,0,0,0,0,0,0,0,0,0,0,0,0,0,0,0,0,0,0,0,0,0,0,0,0,0,0,0,0,0,0,0,0,0,0,0,0,0,0,0
34,65.59,10.04,9.97,9.46,4.53,0.41,0,0,0,0,0,0,0,0,0,0,0,0,0,0,0,0,0,0,0,0,0,0,0,0,0,0,0,0,0,0,0,0,0,0,0,0,0,0,0,0
32,63.22,10,13.21,8.88,4.18,0.38,0,0,0,0,0,0,0,0,0,0,0,0,0,0.13,0,0,0,0,0,0,0,0,0,0,0,0,0,0,0,0,0,0,0,0,0,0,0,0,0,0
36.7,70.69,4.72,12.48,0.84,4.69,3.71,0,0,0,0,0,0,0,0,0,0,0,0,0,1.36,0,0,0,0,0,0,0,0,0,0,1.51,0,0,0,0,0,0,0,0,0,0,0,0,0,0,0
37.1,69.83,3.97,11.89,2.7,5.8,4.92,0,0,0,0,0,0,0,0,0,0,0,0,0,0.89,0,0,0,0,0,0,0,0,0,0,0,0,0,0,0,0,0,0,0,0,0,0,0,0,0,0
37.3,69.36,3.9,11.96,3.9,5.7,4.3,0,0,0,0,0,0,0,0,0,0,0,0,0,0.88,0,0,0,0,0,0,0,0,0,0,0,0,0,0,0,0,0,0,0,0,0,0,0,0,0,0
37.2,70.25,4.52,12.99,0.88,4.37,3.47,0,0,0,0,0,0,0,0,0,0,0,0,0,1.26,0,0,0,0,0,0,0,0,0,0,2.26,0,0,0,0,0,0,0,0,0,0,0,0,0,0,0
39.3,69.8,4.32,13.51,0.9,4.06,3.24,0,0,0,0,0,0,0,0,0,0,0,0,0,1.16,0,0,0,0,0,0,0,0,0,0,3.01,0,0,0,0,0,0,0,0,0,0,0,0,0,0,0
37.9,68.29,3.68,12.11,4.46,5.82,4.2,0,0,0,0,0,0,0,0,0,0,0,0,0,1.44,0,0,0,0,0,0,0,0,0,0,0,0,0,0,0,0,0,0,0,0,0,0,0,0,0,0
38,69.53,3.93,11.95,3.12,5.46,3.39,0,0,0,0,0,0,0,0,0,0,0,0,0,2.37,0,0,0,0,0,0,0.25,0,0,0,0,0,0,0,0,0,0,0,0,0,0,0,0,0,0,0
37.9,67.73,3.19,12.23,5.27,5.89,3.63,0,0,0,0,0,0,0,0,0,0,0,0,0,2.06,0,0,0,0,0,0,0,0,0,0,0,0,0,0,0,0,0,0,0,0,0,0,0,0,0,0
37.9,67.97,2.9,12.23,5.3,5.89,3.67,0,0,0,0,0,0,0,0,0,0,0,0,0,2.04,0,0,0,0,0,0,0,0,0,0,0,0,0,0,0,0,0,0,0,0,0,0,0,0,0,0
37.9,68.76,2.56,12.26,5.35,5.8,3.7,0,0,0,0,0,0,0,0,0,0,0,0,0,1.57,0,0,0,0,0,0,0,0,0,0,0,0,0,0,0,0,0,0,0,0,0,0,0,0,0,0
110,50.96,0,20.79,20.84,0,0,0,0,0,0,0,0,0,0,0,0,0,0,0,0,0,0,0,0,0,0,0,0,0,0,0,0,0,3.73,0,0,3.68,0,0,0,0,0,0,0,0,0
105,50.83,0,20.75,20.76,0,0,0,0,0,0,0,0,0,0,0,0,0,0,0,0,0,0,0,0,0,0,0.14,0,0,0.07,0,0,0,3.75,0,0,3.7,0,0,0,0,0,0,0,0,0
101,10,20,0,0,35,0,0,0,0,0,0,0,0,0,0,0,0,0,35,0,0,0,0,0,0,0,0,0,0,0,0,0,0,0,0,0,0,0,0,0,0,0,0,0,0,0
93,10,25,0,0,32.5,0,0,0,0,0,0,0,0,0,0,0,0,0,32.5,0,0,0,0,0,0,0,0,0,0,0,0,0,0,0,0,0,0,0,0,0,0,0,0,0,0,0
94,10,30,0,0,30,0,0,0,0,0,0,0,0,0,0,0,0,0,30,0,0,0,0,0,0,0,0,0,0,0,0,0,0,0,0,0,0,0,0,0,0,0,0,0,0,0
88,10,35,0,0,27.5,0,0,0,0,0,0,0,0,0,0,0,0,0,27.5,0,0,0,0,0,0,0,0,0,0,0,0,0,0,0,0,0,0,0,0,0,0,0,0,0,0,0
73,10,40,0,0,25,0,0,0,0,0,0,0,0,0,0,0,0,0,25,0,0,0,0,0,0,0,0,0,0,0,0,0,0,0,0,0,0,0,0,0,0,0,0,0,0,0
80,74.3,0,5.24,0,0,0,15.22,0,5.24,0,0,0,0,0,0,0,0,0,0,0,0,0,0,0,0,0,0,0,0,0,0,0,0,0,0,0,0,0,0,0,0,0,0,0,0,0
93.9,73.04,0,3.94,0,0,0,19.08,0,3.94,0,0,0,0,0,0,0,0,0,0,0,0,0,0,0,0,0,0,0,0,0,0,0,0,0,0,0,0,0,0,0,0,0,0,0,0,0
162,0,0,0,0,0,0,0,0,0,0,0,0,0,0,0,0,0,0,0,0,0,12,0,0,0,0,0,0,0,0,0,0,0,0,0,0,0,0,0,85,0,0,3,0,0,0
69.8,0,0,0,0,0,0,0,0,0,0,0,0,0,0,0,0,0,0,52.5,0,0,0,0,0,0,0,0,0,0,0,0,0,0,0,0,0,0,0,0,0,47.5,0,0,0,0,0
69,0,0,0,0,0,0,0,0,0,0,0,0,0,0,0,0,0,0,57.5,0,0,0,0,0,0,0,0,0,0,0,0,0,0,0,0,0,0,0,0,0,42.5,0,0,0,0,0
73,0,0,0,0,0,0,0,0,0,0,0,0,0,0,0,0,0,0,62.5,0,0,0,0,0,0,0,0,0,0,0,0,0,0,0,0,0,0,0,0,0,37.5,0,0,0,0,0
50,0,40,0,0,0,0,0,0,0,0,0,0,0,0,0,0,0,0,40,0,0,0,20,0,0,0,0,0,0,0,0,0,0,0,0,0,0,0,0,0,0,0,0,0,0,0
52,0,40,0,0,0,0,0,0,0,0,0,0,0,0,0,0,0,0,30,0,0,0,30,0,0,0,0,0,0,0,0,0,0,0,0,0,0,0,0,0,0,0,0,0,0,0
56,0,40,0,0,0,0,0,0,0,0,0,0,0,0,0,0,0,0,20,0,0,0,40,0,0,0,0,0,0,0,0,0,0,0,0,0,0,0,0,0,0,0,0,0,0,0
63,0,40,0,0,0,0,0,0,0,0,0,0,0,0,0,0,0,0,10,0,0,0,50,0,0,0,0,0,0,0,0,0,0,0,0,0,0,0,0,0,0,0,0,0,0,0
70,0,40,0,0,0,0,0,0,0,0,0,0,0,0,0,0,0,0,0,0,0,0,60,0,0,0,0,0,0,0,0,0,0,0,0,0,0,0,0,0,0,0,0,0,0,0
112,0,9.37,2.08,0,0,3.12,0,0,0,0,0,0,0,0,0,0,0,0,0,0,0,0,60.43,0,0,0,0,0,0,0,0,0,0,0,0,0,0,0,0,0,25,0,0,0,0,0
106,0,11,3,2,0,0,0,0,0,0,0,0,0,0,0,0,0,0,0,0,0,0,62,0,0,0,0,0,0,0,0,0,0,0,0,0,0,0,0,0,22,0,0,0,0,0
113,0,15,0,0,0,0,0,0,0,0,0,0,0,0,0,0,0,0,40,0,0,0,0,0,0,0,0,0,0,0,0,0,0,0,0,0,0,0,0,45,0,0,0,0,0,0
114,0,25,0,0,0,0,0,0,0,0,0,0,0,0,0,0,0,0,25,0,0,0,0,0,0,0,0,0,0,0,0,0,0,0,0,0,0,0,0,50,0,0,0,0,0,0
113,0,17,0,0,0,0,0,0,0,0,0,0,0,0,0,0,0,0,35,0,0,0,0,0,0,0,0,0,0,0,0,0,0,0,0,0,0,0,0,48,0,0,0,0,0,0
108,0,20,0,0,0,0,0,0,0,0,0,0,0,0,0,0,0,0,36,0,0,0,0,0,0,0,0,0,0,0,0,0,0,0,0,0,0,0,0,44,0,0,0,0,0,0
104,0,25,0,0,0,0,0,0,0,0,0,0,0,0,0,0,0,0,33,0,0,0,0,0,0,0,0,0,0,0,0,0,0,0,0,0,0,0,0,42,0,0,0,0,0,0
103,0,28,0,0,0,0,0,0,0,0,0,0,0,0,0,0,0,0,30,0,0,0,0,0,0,0,0,0,0,0,0,0,0,0,0,0,0,0,0,42,0,0,0,0,0,0
109,0,23,0,0,0,0,0,0,0,0,0,0,0,0,0,0,0,0,30,0,0,0,0,0,0,0,0,0,0,0,0,0,0,0,0,0,0,0,0,47,0,0,0,0,0,0
109,0,27,0,0,0,0,0,0,0,0,0,0,0,0,0,0,0,0,25,0,0,0,0,0,0,0,0,0,0,0,0,0,0,0,0,0,0,0,0,48,0,0,0,0,0,0
109,0,20,0,0,0,0,0,0,0,0,0,0,0,0,0,0,0,0,34,0,0,0,0,0,0,0,0,0,0,0,0,0,0,0,0,0,0,0,0,46,0,0,0,0,0,0
102,0,30,0,0,0,0,0,0,0,0,0,0,0,0,0,0,0,0,25,0,0,0,0,0,0,0,0,0,0,0,0,0,0,0,0,0,0,0,0,45,0,0,0,0,0,0
39,67.2,9.1,10.1,0,9.2,0,0,0,0,0,0,0,0,0,0,0,0,0,0.3,3.9,0,0,0,0,0,0,0,0,0,0,0,0,0,0,0,0,0.1,0,0.1,0,0,0,0,0,0,0
40,67.2,9.1,10.1,0,9.2,0,0,0,0,0,0,0,0,0,0,0,0,0,0,4.2,0,0,0,0,0,0,0,0,0,0,0,0,0,0,0,0,0.1,0,0.1,0,0,0,0,0,0,0
39,67.1,9.5,10.1,0,9.2,0,0,0,0,0,0,0,0,0,0,0,0,0,0,3.9,0,0,0,0,0,0,0,0,0,0,0,0,0,0,0,0,0.1,0,0.1,0,0,0,0,0,0,0
41,65.1,10.9,10.1,0,9.2,0,0,0,0,0,0,0,0,0,0,0,0,0,0,4.5,0,0,0,0,0,0,0,0,0,0,0,0,0,0,0,0,0.1,0,0.1,0,0,0,0,0,0,0
38,66.6,10.8,10,0,9.2,0,0,0,0,0,0,0,0,0,0,0,0,0,0,3.2,0,0,0,0,0,0,0,0,0,0,0,0,0,0,0,0,0.1,0,0.1,0,0,0,0,0,0,0
40,65.7,10.9,9.9,0,9.2,0,0,0,0,0,0,0,0,0,0,0,0,0,0,4.1,0,0,0,0,0,0,0,0,0,0,0,0,0,0,0,0,0.1,0,0.1,0,0,0,0,0,0,0
39,67.1,10,9.7,0.5,9.4,0,0,0,0,0,0,0,0,0,0,0,0,0,0,3.2,0,0,0,0,0,0,0,0,0,0,0,0,0,0,0,0,0,0,0.1,0,0,0,0,0,0,0
38,66.6,10.8,10.3,0,9.2,0,0,0,0,0,0,0,0,0,0,0,0,0,0,2.9,0,0,0,0,0,0,0,0,0,0,0,0,0,0,0,0,0.1,0,0.1,0,0,0,0,0,0,0
39,66.1,10.8,10,0,10.3,0,0,0,0,0,0,0,0,0,0,0,0,0,0,2.6,0,0,0,0,0,0,0,0,0,0,0,0,0,0,0,0,0.1,0,0.1,0,0,0,0,0,0,0
39,66.7,10,9.7,0.5,9.5,0,0,0,0,0,0,0,0,0,0,0,0,0,0,3.5,0,0,0,0,0,0,0,0,0,0,0,0,0,0,0,0,0,0,0.1,0,0,0,0,0,0,0
39,66.2,11.1,9.6,0.5,9.3,0,0,0,0,0,0,0,0,0,0,0,0,0,0,3.2,0,0,0,0,0,0,0,0,0,0,0,0,0,0,0,0,0,0,0.1,0,0,0,0,0,0,0
39,67.5,9.4,9.8,0.5,9.5,0,0,0,0,0,0,0,0,0,0,0,0,0,0,3.2,0,0,0,0,0,0,0,0,0,0,0,0,0,0,0,0,0,0,0.1,0,0,0,0,0,0,0
38,66.4,9.8,10.9,0.5,9.5,0.2,0,0,0,0,0,0,0,0,0,0,0,0,0,2.6,0,0,0,0,0,0,0,0,0,0,0,0,0,0,0,0,0,0,0.1,0,0,0,0,0,0,0
39,66.5,9.4,10.9,0.5,9.5,0.2,0,0,0,0,0,0,0,0,0,0,0,0,0,2.9,0,0,0,0,0,0,0,0,0,0,0,0,0,0,0,0,0,0,0.1,0,0,0,0,0,0,0
38,66.4,9.9,10.8,0,9.5,0.2,0,0,0,0,0,0,0,0,0,0,0,0,0,3.1,0,0,0,0,0,0,0,0,0,0,0,0,0,0,0,0,0,0,0.1,0,0,0,0,0,0,0
88,67.85,0,8.47,5.94,0,0,4.01,8.54,3.68,0,0,0,0,0,0,0,0,0,1.47,0,0,0,0,0,0,0,0,0,0,0,0,0,0,0,0,0,0,0,0.04,0,0,0,0,0,0,0
89,66.3,0,8.45,5.97,0,0,4.03,8.48,3.7,0,0,0,0,0,0,0,0,0,3.03,0,0,0,0,0,0,0,0,0,0,0,0,0,0,0,0,0,0,0,0.04,0,0,0,0,0,0,0
89,67.07,0,8.49,5.95,0,0,4.02,8.56,3.69,0,0,0,0,0,0,0,0,0,1.47,0,0,0,0,0,0,0,0,0,0,0,0,0,0,0.71,0,0,0,0,0.04,0,0,0,0,0,0,0
89,65.58,0,8.47,5.98,0,0,4.04,8.5,3.71,0,0,0,0,0,0,0,0,0,2.96,0,0,0,0,0,0,0,0,0,0,0,0,0,0,0.72,0,0,0,0,0.04,0,0,0,0,0,0,0
21,68.97,6.17,11.58,10.88,0,0,0,2.16,0.24,0,0,0,0,0,0,0,0,0,0,0,0,0,0,0,0,0,0,0,0,0,0,0,0,0,0,0,0,0,0,0,0,0,0,0,0,0
23.5,70.78,7.03,10.12,9.34,0,0,0,2.46,0.27,0,0,0,0,0,0,0,0,0,0,0,0,0,0,0,0,0,0,0,0,0,0,0,0,0,0,0,0,0,0,0,0,0,0,0,0,0
18.5,66.21,4.95,13.65,13.25,0,0,0,1.75,0.19,0,0,0,0,0,0,0,0,0,0,0,0,0,0,0,0,0,0,0,0,0,0,0,0,0,0,0,0,0,0,0,0,0,0,0,0,0
21,69.5,6.41,11.16,10.43,0,0,0,2.26,0.24,0,0,0,0,0,0,0,0,0,0,0,0,0,0,0,0,0,0,0,0,0,0,0,0,0,0,0,0,0,0,0,0,0,0,0,0,0
91.5,0,1.5,0.5,0,0.5,0,0,0,0,0,0,0,0,0,0,0,0,0,34.5,0,0,0,30,0,0,0,0,0,0,0,0,0,0,0,0,0,0,0,0,0,33,0,0,0,0,0
91.4,0,1,0,0,0.5,0,0,0,0,0,0,0,0,0,0,0,0,0,37.5,0,0,0,30,0,0,0,0,0,0,0,0,0,0,0,0,0,0,0,0,0,31,0,0,0,0,0
11,73.33,0,11.61,1.63,0,0.43,5.06,0,1.75,0,0,0,0,0,0,0,0,0,2.42,0,0,0,0,0,0,0,0,0,0,0,0,0,0,2.88,0,0,0.8,0,0.09,0,0,0,0,0,0,0
83,35.43,39.5,0,0,0,0,0,6,7.53,0,0,0,0,0,0,0,0,1.04,10.5,0,0,0,0,0,0,0,0,0,0,0,0,0,0,0,0,0,0,0,0,0,0,0,0,0,0,0
83,36.98,32.52,2.47,0,0,0,0,5.54,7.51,0,0,0,0,0,0,0,0,0,14.98,0,0,0,0,0,0,0,0,0,0,0,0,0,0,0,0,0,0,0,0,0,0,0,0,0,0,0
81,40.02,35.04,0,0,0,0,0.47,1.46,10.03,0,0,0,0,0,0,0,0,0,12.98,0,0,0,0,0,0,0,0,0,0,0,0,0,0,0,0,0,0,0,0,0,0,0,0,0,0,0
82,39.99,35.02,0,0,0,0,0,4.01,7.99,0,0,0,0,0,0,0,0,0,12.99,0,0,0,0,0,0,0,0,0,0,0,0,0,0,0,0,0,0,0,0,0,0,0,0,0,0,0
85,35.49,39.47,0,0,0,0,0,3.05,10.54,0,0,0,0,0,0,0,0,0.97,10.48,0,0,0,0,0,0,0,0,0,0,0,0,0,0,0,0,0,0,0,0,0,0,0,0,0,0,0
86,37.49,40.04,0,0,0,0,0,3.02,8.98,0,0,0,0,0,0,0,0,0,10.47,0,0,0,0,0,0,0,0,0,0,0,0,0,0,0,0,0,0,0,0,0,0,0,0,0,0,0
82,36.02,39.99,0,0,0,0,0,5.01,7.46,0,0,0,0,0,0,0,0,0,11.52,0,0,0,0,0,0,0,0,0,0,0,0,0,0,0,0,0,0,0,0,0,0,0,0,0,0,0
77,36.04,39.95,0,0,0,0,0,4.02,7.49,0,0,0,0,0,0,0,0,0,12.5,0,0,0,0,0,0,0,0,0,0,0,0,0,0,0,0,0,0,0,0,0,0,0,0,0,0,0
82,34.92,32.48,0,10,0,0,7.6,0,7.49,0,0,0,0,0,0,0,0,0,7.51,0,0,0,0,0,0,0,0,0,0,0,0,0,0,0,0,0,0,0,0,0,0,0,0,0,0,0
79,21.95,23.95,0,0,0,5.97,24.18,0,3.97,0,0,0,0,0,0,0,0,0,19.98,0,0,0,0,0,0,0,0,0,0,0,0,0,0,0,0,0,0,0,0,0,0,0,0,0,0,0
97,70.74,0,1.85,7.99,3.47,0,0,11.95,4,0,0,0,0,0,0,0,0,0,0,0,0,0,0,0,0,0,0,0,0,0,0,0,0,0,0,0,0,0,0,0,0,0,0,0,0,0
98,69.55,0,3,8.05,3.49,0,0,11.95,3.96,0,0,0,0,0,0,0,0,0,0,0,0,0,0,0,0,0,0,0,0,0,0,0,0,0,0,0,0,0,0,0,0,0,0,0,0,0
98,69.88,0,2.25,6.58,4.73,0,0,15.09,1.47,0,0,0,0,0,0,0,0,0,0,0,0,0,0,0,0,0,0,0,0,0,0,0,0,0,0,0,0,0,0,0,0,0,0,0,0,0
97,69.81,0,2.24,7.46,3.97,0,0,15.05,1.47,0,0,0,0,0,0,0,0,0,0,0,0,0,0,0,0,0,0,0,0,0,0,0,0,0,0,0,0,0,0,0,0,0,0,0,0,0
99,69.63,0,2.24,8.5,3,0,0,14.84,1.79,0,0,0,0,0,0,0,0,0,0,0,0,0,0,0,0,0,0,0,0,0,0,0,0,0,0,0,0,0,0,0,0,0,0,0,0,0
98,68.57,0,2.79,7.94,3.99,0,0,14.91,1.8,0,0,0,0,0,0,0,0,0,0,0,0,0,0,0,0,0,0,0,0,0,0,0,0,0,0,0,0,0,0,0,0,0,0,0,0,0
98,68.52,0,2.79,7.95,3.99,0,0,14.91,1.8,0,0,0,0,0,0,0,0,0,0.04,0,0,0,0,0,0,0,0,0,0,0,0,0,0,0,0,0,0,0,0,0,0,0,0,0,0,0
98,68.48,0,2.79,7.95,3.99,0,0,14.92,1.8,0,0,0,0,0,0,0,0,0,0.07,0,0,0,0,0,0,0,0,0,0,0,0,0,0,0,0,0,0,0,0,0,0,0,0,0,0,0
97,67.92,0,2.84,6.12,3.08,0,0,14.42,1.83,0,0,0,0,0,0,0,0,0,3.79,0,0,0,0,0,0,0,0,0,0,0,0,0,0,0,0,0,0,0,0,0,0,0,0,0,0,0
99,68.7,0,2.49,7.94,3.98,0,0,14.9,1.99,0,0,0,0,0,0,0,0,0,0,0,0,0,0,0,0,0,0,0,0,0,0,0,0,0,0,0,0,0,0,0,0,0,0,0,0,0
119,0,8.3,0.56,10.65,13.73,28.84,2.27,0,0,0,0,0,0,0,0,0,0,0,2.78,0,0,0,0,0,0,0,0,0,0,0.02,0.35,0,0,0,0,0,0,0,0,0,32.01,0,0,0,0,0.49
120,0,9.13,0.61,11.72,0,37.29,2.5,0,0,0,0,0,0,0,0,0,0,0,3.06,0,0,0,0,0,0,0,0,0,0,0.02,0.77,0,0,0,0,0,0,0,0,0,34.36,0,0,0,0,0.54
120,0,9.05,0.61,0,14.98,34.49,2.48,0,0,0,0,0,0,0,0,0,0,0,3.04,0,0,0,0,0,0,0,0,0,0,0.02,0.76,0,0,0,0,0,0,0,0,0,34.04,0,0,0,0,0.53
120,0,8.45,0.55,10.64,13.72,29.54,2.27,0,0,0,0,0,0,0,0,0,0,0,2.78,0,0,0,0,0,0,0,0,0,0,0.02,0.52,0,0,0,0,0,0,0,0,0,31.51,0,0,0,0,0
121,0,9.69,0.65,0,0,35.46,2.66,0,0,0,0,0,0,0,0,0,0,0,8.13,0,0,0,0,0,0,0,0,0,0,0.02,0.81,0,0,0,0,0,0,0,0,0,42.58,0,0,0,0,0
115,0,11.99,0.63,3.19,0,34.43,2.58,0,0,0,0,0,0,0,0,0,0,0,6.31,0,0,0,0,0,0,0,0,0,0,0.02,0.79,0,0,0,0,0,0,0,0,0,40.06,0,0,0,0,0
112,0,12.16,1.28,0,0,34.05,2.62,0,0,0,0,0,0,0,0,0,0,0,8,0,0,0,0,0,0,0,0,0,0,0.02,0.8,0,0,0,0,0,0,0,0,0,41.07,0,0,0,0,0
111,0,11.68,0.37,0,6.69,31.08,2.51,0,0,0,0,0,0,0,0,0,0,0,7.69,0,0,0,0,0,0,0,0,0,0,0.02,0.77,0,0,0,0,0,0,0,0,0,39.19,0,0,0,0,0
82,27.03,33.04,1.97,0,0,0,0,5.44,5.5,0,0,0,0,0,0,0,0,0,27.02,0,0,0,0,0,0,0,0,0,0,0,0,0,0,0,0,0,0,0,0,0,0,0,0,0,0,0
80,26.97,33,0.99,0,0,0,0,5.46,5.51,0,0,0,0,0,0,0,0,0,27.08,0,0,0,0,0,0,0,0,0,0,0,0,0,0,0,0,0,0.99,0,0,0,0,0,0,0,0,0
74,26.01,41.58,3.11,0,0,0,0,5.23,5.2,0,0,0,0,0,0,0.1,0,1.09,15.57,0,0,0,0,0,0,0,0,0,0,0,0,0,0,0,0,0,2.11,0,0,0,0,0,0,0,0,0
74,26.05,41.56,4.15,0,0,0,0,5.22,5.18,0,0,0,0,0,0,0.1,0,1.08,15.61,0,0,0,0,0,0,0,0,0,0,0,0,0,0,0,0,0,1.05,0,0,0,0,0,0,0,0,0
81,25.39,44.65,5.1,0,0,0,0,6.09,6.05,0,0,0,0,0,0,0,0,0.54,12.18,0,0,0,0,0,0,0,0,0,0,0,0,0,0,0,0,0,0,0,0,0,0,0,0,0,0,0
65,28.58,47.56,0,0,0,0,0,4.69,3.82,0,0,0,0,0,0,0.09,0,0.96,14.3,0,0,0,0,0,0,0,0,0,0,0,0,0,0,0,0,0,0,0,0,0,0,0,0,0,0,0
71,27.67,44.51,0,0,0,0,0,4.91,4.96,0,0,0,0,0,0,0.09,0,0.98,14.87,0,0,0,0,0,0,0,0,0,0,0,0,0,0,0,0,0,2.01,0,0,0,0,0,0,0,0,0
71,28.22,47.11,0,0,0,0,0,3.83,5.63,0,0,0,0,0,0,0.09,0,0.97,14.15,0,0,0,0,0,0,0,0,0,0,0,0,0,0,0,0,0,0,0,0,0,0,0,0,0,0,0
76,27.04,42,2.99,0,0,0,0,5.04,4.97,0,0,0,0,0,0,0,0,0,17.96,0,0,0,0,0,0,0,0,0,0,0,0,0,0,0,0,0,0,0,0,0,0,0,0,0,0,0
76,28.02,41.92,3,0,0,0,0,4.01,6.03,0,0,0,0,0,0,0,0,0,17.02,0,0,0,0,0,0,0,0,0,0,0,0,0,0,0,0,0,0,0,0,0,0,0,0,0,0,0
97,22.75,19.63,1.34,42.06,12.67,0,0,0,0,0,0,0,0,0,0,0,0,0,0,0,0,0,0,0,0,0,0,0,0,0,0,0,0,0,0,0,1.55,0,0,0,0,0,0,0,0,0
97,14.05,25.04,0.27,42.57,16.52,0,0,0,0,0,0,0,0,0,0,0,0,0,0,0,0,0,0,0,0,0,0,0,0,0,0,0,0,0,0,0,1.55,0,0,0,0,0,0,0,0,0
97,16.83,21.2,0.27,40.01,19.98,0,0,0,0,0,0,0,0,0,0,0,0,0,0,0,0,0,0,0,0,0,0,0,0,0,0,0,0,0,0,0,1.55,0.16,0,0,0,0,0,0,0,0
106,17.62,16.73,0.26,45.96,17.93,0,0,0,0,0,0,0,0,0,0,0,0,0,0,0,0,0,0,0,0,0,0,0,0,0,0,0,0,0,0,0,1.5,0,0,0,0,0,0,0,0,0
92,18.29,21.31,1.08,40.88,16.66,0,0,0,0,0,0,0,0,0,0,0,0,0,0,0,0,0,0,0,0,0,0,0,0,0,0,0,0,0,0,0,1.78,0,0,0,0,0,0,0,0,0
99,15.71,20.92,0.26,44.85,16.35,0,0,0,0,0,0,0,0,0,0,0,0,0,0,0,0,0,0,0,0,0,0,0,0,0,0,0,0,0,0,0,1.75,0.16,0,0,0,0,0,0,0,0
100,16.15,21.51,1.36,40.57,18.29,0,0,0,0,0,0,0,0,0,0,0,0,0,0,0,0,0,0,0,0,0,0,0,0,0,0.09,0,0,0,0,0,2.03,0,0,0,0,0,0,0,0,0
101,16.08,20.63,0.27,42.47,17.73,0,0,0,0,0,0,0,0,0,0,0,0,0,0,0,0,0,0,0,0,0,0,0,0,0,0,0,0,0,0,0,2.02,0.8,0,0,0,0,0,0,0,0
96,14.13,23.99,0.27,42.79,16.6,0,0,0,0,0,0,0,0,0,0,0,0,0,0,0,0,0,0,0,0,0,0,0,0,0,0,0,0,0,0,0,2.22,0,0,0,0,0,0,0,0,0
96,16.95,21.35,0.54,40.28,18.65,0,0,0,0,0,0,0,0,0,0,0,0,0,0,0,0,0,0,0,0,0,0,0,0,0,0,0,0,0,0,0,2.23,0,0,0,0,0,0,0,0,0
62,14.65,36,0.5,0,0,0,0,2.5,4.5,0,0,0,0,0,0,0.05,0,0.3,41,0,0,0,0,0,0,0,0,0,0,0,0,0,0,0,0,0,0.5,0,0,0,0,0,0,0,0,0
70,29.47,37,0,0,0,0,0,4,5,0,0,0,0,0,0,0.03,0,0.5,24,0,0,0,0,0,0,0,0,0,0,0,0,0,0,0,0,0,0,0,0,0,0,0,0,0,0,0
73,5.44,54.72,0.5,4.98,0,0,0,2.99,6.97,0,0,0,0,0,0,0.03,0,0.5,23.87,0,0,0,0,0,0,0,0,0,0,0,0,0,0,0,0,0,0,0,0,0,0,0,0,0,0,0
72,29.67,35,0,0,0,0,0,4,6,0,0,0,0,0,0,0.03,0,0.3,25,0,0,0,0,0,0,0,0,0,0,0,0,0,0,0,0,0,0,0,0,0,0,0,0,0,0,0
62,13.95,36,0.5,0,0,0,0,2.5,4.5,0,0,0,0,0,0,0.05,0,1,41,0,0,0,0,0,0,0,0,0,0,0,0,0,0,0,0,0,0.5,0,0,0,0,0,0,0,0,0
62,13.9,36,0.5,0,0,0,0,2.5,4.5,0,0,0,0,0,0,0.1,0,1,41,0,0,0,0,0,0,0,0,0,0,0,0,0,0,0,0,0,0.5,0,0,0,0,0,0,0,0,0
94,58.18,1.93,12.55,3.34,2.4,0,0,17.4,1.43,0,0,0,0,0,0,0,0,0,0,0,0,0,0,0,0,0,0,0,0,0,0,0,0,0,0,0,2.73,0,0.04,0,0,0,0,0,0,0
96,59.19,1.93,12.53,1.67,2.4,0,0,17.35,1.43,0,0,0,0,0,0,0,0,0,0,0,0,0,0,0,0,0,0,0,0,0,0,0,0,2.1,0,0,1.36,0,0.04,0,0,0,0,0,0,0
94,61.24,1.94,10.61,0,2.41,0,0,17.46,1.44,0,0,0,0,0,0,0,0,0,0,0,0,0,0,0,0,0,0,0,0,0,0,0,0,2.12,0,0,2.74,0,0.04,0,0,0,0,0,0,0
96,58.37,1.91,10.41,3.29,2.37,0,0,17.11,1.41,0,0,0,0,0,0,0,0,0,0,0,0,0,0,0,0,0,0,0,0,0,0,0,0,3.74,0,0,1.35,0,0.04,0,0,0,0,0,0,0
95,65.82,1.87,10.19,1.61,2.32,0,0,16.77,1.38,0,0,0,0,0,0,0,0,0,0,0,0,0,0,0,0,0,0,0,0,0,0,0,0,0,0,0,0,0,0.04,0,0,0,0,0,0,0
92,67.83,1.88,8.33,0,2.33,0,0,16.87,1.39,0,0,0,0,0,0,0,0,0,0,0,0,0,0,0,0,0,0,0,0,0,0,0,0,0,0,0,1.33,0,0.04,0,0,0,0,0,0,0
96,64.53,1.84,8.18,3.18,2.29,0,0,16.57,1.36,0,0,0,0,0,0,0,0,0,0,0,0,0,0,0,0,0,0,0,0,0,0,0,0,2.01,0,0,0,0,0.04,0,0,0,0,0,0,0
96,60.39,1.92,8.51,1.65,2.38,0,0,17.22,1.42,0,0,0,0,0,0,0,0,0,0,0,0,0,0,0,0,0,0,0,0,0,0,0,0,3.76,0,0,2.71,0,0.04,0,0,0,0,0,0,0
95,58.34,1.92,10.5,3.32,2.39,0,0,17.27,1.42,0,0,0,0,0,0,0,0,0,0,0,0,0,0,0,0,0,0,0,0,0,0,0,0,2.09,0,0,2.71,0,0.04,0,0,0,0,0,0,0
95,56.42,1.93,10.56,3.34,2.4,0,0,17.36,1.43,0,0,0,0,0,0,0,0,0,0,0,0,0,0,0,0,0,0,0,0,0,0,0,0,3.79,0,0,2.73,0,0.04,0,0,0,0,0,0,0
72,35.43,33.71,3.6,0,5.24,4.31,13.51,0,0,0,0,0,0,0,0,0,0,0,0.9,0,0,0,0,0,0,0,0,0,0,0.01,3.15,0,0,0,0,0,0,0,0,0,0,0,0.14,0,0,0
73,34.98,33.3,3.56,0,6.46,3.31,13.35,0,0,0,0,0,0,0,0,0,0,0,1.78,0,0,0,0,0,0,0,0,0,0,0.01,3.11,0,0,0,0,0,0,0,0,0,0,0,0.14,0,0,0
84,34.3,35.75,3.83,0,2.54,4.17,16.64,0,0,0,0,0,0,0,0,0,0,0,0,0,0,0,0,0,0,0,0,0,0,0.02,2.62,0,0,0,0,0,0,0,0,0,0,0,0.13,0,0,0
72,8.6,54.69,0,0,0,0.99,0,0,11.29,0,0,0,0,0,0,0.3,0,0,22.32,0,0,0,0,0,0,0,0,0,0,0,0,0,0,0,0.44,0,1.11,0.26,0,0,0,0,0,0,0,0
73,9.27,53.05,0,0,0,0.65,0,0,8.99,0,0,0,0,0,0,0.2,0,0,24.19,0,0,0,0,0,0,0,0,0,0,0,0,0,0,0,0.09,0,3.47,0.09,0,0,0,0,0,0,0,0
74,4.65,54.54,0,0,0,0,0,0,0,0,0,0,0,0,0,0,0,0,0,0,0,0,0,0,0,0,0,0.69,0,0,18.66,0,7.27,0,0,0,8.18,0,0,0,0,0,4.67,0,0,1.34
75,4.93,52.46,0,0,1.39,0,0,0,0,0,0,0,0,0,0,0,0,0,0.57,0.75,0,0,0,0,0,0,0,0.69,0,0,20.06,0,7.03,0,0,0,7.13,0,0,0,0,0,4.99,0,0,0
72,12.07,48.04,0,0,0,0,0,0,0,0,0,0,0,0,0,0,0,0,0,0,0,0,0,0,0,0,0,0.87,0,0,19.97,0,6.15,0,0,0,8.16,0,0,0,0,0,4.74,0,0,0
71,12.94,46.13,0,0,0,0,0,0,0,0,0,0,0,0,0,0,0,0,0,0,0,0,0,0,0,0,0,1.58,0,0.03,20.31,0,6.29,0,0,0,7.57,0,0,0,0,0,5.15,0,0,0
74,5.16,54.71,0,0,0,0,0,0,0,0,0,0,0,0,0,0,0,0,0,0,0,0,0,0,0,0,0,2.06,0,0,18.7,0,7.07,0,0,0,7.05,0,0,0,0,0,5.25,0,0,0
75,5.03,52.87,0,0,0,0,0,0,0,0,0,0,0,0,0,0,0,0,0,0,0,0,0,0,0,0,0,0,0,0.03,21.33,0,7.07,0,0,0,8.58,0,0,0,0,0,5.09,0,0,0
73,11.69,48.33,0,0,0,0,0,0,0,0,0,0,0,0,0,0,0,0,0,0,0,0,0,0,0,0,0,1.76,0,0.03,20.22,0,5.37,0,0,0,8.07,0,0,0,0,0,4.53,0,0,0
74,7.64,51.99,0,0,0,0,0,0,0,0,0,0,0,0,0,0,0,0,0,0,0,0,0,0,0,0,0,1.9,0,0.03,20.01,0,5.52,0,0,0,8.18,0,0,0,0,0,4.73,0,0,0
74,4.93,54.95,0,0,0,0,0,0,0,0,0,0,0,0,0,0,0,0,0,0,0,0,0,0,0,0,0,0,0,0.03,18.1,0,8.67,0,0,0,8.36,0,0,0,0,0,4.96,0,0,0
75,4.28,53.69,0,0,0,0,0,0,0,0,0,0,0,0,0,0,0,0,0,0,0,0,0,0,0,0,0,0,0,0.03,18.51,0,6.91,3.6,0,0,8.15,0,0,0,0,0,4.83,0,0,0
66,66.73,0.38,4.03,0,18.86,4.13,1.09,3.37,1.32,0,0,0,0,0,0,0,0,0,0,0,0,0,0,0,0,0,0,0,0,0.09,0,0,0,0,0,0,0,0,0,0,0,0,0,0,0,0
67,65.17,0.37,3.94,3.16,18.42,3.2,1.07,3.29,1.29,0,0,0,0,0,0,0,0,0,0,0,0,0,0,0,0,0,0,0,0,0.09,0,0,0,0,0,0,0,0,0,0,0,0,0,0,0,0
67,66.44,0.37,4.02,0,18.79,3.27,1.09,3.36,1.31,0,0,0,0,0,0,0,0,0,0,1.26,0,0,0,0,0,0,0,0,0,0.09,0,0,0,0,0,0,0,0,0,0,0,0,0,0,0,0
67,65.59,0.37,4.03,0,20.01,4.13,1.09,3.37,1.32,0,0,0,0,0,0,0,0,0,0,0,0,0,0,0,0,0,0,0,0,0.09,0,0,0,0,0,0,0,0,0,0,0,0,0,0,0,0
64,67.61,0.37,4.06,0,19.15,3.33,0.65,3.44,1.3,0,0,0,0,0,0,0,0,0,0,0,0,0,0,0,0,0,0,0,0,0.09,0,0,0,0,0,0,0,0,0,0,0,0,0,0,0,0
68,66.81,0.37,4.04,0,18.93,3.31,1.72,3.43,1.3,0,0,0,0,0,0,0,0,0,0,0,0,0,0,0,0,0,0,0,0,0.09,0,0,0,0,0,0,0,0,0,0,0,0,0,0,0,0
66,68.43,0.29,4.31,3.31,11.89,5.74,1.12,3.12,1.7,0,0,0,0,0,0,0,0,0,0,0,0,0,0,0,0,0,0,0,0,0.09,0,0,0,0,0,0,0,0,0,0,0,0,0,0,0,0
66,66.27,0.37,4.01,0,18.74,3.34,1.09,3.35,1.31,0,0,0,0,0,0,0,0,0,1.43,0,0,0,0,0,0,0,0,0,0,0.09,0,0,0,0,0,0,0,0,0,0,0,0,0,0,0,0
66,65.49,0.37,3.94,0,18.47,2.83,1.08,3.24,1.31,0,0,0,0,0,0,0,0,0,3.18,0,0,0,0,0,0,0,0,0,0,0.09,0,0,0,0,0,0,0,0,0,0,0,0,0,0,0,0
50,59.07,0,3.48,8.82,7.6,6.94,0,0,0.75,0,0,0,0,0,0,0,0,0,0.87,6.85,0,0,0,0,0,0,0,0,0,0.02,0,0,0,4.45,0,0,1.15,0,0,0,0,0,0,0,0,0
98,60.47,4.8,6.55,2.65,0,0,0,16.16,3.55,0,0,0,0,0,0,0,0,0,0,0,0,0,0,0,0,0,0,0,0,0.23,0,0,0,4.18,0,0,0,0,0,0,1.41,0,0,0,0,0
96,70.9,0,9.7,0,0,0,4.8,9.7,4.8,0,0,0,0,0,0,0,0,0,0,0,0,0,0,0,0,0,0,0,0,0,0,0,0,0,0,0,0,0,0.1,0,0,0,0,0,0,0
91,73.9,0,8.7,0,0,0,0,13,4.3,0,0,0,0,0,0,0,0,0,0,0,0,0,0,0,0,0,0,0,0,0,0,0,0,0,0,0,0,0,0.1,0,0,0,0,0,0,0
93,73.8,0,8.7,0,0,0,0,8.7,8.7,0,0,0,0,0,0,0,0,0,0,0,0,0,0,0,0,0,0,0,0,0,0,0,0,0,0,0,0,0,0.1,0,0,0,0,0,0,0
88,67.6,0,8.5,6,0,0,4.1,8.5,3.7,0,0,0,0,0,0,0,0,0,1.5,0,0,0,0,0,0,0,0,0,0,0,0,0,0,0,0,0,0,0,0.1,0,0,0,0,0,0,0
89,66.1,0,8.5,6,0,0,4.1,8.5,3.7,0,0,0,0,0,0,0,0,0,3,0,0,0,0,0,0,0,0,0,0,0,0,0,0,0,0,0,0,0,0.1,0,0,0,0,0,0,0
89,66.9,0,8.5,6,0,0,4.1,8.5,3.7,0,0,0,0,0,0,0,0,0,1.5,0,0,0,0,0,0,0,0,0,0,0,0,0,0,0.7,0,0,0,0,0.1,0,0,0,0,0,0,0
89,65.4,0,8.5,6,0,0,4.1,8.5,3.7,0,0,0,0,0,0,0,0,0,3,0,0,0,0,0,0,0,0,0,0,0,0,0,0,0.7,0,0,0,0,0.1,0,0,0,0,0,0,0
90,66.9,1.9,8.4,3.3,2.3,0,0,11.6,4.2,0,0,0,0,0,0,0,0,0,0,0,0,0,0,0,0,0,0,0,0,0,0,0,0,0,0,0,1.3,0,0.1,0,0,0,0,0,0,0
89,66.4,1.9,8.6,3.3,2.4,0,0,7.6,7.5,0,0,0,0,0,0,0,0,0,0,0,0,0,0,0,0,0,0,0,0,0,0,0,0,0,0,0,2.2,0,0.1,0,0,0,0,0,0,0
100,62.3,1.9,8.4,3.3,2.4,0,0,16,3.5,0,0,0,0,0,0,0,0,0,0,0,0,0,0,0,0,0,0,0,0,0,0,0,0,0,0,0,2.1,0,0.1,0,0,0,0,0,0,0
78,23.36,44.28,0,0,0,0.33,0,5.37,3.38,0,0,0,0,0,0,0.1,0,0,20,0,0,0,0,0,0,0,0,0,0,0,0,0,0,0,0,0,2.76,0.42,0,0,0,0,0,0,0,0
71,25.99,43.95,0,0,0,0.32,0,9.62,3.39,0,0,0,0,0,0,0.09,0,0,13.52,0,0,0,0,0,0,0,0,0,0,0,0,0,0,0,0,0,2.71,0.41,0,0,0,0,0,0,0,0
73,40.04,40.05,4.98,0,0,0,1.4,0,8.49,0,0,0,0,0,0,0,0,0,5.04,0,0,0,0,0,0,0,0,0,0,0,0,0,0,0,0,0,0,0,0,0,0,0,0,0,0,0
68,40.02,41.01,2,0,0,0,0,4.95,4.99,0,0,0,0,0,0,0,0,0,7.03,0,0,0,0,0,0,0,0,0,0,0,0,0,0,0,0,0,0,0,0,0,0,0,0,0,0,0
77,39.78,39.82,4.96,0,0,0,0,4.02,5.96,0,0,0,0,0,0,0,0,0.52,4.94,0,0,0,0,0,0,0,0,0,0,0,0,0,0,0,0,0,0,0,0,0,0,0,0,0,0,0
71,39.49,42.03,0.47,0,0,0,0,3.96,6.01,0,0,0,0,0,0,0,0,0,8.04,0,0,0,0,0,0,0,0,0,0,0,0,0,0,0,0,0,0,0,0,0,0,0,0,0,0,0
73,38.7,43.62,1,0,0,0,0,5.04,4.96,0,0,0,0,0,0,0,0,0.77,5.91,0,0,0,0,0,0,0,0,0,0,0,0,0,0,0,0,0,0,0,0,0,0,0,0,0,0,0
77,38.2,43.66,2.01,0,0,0,0,4.96,5.44,0,0,0,0,0,0,0,0,0.77,4.96,0,0,0,0,0,0,0,0,0,0,0,0,0,0,0,0,0,0,0,0,0,0,0,0,0,0,0
79,39.96,43.48,3.01,0,0,0,0,5.05,5.49,0,0,0,0,0,0,0,0,0,3.01,0,0,0,0,0,0,0,0,0,0,0,0,0,0,0,0,0,0,0,0,0,0,0,0,0,0,0
69,27.93,59.17,3.2,0,2.96,0,0,0,6.48,0,0,0,0,0,0,0,0,0.26,0,0,0,0,0,0,0,0,0,0,0,0,0,0,0,0,0,0,0,0,0,0,0,0,0,0,0,0
82,29.83,48.77,3.02,0,5.62,0,0,0,11.97,0,0,0,0,0,0,0,0,0.79,0,0,0,0,0,0,0,0,0,0,0,0,0,0,0,0,0,0,0,0,0,0,0,0,0,0,0,0
82,24.9,39.79,0,0,0,0,0,3.02,8.86,0,0,0,0,0,0,0,0,0.45,22.98,0,0,0,0,0,0,0,0,0,0,0,0,0,0,0,0,0,0,0,0,0,0,0,0,0,0,0
69,0,37.46,0,0,8.94,0,6.11,0,0,0,0,0,0,0,0,0,0,0,39.99,0,0,0,0,0,0,0,0,0,0,0,0,0,0,0,0,0,0,0,0,0,7.5,0,0,0,0,0
76,0,32.51,0,0,13.99,0,6.06,0,0,0,0,0,0,0,0,0,0,0,39.95,0,0,0,0,0,0,0,0,0,0,0,0,0,0,0,0,0,0,0,0,0,7.49,0,0,0,0,0
78,0,32.55,0,0,9.03,4.98,5.92,0,0,0,0,0,0,0,0,0,0,0,39.99,0,0,0,0,0,0,0,0,0,0,0,0,0,0,0,0,0,0,0,0,0,7.53,0,0,0,0,0
76,0,29.97,0,0,12.04,0,6.61,0,0,0,0,0,0,0,0,0,0,0,43.89,0,0,0,0,0,0,0,0,0,0,0,0,0,0,0,0,0,0,0,0,0,7.49,0,0,0,0,0
69,0,38.54,0,0,9.14,0,6.23,0,0,0,0,0,0,0,0,0,0,0,41.01,0,0,0,0,0,0,0,0,0,0,0,0,0,0,0,0,0,0,0,0,0,5.08,0,0,0,0,0
78,0,36.98,0,0,14.99,0,8.05,0,0,0,0,0,0,0,0,0,0,0,29.98,0,0,0,0,0,0,0,0,0,0,0,0,0,0,0,0,0,0,0,0,0,10,0,0,0,0,0
80,0,36.95,0,0,11.96,3,8.1,0,0,0,0,0,0,0,0,0,0,0,29.99,0,0,0,0,0,0,0,0,0,0,0,0,0,0,0,0,0,0,0,0,0,10,0,0,0,0,0
79,0,39.96,0,0,12.95,0,10.09,0,0,0,0,0,0,0,0,0,0,0,22.03,0,0,0,0,0,0,0,0,0,0,0,0,0,0,0,0,0,0,0,0,0,14.97,0,0,0,0,0
78,0,32.97,0,0,10.02,4.02,4.97,1.01,0,0,0,0,0,0,0,0,0,0,42.01,0,0,0,0,0,0,0,0,0,0,0,0,0,0,0,0,0,0,0,0,0,5,0,0,0,0,0
85,4.8,33.77,0,0,0,16.44,6.82,0,0,0,0,0,0,0,0,0,0,0.32,37.65,0,0,0,0,0,0,0,0,0,0,0,0,0,0,0,0,0,0,0.2,0,0,0,0,0,0,0,0
105,64.96,7.8,0,0,0,4.99,5.12,0,15.51,0,0,0,0,0,0,0,0,0,1.62,0,0,0,0,0,0,0,0,0,0,0,0,0,0,0,0,0,0,0,0,0,0,0,0,0,0,0
93,55.95,7.68,1.59,5.03,9.89,0.88,0,0,17.38,0,0,0,0,0,0,0,0,0,0,1.44,0,0,0,0,0,0,0,0,0,0,0,0,0,0,0,0,0.11,0,0,0,0,0,0.05,0,0,0
107,47.23,4.75,0,0,19.97,0,7.88,0,13.92,0,0,0,0,0,0,0,0,0,6.1,0,0,0,0,0,0,0,0,0,0.07,0,0,0,0,0,0,0,0,0,0.08,0,0,0,0,0,0,0
91,45.15,12.57,3.99,20,0,0,3.98,0,12.68,0,0,0,0,0,0,0,0,0.24,1.31,0,0,0,0,0,0.08,0,0,0,0,0,0,0,0,0,0,0,0,0,0,0,0,0,0,0,0,0
99,53.69,12.77,0.27,1.74,7.49,1.46,0,0,22.36,0,0,0,0,0,0,0,0,0,0,0,0,0,0,0,0.22,0,0,0,0,0,0,0,0,0,0,0,0,0,0,0,0,0,0,0,0,0
91,51.99,21.33,0.75,0,0,9.74,0,0,12.43,0,0,0,0,0,0,0,0,0,3.76,0,0,0,0,0,0,0,0,0,0,0,0,0,0,0,0,0,0,0,0,0,0,0,0,0,0,0
91,70.15,2.56,0,0,0,2.6,0,0,24.45,0,0,0,0,0,0,0,0,0,0,0,0,0,0,0,0,0,0,0,0,0,0,0,0,0,0,0,0,0,0.24,0,0,0,0,0,0,0
92,67.41,0,9.24,1.53,2.3,0,7.52,10.73,0.23,0,0,0,0,0,0,0,0,0,0,0,0,0,0,0,0.04,0,0,0,0,0,0,0,0,0,0,0,1,0,0,0,0,0,0,0,0,0
92,67.4,0,9.24,1.03,1.8,0,8.04,11.22,0.23,0,0,0,0,0,0,0,0,0,0,0,0,0,0,0,0.04,0,0,0,0,0,0,0,0,0,0,0,1,0,0,0,0,0,0,0,0,0
94,68.41,0,9.24,1.02,1.8,0,8.04,11.22,0.23,0,0,0,0,0,0,0,0,0,0,0,0,0,0,0,0.04,0,0,0,0,0,0,0,0,0,0,0,0,0,0,0,0,0,0,0,0,0
93,67.41,0,10.24,1.03,1.8,0,8.03,11.22,0.23,0,0,0,0,0,0,0,0,0,0,0,0,0,0,0,0.04,0,0,0,0,0,0,0,0,0,0,0,0,0,0,0,0,0,0,0,0,0
93,67.38,0,9.24,1.52,2.3,0,6.07,12.22,0.23,0,0,0,0,0,0,0,0,0,0,0,0,0,0,0,0.04,0,0,0,0,0,0,0,0,0,0,0,1,0,0,0,0,0,0,0,0,0
92,67.46,0,9.23,1.03,1.8,0,8.03,11.22,0.23,0,0,0,0,0,0,0,0,0,0,0,0,0,0,0,0,0,0,0,0,0,0,0,0,0,0,0,1,0,0,0,0,0,0,0,0,0
71,45,40,0,0,0,0,0,4,6,0,0,0,0,0,0,0,0,0,5,0,0,0,0,0,0,0,0,0,0,0,0,0,0,0,0,0,0,0,0,0,0,0,0,0,0,0
70,42.5,42.5,0,0,0,0,0,4,6,0,0,0,0,0,0,0,0,0,5,0,0,0,0,0,0,0,0,0,0,0,0,0,0,0,0,0,0,0,0,0,0,0,0,0,0,0
68,42,41,0,0,0,0,0,4,6,0,0,0,0,0,0,0,0,0,3.5,0,0,0,0,0,0,0,0,0,0,0,0,0,0,0,0,0,3.5,0,0,0,0,0,0,0,0,0
68,41.5,45,0,0,0,0,0,2,7,0,0,0,0,0,0,0,0,0,1,0,0,0,0,0,0,0,0,0,0,0,0,0,0,0,0,0,3.5,0,0,0,0,0,0,0,0,0
64,45,41.5,0,0,0,0,0,2,6.5,0,0,0,0,0,0,0,0,0,1,0,0,0,0,0,0,0,0,0,0,0,0,0,0,0,0,0,4,0,0,0,0,0,0,0,0,0
64,45,42.5,0,0,0,0,0,3,6,0,0,0,0,0,0,0,0,0,0,0,0,0,0,0,0,0,0,0,0,0,0,0,0,0,0,0,3.5,0,0,0,0,0,0,0,0,0
71,45,45,0,0,0,0,0,5,5,0,0,0,0,0,0,0,0,0,0,0,0,0,0,0,0,0,0,0,0,0,0,0,0,0,0,0,0,0,0,0,0,0,0,0,0,0
70,45,45,0,0,0,0,0,0,9,0,0,0,0,0,0,0,0,0,0,0,0,0,0,0,0,0,0,0,0,0,0,0,0,0,0,0,1,0,0,0,0,0,0,0,0,0
66,45,45,0,0,0,0,0,0,8,0,0,0,0,0,0,0,0,0,0,0,0,0,0,0,0,0,0,0,0,0,0,0,0,0,0,0,2,0,0,0,0,0,0,0,0,0
72,45,48,0,0,0,0,0,0,7,0,0,0,0,0,0,0,0,0,0,0,0,0,0,0,0,0,0,0,0,0,0,0,0,0,0,0,0,0,0,0,0,0,0,0,0,0
62,73.21,0,3.8,1.18,0,1.44,16.96,0,0.95,0,0,0,0,0,0,0,0,0,0.37,0,0,0,0,0,0,0,0,0,0,0.04,0,0,0,0,0,0,1.21,0,0,0,0.84,0,0,0,0,0
78,74.01,0,3.94,1.23,0,1.81,15.49,0,0.98,0,0,0,0,0,0,0,0,0,0.38,0,0,0,0,0,0,0,0,0,0,0.04,0,0,0,0,0,0,1.25,0,0,0,0.87,0,0,0,0,0
66,74.03,0,3.82,1.19,0,1.49,16.05,0,0.95,0,0,0,0,0,0,0,0,0,0.37,0,0,0,0,0,0,0,0,0,0,0.04,0,0,0,0,0,0,1.22,0,0,0,0.84,0,0,0,0,0
67,73.65,0,3.82,1.19,0,1.45,16.06,0.48,0.64,0,0,0,0,0,0,0,0,0,0.37,0,0,0,0,0,0,0,0,0,0,0.04,0,0,0,0,0,0,1.46,0,0,0,0.84,0,0,0,0,0
73,71.25,0,3.87,1.21,0,2.18,17.28,0,0.97,0,0,0,0,0,0,0,0,0,0.37,0,0,0,0,0,0,0,0,0,0,0.04,0,0,0,0,0,0,1.97,0,0,0,0.86,0,0,0,0,0
62,70.06,0,4.04,1.26,0,4.13,15.89,0,1.01,0,0,0,0,0,0,0,0,0,0.39,0,0,0,0,0,0,0,0,0,0,0.04,0,0,0,0,0,0,2.06,0,0,0,1.12,0,0,0,0,0
62,70.03,0,4.02,1.25,0,4.11,16.23,0,1,0,0,0,0,0,0,0,0,0,0.39,0,0,0,0,0,0,0,0,0,0,0.04,0,0,0,0,0,0,2.04,0,0,0,0.89,0,0,0,0,0
66,70.69,0,3.95,1.23,0,3.24,16.6,0,0.99,0,0,0,0,0,0,0,0,0,0.38,0,0,0,0,0,0,0,0,0,0,0.04,0,0,0,0,0,0,2.01,0,0,0,0.87,0,0,0,0,0
64,70.52,0,3.83,1.19,0,0,17.1,0,0.96,0,0,0,0,0,0,0,0,0,0.37,3.19,0,0,0,0,0,0,0,0,0,0.04,0,0,0,0,0,0,1.95,0,0,0,0.85,0,0,0,0,0
43.5,74.43,14.31,3.26,0.79,1.03,0.38,0.9,1.44,3.32,0,0,0,0,0,0,0,0,0,0.08,0.02,0,0,0.02,0,0,0,0,0,0,0,0,0,0,0,0,0,0,0.02,0,0,0,0,0,0,0,0
79,2.02,39.95,0,0,0,12.02,1.45,4.49,0,0,0,0,0,0,0,0,0,0,34.07,0,0,0,0,0,0,0,0,0,0,0,0,0,0,0,0,0,0,0,0,0,6,0,0,0,0,0
73,3.97,39.47,0,0,0,0,1.59,4.49,0,0,0,0,0,0,0,0,0,0,33.96,12.49,0,0,0,0,0,0,0,0,0,0,0,0,0,0,0,0,0,0,0,0,4.03,0,0,0,0,0
76,3.47,40.05,0,0,0,12.52,0,3.5,1.48,0,0,0,0,0,0,0,0,0,35,0,0,0,0,0,0,0,0,0,0,0,0,0,0,0,0,0,0,0,0,0,3.98,0,0,0,0,0
72,3.06,37.43,0,0,2.5,13.97,0,2.96,0,0,0,0,0,0,0,0,0,0,35.03,2.03,0,0,0,0,0,0,0,0,0,0,0,0,0,0,0,0,0,0,0,0,3.02,0,0,0,0,0
76,6.06,40.05,0,0,0,11.01,1.38,5.47,0,0,0,0,0,0,0,0,0,0,34.05,0,0,0,0,0,0,0,0,0,0,0,0,0,0,0,0,0,0,0,0,0,1.98,0,0,0,0,0
49.5,67.31,10.64,1.48,5.23,8.63,5.15,0,0,0,0,0,0,0,0,0,0,0,0,0,1.56,0,0,0,0,0,0,0,0,0,0,0,0,0,0,0,0,0,0,0,0,0,0,0,0,0,0
50,72.02,5.13,1.27,5.96,9.14,5.04,0,0,0,0,0,0,0,0,0,0,0,0,0,1.44,0,0,0,0,0,0,0,0,0,0,0,0,0,0,0,0,0,0,0,0,0,0,0,0,0,0
39.9,71.44,12.03,1.41,6.5,2.45,4.78,0,0,0,0,0,0,0,0,0,0,0,0,0,1.39,0,0,0,0,0,0,0,0,0,0,0,0,0,0,0,0,0,0,0,0,0,0,0,0,0,0
40,73.56,5.34,5.17,6.71,2.41,6.61,0,0,0,0,0,0,0,0,0,0,0,0,0,0.2,0,0,0,0,0,0,0,0,0,0,0,0,0,0,0,0,0,0,0,0,0,0,0,0,0,0
41,58.28,1.55,14.53,12.53,8.64,0.77,0,0,0,0,0,0,0,0,0,0,0,0,0,0,0,0,0,0,0,0,0,0,0,0,0,0,0,0,0,0,0,0,0,0,3.7,0,0,0,0,0
72,22.12,22.28,2.17,0,0,0,0,5.96,3.92,0,0,0,0,0,0,0,0,0,43.55,0,0,0,0,0,0,0,0,0,0,0,0,0,0,0,0,0,0,0,0,0,0,0,0,0,0,0
128,65.86,0,6.13,0,0,0.45,0,19.94,5.75,0,0,0,0,0,0,0,0,0,1.71,0,0,0,0,0,0,0,0,0,0,0,0,0,0,0,0,0,0.11,0,0,0,0,0,0.05,0,0,0
134,64.03,0,3.39,0,1.71,0,2.14,24.83,2.11,0,0,0,0,0,0,0,0,0,1.57,0,0,0,0,0,0,0,0,0,0.14,0,0,0,0,0,0,0,0,0,0.08,0,0,0,0,0,0,0
134,58.41,6.42,3.13,0,0,0,8.55,18.53,3.39,0,0,0,0,0,0,0,0,0,1.57,0,0,0,0,0,0,0,0,0,0,0,0,0,0,0,0,0,0,0,0,0,0,0,0,0,0,0
124,68.34,0,3.6,0,0,0,0,21.88,3.12,0,0,0,0,0,0,0,0,0.27,2.7,0,0,0,0,0,0.09,0,0,0,0,0,0,0,0,0,0,0,0,0,0,0,0,0,0,0,0,0
114,63.46,4.33,3.28,3.31,0,1.31,0,18.89,2.13,0,0,0,0,0,0,0,0,0,3.29,0,0,0,0,0,0,0,0,0,0,0,0,0,0,0,0,0,0,0,0,0,0,0,0,0,0,0
107,65.81,0,8.53,0,0,0,0,19.13,1.68,0,0,0,0,0,0,0,0,0,4.85,0,0,0,0,0,0,0,0,0,0,0,0,0,0,0,0,0,0,0,0,0,0,0,0,0,0,0
137,67.45,0,1.94,0,0,0,0,28.85,0.82,0,0,0,0,0,0,0,0,0,0.94,0,0,0,0,0,0,0,0,0,0,0,0,0,0,0,0,0,0,0,0,0,0,0,0,0,0,0
96,71.92,0,1.18,4.7,3.82,3,2.74,8.75,3.68,0,0,0,0,0,0,0,0,0,0,0,0,0,0.11,0,0,0,0,0,0,0,0,0,0,0,0,0,0,0.1,0,0,0,0,0,0,0,0
95,70.77,0,1.23,6.23,3.7,2.99,2.73,8.41,3.73,0,0,0,0,0,0,0,0,0,0,0,0,0,0.11,0,0,0,0,0,0,0,0,0,0,0,0,0,0,0.1,0,0,0,0,0,0,0,0
93,72.88,0,0.93,4.55,3.5,2.97,2.54,8.37,4.16,0,0,0,0,0,0,0,0,0,0,0,0,0,0,0,0,0,0,0,0,0.1,0,0,0,0,0,0,0,0,0,0,0,0,0,0,0,0
93,71.08,0,0.93,5.19,3.85,3.02,2.55,8.49,4.24,0,0,0,0,0,0,0,0,0,0,0.55,0,0,0,0,0,0,0,0,0,0.1,0,0,0,0,0,0,0,0,0,0,0,0,0,0,0,0
93,71.74,0,0.93,5.17,3.83,3.01,2.54,8.46,4.22,0,0,0,0,0,0,0,0,0,0,0,0,0,0,0,0,0,0,0,0,0.1,0,0,0,0,0,0,0,0,0,0,0,0,0,0,0,0
94,73.86,0,0.93,3.31,3.73,2.94,2.55,8.4,4.18,0,0,0,0,0,0,0,0,0,0,0,0,0,0,0,0,0,0,0,0,0.1,0,0,0,0,0,0,0,0,0,0,0,0,0,0,0,0
97,69.66,0,1.23,6.23,4.81,2.99,2.73,8.41,3.73,0,0,0,0,0,0,0,0,0,0,0,0,0,0.11,0,0,0,0,0,0,0,0,0,0,0,0,0,0,0.1,0,0,0,0,0,0,0,0
93,67.33,0,0.9,7.59,4.14,2.83,5.12,9.38,2.27,0,0,0,0,0,0,0,0,0,0,0.18,0,0,0.14,0,0,0,0,0,0,0,0,0,0,0,0,0,0,0.12,0,0,0,0,0,0,0,0
94,67.13,0,0.9,7.74,4.15,2.87,5.12,9.38,2.27,0,0,0,0,0,0,0,0,0,0,0.18,0,0,0.14,0,0,0,0,0,0,0,0,0,0,0,0,0,0,0.12,0,0,0,0,0,0,0,0
92,66.82,0,0.9,7.74,4.47,2.87,5.12,9.37,2.27,0,0,0,0,0,0,0,0,0,0,0.18,0,0,0.14,0,0,0,0,0,0,0,0,0,0,0,0,0,0,0.12,0,0,0,0,0,0,0,0
45.1,71,0,17,0,0,0,0,0,0,0,0,0,0,0,0,0,0,0,0,0,0,0,0,0,0,0,0,0,0,0,12,0,0,0,0,0,0,0,0,0,0,0,0,0,0,0
39.5,72,0,18,0,0,0,0,0,0,0,0,0,0,0,0,0,0,0,0,0,0,0,0,0,0,0,0,0,0,0,10,0,0,0,0,0,0,0,0,0,0,0,0,0,0,0
39.5,72,0,17,0,0,0,0,0,0,0,0,0,0,0,0,0,0,0,0,0,0,0,0,0,0,0,0,1,0,0,10,0,0,0,0,0,0,0,0,0,0,0,0,0,0,0
42.4,72,0,16,0,0,0,0,0,0,0,0,0,0,0,0,0,0,0,0,0,0,0,0,0,0,0,0,1,0,0,11,0,0,0,0,0,0,0,0,0,0,0,0,0,0,0
38.4,72,0,17,0,0,0,0,0,0,0,0,0,0,0,0,0,0,0,0,0,0,0,0,0,0,0,0,3,0,0,8,0,0,0,0,0,0,0,0,0,0,0,0,0,0,0
43.2,72,0,16,0,0,0,0,0,0,0,0,0,0,0,0,0,0,0,0,0,0,0,0,0,0,0,0,3,0,0,9,0,0,0,0,0,0,0,0,0,0,0,0,0,0,0
42.6,71.65,0,16.92,0,1.48,0,0,0,0,0,0,0,0,0,0,0,0,0,0,0,0,0,0,0,0,0,0,0,0,0,9.95,0,0,0,0,0,0,0,0,0,0,0,0,0,0,0
42.9,68.63,0,17.65,0,0,0,0,0,0,0,0,0,0,0,0,0,0,0,0,0,0,0,0,0,0,0,0,0,0,0,11.76,0,0,1.96,0,0,0,0,0,0,0,0,0,0,0,0
43.6,67.96,0,17.48,0,0,0,0,0,0,0,0,0,0,0,0,0,0,0,0,0,0,0,0,0,0,0,0,0,0,0,11.65,0,0,2.91,0,0,0,0,0,0,0,0,0,0,0,0
44,67.97,0,17.48,0,0,0,0,0,0,0,0,0,0,0,0,0,0,0,0,0,0,0,0,0,0,0,0,0,0,0,11.64,0,0,0,0,0,0,0,0,0,0,0,0,2.91,0,0
43.6,69.32,0,17.82,0.98,0,0,0,0,0,0,0,0,0,0,0,0,0,0,0,0,0,0,0,0,0,0,0,0,0,0,11.88,0,0,0,0,0,0,0,0,0,0,0,0,0,0,0
43.1,70.01,0,17.75,0,0,0,0,0,0,0,0,0,0,0,0,0,0,0,0,0,0,0,0,0,0,0,0,0,0,0,12.24,0,0,0,0,0,0,0,0,0,0,0,0,0,0,0
42.5,70.04,0,17.56,0.76,0,0,0,0,0,0,0,0,0,0,0,0,0,0,0,0,0,0,0,0,0,0,0,0,0,0,11.64,0,0,0,0,0,0,0,0,0,0,0,0,0,0,0
43.6,70.3,0,17.49,0,0.58,0,0,0,0,0,0,0,0,0,0,0,0,0,0,0,0,0,0,0,0,0,0,0,0,0,11.63,0,0,0,0,0,0,0,0,0,0,0,0,0,0,0
43.3,70.59,0,17.25,0,1.14,0,0,0,0,0,0,0,0,0,0,0,0,0,0,0,0,0,0,0,0,0,0,0,0,0,11.02,0,0,0,0,0,0,0,0,0,0,0,0,0,0,0
41.3,72.97,0,15.43,0,0,0.02,0,0,0,0,0,0,0,0,0,0,0,0,0,3,0,0,0,0,0,0,0,0,0,0,8.58,0,0,0,0,0,0,0,0,0,0,0,0,0,0,0
43,72.12,0,16.23,0,0,1.8,0,0,0,0,0,0,0,0,0,0,0,0,0,0.04,0,0,0,0,0,0,0,0,0,0,9.81,0,0,0,0,0,0,0,0,0,0,0,0,0,0,0
42.3,73.18,0,15.47,0,0,2.7,0,0,0,0,0,0,0,0,0,0,0,0,0,0.05,0,0,0,0,0,0,0,0,0,0,8.6,0,0,0,0,0,0,0,0,0,0,0,0,0,0,0
44.5,66.04,0,16.99,5.65,0,0,0,0,0,0,0,0,0,0,0,0,0,0,0,0,0,0,0,0,0,0,0,0,0,0,11.32,0,0,0,0,0,0,0,0,0,0,0,0,0,0,0
43,67.32,3.84,17.31,0,0,0,0,0,0,0,0,0,0,0,0,0,0,0,0,0,0,0,0,0,0,0,0,0,0,0,11.53,0,0,0,0,0,0,0,0,0,0,0,0,0,0,0
42.8,67.86,2.67,16.07,2.69,0,0,0,0,0,0,0,0,0,0,0,0,0,0,0,0,0,0,0,0,0,0,0,0,0,0,10.71,0,0,0,0,0,0,0,0,0,0,0,0,0,0,0
43.3,71,0,17.4,0,0,0,0,0,0,0,0,0,0,0,0,0,0,0,0,0,0,0,0,0,0,0,0,0,0,0,11.6,0,0,0,0,0,0,0,0,0,0,0,0,0,0,0
40.1,69.65,2.3,16.47,0.09,0.92,0.41,0,0,0,0,0,0,0,0,0,0,0,0,0,0.41,0,0,0,0,0,0,0,0.2,0,0,9.55,0,0,0,0,0,0,0,0,0,0,0,0,0,0,0
38.8,69.19,4.74,14.94,0.19,1.82,0.81,0,0,0,0,0,0,0,0,0,0,0,0,0,0.81,0,0,0,0,0,0,0,0.39,0,0,7.11,0,0,0,0,0,0,0,0,0,0,0,0,0,0,0
3.7,73.97,0,12.16,1.74,0,0,7.7,0,0,0,0,0,0,0,0,0,0,0,1.34,0,0,0,0,0,0,0,0,0,0,0,0,0,0,2,0,0,0.99,0,0.08,0,0,0.02,0,0,0,0
15.9,67.08,1.88,12.84,2.92,0,0,7.89,0,0,0,0,0,0,0,0,0,0,0,1.77,0,0,0,0,0,0.02,0,0,0,0,0,0,0,0,3.53,0,0,0,0,0.22,0,1.85,0,0,0,0,0
17.2,66.52,2.78,12.63,2.88,0,0,8.84,0,0,0,0,0,0,0,0,0,0,0,1.74,0,0,0,0,0,0.02,0,0,0,0,0,0,0,0,3.47,0,0,0,0,0.21,0,0.91,0,0,0,0,0
15.5,67.57,2.74,12.48,3.63,0,0,8.2,0,0,0,0,0,0,0,0,0,0,0,1.72,0,0,0,0,0,0.02,0,0,0,0,0,0,0,0,3.43,0,0,0,0,0.21,0,0,0,0,0,0,0
14,67.42,1.89,12.9,2.94,0,0,7.93,0,0,0,0,0,0,0,0,0,0,0,1.78,0,0,0,0,0,0.02,0,0,0,0,0,0,0,0,2.14,0,0,0.91,0,0.22,0,1.85,0,0,0,0,0
16.4,66.45,1.89,12.94,2.94,0,0,7.94,0,0,0,0,0,0,0,0,0,0,0,1.78,0,0,0,0,0,0.02,0,0,0,0,0,0,0,0,3.55,0,0,0,0.19,0.44,0,1.86,0,0,0,0,0
14.9,67.83,1.82,12.43,4.4,0,0,8.17,0,0,0,0,0,0,0,0,0,0,0,1.71,0,0,0,0,0,0.02,0,0,0,0,0,0,0,0,3.41,0,0,0,0,0.21,0,0,0,0,0,0,0
18,66.4,2.7,12.26,6.98,0,0,8.06,0,0,0,0,0,0,0,0,0,0,0,0,0,0,0,0,0,0.02,0,0,0,0,0,0,0,0,3.37,0,0,0,0,0.21,0,0,0,0,0,0,0
20.5,66.01,1.88,12.84,2.93,0,0,7.89,1.06,0,0,0,0,0,0,0,0,0,0,1.77,0,0,0,0,0,0.02,0,0,0,0,0,0,0,0,3.53,0,0,0,0,0.22,0,1.85,0,0,0,0,0
22.7,65.1,3.77,12.88,2.93,0,0,7.91,0,0,0,0,0,0,0,0,0,0,0,1.78,0,0,0,0,0,0.02,0,0,0,0,0,0,0,0,3.54,0,0,0,0,0.22,0,1.85,0,0,0,0,0
48.5,75.46,8.94,3.13,1.55,1.46,0,4.2,0,4.27,0,0,0,0,0,0,0,0,0,0,0,0,0,0,0,0,0,0.03,0,0,0,0,0,0,0.55,0,0,0.41,0,0,0,0,0,0,0,0,0
67,33.27,38.06,0,0,0,0,0.93,4.02,4.77,0,0,0,0,0,0,0,0,0,18.95,0,0,0,0,0,0,0,0,0,0,0,0,0,0,0,0,0,0,0,0,0,0,0,0,0,0,0
23.5,71.38,6.88,9.91,9.16,0,0,0,2.41,0.26,0,0,0,0,0,0,0,0,0,0,0,0,0,0,0,0,0,0,0,0,0,0,0,0,0,0,0,0,0,0,0,0,0,0,0,0,0
