Repository: you0514w/youyou

File: Expansion Coeff.csv (part 54 of 83)
Expansion Coeff (Typical) ( 10-7/K ),SiO2,B2O3,Al2O3,MgO,CaO,BaO,Li2O,Na2O,K2O,Rb2O,Ag2O,Cs2O,Tl2O,MnO,FeO,CoO,NiO,CuO,ZnO,SrO,CdO,PbO,SnO,Cr2O3,Fe2O3,Ga2O3,As2O3,Y2O3,In2O3,Sb2O3,La2O3,Nd2O3,Gd2O3,TiO2,MnO2,GeO2,ZrO2,CeO2,SnO2,TeO2,P2O5,V2O5,Nb2O5,Ta2O5,MoO3,WO3
18.5,66.31,4.96,13.67,13.12,0,0,0,1.75,0.19,0,0,0,0,0,0,0,0,0,0,0,0,0,0,0,0,0,0,0,0,0,0,0,0,0,0,0,0,0,0,0,0,0,0,0,0,0
91,44.38,0,0,0,0,0,15.67,1.81,6.96,0,0,0,0,0,0,0,0,0,0,0,0,0,0,0,0,0,0,0,0,0.03,0,0,0,15,0,0,0,0,0,0,0,0,16.15,0,0,0
62,6.11,61.28,0,0,0,0,0,0,0,0,0,0,0,0,0,0,0,0,1.56,1.36,0,0,0,0,0,0,0,1.09,0,0.02,19.58,0,0,0,0,0,7.56,0,0,0,0,0,1.44,0,0,0
61,5.92,55.36,0,0,0,0,0,0,1.45,0,0,0,0,0,0,0,0,0,1.51,0.66,0,0,0,0,0,0,0,6.54,0,0.02,18.9,0,0,0,0,0,7.39,0,0,0,0,0,1.96,0,0,0.29
79.2,9.45,37.68,0,0,0,0,7.18,0,0,0,0,0,0,0,0,0,0,0,23.25,0,0,0,0,0,0,0,0,0,0,0,9.83,0,6.09,0,0,0,1.84,0,0,0,0,0,0,2.83,0,1.85
79.5,9.44,37.48,0,0,0,0,7.17,0,0,0,0,0,0,0,0,0,0,0,23.38,0,0,0,0,0,0,0,0,0,0,0,10.79,0,5.18,0,0,0,1.84,0,0,0,0,0,0,2.82,0,1.9
78.5,12.89,35,0,0,0,0,7.11,0,0,0,0,0,0,0,0,0,0,0,22.87,0,0,0,0,0,0,0,0,0,0,0,9.7,0,6,0,0,0,1.83,0,0,0,0,0,0,2.77,0,1.83
79.4,11.35,35.57,0,0,0,0,7.19,0,0,0,0,0,0,0,0,0,0,0,23.28,0,0,0,0,0,0,0,0,0,0,0,9.89,0,6.13,0,0,0,1.85,0,0,0,0,0,0,2.83,0,1.91
79.7,11.31,35.63,0,0,0,0,7.16,0,0,0,0,0,0,0,0,0,0,0,23.35,0,0,0,0,0,0,0,0,0,0,0,10.82,0,5.17,0,0,0,1.84,0,0,0,0,0,0,2.82,0,1.9
78.5,12.81,34.88,0,0,0,0,6.98,0,0,0,0,0,0,0,0,0,0,0,22.83,0,0,0,0,0,0,0,0,0,0,0,9.66,0,5.96,0,0,0,1.84,0,0,0,0,0,0,3.2,0,1.84
78.8,12.76,34.97,0,0,0,0,6.97,0,0,0,0,0,0,0,0,0,0,0,22.78,0,0,0,0,0,0,0,0,0,0,0,10.57,0,5.05,0,0,0,1.83,0,0,0,0,0,0,3.23,0,1.84
78.2,16.25,32.43,0,0,0,0,6.85,0,0,0,0,0,0,0,0,0,0,0,22.38,0,0,0,0,0,0,0,0,0,0,0,10.37,0,4.96,0,0,0,1.8,0,0,0,0,0,0,3.16,0,1.8
77.8,12.64,34.6,0,0,0,0,6.92,0,0,0,0,0,0,0,0,0,0,0,22.63,0,0,0,0,0,0,0,0,0,0,0,10.45,0,5.01,0,0,0,1.82,0,0,0,0,0,0,2.74,0,3.19
78.9,12.84,34.94,0,0,0,0,7.89,0,0,0,0,0,0,0,0,0,0,0,20.91,0,0,0,0,0,0,0,0,0,0,0,10.56,0,5.04,0,0,0,1.84,0,0,0,0,0,0,2.77,0,3.21
81,10,56,0,0,0,0,0,0,16,0,0,0,0,0,0,0,0,0,18,0,0,0,0,0,0,0,0,0,0,0,0,0,0,0,0,0,0,0,0,0,0,0,0,0,0,0
81,10,58,0,0,0,0,0,0,16,0,0,0,0,0,0,0,0,0,16,0,0,0,0,0,0,0,0,0,0,0,0,0,0,0,0,0,0,0,0,0,0,0,0,0,0,0
82,10,60,0,0,0,0,0,0,16,0,0,0,0,0,0,0,0,0,14,0,0,0,0,0,0,0,0,0,0,0,0,0,0,0,0,0,0,0,0,0,0,0,0,0,0,0
82,9,66,0,0,0,0,0,0,16,0,0,0,0,0,0,0,0,0,9,0,0,0,0,0,0,0,0,0,0,0,0,0,0,0,0,0,0,0,0,0,0,0,0,0,0,0
83,7,70,0,0,0,0,0,0,16,0,0,0,0,0,0,0,0,0,7,0,0,0,0,0,0,0,0,0,0,0,0,0,0,0,0,0,0,0,0,0,0,0,0,0,0,0
83,6,72,0,0,0,0,0,0,16,0,0,0,0,0,0,0,0,0,6,0,0,0,0,0,0,0,0,0,0,0,0,0,0,0,0,0,0,0,0,0,0,0,0,0,0,0
78,2,66,0,0,0,0,0,0,14,0,0,0,0,0,0,0,0,0,18,0,0,0,0,0,0,0,0,0,0,0,0,0,0,0,0,0,0,0,0,0,0,0,0,0,0,0
79,15,66,0,0,0,0,0,0,14,0,0,0,0,0,0,0,0,0,5,0,0,0,0,0,0,0,0,0,0,0,0,0,0,0,0,0,0,0,0,0,0,0,0,0,0,0
74,10,66,0,0,0,0,0,0,12,0,0,0,0,0,0,0,0,0,12,0,0,0,0,0,0,0,0,0,0,0,0,0,0,0,0,0,0,0,0,0,0,0,0,0,0,0
85,8,66,0,0,0,0,0,0,18,0,0,0,0,0,0,0,0,0,8,0,0,0,0,0,0,0,0,0,0,0,0,0,0,0,0,0,0,0,0,0,0,0,0,0,0,0
77,39.22,12.83,4.95,4.01,28.95,0,0,0,0,0,0,0,0,0,0,0,0,0,1.02,3.49,0,0,0,0,3,0,0,0,0,0,1.98,0,0,0,0,0,0.55,0,0,0,0,0,0,0,0,0
76,43.22,8.84,4.95,4,28.95,0,0,0,0,0,0,0,0,0,0,0,0,0,1.02,3.49,0,0,0,0,3,0,0,0,0,0,1.98,0,0,0,0,0,0.55,0,0,0,0,0,0,0,0,0
77,35.23,16.84,4.95,3.99,28.95,0,0,0,0,0,0,0,0,0,0,0,0,0,1.02,3.49,0,0,0,0,3,0,0,0,0,0,1.98,0,0,0,0,0,0.55,0,0,0,0,0,0,0,0,0
77,35.22,18.84,2.95,3.99,28.96,0,0,0,0,0,0,0,0,0,0,0,0,0,1.02,3.49,0,0,0,0,3,0,0,0,0,0,1.98,0,0,0,0,0,0.55,0,0,0,0,0,0,0,0,0
78,41.22,14.83,4.95,0,20.96,0,0,0,0,0,0,0,0,0,0,0,0,0,1.02,11.49,0,0,0,0,3,0,0,0,0,0,1.98,0,0,0,0,0,0.55,0,0,0,0,0,0,0,0,0
80,36.23,12.83,4.95,4,31.95,0,0,0,0,0,0,0,0,0,0,0,0,0,1.02,3.49,0,0,0,0,3,0,0,0,0,0,1.98,0,0,0,0,0,0.55,0,0,0,0,0,0,0,0,0
76,41.21,14.84,4.95,0,20.96,7.49,0,0,0,0,0,0,0,0,0,0,0,0,1.02,4,0,0,0,0,3,0,0,0,0,0,1.98,0,0,0,0,0,0.55,0,0,0,0,0,0,0,0,0
78,41.21,14.84,4.95,0,20.95,11.5,0,0,0,0,0,0,0,0,0,0,0,0,1.02,0,0,0,0,0,3,0,0,0,0,0,1.98,0,0,0,0,0,0.55,0,0,0,0,0,0,0,0,0
82,41.21,14.84,4.95,0,10.96,11.49,0,0,0,0,0,0,0,0,0,0,0,0,1.02,10,0,0,0,0,3,0,0,0,0,0,1.98,0,0,0,0,0,0.55,0,0,0,0,0,0,0,0,0
81,39.22,12.84,4.95,3.99,29.98,0,0,0,0,0,0,0,0,0,0,0,0,0,0,3.49,0,0,0,0,3,0,0,0,0,0,1.98,0,0,0,0,0,0.55,0,0,0,0,0,0,0,0,0
90,63.7,0,13,0,0,0,10.2,6.5,3,0,0,0,0,0,0,0,0,0,0,0,0,0,0,0,0,0,0,0,0,0,0,0,0,2,0,0,1.6,0,0,0,0,0,0,0,0,0
94,61.7,0,13,3,0,0,11.2,6.5,3,0,0,0,0,0,0,0,0,0,0,0,0,0,0,0,0,0,0,0,0,0,0,0,0,1,0,0,0.6,0,0,0,0,0,0,0,0,0
93,62.7,0,13,3,0,0,11.1,5.9,2.7,0,0,0,0,0,0,0,0,0,0,0,0,0,0,0,0,0,0,0,0,0,0,0,0,1,0,0,0.6,0,0,0,0,0,0,0,0,0
84,61.9,0,13,3,0,0,10.7,6.8,3,0,0,0,0,0,0,0,0,0,0,0,0,0,0,0,0,0,0,0,0,0,0,0,0,1,0,0,0.6,0,0,0,0,0,0,0,0,0
93,61.9,0,13,3.6,0,0,10.7,6.8,3,0,0,0,0,0,0,0,0,0,0,0,0,0,0,0,0,0,0,0,0,0,0,0,0,1,0,0,0,0,0,0,0,0,0,0,0,0
91,63.1,0,13,3,0,0,9.7,7.1,2.5,0,0,0,0,0,0,0,0,0,0,0,0,0,0,0,0,0,0,0,0,0,0,0,0,1,0,0,0.6,0,0,0,0,0,0,0,0,0
71,68.72,0,3.96,1.23,0,0,15.58,0,0.99,0,0,0,0,0,0,0,0,0,0.38,5.99,0,0,0,0,0,0,0,0,0,0.04,0,0,0,0,0,0,2.02,0,0,0,1.09,0,0,0,0,0
83,62.79,0,5.48,6.18,6.01,0.79,0,5.54,2,0,0,0,0,0,0,0,0,0,0,10.99,0,0,0,0,0,0,0,0,0,0,0,0,0,0,0,0,0.22,0,0,0,0,0,0,0,0,0
84,63.45,0,5.98,6.02,5.56,4.52,0,5.48,1.99,0,0,0,0,0,0,0,0,0,0,6.49,0,0,0,0,0,0,0,0,0,0,0,0,0,0,0,0,0.51,0,0,0,0,0,0,0,0,0
83,62.86,0,5.83,5.92,5.96,2.18,0,5.51,2.03,0,0,0,0,0,0,0,0,0,0,9.49,0,0,0,0,0,0,0,0,0,0,0,0,0,0,0,0,0.22,0,0,0,0,0,0,0,0,0
82,64.58,0,5.32,5.39,5.45,1.59,0,5.04,3.03,0,0,0,0,0,0,0,0,0,0,9.1,0,0,0,0,0,0,0,0,0,0,0,0,0,0,0,0,0.5,0,0,0,0,0,0,0,0,0
83,63.44,0,5.99,4.93,5.06,6.02,0,5.5,2.03,0,0,0,0,0,0,0,0,0,0,6.51,0,0,0,0,0,0,0,0,0,0,0,0,0,0,0,0,0.52,0,0,0,0,0,0,0,0,0
83,66.47,0,4.68,3.43,6.17,3.61,0,4.8,4.41,0,0,0,0,0,0,0,0,0,0,4.74,0,0,0,0,0,0,0,0,0,0,0,0,0,0,0,0,1.69,0,0,0,0,0,0,0,0,0
83,66.71,0,3.01,7.78,8.34,0,0,2.48,8.71,0,0,0,0,0,0,0,0,0,0,1.98,0,0,0,0,0,0,0,0,0,0,0,0,0,0,0,0,0.99,0,0,0,0,0,0,0,0,0
83,66.48,0,6.11,8.14,7.14,0,0,2.65,3.41,0,0,0,0,0,0,0,0,0,0,1.01,0,0,0,0,0,0,0,0,0,0,0,0,0,0,0,0,5.06,0,0,0,0,0,0,0,0,0
82,65.15,0,4.62,1.43,6.06,5.99,0,5.72,3.3,0,0,0,0,0,0,0,0,0,0,4.61,0,0,0,0,0,0,0,0,0,0,0,0,0,0,0,0,3.12,0,0,0,0,0,0,0,0,0
82,67.41,0,5.28,0,12,2.9,0,6.51,2.86,0,0,0,0,0,0,0,0,0,0,1.95,0,0,0,0,0,0,0,0,0,0,0,0,0,0,0,0,1.09,0,0,0,0,0,0,0,0,0
59,76.5,5.3,3,0,0,0,0,12.3,0,0,0,0,0,0,0,0,0,0,0,0,0,0,0,0,0,0,0,0,0,0,0,0,0,0,0,0,2.9,0,0,0,0,0,0,0,0,0
63.7,76.5,3.2,3,0,0,0,0,14.4,0,0,0,0,0,0,0,0,0,0,0,0,0,0,0,0,0,0,0,0,0,0,0,0,0,0,0,0,2.9,0,0,0,0,0,0,0,0,0
62.2,65.59,10.98,11.3,0,0,0,4.56,6.21,1.11,0,0,0,0,0,0,0,0,0,0,0,0,0,0,0,0,0,0,0,0,0,0,0,0,0,0,0,0,0,0.25,0,0,0,0,0,0,0
66.6,65.39,9,10.83,0.74,0.32,0,3.66,7.66,1.75,0,0,0,0,0,0,0,0,0,0,0,0,0,0,0,0,0,0,0,0,0,0,0,0,0,0,0,0.4,0,0.25,0,0,0,0,0,0,0
70.4,65.17,7.02,10.37,1.49,0.65,0,2.74,9.11,2.4,0,0,0,0,0,0,0,0,0,0,0,0,0,0,0,0,0,0,0,0,0,0,0,0,0,0,0,0.8,0,0.25,0,0,0,0,0,0,0
81.4,64.98,5.01,9.9,2.24,0.97,0,1.84,10.56,3.05,0,0,0,0,0,0,0,0,0,0,0,0,0,0,0,0,0,0,0,0,0,0,0,0,0,0,0,1.2,0,0.25,0,0,0,0,0,0,0
87.6,64.76,3.01,9.43,2.99,1.31,0,0.91,12.02,3.71,0,0,0,0,0,0,0,0,0,0,0,0,0,0,0,0,0,0,0,0,0,0,0,0,0,0,0,1.61,0,0.25,0,0,0,0,0,0,0
94,64.56,1.01,8.95,3.74,1.63,0,0,13.49,4.36,0,0,0,0,0,0,0,0,0,0,0,0,0,0,0,0,0,0,0,0,0,0,0,0,0,0,0,2.01,0,0.25,0,0,0,0,0,0,0
76,0,86.87,0,0,1.01,0,4.04,0,7.07,0,0,0,0,0,0,0,0,0,1.01,0,0,0,0,0,0,0,0,0,0,0,0,0,0,0,0,0,0,0,0,0,0,0,0,0,0,0
81,10,76,0,0,3,0,0,0,11,0,0,0,0,0,0,0,0,0,0,0,0,0,0,0,0,0,0,0,0,0,0,0,0,0,0,0,0,0,0,0,0,0,0,0,0,0
80,9,76,0,0,3,0,0,0,11,0,0,0,0,0,0,0,0,0,1,0,0,0,0,0,0,0,0,0,0,0,0,0,0,0,0,0,0,0,0,0,0,0,0,0,0,0
80,8.83,75.4,0,0,2.98,0,0,0,10.91,0,0,0,0,0,0,0,0,0,1.88,0,0,0,0,0,0,0,0,0,0,0,0,0,0,0,0,0,0,0,0,0,0,0,0,0,0,0
77,6,80,0,0,3,0,0,5,6,0,0,0,0,0,0,0,0,0,0,0,0,0,0,0,0,0,0,0,0,0,0,0,0,0,0,0,0,0,0,0,0,0,0,0,0,0
76,6,79,0,0,3,0,0,5,6,0,0,0,0,0,0,0,0,0,1,0,0,0,0,0,0,0,0,0,0,0,0,0,0,0,0,0,0,0,0,0,0,0,0,0,0,0
78,72.14,0,3.96,1.15,0,0,19.13,0,1.23,0,0,0,0,0,0,0,0,0,0.35,0,0,0,0,0,0,0,0,0,0,0,0,0,0,0,0,0,1.08,0.07,0.08,0,0.81,0,0,0,0,0
77,71.82,0,3.98,1.15,0,0,19.2,0,1.23,0,0,0,0,0,0,0,0,0,0.36,0,0,0,0,0,0,0,0,0,0,0,0,0,0,0,0,0,1.08,0.17,0.19,0,0.82,0,0,0,0,0
70,71.79,0,4,0,0.83,0,19.31,0,1.24,0,0,0,0,0,0,0,0,0,0.36,0,0,0,0,0,0,0,0,0,0,0,0,0,0,0,0,0,1.09,0.17,0.39,0,0.82,0,0,0,0,0
65,71.12,0,3.88,1.21,0,2.18,17.29,0,0.97,0,0,0,0,0,0,0,0,0,0.37,0,0,0,0,0,0,0,0,0,0,0,0,0,0,0,0,0,1.97,0.07,0.08,0,0.86,0,0,0,0,0
62,70.79,0,3.89,1.21,0,2.19,17.36,0,0.97,0,0,0,0,0,0,0,0,0,0.37,0,0,0,0,0,0,0,0,0,0,0,0,0,0,0,0,0,1.98,0.18,0.2,0,0.86,0,0,0,0,0
64,70.49,0,3.9,1.21,0,2.2,17.41,0,0.97,0,0,0,0,0,0,0,0,0,0.38,0,0,0,0,0,0,0,0,0,0,0,0,0,0,0,0,0,1.99,0.18,0.41,0,0.86,0,0,0,0,0
62,69.93,0,4.04,1.26,0,4.13,15.91,0,1.01,0,0,0,0,0,0,0,0,0,0.39,0,0,0,0,0,0,0,0,0,0,0,0,0,0,0,0,0,2.06,0.07,0.08,0,1.12,0,0,0,0,0
62,69.58,0,4.06,1.26,0,4.15,15.97,0,1.01,0,0,0,0,0,0,0,0,0,0.39,0,0,0,0,0,0,0,0,0,0,0,0,0,0,0,0,0,2.07,0.18,0.21,0,1.12,0,0,0,0,0
61,69.27,0,4.07,1.27,0,4.16,16.02,0,1.02,0,0,0,0,0,0,0,0,0,0.39,0,0,0,0,0,0,0,0,0,0,0,0,0,0,0,0,0,2.07,0.19,0.42,0,1.12,0,0,0,0,0
64,70.06,0,4.05,1.26,0,4.35,15.94,0,1.01,0,0,0,0,0,0,0,0,0,0,0,0,0,0,0,0,0,0,0,0,0,0,0,0,0,0,0,2.06,0.07,0.08,0,1.12,0,0,0,0,0
82,41.21,14.83,4.95,0,10.96,11.5,0,0,0,0,0,0,0,0,0,0,0,0,1.02,10,0,0,0,0,3,0,0,0,0,0,1.98,0,0,0,0,0,0.55,0,0,0,0,0,0,0,0,0
108,69.25,0,1.28,0,3.49,0,0,11.36,6.02,0,0,0,0,0,0,0,0,0,4.81,1.26,0,0,0,0,0,0,0,0,0,0.09,0,0,0,2.12,0,0,0.32,0,0,0,0,0,0,0,0,0
103,69.47,0,1.6,0,4.87,0,0,10.49,5.52,0,0,0,0,0,0,0,0,0,4.79,1.26,0,0,0,0,0,0,0,0,0,0.09,0.12,0,0,1.79,0,0,0,0,0,0,0,0,0,0,0,0
110,67.9,0,2.06,0,3.52,0,0,10.62,6.98,0,0,0,0,0,0,0,0,0,5.25,1.52,0,0,0,0,0,0,0,0,0,0.09,0,0,0,2.06,0,0,0,0,0,0,0,0,0,0,0,0
109,69.03,0,1.29,0,3.51,0,0,11.43,6.06,0,0,0,0,0,0,0,0,0,4.84,1.27,0,0,0,0,0,0,0,0.35,0,0.09,0,0,0,2.13,0,0,0,0,0,0,0,0,0,0,0,0
110,67.49,0,1.92,0,3.49,0,0,12.63,5.54,0,0,0,0,0,0,0,0,0,5.13,1.26,0,0,0,0,0,0,0,0,0,0.09,0,0,0,2.45,0,0,0,0,0,0,0,0,0,0,0,0
108,68.67,0,1.55,0,3.51,0,0,10.9,6.27,0,0,0,0,0,0,0,0,0,4.83,2.03,0,0,0,0,0,0,0,0,0,0.09,0,0,0,1.89,0,0,0,0,0.26,0,0,0,0,0,0,0
108,68.61,0,1.28,0,3.49,0,0,11.36,6.02,0,0,0,0,0,0,0,0,0,5.77,1.26,0,0,0,0,0,0,0,0,0,0.09,0,0,0,2.12,0,0,0,0,0,0,0,0,0,0,0,0
106,70.08,0,1.27,0,3.47,0,0,11.39,5.5,0,0,0,0,0,0,0,0,0,5.17,1.25,0,0,0,0,0,0,0,0,0,0.09,0,0,0,1.78,0,0,0,0,0,0,0,0,0,0,0,0
16,49.98,0,21.65,19.24,0,0,0,0,0,0,0,0,0,0,0,0,0,0,0,0,0,0,4.93,0,0,0,0,0,0,0,0,0,0,4.2,0,0,0,0,0,0,0,0,0,0,0,0
33,58.19,0,12.09,18.82,0,0,0,0,0,0,0,0,0,4.01,0,0,0,0,0,0,0,0,0,0,0,0,0,0,0,0,0,0,0,6.89,0,0,0,0,0,0,0,0,0,0,0,0
40,58.24,0,12.14,20.73,0,0,0,0,0,0,0,0,0,0,0,0,0,1.97,0,0,0,0,0,0,0,0,0,0,0,0,0,0,0,6.92,0,0,0,0,0,0,0,0,0,0,0,0
40,58.26,0,12.09,19.75,0,0,0,0,0,0,0,0,0,0,0,0,0,3.02,0,0,0,0,0,0,0,0,0,0,0,0,0,0,0,6.88,0,0,0,0,0,0,0,0,0,0,0,0
50,58.17,0,12.1,20.82,0,0,0,0,0,0,0,0,0,0,2.01,0,0,0,0,0,0,0,0,0,0,0,0,0,0,0,0,0,0,6.9,0,0,0,0,0,0,0,0,0,0,0,0
7,50.42,0,21.9,20.61,0,0,0,0,0,0,0,0,0,0,0,0,0,0,0,0,0,0,2.98,0,0,0,0,0,0,0,0,0,0,4.09,0,0,0,0,0,0,0,0,0,0,0,0
2,52.61,0,19.09,20.32,0,0,0,0,0,0,0,0,0,0,0,0,0,0,0,0,0,0,2.94,0,0,0,0,0,0,0,0,0,0,5.04,0,0,0,0,0,0,0,0,0,0,0,0
4,55.96,0,16.2,19.99,0,0,0,0,0,0,0,0,0,0,0,0,0,0,0,0,0,0,2.89,0,0,0,0,0,0,0,0,0,0,4.96,0,0,0,0,0,0,0,0,0,0,0,0
13,53,0,17.36,21.47,0,0,0,0,0,0,0,0,0,0,0,0,0,0,0,0,0,0,2.55,0,0,0,0,0,0,0,0,0,0,5.62,0,0,0,0,0,0,0,0,0,0,0,0
94,0,40,10,20,20,10,0,0,0,0,0,0,0,0,0,0,0,0,0,0,0,0,0,0,0,0,0,0,0,0,0,0,0,0,0,0,0,0,0,0,0,0,0,0,0,0
88,25,25,7.5,9.72,9.72,15.56,0,0,0,0,0,0,0,0,0,0,0,0,0,0,0,0,0,0,0,0,0,0,0,0,7.5,0,0,0,0,0,0,0,0,0,0,0,0,0,0,0
75,50,7.3,4.7,0,38,0,0,0,0,0,0,0,0,0,0,0,0,0,0,0,0,0,0,0,0,0,0,0,0,0,0,0,0,0,0,0,0,0,0,0,0,0,0,0,0,0
85,25,62.5,0,0,0,0,0,12.5,0,0,0,0,0,0,0,0,0,0,0,0,0,0,0,0,0,0,0,0,0,0,0,0,0,0,0,0,0,0,0,0,0,0,0,0,0,0
64,48.5,48.5,0,0,0,0,0,3,0,0,0,0,0,0,0,0,0,0,0,0,0,0,0,0,0,0,0,0,0,0,0,0,0,0,0,0,0,0,0,0,0,0,0,0,0,0
87,42.5,42.5,0,0,0,0,0,15,0,0,0,0,0,0,0,0,0,0,0,0,0,0,0,0,0,0,0,0,0,0,0,0,0,0,0,0,0,0,0,0,0,0,0,0,0,0
53,60,33.5,0,0,0,0,0,6.5,0,0,0,0,0,0,0,0,0,0,0,0,0,0,0,0,0,0,0,0,0,0,0,0,0,0,0,0,0,0,0,0,0,0,0,0,0,0
107,48.7,6.3,0,0,0,0,0,0,0,0,0,0,0,0,0,0,0,0,0,45,0,0,0,0,0,0,0,0,0,0,0,0,0,0,0,0,0,0,0,0,0,0,0,0,0,0
98,39.7,15.3,0,0,0,0,0,0,0,0,0,0,0,0,0,0,0,0,0,45,0,0,0,0,0,0,0,0,0,0,0,0,0,0,0,0,0,0,0,0,0,0,0,0,0,0
66,27.5,27.5,0,0,0,0,0,0,0,0,0,0,0,0,0,0,0,0,0,45,0,0,0,0,0,0,0,0,0,0,0,0,0,0,0,0,0,0,0,0,0,0,0,0,0,0
93,17.9,37.1,0,0,0,0,0,0,0,0,0,0,0,0,0,0,0,0,0,45,0,0,0,0,0,0,0,0,0,0,0,0,0,0,0,0,0,0,0,0,0,0,0,0,0,0
95,9.1,45.9,0,0,0,0,0,0,0,0,0,0,0,0,0,0,0,0,0,45,0,0,0,0,0,0,0,0,0,0,0,0,0,0,0,0,0,0,0,0,0,0,0,0,0,0
99,53,7,0,0,0,0,0,0,0,0,0,0,0,0,0,0,0,0,0,40,0,0,0,0,0,0,0,0,0,0,0,0,0,0,0,0,0,0,0,0,0,0,0,0,0,0
105,43.5,16.5,0,0,0,0,0,0,0,0,0,0,0,0,0,0,0,0,0,40,0,0,0,0,0,0,0,0,0,0,0,0,0,0,0,0,0,0,0,0,0,0,0,0,0,0
87,30,30,0,0,0,0,0,0,0,0,0,0,0,0,0,0,0,0,0,40,0,0,0,0,0,0,0,0,0,0,0,0,0,0,0,0,0,0,0,0,0,0,0,0,0,0
81,20,40,0,0,0,0,0,0,0,0,0,0,0,0,0,0,0,0,0,40,0,0,0,0,0,0,0,0,0,0,0,0,0,0,0,0,0,0,0,0,0,0,0,0,0,0
83,10.4,49.6,0,0,0,0,0,0,0,0,0,0,0,0,0,0,0,0,0,40,0,0,0,0,0,0,0,0,0,0,0,0,0,0,0,0,0,0,0,0,0,0,0,0,0,0
81,47.1,17.9,0,0,0,0,0,0,0,0,0,0,0,0,0,0,0,0,0,35,0,0,0,0,0,0,0,0,0,0,0,0,0,0,0,0,0,0,0,0,0,0,0,0,0,0
87,32.5,32.5,0,0,0,0,0,0,0,0,0,0,0,0,0,0,0,0,0,35,0,0,0,0,0,0,0,0,0,0,0,0,0,0,0,0,0,0,0,0,0,0,0,0,0,0
69,21.1,43.9,0,0,0,0,0,0,0,0,0,0,0,0,0,0,0,0,0,35,0,0,0,0,0,0,0,0,0,0,0,0,0,0,0,0,0,0,0,0,0,0,0,0,0,0
70,10.6,54.4,0,0,0,0,0,0,0,0,0,0,0,0,0,0,0,0,0,35,0,0,0,0,0,0,0,0,0,0,0,0,0,0,0,0,0,0,0,0,0,0,0,0,0,0
113,0,65,0,0,0,0,0,0,0,0,0,0,0,0,0,0,0,0,0,35,0,0,0,0,0,0,0,0,0,0,0,0,0,0,0,0,0,0,0,0,0,0,0,0,0,0
77.4,0,0,0,0,0,0,0,11,0,0,0,0,0,0,0,0,0,0,0,0,0,25,0,0,0,4,0,0,0,0,0,0,0,0,0,60,0,0,0,0,0,0,0,0,0,0
160,0,0,0,0,0,0,0,0,0,0,0,0,0,0,0,0,0,0,0,0,0,10,0,0,0,0,0,0,0,0,0,0,0,0,0,0,0,0,0,70,0,0,0,0,0,20
130,0,0,0,0,0,0,0,0,0,0,0,0,0,0,0,0,0,0,0,0,0,10,0,0,0,0,0,0,0,0,0,0,0,0,0,0,0,0,0,60,0,0,0,0,0,30
150,0,0,0,0,0,0,0,0,0,0,0,0,0,0,0,0,0,0,0,0,0,14,0,0,0,0,0,0,0,0,0,0,0,0,0,0,0,0,0,58,0,0,0,0,0,28
67.2,48.98,2,24.57,0,24.45,0,0,0,0,0,0,0,0,0,0,0,0,0,0,0,0,0,0,0,0,0,0,0,0,0,0,0,0,0,0,0,0,0,0,0,0,0,0,0,0,0
70.5,47.26,2.01,23.66,0,23.57,0,0,0,0,0,0,0,0,0,0,0,0,0,0,0,0,0,0,0,0,0,0,0,0,0,0,0,0,3.5,0,0,0,0,0,0,0,0,0,0,0,0
76.2,47.85,2.03,23.96,0,23.86,0,0,0,0,0,0,0,0,0,0,0,0,0,0,0,0,0,0,0,0,0,0,0,0,0,0,0,0,0,0,0,2.3,0,0,0,0,0,0,0,0,0
79,0,72.84,0,0,3.65,0,0,0,10.02,0,0,0,0,0,0,0,0,0,13.49,0,0,0,0,0,0,0,0,0,0,0,0,0,0,0,0,0,0,0,0,0,0,0,0,0,0,0
79,0,72.74,0,0,3.65,0,0,0,9.94,0,0,0,0,0,0,0,0,0,13.67,0,0,0,0,0,0,0,0,0,0,0,0,0,0,0,0,0,0,0,0,0,0,0,0,0,0,0
79,0,71.96,0,0,3.66,0,0,0,9.8,0,0,0,0,0,0,0,0,0,14.58,0,0,0,0,0,0,0,0,0,0,0,0,0,0,0,0,0,0,0,0,0,0,0,0,0,0,0
78,0,69.11,0,0,3.54,0,0,0,9.45,0,0,0,0,0,0,0,0,0,17.9,0,0,0,0,0,0,0,0,0,0,0,0,0,0,0,0,0,0,0,0,0,0,0,0,0,0,0
77,0,65.83,0,0,3.43,0,0,0,9.03,0,0,0,0,0,0,0,0,0,21.71,0,0,0,0,0,0,0,0,0,0,0,0,0,0,0,0,0,0,0,0,0,0,0,0,0,0,0
70,0,65.9,0,0,1.32,0,0,0,5.5,0,0,0,0,0,0,0,0,0,27.28,0,0,0,0,0,0,0,0,0,0,0,0,0,0,0,0,0,0,0,0,0,0,0,0,0,0,0
71,0,80.39,0,0,1.29,0,0,0,4.83,0,0,0,0,0,0,0,0,0,13.49,0,0,0,0,0,0,0,0,0,0,0,0,0,0,0,0,0,0,0,0,0,0,0,0,0,0,0
78,0,73.53,0,0,1.84,0,0,0,9.99,0,0,0,0,0,0,0,0,0,14.64,0,0,0,0,0,0,0,0,0,0,0,0,0,0,0,0,0,0,0,0,0,0,0,0,0,0,0
81,0,69.09,0,0,7.13,0,0,0,9.49,0,0,0,0,0,0,0,0,0,14.29,0,0,0,0,0,0,0,0,0,0,0,0,0,0,0,0,0,0,0,0,0,0,0,0,0,0,0
84,0,63.7,0,0,13.77,0,0,0,8.73,0,0,0,0,0,0,0,0,0,13.8,0,0,0,0,0,0,0,0,0,0,0,0,0,0,0,0,0,0,0,0,0,0,0,0,0,0,0
81,61.87,0,6.24,8.5,6.35,4.51,0,4.31,5.96,0,0,0,0,0,0,0,0,0,0,0,0,0,0,0,0.04,0,0,0,0,0,0,0,0,0,0,0,2.22,0,0,0,0,0,0,0,0,0
81,61.87,0,6.25,8.49,6.34,4.51,0,4.3,5.96,0,0,0,0,0,0,0,0,0,0,0,0,0,0,0,0.06,0,0,0,0,0,0,0,0,0,0,0,2.22,0,0,0,0,0,0,0,0,0
81,61.85,0,6.24,8.49,6.35,4.51,0,4.3,5.96,0,0,0,0,0,0,0,0,0,0,0,0,0,0,0,0.08,0,0,0,0,0,0,0,0,0,0,0,2.22,0,0,0,0,0,0,0,0,0
81,61.81,0,6.24,8.49,6.35,4.51,0,4.31,5.96,0,0,0,0,0,0,0,0,0,0,0,0,0,0,0,0.11,0,0,0,0,0,0,0,0,0,0,0,2.22,0,0,0,0,0,0,0,0,0
82,61.7,0,5.77,8.06,7.23,3.62,0,5.24,5.31,0,0,0,0,0,0,0,0,0,0,0.72,0,0,0,0,0.04,0,0,0,0,0,0,0,0,0,0,0,2.31,0,0,0,0,0,0,0,0,0
82,66.31,0,4.18,3.07,8.45,4.39,0,4.87,4.88,0,0,0,0,0,0,0,0,0,0,2.12,0,0,0,0,0.06,0,0,0,0,0,0,0,0,0,0,0,1.67,0,0,0,0,0,0,0,0,0
82,66.4,0,4.33,2.92,7.38,4.05,0,5.01,4.84,0,0,0,0,0,0,0,0,0,0,3.33,0,0,0,0,0.06,0,0,0,0,0,0,0,0,0,0,0,1.68,0,0,0,0,0,0,0,0,0
36.3,58.65,8.17,16.17,0.73,4.05,8.48,0,0,0,0,0,0,0,0,0,0,0,0,0,1.86,0,0,0,0,0,0,0,0,0,1.83,0,0,0,0,0,0,0,0,0.06,0,0,0,0,0,0,0
36.6,58.19,8.21,16.52,0.73,4.07,8.5,0,0,0,0,0,0,0,0,0,0,0,0,0,1.86,0,0,0,0,0,0,0,0,0,1.83,0,0,0,0,0,0,0,0,0.09,0,0,0,0,0,0,0
37.6,57.44,8.41,16.57,0.78,4.24,9.55,0,0,0,0,0,0,0,0,0,0,0,0,0,1.89,0,0,0,0,0,0,1.12,0,0,0,0,0,0,0,0,0,0,0,0,0,0,0,0,0,0,0
83,68.29,0,0.72,15.48,1.53,0.04,0,4.05,8.12,0,0,0,0,0,0,0,0,0,0,0.53,0,0,0,0,0,0,0,0,0,0,0,0,0,0,0,0,1.24,0,0,0,0,0,0,0,0,0
69.8,66.99,0,0.55,15.96,2.1,0.04,0,3.09,7.16,0,0,0,0,0,0,0,0,0,0,1.85,0,0,0,0,0,0,0,0,0,0,0,0,0,0,0,0,2.26,0,0,0,0,0,0,0,0,0
85,67.94,0,0.72,16.81,0.22,0.04,0,4.04,8.81,0,0,0,0,0,0,0,0,0,0,0.18,0,0,0,0,0,0,0,0,0,0,0,0,0,0,0,0,1.24,0,0,0,0,0,0,0,0,0
79,66.53,0,0.78,16.51,3.05,0.04,0,2.86,8.04,0,0,0,0,0,0,0,0,0,0,1,0,0,0,0,0,0,0,0,0,0,0,0,0,0,0,0,1.19,0,0,0,0,0,0,0,0,0
81.1,65.58,0,0.78,16.24,2.95,0.04,0,4.54,6.76,0,0,0,0,0,0,0,0,0,0,1.42,0,0,0,0,0,0,0,0,0,0,0,0,0,0,0,0,1.69,0,0,0,0,0,0,0,0,0
70,67.49,0,1.03,15.03,2.54,0.04,0,3.79,4.27,0,0,0,0,0,0,0,0,0,0,4.3,0,0,0,0,0,0,0,0,0,0,0,0,0,0,0,0,1.51,0,0,0,0,0,0,0,0,0
74.2,68.55,0,0.72,15.44,2.28,0.04,0,3.54,7.25,0,0,0,0,0,0,0,0,0,0,0.94,0,0,0,0,0,0,0,0,0,0,0,0,0,0,0,0,1.24,0,0,0,0,0,0,0,0,0
71.2,67.47,0,1.03,14.98,2.53,0.04,0,4.28,4.78,0,0,0,0,0,0,0,0,0,0,3.39,0,0,0,0,0,0,0,0,0,0,0,0,0,0,0,0,1.5,0,0,0,0,0,0,0,0,0
81.2,65.62,0,1.32,15.37,3.06,0.04,0,5.64,5.73,0,0,0,0,0,0,0,0,0,0,1.48,0,0,0,0,0,0,0,0,0,0,0,0,0,0,0,0,1.74,0,0,0,0,0,0,0,0,0
74.6,66.56,0,1.02,15.96,3.49,0.04,0,2.96,7.48,0,0,0,0,0,0,0,0,0,0,1,0,0,0,0,0,0,0,0,0,0,0,0,0,0,0,0,1.49,0,0,0,0,0,0,0,0,0
99,4.97,54.69,9.96,0,4.93,4.97,5,9.88,4.99,0,0,0,0,0,0,0,0,0,0,0,0,0,0,0,0,0,0,0,0,0,0,0,0,0,0,0,0.61,0,0,0,0,0,0,0,0,0
109,0,57.01,9.63,0,0,4.61,6.57,9.51,7.92,0,0,0,0,0,0,0,0,0,0,0,0,0,0,0,0,0,0,0,0,0,0,0,0,0,0,0,0.32,0,0,0,4.43,0,0,0,0,0
98,4.71,56.2,13.89,0,0,4.99,5.12,9.76,4.71,0,0,0,0,0,0,0,0,0,0,0,0,0,0,0,0,0,0,0,0,0,0,0,0,0,0,0,0.62,0,0,0,0,0,0,0,0,0
100,5.05,56.63,9.07,0,0,4.45,5.08,8.56,7.25,0,0,0,0,0,0,0,0,0,2.8,0,0,0,0,0,0,0,0,0,0,0,0,0,0,0,0,0,1.11,0,0,0,0,0,0,0,0,0
70.9,18,36,0,0,0,3,2,5,2,0,0,0,0,0,0,0,0,0,31,0,0,0,0,0,0,0,0,0,0,0,0,0,0,3,0,0,0,0,0,0,0,0,0,0,0,0
65.7,18,36,0,0,0,3,2,4.5,1.5,0,0,0,0,0,0,0,0,0,32,0,0,0,0,0,0,0,0,0,0,0,0,0,0,3,0,0,0,0,0,0,0,0,0,0,0,0
70.1,13.5,36,0.5,0,0,3,2,5,2,0,0,0,0,0,0,0,0,0,33,0,0,0,0,0,0,0,0,0,0,0,0,0,0,5,0,0,0,0,0,0,0,0,0,0,0,0
72.1,19,32,0.5,0,0,0,4,4,3.5,0,0,0,0,0,0,0,0,0,36,0,0,0,0,0,0,0,0,0,0,0,0,0,0,1,0,0,0,0,0,0,0,0,0,0,0,0
71.4,15,36,0.5,0,0,0,4,4,3.5,0,0,0,0,0,0,0,0,0,36,0,0,0,0,0,0,0,0,0,0,0,0,0,0,1,0,0,0,0,0,0,0,0,0,0,0,0
75.4,11,40.5,0.5,0,0,0,3,6,3,0,0,0,0,0,0,0,0,0,36,0,0,0,0,0,0,0,0,0,0,0,0,0,0,0,0,0,0,0,0,0,0,0,0,0,0,0
75,11.5,39,0.5,0,0,0,3,6,3,0,0,0,0,0,0,0,0,0,36,0,0,0,0,0,0,0,0,0,0,0,0,0,0,1,0,0,0,0,0,0,0,0,0,0,0,0
66.2,17,32,0.5,0,0,0,4,4,3.5,0,0,0,0,0,0,0,0,0,36,0,0,0,0,0,0,0,0,0,0,0,0,0,0,3,0,0,0,0,0,0,0,0,0,0,0,0
72.7,16.5,36,0.5,0,0,0,2,5,2,0,0,0,0,0,0,0,0,0,33,0,0,0,0,0,0,0,0,0,0,0,0,0,0,5,0,0,0,0,0,0,0,0,0,0,0,0
70.4,10,28,0.5,0,0,6,2,4,0,0,0,0,0,0,0,0,0,0,48,0,0,0,0,0,0,0,0,0,0,0,1,0,0,0.5,0,0,0,0,0,0,0,0,0,0,0,0
69.4,10,28,0,0,0,6,2,3,1,0,0,0,0,0,0,0,0,0,47,0,0,0,0,0,0,0,0,0,0,0,0,0,0,3,0,0,0,0,0,0,0,0,0,0,0,0
71.7,10,28,0.5,0,0,6,2,4,1,0,0,0,0,0,0,0,0,0,48,0,0,0,0,0,0,0,0,0,0,0,0,0,0,0.5,0,0,0,0,0,0,0,0,0,0,0,0
68.4,15,23,0,0,0,6,2,4,1,0,0,0,0,0,0,0,0,0,48,0,0,0,0,0,0,0,0,0,0,0,0,0,0,1,0,0,0,0,0,0,0,0,0,0,0,0
76.1,8,28,0,0,0,5,2,4,1,0,0,0,0,0,0,0,0,0,47,0,0,0,0,0,0,0,0,0,0,0,0,0,0,5,0,0,0,0,0,0,0,0,0,0,0,0
72.2,8,28,0,0,0,3,2,5,2,0,0,0,0,0,0,0,0,0,47,0,0,0,0,0,0,0,0,0,0,0,0,0,0,5,0,0,0,0,0,0,0,0,0,0,0,0
72.9,8,30,0,0,0,3,2,4,1,0,0,0,0,0,0,0,0,0,47,0,0,0,0,0,0,0,0,0,0,0,0,0,0,5,0,0,0,0,0,0,0,0,0,0,0,0
72.3,10,28,0,0,0,3,2,4,1,0,0,0,0,0,0,0,0,0,47,0,0,0,0,0,0,0,0,0,0,0,0,0,0,5,0,0,0,0,0,0,0,0,0,0,0,0
72,13,25,1,0,0,3,2,4,1,0,0,0,0,0,0,0,0,0,45,0,0,0,0,0,0,0,0,0,0,0,2,0,0,4,0,0,0,0,0,0,0,0,0,0,0,0
73.4,12,26,0,0,0,2,2,7,0,0,0,0,0,0,0,0,0,0,46,0,0,0,0,0,0,0,0,0,0,0,0,0,0,5,0,0,0,0,0,0,0,0,0,0,0,0
72,74.01,0,0,15.76,0,0,0,8.39,1.84,0,0,0,0,0,0,0,0,0,0,0,0,0,0,0,0,0,0,0,0,0,0,0,0,0,0,0,0,0,0,0,0,0,0,0,0,0
58,74.33,0,0,16.89,0,0,0,6.33,2.45,0,0,0,0,0,0,0,0,0,0,0,0,0,0,0,0,0,0,0,0,0,0,0,0,0,0,0,0,0,0,0,0,0,0,0,0,0
54,75.93,0,0,16.04,0,0,0,4.32,3.71,0,0,0,0,0,0,0,0,0,0,0,0,0,0,0,0,0,0,0,0,0,0,0,0,0,0,0,0,0,0,0,0,0,0,0,0,0
64,73.85,0,0,16.49,0,0,0,5.64,4.02,0,0,0,0,0,0,0,0,0,0,0,0,0,0,0,0,0,0,0,0,0,0,0,0,0,0,0,0,0,0,0,0,0,0,0,0,0
67,72.49,0,0,17.26,0,0,0,3.8,6.45,0,0,0,0,0,0,0,0,0,0,0,0,0,0,0,0,0,0,0,0,0,0,0,0,0,0,0,0,0,0,0,0,0,0,0,0,0
72,72.33,0,0,16.15,0,0,0,11.52,0,0,0,0,0,0,0,0,0,0,0,0,0,0,0,0,0,0,0,0,0,0,0,0,0,0,0,0,0,0,0,0,0,0,0,0,0,0
78,70.89,0,0,16.69,0,0,0,12.42,0,0,0,0,0,0,0,0,0,0,0,0,0,0,0,0,0,0,0,0,0,0,0,0,0,0,0,0,0,0,0,0,0,0,0,0,0,0
72,73.74,0,0,15.07,0,0,0,11.19,0,0,0,0,0,0,0,0,0,0,0,0,0,0,0,0,0,0,0,0,0,0,0,0,0,0,0,0,0,0,0,0,0,0,0,0,0,0
37,66.14,7.43,11.06,5.43,4.97,0.04,0,0,0,0,0,0,0,0,0,0,0,0,0,4.93,0,0,0,0,0,0,0,0,0,0,0,0,0,0,0,0,0,0,0,0,0,0,0,0,0,0
52.3,55.38,1.79,10.98,23.14,2.22,0.81,0,4.01,0,0,0,0,0,0,0,0,0,0,0,0,0,0,0,0,0,0,0.16,0,0,0,0,0,0,0,0,0,1.51,0,0,0,0,0,0,0,0,0
46.5,55.5,3.58,11,23.2,2.22,0.81,0,2.01,0,0,0,0,0,0,0,0,0,0,0,0,0,0,0,0,0,0,0.16,0,0,0,0,0,0,0,0,0,1.52,0,0,0,0,0,0,0,0,0
42.1,55.55,4.48,11.02,23.22,2.23,0.81,0,1.01,0,0,0,0,0,0,0,0,0,0,0,0,0,0,0,0,0,0,0.16,0,0,0,0,0,0,0,0,0,1.52,0,0,0,0,0,0,0,0,0
51,56.85,1.77,10.86,22.9,2.19,0.8,0,3.97,0,0,0,0,0,0,0,0,0,0,0,0,0,0,0,0,0,0,0.16,0,0,0,0,0,0,0,0,0,0.5,0,0,0,0,0,0,0,0,0
44.5,57.02,4.43,10.9,22.98,2.2,0.81,0,1,0,0,0,0,0,0,0,0,0,0,0,0,0,0,0,0,0,0,0.16,0,0,0,0,0,0,0,0,0,0.5,0,0,0,0,0,0,0,0,0
50.9,58.93,1.68,10.31,21.81,2.08,0.76,0,3.77,0,0,0,0,0,0,0,0,0,0,0,0,0,0,0,0,0,0,0.16,0,0,0,0,0,0,0,0,0,0.5,0,0,0,0,0,0,0,0,0
47.9,60.93,1.59,9.88,20.73,1.97,0.72,0,3.57,0,0,0,0,0,0,0,0,0,0,0,0,0,0,0,0,0,0,0.16,0,0,0,0,0,0,0,0,0,0.45,0,0,0,0,0,0,0,0,0
40.3,59.12,4.16,10.34,21.88,2.09,0.76,0,0.99,0,0,0,0,0,0,0,0,0,0,0,0,0,0,0,0,0,0,0.16,0,0,0,0,0,0,0,0,0,0.5,0,0,0,0,0,0,0,0,0
41.1,60.98,3.98,9.91,20.93,1.98,0.72,0,0.89,0,0,0,0,0,0,0,0,0,0,0,0,0,0,0,0,0,0,0.16,0,0,0,0,0,0,0,0,0,0.45,0,0,0,0,0,0,0,0,0
43.2,53.21,8.55,10.51,22.24,2.12,0.78,0,1.01,0,0,0,0,0,0,0,0,0,0,0,0,0,0,0,0,0,0,0.16,0,0,0,0,0,0,0,0,0,1.42,0,0,0,0,0,0,0,0,0
61,71.71,11.41,4.49,0.79,1.47,0,2.13,4.92,2.97,0,0,0,0,0,0,0,0,0,0,0,0,0,0,0,0,0,0,0,0,0.11,0,0,0,0,0,0,0,0,0,0,0,0,0,0,0,0
69,68.6,8.47,4.73,0.79,5.65,0,2.12,5.73,3.84,0,0,0,0,0,0,0,0,0,0,0,0,0,0,0,0,0,0,0,0,0.07,0,0,0,0,0,0,0,0,0,0,0,0,0,0,0,0
68,67.64,10.13,5.16,1.11,3.89,0,1.07,7.24,3.67,0,0,0,0,0,0,0,0,0,0,0,0,0,0,0,0,0,0,0,0,0.09,0,0,0,0,0,0,0,0,0,0,0,0,0,0,0,0
58,73.69,8.66,4.6,0.16,2.71,0,2.12,4.81,3.16,0,0,0,0,0,0,0,0,0,0,0,0,0,0,0,0,0,0,0,0,0.09,0,0,0,0,0,0,0,0,0,0,0,0,0,0,0,0
69,65.85,15.41,4.28,0.16,2.63,0,1.72,6.43,3.41,0,0,0,0,0,0,0,0,0,0,0,0,0,0,0,0,0,0,0,0,0.11,0,0,0,0,0,0,0,0,0,0,0,0,0,0,0,0
137,0,33,1,0,0,0,16.5,0,16.5,0,0,0,0,0,0,0,0,0,0,0,0,0,0,0,0,0,0,0,0,0,0,0,0,0,0,0,0,0,0,0,33,0,0,0,0,0
119,0,30,10,0,0,0,15,0,15,0,0,0,0,0,0,0,0,0,0,0,0,0,0,0,0,0,0,0,0,0,0,0,0,0,0,0,0,0,0,0,30,0,0,0,0,0
134.1,0,25,1,0,0,0,24.5,0,24.5,0,0,0,0,0,0,0,0,0,0,0,0,0,0,0,0,0,0,0,0,0,0,0,0,0,0,0,0,0,0,0,25,0,0,0,0,0
80,68.8,0,3.19,6.17,9.55,0,0,1.85,7.04,0,0,0,0,0,0,0,0,0,0,3.14,0,0,0,0,0,0,0,0,0,0,0,0,0,0,0,0,0.26,0,0,0,0,0,0,0,0,0
76,67.35,0,4.32,5.07,10.02,0.08,0,5.97,2.64,0,0,0,0,0,0,0,0,0,0,3.26,0,0,0,0,0,0,0,0,0,0,0,0,0,0,0,0,1.29,0,0,0,0,0,0,0,0,0
81,66.58,0,4.78,3.02,7.97,1.9,0,4.81,4.38,0,0,0,0,0,0,0,0,0,0,4.97,0,0,0,0,0,0,0,0,0,0,0,0,0,0,0,0,1.59,0,0,0,0,0,0,0,0,0
97,0,0,0,0,0,19.74,0,0,0,0,0,0,0,0,0,0,0,6.66,7.44,0,0,0,0,0,0,0,0,0,0,0,0,0,0,0,0,0,0,0,0,0,26.65,39.51,0,0,0,0
100,0,0,0,0,0,20.39,0,0,0,0,0,0,0,0,0,0,0,0.98,7.68,0,0,0,0,0,0,0,0,0,0,0,0,0,0,0,0,0,0,0,0,0,27.54,43.41,0,0,0,0
99,0,0,0,0,0,19.88,0,0,0,0,0,0,0,0,0,0,0,6.7,7.49,0,0,0,0,0,0,0,0,0,0,0,0,0,0,0,0,0,0,0,0,0,23.62,42.31,0,0,0,0
100,0,0,0,0,0,17.84,0,0,0,0,0,0,0,0,0,0,0,9.55,3.73,1.32,0,0,0,0,0,0,0,0,0,0,0,0,0,0,0,0,0,0,0,0,25.7,41.86,0,0,0,0
98,0,0,0.15,0,0,19.64,0,0,0,0,0,0,0,0,0,0,0,4.85,5.69,0.6,0,0,0,0,0.48,0,0,0,0,0,0,0,0,0,0,0,0,0,0,0,26.12,42.47,0,0,0,0
99,0,0,0,0,0,23.4,0,0,0,0,0,0,0,0,0,0,0,2.94,4.79,1.2,0,0,0,0,0,0,0,0,0,0,0,0,0,0,0,0,0,0,0,0,26.37,41.17,0,0,0,0.13
101,0,0,0,0,0,25.4,0,0,0,0,0,0,0,0,0,0,0,0.59,7.66,0,0,0,0,0,0.2,0,0,0,0,0,0,0,0,0,0,0,0,0,0,0,26.33,39.82,0,0,0,0
99,0,0,0,0,0,23.57,0,0,0,0,0,0,0,0,0,0,0,1.98,5.79,0.76,0,0,0,0,0,0,0,0,0,0,0,0,0,0,0,0,0,0,0,0,24.36,43.2,0,0,0,0.34
100,0,0,0.15,0,0,21.17,0,0,0,0,0,0,0,0,0,0,0,2.91,6.65,1.34,0,0,0,0,0,0,0,0,0,0,0,0,0,0,0,0,0,0,0,0,26.13,41.65,0,0,0,0
89,0,0,0,0,0,13.32,0,0,0,0,0,0,0,0,0,0,0,0,17.93,4.93,0,0,0,0,0,0,0,0,0,0,0,0,0,0,0,0,0,0,0,0,25.7,38.12,0,0,0,0
93,0,0,0,0,0,13.66,0,0,0,0,0,0,0,0,0,0,0,0,13.79,5.05,0,0,0,0,0,0,0,0,0,0,0,0,0,0,0,0,0,0,0,0,26.36,41.14,0,0,0,0
91,0,0,0,0,1.29,9.42,0,0,0,0,0,0,0,0,0,0,0,0,17.76,6.97,0,0,0,0,0,0,0,0,0,0,0,0,0,0,0,0,0,0,0,0,24.43,40.13,0,0,0,0
92,0,0,1.45,0,2.63,11.56,0,0,0,0,0,0,0,0,0,0,0,0,12.7,4.28,0,0,0,0,0.46,0,0,0,0,0,0,0,0,0,0,0,0,0,0,0,26.01,40.59,0,0,0,0.32
90,0,0,1.36,0,7.44,12.69,0,0,0,0,0,0,0,0,0,0,0,0,17.08,4.02,0,0,0,0,0.87,0,0,0,0,0,0,0,0,0,0,0,0,0,0,0,21.54,34.4,0,0,0,0.6
95,0,0,0,0,1.34,12.78,0,0,0,0,0,0,0,0,0,0,0,0,11.12,5.82,0,0,0,0,0,0,0,0,0,0,0,0,0,0,0,0,0,0,0,0,25.5,43.11,0,0,0,0.33
94,0,0,1.5,0,0,13.99,0,0,0,0,0,0,0,0,0,0,0,0,9.41,4.44,0,0,0,0,0,0,0,0,0,0,0,0,0,0,0,0,0,0,0,0,26.44,44.22,0,0,0,0
92,0,0,0.72,0,1.31,13.42,0,0,0,0,0,0,0,0,0,0,0,0,16.25,2.84,0,0,0,0,0,0,0,0,0,0,0,0,0,0,0,0,0,0,0,0,25.88,39.58,0,0,0,0
97,0,0,0.76,0,0,12.17,0,0,0,0,0,0,0,0,0,0,0,0,9.55,1.5,0,0,0,0,0.49,0,0,0,0,0,0,0,0,0,0,0,0,0,0,0,28.49,47.04,0,0,0,0
38,0,0,1.37,0,6.25,12.79,0,0,0,0,0,0,0,0,0,0,0,0,17.21,4.73,0,0,0,0,0.88,0,0,0,0,0,0,0,0,0,0,0,0,0,0,0,20.73,35.44,0,0,0,0.6
35,0,0,0,0,0,13.35,0,0,0,0,0,0,0,0,0,0,0,0,17.97,4.94,0,0,0,0,0,0,0,0,0,0,0,0,0,0,0,0,0,0,0,0,24.73,39.01,0,0,0,0
45,0,0,0,0,0,16.75,0,0,0,0,0,0,0,0,0,0,0,0,14.85,0,0,0,0,0,0,0,0,0,0,0,0,0,0,0,0,0,0,0,0,0,27.68,40.72,0,0,0,0
40,0,0,0,0,0,13.68,0,0,0,0,0,0,0,0,0,0,0,0,13.81,5.06,0,0,0,0,0,0,0,0,0,0,0,0,0,0,0,0,0,0,0,0,25.86,41.59,0,0,0,0
42,0,0,0,0,1.32,12.59,0,0,0,0,0,0,0,0,0,0,0,0,14.59,5.73,0,0,0,0,0,0,0,0,0,0,0,0,0,0,0,0,0,0,0,0,23.01,42.44,0,0,0,0.32
47,0,0,0,0,0,23.45,0,0,0,0,0,0,0,0,0,0,0,3.93,3.84,1.21,0,0,0,0,0,0,0,0,0,0,0,0,0,0,0,0,0,0,0,0,25.33,42.11,0,0,0,0.13
45,0,0,0,0,0,19.87,0,0,0,0,0,0,0,0,0,0,0,0,13.1,0,0,0,0,0,0,0,0,0,0,0,0,0,0,0,0,0,0,0,0,0,26.83,40.2,0,0,0,0
32,0,0,0.73,0,0,15.95,0,0,0,0,0,0,0,0,0,0,0,0.93,18.21,0,0,0,0,0,0.46,0,0,0,0,0,0,0,0,0,0,0,0,0,0,0,22.97,40.75,0,0,0,0
40,0,0,0,0,0,19.9,0,0,0,0,0,0,0,0,0,0,0,6.71,7.5,0,0,0,0,0,0,0,0,0,0,0,0,0,0,0,0,0,0,0,0,0,23.11,42.78,0,0,0,0
43,0,0,0,0,0,20.66,0,0,0,0,0,0,0,0,0,0,0,1,5.84,2.29,0,0,0,0,0,0,0,0,0,0,0,0,0,0,0,0,0,0,0,0,22.32,47.89,0,0,0,0
49,52.54,32.45,0,0,0,0,7.52,0,0,0,0,0,0,0,0,0,0,0,0,7.49,0,0,0,0,0,0,0,0,0,0,0,0,0,0,0,0,0,0,0,0,0,0,0,0,0,0
50,51.79,36.34,0,0,0,0,7.41,0,0,0,0,0,0,0,0,0,0,0,0,4.46,0,0,0,0,0,0,0,0,0,0,0,0,0,0,0,0,0,0,0,0,0,0,0,0,0,0
48,52.49,32.43,0,7.52,0,0,7.56,0,0,0,0,0,0,0,0,0,0,0,0,0,0,0,0,0,0,0,0,0,0,0,0,0,0,0,0,0,0,0,0,0,0,0,0,0,0,0
58,54.03,30.77,0,0,0,0,3.36,0.54,0,0,0,0,0,0,0,0,0,0,0,11.3,0,0,0,0,0,0,0,0,0,0,0,0,0,0,0,0,0,0,0,0,0,0,0,0,0,0
57,47.02,29.88,0,10.79,0,0,5.2,0,2.31,0,0,0,0,0,0,0,0,0,0,4.8,0,0,0,0,0,0,0,0,0,0,0,0,0,0,0,0,0,0,0,0,0,0,0,0,0,0
54,52.59,32.52,0,0,0,0,9.44,0,0,0,0,0,0,0,0,0,0,0,0,5.45,0,0,0,0,0,0,0,0,0,0,0,0,0,0,0,0,0,0,0,0,0,0,0,0,0,0
53,56.58,28.5,0,0,0,0,7.47,0,0,0,0,0,0,0,0,0,0,0,0,7.45,0,0,0,0,0,0,0,0,0,0,0,0,0,0,0,0,0,0,0,0,0,0,0,0,0,0
54,52.61,32.52,0,0,0,2.72,9.43,0,0,0,0,0,0,0,0,0,0,0,0,2.72,0,0,0,0,0,0,0,0,0,0,0,0,0,0,0,0,0,0,0,0,0,0,0,0,0,0
56,52.61,32.49,0,0,0,0,7.42,2.04,0,0,0,0,0,0,0,0,0,0,0,5.44,0,0,0,0,0,0,0,0,0,0,0,0,0,0,0,0,0,0,0,0,0,0,0,0,0,0
54,52.59,32.48,0,0,0,0,8.48,0,1.01,0,0,0,0,0,0,0,0,0,0,5.44,0,0,0,0,0,0,0,0,0,0,0,0,0,0,0,0,0,0,0,0,0,0,0,0,0,0
52,52.7,32.5,0,0,7.5,0,7.3,0,0,0,0,0,0,0,0,0,0,0,0,0,0,0,0,0,0,0,0,0,0,0,0,0,0,0,0,0,0,0,0,0,0,0,0,0,0,0
53,54,33,0,0,6,0,7,0,0,0,0,0,0,0,0,0,0,0,0,0,0,0,0,0,0,0,0,0,0,0,0,0,0,0,0,0,0,0,0,0,0,0,0,0,0,0
55,52.5,32,0,0,4,4,7.5,0,0,0,0,0,0,0,0,0,0,0,0,0,0,0,0,0,0,0,0,0,0,0,0,0,0,0,0,0,0,0,0,0,0,0,0,0,0,0
51,51.4,34.6,0,0,7,0,4.5,0,2.5,0,0,0,0,0,0,0,0,0,0,0,0,0,0,0,0,0,0,0,0,0,0,0,0,0,0,0,0,0,0,0,0,0,0,0,0,0
52,52.6,32.5,0,0,3.7,0,7.5,0,0,0,0,0,0,0,0,0,0,0,0,3.7,0,0,0,0,0,0,0,0,0,0,0,0,0,0,0,0,0,0,0,0,0,0,0,0,0,0
53,52.35,32.33,0,0,7.41,0,7.51,0,0,0,0,0,0,0,0,0,0,0,0,0,0,0,0,0,0,0,0,0,0,0,0,0,0,0,0,0,0,0,0,0,0.4,0,0,0,0,0
53,52.1,32.2,0,0,7.4,0,7.4,0,0,0,0,0,0,0,0,0,0,0,0,0,0,0,0,0,0,0,0,0,0,0,0,0,0,0,0,0,0,0,0,0,0.9,0,0,0,0,0
49,56.3,28.4,0.4,0,7.4,0,7.5,0,0,0,0,0,0,0,0,0,0,0,0,0,0,0,0,0,0,0,0,0,0,0,0,0,0,0,0,0,0,0,0,0,0,0,0,0,0,0
52,56.55,28.47,0,0,5.49,0,9.49,0,0,0,0,0,0,0,0,0,0,0,0,0,0,0,0,0,0,0,0,0,0,0,0,0,0,0,0,0,0,0,0,0,0,0,0,0,0,0
53,56.55,28.47,0,0,9.49,0,5.49,0,0,0,0,0,0,0,0,0,0,0,0,0,0,0,0,0,0,0,0,0,0,0,0,0,0,0,0,0,0,0,0,0,0,0,0,0,0,0
77,18,36,0.5,0,0,3,2,6,2.5,0,0,0,0,0,0,0,0,0,27,0,0,0,0,0,0,0,0,0,0,0,0,0,0,5,0,0,0,0,0,0,0,0,0,0,0,0
72,18.5,36,0.5,0,0,3,2,5,2,0,0,0,0,0,0,0,0,0,33,0,0,0,0,0,0,0,0,0,0,0,0,0,0,0,0,0,0,0,0,0,0,0,0,0,0,0
72,20,32,0.5,0,0,0,4,4,3.5,0,0,0,0,0,0,0,0,0,36,0,0,0,0,0,0,0,0,0,0,0,0,0,0,0,0,0,0,0,0,0,0,0,0,0,0,0
68,15,36,0.5,0,0,0,7,3,1.5,0,0,0,0,0,0,0,0,0,36,0,0,0,0,0,0,0,0,0,0,0,0,0,0,1,0,0,0,0,0,0,0,0,0,0,0,0
66,16,36,0,0,0,0,8,2.5,1,0,0,0,0,0,0,0,0,0,36,0,0,0,0,0,0,0,0,0,0,0,0,0,0,0.5,0,0,0,0,0,0,0,0,0,0,0,0
74.7,11.6,45.1,0.7,0,0,0,4.7,7.9,0,0,0,0,0,0,0,0,0,0,30,0,0,0,0,0,0,0,0,0,0,0,0,0,0,0,0,0,0,0,0,0,0,0,0,0,0,0
75,15,24,0,0,0,6,0,5,1,0,0,0,0,0,0,0,0,0,48,0,0,0,0,0,0,0,0,0,0,0,0,0,0,1,0,0,0,0,0,0,0,0,0,0,0,0
46,0.6,0,0,0,0,0,0,0,0,0,0,0,0,0,0,0,0,0,6,0,0,0,59.3,0,0,0,0,0,0,0,0,0,0,0,0,0,0,0,0.8,0,33.3,0,0,0,0,0
41.5,0,0,0,0,0,0,0,0,0,0,0,0,0,0,0,0,0,0,0,0,0,0,68.4,0,0,0,0,0,0,0,0,0,0,0,0,0,0,0,2.1,0,29.5,0,0,0,0,0
74,11.5,44.7,0.7,0,0,0,4.6,7.8,0,0,0,0,0,0,0,0,0,1,29.7,0,0,0,0,0,0,0,0,0,0,0,0,0,0,0,0,0,0,0,0,0,0,0,0,0,0,0
52.7,71.58,16.6,1.89,0,0,0,3.22,3.11,3.07,0,0,0,0,0,0,0,0,0,0,0,0,0,0,0,0,0,0,0,0,0,0,0,0.53,0,0,0,0,0,0,0,0,0,0,0,0,0
53.2,60.64,23.26,5.29,0,0,0,3.39,3.27,3.22,0,0,0,0,0,0,0,0,0,0,0,0,0,0,0,0,0,0,0,0,0,0,0,0.93,0,0,0,0,0,0,0,0,0,0,0,0,0
52.8,61.66,22.26,5.29,0,0,0,3.38,3.26,3.22,0,0,0,0,0,0,0,0,0,0,0,0,0,0,0,0,0,0,0,0,0,0,0,0.93,0,0,0,0,0,0,0,0,0,0,0,0,0
52.2,66.16,19.98,3.25,0,0,0,3.33,3.21,3.16,0,0,0,0,0,0,0,0,0,0,0,0,0,0,0,0,0,0,0,0,0,0,0,0.91,0,0,0,0,0,0,0,0,0,0,0,0,0
51,78.48,10.83,0.62,0,0,0,3.16,3.04,3,0,0,0,0,0,0,0,0,0,0,0,0,0,0,0,0,0,0,0,0,0,0,0,0.87,0,0,0,0,0,0,0,0,0,0,0,0,0
51.2,79.91,9.08,1.24,0,0,0,3.17,3.06,3.02,0,0,0,0,0,0,0,0,0,0,0,0,0,0,0,0,0,0,0,0,0,0,0,0.52,0,0,0,0,0,0,0,0,0,0,0,0,0
50.9,78.84,9.2,1.88,0,0,0,3.21,3.1,3.06,0,0,0,0,0,0,0,0,0,0,0,0,0,0,0,0,0,0,0,0,0,0,0,0.71,0,0,0,0,0,0,0,0,0,0,0,0,0
51.1,79.07,8.3,2.52,0,0,0,3.22,3.11,3.07,0,0,0,0,0,0,0,0,0,0,0,0,0,0,0,0,0,0,0,0,0,0,0,0.71,0,0,0,0,0,0,0,0,0,0,0,0,0
52,65.07,23.4,1.28,0,0,0,3.27,3.15,3.11,0,0,0,0,0,0,0,0,0,0,0,0,0,0,0,0,0,0,0,0,0,0,0,0.72,0,0,0,0,0,0,0,0,0,0,0,0,0
52.1,64.07,24.37,1.28,0,0,0,3.28,3.16,3.12,0,0,0,0,0,0,0,0,0,0,0,0,0,0,0,0,0,0,0,0,0,0,0,0.72,0,0,0,0,0,0,0,0,0,0,0,0,0
41.2,60.12,19.48,6.69,0,0,0.44,0,3.85,0,0,0,0,0,0,0,0,0,0,7.96,0,0,0,0,0,0,0,0,0,0,0.02,0,0,0,0,0,0,0,0,0,0,1.44,0,0,0,0,0
40.5,59.48,19.28,6.61,0,0,0.44,0,3.81,0,0,0,0,0,0,0,0,0,0,10.36,0,0,0,0,0,0,0,0,0,0,0.02,0,0,0,0,0,0,0,0,0,0,0,0,0,0,0,0
42.1,61.23,16.34,6.56,2.16,0,0.57,0,3.78,0,0,0,0,0,0,0,0,0,0,8.63,0,0,0,0,0,0,0,0,0,0,0.02,0,0,0,0,0,0,0.71,0,0,0,0,0,0,0,0,0
40.6,61.47,19.2,6.59,0,0,0.44,0,3.79,0,0,0,0,0,0,0,0,0,0,7.84,0.65,0,0,0,0,0,0,0,0,0,0.02,0,0,0,0,0,0,0,0,0,0,0,0,0,0,0,0
39.5,61.36,19.16,6.58,0,0,0.44,0,3.79,0,0,0,0,0,0,0,0,0,0,8.65,0,0,0,0,0,0,0,0,0,0,0.02,0,0,0,0,0,0,0,0,0,0,0,0,0,0,0,0
37.1,61.33,19.17,6.58,0,0,0.43,2,1.82,0,0,0,0,0,0,0,0,0,0,8.65,0,0,0,0,0,0,0,0,0,0,0.02,0,0,0,0,0,0,0,0,0,0,0,0,0,0,0,0
35.3,62.49,19.22,7.18,0,0,0.43,2.01,0,0,0,0,0,0,0,0,0,0,0,8.67,0,0,0,0,0,0,0,0,0,0,0,0,0,0,0,0,0,0,0,0,0,0,0,0,0,0,0
36.2,62.08,19.03,6.47,0,0,0,1.99,1.81,0,0,0,0,0,0,0,0,0,0,8.59,0,0,0,0,0,0,0,0.03,0,0,0,0,0,0,0,0,0,0,0,0,0,0,0,0,0,0,0
37.2,64.36,15.45,7.91,0,0,0.61,0,3.8,0,0,0,0,0,0,0,0,0,0,7.85,0,0,0,0,0,0,0,0,0,0,0.02,0,0,0,0,0,0,0,0,0,0,0,0,0,0,0,0
38.9,64.14,16.37,6.57,0,0,0.44,0,3.78,0,0,0,0,0,0,0,0,0,0,7.82,0.65,0,0,0.2,0,0,0,0.03,0,0,0,0,0,0,0,0,0,0,0,0,0,0,0,0,0,0,0
86,0,0,0,0,0,11.78,0,0,0,0,0,0,0,0,0,0,0,0,22.18,0,0,0,0,0,0,0,0,0,0,0,0,0,0,0,0,0,0,0,0,0,29.51,36.53,0,0,0,0
98,0,0,0,0,0,19.7,0,0,0,0,0,0,0,0,0,0,0,14.24,0,0,0,0,0,0,0,0,0,0,0,0,0,0,0,0,0,0,0,0,0,0,26.61,39.45,0,0,0,0
99,0,0,0,0,0,14.6,0,0,0,0,0,0,0,0,0,0,0,0,3.93,1.54,0,0,0,0,0,0,0,0,0,0,0,0,0,0,0,0,0,0,0,0,31.55,48.38,0,0,0,0
94,0,0,0,0,0,2.78,0,0,0,0,0,0,0,0,0,0,0,0,13.11,19.91,0,0,0,0,0,0,0,0,0,0,0,0,0,0,0,0,0,0,0,0,25.07,39.13,0,0,0,0
73.5,72.1,0,3.97,1.15,0,0,19.14,0,1.23,0,0,0,0,0,0,0,0,0,0.35,0,0,0,0,0,0,0,0,0,0,0,0,0,0,0,0,0,1.08,0.17,0,0,0.81,0,0,0,0,0
62,72.7,0,3.95,1.14,0,0,19.24,0,0.61,0,0,0,0,0,0,0,0,0,0.35,0,0,0,0,0,0,0,0,0,0,0,0,0,0,0,0,0,1.07,0.13,0,0,0.81,0,0,0,0,0
59.5,71.07,0,3.88,1.21,0,2.18,17.31,0,0.97,0,0,0,0,0,0,0,0,0,0.37,0,0,0,0,0,0,0,0,0,0,0,0,0,0,0,0,0,1.97,0.18,0,0,0.86,0,0,0,0,0
60,69.88,0,4.04,1.26,0,4.14,15.92,0,1.01,0,0,0,0,0,0,0,0,0,0.39,0,0,0,0,0,0,0,0,0,0,0,0,0,0,0,0,0,2.06,0.18,0,0,1.12,0,0,0,0,0
58,69.85,0,4.04,1.26,0,4.14,15.92,0,1.01,0,0,0,0,0,0,0,0,0,0.39,0,0,0,0,0,0,0,0,0,0,0,0,0,0,0,0,0,2.06,0,0.21,0,1.12,0,0,0,0,0
58,70.05,0,4.04,1.26,0,4.13,15.89,0,1.01,0,0,0,0,0,0,0,0,0,0.39,0,0,0,0,0,0,0,0,0,0,0,0,0,0,0,0,0,2.05,0.07,0,0,1.11,0,0,0,0,0
62,69.01,0,4.09,1.27,0,4.18,16.09,0,1.02,0,0,0,0,0,0,0,0,0,0.39,0,0,0,0,0,0,0,0,0,0,0,0,0,0,0,0,0,2.08,0.74,0,0,1.13,0,0,0,0,0
66,68.43,2.24,7.33,0,0,0,13.55,3.52,1.32,0,0,0,0,0,0,0,0,0,0.38,0,0,0,0,0,0,0,0,0,0,0,0.48,0,0,1.56,0,0,1.01,0.18,0,0,0,0,0,0,0,0
84,65.22,0,8.54,0,0,0,12.49,10.54,0,0,0,0,0,0,0,0,0,0,0,0,0,0,0,0,0,0,0,0,0,0,0,0,0,0,0,0,3.03,0.18,0,0,0,0,0,0,0,0
44.7,51.9,18.78,8.78,11.03,6.18,1.75,0,0.21,0.07,0,0,0,0,0,0,0,0,0,0,1.26,0,0,0,0,0,0,0,0,0,0,0,0,0,0,0,0,0,0.04,0,0,0,0,0,0,0,0
44.4,56.3,15.77,7.41,11.69,5.53,2.02,0,0.26,0.1,0,0,0,0,0,0,0,0,0,0,0.81,0,0,0,0,0,0,0,0,0,0,0,0,0,0,0,0,0,0.11,0,0,0,0,0,0,0,0
40.9,57.54,14.99,8.77,11.01,4.42,2.04,0,0.16,0.17,0,0,0,0,0,0,0,0,0,0,0.82,0,0,0,0,0,0,0,0,0,0,0,0,0,0,0,0,0,0.08,0,0,0,0,0,0,0,0
40.4,58.98,13.08,8.74,11.46,4.41,2.12,0,0.21,0.07,0,0,0,0,0,0,0,0,0,0,0.82,0,0,0,0,0,0,0,0,0,0,0,0,0,0,0,0,0,0.11,0,0,0,0,0,0,0,0
43.7,53.65,17.81,8.77,11.82,4.77,2.04,0,0.21,0.07,0,0,0,0,0,0,0,0,0,0,0.82,0,0,0,0,0,0,0,0,0,0,0,0,0,0,0,0,0,0.04,0,0,0,0,0,0,0,0
44.2,54.5,15.94,8.76,11.81,5.58,2.04,0,0.26,0.1,0,0,0,0,0,0,0,0,0,0,0.82,0,0,0,0,0,0,0,0,0,0,0,0,0,0,0,0,0,0.19,0,0,0,0,0,0,0,0
42.6,57.46,12.86,8.59,13.8,3.99,0.83,0,0.26,0.1,0,0,0,0,0,0,0,0,0,0,1.85,0,0,0,0,0,0,0,0,0,0,0,0,0,0,0,0,0,0.26,0,0,0,0,0,0,0,0
39.2,57.16,16.89,8.78,8.91,5.59,1.62,0,0.21,0.07,0,0,0,0,0,0,0,0,0,0,0.69,0,0,0,0,0,0,0,0,0,0,0,0,0,0,0,0,0,0.08,0,0,0,0,0,0,0,0
49,53.09,13.39,10.26,9.92,6.89,0.35,0,0.05,0.04,0,0,0,0,0,0,0,0,0,0,5.66,0,0,0,0,0,0,0,0,0,0,0,0,0,0,0,0,0,0.35,0,0,0,0,0,0,0,0
43.9,51.59,14.09,11.99,9.73,10.26,0.34,0,0.05,0.03,0,0,0,0,0,0,0,0,0,0,1.77,0,0,0,0,0,0,0,0,0,0,0,0,0,0,0,0,0,0.15,0,0,0,0,0,0,0,0
37.5,64.44,6.51,11.95,6.47,7.4,0,0,0,0,0,0,0,0,0,0,0,0,0,0,3.23,0,0,0,0,0,0,0,0,0,0,0,0,0,0,0,0,0,0,0,0,0,0,0,0,0,0
35,66.55,6.45,12.5,4.65,6.6,0,0,0,0,0,0,0,0,0,0,0,0,0,0,3.25,0,0,0,0,0,0,0,0,0,0,0,0,0,0,0,0,0,0,0,0,0,0,0,0,0,0
36.5,66.38,5.5,12.49,5.22,6.17,0,0,0,0,0,0,0,0,0,0,0,0,0,0,4.24,0,0,0,0,0,0,0,0,0,0,0,0,0,0,0,0,0,0,0,0,0,0,0,0,0,0
36.9,67.84,6,12.58,3.29,6.69,0,0,0,0,0,0,0,0,0,0,0,0,0,0,3.6,0,0,0,0,0,0,0,0,0,0,0,0,0,0,0,0,0,0,0,0,0,0,0,0,0,0
35.2,66.15,6.6,12.5,5,6.1,0,0,0,0,0,0,0,0,0,0,0,0,0,0,3.65,0,0,0,0,0,0,0,0,0,0,0,0,0,0,0,0,0,0,0,0,0,0,0,0,0,0
36.9,64.13,7.77,12.36,5.03,6.98,0,0,0,0,0,0,0,0,0,0,0,0,0,0,3.73,0,0,0,0,0,0,0,0,0,0,0,0,0,0,0,0,0,0,0,0,0,0,0,0,0,0
36,63.94,8.19,12.23,5.66,6.83,0,0,0,0,0,0,0,0,0,0,0,0,0,0,3.15,0,0,0,0,0,0,0,0,0,0,0,0,0,0,0,0,0,0,0,0,0,0,0,0,0,0
34.6,65.24,7.8,12.84,4.7,5.59,0,0,0,0,0,0,0,0,0,0,0,0,0,0,3.83,0,0,0,0,0,0,0,0,0,0,0,0,0,0,0,0,0,0,0,0,0,0,0,0,0,0
36.2,66.45,5.51,12.55,5.16,7.52,0,0,0,0,0,0,0,0,0,0,0,0,0,0,2.81,0,0,0,0,0,0,0,0,0,0,0,0,0,0,0,0,0,0,0,0,0,0,0,0,0,0
33.7,67.6,7.05,12.2,3.55,5.85,0,0,0,0,0,0,0,0,0,0,0,0,0,0,3.75,0,0,0,0,0,0,0,0,0,0,0,0,0,0,0,0,0,0,0,0,0,0,0,0,0,0
34.9,66.7,6.51,12.5,4.37,6.3,0,0,0,0,0,0,0,0,0,0,0,0,0,0,3.62,0,0,0,0,0,0,0,0,0,0,0,0,0,0,0,0,0,0,0,0,0,0,0,0,0,0
35.5,66.88,5.5,12.27,5.13,7.23,0,0,0,0,0,0,0,0,0,0,0,0,0,0,2.99,0,0,0,0,0,0,0,0,0,0,0,0,0,0,0,0,0,0,0,0,0,0,0,0,0,0
35.4,67.09,5.51,12.6,4.62,7.22,0,0,0,0,0,0,0,0,0,0,0,0,0,0,2.96,0,0,0,0,0,0,0,0,0,0,0,0,0,0,0,0,0,0,0,0,0,0,0,0,0,0
36,66.65,5.49,12.39,5.16,7.3,0,0,0,0,0,0,0,0,0,0,0,0,0,0,3.01,0,0,0,0,0,0,0,0,0,0,0,0,0,0,0,0,0,0,0,0,0,0,0,0,0,0
78,0,42.5,0,0,0,0,8,0,0,0,0,0,0,0,0,0,0,0,9.5,0,0,0,0,0,0,8,0,4,0,0,13,0,2,0,0,0,5,0,0,5,0,0,0,3,0,0
81,0,35.5,0,0,0,0,8,0,0,0,0,0,0,0,0,0,0,0,9.5,0,0,0,0,0,0,8,0,4,0,0,13,0,2,0,0,5,3,0,0,9,0,0,0,3,0,0
85,0,32.5,0,0,0,0,8,0,0,0,0,0,0,0,0,0,0,0,9.5,0,0,0,0,0,0,8,0,4,0,0,13,0,2,0,0,5,3,0,0,12,0,0,0,3,0,0
98.5,0,0,0,0,0,26.92,0,0,0,0,0,0,0,0,0,0,0,0,16.91,0,0,0,0,0,0,0,0,0,0,0,0,0,0,0,0,0,0,0,0,0,10.77,45.4,0,0,0,0
94.4,0,0,0,0,0,23.73,0,0,0,0,0,0,0,0,0,0,0,0,14.9,0,0,0,0,0,0,0,0,0,0,0,0,0,0,0,0,0,0,0,0,0,21.36,40.01,0,0,0,0
91,0,0,0,0,0,22.78,0,0,0,0,0,0,0,0,0,0,0,0,14.31,0,0,0,0,0,0,0,0,0,0,0,0,0,0,0,0,0,0,0,0,0,24.5,38.41,0,0,0,0
92.4,0,0,0,0,0,22.15,0,0,0,0,0,0,0,0,0,0,0,0,13.91,0,0,0,0,0,0,0,0,0,0,0,0,0,0,0,0,0,0,0,0,0,26.59,37.35,0,0,0,0
86.1,0,0,0,0,0,20.59,0,0,0,0,0,0,0,0,0,0,0,0,12.93,0,0,0,0,0,0,0,0,0,0,0,0,0,0,0,0,0,0,0,0,0,31.77,34.71,0,0,0,0
80.1,0,0,0,0,0,17.5,0,0,0,0,0,0,0,0,0,0,0,0,10.99,0,0,0,0,0,0,0,0,0,0,0,0,0,0,0,0,0,0,0,0,0,42.01,29.5,0,0,0,0
40.1,75.67,13.99,1.91,0,0,2.12,2.17,0,4.14,0,0,0,0,0,0,0,0,0,0,0,0,0,0,0,0,0,0,0,0,0,0,0,0,0,0,0,0,0,0,0,0,0,0,0,0,0
35.6,76.33,11.47,5.42,0,0,0,6.78,0,0,0,0,0,0,0,0,0,0,0,0,0,0,0,0,0,0,0,0,0,0,0,0,0,0,0,0,0,0,0,0,0,0,0,0,0,0,0
104,35.81,9.28,2.44,0,10.75,0.56,0,13.89,7.31,0,0,0,0,0,0,0,0,0,7.41,0,0,0,0,0,0,0,0,0,0,0.06,0,0,0,0.11,0,0,4.19,0,0,0,0,0,8.09,0.1,0,0
79.4,70.11,0,3.18,0,15.03,1.27,0,4.18,4.13,0,0,0,0,0,0,0,0,0,0,0,0,0,0,0,0,0,0,0,0,0,0,0,0,0,0,0,2.1,0,0,0,0,0,0,0,0,0
79.2,69.86,0,3.17,0,14.97,1.26,0,5.21,3.43,0,0,0,0,0,0,0,0,0,0,0,0,0,0,0,0,0,0,0,0,0,0,0,0,0,0,0,2.1,0,0,0,0,0,0,0,0,0
79.5,67.87,0,2.54,0,15.01,1.27,0,5.22,2.75,0,0,0,0,0,0,0,0,0,0,0,0,0,0,0,0,0,0,0,0,0,0,0,0,3.24,0,0,2.1,0,0,0,0,0,0,0,0,0
81.1,68.75,0,1.93,0,16.37,1.28,0,0,6.26,0,0,0,0,0,0,0,0,0,0,0,0,0,0,0,0,0,0,0,0,0,0,0,0,3.28,0,0,2.13,0,0,0,0,0,0,0,0,0
41.1,70.19,0,17,3.01,0,0,0,0,0,0,0,0,0,0,0,0,0,0,0,0,0,0,0,0,0,0,0,0,0,0,9.8,0,0,0,0,0,0,0,0,0,0,0,0,0,0,0
42.9,69.51,0,17.35,1.51,0,0,0,0,0,0,0,0,0,0,0,0,0,0,0,0,0,0,0,0,0,0,0,0,0,0,11.63,0,0,0,0,0,0,0,0,0,0,0,0,0,0,0
43.5,68.99,0,16.98,3,0,0,0,0,0,0,0,0,0,0,0,0,0,0,0,0,0,0,0,0,0,0,0,0,0,0,11.03,0,0,0,0,0,0,0,0,0,0,0,0,0,0,0
42.9,68,0,16.19,6.01,0,0,0,0,0,0,0,0,0,0,0,0,0,0,0,0,0,0,0,0,0,0,0,0,0,0,9.8,0,0,0,0,0,0,0,0,0,0,0,0,0,0,0
43,66.99,0,15.42,8.99,0.02,0,0,0,0,0,0,0,0,0,0,0,0,0,0,0,0,0,0,0,0,0,0,0,0,0,8.58,0,0,0,0,0,0,0,0,0,0,0,0,0,0,0
31.1,67.94,9.58,10.37,0.2,8.93,0.03,0,0,0,0,0,0,0,0,0,0,0,0,0,0.5,0,0,0,0,0,0,0,0,0,0,0,0,0,0,0,0,0,0,0,0,2.45,0,0,0,0,0
30.5,67.13,9.46,10.25,0.19,8.82,0.03,0,0,0,0,0,0,0,0,0,0,0,0,0,0.49,0,0,0,0,0,0,0,0,0,0,0,0,0,0,0,0,0,0,0,0,3.63,0,0,0,0,0
31.1,66.31,9.35,10.13,0.19,8.72,0.03,0,0,0,0,0,0,0,0,0,0,0,0,0,0.49,0,0,0,0,0,0,0,0,0,0,0,0,0,0,0,0,0,0,0,0,4.78,0,0,0,0,0
71.2,9.14,33.48,0,0,0,0,7.38,0,0,0,0,0,0,0,0,0,0,0,27.28,0,0,0,0,0,0,0,0,0,0,0.08,10.25,0,0,0,0,0,7.05,0,0,0,0,0,1,4.34,0,0
70.7,9.21,33.73,0,0,0,0,7.44,0,0,0,0,0,0,0,0,0,0,0,27.5,0,0,0,0,0,0,0,0,0,0,0.08,10.33,0,0,0,0,0,5.66,0,0,0,0,0,1.67,4.38,0,0
71,7.3,34,1.17,0,0,0,7.5,0,0,0,0,0,0,0,0,0,0,0,27.72,0,0,0,0,0,0,0,0,0,0,0.08,10.42,0,0,0,0,0,5.71,0,0,0,0,0,1.69,4.41,0,0
38.3,63.5,7.5,11,8,7,0,0,0,0,0,0,0,0,0,0,0,0,0,0,3,0,0,0,0,0,0,0,0,0,0,0,0,0,0,0,0,0,0,0,0,0,0,0,0,0,0
