Repository: you0514w/youyou

File: Expansion Coeff.csv (part 55 of 83)
Expansion Coeff (Typical) ( 10-7/K ),SiO2,B2O3,Al2O3,MgO,CaO,BaO,Li2O,Na2O,K2O,Rb2O,Ag2O,Cs2O,Tl2O,MnO,FeO,CoO,NiO,CuO,ZnO,SrO,CdO,PbO,SnO,Cr2O3,Fe2O3,Ga2O3,As2O3,Y2O3,In2O3,Sb2O3,La2O3,Nd2O3,Gd2O3,TiO2,MnO2,GeO2,ZrO2,CeO2,SnO2,TeO2,P2O5,V2O5,Nb2O5,Ta2O5,MoO3,WO3
36.2,64.5,7.5,11.5,7,6,0,0,0,0,0,0,0,0,0,0,0,0,0,0,3.5,0,0,0,0,0,0,0,0,0,0,0,0,0,0,0,0,0,0,0,0,0,0,0,0,0,0
37.7,63,8.5,10.5,8,7,0,0,0,0,0,0,0,0,0,0,0,0,0,0,3,0,0,0,0,0,0,0,0,0,0,0,0,0,0,0,0,0,0,0,0,0,0,0,0,0,0
36.5,63.46,7.49,11.58,7.98,6.99,0,0,0,0,0,0,0,0,0,0,0,0,0,0,2.5,0,0,0,0,0,0,0,0,0,0,0,0,0,0,0,0,0,0,0,0,0,0,0,0,0,0
37.2,64,7.5,11,8,7,0,0,0,0,0,0,0,0,0,0,0,0,0,0,2.5,0,0,0,0,0,0,0,0,0,0,0,0,0,0,0,0,0,0,0,0,0,0,0,0,0,0
37.9,64.1,7.5,10.9,7,8,0,0,0,0,0,0,0,0,0,0,0,0,0,0,2.5,0,0,0,0,0,0,0,0,0,0,0,0,0,0,0,0,0,0,0,0,0,0,0,0,0,0
37.7,64,7.5,10.8,7.5,7.7,0,0,0,0,0,0,0,0,0,0,0,0,0,0,2.5,0,0,0,0,0,0,0,0,0,0,0,0,0,0,0,0,0,0,0,0,0,0,0,0,0,0
37.2,64.2,7.5,10.8,7.5,7,0,0,0,0,0,0,0,0,0,0,0,0,0,0,3,0,0,0,0,0,0,0,0,0,0,0,0,0,0,0,0,0,0,0,0,0,0,0,0,0,0
92,71.04,0,0.93,4.7,8.65,0,0,13.56,0.38,0,0,0,0,0,0.14,0.02,0.1,0,0,0,0,0,0,0,0.3,0,0,0,0,0,0,0,0,0.02,0,0,0,0.16,0,0,0,0,0,0,0,0
92,71.02,0,0.93,4.7,8.65,0,0,13.56,0.38,0,0,0,0,0,0.16,0.02,0.1,0,0,0,0,0,0,0,0.29,0,0,0,0,0,0,0,0,0.02,0,0,0,0.17,0,0,0,0,0,0,0,0
92,71.03,0,0.93,4.7,8.65,0,0,13.56,0.38,0,0,0,0,0,0.17,0.01,0.1,0,0,0,0,0,0,0,0.28,0,0,0,0,0,0,0,0,0.02,0,0,0,0.17,0,0,0,0,0,0,0,0
92,70.98,0,0.93,4.69,8.64,0,0,13.54,0.38,0,0,0,0,0,0.19,0.02,0.1,0,0,0,0,0,0,0,0.27,0,0,0,0,0,0,0,0,0.02,0,0,0,0.24,0,0,0,0,0,0,0,0
92,70.93,0,0.93,4.68,8.63,0,0,13.53,0.38,0,0,0,0,0,0.19,0.02,0.1,0,0,0,0,0,0,0,0.27,0,0,0,0,0,0,0,0,0.02,0,0,0,0.32,0,0,0,0,0,0,0,0
92,70.98,0,0.93,4.69,8.64,0,0,13.55,0.38,0,0,0,0,0,0.17,0.02,0.1,0,0,0,0,0,0,0,0.28,0,0,0,0,0,0,0,0,0.02,0,0,0,0.24,0,0,0,0,0,0,0,0
92,70.98,0,0.93,4.69,8.64,0,0,13.55,0.38,0,0,0,0,0,0.16,0.02,0.1,0,0,0,0,0,0,0,0.29,0,0,0,0,0,0,0,0,0.02,0,0,0,0.24,0,0,0,0,0,0,0,0
44.3,73.15,14.04,3.53,0,2.81,0,0,6.31,0,0,0,0,0,0,0,0,0,0,0,0,0,0,0.14,0,0,0,0,0,0,0.02,0,0,0,0,0,0,0,0,0,0,0,0,0,0,0,0
42,71.89,14.07,3.18,0,2.66,0,0,6.17,0,0,0,0,0,0,0,0,0,0,0,0,0,0,0,0,0,0,0,0,0,0.02,0,0,0,0,0,0,0,1.02,0.99,0,0,0,0,0,0,0
43.2,72.35,14.82,3.67,0.96,1.38,0.59,0.99,1.56,3.49,0,0,0,0,0,0,0,0,0,0,0.02,0,0,0,0,0,0,0,0,0,0.02,0,0,0,0,0,0,0,0.15,0,0,0,0,0,0,0,0
43.8,72.67,14.14,3.39,0.97,1.39,0.51,1,1.47,3.39,0,0,0,0,0,0,0,0,0,0,0.03,0,0,0,0,0,0,0,0,0,0.02,0,0,0,0,0,0,0,1.02,0,0,0,0,0,0,0,0
40.1,73.87,14.27,3.2,0.79,1.03,0.5,1.03,1.45,3.26,0,0,0,0,0,0,0,0,0,0.08,0.02,0,0,0,0,0,0,0,0,0,0.02,0,0,0,0.48,0,0,0,0,0,0,0,0,0,0,0,0
58.9,75.89,0,8.21,0.97,0.93,0,0,8.24,5.76,0,0,0,0,0,0,0,0,0,0,0,0,0,0,0,0,0,0,0,0,0,0,0,0,0,0,0,0,0,0,0,0,0,0,0,0,0
63.8,73.55,0,8.99,0.98,1.06,0,0,9.05,6.37,0,0,0,0,0,0,0,0,0,0,0,0,0,0,0,0,0,0,0,0,0,0,0,0,0,0,0,0,0,0,0,0,0,0,0,0,0
68.2,70.79,0,9.99,1.16,1.07,0,0,9.99,7,0,0,0,0,0,0,0,0,0,0,0,0,0,0,0,0,0,0,0,0,0,0,0,0,0,0,0,0,0,0,0,0,0,0,0,0,0
73.7,67.5,0,11.17,1.17,1.2,0,0,11.09,7.87,0,0,0,0,0,0,0,0,0,0,0,0,0,0,0,0,0,0,0,0,0,0,0,0,0,0,0,0,0,0,0,0,0,0,0,0,0
52.8,77.89,0,7.6,0.81,0.81,0,0,7.57,5.32,0,0,0,0,0,0,0,0,0,0,0,0,0,0,0,0,0,0,0,0,0,0,0,0,0,0,0,0,0,0,0,0,0,0,0,0,0
51.2,77.7,0.47,7.52,0.81,0.58,0,0,7.96,4.96,0,0,0,0,0,0,0,0,0,0,0,0,0,0,0,0,0,0,0,0,0,0,0,0,0,0,0,0,0,0,0,0,0,0,0,0,0
57.6,75.14,0.48,10.86,0.83,0.6,0,0,4.97,7.12,0,0,0,0,0,0,0,0,0,0,0,0,0,0,0,0,0,0,0,0,0,0,0,0,0,0,0,0,0,0,0,0,0,0,0,0,0
58.9,69.17,0,7.4,1.79,1.29,0,0,12.9,7.45,0,0,0,0,0,0,0,0,0,0,0,0,0,0,0,0,0,0,0,0,0,0,0,0,0,0,0,0,0,0,0,0,0,0,0,0,0
63.8,66.58,0,8.03,1.97,1.41,0,0,13.95,8.06,0,0,0,0,0,0,0,0,0,0,0,0,0,0,0,0,0,0,0,0,0,0,0,0,0,0,0,0,0,0,0,0,0,0,0,0,0
68.2,63.42,0,8.74,2.15,1.54,0,0,15.25,8.9,0,0,0,0,0,0,0,0,0,0,0,0,0,0,0,0,0,0,0,0,0,0,0,0,0,0,0,0,0,0,0,0,0,0,0,0,0
40,67.29,9.02,10.16,0,9.18,0,0,0,0,0,0,0,0,0,0,0,0,0,0,4.13,0,0,0,0,0,0,0,0,0,0,0,0,0,0,0,0,0,0,0.22,0,0,0,0,0,0,0
39,66.28,9.61,10.5,0,9.19,0,0,0,0,0,0,0,0,0,0,0,0,0,0.41,3.88,0,0,0,0,0,0,0,0,0,0,0,0,0,0,0,0,0,0,0.13,0,0,0,0,0,0,0
39,66.91,9.46,10.48,0,8.63,0,0,0,0,0,0,0,0,0,0,0,0,0,0,4.28,0,0,0,0,0,0,0,0.15,0,0,0,0,0,0,0,0,0,0,0.09,0,0,0,0,0,0,0
39,67.07,8.96,9.96,0.49,9.59,0,0,0,0,0,0,0,0,0,0,0,0,0,0,3.84,0,0,0,0,0,0,0,0,0,0,0,0,0,0,0,0,0,0,0.09,0,0,0,0,0,0,0
37,67.98,9.04,10.05,0,7.76,0,0,0,0,0,0,0,0,0,0,0,0,0,0.82,4.26,0,0,0,0,0,0,0,0,0,0,0,0,0,0,0,0,0,0,0.09,0,0,0,0,0,0,0
38,66.32,10.3,10.23,0.49,9.47,0.22,0,0,0,0,0,0,0,0,0,0,0,0,0,2.88,0,0,0,0,0,0,0,0,0,0,0,0,0,0,0,0,0,0,0.09,0,0,0,0,0,0,0
39,66.28,8.61,10.32,0.83,9.5,0.09,0,0,0,0,0,0,0,0,0,0,0,0,0,3.86,0,0,0,0,0,0,0,0,0,0,0,0,0,0.42,0,0,0,0,0.09,0,0,0,0,0,0,0
37,66.17,10.16,10.64,0,7.93,0,0,0,0,0,0,0,0,0,0,0,0,0,0.33,4.68,0,0,0,0,0,0,0,0,0,0,0,0,0,0,0,0,0,0,0.09,0,0,0,0,0,0,0
91,61.32,5.75,11.33,0.5,6.19,0,1.12,8.19,5.6,0,0,0,0,0,0,0,0,0,0,0,0,0,0,0,0,0,0,0,0,0,0,0,0,0,0,0,0,0,0,0,0,0,0,0,0,0
111,58.94,5.22,4.3,5.44,2.35,0,0,22.05,0.73,0,0,0,0,0,0,0,0,0,0,0,0,0,0,0,0,0,0,0,0,0,0,0,0,0,0,0,0,0,0,0,0.97,0,0,0,0,0
150,70.04,0,10.22,1.01,1.21,0,0,7.53,9.99,0,0,0,0,0,0,0,0,0,0,0,0,0,0,0,0,0,0,0,0,0,0,0,0,0,0,0,0,0,0,0,0,0,0,0,0,0
75.8,11.07,35.06,0,0,0,0,5.62,0,0,0,0,0,0,0,0,0,0,0,25.69,0,0,0,0,0,0,0,0,0,0,0,10.14,0,4.59,0,0,0,1.84,0,0,0,0,0,0,2.76,0,3.23
77,11.12,35.17,0,0,0,0,7.06,0,0,0,0,0,0,0,0,0,0,0,23.02,0,0,0,0,0,0,0,0,0,0,0,10.19,0,4.65,0.92,0,0,1.85,0,0,0,0,0,0,2.78,0,3.24
76.4,11.02,34.87,0,0,0,0,7,0,0,0,0,0,0,0,0,0,0,0,22.78,0,0,0,0,0,0,0,0,0,0,0,10.09,0,4.6,1.84,0,0,1.84,0,0,0,0,0,0,2.75,0,3.21
75.9,10.92,34.57,0,0,0,0,6.93,0,0,0,0,0,0,0,0,0,0,0,22.56,0,0,0,0,0,0,0,0,0,0,0,10.01,0,4.55,2.73,0,0,1.82,0,0,0,0,0,0,2.73,0,3.18
75.3,10.82,34.27,0,0,0,0,6.87,0,0,0,0,0,0,0,0,0,0,0,22.34,0,0,0,0,0,0,0,0,0,0,0,9.91,0,4.5,3.61,0,0,1.81,0,0,0,0,0,0,2.71,0,3.16
77.5,11.09,35.04,0,0,0,0,7.02,0,0,0,0,0,0,0,0,0,0,0,22.86,0,0,0,0,0,0,0,0,0,0,0,10.15,0,4.61,0.93,0,0,1.84,0,0,0,0,0,0.46,2.77,0,3.23
76,16.07,31.19,0,0,0,0,6.82,0,0,0,0,0,0,0,0,0,0,0,22.23,0,0,0,0,0,0,0,0,0,0,0,9.83,0,4.47,0.9,0,0,1.79,0,0,0,0,0,0,3.58,0,3.12
74.9,15.85,30.86,0,0,0,0,6.72,0,0,0,0,0,0,0,0,0,0,0,21.86,0,0,0,0,0,0,0,0,0,0,0,9.71,0,4.42,0.88,0,0,1.76,0,0,0,0,0,0,3.54,0,4.4
74.2,15.73,30.52,0,0,0,0,6.65,0,0,0,0,0,0,0,0,0,0,0,21.71,0,0,0,0,0,0,0,0,0,0,0,9.63,0,4.38,0.88,0,0,1.75,0,0,0,0,0,0,3.51,0,5.24
73.5,15.57,30.33,0,0,0,0,6.6,0,0,0,0,0,0,0,0,0,0,0,21.52,0,0,0,0,0,0,0,0,0,0,0,9.52,0,4.33,0.87,0,0,1.74,0,0,0,0,0,0,3.47,0,6.05
86,60.04,0,8.33,8.06,6.15,0,0,3.96,6.48,0,0,0,0,0,0,0,0,0,0,1.98,0,0,0,0,0,0,0,0,0,0,0,0,0,3.98,0,0,1.02,0,0,0,0,0,0,0,0,0
85,60.55,0,8.48,7.43,6.05,0,0,3.97,6.5,0,0,0,0,0,0,0,0,0,0,1.99,0,0,0,0,0,0,0,0,0,0,0,0,0,4,0,0,1.03,0,0,0,0,0,0,0,0,0
84,59.97,0,8.51,7.01,6,0,0,4.01,5.5,0,0,0,0,0,0,0,0,0,0,4.48,0,0,0,0,0,0,0,0,0,0,0,0,0,3.54,0,0,0.98,0,0,0,0,0,0,0,0,0
81,60.13,0,8.49,6.93,4.49,0,0,3.95,4.49,0,0,0,0,0,0,0,0,0,0,7.04,0,0,0,0,0,0,0,0,0,0,0,0,0,3.49,0,0,0.99,0,0,0,0,0,0,0,0,0
81,60.08,0,7.84,6.43,5.96,0.71,0,3.96,4.49,0,0,0,0,0,0,0,0,0,0,5.2,0,0,0,0,0,0,0,0,0,0,0,0,0,3.5,0,0,1.83,0,0,0,0,0,0,0,0,0
80,59.96,0,8.97,5.06,3.01,0,0,3.52,5,0,0,0,0,0,0,0,0,0,0,8.96,0,0,0,0,0,0,0,0,0,0,0,0,0,3.52,0,0,2,0,0,0,0,0,0,0,0,0
80,59.92,0,9.97,2.98,5.04,0,0,3.54,5.02,0,0,0,0,0,0,0,0,0,0,7.98,0,0,0,0,0,0,0,0,0,0,0,0,0,3.54,0,0,2.01,0,0,0,0,0,0,0,0,0
78,60.02,0,11.54,1.96,4.48,0,0,3.01,5.48,0,0,0,0,0,0,0,0,0,0,8.03,0,0,0,0,0,0,0,0,0,0,0,0,0,3.5,0,0,1.98,0,0,0,0,0,0,0,0,0
84,59.97,0,8.3,8,6.22,0,0,4.01,6.48,0,0,0,0,0,0,0,0,0,0,2.01,0,0,0,0,0,0,0,0,0,0,0,0,0,2.02,0,0,2.99,0,0,0,0,0,0,0,0,0
84,57.5,0,7.5,2,2,10,0,4,4,0,0,0,0,0,0,0,0,0,0,7,0,0,0,0,0,0,0,0,0,0,1.5,0,0,1.5,0,0,3,0,0,0,0,0,0,0,0,0
82,60,0,7.5,2,2,7.5,0,4,4,0,0,0,0,0,0,0,0,0,0,7,0,0,0,0,0,0,0,0,0,0,1.5,0,0,1.5,0,0,3,0,0,0,0,0,0,0,0,0
75,60,0,6.5,6,2,5.5,0,1,5,0,0,0,0,0,0,0,0,0,0,7,0,0,0,0,0,0,0,0,0,0,2,0,0,2,0,0,3,0,0,0,0,0,0,0,0,0
79,62.5,0,7.5,2,2,5,0,4,4,0,0,0,0,0,0,0,0,0,0,7,0,0,0,0,0,0,0,0,0,0,1.5,0,0,1.5,0,0,3,0,0,0,0,0,0,0,0,0
80,63,0,5.5,6.5,2,5.5,0,1.3,7,0,0,0,0,0,0,0,0,0,0,3.2,0,0,0,0,0,0,0,0,0,0,1.5,0,0,1.5,0,0,3,0,0,0,0,0,0,0,0,0
78,63.5,0,5.5,3.6,2,5,0,1.1,6.5,0,0,0,0,0,0,0,0,0,0,6.8,0,0,0,0,0,0,0,0,0,0,1.5,0,0,1.5,0,0,3,0,0,0,0,0,0,0,0,0
79,65,0,5,2,2,5,0,1.5,6.5,0,0,0,0,0,0,0,0,0,0,7,0,0,0,0,0,0,0,0,0,0,1.5,0,0,1.5,0,0,3,0,0,0,0,0,0,0,0,0
80,65,0,5,2,2,5,0,4,4,0,0,0,0,0,0,0,0,0,0,7,0,0,0,0,0,0,0,0,0,0,1.5,0,0,1.5,0,0,3,0,0,0,0,0,0,0,0,0
76,66.5,0,4,5,0,4,0,3,5,0,0,0,0,0,0,0,0,0,0,7,0,0,0,0,0,0,0,0,0,0,2,0,0,1,0,0,2.5,0,0,0,0,0,0,0,0,0
77,67.5,0,5,2,2,2.5,0,4,4,0,0,0,0,0,0,0,0,0,0,7,0,0,0,0,0,0,0,0,0,0,1.5,0,0,1.5,0,0,3,0,0,0,0,0,0,0,0,0
44,1.6,0,2.3,0,0,0,0,0,0,0,0,0,0,0,0,0,0,0,4.8,0,0,0,55.7,0,0,0,0,0,0,0,0,0,0,0,0,0,0,0,3.1,0,32.5,0,0,0,0,0
46,0.6,0,0.5,0,0,0,0,0,0,0,0,0,0,0,0,0,0,0,5.97,0,0,0,59,0,0,0,0,0,0,0,0,0,0,0,0,0,0,0,0.8,0,33.13,0,0,0,0,0
37,0,0,0,0,0,0,0,0,0,0,0,0,0,0,0,0,0,0,4.92,0,0,0,63.63,0,0,0,0,0,0,0,0,0,0,0,0,0,0,0,2.51,0,28.94,0,0,0,0,0
40,67,9.1,10.1,0,9.7,0,0,0,0,0,0,0,0,0,0,0,0,0,0,3.9,0,0,0,0,0,0,0,0,0,0,0,0,0,0,0,0,0.1,0,0.1,0,0,0,0,0,0,0
40,66.8,9,10.1,0,10.3,0,0,0,0,0,0,0,0,0,0,0,0,0,0,3.6,0,0,0,0,0,0,0,0,0,0,0,0,0,0,0,0,0.1,0,0.1,0,0,0,0,0,0,0
39,66.8,9.9,10,0,9.2,0,0,0,0,0,0,0,0,0,0,0,0,0,0,3.9,0,0,0,0,0,0,0,0,0,0,0,0,0,0,0,0,0.1,0,0.1,0,0,0,0,0,0,0
39,66.1,9.9,10.7,0,9.2,0,0,0,0,0,0,0,0,0,0,0,0,0,0,3.9,0,0,0,0,0,0,0,0,0,0,0,0,0,0,0,0,0.1,0,0.1,0,0,0,0,0,0,0
39,65.7,10.9,10.1,0,9.2,0,0,0,0,0,0,0,0,0,0,0,0,0,0,3.9,0,0,0,0,0,0,0,0,0,0,0,0,0,0,0,0,0.1,0,0.1,0,0,0,0,0,0,0
40,66.1,9.9,10.1,0,9.2,0,0,0,0,0,0,0,0,0,0,0,0,0,0,4.5,0,0,0,0,0,0,0,0,0,0,0,0,0,0,0,0,0.1,0,0.1,0,0,0,0,0,0,0
93,56,0,0,0,10,10,0,0,0,0,0,0,0,0,0,0,0,0,5,15,0,0,0,0,0,0,0,0,0,0,0,0,0,4,0,0,0,0,0,0,0,0,0,0,0,0
94.8,56,0,0,0,15,10,0,0,0,0,0,0,0,0,0,0,0,0,5,10,0,0,0,0,0,0,0,0,0,0,0,0,0,4,0,0,0,0,0,0,0,0,0,0,0,0
94.7,56,0,0,0,5,10,0,0,0,0,0,0,0,0,0,0,0,0,10,15,0,0,0,0,0,0,0,0,0,0,0,0,0,4,0,0,0,0,0,0,0,0,0,0,0,0
90.2,56,0,0,0,15,10,0,0,0,0,0,0,0,0,0,0,0,0,10,5,0,0,0,0,0,0,0,0,0,0,0,0,0,4,0,0,0,0,0,0,0,0,0,0,0,0
104.1,42.65,0,4.7,0,40.64,0,0,0,0,0,0,0,0,0,0,0,0,0,2.5,9.51,0,0,0,0,0,0,0,0,0,0,0,0,0,0,0,0,0,0,0,0,0,0,0,0,0,0
109,40.64,0,4.7,0,42.15,0,0,0,0,0,0,0,0,0,0,0,0,0,3,9.51,0,0,0,0,0,0,0,0,0,0,0,0,0,0,0,0,0,0,0,0,0,0,0,0,0,0
107.1,47.6,0,2.7,0,33.2,0,0,0,0,0,0,0,0,0,0,0,0,0,2,11.5,0,0,0,0,0,0,0,0,0,0,0,0,0,3,0,0,0,0,0,0,0,0,0,0,0,0
102.3,56,0,0,0,15,0,0,0,0,0,0,0,0,0,0,0,0,0,0,25,0,0,0,0,0,0,0,0,0,0,0,0,0,4,0,0,0,0,0,0,0,0,0,0,0,0
102.1,54,0,0,0,15,0,0,0,0,0,0,0,0,0,0,0,0,0,0,25,0,0,0,0,0,0,0,0,0,0,0,0,0,6,0,0,0,0,0,0,0,0,0,0,0,0
98.1,56,0,0,0,15,10,0,0,0,0,0,0,0,0,0,0,0,0,0,15,0,0,0,0,0,0,0,0,0,0,0,0,0,4,0,0,0,0,0,0,0,0,0,0,0,0
34.1,67.52,5.85,12.67,4.08,6.27,0,0,0,0,0,0,0,0,0,0,0,0,0,0,3.61,0,0,0,0,0,0,0,0,0,0,0,0,0,0,0,0,0,0,0,0,0,0,0,0,0,0
35.2,65.24,7.58,12.36,4.77,6.31,0,0,0,0,0,0,0,0,0,0,0,0,0,0,3.74,0,0,0,0,0,0,0,0,0,0,0,0,0,0,0,0,0,0,0,0,0,0,0,0,0,0
35.4,68.5,4,12.85,4.48,6.45,0,0,0,0,0,0,0,0,0,0,0,0,0,0,3.72,0,0,0,0,0,0,0,0,0,0,0,0,0,0,0,0,0,0,0,0,0,0,0,0,0,0
33.8,68.18,6.36,12.16,3.11,6.68,0,0,0,0,0,0,0,0,0,0,0,0,0,0,3.51,0,0,0,0,0,0,0,0,0,0,0,0,0,0,0,0,0,0,0,0,0,0,0,0,0,0
34.8,67.87,6.21,12.21,3.58,6.61,0,0,0,0,0,0,0,0,0,0,0,0,0,0,3.52,0,0,0,0,0,0,0,0,0,0,0,0,0,0,0,0,0,0,0,0,0,0,0,0,0,0
35.7,67.11,5.43,12.59,4.74,6.43,0,0,0,0,0,0,0,0,0,0,0,0,0,0,3.7,0,0,0,0,0,0,0,0,0,0,0,0,0,0,0,0,0,0,0,0,0,0,0,0,0,0
34.9,65.68,7.68,12.32,4.97,5.97,0,0,0,0,0,0,0,0,0,0,0,0,0,0,3.38,0,0,0,0,0,0,0,0,0,0,0,0,0,0,0,0,0,0,0,0,0,0,0,0,0,0
39.9,65.31,7,12.29,5.13,6.08,0,0,0,0,0,0,0,0,0,0,0,0,0,0,4.19,0,0,0,0,0,0,0,0,0,0,0,0,0,0,0,0,0,0,0,0,0,0,0,0,0,0
35.1,66.92,5.75,12.4,5.02,6.41,0,0,0,0,0,0,0,0,0,0,0,0,0,0,3.5,0,0,0,0,0,0,0,0,0,0,0,0,0,0,0,0,0,0,0,0,0,0,0,0,0,0
90,67.33,0,3.7,12.19,1.1,0,0,8.09,6.29,0,0,0,0,0,0,0,0,0,0,0.6,0,0,0,0,0,0,0,0,0,0,0,0,0,0,0,0,0.7,0,0,0,0,0,0,0,0,0
100,65.2,0,6,9.5,0,0,0,9,9,0,0,0,0,0,0,0,0,0,0,0,0,0,0,0,0,0,0,0,0,0,0,0,0,0,0,0,1.3,0,0,0,0,0,0,0,0,0
101,65.2,0,6,7.5,2,0,0,9,9,0,0,0,0,0,0,0,0,0,0,0,0,0,0,0,0,0,0,0,0,0,0,0,0,0,0,0,1.3,0,0,0,0,0,0,0,0,0
104,63,0,5,10.6,2,0,0,9.3,8.8,0,0,0,0,0,0,0,0,0,0,0,0,0,0,0,0,0,0,0,0,0,0,0,0,0,0,0,1.3,0,0,0,0,0,0,0,0,0
105,63.43,0,5,7.99,4,0,0,9.39,8.89,0,0,0,0,0,0,0,0,0,0,0,0,0,0,0,0,0,0,0,0,0,0,0,0,0,0,0,1.3,0,0,0,0,0,0,0,0,0
107,64.5,0,5,2.7,8,0,0,9.5,9,0,0,0,0,0,0,0,0,0,0,0,0,0,0,0,0,0,0,0,0,0,0,0,0,0,0,0,1.3,0,0,0,0,0,0,0,0,0
104,66.33,0,3,7.19,4,0,0,9.29,8.89,0,0,0,0,0,0,0,0,0,0,0,0,0,0,0,0,0,0,0,0,0,0,0,0,0,0,0,1.3,0,0,0,0,0,0,0,0,0
106,62.66,0,5.71,9.61,4,0,0,9.21,8.81,0,0,0,0,0,0,0,0,0,0,0,0,0,0,0,0,0,0,0,0,0,0,0,0,0,0,0,0,0,0,0,0,0,0,0,0,0
105,63.3,0,4.9,6.1,4,0,0,9.6,9.1,0,0,0,0,0,0,0,0,0,0,0,0,0,0,0,0,0,0,0,0,0,0,0,0,0,0,0,3,0,0,0,0,0,0,0,0,0
104,63.5,0,4.7,4.9,4,0,0,9.7,9.2,0,0,0,0,0,0,0,0,0,0,0,0,0,0,0,0,0,0,0,0,0,0,0,0,0,0,0,4,0,0,0,0,0,0,0,0,0
82.2,56.8,8.1,0.1,6.6,8.8,6.2,0,0.6,3.4,0,0,0,0,0,0,0,0,0,0,9.2,0,0,0,0,0,0,0,0,0,0,0,0,0,0,0,0,0,0,0.2,0,0,0,0,0,0,0
84.9,55.3,9.9,0.1,0,6.9,7,0,0.6,8.5,0,0,0,0,0,0,0,0,0,0,7,0,0,0,0,0,0,0,0,0,0,0,0,0,0,0,0,4.5,0,0,0,0.2,0,0,0,0,0
87.2,56.2,10.2,0.1,5.7,5.6,5.7,0,0.6,8.7,0,0,0,0,0,0,0,0,0,0,5.6,0,0,0,0,0,0,0,0,0,0.1,0,0,0,0.9,0,0,0.6,0,0,0,0,0,0,0,0,0
85,56.9,8.8,0.1,9.2,0,9.7,0,1.2,4.7,0,0,0,0,0,0,0,0,0,0,9.3,0,0,0,0,0,0,0,0,0,0.1,0,0,0,0,0,0,0,0,0,0,0,0,0,0,0,0
89.7,52.6,12.6,0.1,5.6,5.6,5.6,0,5.2,5.2,0,0,0,0,0,0,0,0,0,0,5.6,0,0,0,0,0,0,0,0,0,0,0,0,0,0.9,0,0,0.9,0.1,0,0,0,0,0,0,0,0
86.6,56.5,8.1,0.1,5.4,7.1,5.1,0,2.3,5.2,0,0,0,0,0,0,0,0,0,0,7.5,0,0,0,0,0,0,0,0,0,0.1,0,0,0,2.6,0,0,0,0,0,0,0,0,0,0,0,0
100,62.93,1.9,8.41,3.27,2.35,0,0,15.44,3.43,0,0,0,0,0,0,0,0,0,0,0,0,0,0,0,0,0,0,0,0,0,0,0,0,0,0,0,2.14,0,0.13,0,0,0,0,0,0,0
99,61.4,1.9,8.42,4.91,1.18,0,0,15.97,3.5,0,0,0,0,0,0,0,0,0,0,0,0,0,0,0,0,0,0,0,0,0,0,0,0,0,0,0,2.68,0,0.04,0,0,0,0,0,0,0
99,60.12,1.91,8.5,4.96,1.19,0,0,16.13,3.54,0,0,0,0,0,0,0,0,0,0,0,0,0,0,0,0,0,0,0,0,0,0,0,0,0,0,0,3.52,0,0.13,0,0,0,0,0,0,0
83.9,73.1,0,0.32,0,10.44,0,0,3.15,6.91,0,0,0,0,0,0,0,0,0,0,5.02,0,0,0,0,0,0,0,0,0,0,0,0,0,0,0,0,1.06,0,0,0,0,0,0,0,0,0
85,73.58,0,8.42,0,0,0,4.07,8.48,3.67,0,0,0,0,0,0,0,0,0,1.65,0,0,0,0,0,0,0,0,0,0,0.11,0,0,0,0.02,0,0,0,0,0,0,0,0,0,0,0,0
83,72.04,1.39,8.24,0,0,0,3.89,8.34,3.57,0,0,0,0,0,0,0,0,0,1.59,0,0,0,0,0,0,0,0,0,0,0.11,0,0,0,0.04,0,0,0.79,0,0,0,0,0,0,0,0,0
86,72.19,0,7.9,0,0,0,8.3,8,1.97,0,0,0,0,0,0,0,0,0,1.52,0,0,0,0,0,0,0,0,0,0,0.11,0,0,0,0.01,0,0,0,0,0,0,0,0,0,0,0,0
85,73.85,0,7.86,0,0,0,8.25,7.96,1.96,0,0,0,0,0,0,0,0,0,0,0,0,0,0,0,0,0,0,0,0,0.11,0,0,0,0.01,0,0,0,0,0,0,0,0,0,0,0,0
85,73.18,0,7.86,0,0,0,8.26,7.96,1.96,0,0,0,0,0,0,0,0,0,0,0,0,0,0,0,0,0,0,0,0,0.1,0,0,0,0.03,0,0,0,0,0,0,0.65,0,0,0,0,0
85,72.56,0,7.86,0,0,0.64,8.25,7.95,1.96,0,0,0,0,0,0,0,0,0,0,0,0,0,0,0,0,0,0,0,0,0.1,0,0,0,0.03,0,0,0,0,0,0,0.65,0,0,0,0,0
85,70.93,0,7.86,0,0,0.64,8.25,7.96,1.96,0,0,0,0,0,0,0,0,0,0,0,0,0,0,0,0,0,0,0,0,0.1,0,0,0,1.65,0,0,0,0,0,0,0.65,0,0,0,0,0
84.5,69.77,0,7.86,0,0,0.64,8.24,7.96,1.96,0,0,0,0,0,0,0,0,0,0,0,0,0,0,0,0,0,0,0,0,0.1,0,0,0,1.65,0,0,1.17,0,0,0,0.65,0,0,0,0,0
76,71.51,0,7.86,0,0,0.64,8.25,7.96,0.21,0,0,0,0,0,0,0,0,0,0,0,0,0,0,0,0,0,0,0,0,0.1,0,0,0,1.65,0,0,1.17,0,0,0,0.65,0,0,0,0,0
43,78.94,0,7.86,0,0,0.64,8.25,0.53,0.21,0,0,0,0,0,0,0,0,0,0,0,0,0,0,0,0,0,0,0,0,0.1,0,0,0,1.65,0,0,1.17,0,0,0,0.65,0,0,0,0,0
9.6,75.32,0,11.86,4.17,0,0,5.19,0,0,0,0,0,0,0,0,0,0,0,1.03,0,0,0,0,0,0,0,0,0,0,0,0,0,0,0,0,0,1.57,0,0.86,0,0,0,0,0,0,0
8.6,76.33,0,12,1.98,0,0,5.12,0,0.56,0,0,0,0,0,0,0,0,0,1.31,0,0,0,0,0,0,0,0,0,0,0,0,0,0,0,0,0,1.62,0,0.35,0,0,0,0.73,0,0,0
58.9,60.47,0,12.31,3,21.72,0,0,0.6,0.4,0,0,0,0,0,0,0,0,0,0,1.4,0,0,0,0,0,0,0,0,0,0,0,0,0,0.1,0,0,0,0,0,0,0,0,0,0,0,0
57.3,61.77,0,12.21,3,20.82,1.1,0,0.6,0.4,0,0,0,0,0,0,0,0,0,0,0,0,0,0,0,0,0,0,0,0,0,0,0,0,0.1,0,0,0,0,0,0,0,0,0,0,0,0
81,72.95,0,1.77,0,11.23,0,0,4.98,4.3,0,0,0,0,0,0,0,0,0,0,3.47,0,0,0,0,0,0,0,0,0,0,0,0,0,0,0,0,1.3,0,0,0,0,0,0,0,0,0
77,74.56,0,1.77,0,9.65,0,0,4.68,4.1,0,0,0,0,0,0,0,0,0,0,3.67,0,0,0,0,0,0,0,0,0,0,0,0,0,0,0,0,1.57,0,0,0,0,0,0,0,0,0
78,73.3,0,1.77,0,11.35,0,0,4.67,4.23,0,0,0,0,0,0,0,0,0,0,2.85,0,0,0,0,0,0,0,0,0,0,0,0,0,0,0,0,1.83,0,0,0,0,0,0,0,0,0
79,71.93,0,2.35,0,11.21,0,0,4.92,4.19,0,0,0,0,0,0,0,0,0,0,3.56,0,0,0,0,0,0,0,0,0,0,0,0,0,0,0,0,1.84,0,0,0,0,0,0,0,0,0
80,72.33,0,1.71,0,11.75,0,0,4.27,4.53,0,0,0,0,0,0,0,0,0,0,3.99,0,0,0,0,0,0,0,0,0,0,0,0,0,0,0,0,1.42,0,0,0,0,0,0,0,0,0
79,72.84,0,1.83,0,11.27,0,0,4.58,4.52,0,0,0,0,0,0,0,0,0,0,3.55,0,0,0,0,0,0,0,0,0,0,0,0,0,0,0,0,1.41,0,0,0,0,0,0,0,0,0
79,73.01,0,1.9,0,11.03,0,0,4.89,4.17,0,0,0,0,0,0,0,0,0,0,3.54,0,0,0,0,0,0,0,0,0,0,0,0,0,0,0,0,1.46,0,0,0,0,0,0,0,0,0
34.5,67.42,6,12.29,4.24,6.53,0,0,0,0,0,0,0,0,0,0,0,0,0,0,3.52,0,0,0,0,0,0,0,0,0,0,0,0,0,0,0,0,0,0,0,0,0,0,0,0,0,0
33.2,67.32,7.1,12.19,4.31,7.86,0,0,0,0,0,0,0,0,0,0,0,0,0,0,1.22,0,0,0,0,0,0,0,0,0,0,0,0,0,0,0,0,0,0,0,0,0,0,0,0,0,0
35,67.5,6.34,12.63,3.69,5.29,0,0,0,0,0,0,0,0,0,0,0,0,0,0,4.55,0,0,0,0,0,0,0,0,0,0,0,0,0,0,0,0,0,0,0,0,0,0,0,0,0,0
160,0,0,0,0,0,0,10,0,0,0,0,0,0,0,0,0,0,0,20,0,0,0,0,0,0,0,0,0,0,0,0,0,0,0,0,0,0,0,0,70,0,0,0,0,0,0
158,0,0,0,20,0,0,10,0,0,0,0,0,0,0,0,0,0,0,0,0,0,0,0,0,0,0,0,0,0,0,0,0,0,0,0,0,0,0,0,70,0,0,0,0,0,0
30,70,25,0,0,5,0,0,0,0,0,0,0,0,0,0,0,0,0,0,0,0,0,0,0,0,0,0,0,0,0,0,0,0,0,0,0,0,0,0,0,0,0,0,0,0,0
36,65,25,0,0,10,0,0,0,0,0,0,0,0,0,0,0,0,0,0,0,0,0,0,0,0,0,0,0,0,0,0,0,0,0,0,0,0,0,0,0,0,0,0,0,0,0
43,60,25,0,0,15,0,0,0,0,0,0,0,0,0,0,0,0,0,0,0,0,0,0,0,0,0,0,0,0,0,0,0,0,0,0,0,0,0,0,0,0,0,0,0,0,0
90,55,25,0,0,20,0,0,0,0,0,0,0,0,0,0,0,0,0,0,0,0,0,0,0,0,0,0,0,0,0,0,0,0,0,0,0,0,0,0,0,0,0,0,0,0,0
27,81,13,2,0,0,0,0,4,0,0,0,0,0,0,0,0,0,0,0,0,0,0,0,0,0,0,0,0,0,0,0,0,0,0,0,0,0,0,0,0,0,0,0,0,0,0
92,69,1,4,3,5,2,0,13,3,0,0,0,0,0,0,0,0,0,0,0,0,0,0,0,0,0,0,0,0,0,0,0,0,0,0,0,0,0,0,0,0,0,0,0,0,0
155,0,0,0,0,0,0,0,5,0,0,0,0,0,0,0,0,0,0,0,0,0,0,0,0,0,0,0,0,0,0,0,0,0,0,0,0,0,0,0,71,0,0,1.5,0,0,22.5
40.5,55.56,0,22.22,19.44,0,0,0,0,0,0,0,0,0,0,0,0,2.78,0,0,0,0,0,0,0,0,0,0,0,0,0,0,0,0,0,0,0,0,0,0,0,0,0,0,0,0,0
40,55.55,0,22.22,16.67,0,0,0,0,0,0,0,0,0,0,0,0,5.56,0,0,0,0,0,0,0,0,0,0,0,0,0,0,0,0,0,0,0,0,0,0,0,0,0,0,0,0,0
40.6,55.56,0,22.22,13.89,0,0,0,0,0,0,0,0,0,0,0,0,8.33,0,0,0,0,0,0,0,0,0,0,0,0,0,0,0,0,0,0,0,0,0,0,0,0,0,0,0,0,0
40.5,55.56,0,22.22,11.11,0,0,0,0,0,0,0,0,0,0,0,0,11.11,0,0,0,0,0,0,0,0,0,0,0,0,0,0,0,0,0,0,0,0,0,0,0,0,0,0,0,0,0
32,69.45,9.79,10.86,0,9.46,0.17,0,0,0,0,0,0,0,0,0,0,0,0,0,0.13,0,0,0,0,0,0,0,0,0,0,0,0,0,0,0,0,0.05,0,0.09,0,0,0,0,0,0,0
32,69.68,9.79,10.86,0,9.23,0.17,0,0,0,0,0,0,0,0,0,0,0,0,0,0.13,0,0,0,0,0,0,0,0,0,0,0,0,0,0,0,0,0.05,0,0.09,0,0,0,0,0,0,0
32,69.61,9.78,10.72,0,9.45,0.17,0,0,0,0,0,0,0,0,0,0,0,0,0,0.13,0,0,0,0,0,0,0,0,0,0,0,0,0,0,0,0,0.05,0,0.09,0,0,0,0,0,0,0
33,69.53,9.77,10.58,0,9.68,0.17,0,0,0,0,0,0,0,0,0,0,0,0,0,0.13,0,0,0,0,0,0,0,0,0,0,0,0,0,0,0,0,0.05,0,0.09,0,0,0,0,0,0,0
32,69.84,9.78,10.72,0,9.22,0.17,0,0,0,0,0,0,0,0,0,0,0,0,0,0.13,0,0,0,0,0,0,0,0,0,0,0,0,0,0,0,0,0.05,0,0.09,0,0,0,0,0,0,0
32,69.76,9.77,10.58,0,9.45,0.17,0,0,0,0,0,0,0,0,0,0,0,0,0,0.13,0,0,0,0,0,0,0,0,0,0,0,0,0,0,0,0,0.05,0,0.09,0,0,0,0,0,0,0
33,69.45,8.91,11.14,0,10.36,0,0,0,0,0,0,0,0,0,0,0,0,0,0,0,0,0,0,0,0,0,0,0,0,0,0,0,0,0,0,0,0.05,0,0.09,0,0,0,0,0,0,0
33,69.81,8.45,11.15,0,10.37,0.13,0,0,0,0,0,0,0,0,0,0,0,0,0,0,0,0,0,0,0,0,0,0,0,0,0,0,0,0,0,0,0,0,0.09,0,0,0,0,0,0,0
33,70.23,7.98,11.15,0,10.37,0.13,0,0,0,0,0,0,0,0,0,0,0,0,0,0,0,0,0,0,0,0,0,0,0,0,0,0,0,0,0,0,0.05,0,0.09,0,0,0,0,0,0,0
33,70.73,7.5,11.14,0,10.36,0.13,0,0,0,0,0,0,0,0,0,0,0,0,0,0,0,0,0,0,0,0,0,0,0,0,0,0,0,0,0,0,0.05,0,0.09,0,0,0,0,0,0,0
3,70.38,0,11.51,3.17,0,1.71,10.68,0,1.69,0,0,0,0,0,0,0,0,0,0,0,0,0,0,0,0,0,0,0,0,0,0,0,0,0,0,0,0.78,0,0.08,0,0,0,0,0,0,0
78,70.27,2,0,0,3.34,0.71,14.57,0,3.27,0,0,0,0,0,0,0.88,0,0,0,0,0,0,0,0,0,0,0,0,0,0,0,0,0,0,0,0,4.96,0,0,0,0,0,0,0,0,0
40,48.6,21.97,5.46,1.72,0,0.91,0,0.45,0.37,0,0,0,0,0,0,0,0,0,20.5,0,0,0,0,0,0,0,0,0,0,0.02,0,0,0,0,0,0,0,0,0,0,0,0,0,0,0,0
42,47.89,23.07,3.94,3.32,0,0,2.02,0,0,0,0,0,0,0,0,0,0,0,19.74,0,0,0,0,0,0,0,0,0,0,0.02,0,0,0,0,0,0,0,0,0,0,0,0,0,0,0,0
45,51.62,20.79,6.08,0,1.11,0,0,1.67,1.1,0,0,0,0,0,0,0,0,0,16.94,0.67,0,0,0,0,0,0,0,0,0,0.02,0,0,0,0,0,0,0,0,0,0,0,0,0,0,0,0
38,49.76,26.72,3.26,3.3,2.25,0,0,0,0,0,0,0,0,0,0,0,0,0,14.69,0,0,0,0,0,0,0,0,0,0,0.02,0,0,0,0,0,0,0,0,0,0,0,0,0,0,0,0
38,53.8,24.18,1.98,1.67,0,0.44,0,0,1.36,0,0,0,0,0,0,0,0,0,16.55,0,0,0,0,0,0,0,0,0,0,0.02,0,0,0,0,0,0,0,0,0,0,0,0,0,0,0,0
39,53.5,28.27,0,3.25,0,0.86,0,2.01,0,0,0,0,0,0,0,0,0,0,12.09,0,0,0,0,0,0,0,0,0,0,0.02,0,0,0,0,0,0,0,0,0,0,0,0,0,0,0,0
38,53.78,24.18,1.98,1.67,0,0.44,0,0,1.36,0,0,0,0,0,0,0,0,0,16.55,0,0,0,0,0,0,0,0,0,0,0,0,0,0,0,0,0,0,0.04,0,0,0,0,0,0,0,0
39,53.49,28.26,0,3.25,0,0.86,0,2.01,0,0,0,0,0,0,0,0,0,0,12.09,0,0,0,0,0,0,0,0,0,0,0,0,0,0,0,0,0,0,0,0.04,0,0,0,0,0,0,0
38,58.55,11.89,6.77,0,2.46,0.9,0,0,0,0,0,0,0,0,0,0,0,0,19.41,0,0,0,0,0,0,0,0,0,0,0.02,0,0,0,0,0,0,0,0,0,0,0,0,0,0,0,0
40,57.72,17.09,8,1.69,0,0,0,0.44,0,0,0,0,0,0,0,0,0,0,15.04,0,0,0,0,0,0,0,0,0,0,0.02,0,0,0,0,0,0,0,0,0,0,0,0,0,0,0,0
34,60.59,11.62,6.61,1.67,0,0,0.9,0.54,0,0,0,0,0,0,0,0,0,0,17.4,0.65,0,0,0,0,0,0,0,0,0,0.02,0,0,0,0,0,0,0,0,0,0,0,0,0,0,0,0
36,61.74,17.44,3.97,0,0,0.44,0,0,0.64,0,0,0,0,0,0,0,0,0,15.75,0,0,0,0,0,0,0,0,0,0,0.02,0,0,0,0,0,0,0,0,0,0,0,0,0,0,0,0
33,64.99,12.57,0,0,0,1.27,0,0,0,0,0,0,0,0,0,0,0,0,19.85,1.3,0,0,0,0,0,0,0,0,0,0.02,0,0,0,0,0,0,0,0,0,0,0,0,0,0,0,0
35,64.11,13.13,3.2,0,2.33,0,1.97,0,0,0,0,0,0,0,0,0,0,0,15.24,0,0,0,0,0,0,0,0,0,0,0.02,0,0,0,0,0,0,0,0,0,0,0,0,0,0,0,0
33,64.97,12.57,0,0,0,1.27,0,0,0,0,0,0,0,0,0,0,0,0,19.85,1.3,0,0,0,0,0,0,0,0,0,0,0,0,0,0,0,0,0,0.04,0,0,0,0,0,0,0,0
35,64.09,13.13,3.2,0,2.33,0,1.97,0,0,0,0,0,0,0,0,0,0,0,15.24,0,0,0,0,0,0,0,0,0,0,0,0,0,0,0,0,0,0,0,0.04,0,0,0,0,0,0,0
38,68.04,16.37,8.55,0,0,0.44,0,0.54,0.28,0,0,0,0,0,0,0,0,0,5.76,0,0,0,0,0,0,0,0,0,0,0.02,0,0,0,0,0,0,0,0,0,0,0,0,0,0,0,0
35,68.35,10.47,5.2,0,0.59,0.22,0.67,0.64,0,0,0,0,0,0,0,0,0,0,13.84,0,0,0,0,0,0,0,0,0,0,0.02,0,0,0,0,0,0,0,0,0,0,0,0,0,0,0,0
36,69.74,14.96,3.21,0,0,0,0,0,0,0,0,0,0,0,0,0,0,0,12.07,0,0,0,0,0,0,0,0,0,0,0.02,0,0,0,0,0,0,0,0,0,0,0,0,0,0,0,0
37,70.89,14.12,5.79,0,1.05,0,0,0.53,0.35,0,0,0,0,0,0,0,0,0,7.25,0,0,0,0,0,0,0,0,0,0,0.02,0,0,0,0,0,0,0,0,0,0,0,0,0,0,0,0
33,73.21,10.22,1.9,1.44,0,0.42,0,0.52,0.34,0,0,0,0,0,0,0,0,0,11.93,0,0,0,0,0,0,0,0,0,0,0.02,0,0,0,0,0,0,0,0,0,0,0,0,0,0,0,0
35,72.45,17.22,0,1.57,0,0,0,1.93,0,0,0,0,0,0,0,0,0,0,6.2,0.61,0,0,0,0,0,0,0,0,0,0.02,0,0,0,0,0,0,0,0,0,0,0,0,0,0,0,0
33,73.2,10.22,1.9,1.44,0,0.42,0,0.52,0.34,0,0,0,0,0,0,0,0,0,11.92,0,0,0,0,0,0,0,0,0,0,0,0,0,0,0,0,0,0,0.04,0,0,0,0,0,0,0,0
35,72.44,17.22,0,1.56,0,0,0,1.93,0,0,0,0,0,0,0,0,0,0,6.2,0.61,0,0,0,0,0,0,0,0,0,0,0,0,0,0,0,0,0,0,0.04,0,0,0,0,0,0,0
73,6,0,1,0,0,0,3,0,0,0,0,0,0,0,0,0,0,0,9,0,0,0,52.96,0,0,0,0,0,0.05,0,0,0,0,0,0,0,0,0,0,0,27.99,0,0,0,0,0
71,6,0,1,0,0,0,2,0,0,0,0,0,0,0,0,0,0,0,7.5,0,0,0,51.96,0,0,0,0,0,0.05,0,2,0,0,0,0,0,0,0,0,0,28.99,0,0,0.5,0,0
107,0,16,0.5,0,0,0,0,0,0,0,0,0,0,0,0,0,0,0,4.5,0,0,0,55,0,0,0,0,0,0,0,0,0,0,0,0,0,0,0,0,0,24,0,0,0,0,0
78,0,0,1,0,0,0,2,0,0,0,0,0,0,0,0,0,0,0,12.99,0,0,0,54.97,0,0,0,0,0,0.05,0,0,0,0,0,0,0,0,0,0,0,28.99,0,0,0,0,0
80,0,1.46,0,0.97,0,1.46,0,0,0,0,0,0,0,0,0,0,0,0,12.14,0,0,0,53.39,0,0,0,0,0,0,0,0,0,0,0,0,0,0,0,0,0,30.58,0,0,0,0,0
105,1,10,2.8,2.2,0,0,1,0,0,0,0,0,0,0,0,0,0,0,0,0,0,0,61.7,0,0,0,0,0,0,0,0,0,0,0,0,0,0,0,0,0,21.3,0,0,0,0,0
82.4,12.3,32.4,0,0,0,1.6,0,6,6,0,0,0,0,0,0,0,0,0,41.7,0,0,0,0,0,0,0,0,0,0,0,0,0,0,0,0,0,0,0,0,0,0,0,0,0,0,0
82.2,13,33.9,0,0,0,1,0,6.6,7.5,0,0,0,0,0,0,0,0,0,38,0,0,0,0,0,0,0,0,0,0,0,0,0,0,0,0,0,0,0,0,0,0,0,0,0,0,0
82.5,8.9,32.3,0.5,0,0,0,0,8,4,0,0,0,0,0,0,0,0,0,45.8,0,0,0,0,0,0,0,0,0,0,0,0,0,0,0,0,0,0.5,0,0,0,0,0,0,0,0,0
82.8,13.5,30,1,0,0.5,0,0,3.5,8.5,0,0,0,0,0,0,0,0,0,42.5,0,0,0,0,0,0,0,0,0,0,0,0,0,0,0,0,0,0.5,0,0,0,0,0,0,0,0,0
76.5,12,24,5,0.2,0.8,0.8,0,9.9,3.9,0,0,0,0,0,0,0,0,0,42,0.2,0,0,0,0,0,0,0,0,0,0,0,0,0,0,0,0,1.2,0,0,0,0,0,0,0,0,0
82,15.5,40,0,0,0,1,0,4.5,6,0,0,0,0,0,0,0,0,0,33,0,0,0,0,0,0,0,0,0,0,0,0,0,0,0,0,0,0,0,0,0,0,0,0,0,0,0
81.4,17.5,19,0.5,0,0,0,0,6,6,0,0,0,0,0,0,0,0,0,51,0,0,0,0,0,0,0,0,0,0,0,0,0,0,0,0,0,0,0,0,0,0,0,0,0,0,0
80.2,25.1,27.2,0,0,0,0,0.9,9.8,3,0,0,0,0,0,0,0,0,0,34,0,0,0,0,0,0,0,0,0,0,0,0,0,0,0,0,0,0,0,0,0,0,0,0,0,0,0
58.2,0,0,0,0,0,0,0,0,0,0,0,0,0,0,0,0,0,0,0,0,0,0,0,0,10.6,0,0,0,0,0,0,0,0,0,0,0,0,0,0,0,23.9,65.5,0,0,0,0
72.2,0,0,0,0,0,0,0,0,0,0,0,0,0,0,0,0,0,0,0,0,0,0,0,0,9.5,0,0,0,0,0,0,0,0,0,0,0,0,0,0,10.6,21.4,58.5,0,0,0,0
77.8,0,0,0,0,0,0,0,0,0,0,0,0,0,0,0,0,0,0,0,0,0,0,0,0,8.2,0,0,0,0,0,0,0,0,0,0,0,0,0,0,20.6,27.8,43.4,0,0,0,0
95.2,0,0,0,0,0,0,0,0,0,0,0,0,0,0,0,0,0,0,0,0,0,0,0,0,7.31,0,0,0,0,0,0,0,0,0,0,0,0,0,0,31.33,16.42,44.94,0,0,0,0
90.6,0,0,0,0,0,0,0,0,0,0,0,0,0,0,0,0,0,0,0,0,0,0,0,0,7.2,0,0,0,0,0,0,0,0,0,0,0,0,0,0,30.8,24.2,37.8,0,0,0,0
135,0,0,0,0,0,0,0,0,0,0,0,0,0,0,0,0,0,0,0,0,0,0,0,0,5.19,0,0,0,0,0,0,0,0,0,0,0,0,0,0,51.55,11.59,31.67,0,0,0,0
53.6,0,0,0,0,0,0,0,0,0,0,0,0,0,0,0,0,0,0,0,0,0,0,0,0,28.9,0,0,0,0,0,0,0,0,0,0,0,0,0,0,0,54.2,16.9,0,0,0,0
87,0,0,0,0,0,0,0,0,0,0,0,0,0,0,0,0,0,0,0,0,0,0,0,0,10.4,0,0,0,0,0,0,0,0,0,0,0,0,0,0,34.9,0,54.7,0,0,0,0
145,0,0,0,0,0,17.6,0,0,0,0,0,0,0,0,0,0,0,0,3.1,0,0,0,0,0,0,0,0,0,0,0,0,0,0,0,0,0,0,0,0,37.5,0,41.8,0,0,0,0
105,0,0,0,0,0,22.4,0,0,0,0,0,0,0,0,0,0,0,0,4,0,0,0,0,0,0,0,0,0,0,0,0,0,0,0,0,0,0,0,0,0,20.6,53,0,0,0,0
3.3,68.06,0,6.69,0,0,0,0,0,0,0,0,0,0,0,0,0,0,21.42,3.35,0,0,0,0,0,0,0,0,0,0,0,0,0,0,0,0,0,0,0,0,0,0.48,0,0,0,0,0
3.5,70.81,0,9.71,0,0,0,0,0,0,0,0,0,0,0,0,0,0,16.06,2.94,0,0,0,0,0,0,0,0,0,0,0,0,0,0,0,0,0,0,0,0,0,0.48,0,0,0,0,0
3.9,70.75,0,8.34,0,0,0,0,0,0,0,0,0,0,0,0,0,0,16.08,4.35,0,0,0,0,0,0,0,0,0,0,0,0,0,0,0,0,0,0,0,0,0,0.48,0,0,0,0,0
4.3,63.8,0,9.57,0,0,0,0,0,0,0,0,0,0,0,0,0,0,20.15,5.99,0,0,0,0,0,0,0,0,0,0,0,0,0,0,0,0,0,0,0,0,0,0.49,0,0,0,0,0
4.8,68.62,0,9.44,0,0,0,0,0,0,0,0,0,0,0,0,0,0,15.55,5.91,0,0,0,0,0,0,0,0,0,0,0,0,0,0,0,0,0,0,0,0,0,0.48,0,0,0,0,0
4.7,69.68,0,9.58,0,0,0,0,0,0,0,0,0,0,0,0,0,0,12.28,6,0,0,0,0,0,0,0,0,0,0,0,0,0,0,0,0,0,0,0,0,0,2.46,0,0,0,0,0
5.9,67.51,0,7.99,0,0,0,0,0,0,0,0,0,0,0,0,0,0,15.35,4.12,0,0,0,0,0,0,0,0,0,0,0,0,0,0,0,0,0,0,0,0,0,5.03,0,0,0,0,0
6.5,66.08,0,9.91,0,0,0,0,0,0,0,0,0,0,0,0,0,0,12.71,6.21,0,0,0,0,0,0,0,0,0,0,0,0,0,0,0,0,0,0,0,0,0,5.09,0,0,0,0,0
8.2,70.79,0,8.34,0,0,0,0,0,0,0,0,0,0,0,0,0,0,8.91,6.97,0,0,0,0,0,0,0,0,0,0,0,0,0,0,0,0,0,0,0,0,0,4.99,0,0,0,0,0
6.9,66.5,0,12.12,0,0,0,0,0,0,0,0,0,0,0,0,0,0,8.22,8.04,0,0,0,0,0,0,0,0,0,0,0,0,0,0,0,0,0,0,0,0,0,5.12,0,0,0,0,0
118,0,0,1.4,0,0,0,1.2,0,1.8,0,0,0,0,0,0,0,0,0,3.1,0,0,0,59,0,0,0,0,0,0,0,0,0,0,0,0,0,0,0,0,0,24.5,0,0,0,0,9
110,0,6,0.5,0,0,0.5,0.5,0.4,2.1,0,0,0,0,0,0,0,0,0,3.5,0,0,0,62.5,0,0,0,0,0,0,0,0,0,0,0,0,0,0,0,0,0,19,0,0,0,0,5
120,5.5,0,1.8,0.5,0,0,0,1.3,1.8,0,0,0,0,0,0,0,0,0,8.2,0,0,0,56,0,0,0,0,0,0,0,0,0,0,0,0,0,0,0,0,0,23.4,0,0,0,0,1.5
104,1.5,4.5,1.5,0,0,0,1.2,0,1.5,0,0,0,0,0,0,0,0,0,9.8,0,0,0,52,0,0,0,0,0,0,0,0,0,0,0,0,0,0,1.5,0,0,26.5,0,0,0,0,0
123,0,0,2,0,0,0,0,3,0.5,0,0,0,0,0,0,0,0,0,7.5,0,0,0,57,0,0,0,0,0,0,0,0,0,0,0,0,0,0,0,0,0,30,0,0,0,0,0
44,71.7,0,14.2,0,0,0.6,9.2,0.5,0.2,0,0,0,0,0,0,0,0,0,0,0,0,0,0,0,0,0,0,0,0,0,0,0,0,1.6,0,0,1.2,0,0.2,0,0.6,0,0,0,0,0
95,58.2,1.9,12.6,3.3,2.4,0,0,17.4,1.4,0,0,0,0,0,0,0,0,0,0,0,0,0,0,0,0,0,0,0,0,0,0,0,0,0,0,0,2.7,0,0.1,0,0,0,0,0,0,0
87,54.8,1.9,9.5,6.6,2.4,0,0,14,1.4,0,0,0,0,0,0,0,0,0,3.3,0,0,0,0,0,0,0,0,0,0,0,0,0,0,3.3,0,0,2.7,0,0.1,0,0,0,0,0,0,0
88,67.3,0,10.7,6.4,0,0,0,13.5,2,0,0,0,0,0,0,0,0,0,0,0,0,0,0,0,0,0,0,0,0,0,0,0,0,0,0,0,0,0,0.1,0,0,0,0,0,0,0
89,62.6,0,8.3,6.4,4.6,0,0,12.6,2.8,0,0,0,0,0,0,0,0,0,0,0,0,0,0,0,0,0,0,0,0,0,0,0,0,0,0,0,2.6,0,0.1,0,0,0,0,0,0,0
88,64,0,8.4,4.9,1.2,0,0,13.8,2.4,0,0,0,0,0,0,0,0,0,0,0,0,0,0,0,0,0,0,0,0,0,0,0,0,2.5,0,0,2.7,0,0.1,0,0,0,0,0,0,0
84,66,0,4.9,3.3,2.6,3.9,0,5.3,5.2,0,0,0,0,0,0,0,0,0,0,6.1,0,0,0,0,0,0,0,0,0,0,0,0,0,0,0,0,2.6,0,0.1,0,0,0,0,0,0,0
91,61.3,0,12.9,0,8,1.4,0,10,4.6,0,0,0,0,0,0,0,0,0,0,0,0,0,0,0,0,0,0,0,0,0,0,0,0,0,0,0,1.7,0,0.1,0,0,0,0,0,0,0
84,63.7,0,12.9,0,7.9,1.3,0,8.8,3.6,0,0,0,0,0,0,0,0,0,0,0,0,0,0,0,0,0,0,0,0,0,0,0,0,0,0,0,1.7,0,0.1,0,0,0,0,0,0,0
61,48.3,6.06,8.74,0,26.9,0,0,0,0,0,0,0,0,0,0,0,0,0,10,0,0,0,0,0,0,0,0,0,0,0,0,0,0,0,0,0,0,0,0,0,0,0,0,0,0,0
58,53.32,6.05,8.74,0,26.89,0,0,0,0,0,0,0,0,0,0,0,0,0,5,0,0,0,0,0,0,0,0,0,0,0,0,0,0,0,0,0,0,0,0,0,0,0,0,0,0,0
61,45.9,5.75,8.3,0,25.55,0,0,0,0,0,0,0,0,0,0,0,0,0,9.5,0,0,0,0,0,0,0,0,0,0,0,0,0,0,0,5,0,0,0,0,0,0,0,0,0,0,0
66,46.31,6.05,5.74,0,26.9,0,0,0,0,0,0,0,0,0,0,0,0,0,15,0,0,0,0,0,0,0,0,0,0,0,0,0,0,0,0,0,0,0,0,0,0,0,0,0,0,0
31,65.39,0,15.73,11.6,2.38,0,0,0,0,0,0,0,0,0,0,0,0,0,0,4.32,0,0,0,0,0,0,0,0,0,0,0,0,0,0,0,0,0,0.58,0,0,0,0,0,0,0,0
36,62.88,0,21.27,7.46,3.99,0,0,0,0,0,0,0,0,0,0,0,0,0,0,3.38,0,0,0,0,0,0,0,0,0,0,0,0,0,0,0,0,0,1.02,0,0,0,0,0,0,0,0
37,63.24,0,20.24,8.68,3.74,2.14,0,0,0,0,0,0,0,0,0,0,0,0,0,1.35,0,0,0,0,0,0,0,0,0,0,0,0,0,0,0,0,0,0.61,0,0,0,0,0,0,0,0
35,74.04,0,15,3.45,4.34,0.77,0,0,0,0,0,0,0,0,0,0,0,0,0,0.2,0,0,0,0,0,0,0,1.54,0,0,0,0,0,0,0,0,0,0.2,0.46,0,0,0,0,0,0,0
38,63.05,0,14.47,13.01,4.91,0.86,0,0,0,0,0,0,0,0,0,0,0,0,2.42,0.63,0,0,0,0,0,0,0,0,0,0,0,0,0,0,0,0,0,0,0.65,0,0,0,0,0,0,0
39,63.39,0,19.23,8.75,5.03,0.92,0,0,0,0,0,0,0,0,0,0,0,0,0,0.82,0,0,0,0,0,0,0,0,0,0,0.43,0,0,0,0,0,0,0.2,0.47,0,0,0,0,0,0,0.76
35,66.64,0,15.79,10.82,4.78,1.09,0,0,0,0,0,0,0,0,0,0,0,0,0,0,0,0,0,0,0,0,0,0,0,0,0,0,0,0,0,0,0,0,0.58,0,0,0,0,0.3,0,0
35,66.91,0,14.5,12.07,5.2,1.02,0,0,0,0,0,0,0,0,0,0,0,0,0,0,0,0,0,0,0,0,0,0,0,0,0,0,0,0,0,0,0,0.3,0,0,0,0,0,0,0,0
35,67.06,0,15.23,11.47,3.53,1.08,0,0,0,0,0,0,0,0,0,0,0,0,0,0,0,0,0,0,0,0,0,0,0,0,0,0,0,0.83,0,0,0,0.58,0.22,0,0,0,0,0,0,0
37,65.01,0,16.23,9.85,6.61,0,0,0,0,0,0,0,0,0,0,0,0,0,0,1.53,0,0,0,0,0,0,0,0,0,0,0,0,0,0,0,0,0,0.77,0,0,0,0,0,0,0,0
52.3,55.12,1.8,11.03,23.27,2.23,0.82,0,4.03,0,0,0,0,0,0,0,0,0,0,0,0,0,0,0,0,0,0,0,0,0,0,0,0,0,0,0,0,1.52,0.18,0,0,0,0,0,0,0,0
50.9,58.47,1.69,10.36,21.9,2.09,0.77,0,3.79,0,0,0,0,0,0,0,0,0,0,0,0,0,0,0,0,0,0,0,0,0,0,0,0,0,0,0,0,0.5,0.43,0,0,0,0,0,0,0,0
47.9,60.41,1.6,9.93,20.83,1.98,0.72,0,3.59,0,0,0,0,0,0,0,0,0,0,0,0,0,0,0,0,0,0,0,0,0,0,0,0,0,0,0,0,0.45,0.29,0.2,0,0,0,0,0,0,0
41.1,60.54,3.99,9.92,20.96,1.98,0.72,0,0.9,0,0,0,0,0,0,0,0,0,0,0,0,0,0,0,0,0,0,0,0,0,0,0,0,0,0,0,0,0.45,0.54,0,0,0,0,0,0,0,0
43.2,52.71,8.53,10.48,22.17,2.12,0.78,0,1.01,0,0,0,0,0,0,0,0,0,0,0,0,0,0,0,0,0,0,0,0,0,0,0,0,0,0,0,0,1.42,0.36,0.42,0,0,0,0,0,0,0
38.6,59.84,4.9,11.94,16.79,2.41,0.88,0,1.14,0,0,0,0,0,0,0,0,0,0,0,0,0,0,0,0,0,0,0,0,0,0,0,0,0,0,0,0,1.67,0,0.43,0,0,0,0,0,0,0
43.5,52.9,3.65,13.72,23.66,2.27,0.83,0,1.03,0,0,0,0,0,0,0,0,0,0,0,0,0,0,0,0,0,0,0,0,0,0,0,0,0,0,0,0,1.55,0.18,0.21,0,0,0,0,0,0,0
43.4,58.88,3.01,6.17,26.77,2.14,0.78,0,0.97,0,0,0,0,0,0,0,0,0,0,0,0,0,0,0,0,0,0,0,0.53,0,0,0,0,0,0,0,0,0,0.35,0.4,0,0,0,0,0,0,0
35.2,64.8,8.33,11.37,9.31,0,0,0.68,0.88,0,0,0,0,0,0,0,0,0,0,1.68,0,0,0,0,0,0,0,0,1.93,0,0,0,0,0,0,0,0,0,0.48,0.54,0,0,0,0,0,0,0
37,61.36,8.48,14.16,11.39,0,0,0.22,0.74,0,0,0,0,0,0,0,0,0,0,2.42,0,0,0,0,0,0,0,0,0,0,0,0,0,0,0,0,0,0,0.57,0.66,0,0,0,0,0,0,0
58,1.06,58.82,0.07,0,0,0,7.09,0,0,0,0,0,0,0,0,0,0,0,32.96,0,0,0,0,0,0,0,0,0,0,0,0,0,0,0,0,0,0,0,0,0,0,0,0,0,0,0
59,4.82,48.88,1.42,0,0,0,4.85,0,0,0,0,0,0,0,0,0,0,0,40.03,0,0,0,0,0,0,0,0,0,0,0,0,0,0,0,0,0,0,0,0,0,0,0,0,0,0,0
57,4.96,40.7,1.46,0,0,0,2.5,0,0,0,0,0,0,0,0,0,0,0,50.38,0,0,0,0,0,0,0,0,0,0,0,0,0,0,0,0,0,0,0,0,0,0,0,0,0,0,0
60,4.97,42.91,1.47,0,0,0,1.25,1.81,0.79,0,0,0,0,0,0,0,0,0,46.8,0,0,0,0,0,0,0,0,0,0,0,0,0,0,0,0,0,0,0,0,0,0,0,0,0,0,0
59,0.12,55.22,0.07,0,0,0,7.15,0,0,0,0,0,0,0,0,0,0,0,37.44,0,0,0,0,0,0,0,0,0,0,0,0,0,0,0,0,0,0,0,0,0,0,0,0,0,0,0
57,4.63,48.98,1.71,0,0,0,10.48,0,0,0,0,0,0,0,0,0,0,0,34.2,0,0,0,0,0,0,0,0,0,0,0,0,0,0,0,0,0,0,0,0,0,0,0,0,0,0,0
57,4.79,42.37,1.41,0,0,0,7.22,0,0,0,0,0,0,0,0,0,0,0,44.21,0,0,0,0,0,0,0,0,0,0,0,0,0,0,0,0,0,0,0,0,0,0,0,0,0,0,0
50,3.8,39.09,1.49,0,0,0,0.51,0,0,0,0,0,0,0,0,0,0,0,55.11,0,0,0,0,0,0,0,0,0,0,0,0,0,0,0,0,0,0,0,0,0,0,0,0,0,0,0
57,4.89,39.07,1.44,0,0,0,4.92,0,0,0,0,0,0,0,0,0,0,0,49.68,0,0,0,0,0,0,0,0,0,0,0,0,0,0,0,0,0,0,0,0,0,0,0,0,0,0,0
52,3.75,37.78,1.47,0,0,0,2.52,0,0,0,0,0,0,0,0,0,0,0,54.48,0,0,0,0,0,0,0,0,0,0,0,0,0,0,0,0,0,0,0,0,0,0,0,0,0,0,0
73,0,0,0,0,0,0,0,0,0,0,0,0,0,0,0,0,0,0,16.04,0,0,0,0,0,0,0,0,0,0,0,0,0,0,0,0,0,0,0,0,0,25.84,58.12,0,0,0,0
70,0,0,0.47,0,0,0,0,0,0,0,0,0,0,0,0,0,0,0,14.64,0,0,0,0,0,0,0,0,0,0,0,0,0,0,0,0,0,0,0,0,0,19.92,64.97,0,0,0,0
68,0,0,0.78,0,0,0,0,0,0,0,0,0,0,0,0,0,0,0,16.23,0,0,0,0,0,0,0,0,0,0,0,0,0,0,0,0,0,0,0,0,0,14.57,68.42,0,0,0,0
58,74.96,0,12.51,0,0,0,8.24,4.18,0,0,0,0,0,0,0,0,0,0,0,0,0,0,0,0,0,0,0,0,0,0.11,0,0,0,0,0,0,0,0,0,0,0,0,0,0,0,0
66,69.86,0,14.98,0,0,0,10.02,5.03,0,0,0,0,0,0,0,0,0,0,0,0,0,0,0,0,0,0,0,0,0,0.11,0,0,0,0,0,0,0,0,0,0,0,0,0,0,0,0
91,73.99,0,8.67,0,0,0,0,12.99,4.31,0,0,0,0,0,0,0,0,0,0,0,0,0,0,0,0,0,0,0,0,0,0,0,0,0,0,0,0,0,0.04,0,0,0,0,0,0,0
93,73.99,0,8.66,0,0,0,0,8.64,8.67,0,0,0,0,0,0,0,0,0,0,0,0,0,0,0,0,0,0,0,0,0,0,0,0,0,0,0,0,0,0.04,0,0,0,0,0,0,0
90,66.99,1.88,8.36,3.25,2.34,0,0,11.63,4.18,0,0,0,0,0,0,0,0,0,0,0,0,0,0,0,0,0,0,0,0,0,0,0,0,0,0,0,1.33,0,0.04,0,0,0,0,0,0,0
88,66.46,1.93,8.57,3.34,2.4,0,0,7.59,7.49,0,0,0,0,0,0,0,0,0,0,0,0,0,0,0,0,0,0,0,0,0,0,0,0,0,0,0,2.18,0,0.04,0,0,0,0,0,0,0
100,62.44,1.89,8.41,3.27,2.35,0,0,15.96,3.5,0,0,0,0,0,0,0,0,0,0,0,0,0,0,0,0,0,0,0,0,0,0,0,0,0,0,0,2.14,0,0.04,0,0,0,0,0,0,0
100,61.69,1.9,8.45,3.29,2.36,0,0,16.06,3.52,0,0,0,0,0,0,0,0,0,0,0,0,0,0,0,0,0,0,0,0,0,0,0,0,0,0,0,2.69,0,0.04,0,0,0,0,0,0,0
36.3,48.53,10.47,5.72,0,13,0,0,0,0,0,0,0,0,0,0,0,0,0,13.44,0,0,0,0,0,0,0,0,0,0,0.03,1.12,0,0,2.74,0,0,2.9,0,0,0,2.05,0,0,0,0,0
49.4,52.65,6.49,2.66,0,0,11.79,0,0,0,0,0,0,0,0,0,0,0,0,11.1,0,0,0,3.29,0,0,0,0,2,0,0.03,1.39,0,0,0,0,0,7.33,0,0,0,1.27,0,0,0,0,0
50.1,45.58,6.56,4.48,0,0,5.95,0,0,0,0,0,0,0,0,0,0,0,0,22.43,0,0,0,3.39,0,0,0,0,0,0,0,4.2,0,0,0,0,0,7.41,0,0,0,0,0,0,0,0,0
46.1,54.2,5.85,3.99,0,0,0,0,0,0,0,0,0,0,0,0,0,0,0,15,11.78,0,0,3.02,0,0,0,0,0,0,0,2.5,0,0,1.02,0,0,2.64,0,0,0,0,0,0,0,0,0
38.3,54.37,11.73,6.41,0,0,10.65,0,0,0,0,0,0,0,0,0,0,0,0,10.03,0,0,0,0,0,0,0,0,0,0,0.03,1.25,0,1.13,0,0,0,3.25,0,0,0,1.15,0,0,0,0,0
64.9,50.48,6.22,0,0,0,0,0,0,0,0,0,0,0,0,0,0,0,0,10.65,16.73,0,0,3.15,0,0,0,0,0,0,0.03,2.66,0,0,0,0,0,7.03,0,0,0,3.05,0,0,0,0,0
61.7,37.75,10.86,5.93,18.76,0,0,0,0,0,0,0,0,0,0,0,0,0,0,18.58,0,0,0,1.68,0,0,0,0,0,0,0,3.48,0,0,1.89,0,0,0,0,0,0,1.07,0,0,0,0,0
45,72.89,15.92,1.24,2.66,0.9,0,0,1.73,2.88,0,0,0,0,0,0,0,0,0,0,0,0,0,0,0,0,0,0,0,0,0.04,0,0,0,1.74,0,0,0,0,0,0,0,0,0,0,0,0
39,68.09,17.44,1.8,3.61,1.8,0.49,0.63,1.33,1.41,0,0,0,0,0,0,0,0,0,1.79,0,0,0,0,0,0,0,0.03,0,0,0,0,0,0,1.58,0,0,0,0,0,0,0,0,0,0,0,0
102,10.79,34.14,11.34,0,0,42.97,0,0.53,0,0,0.23,0,0,0,0,0,0,0,0,0,0,0,0,0,0,0,0,0,0,0,0,0,0,0,0,0,0,0,0,0,0,0,0,0,0,0
108,10.97,31.57,11.54,0,0,45.15,0,0.53,0,0,0.24,0,0,0,0,0,0,0,0,0,0,0,0,0,0,0,0,0,0,0,0,0,0,0,0,0,0,0,0,0,0,0,0,0,0,0
112,11.17,28.91,11.74,0,0,47.4,0,0.54,0,0,0.24,0,0,0,0,0,0,0,0,0,0,0,0,0,0,0,0,0,0,0,0,0,0,0,0,0,0,0,0,0,0,0,0,0,0,0
107,17.75,30.65,7.01,0,0,43.84,0,0.52,0,0,0.23,0,0,0,0,0,0,0,0,0,0,0,0,0,0,0,0,0,0,0,0,0,0,0,0,0,0,0,0,0,0,0,0,0,0,0
113,8.79,25.28,9.24,0,31.39,24.68,0,0.43,0,0,0.19,0,0,0,0,0,0,0,0,0,0,0,0,0,0,0,0,0,0,0,0,0,0,0,0,0,0,0,0,0,0,0,0,0,0,0
109,10.98,31.6,11,0,0,45.19,0,0.54,0,0,0.24,0,0,0,0,0,0,0,0,0,0,0,0,0,0,0,0,0,0,0,0,0,0,0,0,0,0.45,0,0,0,0,0,0,0,0,0
109,10.99,31.63,10.47,0,0,45.23,0,0.54,0,0,0.24,0,0,0,0,0,0,0,0,0,0,0,0,0,0,0,0,0,0,0,0,0,0,0,0,0,0.9,0,0,0,0,0,0,0,0,0
109,11.03,31.75,8.34,0,0,45.4,0,0.54,0,0,0.24,0,0,0,0,0,0,0,0,0,0,0,0,0,0,0,0,0,0,0,0,0,0,0,0,0,2.7,0,0,0,0,0,0,0,0,0
87.3,23.33,30.19,6.87,0,31.26,5.94,0,2.26,0,0,0.15,0,0,0,0,0,0,0,0,0,0,0,0,0,0,0,0,0,0,0,0,0,0,0,0,0,0,0,0,0,0,0,0,0,0,0
92.1,24.12,24.99,7.11,0,32.3,8.98,0,2.34,0,0,0.16,0,0,0,0,0,0,0,0,0,0,0,0,0,0,0,0,0,0,0,0,0,0,0,0,0,0,0,0,0,0,0,0,0,0,0
31.1,68.75,9.9,10.49,1.2,9.09,0,0,0,0,0,0,0,0,0,0,0,0,0,0,0.5,0,0,0,0,0,0,0,0,0,0,0,0,0,0,0,0,0,0,0.07,0,0,0,0,0,0,0
31.4,69.25,9.96,10.21,2.04,7.96,0,0,0,0,0,0,0,0,0,0,0,0,0,0,0.51,0,0,0,0,0,0,0,0,0,0,0,0,0,0,0,0,0,0,0.07,0,0,0,0,0,0,0
58.9,62.22,0,7.46,4.6,23.94,0,0,0.6,0.26,0,0,0,0,0,0,0,0,0,0,0.84,0,0,0,0,0,0,0,0,0,0,0,0,0,0.08,0,0,0,0,0,0,0,0,0,0,0,0
57.3,63.62,0,7.41,4.61,22.98,0.44,0,0.6,0.26,0,0,0,0,0,0,0,0,0,0,0,0,0,0,0,0,0,0,0,0,0,0,0,0,0.08,0,0,0,0,0,0,0,0,0,0,0,0
104,7.57,0,1.02,1.38,33.49,0.02,0,1.58,0,0,0,0,0,0,0,0,0,0,0,0.07,0,0.01,0,0,4.56,0,0,0.58,0,0,1.83,0,0,0,0.13,0,0,0.01,0,0,47.75,0,0,0,0,0
122,6.69,0,0.77,1.55,33.86,0.02,0,1.5,0,0,0,0,0,0,0,0,0,0,0,0.07,0,0.01,0,0,5.5,0,0,0.48,0,0,1.85,0,0,0,0.15,0,0,0.01,0,0,47.54,0,0,0,0,0
109,5.94,0,0.68,19.74,25.72,0.02,0,0.7,0,0,0,0,0,0,0,0,0,0,0,0.04,0,0.01,0,0,2.51,0,0,0.39,0,0,1.82,0,0,0,0.18,0,0,0.01,0,0,42.24,0,0,0,0,0
79,7.53,29.26,0,0,0,0,0,0,0,0,0,0,0,0,0,0,0,0,27.09,0,0,0,0,0,0,0,0,0,0,0,14.3,0,4.51,4.51,0,0,3.01,0,0,0,0,0,0,2.26,0,7.53
77,73.97,0,8.66,0,0,0,8.62,8.71,0,0,0,0,0,0,0,0,0,0,0,0,0,0,0,0,0,0,0,0,0,0,0,0,0,0,0,0,0,0,0.04,0,0,0,0,0,0,0
32.8,68.01,11.48,10.47,0.97,8.06,0,0,0,0,0,0,0,0,0,0,0,0,0,0,1.01,0,0,0,0,0,0,0,0,0,0,0,0,0,0,0,0,0,0,0,0,0,0,0,0,0,0
33.6,67.98,10.98,11.02,0,10.02,0,0,0,0,0,0,0,0,0,0,0,0,0,0,0,0,0,0,0,0,0,0,0,0,0,0,0,0,0,0,0,0,0,0,0,0,0,0,0,0,0
34.5,66.97,12.03,10.97,0,10.03,0,0,0,0,0,0,0,0,0,0,0,0,0,0,0,0,0,0,0,0,0,0,0,0,0,0,0,0,0,0,0,0,0,0,0,0,0,0,0,0,0
69,44.53,9.6,0,0,0,0,3.71,2,4.44,0,0,0,0,0,0,0,0,0,29.12,0,0,0,0,0,0,0,0,0,0,0,0,0,0,6.6,0,0,0,0,0,0,0,0,0,0,0,0
32,82.61,11.59,1.4,0,0,0,0,3.5,0.8,0,0,0,0,0,0,0,0,0,0,0,0,0,0,0,0,0,0,0,0,0,0,0,0,0,0,0,0,0.1,0,0,0,0,0,0,0,0
32,82.53,11.58,1.4,0,0,0,0,3.49,0.8,0,0,0,0,0,0,0,0,0,0,0,0,0,0,0,0,0,0,0,0,0,0,0,0,0,0,0,0,0.2,0,0,0,0,0,0,0,0
32,82.37,11.55,1.39,0,0,0,0,3.49,0.8,0,0,0,0,0,0,0,0,0,0,0,0,0,0,0,0,0,0,0,0,0,0,0,0,0,0,0,0,0.4,0,0,0,0,0,0,0,0
32,82.53,11.58,1.4,0,0,0,0,3.49,0.8,0,0,0,0,0,0,0,0,0,0,0,0,0,0,0,0,0,0,0,0,0,0,0,0,0,0,0,0,0,0.2,0,0,0,0,0,0,0
32,82.29,11.54,1.39,0,0,0,0,3.48,0.8,0,0,0,0,0,0,0,0,0,0,0,0,0,0,0,0,0,0,0,0,0,0,0,0,0,0,0,0,0,0.5,0,0,0,0,0,0,0
32,82.12,11.52,1.39,0,0,0,0,3.48,0.79,0,0,0,0,0,0,0,0,0,0,0,0,0,0,0,0,0,0,0,0,0,0,0,0,0,0,0,0,0.2,0.5,0,0,0,0,0,0,0
33,81.72,11.46,1.38,0,0,0,0,3.46,0.79,0,0,0,0,0,0,0,0,0,0,0,0,0,0,0,0,0,0,0,0,0,0,0,0,0,0,0,0,0.2,0.99,0,0,0,0,0,0,0
32,81.64,11.45,1.38,0,0,0,0,2.17,2.17,0,0,0,0,0,0,0,0,0,0,0,0,0,0,0,0,0,0,0,0,0,0,0,0,0,0,0,0,0.2,0.99,0,0,0,0,0,0,0
32,81.81,11.48,1.38,0,0,0,1.38,1.38,1.38,0,0,0,0,0,0,0,0,0,0,0,0,0,0,0,0,0,0,0,0,0,0,0,0,0,0,0,0,0.2,0.99,0,0,0,0,0,0,0
32,81.64,11.45,1.38,0,0,0,2.17,0,2.17,0,0,0,0,0,0,0,0,0,0,0,0,0,0,0,0,0,0,0,0,0,0,0,0,0,0,0,0,0.2,0.99,0,0,0,0,0,0,0
95,71.16,0,7.2,1.98,2.28,0,2.14,10.81,4.24,0,0,0,0,0,0,0,0,0,0,0,0,0,0,0,0,0,0,0,0,0,0,0,0,0,0,0,0,0.19,0,0,0,0,0,0,0,0
70,71.89,4.63,7.27,2,2.3,0,0,8.32,3.59,0,0,0,0,0,0,0,0,0,0,0,0,0,0,0,0,0,0,0,0,0,0,0,0,0,0,0,0,0,0,0,0,0,0,0,0,0
83.2,63.98,10,12.48,0,0,0,0,12.42,1,0,0,0,0,0,0,0,0,0,0,0,0,0,0,0,0,0,0,0,0,0,0,0,0,0,0,0,0,0,0.12,0,0,0,0,0,0,0
71.2,0,0,3.56,0,0,8.67,0,0,0,0,0,0,0,0,0,0,0,0,34.15,0,0,0,0,0,0,0,0,0,0,0,0,0,0,0,0,0,0,0,0,0,53.62,0,0,0,0,0
71.5,0,0,2.43,0,0,9.68,0,0,0,0,0,0,0,0,0,0,0,0,30.39,0,0,0,0,0,0,0,0,0,0,0,0,0,0,0,0,0,0,0,0,0,57.5,0,0,0,0,0
74.5,0,0,3.58,0,0,8.72,0,0,0,0,0,0,0,0,0,0,0,0,32.87,0,0,0,0,0,0,0,0,0,0,0,0,0,0,0,0,0,0,0,0,0,54.83,0,0,0,0,0
73.5,3.9,3.37,4.6,0,0,11.46,1.96,0.95,0,0,0,0,0,0,0,0,0,0,25.9,0,0,0,0,0,0,0,0,0,0,0,0,0,0,0,0,0,0,0,0,0,47.86,0,0,0,0,0
74.2,0.95,4.93,3.37,0,0,4.48,0,0.92,0.61,0,0,0,0,0,0,0,0,0,33.75,2.21,0,0,0,0,0,0,0,0,0,0,0,0,0,0,0,0,0,0,0,0,48.78,0,0,0,0,0
75.1,1.88,1.63,2.22,0,0,0,1.89,0,0.6,0,0,0,0,0,0,0,0,0,30.6,10.93,0,0,0,0,0,0,0,0,0,0,0,0,0,0,0,0,0,0,0,0,50.25,0,0,0,0,0
73.3,1.9,3.28,4.47,0,0,5.21,1.91,0.92,0,0,0,0,0,0,0,0,0,0,30.82,3.3,0,0,0,0,0,0,0,0,0,0,0,0,0,0,0,0,0,0,0,0,48.19,0,0,0,0,0
44.9,63.3,9.2,11.4,5.3,4.7,0,0,4.2,0,0,0,0,0,0,0,0,0,0,0,1.8,0,0,0,0,0,0,0,0,0,0,0,0,0,0,0,0,0,0,0.1,0,0,0,0,0,0,0
44,63.3,9.2,11.4,7.1,4.7,0,0,4.2,0,0,0,0,0,0,0,0,0,0,0,0,0,0,0,0,0,0,0,0,0,0,0,0,0,0,0,0,0,0,0.1,0,0,0,0,0,0,0
43.5,63.3,9.2,11.4,6.2,5.6,0,0,4.2,0,0,0,0,0,0,0,0,0,0,0,0,0,0,0,0,0,0,0,0,0,0,0,0,0,0,0,0,0,0,0.1,0,0,0,0,0,0,0
46.4,63.3,9.2,11.4,5.3,6.5,0,0,4.2,0,0,0,0,0,0,0,0,0,0,0,0,0,0,0,0,0,0,0,0,0,0,0,0,0,0,0,0,0,0,0.1,0,0,0,0,0,0,0
50.1,63.35,9.2,11.4,5.3,4.7,0,0,4.2,1.8,0,0,0,0,0,0,0,0,0,0,0,0,0,0,0,0,0,0,0,0,0,0,0,0,0,0,0,0,0,0.05,0,0,0,0,0,0,0
47.8,63.35,9.2,11.4,5.3,5.7,0,0,3.2,1.8,0,0,0,0,0,0,0,0,0,0,0,0,0,0,0,0,0,0,0,0,0,0,0,0,0,0,0,0,0,0.05,0,0,0,0,0,0,0
47,63.35,9.2,11.4,6.3,4.7,0,0,3.2,1.8,0,0,0,0,0,0,0,0,0,0,0,0,0,0,0,0,0,0,0,0,0,0,0,0,0,0,0,0,0,0.05,0,0,0,0,0,0,0
43.7,63.35,9.2,11.4,7.3,4.7,0,0,2.2,1.8,0,0,0,0,0,0,0,0,0,0,0,0,0,0,0,0,0,0,0,0,0,0,0,0,0,0,0,0,0,0.05,0,0,0,0,0,0,0
47.2,63.35,9.2,11.4,5.83,5.17,0,0,3.5,1.5,0,0,0,0,0,0,0,0,0,0,0,0,0,0,0,0,0,0,0,0,0,0,0,0,0,0,0,0,0,0.05,0,0,0,0,0,0,0
44.5,63.35,9.2,11.4,6.36,5.64,0,0,2.8,1.2,0,0,0,0,0,0,0,0,0,0,0,0,0,0,0,0,0,0,0,0,0,0,0,0,0,0,0,0,0,0.05,0,0,0,0,0,0,0
