Repository: you0514w/youyou

File: Expansion Coeff.csv (part 56 of 83)
Expansion Coeff (Typical) ( 10-7/K ),SiO2,B2O3,Al2O3,MgO,CaO,BaO,Li2O,Na2O,K2O,Rb2O,Ag2O,Cs2O,Tl2O,MnO,FeO,CoO,NiO,CuO,ZnO,SrO,CdO,PbO,SnO,Cr2O3,Fe2O3,Ga2O3,As2O3,Y2O3,In2O3,Sb2O3,La2O3,Nd2O3,Gd2O3,TiO2,MnO2,GeO2,ZrO2,CeO2,SnO2,TeO2,P2O5,V2O5,Nb2O5,Ta2O5,MoO3,WO3
56.3,0,55,23,0,0,22,0,0,0,0,0,0,0,0,0,0,0,0,0,0,0,0,0,0,0,0,0,0,0,0,0,0,0,0,0,0,0,0,0,0,0,0,0,0,0,0
61.5,0,55,20,0,0,20,0,0,0,0,0,0,0,0,0,0,0,0,0,0,0,0,0,0,0,0,0,5,0,0,0,0,0,0,0,0,0,0,0,0,0,0,0,0,0,0
66.9,0,50,20,0,0,20,0,0,0,0,0,0,0,0,0,0,0,0,0,0,0,0,0,0,0,0,0,10,0,0,0,0,0,0,0,0,0,0,0,0,0,0,0,0,0,0
71.1,0,45,20,0,0,20,0,0,0,0,0,0,0,0,0,0,0,0,0,0,0,0,0,0,0,0,0,15,0,0,0,0,0,0,0,0,0,0,0,0,0,0,0,0,0,0
80,73.97,0,5.7,5.98,0,0,3.52,7.18,3.54,0,0,0,0,0,0,0,0,0,0,0,0,0,0,0,0,0,0,0,0,0.11,0,0,0,0,0,0,0,0,0,0,0,0,0,0,0,0
77,73.89,2.97,5.72,2.96,0,0,3.57,7.18,3.6,0,0,0,0,0,0,0,0,0,0,0,0,0,0,0,0,0,0,0,0,0.11,0,0,0,0,0,0,0,0,0,0,0,0,0,0,0,0
83,71.33,0,2.47,0,11.86,0,0,5.1,4.93,0,0,0,0,0,0,0,0,0,0,3.11,0,0,0,0,0,0,0,0,0,0,0,0,0,0,0,0,1.2,0,0,0,0,0,0,0,0,0
54,10.13,59.33,13.68,0,0,7.59,6.71,0,0,0,0,0,0,0,0,0,0,0,2.56,0,0,0,0,0,0,0,0,0,0,0,0,0,0,0,0,0,0,0,0,0,0,0,0,0,0,0
54,10.16,59.45,13.68,0,0,5.06,6.55,0,0,0,0,0,0,0,0,0,0,0,5.1,0,0,0,0,0,0,0,0,0,0,0,0,0,0,0,0,0,0,0,0,0,0,0,0,0,0,0
61,3.52,63.48,15.81,0,0,11.2,5.99,0,0,0,0,0,0,0,0,0,0,0,0,0,0,0,0,0,0,0,0,0,0,0,0,0,0,0,0,0,0,0,0,0,0,0,0,0,0,0
51.3,55.07,19.8,16.23,0,0,0,0,8.9,0,0,0,0,0,0,0,0,0,0,0,0,0,0,0,0,0,0,0,0,0,0,0,0,0,0,0,0,0,0,0,0,0,0,0,0,0,0
59.6,54.59,19.63,14.75,0,0,0,0,11.03,0,0,0,0,0,0,0,0,0,0,0,0,0,0,0,0,0,0,0,0,0,0,0,0,0,0,0,0,0,0,0,0,0,0,0,0,0,0
67.3,54.38,19.55,10.68,0,0,0,0,13.18,0,0,0,0,0,0,0,0,0,0,0,0,0,0,0,0,0,0,0,0,0,0,0,0,0,0,0,0,2.21,0,0,0,0,0,0,0,0,0
66.8,52.6,19.74,12.13,0,0,0,0,13.3,0,0,0,0,0,0,0,0,0,0,0,0,0,0,0,0,0,0,0,0,0,0,0,0,0,0,0,0,2.23,0,0,0,0,0,0,0,0,0
65.7,48.94,25.54,10.06,0,0,0,0,13.24,0,0,0,0,0,0,0,0,0,0,0,0,0,0,0,0,0,0,0,0,0,0,0,0,0,0,0,0,2.22,0,0,0,0,0,0,0,0,0
69.5,47.82,25.55,10.06,0,0,0,0,14.35,0,0,0,0,0,0,0,0,0,0,0,0,0,0,0,0,0,0,0,0,0,0,0,0,0,0,0,0,2.22,0,0,0,0,0,0,0,0,0
64.2,65.79,12.82,3.13,0,7.96,0,0,8.23,0,0,0,0,0,0,0,0,0,0,0,0,0,0,0,0,0,0,0,0,0,0,0,0,0,0,0,0,2.07,0,0,0,0,0,0,0,0,0
102,40.5,0,4.9,15.3,30.6,0.9,0,0,0,0,0,0,0,0,0,0,0,0,7.8,0,0,0,0,0,0,0,0,0,0,0,0,0,0,0,0,0,0,0,0,0,0,0,0,0,0,0
102,40.5,0,4.9,15.6,31.2,0,0,0,0,0,0,0,0,0,0,0,0,0,7.8,0,0,0,0,0,0,0,0,0,0,0,0,0,0,0,0,0,0,0,0,0,0,0,0,0,0,0
103,40.5,0.5,5,16,32,0,0,0,0,0,0,0,0,0,0,0,0,0,6,0,0,0,0,0,0,0,0,0,0,0,0,0,0,0,0,0,0,0,0,0,0,0,0,0,0,0
91,40.5,0,5,21.5,15,0,0,0,0,0,0,0,0,0,0,0,0,0,8,10,0,0,0,0,0,0,0,0,0,0,0,0,0,0,0,0,0,0,0,0,0,0,0,0,0,0
94,40.5,0,5,22,20,0,0,0,0,0,0,0,0,0,0,0,0,0,8,4.5,0,0,0,0,0,0,0,0,0,0,0,0,0,0,0,0,0,0,0,0,0,0,0,0,0,0
93,40.5,0,5,16,26,0,0,0,0,0,0,0,0,0,0,0,0,0,8,4.5,0,0,0,0,0,0,0,0,0,0,0,0,0,0,0,0,0,0,0,0,0,0,0,0,0,0
96,40,0,5,15,30,0,0,0,0,0,0,0,0,0,0,0,0,0,10,0,0,0,0,0,0,0,0,0,0,0,0,0,0,0,0,0,0,0,0,0,0,0,0,0,0,0
94,40.5,0,4.9,15,30,0.9,0,0,0,0,0,0,0,0,0,0,0,0,7.8,0.9,0,0,0,0,0,0,0,0,0,0,0,0,0,0,0,0,0,0,0,0,0,0,0,0,0,0
99,40.5,0,5,16,32,0,0,0,0,0,0,0,0,0,0,0,0,0,6.5,0,0,0,0,0,0,0,0,0,0,0,0,0,0,0,0,0,0,0,0,0,0,0,0,0,0,0
98,40.04,0,4.9,16.02,31.03,0,0,0,0,0,0,0,0,0,0,0,0,0,8.01,0,0,0,0,0,0,0,0,0,0,0,0,0,0,0,0,0,0,0,0,0,0,0,0,0,0,0
53,61.94,0,11.98,12.06,11,0,0,3.02,0,0,0,0,0,0,0,0,0,0,0,0,0,0,0,0,0,0,0,0,0,0,0,0,0,0,0,0,0,0,0,0,0,0,0,0,0,0
43.9,63.96,0,11.98,12.05,11,0,0,1.01,0,0,0,0,0,0,0,0,0,0,0,0,0,0,0,0,0,0,0,0,0,0,0,0,0,0,0,0,0,0,0,0,0,0,0,0,0,0
53.3,54.03,0,12.01,22.01,10.98,0,0,0.97,0,0,0,0,0,0,0,0,0,0,0,0,0,0,0,0,0,0,0,0,0,0,0,0,0,0,0,0,0,0,0,0,0,0,0,0,0,0
55.3,61.97,0,11.99,11.94,11.07,0,0,0,3.03,0,0,0,0,0,0,0,0,0,0,0,0,0,0,0,0,0,0,0,0,0,0,0,0,0,0,0,0,0,0,0,0,0,0,0,0,0
58.7,60.98,0,11.98,12.68,9.33,0,0,5.03,0,0,0,0,0,0,0,0,0,0,0,0,0,0,0,0,0,0,0,0,0,0,0,0,0,0,0,0,0,0,0,0,0,0,0,0,0,0
47.3,67.39,0,11.52,16.1,0,0,0,4.99,0,0,0,0,0,0,0,0,0,0,0,0,0,0,0,0,0,0,0,0,0,0,0,0,0,0,0,0,0,0,0,0,0,0,0,0,0,0
51.8,59.82,0,11.14,24,0,0,0,5.04,0,0,0,0,0,0,0,0,0,0,0,0,0,0,0,0,0,0,0,0,0,0,0,0,0,0,0,0,0,0,0,0,0,0,0,0,0,0
51.6,65.14,0,11.64,11.8,6.34,0,0,2.05,3.03,0,0,0,0,0,0,0,0,0,0,0,0,0,0,0,0,0,0,0,0,0,0,0,0,0,0,0,0,0,0,0,0,0,0,0,0,0
56.3,60.61,0,11.34,19.94,3.09,0,0,2,3.02,0,0,0,0,0,0,0,0,0,0,0,0,0,0,0,0,0,0,0,0,0,0,0,0,0,0,0,0,0,0,0,0,0,0,0,0,0
59.2,64.53,0,10.35,11.69,8.4,0,0,2.03,3,0,0,0,0,0,0,0,0,0,0,0,0,0,0,0,0,0,0,0,0,0,0,0,0,0,0,0,0,0,0,0,0,0,0,0,0,0
78,67.99,0,3.06,11.16,3.34,0,0,6.45,2.32,0,0,0,0,0,0,0,0,0,0,5.43,0,0,0,0,0,0,0,0,0,0,0,0,0,0,0,0,0.25,0,0,0,0,0,0,0,0,0
81,63.79,0,4.84,7.44,5.11,0.43,0,5.27,3.18,0,0,0,0,0,0,0,0,0,0,8.43,0,0,0,0,0,0,0,0,0,0,0,0,0,0,0,0,1.51,0,0,0,0,0,0,0,0,0
81,63.92,0,4.87,7.39,6.02,0.43,0,5.23,3.16,0,0,0,0,0,0,0,0,0,0,7.42,0,0,0,0,0,0,0,0,0,0,0,0,0,0,0,0,1.56,0,0,0,0,0,0,0,0,0
83,64.02,0,4.87,9.49,3.95,3.41,0,5.2,3.21,0,0,0,0,0,0,0,0,0,0,5.31,0,0,0,0,0,0,0,0,0,0,0,0,0,0,0,0,0.54,0,0,0,0,0,0,0,0,0
82,60.9,0,9.01,9.69,6.97,2.42,0,8.41,2.07,0,0,0,0,0,0,0,0,0,0,0,0,0,0,0,0,0,0,0,0,0,0,0,0,0,0,0,0.53,0,0,0,0,0,0,0,0,0
82,66.59,0,4.68,5.34,6.23,1.58,0,3.8,5.42,0,0,0,0,0,0,0,0,0,0,4.67,0,0,0,0,0,0,0,0,0,0,0,0,0,0,0,0,1.69,0,0,0,0,0,0,0,0,0
70,50,20,12,8,0,0,0,5,5,0,0,0,0,0,0,0,0,0,0,0,0,0,0,0,0,0,0,0,0,0,0,0,0,0,0,0,0,0,0,0,0,0,0,0,0,0
82,52.4,23.8,9.5,0,0,0,0,4.8,9.5,0,0,0,0,0,0,0,0,0,0,0,0,0,0,0,0,0,0,0,0,0,0,0,0,0,0,0,0,0,0,0,0,0,0,0,0,0
69,60,15,10,5,0,0,0,5,5,0,0,0,0,0,0,0,0,0,0,0,0,0,0,0,0,0,0,0,0,0,0,0,0,0,0,0,0,0,0,0,0,0,0,0,0,0
71,60,20,10,0,0,0,0,5,5,0,0,0,0,0,0,0,0,0,0,0,0,0,0,0,0,0,0,0,0,0,0,0,0,0,0,0,0,0,0,0,0,0,0,0,0,0
98,65,0,7,1,1,0,10,10.5,2.5,0,0,0,0,0,0,0,0,0,0,0,0,0,0,0,0,0,0,0,0,0,0,0,0,0,0,0,3,0,0,0,0,0,0,0,0,0
90,65,5,2.5,10,0,0,0,12.5,5,0,0,0,0,0,0,0,0,0,0,0,0,0,0,0,0,0,0,0,0,0,0,0,0,0,0,0,0,0,0,0,0,0,0,0,0,0
85,65,5,5,10,0,0,0,10,5,0,0,0,0,0,0,0,0,0,0,0,0,0,0,0,0,0,0,0,0,0,0,0,0,0,0,0,0,0,0,0,0,0,0,0,0,0
91,65,5,5,5,5,0,0,10,5,0,0,0,0,0,0,0,0,0,0,0,0,0,0,0,0,0,0,0,0,0,0,0,0,0,0,0,0,0,0,0,0,0,0,0,0,0
81,65,5,5,5,5,0,8,3,4,0,0,0,0,0,0,0,0,0,0,0,0,0,0,0,0,0,0,0,0,0,0,0,0,0,0,0,0,0,0,0,0,0,0,0,0,0
73,65,5,5,5,5,0,8,1,6,0,0,0,0,0,0,0,0,0,0,0,0,0,0,0,0,0,0,0,0,0,0,0,0,0,0,0,0,0,0,0,0,0,0,0,0,0
89,65,5,5,5,5,0,0,11,4,0,0,0,0,0,0,0,0,0,0,0,0,0,0,0,0,0,0,0,0,0,0,0,0,0,0,0,0,0,0,0,0,0,0,0,0,0
88.6,0,1,0,0,0.5,0,0,0,0,0,0,0,0,0,0,0,0,0,37.5,0,0,0,31,0,0,0,0,0,0,0,0,0,0,0,0,0,0,0,0,0,30,0,0,0,0,0
85.3,56.4,0,4.9,0,1.5,17.8,1.3,0,0,0,0,0,0,0,0,0,0,0,16.8,0,0,0,0,0,0,0,0,0,0,0,0,0,0,0,0,0,1,0,0.3,0,0,0,0,0,0,0
84.5,55,0,5,30,0,0,0,0,0,0,0,0,0,0,0,0,0,0,10,0,0,0,0,0,0,0,0,0,0,0,0,0,0,0,0,0,0,0,0,0,0,0,0,0,0,0
75,48.6,0,12.3,6.2,12.5,8.1,0,0,0,0,0,0,0,0,0,0,0,0,10.3,0,0,0,0,0,0,0,0,0,0,0,0,0,0,0,0,0,2,0,0,0,0,0,0,0,0,0
95,60.2,0,3.8,0,0,36,0,0,0,0,0,0,0,0,0,0,0,0,0,0,0,0,0,0,0,0,0,0,0,0,0,0,0,0,0,0,0,0,0,0,0,0,0,0,0,0
57,78.45,7.18,4.03,0,2.26,0,0,6.33,1.75,0,0,0,0,0,0,0,0,0,0,0,0,0,0,0,0,0,0,0,0,0,0,0,0,0,0,0,0,0,0,0,0,0,0,0,0,0
57,77.89,6.32,3.94,0.78,3.14,0,0,6.59,1.34,0,0,0,0,0,0,0,0,0,0,0,0,0,0,0,0,0,0,0,0,0,0,0,0,0,0,0,0,0,0,0,0,0,0,0,0,0
56,79.02,5.42,3.94,0.62,3.25,0,0,6.28,1.47,0,0,0,0,0,0,0,0,0,0,0,0,0,0,0,0,0,0,0,0,0,0,0,0,0,0,0,0,0,0,0,0,0,0,0,0,0
98,0,0,0,0,40,0,0,0,0,0,0,0,0,0,0,0,0,0,0,0,0,0,10,0,0,0,0,0,0,0,0,0,0,0,0,0,0,0,0,0,50,0,0,0,0,0
90,0.99,0,0,0,39.6,0,0,0,0,0,0,0,0,0,0,0,0,0,0,0,0,0,9.9,0,0,0,0,0,0,0,0,0,0,0,0,0,0,0,0,0,49.51,0,0,0,0,0
90,1.96,0,0,0,39.22,0,0,0,0,0,0,0,0,0,0,0,0,0,0,0,0,0,9.8,0,0,0,0,0,0,0,0,0,0,0,0,0,0,0,0,0,49.02,0,0,0,0,0
90,3.85,0,0,0,38.46,0,0,0,0,0,0,0,0,0,0,0,0,0,0,0,0,0,9.62,0,0,0,0,0,0,0,0,0,0,0,0,0,0,0,0,0,48.07,0,0,0,0,0
77,6.54,0,0,0,37.38,0,0,0,0,0,0,0,0,0,0,0,0,0,0,0,0,0,9.35,0,0,0,0,0,0,0,0,0,0,0,0,0,0,0,0,0,46.73,0,0,0,0,0
93,0,0.99,0,0,39.6,0,0,0,0,0,0,0,0,0,0,0,0,0,0,0,0,0,9.9,0,0,0,0,0,0,0,0,0,0,0,0,0,0,0,0,0,49.51,0,0,0,0,0
107,0,1.96,0,0,39.22,0,0,0,0,0,0,0,0,0,0,0,0,0,0,0,0,0,9.8,0,0,0,0,0,0,0,0,0,0,0,0,0,0,0,0,0,49.02,0,0,0,0,0
92,0,3.85,0,0,38.46,0,0,0,0,0,0,0,0,0,0,0,0,0,0,0,0,0,9.62,0,0,0,0,0,0,0,0,0,0,0,0,0,0,0,0,0,48.07,0,0,0,0,0
91,0,6.54,0,0,37.38,0,0,0,0,0,0,0,0,0,0,0,0,0,0,0,0,0,9.35,0,0,0,0,0,0,0,0,0,0,0,0,0,0,0,0,0,46.73,0,0,0,0,0
146.5,0,0,0,0,0,0,0,0,0,0,0,0,0,0,0,0,0,0,0,0,0,0,66.7,0,0,0,0,0,0,0,0,0,0,0,0,0,0,0,0,0,33.3,0,0,0,0,0
71.4,65.6,0,12.5,0,0,0,0,0,0,0,0,0,0,0,0,0,0,0,0,0,0,0,0,0,0,0,0,21.9,0,0,0,0,0,0,0,0,0,0,0,0,0,0,0,0,0,0
3,57.36,0,15.21,1.71,1.23,0,9.23,0,0,0,0,0,0,0,0,0,7.38,0,0.85,0.67,0,0,0,0,0,0,0.09,0,0,0.06,0,0,0,1.73,0,0,0.84,0,0,0,3.64,0,0,0,0,0
6,69.72,0,9.94,1.68,1.21,0,6.78,0,0,0,0,0,0,0,0,0,0,2.55,0.83,0,0,0,0,0,0,0,0.17,0,0,0.12,0,0,0,1.69,0,0,0.55,0,0,0,4.76,0,0,0,0,0
3,60.03,0,17.14,1.73,0,0,9.36,0,0,0,0,0,0,0.99,0,0,0.94,0.88,0.86,0,0,0,0,0,0,0,0.18,0,0,0.12,0,0,0,2.45,0,0,1.59,0,0,0,3.35,0.38,0,0,0,0
76,44,37.5,1,0,0,0,0,4,8,0,0,0,0,0,0,0,0,0.5,5,0,0,0,0,0,0,0,0,0,0,0,0,0,0,0,0,0,0,0,0,0,0,0,0,0,0,0
74,42.5,38.5,1,0,0,0,0,2,8.5,0,0,0,0,0,0,0.1,0,0.4,7,0,0,0,0,0,0,0,0,0,0,0,0,0,0,0,0,0,0,0,0,0,0,0,0,0,0,0
78,47,34.5,0.5,0,0,0,0,4,8,0,0,0,0,0,0,0,0,1,5,0,0,0,0,0,0,0,0,0,0,0,0,0,0,0,0,0,0,0,0,0,0,0,0,0,0,0
78,44,33.5,5,0,0,0,0,2,10,0,0,0,0,0,0,0,0,0.5,5,0,0,0,0,0,0,0,0,0,0,0,0,0,0,0,0,0,0,0,0,0,0,0,0,0,0,0
74,44,36,1,0,0,0,0,2,10,0,0,0,0,0,0,0,0,0,7,0,0,0,0,0,0,0,0,0,0,0,0,0,0,0,0,0,0,0,0,0,0,0,0,0,0,0
73,45,34.5,0.5,0,0,0,0,3,8,0,0,0,0,0,0,0.1,0,0.1,8.5,0,0,0,0,0,0,0,0,0,0,0,0,0,0,0,0,0,0,0,0,0,0,0,0,0,0.3,0
75,44.5,34.5,1,0,0,0,0,3,9.5,0,0,0,0,0,0,0.1,0,0.4,7,0,0,0,0,0,0,0,0,0,0,0,0,0,0,0,0,0,0,0,0,0,0,0,0,0,0,0
75.5,45,32.5,0.5,0,0,0,0,3.5,9,0,0,0,0,0,0,0.1,0,0.1,9,0,0,0,0,0,0,0,0,0,0,0,0,0,0,0,0,0,0,0,0,0,0,0,0,0,0.3,0
75,46.5,37,0.5,0,0,0,0,5,7.5,0,0,0,0,0,0,0,0,0.5,3,0,0,0,0,0,0,0,0,0,0,0,0,0,0,0,0,0,0,0,0,0,0,0,0,0,0,0
73,45,34.5,0.5,0,0,0,0,3,8,0,0,0,0,0,0,0.18,0,0.02,8.5,0,0,0,0,0,0,0,0,0,0,0,0,0,0,0,0,0,0,0,0,0,0,0,0,0,0.3,0
89,59.1,0,12.44,4.97,7.74,0,0,9.69,4.39,0,0,0,0,0,0,0,0,0,0,0,0,0,0,0,0,0,0,0,0,0,0,0,0,0,0,0,1.63,0,0.04,0,0,0,0,0,0,0
91,59.93,0,12.62,0,11.47,0,0,9.83,4.46,0,0,0,0,0,0,0,0,0,0,0,0,0,0,0,0,0,0,0,0,0,0,0,0,0,0,0,1.65,0,0.04,0,0,0,0,0,0,0
91,60.94,0,12.83,0,7.98,0,0,10,4.53,0,0,0,0,0,0,0,0,0,0,1.99,0,0,0,0,0,0,0,0,0,0,0,0,0,0,0,0,1.68,0,0.05,0,0,0,0,0,0,0
87,62.01,0,12.76,0,7.94,0,0,9.95,3.64,0,0,0,0,0,0,0,0,0,0,1.98,0,0,0,0,0,0,0,0,0,0,0,0,0,0,0,0,1.67,0,0.05,0,0,0,0,0,0,0
84,63.13,0,12.76,0,7.94,0,0,8.84,3.63,0,0,0,0,0,0,0,0,0,0,1.98,0,0,0,0,0,0,0,0,0,0,0,0,0,0,0,0,1.67,0,0.05,0,0,0,0,0,0,0
86,0,0,0,0,0,0,0,0,0,0,0,0,0,0,0,0,0,0,0,0,0,0,0,0,5.03,0,0,0,0,0,0,0,0,0,9.24,0,0,0,0,10.07,22.64,53.02,0,0,0,0
88,0,0,0,0,0,0,0,0,0,0,0,0,0,0,0,0,0,0,0,0,0,0,0,0,5.29,0,0,0,0,0,0,0,0,0,0,0,0,0,0,21.16,17.85,55.7,0,0,0,0
85,0,0,0,0,0,0,0,0,0,0,0,0,0,0,0,0,0,0,0,0,0,0,0,0,10.51,0,0,0,0,0,0,0,0,0,0,0,0,0,0,10.51,23.64,55.34,0,0,0,0
97,0,0,0,0,0,0,0,0,0,0,0,0,0,0,0,0,0,0,0,0,0,0,0,0,10.58,0,0,0,0,0,0,0,0,0,0,0,0,0,0,26.45,11.9,51.07,0,0,0,0
92,0,0,0,0,0,0,0,0,0,0,0,0,0,0,0,0,0,0,0,0,0,0,0,0,10.51,0,0,0,0,0,0,0,0,0,0,0,0,0,0,21.03,17.73,50.73,0,0,0,0
86,0,0,0,0,0,0,0,0,0,0,0,0,0,0,0,0,0,0,0,0,0,0,0,0,10.44,0,0,0,0,0,0,0,0,0,0,0,0,0,0,15.67,23.49,50.4,0,0,0,0
99.5,0,0,0,0,0,5.46,0,0,0,0,0,0,0,0,0,0,0,0,0,0,0,0,0,0,5.24,0,0,0,0,0,0,0,0,0,0,0,0,0,0,20.98,17.69,50.63,0,0,0,0
97,0,0,0,0,0,0,0,0,0,0,0,0,0,0,0,0,0,0,0,0,0,0,0,0,10.13,0,0,0,0,0,0,0,0,0,9.3,0,0,0,0,20.27,11.39,48.91,0,0,0,0
94,0,0,0,0,0,0,0,0,0,0,0,0,0,0,0,0,0,0,9.87,0,0,0,0,0,10.06,0,0,0,0,0,0,0,0,0,0,0,0,0,0,20.14,11.32,48.61,0,0,0,0
98,0,0,0,0,0,0,0,0,0,0,0,0,0,0,0,0,0,0,0,0,0,0,0,0,5.34,0,0,0,0,0,0,0,0,0,0,0,0,0,0,21.37,18.03,51.58,0,0,0,3.68
91,46.18,5.93,0,0,10.97,17.63,0,4.83,0,0,0,0,0,0,0,0,0,0,11.83,0,0,0,0,0,0,0,0,0,0,0,0,0,0,0,0,0,2.63,0,0,0,0,0,0,0,0,0
96,46.19,5.9,0,0,10.92,21.72,0,4.74,0,0,0,0,0,0,0,0,0,0,7.94,0,0,0,0,0,0,0,0,0,0,0,0,0,0,0,0,0,2.59,0,0,0,0,0,0,0,0,0
92,46.19,5.85,0,0,6.96,21.7,0,4.79,0,0,0,0,0,0,0,0,0,0,11.89,0,0,0,0,0,0,0,0,0,0,0,0,0,0,0,0,0,2.62,0,0,0,0,0,0,0,0,0
96,50.48,0.94,0,0,10.85,18.66,0,4.78,0,0,0,0,0,0,0,0,0,0,7.78,3.97,0,0,0,0,0,0,0,0,0,0,0,0,0,0,0,0,2.54,0,0,0,0,0,0,0,0,0
96,44.15,5.98,0,0,6.96,23.64,0,4.76,0.09,0,0,0,0,0,0,0,0,0,11.82,0,0,0,0,0,0,0,0,0,0,0,0,0,0,0,0,0,2.6,0,0,0,0,0,0,0,0,0
89,46.27,10.92,0,0,5.88,21.66,0,4.77,0,0,0,0,0,0,0,0,0,0,7.89,0,0,0,0,0,0,0,0,0,0,0,0,0,0,0,0,0,2.61,0,0,0,0,0,0,0,0,0
38.6,68.08,11.35,3.76,0,0.13,0,0,3.09,8.89,0,0,0,0,0,0,0,0,0,0,0,0,0,0,0,0,0,0,0,0,0,1,0,0,0,0,0,3.7,0,0,0,0,0,0,0,0,0
39.9,67.7,11.35,3.76,0,0,0,0,3.09,9.27,0,0,0,0,0,0,0,0,0,0,0,0,0,0,0,0,0,0,0,0,0,1.13,0,0,0,0,0,3.7,0,0,0,0,0,0,0,0,0
42,66.5,11.35,3.76,0,0,0,0,3.09,10.57,0,0,0,0,0,0,0,0,0,0,0,0,0,0,0,0,0,0,0,0,0,1.03,0,0,0,0,0,3.7,0,0,0,0,0,0,0,0,0
40.7,66.5,11.35,3.76,0,0,0,0,0,13.66,0,0,0,0,0,0,0,0,0,0,0,0,0,0,0,0,0,0,0,0,0,1.03,0,0,0,0,0,3.7,0,0,0,0,0,0,0,0,0
41.7,66.49,11.36,3.76,0,0,0,0,3.09,10.57,0,0,1.03,0,0,0,0,0,0,0,0,0,0,0,0,0,0,0,0,0,0,0,0,0,0,0,0,3.7,0,0,0,0,0,0,0,0,0
42.1,66.42,11.34,3.76,0,0,0,0,3.09,10.56,0,0,0,0,0,0,0,0,0,0,0,0,0,0,0,0,0,0,0,0,0,2.93,0,0,0,0,0,1.9,0,0,0,0,0,0,0,0,0
41.6,66.5,11.35,3.76,0,0,0,0,3.09,10.57,0,0,0.52,0,0,0,0,0,0,0,0,0,0,0,0,0,0,0,0,0,0,0.51,0,0,0,0,0,3.7,0,0,0,0,0,0,0,0,0
42,65.99,11.35,3.76,0,0,0,1.07,3,10,0,0,1.01,0,0,0,0,0,0,0,0,0,0,0,0,0,0,0,0,0,0,0.12,0,0,0,0,0,3.7,0,0,0,0,0,0,0,0,0
44,66.43,11.34,3.76,0,0,0,0,3.08,10.56,0,0,0.93,0,0,0,0,0,0,0,0,0,0,0,0,0,0,0,0,0,0,2,0,0,0,0,0,1.9,0,0,0,0,0,0,0,0,0
45.1,66.42,11.34,3.76,0,0,0,0,3.09,10.56,0,0,1.43,0,0,0,0,0,0,0,0,0,0,0,0,0,0,0,0,0,0,2,0,0,0,0,0,1.4,0,0,0,0,0,0,0,0,0
45.7,77.16,13.9,0.5,0,0,0,0.5,0.52,2.96,0,0,2.5,0,0,0,0,0,0,0,0,0,0,0,0,0,0,0,0,0,0,0.95,0,0,0,0,0,1.01,0,0,0,0,0,0,0,0,0
47.5,77.18,14.41,0,0,0,0,0,0.52,3.43,0,0,2.5,0,0,0,0,0,0,0,0,0,0,0,0,0,0,0,0,0,0,0.95,0,0,0,0,0,1.01,0,0,0,0,0,0,0,0,0
44,77.19,14.4,0.95,0,0,0,0,0,3.33,0,0,2.2,0,0,0,0,0,0,0,0,0,0,0,0,0,0,0,0,0,0,0.92,0,0,0,0,0,1.01,0,0,0,0,0,0,0,0,0
44.4,77.19,14.4,0.95,0,0,0,0,0,3.33,0,0,2.6,0,0,0,0,0,0,0,0,0,0,0,0,0,0,0,0,0,0,0.52,0,0,0,0,0,1.01,0,0,0,0,0,0,0,0,0
43.8,75.64,14.4,2,0,0,0,0,0,3.33,0,0,2,0,0,0,0,0,0,0,0,0,0,0,0,0,0,0,0,0,0,0.9,0,0,0,0,0,1.73,0,0,0,0,0,0,0,0,0
46.2,77.18,14.41,0.95,0,0,0,0,0,3.33,0,0,2.7,0,0,0,0,0,0,0,0,0,0,0,0,0,0,0,0,0,0,1.43,0,0,0,0,0,0,0,0,0,0,0,0,0,0,0
52.6,64.19,0,14.5,0,0,0,10.61,0,0,0,0,0.5,0,0,0,0,0,0,3.21,0,0,0,0,0,0,0,0,0,0,0,3.4,0,0,0,0,0,3.14,0,0,0,0,0,0,0.45,0,0
52.4,63.19,0,14.5,0,0,0,8.76,0,0.7,0,0,0.35,0,0,0,0,0,0,3.51,0,0,0,0,0,0,0,0,0,0,0,4.4,0,0,0,0,0,4.14,0,0,0,0,0,0,0.45,0,0
55,63.13,0,14.49,0,0,0,7.6,2,0,0,0,1,0,0,0,0,0,0,3,0,0,0,0,0,0,0,0,0,0,0,4.2,0,0,0,0,0,4.03,0,0,0,0,0,0,0.55,0,0
55.7,63.15,0,14.5,0,0,0,9.61,0,0,0,0,1,0,0,0,0,0,0,3.05,0,0,0,0,0,0,0,0,0,0,0,5.1,0,0,0,0,0,3.04,0,0,0,0,0,0,0.55,0,0
73,61.88,1.79,4.9,2.32,1.11,0,12.53,4.03,1.32,0,0,0,0,0,0,0,0,0,1.15,0,0,0,0,0,0,0,0,0,0,0,0,0,0,5.47,0,0,2.03,0.15,0,0,1.32,0,0,0,0,0
73,60.76,0,4.81,5.32,1.09,0,12.3,3.95,1.3,0,0,0,0,0,0,0,0,0,1.13,0,0,0,0,0,0,0,0,0,0,0,0,0,0,6.9,0,0,0.99,0,0.16,0,1.29,0,0,0,0,0
76,61.43,0,4.86,2.3,1.1,0,12.43,5.99,1.31,0,0,0,0,0,0,0,0,0,1.14,0,0,0,0,0,0,0,0,0,0,0,0,0,0,6.98,0,0,1.01,0.14,0,0,1.31,0,0,0,0,0
73,61.71,1.79,4.88,2.32,1.11,0,12.49,4.02,1.32,0,0,0,0,0,0,0,0,0,1.15,0,0,0,0,0,0,0,0,0,0,0,0,0,0,6.23,0,0,1.52,0.14,0,0,1.32,0,0,0,0,0
75,62.42,1.79,4.9,5.42,0,0,10.44,8.05,0.66,0,0,0,0,0,0,0,0,0,0,0,0,0,0,0,0,0,0,0,0,0,0,0,0,0.78,0,0,4.05,0,0.17,0,1.32,0,0,0,0,0
68,64.65,0.91,5.57,2.35,1.12,0,10.55,6.1,0.67,0,0,0,0,0,0,0,0,0,1.16,0,0,0,0,0,0,0,0,0,0,0,0,0,0,2.37,0,0,3.07,0.15,0,0,1.33,0,0,0,0,0
71,62.97,2.69,5.51,3.1,2.23,0,10.45,6.04,0.66,0,0,0,0,0,0,0,0,0,0,0,0,0,0,0,0,0,0,0,0,0,0,0,0,2.35,0,0,2.53,0.15,0,0,1.32,0,0,0,0,0
73,63.93,0.9,4.89,3.09,1.11,0,10.44,6.04,0.66,0,0,0,0,0,0,0,0,0,0,0,0,0,0,0,0,0,0,0,0,0,0,0,0,5.46,0,0,2.02,0.14,0,0,1.32,0,0,0,0,0
68,66.57,0.89,3.64,4.61,0,0,8.29,5.99,0,0,0,0,0,0,0,0,0,0,0,0,0,0,0,0,0,0,0,0,0,0,0,0,0,6.98,0,0,2.01,0.07,0.08,0,0.87,0,0,0,0,0
69,65.86,0.89,3.66,4.63,0,0,8.33,5.02,0,0,0,0,0,0,0,0,0,0,0,0,0,0,0,0,0,0,0,0,0,0,0,0,0,8.57,0,0,2.02,0.14,0,0,0.88,0,0,0,0,0
77,4.13,30.34,0,0,0,1.62,0,0,0,0,0,0,0,0,0,0,0,0,15.27,0,0,0,0,0,0,0,0,0,0,0.13,15.64,0,0,23.34,0,0,6.05,0,0,0,0,0,1.87,0,0,1.61
74,10.34,28.56,0,0,0,1.62,0,0,0,0,0,0,0,0,0,0,0,0,21.37,0,0,0,0,0,0,0,0,0,0,0,14.87,0,0,14,0,0,4.03,0,0,0,0,0,4.67,0,0,0.54
68,11.02,28.52,0,0,0,0,0,0,0,0,0,0,0,0,0,0,0,0,21.69,0,0,0,0,0,0,0,0,0,0,0,11.51,0,0,17.96,0,0,7.16,0,0,0,0,0,1.66,0,0,0.48
80,4.04,26.2,0,0,0,0,0,0,0,0,0,0,0,0,0,0,0,0,26.88,0,0,0,0,0,0,0,0,0,0,0.13,15.66,0,0,21.31,0,0,2.96,0,0,0,0,0,2.29,0,0,0.53
70,9.75,28.6,0,0,0,0,0,0,0,0,0,0,0,0,0,0,0,0,21.59,0,0,0,0,0,0,0,0,0,0,0,12.59,0,0,19.07,0,0,2.85,0,0,0,0,0,3.53,0,0,2.02
77,5.97,32.67,0,0,0,2.5,0,0,0,0,0,0,0,0,0,0,0,0,25,0,0,0,0,0,0,0,0,0,0,0.12,14.69,0,0,13.48,0,0,2.91,0,0,0,0,0,2.25,0,0,0.41
71,9.84,28.84,0,0,0,0,0,0,0,0,0,0,0,0,0,0,0,0,20.32,0,0,0,0,0,0,0,0,0,0,0.12,13.77,0,0,17.74,0,0,5.75,0,0,0,0,0,3.11,0,0,0.51
68,12.93,35.07,0,0,0,1.74,0,0,0,0,0,0,0,0,0,0,0,0,19.09,0,0,0,0,0,0,0,0,0,0,0,12.61,0,0,13.9,0,0,2.7,0,0,0,0,0,1.67,0,0,0.29
74,7.77,30.18,0,0,4.15,0,0,0,0,0,0,0,0,0,0,0,0,0,18.64,0,0,0,0,0,0,0,0,0,0,0.12,12.9,0,0,13.14,0,0,9.47,0,0,0,0,0,2.63,0,0,1
76,7.99,27.61,0,0,2.14,3.13,0,0,0,0,0,0,0,0,0,0,0,0,19.18,0,0,0,0,0,0,0,0,0,0,0,12.9,0,0,18.04,0,0,3.9,0,0,0,0,0,4.07,0,0,1.04
97,0,0,2.13,0,3.88,5.32,7.27,0,0,0,0,0,0,0,0,0,0,0,38.05,0,0,0,0,0,0,0,0,0,0,0,0.83,0,0,0,0,0.1,0,0,0,0,42.42,0,0,0,0,0
96,0,0,2.15,0,3.9,5.35,7.33,0,0,0,0,0,0,0,0,0,0,0,37.65,0,0,0,0,0,0,0,0,0,0,0,1.18,0,0,0,0,0.1,0,0,0,0,42.34,0,0,0,0,0
98,0,0,2.65,0,3.85,5.63,7.22,0,0,0,0,0,0,0,0,0,0,0,39.12,0,0,0,0,0,0,0,0,0,0,0,0.83,0,0,0,0,0.1,0,0,0,0,40.6,0,0,0,0,0
97,0,0,2.63,0,3.83,5.6,7.18,0,0,0,0,0,0,0,0,0,0,0,40.22,0,0,0,0,0,0,0,0,0,0,0,0.82,0,0,0,0,0.1,0,0,0,0,39.62,0,0,0,0,0
92,0,0,2.67,0,3.88,6.04,5.47,0,0,0,0,0,0,0,0,0,0,0,40.8,0,0,0,0,0,0,0,0,0,0,0,0.84,0,0,0,0,0.1,0,0,0,0,40.2,0,0,0,0,0
88,0,0,5.26,0,3.83,6.3,5.38,0,0,0,0,0,0,0,0,0,0,0,39.54,0,0,0,0,0,0,0,0,0,0,0,0,0,0,0,0,0.1,0,0,0,0,39.59,0,0,0,0,0
83,8.4,0,0,0,3.6,3.29,5.07,0,0,0,0,0,0,0,0,0,0,0,37.21,0,0,0,0,0,0,0,0,0,0,0,0,0,0,5.06,0,0.1,0,0,0,0,37.27,0,0,0,0,0
81,0,7.34,0,0,3.64,3.33,5.13,0,0,0,0,0,0,0,0,0,0,0,37.65,0,0,0,0,0,0,0,0,0,0,0,0,0,0,5.11,0,0.1,0,0,0,0,37.7,0,0,0,0,0
87,6.69,7.21,0,0,3.58,3.28,5.04,0,0,0,0,0,0,0,0,0,0,0,37.02,0,0,0,0,0,0,0,0,0,0,0,0,0,0,0,0,0.1,0,0,0,0,37.08,0,0,0,0,0
84,0,0,0,0,3.88,3.55,5.46,0,0,0,0,0,0,0,0,0,0,0,40.07,0,0,0,0,0,0,0,0,0,0,0,0,0,0,0,0,5.2,0,0,0,0,40.2,0,1.64,0,0,0
31,64.83,5.01,15.06,0,10.96,0,0,0,0,0,0,0,0,0,0,0,0,0,0,0,0,0,0,0,0,0,0,0,0,0,0,0,0,0,0,0,0.06,0,0.14,0,3.94,0,0,0,0,0
33,64.04,6.97,14.49,0,10.88,0,0,0,0,0,0,0,0,0,0,0,0,0,0,0,0,0,0,0,0,0,0,0,0,0,0,0,0,0,0,0,0.06,0,0.14,0,3.42,0,0,0,0,0
33,63.35,8.9,13.84,0,10.8,0,0,0,0,0,0,0,0,0,0,0,0,0,0,0,0,0,0,0,0,0,0,0,0,0,0,0,0,0,0,0,0.06,0,0.14,0,2.91,0,0,0,0,0
30,70.06,10.35,10.28,0,8.76,0,0,0,0,0,0,0,0,0,0,0,0,0,0,0,0,0,0,0,0,0,0,0,0,0,0,0,0,0,0,0,0,0,0.09,0,0.46,0,0,0,0,0
31,69,7.7,11.82,0,9.55,0,0,0,0,0,0,0,0,0,0,0,0,0,0,0,0,0,0,0,0,0,0,0,0,0,0,0,0,0,0,0,0,0,0.04,0,1.89,0,0,0,0,0
33,67.08,7.74,11.9,0,10.82,0,0,0,0,0,0,0,0,0,0,0,0,0,0,0,0,0,0,0,0,0,0,0,0,0,0,0,0,0,0,0,0,0,0.09,0,2.37,0,0,0,0,0
33,68.56,7.66,11.11,0,10.7,0,0,0,0,0,0,0,0,0,0,0,0,0,0,0,0,0,0,0,0,0,0,0,0,0,0,0,0,0,0,0,0,0,0.09,0,1.88,0,0,0,0,0
33,65.3,8.76,12.63,0,10.88,0,0,0,0,0,0,0,0,0,0,0,0,0,0,0,0,0,0,0,0,0,0,0,0,0,0,0,0,0,0,0,0,0,0.04,0,2.39,0,0,0,0,0
38,66.45,9.59,11.13,0,9.52,0,0,0,0,0,0,0,0,0,0,0,0,0,0,3.22,0,0,0,0,0,0,0,0,0,0,0,0,0,0,0,0,0,0,0.09,0,0,0,0,0,0,0
32,69.68,9.44,10.31,0,9.38,0.43,0,0,0,0,0,0,0,0,0,0,0,0,0,0.63,0,0,0,0,0,0,0,0,0,0,0,0,0,0,0,0,0,0,0.13,0,0,0,0,0,0,0
38,67.23,9.8,10.04,0,7.3,0.89,0,0,0,0,0,0,0,0,0,0,0,0,0.42,3.95,0,0,0,0,0,0,0,0,0,0.23,0,0,0,0,0,0,0,0,0.14,0,0,0,0,0,0,0
33,68.13,9.36,10.87,1.62,9.3,0,0,0,0,0,0,0,0,0,0,0,0,0,0,0.63,0,0,0,0,0,0,0,0,0,0,0,0,0,0,0,0,0,0,0.09,0,0,0,0,0,0,0
31,70.26,9.48,10.35,0,8.23,0,0,0,0,0,0,0,0,0,0,0,0,0,0.81,0.64,0,0,0,0,0,0,0,0,0,0.23,0,0,0,0,0,0,0,0,0,0,0,0,0,0,0,0
37,66.78,6.72,11.15,4.98,4.77,0.44,0,0,0,0,0,0,0,0,0,0,0,0,0,5.16,0,0,0,0,0,0,0,0,0,0,0,0,0,0,0,0,0,0,0,0,0,0,0,0,0,0
32,67.3,10.53,10.46,1.65,7.13,0.87,0,0,0,0,0,0,0,0,0,0,0,0,0,1.93,0,0,0,0,0,0,0,0,0,0,0,0,0,0,0,0,0,0,0.13,0,0,0,0,0,0,0
37,68.53,9.7,9.93,1.67,6.02,2.2,0,0,0,0,0,0,0,0,0,0,0,0,0,1.95,0,0,0,0,0,0,0,0,0,0,0,0,0,0,0,0,0,0,0,0,0,0,0,0,0,0
45,65.44,14.4,7.56,0,0,12.07,0,0,0,0,0,0,0,0,0,0,0,0,0,0,0,0,0,0,0,0,0,0,0,0.53,0,0,0,0,0,0,0,0,0,0,0,0,0,0,0,0
32.5,68.13,8.54,11.01,4.91,5.89,1.29,0,0,0,0,0,0,0,0,0,0,0,0,0,0,0,0,0,0,0,0,0,0,0,0.23,0,0,0,0,0,0,0,0,0,0,0,0,0,0,0,0
76,44,37,1,0,0,0,0,4,8,0,0,0,0,0,0,0,0,0.5,5.5,0,0,0,0,0,0,0,0,0,0,0,0,0,0,0,0,0,0,0,0,0,0,0,0,0,0,0
74,42.5,38,1,0,0,0,0,2,8.5,0,0,0,0,0,0,0.1,0,0.4,7.5,0,0,0,0,0,0,0,0,0,0,0,0,0,0,0,0,0,0,0,0,0,0,0,0,0,0,0
78,47,35,0.5,0,0,0,0,4,8,0,0,0,0,0,0,0,0,1,4.5,0,0,0,0,0,0,0,0,0,0,0,0,0,0,0,0,0,0,0,0,0,0,0,0,0,0,0
78,44,33,5,0,0,0,0,2,10,0,0,0,0,0,0,0,0,0.5,5.5,0,0,0,0,0,0,0,0,0,0,0,0,0,0,0,0,0,0,0,0,0,0,0,0,0,0,0
74,44,36.5,1,0,0,0,0,2,10,0,0,0,0,0,0,0,0,0,6.5,0,0,0,0,0,0,0,0,0,0,0,0,0,0,0,0,0,0,0,0,0,0,0,0,0,0,0
28.6,81.24,14.64,0.16,0,0,0,2.68,1.28,0,0,0,0,0,0,0,0,0,0,0,0,0,0,0,0,0,0,0,0,0,0,0,0,0,0,0,0,0,0,0,0,0,0,0,0,0,0
28.2,80.99,14.71,0.08,0,0,0,2.66,1.28,0,0,0,0,0,0,0,0,0,0,0,0,0,0,0,0,0,0,0.28,0,0,0,0,0,0,0,0,0,0,0,0,0,0,0,0,0,0,0
27.1,81.7,15.06,0.33,0,0,0,1.34,1.29,0,0,0,0,0,0,0,0,0,0,0,0,0,0,0,0,0,0,0.28,0,0,0,0,0,0,0,0,0,0,0,0,0,0,0,0,0,0,0
27.1,81.86,14.75,0.16,0,0,0,0.68,2.27,0,0,0,0,0,0,0,0,0,0,0,0,0,0,0,0,0,0,0.28,0,0,0,0,0,0,0,0,0,0,0,0,0,0,0,0,0,0,0
28.6,79.9,14.4,0.16,0,0,0,5.27,0,0,0,0,0,0,0,0,0,0,0,0,0,0,0,0,0,0,0,0.27,0,0,0,0,0,0,0,0,0,0,0,0,0,0,0,0,0,0,0
27.7,81.38,14.66,0.16,0,0,0,2.67,0,0.85,0,0,0,0,0,0,0,0,0,0,0,0,0,0,0,0,0,0.28,0,0,0,0,0,0,0,0,0,0,0,0,0,0,0,0,0,0,0
25.5,80.46,14.5,0.16,1.96,0,0,2.64,0,0,0,0,0,0,0,0,0,0,0,0,0,0,0,0,0,0,0,0.28,0,0,0,0,0,0,0,0,0,0,0,0,0,0,0,0,0,0,0
26.4,80.9,14.58,0.16,0,1.42,0,2.66,0,0,0,0,0,0,0,0,0,0,0,0,0,0,0,0,0,0,0,0.28,0,0,0,0,0,0,0,0,0,0,0,0,0,0,0,0,0,0,0
25.4,81.34,14.83,0.25,0,0,0,2.01,1.29,0,0,0,0,0,0,0,0,0,0,0,0,0,0,0,0,0,0,0.28,0,0,0,0,0,0,0,0,0,0,0,0,0,0,0,0,0,0,0
25,86.04,9.61,0.16,0,0,0,2.64,1.27,0,0,0,0,0,0,0,0,0,0,0,0,0,0,0,0,0,0,0.28,0,0,0,0,0,0,0,0,0,0,0,0,0,0,0,0,0,0,0
77,0,0,0,0,0,0,10,0,0,0,0,0,0,0,0,0,0,0,0,0,0,0,0,0,30,0,0,0,0,0,0,0,0,0,0,0,0,0,0,0,60,0,0,0,0,0
104,0,0,5,0,0,0,0,0,20,0,0,0,0,0,0,0,0,0,0,0,0,0,0,0,20,0,0,0,0,0,0,0,0,0,0,0,0,0,0,0,55,0,0,0,0,0
84,0,0,5,0,0,0,0,0,10,0,0,0,0,0,0,0,0,0,0,0,0,0,0,0,25,0,0,0,0,0,0,0,0,0,0,0,0,0,0,0,60,0,0,0,0,0
108,0,0,10,0,0,0,0,0,20,0,0,0,0,0,0,0,0,0,0,0,0,0,0,0,10,0,0,0,0,0,0,0,0,0,0,0,0,0,0,0,60,0,0,0,0,0
69,0,0,0,33,0,0,0,0,0,0,0,0,0,0,0,0,0,0,0,0,0,0,0,0,17,0,0,0,0,0,0,0,0,0,0,0,0,0,0,0,50,0,0,0,0,0
84,0,0,0,0,33,0,0,0,0,0,0,0,0,0,0,0,0,0,0,0,0,0,0,0,17,0,0,0,0,0,0,0,0,0,0,0,0,0,0,0,50,0,0,0,0,0
68,0,0,0,0,0,0,0,0,0,0,0,0,0,0,0,0,0,0,49,0,0,0,0,0,8,0,0,0,0,0,0,0,0,0,0,0,0,0,0,0,43,0,0,0,0,0
65,0,0,0,0,0,0,0,0,0,0,0,0,0,0,0,0,0,0,29,0,0,0,0,0,14,0,0,0,0,0,0,0,0,0,0,0,0,0,0,0,57,0,0,0,0,0
32.5,64.98,15.53,9.96,0,9.35,0,0,0,0,0,0,0,0,0,0,0,0,0,0,0,0,0,0,0,0,0,0,0,0,0,0,0,0,0,0,0,0.05,0,0.13,0,0,0,0,0,0,0
32.3,61.79,15.12,9.7,8.71,4.55,0,0,0,0,0,0,0,0,0,0,0,0,0,0,0,0,0,0,0,0,0,0,0,0,0,0,0,0,0,0,0,0,0,0.13,0,0,0,0,0,0,0
32.1,64.74,10.87,9.59,10.17,4.5,0,0,0,0,0,0,0,0,0,0,0,0,0,0,0,0,0,0,0,0,0,0,0,0,0,0,0,0,0,0,0,0,0,0.13,0,0,0,0,0,0,0
31.9,67.45,14,9.24,0,9.27,0,0,0,0,0,0,0,0,0,0,0,0,0,0,0,0,0,0,0,0,0,0,0,0,0,0,0,0,0,0,0,0,0,0.04,0,0,0,0,0,0,0
32.5,67.87,13.04,9.22,0,9.83,0,0,0,0,0,0,0,0,0,0,0,0,0,0,0,0,0,0,0,0,0,0,0,0,0,0,0,0,0,0,0,0,0,0.04,0,0,0,0,0,0,0
31.4,67.16,13.93,9.2,1.6,8.07,0,0,0,0,0,0,0,0,0,0,0,0,0,0,0,0,0,0,0,0,0,0,0,0,0,0,0,0,0,0,0,0,0,0.04,0,0,0,0,0,0,0
31.8,64.96,15.21,10.71,0,8.26,0,0,0,0,0,0,0,0,0,0,0,0,0,0,0.64,0,0,0,0,0,0,0,0,0,0,0,0,0,0,0,0,0,0,0.22,0,0,0,0,0,0,0
31.4,66.54,12.3,11.63,0,9.4,0,0,0,0,0,0,0,0,0,0,0,0,0,0,0,0,0,0,0,0,0,0,0,0,0,0,0,0,0,0,0,0,0,0.13,0,0,0,0,0,0,0
33.4,65.42,16.74,8.26,0,9.58,0,0,0,0,0,0,0,0,0,0,0,0,0,0,0,0,0,0,0,0,0,0,0,0,0,0,0,0,0,0,0,0,0,0,0,0,0,0,0,0,0
33,64.56,15.5,9.94,0,9.91,0,0,0,0,0,0,0,0,0,0,0,0,0,0,0,0,0,0,0,0,0,0,0,0,0,0,0,0,0,0,0,0,0,0.09,0,0,0,0,0,0,0
85,11.6,45.1,0.7,0,20,0,4.7,7.9,0,0,0,0,0,0,0,0,0,10,0,0,0,0,0,0,0,0,0,0,0,0,0,0,0,0,0,0,0,0,0,0,0,0,0,0,0,0
82,11.6,45.1,0.7,0,15,0,4.7,7.9,0,0,0,0,0,0,0,0,0,10,5,0,0,0,0,0,0,0,0,0,0,0,0,0,0,0,0,0,0,0,0,0,0,0,0,0,0,0
78,11.6,45.1,0.7,0,10,0,4.7,7.9,0,0,0,0,0,0,0,0,0,10,10,0,0,0,0,0,0,0,0,0,0,0,0,0,0,0,0,0,0,0,0,0,0,0,0,0,0,0
72,20,40,5,0,20,0,3,7,3,0,0,0,0,0,0,0,0,2,0,0,0,0,0,0,0,0,0,0,0,0,0,0,0,0,0,0,0,0,0,0,0,0,0,0,0,0
69,25,35,5,0,20,0,3,7,3,0,0,0,0,0,0,0,0,2,0,0,0,0,0,0,0,0,0,0,0,0,0,0,0,0,0,0,0,0,0,0,0,0,0,0,0,0
75,19.8,39.61,0,0,0,9.9,2.97,6.93,0,0,0,0,0,0,0,0,0,10.89,0,9.9,0,0,0,0,0,0,0,0,0,0,0,0,0,0,0,0,0,0,0,0,0,0,0,0,0,0
78,15,50,2,0,10,10,3,7,3,0,0,0,0,0,0,0,0,0,0,0,0,0,0,0,0,0,0,0,0,0,0,0,0,0,0,0,0,0,0,0,0,0,0,0,0,0
80,14,45,5,0,10,10,0,5,3,0,0,0,0,0,0,0,0,5,3,0,0,0,0,0,0,0,0,0,0,0,0,0,0,0,0,0,0,0,0,0,0,0,0,0,0,0
65,30,35,2,0,10,10,3,7,3,0,0,0,0,0,0,0,0,0,0,0,0,0,0,0,0,0,0,0,0,0,0,0,0,0,0,0,0,0,0,0,0,0,0,0,0,0
63,33.98,29.13,0.97,0,9.71,8.74,2.91,6.8,2.91,0,0,0,0,0,0,0,0,4.85,0,0,0,0,0,0,0,0,0,0,0,0,0,0,0,0,0,0,0,0,0,0,0,0,0,0,0,0
69,66,0,5.5,8,0,0,8.4,4,4.6,0,0,0,0,0,0,0,0,0,0,0,0,0,0,0,0,0,0,0,0,0,0,0,0,2,0,0,1.5,0,0,0,0,0,0,0,0,0
69,66,0,5.5,8,0,0,8.4,4,4.6,0,0,0,0,0,0,0,0,0,0,0,0,0,0,0,0,0,0,0,0,0,0,0,0,0,0,0,3.5,0,0,0,0,0,0,0,0,0
73,66,0,5.5,8,0,0,8.4,4,4.6,0,0,0,0,0,0,0,0,0,0,0,0,0,0,0,0,0,0,0,0,0,0,0,0,3.5,0,0,0,0,0,0,0,0,0,0,0,0
69,66,0,5.5,8,0,0,8.4,4,4.6,0,0,0,0,0,0,0,0,0,0,0,0,0,0,0,0,0,0,0,0,0,0,0,0,1,0,0,2.5,0,0,0,0,0,0,0,0,0
73,65,0,6.5,8,0,0,8.4,5,4.6,0,0,0,0,0,0,0,0,0,0,0,0,0,0,0,0,0,0,0,0,0,0,0,0,0,0,0,2.5,0,0,0,0,0,0,0,0,0
71,64,0,9,6.5,3.5,0,3.5,4.5,6,0,0,0,0,0,0,0,0,0,0,0,0,0,0,0,0,0,0,0,0,0,0,0,0,1.5,0,0,1.5,0,0,0,0,0,0,0,0,0
67,64,0,9,6.5,5.5,0,3,3.5,5,0,0,0,0,0,0,0,0,0,0,0,0,0,0,0,0,0,0,0,0,0,0,0,0,2,0,0,1.5,0,0,0,0,0,0,0,0,0
70,64,0,9,6.5,5,0,3,1,8,0,0,0,0,0,0,0,0,0,0,0,0,0,0,0,0,0,0,0,0,0,0,0,0,2,0,0,1.5,0,0,0,0,0,0,0,0,0
64,64,0,9,7,5.5,0,3,4,4,0,0,0,0,0,0,0,0,0,0,0,0,0,0,0,0,0,0,0,0,0,0,0,0,2,0,0,1.5,0,0,0,0,0,0,0,0,0
67,64,0,9,7,3,0,3,4.5,4.5,0,0,0,0,0,0,0,0,0,0,0,0,0,0,0,0,0,0,0,0,0,0,0,0,3,0,0,2,0,0,0,0,0,0,0,0,0
65,64.53,0,7.69,7.49,4,0,0,8.79,1.3,0,0,0,0,0,0,0,0,0,0,0,0,0,0,0,0,0,0,0,0,0,0,0,0,4.5,0,0,1.7,0,0,0,0,0,0,0,0,0
65,66.1,0,7.7,7.5,4,0,0.9,10,0.5,0,0,0,0,0,0,0,0,0,0,0,0,0,0,0,0,0,0,0,0,0,0,0,0,1.6,0,0,1.7,0,0,0,0,0,0,0,0,0
64,65.7,0,8,7.5,4,0,1.1,10,0.4,0,0,0,0,0,0,0,0,0,0,0,0,0,0,0,0,0,0,0,0,0,0,0,0,1.6,0,0,1.7,0,0,0,0,0,0,0,0,0
64,66.27,0,8.01,7.51,4,0,0.9,10.01,0.5,0,0,0,0,0,0,0,0,0,0,0,0,0,0,0,0,0,0,0,0,0,0,0,0,1.1,0,0,1.7,0,0,0,0,0,0,0,0,0
64,66.63,0,7.99,7.49,4,0,0.8,9.99,0.9,0,0,0,0,0,0,0,0,0,0,0,0,0,0,0,0,0,0,0,0,0,0,0,0,0.5,0,0,1.7,0,0,0,0,0,0,0,0,0
80,4.87,1,0,0,11.67,0,0,16.38,0,0,0,0,0,0,0,0,0,0,0,0,0,0,0,0,0,0,0,0,0,0,0,0,0,12.71,0,0,0,0,0,0,26.18,0,25.45,0,0,1.74
85,0,4.92,0,0,0,2.74,0,10.54,6.11,0,0,0,0,0,0,0,0,0,0,0,0,0,0,0,0,0,0,0,0,0,0,0,0,18.51,0,0,0,0,0,0,25.1,0,32.08,0,0,0
78,0,2.16,0,0,0,4.21,0,18.65,3.19,0,0,0,0,0,0,0,0,0,0,0,0,0,0,0,0,0,0,0,0,0,0,0,0,15.78,0,0,0,0,0,0,27.39,0,28.62,0,0,0
87,4.62,9.47,0,0,0,0,0,22.45,0,0,0,0,0,0,0,0,0,0,0,0,0,0,0,0,0,0,0,0,0,0,0,0,0,15.91,0,0,0,0,0,0,22.64,0,22.51,0,0,2.4
154,61.68,0,12.36,1.52,1.58,0,0,14.18,8.68,0,0,0,0,0,0,0,0,0,0,0,0,0,0,0,0,0,0,0,0,0,0,0,0,0,0,0,0,0,0,0,0,0,0,0,0,0
162,65.32,0,13.17,1.02,1.1,0,0,9.89,9.5,0,0,0,0,0,0,0,0,0,0,0,0,0,0,0,0,0,0,0,0,0,0,0,0,0,0,0,0,0,0,0,0,0,0,0,0,0
162,68.77,0,14.01,0.69,0.62,0,0,5.6,10.31,0,0,0,0,0,0,0,0,0,0,0,0,0,0,0,0,0,0,0,0,0,0,0,0,0,0,0,0,0,0,0,0,0,0,0,0,0
144,65.52,0,11.07,1.5,1.44,0,0,12.69,7.78,0,0,0,0,0,0,0,0,0,0,0,0,0,0,0,0,0,0,0,0,0,0,0,0,0,0,0,0,0,0,0,0,0,0,0,0,0
45,64.79,8.57,10.67,0,10.01,5.04,0,0,0,0,0,0,0,0,0,0,0,0,0,0.68,0,0,0,0,0.01,0,0,0,0,0,0,0,0,0,0,0,0,0,0.23,0,0,0,0,0,0,0
38,68.9,8.65,9.85,0.83,7.16,0.87,0,0,0.07,0,0,0,0,0,0,0,0,0,0.82,2.58,0,0,0,0,0.01,0,0,0,0,0,0,0,0,0.08,0,0,0.05,0,0.13,0,0,0,0,0,0,0
79,16.5,36,0.5,0,0,3,2.5,6.5,3,0,0,0,0,0,0,0,0,1,27,0,0,0,0,0,0,0,0,0,0,0,0,0,0,4,0,0,0,0,0,0,0,0,0,0,0,0
80,16.5,36,0.5,0,0,3,2.5,6.5,3,0,0,0,0,0,0,0,0,0,27,0,0,0,0,0,1,0,0,0,0,0,0,0,0,4,0,0,0,0,0,0,0,0,0,0,0,0
87.5,17.5,34,0,0,0,5.5,0,6.5,5.5,0,0,0,0,0,0,0,0,4,27,0,0,0,0,0,0,0,0,0,0,0,0,0,0,0,0,0,0,0,0,0,0,0,0,0,0,0
87.5,16.5,34,0,0,0,5.5,0,6.5,5.5,0,0,0,0,0,0,0,0,0,27,0,0,0,0,0,4,0,0,0,0,0,0,0,0,1,0,0,0,0,0,0,0,0,0,0,0,0
80,15,38,0,0,0,2.5,0,6.5,5.5,0,0,0,0,0,0,0,0,1,30,0,0,0,0,0,1,0,0,0,0,0,0,0,0,0.5,0,0,0,0,0,0,0,0,0,0,0,0
78,13,40,0,1,0,0,0.4,4.6,2,0,0,0,0,0,0,0,0,0.2,34.5,1,0,0,0,0,2.3,0,0,0,0,0,0,0,0,1,0,0,0,0,0,0,0,0,0,0,0,0
76,19,31,1,0,0,3.5,0,7,4,0,0,0,0,0,0,0,0,0,30,0,0,0,0,0,0.5,0,0,0,0,0,0,0,0,4,0,0,0,0,0,0,0,0,0,0,0,0
88,16.5,34,0,0,0,6,0,8,5,0,0,0,0,0,0,0,0,0.2,27,0,0,0,0,0,0.3,0,0,0,0,0,0,0,0,3,0,0,0,0,0,0,0,0,0,0,0,0
87,16.5,34,0,0,0,5,0,7.5,5,0,0,0,0,0,0,0,0,1.5,27,0,0,0,0,0,1.5,0,0,0,0,0,0,0,0,2,0,0,0,0,0,0,0,0,0,0,0,0
41.6,70,21,3,0,4,0,1.5,0,0,0,0,0,0,0,0,0,0,0,0.5,0,0,0,0,0,0,0,0,0,0,0,0,0,0,0,0,0,0,0,0,0,0,0,0,0,0,0
45.7,65.8,24.2,1.9,0,6,0,1.2,0,0,0,0,0,0,0,0,0,0,0,0.9,0,0,0,0,0,0,0,0,0,0,0,0,0,0,0,0,0,0,0,0,0,0,0,0,0,0,0
44.5,62.3,22.9,2.9,0,10.5,0,0.5,0,0,0,0,0,0,0,0,0,0,0,0.9,0,0,0,0,0,0,0,0,0,0,0,0,0,0,0,0,0,0,0,0,0,0,0,0,0,0,0
50.6,55.3,24.9,4.3,0,12,0,2,0,0,0,0,0,0,0,0,0,0,0,1.5,0,0,0,0,0,0,0,0,0,0,0,0,0,0,0,0,0,0,0,0,0,0,0,0,0,0,0
39.6,62,24.6,3,9,0,0,0.3,0,0,0,0,0,0,0,0,0,0,0,1.1,0,0,0,0,0,0,0,0,0,0,0,0,0,0,0,0,0,0,0,0,0,0,0,0,0,0,0
46.3,60,23.7,4.1,5.8,5.2,0,0.7,0,0,0,0,0,0,0,0,0,0,0,0.5,0,0,0,0,0,0,0,0,0,0,0,0,0,0,0,0,0,0,0,0,0,0,0,0,0,0,0
59.1,57.8,21,1.9,1,7.3,0,9.2,0,0,0,0,0,0,0,0,0,0,0,1.8,0,0,0,0,0,0,0,0,0,0,0,0,0,0,0,0,0,0,0,0,0,0,0,0,0,0,0
56.3,57.9,20.5,5,0,9,0,2,0,0,0,0,0,0,0,0,0,0,0,0.6,5,0,0,0,0,0,0,0,0,0,0,0,0,0,0,0,0,0,0,0,0,0,0,0,0,0,0
56.5,54.9,23.1,2,7,0,0,6,0,0,0,0,0,0,0,0,0,0,0,1,6,0,0,0,0,0,0,0,0,0,0,0,0,0,0,0,0,0,0,0,0,0,0,0,0,0,0
74.6,46.8,26.4,1.5,0,0,0,7.1,0,0,0,0,0,0,0,0,0,0,0,2,16.2,0,0,0,0,0,0,0,0,0,0,0,0,0,0,0,0,0,0,0,0,0,0,0,0,0,0
38.2,52.23,0,24.66,0,0,14.33,0,0,0,0,0,0,0,0,0,0,0,0,0,0,0,0,0,0,0,0,0,0,0,0,0,0,0,8.78,0,0,0,0,0,0,0,0,0,0,0,0
43.6,51.86,0,24.42,0,0,10.41,0,0,0,0,0,0,0,0,0,0,0,0,0,3.79,0,0,0,0,0,0,0,0,0,0,0,0,0,9.52,0,0,0,0,0,0,0,0,0,0,0,0
43.7,51.98,0,24.45,0,0,6.77,0,0,0,0,0,0,0,0,0,0,0,0,0,7.49,0,0,0,0,0,0,0,0,0,0,0,0,0,9.31,0,0,0,0,0,0,0,0,0,0,0,0
43.2,45.96,0,26.13,0,0,0,0,0,0,0,0,0,0,0,0,0,0,0,0,18.68,0,0,0,0,0,0,0,0,0,0,0,0,0,9.23,0,0,0,0,0,0,0,0,0,0,0,0
36.9,49.01,0,25.99,0,0,0,0,0,0,0,0,0,0,0,0,0,0,0,0,16.71,0,0,0,0,0,0,0,0,0,0,0,0,0,8.29,0,0,0,0,0,0,0,0,0,0,0,0
37.2,63.9,7.47,10.75,7.47,6.97,0,0,0,0,0,0,0,0,0,0,0,0,0,0,2.99,0,0,0,0,0.05,0,0,0,0,0,0,0,0,0,0,0,0,0,0.4,0,0,0,0,0,0,0
81,0,87.98,0,0,0,0,0,0,12.02,0,0,0,0,0,0,0,0,0,0,0,0,0,0,0,0,0,0,0,0,0,0,0,0,0,0,0,0,0,0,0,0,0,0,0,0,0
80,0,84.53,0,0,0,0,0,0,11.53,0,0,0,0,0,0,0,0,0,3.94,0,0,0,0,0,0,0,0,0,0,0,0,0,0,0,0,0,0,0,0,0,0,0,0,0,0,0
78,0,75.02,0,0,0,0,0,0,10.19,0,0,0,0,0,0,0,0,0,14.79,0,0,0,0,0,0,0,0,0,0,0,0,0,0,0,0,0,0,0,0,0,0,0,0,0,0,0
73,0,61.18,0,0,0,0,0,0,8.31,0,0,0,0,0,0,0,0,0,30.51,0,0,0,0,0,0,0,0,0,0,0,0,0,0,0,0,0,0,0,0,0,0,0,0,0,0,0
82,0,86.28,0,1.96,0,0,0,0,11.76,0,0,0,0,0,0,0,0,0,0,0,0,0,0,0,0,0,0,0,0,0,0,0,0,0,0,0,0,0,0,0,0,0,0,0,0,0
86,0,74.98,0,14.8,0,0,0,0,10.22,0,0,0,0,0,0,0,0,0,0,0,0,0,0,0,0,0,0,0,0,0,0,0,0,0,0,0,0,0,0,0,0,0,0,0,0,0
82,0,86.26,0,0,1.93,0,0,0,11.81,0,0,0,0,0,0,0,0,0,0,0,0,0,0,0,0,0,0,0,0,0,0,0,0,0,0,0,0,0,0,0,0,0,0,0,0,0
97,0,74.94,0,0,14.87,0,0,0,10.19,0,0,0,0,0,0,0,0,0,0,0,0,0,0,0,0,0,0,0,0,0,0,0,0,0,0,0,0,0,0,0,0,0,0,0,0,0
82,0,86.21,0,0,0,0,0,0,11.81,0,0,0,0,0,0,0,0,0,0,1.98,0,0,0,0,0,0,0,0,0,0,0,0,0,0,0,0,0,0,0,0,0,0,0,0,0,0
88,0,75.02,0,0,0,0,0,0,10.16,0,0,0,0,0,0,0,0,0,0,14.82,0,0,0,0,0,0,0,0,0,0,0,0,0,0,0,0,0,0,0,0,0,0,0,0,0,0
91,0,0,0,0,0,0,0,0,0,0,0,0,0,0,0,0,0,0,0,0,0,0,0,0,0,0,0,0,0,0,0,0,0,0,0,0,0,0,0,15.87,23.79,60.34,0,0,0,0
90,0,0,0,0,0,0,0,0,0,0,0,0,0,0,0,0,0,0,0,0,0,0,0,0,5.29,0,0,0,0,0,0,0,0,0,0,0,0,0,0,10.58,23.79,60.34,0,0,0,0
89,0,0,0,0,0,5.05,0,0,0,0,0,0,0,0,0,0,0,0,0,0,0,0,0,0,0,0,0,0,0,0,0,0,0,0,17.81,0,0,0,0,0,21.81,55.33,0,0,0,0
83,0,0,0,0,0,0,0,0,0,0,0,0,0,0,0,0,0,0,0,0,0,0,0,0,5.06,0,0,0,0,0,0,0,0,0,9.3,0,0,0,0,5.07,22.78,57.79,0,0,0,0
85,0,0,0,0,0,0,0,0,0,0,0,0,0,0,0,0,0,0,0,0,0,0,0,0,0,0,0,0,0,0,0,0,0,0,17.84,0,0,0,0,4.86,21.86,55.44,0,0,0,0
82,0,0,0,0,0,0,0,0,0,0,0,0,0,0,0,0,0,0,5.7,0,0,0,0,0,0,0,0,0,0,0,0,0,0,0,12.44,0,0,0,0,4.84,21.78,55.24,0,0,0,0
83,0,0,0,0,0,0,0,0,0,0,0,0,0,0,0,0,0,0,0,0,0,0,0,0,0,0,0,0,0,0,0,0,0,0,9.45,0,0,0,0,5.15,23.15,58.71,0,0,0,3.54
87,0,0,0,0,0,0,0,0,0,0,0,0,0,0,0,0,0,0,17.34,0,0,0,0,0,0,0,0,0,0,0,0,0,0,0,16.23,0,0,0,0,0,19.88,46.55,0,0,0,0
74,0,0,0,0,0,5.02,0,0,0,0,0,0,0,0,0,0,0,0,0,0,0,0,0,0,4.82,0,0,0,0,0,0,0,0,0,17.7,0,0,0,0,0,21.69,50.77,0,0,0,0
82,0,0,0,0,0,0,0,0,0,0,0,0,0,0,0,0,0,0,0,0,0,0,0,0,0,0,0,0,0,0,0,0,0,0,25.57,0,0,0,0,4.64,20.89,48.9,0,0,0,0
57,76.63,0,1.14,13.81,0,0,0,8.42,0,0,0,0,0,0,0,0,0,0,0,0,0,0,0,0,0,0,0,0,0,0,0,0,0,0,0,0,0,0,0,0,0,0,0,0,0,0
57,74.64,0,1.71,14.56,0,0,0,9.09,0,0,0,0,0,0,0,0,0,0,0,0,0,0,0,0,0,0,0,0,0,0,0,0,0,0,0,0,0,0,0,0,0,0,0,0,0,0
68,73.06,0,1.13,15.19,0,0,0,10.62,0,0,0,0,0,0,0,0,0,0,0,0,0,0,0,0,0,0,0,0,0,0,0,0,0,0,0,0,0,0,0,0,0,0,0,0,0,0
72,71.52,0,2.29,14.9,0,0,0,11.29,0,0,0,0,0,0,0,0,0,0,0,0,0,0,0,0,0,0,0,0,0,0,0,0,0,0,0,0,0,0,0,0,0,0,0,0,0,0
74,71.59,0,0.56,16.48,0,0,0,11.37,0,0,0,0,0,0,0,0,0,0,0,0,0,0,0,0,0,0,0,0,0,0,0,0,0,0,0,0,0,0,0,0,0,0,0,0,0,0
73.5,71.37,0,1.14,15.82,0,0,0,10.75,0.92,0,0,0,0,0,0,0,0,0,0,0,0,0,0,0,0,0,0,0,0,0,0,0,0,0,0,0,0,0,0,0,0,0,0,0,0,0
57,78.21,0,0.58,15.56,0,0,0,0,5.65,0,0,0,0,0,0,0,0,0,0,0,0,0,0,0,0,0,0,0,0,0,0,0,0,0,0,0,0,0,0,0,0,0,0,0,0,0
62,77.05,0,1.76,15.02,0,0,0,0,6.17,0,0,0,0,0,0,0,0,0,0,0,0,0,0,0,0,0,0,0,0,0,0,0,0,0,0,0,0,0,0,0,0,0,0,0,0,0
71,75.81,0,1.18,15.76,0,0,0,0,7.25,0,0,0,0,0,0,0,0,0,0,0,0,0,0,0,0,0,0,0,0,0,0,0,0,0,0,0,0,0,0,0,0,0,0,0,0,0
57,76.95,0,0.57,15.31,0,0,0,4.7,2.47,0,0,0,0,0,0,0,0,0,0,0,0,0,0,0,0,0,0,0,0,0,0,0,0,0,0,0,0,0,0,0,0,0,0,0,0,0
84,66.47,0,4.67,1.01,8.98,0.89,0,4.83,4.41,0,0,0,0,0,0,0,0,0,0,7.03,0,0,0,0,0,0,0,0,0,0,0,0,0,0,0,0,1.71,0,0,0,0,0,0,0,0,0
86,66.47,0,4.71,0.18,7.82,3.96,0,4.79,4.35,0,0,0,0,0,0,0,0,0,0,6,0,0,0,0,0,0,0,0,0,0,0,0,0,0,0,0,1.72,0,0,0,0,0,0,0,0,0
79,64.16,0,4.05,3.42,7.49,3.28,0,7.44,1.32,0,0,0,0,0,0,0,0,0,0,6.05,0,0,0,0,0,0,0,0,0,0,0,0,0,0,0,0,2.79,0,0,0,0,0,0,0,0,0
79,63.5,0,4.01,3.38,7.41,2.22,0,7.37,4.27,0,0,0,0,0,0,0,0,0,0,6.51,0,0,0,0,0,0,0,0,0,0,0,0,0,0,0,0,1.33,0,0,0,0,0,0,0,0,0
79,67.14,0,3.96,3.34,7.31,2.19,0,6.51,1.71,0,0,0,0,0,0,0,0,0,0,6.42,0,0,0,0,0,0,0,0,0,0,0,0,0,0,0,0,1.42,0,0,0,0,0,0,0,0,0
84,67.34,0,5.27,0,11.99,2.89,0,6.51,2.85,0,0,0,0,0,0,0,0,0,0,1.95,0,0,0,0,0,0,0,0,0,0,0,0,0,0,0,0,1.2,0,0,0,0,0,0,0,0,0
84,66.5,0,4.68,5.1,6.14,0,0,4.81,5.42,0,0,0,0,0,0,0,0,0,0,5.63,0,0,0,0,0,0,0,0,0,0,0,0,0,0,0,0,1.72,0,0,0,0,0,0,0,0,0
83,64.04,0,5.81,3.88,7.89,0.98,0,4.06,4.84,0,0,0,0,0,0,0,0,0,0,7.03,0,0,0,0,0.03,0,0,0,0,0,0,0,0,0,0,0,1.44,0,0,0,0,0,0,0,0,0
83,63.8,0,6.03,3.9,7.8,0.98,0,3.64,5.29,0,0,0,0,0,0,0,0,0,0,7.25,0,0,0,0,0.03,0,0,0,0,0,0,0,0,0,0,0,1.28,0,0,0,0,0,0,0,0,0
55,63.14,0,14.48,0,0,0,7.6,2,0,0,0,1,0,0,0,0,0,0,3,0,0,0,0,0,0,0,0,0,0,0,4.2,0,0,0,0,0,4.03,0,0,0,0,0,0,0.55,0,0
102,71.6,0.88,0.48,4.58,3.29,0.4,0,14.88,2.61,0,0,0,0,0,0,0,0,0,0,1.19,0,0,0.05,0,0,0,0,0,0,0,0,0,0,0,0,0,0,0.04,0,0,0,0,0,0,0,0
127,0,0,0,0,0,0,0,0,0,0,0,0,0,0,0,0,0,0,0,0,0,0,70,0,0,0,0,0,0,0,0,0,0,5,0,0,0,0,0,0,25,0,0,0,0,0
131,0,0,0,0,0,0,0,0,0,0,0,0,0,0,4.88,0,0,0,0,0,0,0,70.72,0,0,0,0,0,0,0,0,0,0,0,0,0,0,0,0,0,24.4,0,0,0,0,0
123,0,0,0,0,0,0,0,0,0,0,0,0,0,0,0,0,0,0,0,0,0,0,77.5,0,0,0,0,0,0,0,0,0,0,5,0,0,0,0,0,0,17.5,0,0,0,0,0
111,0,0,0,0,0,0,0,0,0,0,0,0,0,0,0,0,0,0,0,0,0,0,65,0,0,0,0,0,0,0,0,0,0,10,0,0,0,0,0,0,25,0,0,0,0,0
109,0,0,0,0,0,0,0,0,0,0,0,0,0,0,18.2,0,0,0,0,0,0,0,63.6,0,0,0,0,0,0,0,0,0,0,0,0,0,0,0,0,0,18.2,0,0,0,0,0
111,0,0,0,0,0,0,0,0,0,0,0,0,0,0,18.2,0,0,0,0,0,0,0,59.1,0,0,0,0,0,0,0,0,0,0,0,0,0,0,0,0,0,22.7,0,0,0,0,0
74,7.78,30.19,0,0,4.17,0,0,0,0,0,0,0,0,0,0,0,0,0,18.66,0,0,0,0,0,0,0,0,0,0,0,12.91,0,0,13.16,0,0,9.48,0,0,0,0,0,2.64,0,0,1.01
88,0,0,5.26,0,3.81,6.29,5.39,0,0,0,0,0,0,0,0,0,0,0,39.49,0,0,0,0,0,0,0,0,0,0,0.11,0,0,0,0,0,0.1,0,0,0,0,39.55,0,0,0,0,0
98,67.84,0,1.95,2.68,6.35,5.62,6.65,0.63,8.13,0,0,0,0,0,0,0,0,0,0,0,0,0,0,0,0.01,0,0,0,0,0,0,0,0,0.02,0,0,0,0.12,0,0,0,0,0,0,0,0
97.6,69.89,0,1.94,3.34,3.48,5.16,6.62,1.06,8.4,0,0,0,0,0,0,0,0,0,0,0,0,0,0,0,0,0,0,0,0,0,0,0,0,0,0,0,0,0.11,0,0,0,0,0,0,0,0
96.5,69.67,0,1.94,3.34,3.49,4.74,6.63,0.37,8.42,0,0,0,0,0,0,0,0,0,0,1.28,0,0,0,0,0,0,0,0,0,0,0,0,0,0,0,0,0,0.12,0,0,0,0,0,0,0,0
95.9,70.82,0,1.95,3.36,3.5,5.19,5.55,1.07,8.44,0,0,0,0,0,0,0,0,0,0,0,0,0,0,0,0,0,0,0,0,0,0,0,0,0,0,0,0,0.12,0,0,0,0,0,0,0,0
126.2,0,0,0,0,3,0,0,0,0,0,0,0,0,0,0,0,0,0,7,0,0,0,60,0,0,0,0,0,0,0,0,0,0,0,0,0,0,0,0,0,30,0,0,0,0,0
125.9,0,0,0,0,5,0,0,0,0,0,0,0,0,0,0,0,0,0,5,0,0,0,60,0,0,0,0,0,0,0,0,0,0,0,0,0,0,0,0,0,30,0,0,0,0,0
124.5,0,0,0,0,1,0,0,0,0,0,0,0,0,0,0,0,0,0,9,0,0,0,60,0,0,0,0,0,0,0,0,0,0,0,0,0,0,0,0,0,30,0,0,0,0,0
121.1,0,1,0,0,3,0,0,0,0,0,0,0,0,0,0,0,0,0,6,0,0,0,60,0,0,0,0,0,0,0,0,0,0,0,0,0,0,0,0,0,30,0,0,0,0,0
121.6,0,1,0,0,0.5,0,0,0,0,0,0,0,0,0,0,0,0,0,8.5,0,0,0,60,0,0,0,0,0,0,0,0,0,0,0,0,0,0,0,0,0,30,0,0,0,0,0
122.8,0,0,0,0,0.5,0,0,0,0,0,0,0,0,0,0,0,0,0,9.5,0,0,0,60,0,0,0,0,0,0,0,0,0,0,0,0,0,0,0,0,0,30,0,0,0,0,0
121.7,0,0.5,0,0,0,0,0,0,0,0,0,0,0,0,0,0,0,0,9.5,0,0,0,60,0,0,0,0,0,0,0,0,0,0,0,0,0,0,0,0,0,30,0,0,0,0,0
72,64,0,7.5,8,0,0,8.4,5,4.6,0,0,0,0,0,0,0,0,0,0,0,0,0,0,0,0,0,0,0,0,0,0,0,0,0,0,0,2.5,0,0,0,0,0,0,0,0,0
75,66,0,5.5,8,0,0,5.5,6.9,4.6,0,0,0,0,0,0,0,0,0,0,0,0,0,0,0,0,0,0,0,0,0,0,0,0,1,0,0,2.5,0,0,0,0,0,0,0,0,0
73,66,0,5.5,8,0,0,6.5,4,6.5,0,0,0,0,0,0,0,0,0,0,0,0,0,0,0,0,0,0,0,0,0,0,0,0,1,0,0,2.5,0,0,0,0,0,0,0,0,0
74,66,0,5.5,8,0,0,5.1,8,3.9,0,0,0,0,0,0,0,0,0,0,0,0,0,0,0,0,0,0,0,0,0,0,0,0,1,0,0,2.5,0,0,0,0,0,0,0,0,0
65,68,0,5.5,8,0,0,7.4,3.5,4.1,0,0,0,0,0,0,0,0,0,0,0,0,0,0,0,0,0,0,0,0,0,0,0,0,1,0,0,2.5,0,0,0,0,0,0,0,0,0
120,0,6.5,3.5,15,15,15,13,0,0,0,0,0,0,0,0,0,0,0,2,0,0,0,0,0,0,0,0,0,0,0,0,0,0,0,0,0,0,0,0,0,30,0,0,0,0,0
112,0,20,2.5,17.5,12.5,2.5,10,2.5,2.5,0,0,0,0,0,0,0,0,0,0,2.5,0,0,0,0,0,0,0,0,0,0,0,0,0,0,0,0,0,0,0,0,27.5,0,0,0,0,0
101,0,25,2.5,12.5,12.5,2.5,10,0,2.5,0,0,0,0,0,0,0,0,0,0,5,0,0,0,0,0,0,0,0,0,0,0,0,0,0,0,0,0,0,0,0,27.5,0,0,0,0,0
91,0,30,2.5,12.5,12.5,2.5,10,0,2.5,0,0,0,0,0,0,0,0,0,0,2.5,0,0,0,0,0,0,0,0,0,0,0,0,0,0,0,0,0,0,0,0,25,0,0,0,0,0
140,0,0,3.8,0,0,48.5,0,0,0,0,0,0,0,0,0,0,0,0,0,0,0,0,0,0,0,0,0,0,0,0,0,0,2.3,0,0,0,0,0,0,0,45.4,0,0,0,0,0
110,20,28,0,0,0,20,0,0,0,0,0,0,0,0,0,0,0,0,0,30,0,0,0,0,0,0,0,2,0,0,0,0,0,0,0,0,0,0,0,0,0,0,0,0,0,0
103,25,25,0,0,0,30,0,0,0,0,0,0,0,0,0,0,0,0,10,10,0,0,0,0,0,0,0,0,0,0,0,0,0,0,0,0,0,0,0,0,0,0,0,0,0,0
108,15,35,0,0,24,24,0,0,2,0,0,0,0,0,0,0,0,0,0,0,0,0,0,0,0,0,0,0,0,0,0,0,0,0,0,0,0,0,0,0,0,0,0,0,0,0
107,21,31,0,0,6,36,0,0,0,0,0,0,0,0,0,0,0,0,0,6,0,0,0,0,0,0,0,0,0,0,0,0,0,0,0,0,0,0,0,0,0,0,0,0,0,0
109,35,20,0,0,5,35,0,0,5,0,0,0,0,0,0,0,0,0,0,0,0,0,0,0,0,0,0,0,0,0,0,0,0,0,0,0,0,0,0,0,0,0,0,0,0,0
79.2,72.83,0.8,4.8,5.73,2.23,0,0,5.99,6,0,0,0,0,0,0,0,0,0,0,1.55,0,0,0,0,0,0,0,0,0,0,0,0,0,0,0,0,0,0,0.07,0,0,0,0,0,0,0
80.5,72.78,0.8,4.8,5.74,2.23,0,0,2,10.03,0,0,0,0,0,0,0,0,0,0,1.55,0,0,0,0,0,0,0,0,0,0,0,0,0,0,0,0,0,0,0.07,0,0,0,0,0,0,0
90.4,67.26,0,2.35,6.25,6.75,2,0,3,8.99,0,0,0,0,0,0,0,0,0,0,3.3,0,0,0,0,0,0,0,0,0,0,0,0,0,0,0,0,0,0,0.1,0,0,0,0,0,0,0
92.5,67.23,0,2.35,5.5,5.9,4,0,2.99,9.03,0,0,0,0,0,0,0,0,0,0,2.9,0,0,0,0,0,0,0,0,0,0,0,0,0,0,0,0,0,0,0.1,0,0,0,0,0,0,0
83,67.5,1.65,3.15,10.98,3.1,0,0,2,10.52,0,0,0,0,0,0,0,0,0,0,1,0,0,0,0,0,0,0,0,0,0,0,0,0,0,0,0,0,0,0.1,0,0,0,0,0,0,0
83.9,67.47,1.65,3.15,11,3.11,0,0,2.99,9.53,0,0,0,0,0,0,0,0,0,0,1,0,0,0,0,0,0,0,0,0,0,0,0,0,0,0,0,0,0,0.1,0,0,0,0,0,0,0
82.2,71.31,0.78,4.7,5.63,3.43,0,0,3.9,7.83,0,0,0,0,0,0,0,0,0,0,2.35,0,0,0,0,0,0,0,0,0,0,0,0,0,0,0,0,0,0,0.07,0,0,0,0,0,0,0
82.2,69.27,0.78,6.69,5.63,3.44,0,0,3.91,7.86,0,0,0,0,0,0,0,0,0,0,2.35,0,0,0,0,0,0,0,0,0,0,0,0,0,0,0,0,0,0,0.07,0,0,0,0,0,0,0
71.9,54.65,18.67,3,0,0,20.27,0,0,3,0,0,0,0,0,0,0,0,0,0,0.41,0,0,0,0,0,0,0,0,0,0,0,0,0,0,0,0,0,0,0,0,0,0,0,0,0,0
70.6,61.48,14.01,4.5,0,0,15.2,0,0,4.5,0,0,0,0,0,0,0,0,0,0,0.31,0,0,0,0,0,0,0,0,0,0,0,0,0,0,0,0,0,0,0,0,0,0,0,0,0,0
65.3,68.31,9.33,6,0,0,10.15,0,0,6,0,0,0,0,0,0,0,0,0,0,0.21,0,0,0,0,0,0,0,0,0,0,0,0,0,0,0,0,0,0,0,0,0,0,0,0,0,0
66.8,63.5,12.55,4.94,0,0,13.69,0,0,4.94,0,0,0,0,0,0,0,0,0,0,0.28,0,0,0,0,0,0,0,0,0,0,0,0,0,0,0,0,0,0,0.1,0,0,0,0,0,0,0
