Repository: you0514w/youyou

File: Expansion Coeff.csv (part 57 of 83)
Expansion Coeff (Typical) ( 10-7/K ),SiO2,B2O3,Al2O3,MgO,CaO,BaO,Li2O,Na2O,K2O,Rb2O,Ag2O,Cs2O,Tl2O,MnO,FeO,CoO,NiO,CuO,ZnO,SrO,CdO,PbO,SnO,Cr2O3,Fe2O3,Ga2O3,As2O3,Y2O3,In2O3,Sb2O3,La2O3,Nd2O3,Gd2O3,TiO2,MnO2,GeO2,ZrO2,CeO2,SnO2,TeO2,P2O5,V2O5,Nb2O5,Ta2O5,MoO3,WO3
79.9,71.45,3.03,4.88,1.7,6.76,0,0,0,12.08,0,0,0,0,0,0,0,0,0,0,0,0,0,0,0,0,0,0,0,0,0,0,0,0,0,0,0,0,0,0.1,0,0,0,0,0,0,0
79.6,71.4,3.03,4.88,3.39,3.38,0,0,0,12.12,0,0,0,0,0,0,0,0,0,0,1.7,0,0,0,0,0,0,0,0,0,0,0,0,0,0,0,0,0,0,0.1,0,0,0,0,0,0,0
80.2,71.36,3,4,3.81,3.8,0,0,0,12.03,0,0,0,0,0,0,0,0,0,0,1.9,0,0,0,0,0,0,0,0,0,0,0,0,0,0,0,0,0,0,0.1,0,0,0,0,0,0,0
82.5,71.41,1.5,4,4.39,4.4,0,0,0,12,0,0,0,0,0,0,0,0,0,0,2.2,0,0,0,0,0,0,0,0,0,0,0,0,0,0,0,0,0,0,0.1,0,0,0,0,0,0,0
80.5,71.41,1.5,5,4,3.99,0,0,0,12.01,0,0,0,0,0,0,0,0,0,0,1.99,0,0,0,0,0,0,0,0,0,0,0,0,0,0,0,0,0,0,0.1,0,0,0,0,0,0,0
76,71.41,1.5,4,5.18,5.21,0,0,0,10,0,0,0,0,0,0,0,0,0,0,2.6,0,0,0,0,0,0,0,0,0,0,0,0,0,0,0,0,0,0,0.1,0,0,0,0,0,0,0
79.8,63.15,0,12.61,1.36,1.46,0,0,12.57,8.85,0,0,0,0,0,0,0,0,0,0,0,0,0,0,0,0,0,0,0,0,0,0,0,0,0,0,0,0,0,0,0,0,0,0,0,0,0
96.9,49.46,0,0,7.25,32.62,0,0,3.3,3.3,0,0,0,0,0,0,0,0,0,3,0,0,0,0,0,0,0,0,0,0,0,0,0,0,0,0,0,0,0,0,0,1.07,0,0,0,0,0
92.3,49.46,0,0,13.85,26.02,0,0,3.3,3.3,0,0,0,0,0,0,0,0,0,3,0,0,0,0,0,0,0,0,0,0,0,0,0,0,0,0,0,0,0,0,0,1.07,0,0,0,0,0
101.7,50.47,0,0,14.13,20.43,0,0,5.41,5.41,0,0,0,0,0,0,0,0,0,3.06,0,0,0,0,0,0,0,0,0,0,0,0,0,0,0,0,0,0,0,0,0,1.09,0,0,0,0,0
110.4,49.46,0,0,16.25,17.02,0,0,6.6,6.6,0,0,0,0,0,0,0,0,0,3,0,0,0,0,0,0,0,0,0,0,0,0,0,0,0,0,0,0,0,0,0,1.07,0,0,0,0,0
101.8,49.76,0,0,16.35,19.13,0,0,5.33,5.33,0,0,0,0,0,0,0,0,0,3.02,0,0,0,0,0,0,0,0,0,0,0,0,0,0,0,0,0,0,0,0,0,1.08,0,0,0,0,0
125.2,45.02,0,0,11.94,11.67,0,0,7.44,10.37,0,0,0,0,0,0,0,0,0,11.94,0,0,0,0,0,0,0,0,0,0,0,0,0,0,0,0,0,0,0,0,0,1.62,0,0,0,0,0
132,45,0,0,10,20,0,0,10,8,0,0,0,0,0,0,0,0,0,4,0,0,0,0,0,0,0,0,0,0,0,0,0,0,0,0,0,0,0,0,0,3,0,0,0,0,0
127,50,0,0,10,15,0,0,10,8,0,0,0,0,0,0,0,0,0,4,0,0,0,0,0,0,0,0,0,0,0,0,0,0,0,0,0,0,0,0,0,3,0,0,0,0,0
123.2,46,0,0,10,23,0,0,8,7,0,0,0,0,0,0,0,0,0,3,0,0,0,0,0,0,0,0,0,0,0,0,0,0,0,0,0,0,0,0,0,3,0,0,0,0,0
52,50.85,0,11.33,15.93,0,0,4.3,0,0,0,0,0,0,0,0,0,0,0,12.62,0,0,0,0,0,0,0,0,0,0,0,0,0,0,4.82,0,0,0,0.15,0,0,0,0,0,0,0,0
55,46.34,0,11.28,19.02,0,0,4.28,0,0,0,0,0,0,0,0,0,0,0,14.13,0,0,0,0,0,0,0,0,0,0,0,0,0,0,4.8,0,0,0,0.15,0,0,0,0,0,0,0,0
53,46.5,0,11.31,17.49,0,0,4.29,2.07,0,0,0,0,0,0,0,0,0,0,13.38,0,0,0,0,0,0,0,0,0,0,0,0,0,0,4.81,0,0,0,0.15,0,0,0,0,0,0,0,0
54,48.98,0,11.39,16.01,0,0,4.32,0,0,0,0,0,0,0,0,0,0,0,12.69,0,0,0,0,0,0,0,0,0,0,0,0,0,0,6.46,0,0,0,0.15,0,0,0,0,0,0,0,0
54,49.26,0,11.46,16.1,0,0,4.34,0,0,0,0,0,0,0,0,0,0,0,12.76,0,0,0,0,0,0,0,0,0,0,0,0,0,0,4.88,0,0,1.05,0.15,0,0,0,0,0,0,0,0
55,55.65,0.95,11.67,13.12,0,0,0,2.13,0,0,0,0,0,0,0,0,0,0,11.37,0,0,0,0,0,0,0,0,0,0,0,0,0,0,4.96,0,0,0,0.15,0,0,0,0,0,0,0,0
56.5,54.51,0,11.66,13.1,0,0,0,4.26,0,0,0,0,0,0,0,0,0,0,11.36,0,0,0,0,0,0,0,0,0,0,0,0,0,0,4.96,0,0,0,0.15,0,0,0,0,0,0,0,0
53,56.79,0,11.67,8.2,1.77,0.65,4.43,0,0,0,0,0,0,0,0,0,0,0,11.37,0,0,0,0,0,0,0,0,0,0,0,0,0,0,4.97,0,0,0,0.15,0,0,0,0,0,0,0,0
51,55.05,0,8.8,12.72,0,0,4.29,0,0,0,0,0,0,0,0,0,0,0,14.18,0,0,0,0,0,0,0,0,0,0,0,0,0,0,4.81,0,0,0,0.15,0,0,0,0,0,0,0,0
54,59.33,0,8.81,12.73,0,0,4.29,0,0,0,0,0,0,0,0,0,0,0,8.67,0,0,0,0,0,1.2,0,0,0,0,0,0,0,0,4.82,0,0,0,0.15,0,0,0,0,0,0,0,0
100,42.2,1.9,2.94,0,19.23,0,0,0,0,0,0,0,0,0,0,0,0,0,13.23,18.5,0,0,0,0,0,0,0,0,0,0,0,0,0,2,0,0,0,0,0,0,0,0,0,0,0,0
115,39.2,1.96,1.96,0,25.48,0,0,0,0,0,0,0,0,0,0,0,0,0,3.92,25.48,0,0,0,0,0,0,0,0,0,0,0,0,0,2,0,0,0,0,0,0,0,0,0,0,0,0
91,73.1,0,0.6,0,9.8,0,0,16.5,0,0,0,0,0,0,0,0,0,0,0,0,0,0,0,0,0,0,0,0,0,0,0,0,0,0,0,0,0,0,0,0,0,0,0,0,0,0
47,64.6,16.7,2,0,0,0,0,16.7,0,0,0,0,0,0,0,0,0,0,0,0,0,0,0,0,0,0,0,0,0,0,0,0,0,0,0,0,0,0,0,0,0,0,0,0,0,0
97,35.3,17.7,23.5,0,0,0,0,23.5,0,0,0,0,0,0,0,0,0,0,0,0,0,0,0,0,0,0,0,0,0,0,0,0,0,0,0,0,0,0,0,0,0,0,0,0,0,0
150,0,0,0,0,0,0,0,0,0,0,0,0,0,0,0,0,0,0,0,0,0,0,0,0,0,0,0,0,0,0,0,0,0,0,0,0,0,0,0,90,0,0,10,0,0,0
110,0,0,0,0,0,0,0,0,0,0,0,0,0,0,0,0,0,0,0,0,0,0,0,0,0,0,0,0,0,0,0,0,0,0,0,0,0,0,0,80,0,0,20,0,0,0
150,0,0,0,0,0,0,0,0,0,0,0,0,0,0,0,0,0,0,0,0,0,10,0,0,0,0,0,0,0,0,0,0,0,0,0,0,0,0,0,80,0,0,10,0,0,0
110,0,0,0,0,0,0,0,0,0,0,0,0,0,0,0,0,0,0,0,0,0,10,0,0,0,0,0,0,0,0,0,0,0,0,0,0,0,0,0,70,0,0,20,0,0,0
160,0,0,0,0,0,0,0,0,0,0,0,0,0,0,0,0,0,0,0,0,0,20,0,0,0,0,0,0,0,0,0,0,0,0,0,0,0,0,0,70,0,0,10,0,0,0
132,50,0,0,0,16.67,0,0,33.33,0,0,0,0,0,0,0,0,0,0,0,0,0,0,0,0,0,0,0,0,0,0,0,0,0,0,0,0,0,0,0,0,0,0,0,0,0,0
143,50,0,0,0,13.34,0,0,33.33,0,0,0,0,0,0,0,0,0,0,3.33,0,0,0,0,0,0,0,0,0,0,0,0,0,0,0,0,0,0,0,0,0,0,0,0,0,0,0
146,50,0,0,0,10,0,0,33.33,0,0,0,0,0,0,0,0,0,0,6.67,0,0,0,0,0,0,0,0,0,0,0,0,0,0,0,0,0,0,0,0,0,0,0,0,0,0,0
153,50,0,0,0,6.67,0,0,33.33,0,0,0,0,0,0,0,0,0,0,10,0,0,0,0,0,0,0,0,0,0,0,0,0,0,0,0,0,0,0,0,0,0,0,0,0,0,0
156,50,0,0,0,3.33,0,0,33.33,0,0,0,0,0,0,0,0,0,0,13.34,0,0,0,0,0,0,0,0,0,0,0,0,0,0,0,0,0,0,0,0,0,0,0,0,0,0,0
163,50,0,0,0,0,0,0,33.33,0,0,0,0,0,0,0,0,0,0,16.67,0,0,0,0,0,0,0,0,0,0,0,0,0,0,0,0,0,0,0,0,0,0,0,0,0,0,0
162,0,0,0,0,0,0,0,5,0,0,0,0,0,0,0,0,0,0,0,0,0,8,0,0,0,0,0,0,0,0,0,0,0,0,0,0,0,0,0,70,0,0,2,0,0,15
153,0,0,0,0,0,0,0,5,0,0,0,0,0,0,0,0,0,0,0,0,0,3,0,0,0,0,0,0,0,0,0,0,0,0,0,0,0,0,0,70,0,0,2,0,0,20
144,0,0,0,0,0,0,0,5,0,0,0,0,0,0,0,0,0,0,0,0,0,0,0,0,0,0,0,0,0,0,0,0,0,0,0,0,0,0,0,70,0,0,2,0,0,23
143,0,0,0,0,0,0,0,5,0,0,0,0,0,0,0,0,0,0,0,0,0,0,0,0,0,0,0,0,0,0,0,0,0,0,0,0,0,0,0,65,0,0,2,0,0,28
158,0,0,0,0,0,0,0,5,0,0,0,0,0,0,0,0,0,0,0,0,0,13,0,0,0,0,0,0,0,0,0,0,0,0,0,0,0,0,0,60,0,0,2,0,0,20
147,0,0,0,0,0,0,0,5,0,0,0,0,0,0,0,0,0,0,0,0,0,8,0,0,0,0,0,0,0,0,0,0,0,0,0,0,0,0,0,60,0,0,2,0,0,25
136,0,0,0,0,0,0,0,5,0,0,0,0,0,0,0,0,0,0,0,0,0,3,0,0,0,0,0,0,0,0,0,0,0,0,0,0,0,0,0,60,0,0,2,0,0,30
130,0,0,0,0,0,0,0,5,0,0,0,0,0,0,0,0,0,0,0,0,0,0,0,0,0,0,0,0,0,0,0,0,0,0,0,0,0,0,0,60,0,0,2,0,0,33
54.3,0,0,10,0,0,0,0,0,0,0,0,0,0,0,0,0,0,0,30,0,0,0,0,0,0,0,0,0,0,0,0,0,0,0,0,0,0,0,0,0,60,0,0,0,0,0
80.5,16.5,36,0.5,0,0,3,2.5,6.5,4,0,0,0,0,0,0,0,0,0,27,0,0,0,0,0,0,0,0,0,0,0,0,0,0,4,0,0,0,0,0,0,0,0,0,0,0,0
78,15,38,0,0,0,2.5,0,6.5,5.5,0,0,0,0,0,0,0,0,0,32,0,0,0,0,0,0,0,0,0,0,0,0,0,0,0.5,0,0,0,0,0,0,0,0,0,0,0,0
80,13,40,0,1,0,0,0.4,4.6,2,0,0,0,0,0,0,0,0,0,34.5,3.5,0,0,0,0,0,0,0,0,0,0,0,0,0,1,0,0,0,0,0,0,0,0,0,0,0,0
77,19,31,1,0,0,3.5,0,7.5,4,0,0,0,0,0,0,0,0,0,30,0,0,0,0,0,0,0,0,0,0,0,0,0,0,4,0,0,0,0,0,0,0,0,0,0,0,0
88,16.5,34,0,0,0,7,0,7,5.5,0,0,0,0,0,0,0,0,0,27,0,0,0,0,0,0,0,0,0,0,0,0,0,0,3,0,0,0,0,0,0,0,0,0,0,0,0
82,16.5,34,0,0,0,7,0,7.5,5,0,0,0,0,0,0,0,0,0,27,0,0,0,0,0,0,0,0,0,0,0,0,0,0,3,0,0,0,0,0,0,0,0,0,0,0,0
84.5,67.23,9.28,3.62,0,0,0,8.64,6.65,2.81,0,0,0,0,0,0,0,0,0,1.59,0,0,0,0,0,0,0,0,0,0,0,0,0,0,0,0,0,0,0.18,0,0,0,0,0,0,0,0
70.1,66.56,11.15,5.96,0,0,0,7.33,5.35,1.99,0,0,0,0,0,0,0,0,0,1.62,0,0,0,0,0,0,0,0,0,0,0,0,0,0,0,0,0,0,0.04,0,0,0,0,0,0,0,0
84.5,67.26,9.28,3.62,0,0,0,8.65,6.65,2.81,0,0,0,0,0,0,0,0,0,1.59,0,0,0.14,0,0,0,0,0,0,0,0,0,0,0,0,0,0,0,0,0,0,0,0,0,0,0,0
84.5,67.29,9.28,3.62,0,0,0,8.65,6.65,2.81,0,0,0,0,0,0,0,0,0,1.59,0,0,0,0,0,0,0,0,0,0,0.11,0,0,0,0,0,0,0,0,0,0,0,0,0,0,0,0
84.5,67.25,9.27,3.62,0,0,0,8.65,6.65,2.81,0,0,0,0,0,0,0,0,0,1.59,0,0,0,0,0,0,0,0.16,0,0,0,0,0,0,0,0,0,0,0,0,0,0,0,0,0,0,0
51,30.66,0,26.29,10.05,9.53,8.71,0,0,0,0,0,0,0,0,0,0,0,0,0,1.33,0,0,0,0,0,0,0,0,0,0,0,0,2.59,0,0,0,10.84,0,0,0,0,0,0,0,0,0
49,37.08,0,23.86,9.06,8.74,7.9,0,0,0,0,0,0,0,0,0,0,0,0,0,1.2,0,0,0,0,0,0,0,0,0,0,0,0,2.33,0,0,0,9.83,0,0,0,0,0,0,0,0,0
47,43.13,0,21.61,8.14,7.86,7.16,0,0,0,0,0,0,0,0,0,0,0,0,0,1.08,0,0,0,0,0,0,0,0,0,0,0,0,2.12,0,0,0,8.9,0,0,0,0,0,0,0,0,0
45,48.89,0,19.42,7.28,7.03,6.46,0,0,0,0,0,0,0,0,0,0,0,0,0,0.97,0,0,0,0,0,0,0,0,0,0,0,0,1.92,0,0,0,8.03,0,0,0,0,0,0,0,0,0
43,54.08,0,17.37,6.65,6.37,5.78,0,0,0,0,0,0,0,0,0,0,0,0,0,0.86,0,0,0,0,0,0,0,0,0,0,0,0,1.7,0,0,0,7.19,0,0,0,0,0,0,0,0,0
41,59.15,0,15.49,5.88,5.63,5.15,0,0,0,0,0,0,0,0,0,0,0,0,0,0.76,0,0,0,0,0,0,0,0,0,0,0,0,1.53,0,0,0,6.41,0,0,0,0,0,0,0,0,0
40,63.93,0,13.72,5.15,4.93,4.56,0,0,0,0,0,0,0,0,0,0,0,0,0,0.67,0,0,0,0,0,0,0,0,0,0,0,0,1.36,0,0,0,5.68,0,0,0,0,0,0,0,0,0
39,68.28,0,12,4.63,4.39,3.99,0,0,0,0,0,0,0,0,0,0,0,0,0,0.58,0,0,0,0,0,0,0,0,0,0,0,0,1.17,0,0,0,4.96,0,0,0,0,0,0,0,0,0
38,72.64,0,10.35,3.97,3.76,3.46,0,0,0,0,0,0,0,0,0,0,0,0,0,0.49,0,0,0,0,0,0,0,0,0,0,0,0,1.02,0,0,0,4.31,0,0,0,0,0,0,0,0,0
37,76.73,0,8.84,3.34,3.16,2.96,0,0,0,0,0,0,0,0,0,0,0,0,0,0.41,0,0,0,0,0,0,0,0,0,0,0,0,0.88,0,0,0,3.68,0,0,0,0,0,0,0,0,0
73,67.7,0,4.9,10.9,0,0,0,4.9,7.6,0,0,0,0,0,0,0,0,0,0,0,0,0,0,0,0,0,0,0,0,0,0,0,0,4,0,0,0,0,0,0,0,0,0,0,0,0
72,64.5,0,8,5,0,0,10.5,6,3,0,0,0,0,0,0,0,0,0,0,0,0,0,0,0,0,0,0,0,0,0,0,0,0,1,0,0,2,0,0,0,0,0,0,0,0,0
75,66,0,8.5,0,0,0,12,11,0,0,0,0,0,0,0,0,0,0,0,0,0,0,0,0,0,0,0,0,0,0,0,0,0,0,0,0,2.5,0,0,0,0,0,0,0,0,0
73,64.5,0,10,5,0,0,10.5,6,3,0,0,0,0,0,0,0,0,0,0,0,0,0,0,0,0,0,0,0,0,0,0,0,0,1,0,0,0,0,0,0,0,0,0,0,0,0
82.5,64.5,0,12,0,0,0,12.8,5.5,3.4,0,0,0,0,0,0,0,0,0,0,0,0,0,0,0,0,0,0,0,0,0,0,0,0,0,0,0,1.8,0,0,0,0,0,0,0,0,0
72,66,0,5.5,8,2,0,8.4,4,4.6,0,0,0,0,0,0,0,0,0,0,0,0,0,0,0,0,0,0,0,0,0,0,0,0,0,0,0,1.5,0,0,0,0,0,0,0,0,0
73,62.1,0,13,3,0,0,10.7,6.8,3,0,0,0,0,0,0,0,0,0,0,0,0,0,0,0,0,0,0,0,0,0,0,0,0,0.8,0,0,0.6,0,0,0,0,0,0,0,0,0
77.5,65.7,0,8.5,0,0,0,12.4,10.9,0,0,0,0,0,0,0,0,0,0,0,0,0,0,0,0,0,0,0,0,0,0,0,0,0,0,0,0,2.5,0,0,0,0,0,0,0,0,0
53,53.07,32.8,0,0,5.55,0,8.58,0,0,0,0,0,0,0,0,0,0,0,0,0,0,0,0,0,0,0,0,0,0,0,0,0,0,0,0,0,0,0,0,0,0,0,0,0,0,0
54,52.54,32.47,0,0,3,0,11.99,0,0,0,0,0,0,0,0,0,0,0,0,0,0,0,0,0,0,0,0,0,0,0,0,0,0,0,0,0,0,0,0,0,0,0,0,0,0,0
70,56.83,8.19,11.25,7.57,0.35,0,0,8.24,1.34,0,0,0,0,0,0,0,0,0,3.26,0,0,0,0,0,0,0,0,0,0,0,0,0,0,2.16,0,0,0.81,0,0,0,0,0,0,0,0,0
72,59.7,7.72,13.09,2.36,0.36,0,0,9.11,1.23,0,0,0,0,0,0,0,0,0,3.43,0,0,0,0,0,0,0,0,0,0,0,0,0,0,2.3,0,0,0.61,0,0.09,0,0,0,0,0,0,0
24,72.87,0,11.62,1.63,0,0.43,5.51,0,1.75,0,0,0,0,0,0,0,0,0,2.43,0,0,0,0,0,0,0,0,0,0,0,0,0,0,2.47,0,0,1.07,0,0.22,0,0,0,0,0,0,0
70,57.87,8.64,11.35,6.8,0,0,0,7.01,1.77,0,0,0,0,0,0,0,0,0,3.29,0,0,0,0,0,0,0,0,0,0,0,0,0,0,2.18,0,0,1.09,0,0,0,0,0,0,0,0,0
69,59.94,7.61,13.33,2.53,0,0,0,9.32,1.08,0,0,0,0,0,0,0,0,0,3.34,0,0,0,0,0,0,0,0,0,0,0,0,0,0,2.3,0,0,0.55,0,0,0,0,0,0,0,0,0
69,60.91,7.69,11.96,2.02,0,0,0,9.07,1.29,0,0,0,0,0,0,0,0,0,3.75,0,0,0,0,0,0,0,0,0,0,0,0,0,0,2.71,0,0,0.6,0,0,0,0,0,0,0,0,0
85,50.03,1.73,5.9,14.92,21.45,0,0,0,0,0,0,0,0,0,0,0,0,0,2.96,0,0,0,0,0,0,0,0,0,0,0,0,0,0,3.01,0,0,0,0,0,0,0,0,0,0,0,0
67,67.11,0,4.99,4.15,6.21,0,0,5.19,0,0,0,0,0,0,0,0,0,0,0,10.34,0,0,0,0,0,0,0,0,0,0,0,0,0,0,0,0,2.01,0,0,0,0,0,0,0,0,0
68,67.18,0,4.97,3.69,5.54,0,0,5.23,0,0,0,0,0,0,0,0,0,0,0,11.42,0,0,0,0,0,0,0,0,0,0,0,0,0,0,0,0,1.97,0,0,0,0,0,0,0,0,0
67,69.06,0,5.01,5.23,8.77,0,0,5.15,0,0,0,0,0,0,0,0,0,0,0,6.78,0,0,0,0,0,0,0,0,0,0,0,0,0,0,0,0,0,0,0,0,0,0,0,0,0,0
65,65.09,0,5.01,5.2,8.76,0,0,5.18,0,0,0,0,0,0,0,0,0,0,0,6.77,0,0,0,0,0,0,0,0,0,0,0,0,0,1.97,0,0,2.02,0,0,0,0,0,0,0,0,0
65,67.24,0,5.05,4.92,7.41,0,0,5.11,0,0,0,0,0,0,0,0,0,0,0,8.29,0,0,0,0,0,0,0,0,0,0,0,0,0,0,0,0,1.98,0,0,0,0,0,0,0,0,0
70,67.05,0,4.98,2.89,4.41,0,0,5.21,0,0,0,0,0,0,0,0,0,0,0,13.45,0,0,0,0,0,0,0,0,0,0,0,0,0,0,0,0,2.01,0,0,0,0,0,0,0,0,0
63,67.1,0,5.01,2.47,9.94,0,0,5.24,0,0,0,0,0,0,0,0,0,0,0,8.25,0,0,0,0,0,0,0,0,0,0,0,0,0,0,0,0,1.99,0,0,0,0,0,0,0,0,0
70,67.13,0,5.02,2,8.28,0,0,5.21,0,0,0,0,0,0,0,0,0,0,0,10.34,0,0,0,0,0,0,0,0,0,0,0,0,0,0,0,0,2.02,0,0,0,0,0,0,0,0,0
70,67.04,0,4.99,1.85,7.5,0,0,5.25,0,0,0,0,0,0,0,0,0,0,0,11.39,0,0,0,0,0,0,0,0,0,0,0,0,0,0,0,0,1.98,0,0,0,0,0,0,0,0,0
70,67.15,0,5.01,1.37,5.78,0,0,5.23,0,0,0,0,0,0,0,0,0,0,0,13.45,0,0,0,0,0,0,0,0,0,0,0,0,0,0,0,0,2.01,0,0,0,0,0,0,0,0,0
78,65.69,0,8.47,0,0,0,12.39,10.95,0,0,0,0,0,0,0,0,0,0,0,0,0,0,0,0,0,0,0,0,0,0,0,0,0,0,0,0,2.5,0,0,0,0,0,0,0,0,0
55,52.71,0.96,11.75,13.21,0,0,0,4.3,0,0,0,0,0,0,0,0,0,0,11.45,0,0,0,0,0,0,0,0,0,0,0,0,0,0,5,0,0,0,0.15,0,0,0.47,0,0,0,0,0
47,57.82,0,11.05,9.87,2.36,0,0,4.28,0,0,0,0,0,0,0,0,0,0,9.77,0,0,0,0,0,0,0,0,0,0,0,0,0,0,4.15,0,0,0,0.23,0,0,0.47,0,0,0,0,0
52,56.35,4.71,7.72,8.14,2.34,0,0,6.35,0,0,0,0,0,0,0,0,0,0,9.67,0,0,0,0,0,0,0,0,0,0,0,0,0,0,4.11,0,0,0,0.15,0,0,0.46,0,0,0,0,0
56,55.21,2.87,10.43,10.31,1.19,0,0,4.29,0,0,0,0,0,0,0,0,0,0,10.42,0,0,0,0,0,0,0,0,0,0,0,0,0,0,4.58,0,0,0,0.23,0,0,0.47,0,0,0,0,0
56,53.74,2.93,10.68,10.55,1.21,0.44,0,4.39,0,0,0,0,0,0,0,0,0,0,10.66,0,0,0,0,0,0,0,0,0,0,0,0,0,0,4.68,0,0,0,0.24,0,0,0.48,0,0,0,0,0
34,65.06,15.52,9.95,0,9.34,0,0,0,0,0,0,0,0,0,0,0,0,0,0,0,0,0,0,0,0,0,0,0,0,0,0,0,0,0,0,0,0,0,0.13,0,0,0,0,0,0,0
34,65.28,15.52,9.96,0,9.11,0,0,0,0,0,0,0,0,0,0,0,0,0,0,0,0,0,0,0,0,0,0,0,0,0,0,0,0,0,0,0,0,0,0.13,0,0,0,0,0,0,0
34,65.04,15.92,10.21,0,5.99,0.44,0,0,0,0,0,0,0,0,0,0,0,0,0,2.27,0,0,0,0,0,0,0,0,0,0,0,0,0,0,0,0,0,0,0.13,0,0,0,0,0,0,0
30,77.95,17.17,0.12,0,0.33,0,1.86,1.49,0.72,0,0,0,0,0,0,0,0,0,0,0.36,0,0,0,0,0,0,0,0,0,0,0,0,0,0,0,0,0,0,0,0,0,0,0,0,0,0
35,59.42,16.2,8.6,12.43,3.35,0,0,0,0,0,0,0,0,0,0,0,0,0,0,0,0,0,0,0,0,0,0,0,0,0,0,0,0,0,0,0,0,0,0,0,0,0,0,0,0,0
34,62.28,13.44,8.56,12.38,3.34,0,0,0,0,0,0,0,0,0,0,0,0,0,0,0,0,0,0,0,0,0,0,0,0,0,0,0,0,0,0,0,0,0,0,0,0,0,0,0,0,0
35,61.76,15.99,6.67,12.27,3.31,0,0,0,0,0,0,0,0,0,0,0,0,0,0,0,0,0,0,0,0,0,0,0,0,0,0,0,0,0,0,0,0,0,0,0,0,0,0,0,0,0
35,62.3,14.58,7.47,12.59,0,0,0,0,0,0,0,0,0,0,0,0,0,0,0,3.06,0,0,0,0,0,0,0,0,0,0,0,0,0,0,0,0,0,0,0,0,0,0,0,0,0,0
34,62.92,14.73,7.54,12.72,0,2.09,0,0,0,0,0,0,0,0,0,0,0,0,0,0,0,0,0,0,0,0,0,0,0,0,0,0,0,0,0,0,0,0,0,0,0,0,0,0,0,0
31,61.77,14.46,7.41,12.49,0,0,0,0,0,0,0,0,0,0,0,0,0,0,3.87,0,0,0,0,0,0,0,0,0,0,0,0,0,0,0,0,0,0,0,0,0,0,0,0,0,0,0
73,81.16,0,4.69,0.79,0.57,0,0,7.71,5.08,0,0,0,0,0,0,0,0,0,0,0,0,0,0,0,0,0,0,0,0,0,0,0,0,0,0,0,0,0,0,0,0,0,0,0,0,0
96,71.47,0,6.84,1.62,1.16,0,0,11.99,6.92,0,0,0,0,0,0,0,0,0,0,0,0,0,0,0,0,0,0,0,0,0,0,0,0,0,0,0,0,0,0,0,0,0,0,0,0,0
145,55.19,0,10.75,2.53,1.82,0,0,18.79,10.92,0,0,0,0,0,0,0,0,0,0,0,0,0,0,0,0,0,0,0,0,0,0,0,0,0,0,0,0,0,0,0,0,0,0,0,0,0
55.1,78.38,4.8,1.25,1.2,7.8,0,0,6.57,0,0,0,0,0,0,0,0,0,0,0,0,0,0,0,0,0,0,0,0,0,0,0,0,0,0,0,0,0,0,0,0,0,0,0,0,0,0
55,79.54,4.84,1.99,1.52,4.81,0,0,6.32,0.98,0,0,0,0,0,0,0,0,0,0,0,0,0,0,0,0,0,0,0,0,0,0,0,0,0,0,0,0,0,0,0,0,0,0,0,0,0
55.3,79.36,4.39,1.74,1.52,6.1,0,0,5.92,0.97,0,0,0,0,0,0,0,0,0,0,0,0,0,0,0,0,0,0,0,0,0,0,0,0,0,0,0,0,0,0,0,0,0,0,0,0,0
55,80.34,3.94,1.32,1.36,6.08,0,0,5.99,0.97,0,0,0,0,0,0,0,0,0,0,0,0,0,0,0,0,0,0,0,0,0,0,0,0,0,0,0,0,0,0,0,0,0,0,0,0,0
55.2,76.52,4.82,2.57,1.97,7.62,0,0,6.5,0,0,0,0,0,0,0,0,0,0,0,0,0,0,0,0,0,0,0,0,0,0,0,0,0,0,0,0,0,0,0,0,0,0,0,0,0,0
56,79.67,5.19,2.63,1.24,2.89,0.61,0,6.84,0.93,0,0,0,0,0,0,0,0,0,0,0,0,0,0,0,0,0,0,0,0,0,0,0,0,0,0,0,0,0,0,0,0,0,0,0,0,0
78,47.27,34.69,0.5,0,0,0,0,4.02,8.05,0,0,0,0,0,0,0.2,0,0.04,5.03,0,0,0,0,0,0,0,0,0,0,0,0,0,0,0,0,0,0,0,0,0,0,0,0,0,0.2,0
102.5,59.57,0,13.08,6.61,0,0,0,16.13,3.54,0,0,0,0,0,0,0,0,0,0,0,0,0,0,0,0,0,0,0,0,0,0,0,0,0,0,0,0,0,0.13,0,0.94,0,0,0,0,0
108.5,57.34,0,13.33,6.74,0,0,0,16.45,3.61,0,0,0,0,0,0,0,0,0,0,0,0,0,0,0,0,0,0,0,0,0,0,0,0,0,0,0,0,0,0.14,0,2.39,0,0,0,0,0
45,64.44,8.6,10.71,0,10.05,5.05,0,0,0,0,0,0,0,0,0,0,0,0,0,0.68,0,0,0,0,0,0,0,0,0,0,0,0,0,0,0,0,0,0,0.47,0,0,0,0,0,0,0
46,63.42,9.04,10.63,0,11.22,4.56,0,0,0,0,0,0,0,0,0,0,0,0,0,0.67,0,0,0,0,0,0,0,0,0,0,0,0,0,0,0,0,0,0,0.46,0,0,0,0,0,0,0
52,12.36,32.01,0,0,0,0,0,3.6,0,0,0,0,0,0,0,0,0,0,52.03,0,0,0,0,0,0,0,0,0,0,0,0,0,0,0,0,0,0,0,0,0,0,0,0,0,0,0
58,8.63,31.93,0,0,3.96,0,0,3.59,0,0,0,0,0,0,0,0,0,0,51.89,0,0,0,0,0,0,0,0,0,0,0,0,0,0,0,0,0,0,0,0,0,0,0,0,0,0,0
61,12.25,31.72,0,0,0,0,0,7.13,0,0,0,0,0,0,0,0,0,0,46.14,0,0,0,0,0,0,0,0,0,0,0,0,0,0,2.76,0,0,0,0,0,0,0,0,0,0,0,0
56,9.92,34.25,0,0,0,0,0,3.61,0,0,0,0,0,0,0,0,0,0,50.35,0,0,0,0,0,0,0,0,0,0,0,0,0,0,1.87,0,0,0,0,0,0,0,0,0,0,0,0
51,9.98,30.15,0,0,2.67,0,0,1.21,0,0,0,0,0,0,0,0,0,0,55.27,0.72,0,0,0,0,0,0,0,0,0,0,0,0,0,0,0,0,0,0,0,0,0,0,0,0,0,0
58,8.68,28.89,0,0,5.31,0,0,1.8,0.4,0,0,0,0,0,0,0,0,0,54.92,0,0,0,0,0,0,0,0,0,0,0,0,0,0,0,0,0,0,0,0,0,0,0,0,0,0,0
51,7.42,35.22,0,0,0,0,2.49,0,0,0,0,0,0,0,0,0,0,0,50.22,0,0,0,0,0,0,0,0,0,0,0,0,0,0,4.65,0,0,0,0,0,0,0,0,0,0,0,0
51,14.83,29.86,0,0,0,0,0,2.4,0,0,0,0,0,0,0,0,0,0,51.98,0,0,0,0,0,0,0,0,0,0,0,0,0,0,0.93,0,0,0,0,0,0,0,0,0,0,0,0
50,11.22,32.29,0,0,0,0,0,1.21,0,0,0,0,0,0,0,0,0,0,53.87,0,0,0,0,0,0,0,0,0,0,0,0,0,0,1.41,0,0,0,0,0,0,0,0,0,0,0,0
52,9.99,32.33,0,0,0,0,0,1.82,0,0,0,0,0,0,0,0,0,0,51.16,0,0,0,0,0,0,0,0,0,0,0,0,0,0,4.7,0,0,0,0,0,0,0,0,0,0,0,0
108,0,0,0,0,0,25,0,0,0,0,0,0,0,0,0,0,0,0,15,0,0,0,0,0,0,0,0,0,0,0,0,0,0,0,0,0,0,0,0,0,25,35,0,0,0,0
160,0,0,0,0,0,15,0,0,0,0,0,0,0,0,0,0,0,0,5,0,0,0,0,0,0,0,0,0,0,0,0,0,0,0,0,0,0,0,0,60,0,20,0,0,0,0
48,48.54,36.48,0,0,0,0,7.57,0,0,0,0,0,0,0,0,0,0,0,7.41,0,0,0,0,0,0,0,0,0,0,0,0,0,0,0,0,0,0,0,0,0,0,0,0,0,0,0
42,56.54,28.49,0,0,0,0,5.5,0,0,0,0,0,0,0,0,0,0,0,9.47,0,0,0,0,0,0,0,0,0,0,0,0,0,0,0,0,0,0,0,0,0,0,0,0,0,0,0
55,52.54,32.51,0,0,0,0,12.01,0,0,0,0,0,0,0,0,0,0,0,0,2.94,0,0,0,0,0,0,0,0,0,0,0,0,0,0,0,0,0,0,0,0,0,0,0,0,0,0
52,52.71,32.51,0,0,7.47,0,7.31,0,0,0,0,0,0,0,0,0,0,0,0,0,0,0,0,0,0,0,0,0,0,0,0,0,0,0,0,0,0,0,0,0,0,0,0,0,0,0
52,56.52,28.46,0,0,5.43,0,9.59,0,0,0,0,0,0,0,0,0,0,0,0,0,0,0,0,0,0,0,0,0,0,0,0,0,0,0,0,0,0,0,0,0,0,0,0,0,0,0
55,35.27,21.11,0,0,0,0,25.85,0,0,0,0,0,0,0,0,0,0,0,17.77,0,0,0,0,0,0,0,0,0,0,0,0,0,0,0,0,0,0,0,0,0,0,0,0,0,0,0
54,35.2,33.63,0,0,0,0,23.27,0,0,0,0,0,0,0,0,0,0,0,7.9,0,0,0,0,0,0,0,0,0,0,0,0,0,0,0,0,0,0,0,0,0,0,0,0,0,0,0
59,32.24,30.8,1.41,0,0,0,35.16,0,0,0,0,0,0,0,0,0,0,0,0.39,0,0,0,0,0,0,0,0,0,0,0,0,0,0,0,0,0,0,0,0,0,0,0,0,0,0,0
48,38.93,50.26,0,0,0,0,6.01,0,0,0,0,0,0,0,0,0,0,0,4.8,0,0,0,0,0,0,0,0,0,0,0,0,0,0,0,0,0,0,0,0,0,0,0,0,0,0,0
44,40.34,52.08,0,0,0,0,0,1.82,0.78,0,0,0,0,0,0,0,0,0,4.98,0,0,0,0,0,0,0,0,0,0,0,0,0,0,0,0,0,0,0,0,0,0,0,0,0,0,0
50,40.77,36.84,0,0,0,0,8.56,0,0,0,0,0,0,0,0,0,0,0,13.83,0,0,0,0,0,0,0,0,0,0,0,0,0,0,0,0,0,0,0,0,0,0,0,0,0,0,0
50,44.49,40.44,0,0,0,0,5.59,0,0,0,0,0,0,0,0,0,0,0,9.48,0,0,0,0,0,0,0,0,0,0,0,0,0,0,0,0,0,0,0,0,0,0,0,0,0,0,0
50,44.56,40.55,0,0,0,0,7.42,0,0,0,0,0,0,0,0,0,0,0,7.47,0,0,0,0,0,0,0,0,0,0,0,0,0,0,0,0,0,0,0,0,0,0,0,0,0,0,0
49,44.51,40.48,0,0,0,0,9.58,0,0,0,0,0,0,0,0,0,0,0,5.43,0,0,0,0,0,0,0,0,0,0,0,0,0,0,0,0,0,0,0,0,0,0,0,0,0,0,0
47,48.5,36.44,0,0,0,0,5.56,0,0,0,0,0,0,0,0,0,0,0,9.5,0,0,0,0,0,0,0,0,0,0,0,0,0,0,0,0,0,0,0,0,0,0,0,0,0,0,0
82,55.59,2.21,0,0,0,0,0,0,0.68,0,0,0,0,0,0,0,0,0,0,0,0,41.26,0,0,0,0,0,0,0,0.26,0,0,0,0,0,0,0,0,0,0,0,0,0,0,0,0
84,51.59,5.94,0,0,0,0,0,0,0.69,0,0,0,0,0,0,0,0,0,0,0,0,41.51,0,0,0,0,0,0,0,0.27,0,0,0,0,0,0,0,0,0,0,0,0,0,0,0,0
79,56.43,2.21,0,0,0,0,0,0,0,0,0,0,0,0,0,0,0,0,0,0,0,41.1,0,0,0,0,0,0,0,0.26,0,0,0,0,0,0,0,0,0,0,0,0,0,0,0,0
81,53.91,2.23,1.27,0,0,0,0,0,0.69,0,0,0,0,0,0,0,0,0,0,0,0,41.63,0,0,0,0,0,0,0,0.27,0,0,0,0,0,0,0,0,0,0,0,0,0,0,0,0
80,52.23,2.25,2.56,0,0,0,0,0,0.69,0,0,0,0,0,0,0,0,0,0,0,0,42,0,0,0,0,0,0,0,0.27,0,0,0,0,0,0,0,0,0,0,0,0,0,0,0,0
85,54.14,2.24,0,0,0,0.85,0,0,0.69,0,0,0,0,0,0,0,0,0,0,0,0,41.81,0,0,0,0,0,0,0,0.27,0,0,0,0,0,0,0,0,0,0,0,0,0,0,0,0
87,52.68,2.27,0,0,0,1.72,0,0,0.7,0,0,0,0,0,0,0,0,0,0,0,0,42.36,0,0,0,0,0,0,0,0.27,0,0,0,0,0,0,0,0,0,0,0,0,0,0,0,0
80,61.03,4.64,0,0,0,3.52,0,1.73,2.29,0,0,0,0,0,0,0,0,0,0,0,0,26.57,0,0,0,0,0,0,0,0.22,0,0,0,0,0,0,0,0,0,0,0,0,0,0,0,0
94,69.56,0,3,11.99,0.3,0.02,0,8.7,5.9,0,0,0,0,0,0,0,0,0,0,0.03,0,0,0,0,0,0,0,0,0,0,0,0,0,0,0,0,0.5,0,0,0,0,0,0,0,0,0
92,71.14,0,2,11.51,0.3,0.02,0,8.6,5.9,0,0,0,0,0,0,0,0,0,0,0.03,0,0,0,0,0,0,0,0,0,0,0,0,0,0,0,0,0.5,0,0,0,0,0,0,0,0,0
90,71.04,0,2,11.01,0.3,0.02,0,8.7,5.9,0,0,0,0,0,0,0,0,0,0,0.03,0,0,0,0,0,0,0,0,0,0,0,0,0,0,0,0,1,0,0,0,0,0,0,0,0,0
94,71.74,0,2,10.51,0.3,0.02,0,9.7,5.2,0,0,0,0,0,0,0,0,0,0,0.03,0,0,0,0,0,0,0,0,0,0,0,0,0,0,0,0,0.5,0,0,0,0,0,0,0,0,0
96,71.33,0,2,10.41,0.3,0.02,0,10.81,4.6,0,0,0,0,0,0,0,0,0,0,0.03,0,0,0,0,0,0,0,0,0,0,0,0,0,0,0,0,0.5,0,0,0,0,0,0,0,0,0
90,71.34,0,2,11.81,0.3,0.02,0,8.6,5.4,0,0,0,0,0,0,0,0,0,0,0.03,0,0,0,0,0,0,0,0,0,0,0,0,0,0,0,0,0.5,0,0,0,0,0,0,0,0,0
87,71.64,0,2,11.81,0.3,0.02,0,8.6,5.1,0,0,0,0,0,0,0,0,0,0,0.03,0,0,0,0,0,0,0,0,0,0,0,0,0,0,0,0,0.5,0,0,0,0,0,0,0,0,0
89,70.94,0,2,10.61,0.3,0.02,0,8.7,5.9,0,0,0,0,0,0,0,0,0,0,0.03,0,0,0,0,0,0,0,0,0,0,0,0,0,0,0,0,1.5,0,0,0,0,0,0,0,0,0
89,67.86,0,3.3,12.79,0.3,0.02,0,8.8,5.7,0,0,0,0,0,0,0,0,0,0,0.03,0,0,0,0,0,0,0,0,0,0,0,0,0,0,0,0,1.2,0,0,0,0,0,0,0,0,0
90,67.16,0,3.9,13.49,0.3,0.02,0,8.7,5.7,0,0,0,0,0,0,0,0,0,0,0.03,0,0,0,0,0,0,0,0,0,0,0,0,0,0,0,0,0.7,0,0,0,0,0,0,0,0,0
73,66.22,0,3.83,0,8.07,14.25,0,0,0,0,0,0,0,0,0,0,0,0,0,7.53,0,0,0,0,0,0,0,0,0,0,0,0,0,0,0,0,0,0,0.1,0,0,0,0,0,0,0
72,61.77,0,3.96,0,8.35,14.74,0,0,0,0,0,0,0,0,0,0,0,0,0,7.79,0,0,0,0,0,0,0,0,0,0,0,0,0,0,0,0,3.28,0,0.11,0,0,0,0,0,0,0
71,68.77,0,3.97,0,0,14.8,0,0,0,0,0,0,0,0,0,0,0,0,0,12.35,0,0,0,0,0,0,0,0,0,0,0,0,0,0,0,0,0,0,0.11,0,0,0,0,0,0,0
32,68.08,10.26,10.19,1.62,8.69,0,0,0,0,0,0,0,0,0,0,0,0,0,0.4,0.63,0,0,0,0,0,0,0,0,0,0,0,0,0,0,0,0,0,0,0.13,0,0,0,0,0,0,0
37,68.87,8.92,10.15,0.86,7.39,0.9,0,0,0,0,0,0,0,0,0,0,0,0,0,2.66,0,0,0,0,0,0,0,0,0,0,0,0,0,0,0,0,0.11,0,0.14,0,0,0,0,0,0,0
38,66.75,9.6,10.49,0.83,9.18,0.44,0,0,0,0,0,0,0,0,0,0,0,0,0,2.58,0,0,0,0,0,0,0,0,0,0,0,0,0,0,0,0,0,0,0.13,0,0,0,0,0,0,0
37,70.62,6.67,10.41,3.29,4.73,0.26,0,0,0,0,0,0,0,0,0,0,0,0,0,3.84,0,0,0,0,0,0,0,0,0,0,0,0,0,0,0,0,0.05,0,0.13,0,0,0,0,0,0,0
33,65.68,15.12,9.68,0,9.39,0,0,0,0,0,0,0,0,0,0,0,0,0,0,0,0,0,0,0,0,0,0,0,0,0,0,0,0,0,0,0,0,0,0.13,0,0,0,0,0,0,0
47,66.23,7.27,9.22,0,7.74,6.61,0,0,0,0,0,0,0,0,0,0,0,0,0,2.79,0,0,0,0,0,0,0,0,0,0,0,0,0,0,0,0,0,0,0.14,0,0,0,0,0,0,0
47,64.81,8.57,10.67,0,10.01,5.03,0,0,0,0,0,0,0,0,0,0,0,0,0,0.68,0,0,0,0,0,0,0,0,0,0,0,0,0,0,0,0,0,0,0.23,0,0,0,0,0,0,0
53,74.24,10.98,4.38,0,1.14,0,0,6.68,1.01,0,0,0,0,0,0,0,0,0,1.57,0,0,0,0,0,0,0,0,0,0,0,0,0,0,0,0,0,0,0,0,0,0,0,0,0,0,0
66,71.13,9.93,3.08,0,3.36,0,0,11.66,0.33,0,0,0,0,0,0,0,0,0,0,0,0,0,0,0,0,0,0,0,0,0,0,0,0,0,0,0,0.51,0,0,0,0,0,0,0,0,0
59,60.48,0,7.37,3.11,25.69,0.41,0,0,0,0,0,0,0,0,0,0,0,0,0.77,0.6,0,0,0,0,0,0,0,0,0,0,0,0,0,1.57,0,0,0,0,0,0,0,0,0,0,0,0
32,5,0,0,10,2,0,0,0,0,0,0,0,0,0,0,0,0,0,0,0,0,0,0,0,0,0,0,0,0,0,0,0,0,50,0,0,3,0,0,0,30,0,0,0,0,0
28,5,0,0,10,5,0,0,0,0,0,0,0,0,0,0,0,0,0,0,0,0,0,0,0,0,0,0,0,0,0,0,0,0,50,0,0,0,0,0,0,30,0,0,0,0,0
24,10,0,0,10,5,0,0,0,0,0,0,0,0,0,0,0,0,0,0,0,0,0,0,0,0,0,0,0,0,0,0,0,0,50,0,0,0,0,0,0,25,0,0,0,0,0
29,10,0,0,10,0,0,0,0,0,0,0,0,0,0,0,0,0,0,0,0,0,0,0,0,0,0,0,0,0,0,0,0,0,50,0,0,0,0,0,0,30,0,0,0,0,0
24,10,0,0,10,2,0,0,3,0,0,0,0,0,0,0,0,0,0,0,0,0,0,0,0,0,0,0,0,0,0,0,0,0,50,0,0,0,0,0,0,25,0,0,0,0,0
27,5,0,0,0,0,0,0,3,0,0,0,0,0,0,0,0,0,0,0,0,0,0,0,0,0,0,0,0,0,0,0,0,0,60,0,0,2,0,0,0,30,0,0,0,0,0
26,8,0,1,0,0,0,0,3,0,0,0,0,0,0,0,0,0,0,0,0,0,0,0,0,0,0,0,0,0,0,0,0,0,57,0,0,2,0,0,0,29,0,0,0,0,0
33,5,0,0,0,0,0,0,3,0,0,0,0,0,0,0,0,0,0,0,0,0,0,0,0,0,0,0,0,0,0,0,0,0,62,0,0,0,0,0,0,30,0,0,0,0,0
27,9,0,0,0,0,0,0,3,0,0,0,0,0,0,0,0,0,0,0,0,0,0,0,0,0,0,0,0,0,0,0,0,0,61,0,0,0,0,0,0,27,0,0,0,0,0
28,5,0,0,10,10,0,0,0,10,0,0,0,0,0,0,0,0,0,0,0,0,0,0,0,0,0,0,0,0,0,0,0,0,30,0,0,0,0,0,0,35,0,0,0,0,0
72,23.3,47,3.6,0.4,1.4,0.2,2.6,0,8.4,0,0,0,0,0,0,0,0,0,13.1,0,0,0,0,0,0,0,0,0,0,0,0,0,0,0,0,0,0,0,0,0,0,0,0,0,0,0
80,23.81,37.02,11.71,3.73,2.93,1.92,7.37,0,5.35,0,0,0,0,0,0,0,0,0,6.16,0,0,0,0,0,0,0,0,0,0,0,0,0,0,0,0,0,0,0,0,0,0,0,0,0,0,0
83,20,43.2,12.3,0.9,0.8,0.3,2.8,0,9,0,0,0,0,0,0,0,0,0,9,0.3,0,0,0,0,0,0,0,0,0,0,0.2,0,0,0.5,0,0,0.7,0,0,0,0,0,0,0,0,0
74,23.68,54.44,2.1,1,0.9,0.9,5.69,0,6.19,0,0,0,0,0,0,0,0,0,4.2,0,0,0,0,0,0,0,0,0,0,0,0,0,0,0.9,0,0,0,0,0,0,0,0,0,0,0,0
94,21.02,46.05,5.31,1.4,1.5,0.7,2.9,2.4,9.21,0,0,0,0,0,0,0,0,0,8.01,0,0,0,0,0,0,0,0,0,0,0,0,0,0,0,0,0,1.5,0,0,0,0,0,0,0,0,0
78,22.4,38.9,8.2,1.2,1.8,1.3,2.5,1,11.5,0,0,0,0,0,0,0,0,0,10.3,0.7,0,0,0,0,0,0,0,0,0,0,0,0,0,0,0,0,0.2,0,0,0,0,0,0,0,0,0
77,21.5,45.2,8.3,1,4,1.8,2.5,0,7.5,0,0,0,0,0,0,0,0,0,8,0.2,0,0,0,0,0,0,0,0,0,0,0,0,0,0,0,0,0,0,0,0,0,0,0,0,0,0
80,23.6,46.2,10.5,1.3,1.7,1.5,3.2,2.8,6.2,0,0,0,0,0,0,0,0,0,2.3,0.5,0,0,0,0,0,0,0,0,0,0,0,0,0,0.2,0,0,0,0,0,0,0,0,0,0,0,0
85,23.3,42.8,6.2,2,2,1.2,3.5,2.5,7.7,0,0,0,0,0,0,0,0,0,8.2,0.4,0,0,0,0,0,0,0,0,0,0,0.2,0,0,0,0,0,0,0,0,0,0,0,0,0,0,0
50.8,67.52,0,8.74,9.91,9.86,0,0,3.97,0,0,0,0,0,0,0,0,0,0,0,0,0,0,0,0,0,0,0,0,0,0,0,0,0,0,0,0,0,0,0,0,0,0,0,0,0,0
55.7,72.55,0,9.91,5.02,5.18,0,0,7.34,0,0,0,0,0,0,0,0,0,0,0,0,0,0,0,0,0,0,0,0,0,0,0,0,0,0,0,0,0,0,0,0,0,0,0,0,0,0
48,74.35,0,7.38,4.98,5.15,0,0,5.06,0,0,0,0,0,0,0,0,0,0,3.08,0,0,0,0,0,0,0,0,0,0,0,0,0,0,0,0,0,0,0,0,0,0,0,0,0,0,0
25.1,69.01,0,7.3,9.84,9.79,0,0,3.94,0,0,0,0,0,0,0,0,0,0,0,0,0,0,0,0,0,0,0,0,0,0,0,0,0,0,0,0,0,0,0.12,0,0,0,0,0,0,0
30.9,66.89,4.34,12.36,15.32,0.22,0,0,0.1,0.07,0,0,0,0,0,0,0,0,0,0,0,0,0,0,0,0.12,0,0,0,0,0,0,0,0,0.47,0,0,0,0.11,0,0,0,0,0,0,0,0
29.4,67.33,4.12,12.5,13.43,0.23,0,0,0.1,0.07,0,0,0,0,0,0,0,0,0,0,0,0,0,0,0,0.12,0,0,0,0,0,0,0,0,1.99,0,0,0,0.11,0,0,0,0,0,0,0,0
37.8,64.47,3.78,12.73,16.48,1.56,0,0,0.2,0.07,0,0,0,0,0,0,0,0,0,0,0,0,0,0,0,0.08,0,0,0,0,0,0,0,0,0.63,0,0,0,0,0,0,0,0,0,0,0,0
31.9,67.56,2.87,10.72,14.57,1.23,0,0.21,0.3,0.07,0,0,0,0,0,0,0,0,0,0,0,0,0,0,0,0.12,0,0,0,0,0,0,0,0,2.35,0,0,0,0,0,0,0,0,0,0,0,0
35.1,63.48,4.58,13.14,15.82,0.57,0,0,0.1,0.07,0,0,0,0,0,0,0,0,0,0,1.05,0,0,0,0,0.16,0,0,0,0,0,0,0,0,0.96,0,0,0,0.07,0,0,0,0,0,0,0,0
36.9,68.57,2.3,12.24,14.29,0.23,1.25,0.21,0.21,0.07,0,0,0,0,0,0,0,0,0,0,0,0,0,0,0,0.04,0,0,0,0,0,0,0,0,0.48,0,0,0,0.11,0,0,0,0,0,0,0,0
34.5,63.93,4.15,13.53,13.53,1.72,0,0,0.1,0.14,0,0,0,0,0,0,0,0,0,1.58,0,0,0,0,0,0.12,0,0,0,0,0,0,0,0,1.2,0,0,0,0,0,0,0,0,0,0,0,0
38.4,62.39,2.35,12.44,17.45,1.9,0,0,0.1,0.07,0,0,0,0,0,0,0,0,0,0,0,0,0,0,0,0.12,0,0,0,0,0,0,0,0,3.14,0,0,0,0.04,0,0,0,0,0,0,0,0
36.2,70.16,2.63,11.99,8.11,3.26,0.51,0.22,0.11,0.07,0,0,0,0,0,0,0,0,0,0,1.89,0,0,0,0,0.12,0,0,0,0,0,0,0,0,0.74,0,0,0,0.19,0,0,0,0,0,0,0,0
31.1,70.01,2.92,12.73,10.89,2.72,0,0,0.1,0.07,0,0,0,0,0,0,0,0,0,0,0,0,0,0,0,0.08,0,0,0,0,0,0,0,0,0.48,0,0,0,0,0,0,0,0,0,0,0,0
30.6,66.78,3.89,14.24,11.52,2.07,0,0.22,0.21,0,0,0,0,0,0,0,0,0,0,0,0,0,0,0,0,0.12,0,0,0,0,0,0,0,0,0.57,0,0,0.31,0.07,0,0,0,0,0,0,0,0
33.4,64.97,3.33,12.29,16.94,0.89,0,0,0.1,0.07,0,0,0,0,0,0,0,0,0,0,0,0,0,0,0,0.12,0,0,0,0,0,0,0,0,1.18,0,0,0,0.11,0,0,0,0,0,0,0,0
32.4,66.65,2.71,12.13,16.2,0.34,0,0,0.2,0.07,0,0,0,0,0,0,0,0,0,0,0,0,0,0,0,0.12,0,0,0,0,0,0,0,0,1.34,0,0,0.2,0.04,0,0,0,0,0,0,0,0
29.8,67.39,3.84,13.18,13.9,0.11,0,0,0.1,0.07,0,0,0,0,0,0,0,0,0,0,0,0,0,0,0,0,0,0,0,0,0,0,0,0,1.2,0,0,0.1,0.11,0,0,0,0,0,0,0,0
31.7,66.87,2.49,11.24,17.66,0.55,0,0,0.1,0.07,0,0,0,0,0,0,0,0,0,0,0,0,0,0,0,0.08,0,0,0,0,0,0,0,0,0.78,0,0,0.05,0.11,0,0,0,0,0,0,0,0
37.3,57.19,7.63,19.8,1.76,1.26,0.46,7.11,0,0,0,0,0,0,0,0,0,0,0,0.44,0,0,0,0,0,0,0,0.36,0,0,0,0,0,0,0,0,0,0,0,0,0,3.99,0,0,0,0,0
46.2,57.81,0,17.04,1.8,1.29,0.47,9.69,0,0,0,0,0,0,0,0,0,0,0,0.44,0,0,0,0,0,0,0,0.37,0,0,0,0,0,0,2.27,0,0,1.17,0,0,0,7.65,0,0,0,0,0
52.4,60.93,0,16.26,1.71,1.23,0.45,9.25,2.23,0,0,0,0,0,0,0,0,0,0,0.42,0,0,0,0,0,0,0,0.35,0,0,0,0,0,0,2.16,0,0,1.12,0,0,0,3.89,0,0,0,0,0
48.8,59.52,0,16.83,1.77,1.28,2.8,9.57,0,0,0,0,0,0,0,0,0,0,0,0.44,0,0,0,0,0,0,0,0.36,0,0,0,0,0,0,2.24,0,0,1.16,0,0,0,4.03,0,0,0,0,0
41.9,57.93,0,20.9,1.76,1.27,0.46,9.51,0,0,0,0,0,0,0,0,0,0,0,0.44,0,0,0,0,0,0,0,0.36,0,0,0,0,0,0,2.22,0,0,1.15,0,0,0,4,0,0,0,0,0
47.1,60.94,0,15.2,1.75,1.26,0.46,9.43,0,0,0,0,0,0,0,0,0,0,0,0.43,0,0,0,0,0,0,0,0.36,0,0,0,0,0,0,2.2,0,0,4,0,0,0,3.97,0,0,0,0,0
46.8,62.45,0,14.86,1.71,1.23,0.45,9.22,0,0,0,0,0,0,0,0,0,0,0,0.42,0,0,0,0,0,0,0,0.35,0,0,0,0,0,0,4.31,0,0,1.12,0,0,0,3.88,0,0,0,0,0
30.1,65.53,11.31,11.58,4.88,0,0,4.39,0,0,0,0,0,0,0,0,0,0,0,0,0,0,0,0,0,0,0,0,0,0,0,0,0,0,0,0,0,0,0,0,0,2.31,0,0,0,0,0
108,14,15,0,61,0,5,0,0,0,0,0,0,0,0,0,0,0,0,0,0,0,0,0,0,0,0,0,0,0,0,0,0,0,0,0,0,0,0,0.5,0,4.5,0,0,0,0,0
105,13.13,18.18,0,58.59,0,5.05,0,0,0,0,0,0,0,0,0,0,0,0,0,0,0,0,0,0,0,0,0,0,0,0,0,0,0,0,0,0,0,0,0,0,5.05,0,0,0,0,0
113,13.86,18.81,0,53.46,0,9.9,0,0,0,0,0,0,0,0,0,0,0,0,0,0,0,0,0,0,0,0,0,0,0,0,0,0,0,0,0,0,0,0,0.5,0,3.47,0,0,0,0,0
106,16,13,0,60,0.5,4.5,0,0,0,0,0,0,0,0,0,0,0,0,0,0,0,0,0,0,0,0,0,0,0,0,0,0,0,0,0,0,0,0,0,0,6,0,0,0,0,0
105,13,16,0,63,0,3.5,0,0,0,0,0,0,0,0,0,0,0,0,0,0,0,0,0,0,0,0,0,0,0,0,0,0,0,0,0,0,0,0,1,0,3.5,0,0,0,0,0
118,22,9,0,53,0,12,0,0,0,0,0,0,0,0,0,0,0,0,0,0,0,0,0,0,0,0,0,0,0,0,0.5,0,0,0,0,0,0,0,0,0,3.5,0,0,0,0,0
112,20,9,0,55,0,10,0,0,0,0,0,0,0,0,0,0,0,0,0.5,0.5,0,0,0,0,0,0,0,0,0,0,0,0,0,0,0,0,0.5,0,0,0,4.5,0,0,0,0,0
116,25,9,0,48,0,14,0,0,0,0,0,0,0,0,0,0,0,0,0,0,0,0,0,0,0,0,0,0,0,0,0,0,0,0,0,0,0,0,0.5,0,3.5,0,0,0,0,0
84.7,56.87,4.13,6.87,5.73,6.25,2.24,0,4.18,6.77,0,0,0,0,0,0,0,0,0,0,4.06,0,0,0,0,0,0,0,0,0,0,0,0,0,0,0,0,2.9,0,0,0,0,0,0,0,0,0
84.4,55.81,5.14,6.88,5.74,6.26,2.24,0,4.19,6.78,0,0,0,0,0,0,0,0,0,0,4.06,0,0,0,0,0,0,0,0,0,0,0,0,0,0,0,0,2.9,0,0,0,0,0,0,0,0,0
84.7,48.88,8.4,8.6,3.63,7.82,2.34,0,3.54,7.29,0,0,0,0,0,0,0,0,0,0,5.64,0,0,0,0,0,0,0,0,0,0,0,0,0,0,0,0,3.86,0,0,0,0,0,0,0,0,0
84.7,54.71,4.89,9.16,7.78,8.32,0.91,0,6.13,3.54,0,0,0,0,0,0,0,0,0,0,4.51,0,0,0,0,0,0,0,0,0,0,0,0,0,0,0,0,0.05,0,0,0,0,0,0,0,0,0
83.8,52.1,6.45,7.35,3.71,4.01,4.39,0,5.07,5.56,0,0,0,0,0,0,0,0,0,0,6.5,0,0,0,0,0,0,0,0,0,0,0,0,0,0,0,0,4.86,0,0,0,0,0,0,0,0,0
84,53.48,5.17,4.85,7.01,6.3,3.69,0,7.07,4.65,0,0,0,0,0,0,0,0,0,0,2.05,0,0,0,0,0,0,0,0,0,0,0,0,0,0,0,0,5.73,0,0,0,0,0,0,0,0,0
83.7,56.79,4.84,5.84,14.77,0.35,1.29,0,4.27,8.42,0,0,0,0,0,0,0,0,0,0,1.28,0,0,0,0,0,0,0,0,0,0,0,0,0,0,0,0,2.15,0,0,0,0,0,0,0,0,0
84.4,57.25,5.25,8.15,1.78,6.01,2.38,0,5.78,5.4,0,0,0,0,0,0,0,0,0,0,4.98,0,0,0,0,0,0,0,0,0,0,0,0,0,0,0,0,3.02,0,0,0,0,0,0,0,0,0
59.5,43.17,0,21.2,0,0,0,0,0,0,0,0,0,0,0,0,0,0,0,0,0,0,0,0,0,0,0,0,15.11,0,0,5.31,0,0,9.12,0,0,6.09,0,0,0,0,0,0,0,0,0
56,43.49,0,21.36,0,0,0,0,0,0,0,0,0,0,0,0,0,0,0,0,0,0,0,0,0,0,0,0,12.79,0,0,7.04,0,0,9.18,0,0,6.14,0,0,0,0,0,0,0,0,0
57,42.92,3.77,21.16,0,0,0,0,0,0,0,0,0,0,0,0,0,0,0,0,0,0,0,0,0,0,0,0,12.74,0,0,7.01,0,0,6.29,0,0,6.11,0,0,0,0,0,0,0,0,0
72,72,0,1.1,5.5,8.6,0,0,12.6,0.2,0,0,0,0,0,0,0,0,0,0,0,0,0,0,0,0,0,0,0,0,0,0,0,0,0,0,0,0,0,0,0,0,0,0,0,0,0
73,66.3,0,8.5,0,0,0,11.6,10.9,0,0,0,0,0,0,0,0,0,0,0,0,0,0,0,0,0,0,0,0,0,0,0,0,0,0,0,0,2.7,0,0,0,0,0,0,0,0,0
72,62,0,13,3,0,0,10,5,5,0,0,0,0,0,0,0,0,0,0,0,0,0,0,0,0,0,0,0,0,0,0,0,0,0,0,0,2,0,0,0,0,0,0,0,0,0
80,62,0,13,3,0,0,5,10,5,0,0,0,0,0,0,0,0,0,0,0,0,0,0,0,0,0,0,0,0,0,0,0,0,0,0,0,2,0,0,0,0,0,0,0,0,0
83,62,0,13,3,0,0,5,5,10,0,0,0,0,0,0,0,0,0,0,0,0,0,0,0,0,0,0,0,0,0,0,0,0,0,0,0,2,0,0,0,0,0,0,0,0,0
80,62,0,13,3,0,0,6.7,6.7,6.6,0,0,0,0,0,0,0,0,0,0,0,0,0,0,0,0,0,0,0,0,0,0,0,0,0,0,0,2,0,0,0,0,0,0,0,0,0
76,62,0,13,3,0,0,7.5,7.5,5,0,0,0,0,0,0,0,0,0,0,0,0,0,0,0,0,0,0,0,0,0,0,0,0,0,0,0,2,0,0,0,0,0,0,0,0,0
74,62,0,13,3,0,0,9,6,5,0,0,0,0,0,0,0,0,0,0,0,0,0,0,0,0,0,0,0,0,0,0,0,0,0,0,0,2,0,0,0,0,0,0,0,0,0
37.5,66.83,5.63,12.73,6.54,1.57,0,0,0,0.18,0,0,0,0,0,0,0,0,0,0,6.4,0,0,0,0,0.03,0,0,0,0,0,0,0,0,0,0,0,0,0,0.09,0,0,0,0,0,0,0
33.7,64.96,8.26,12.36,6.41,7.72,0,0,0,0.17,0,0,0,0,0,0,0,0,0,0,0,0,0,0,0,0.03,0,0,0,0,0,0,0,0,0,0,0,0,0,0.09,0,0,0,0,0,0,0
37.7,63.46,9.08,13.15,6.31,0,0,0,0,0.18,0,0,0,0,0,0,0,0,0,0,7.7,0,0,0,0,0.03,0,0,0,0,0,0,0,0,0,0,0,0,0,0.09,0,0,0,0,0,0,0
33.5,65.54,7.43,12.48,6.41,7.84,0,0,0,0.18,0,0,0,0,0,0,0,0,0,0,0,0,0,0,0,0.03,0,0,0,0,0,0,0,0,0,0,0,0,0,0.09,0,0,0,0,0,0,0
34.9,67.99,3.82,12.97,6.76,3.79,0,0,0,0.18,0,0,0,0,0,0,0,0,0,0,4.36,0,0,0,0,0.03,0,0,0,0,0,0,0,0,0,0,0,0,0,0.1,0,0,0,0,0,0,0
37.5,66.19,9.04,10.41,6.37,0,0,0,0,0.17,0,0,0,0,0,0,0,0,0,0,7.7,0,0,0,0,0.03,0,0,0,0,0,0,0,0,0,0,0,0,0,0.09,0,0,0,0,0,0,0
34.1,65.72,7.19,12.47,6.2,1.93,0,0,0,0.17,0,0,0,0,0,0,0,0,0,0,6.2,0,0,0,0,0.03,0,0,0,0,0,0,0,0,0,0,0,0,0,0.09,0,0,0,0,0,0,0
36.2,65.69,7.37,12.46,6.38,1.8,0,0,0,0.18,0,0,0,0,0,0,0,0,0,0,6,0,0,0,0,0.03,0,0,0,0,0,0,0,0,0,0,0,0,0,0.09,0,0,0,0,0,0,0
37.7,64.4,9.04,12.27,6.28,0,0,0,0,0.17,0,0,0,0,0,0,0,0,0,0,7.72,0,0,0,0,0.03,0,0,0,0,0,0,0,0,0,0,0,0,0,0.09,0,0,0,0,0,0,0
36.6,65.59,7.38,12.47,6.37,1.57,0,0,0,0.17,0,0,0,0,0,0,0,0,0,0,6.33,0,0,0,0,0.03,0,0,0,0,0,0,0,0,0,0,0,0,0,0.09,0,0,0,0,0,0,0
62.2,67.13,9.7,6.81,0,0,0,9.38,6.16,0.72,0,0,0,0,0,0,0,0,0,0,0,0,0,0,0,0,0,0,0,0,0,0,0,0,0,0,0,0,0,0.1,0,0,0,0,0,0,0
66.6,67.29,7.99,6.57,1.14,0.35,0,7.57,7.64,1.15,0,0,0,0,0,0,0,0,0,0,0,0,0,0,0,0,0,0,0,0,0,0,0,0,0,0,0,0.2,0,0.1,0,0,0,0,0,0,0
74.1,67.46,6.27,6.33,2.3,0.72,0,5.7,9.14,1.58,0,0,0,0,0,0,0,0,0,0,0,0,0,0,0,0,0,0,0,0,0,0,0,0,0,0,0,0.4,0,0.1,0,0,0,0,0,0,0
81.4,67.63,4.5,6.07,3.48,1.08,0,3.85,10.66,2.02,0,0,0,0,0,0,0,0,0,0,0,0,0,0,0,0,0,0,0,0,0,0,0,0,0,0,0,0.61,0,0.1,0,0,0,0,0,0,0
87.6,67.8,2.72,5.82,4.67,1.47,0,1.92,12.2,2.48,0,0,0,0,0,0,0,0,0,0,0,0,0,0,0,0,0,0,0,0,0,0,0,0,0,0,0,0.82,0,0.1,0,0,0,0,0,0,0
94,67.99,0.92,5.55,5.87,1.84,0,0,13.77,2.93,0,0,0,0,0,0,0,0,0,0,0,0,0,0,0,0,0,0,0,0,0,0,0,0,0,0,0,1.03,0,0.1,0,0,0,0,0,0,0
135,49.08,17.04,2.34,0,6.03,0,0,17,3.03,0,0,0,0,0,0,0.97,0.97,0,0,0,0,0,0,0,0,0,0,0,0,0,0,0,0,0,0.53,0,3.01,0,0,0,0,0,0,0,0,0
129,48.96,14.02,2.53,0,6.04,0,0,16.96,3.02,0,0,0,0,0,0,1,1,0,0,0,0,0,0,0,0,0,0,0,0,0,0,0,0,0,0.47,0,6,0,0,0,0,0,0,0,0,0
125,47.44,14.44,2.6,0,6.14,0,0,17.49,3.12,0,0,0,0,0,0,1.05,1.06,0,0,0,0,0,0,0,0,0,0,0,0,0,0,0,0,0,0.49,0,6.17,0,0,0,0,0,0,0,0,0
129,48.92,13.97,2.47,0,6,0,0,10.05,10.03,0,0,0,0,0,0,1.03,1.03,0,0,0,0,0,0,0,0,0,0,0,0,0,0,0,0,0,0.48,0,6.02,0,0,0,0,0,0,0,0,0
127,40.05,20,2.49,0,5.95,0,0,10.06,10.01,0,0,0,0,0,0,0.97,0.97,0,0,0,0,0,0,0,0,0,0,0,0,0,0,0,0,0,0.5,0,9,0,0,0,0,0,0,0,0,0
108,47.35,13.52,2.41,0,5.81,0,0,9.7,9.69,0,0,0,0,0,0,0.97,0.97,0,0,0,0,0,0,0,0,0,0,0,0,0,0,0,0,0,0.5,0,5.82,0,0,0,3.26,0,0,0,0,0
31.8,68.89,9.96,10.4,1.98,7.45,0,0,0,0,0,0,0,0,0,0,0,0,0,0,1.25,0,0,0,0,0,0,0,0,0,0,0,0,0,0,0,0,0,0,0.07,0,0,0,0,0,0,0
31.1,69.16,9.88,10.28,1.8,8.3,0,0,0,0,0,0,0,0,0,0,0,0,0,0,0.51,0,0,0,0,0,0,0,0,0,0,0,0,0,0,0,0,0,0,0.07,0,0,0,0,0,0,0
31.5,67.59,9.84,11.06,2.25,8.65,0,0,0,0,0,0,0,0,0,0,0,0,0,0,0.54,0,0,0,0,0,0,0,0,0,0,0,0,0,0,0,0,0,0,0.07,0,0,0,0,0,0,0
79.5,68.12,0,2.55,0,15.06,1.27,0,4.19,3.45,0,0,0,0,0,0,0,0,0,0,0,0,0,0,0,0,0,0,0,0,0,0,0,0,3.25,0,0,2.11,0,0,0,0,0,0,0,0,0
84,67.96,0,2.54,0,15.03,1.27,0,5.23,3.44,0,0,0,0,0,0,0,0,0,0,0,0,0,0,0,0,0,0,0,0,0,0,0,0,2.43,0,0,2.1,0,0,0,0,0,0,0,0,0
83,68.3,0,3.2,0,13.94,1.27,0,5.26,3.46,0,0,0,0,0,0,0,0,0,0,0,0,0,0,0,0,0,0,0,0,0,0,0,0,2.45,0,0,2.12,0,0,0,0,0,0,0,0,0
78,70.64,0,3.2,0,13.97,1.7,0,4.21,4.16,0,0,0,0,0,0,0,0,0,0,0,0,0,0,0,0,0,0,0,0,0,0,0,0,0,0,0,2.12,0,0,0,0,0,0,0,0,0
87.9,63.66,0,12.99,3.15,3.15,0,0,11.28,4.1,0,0,0,0,0,0,0,0,0,0,1.57,0,0,0,0,0,0,0,0,0,0,0,0,0,0,0,0,0,0,0.1,0,0,0,0,0,0,0
90.2,63.64,0,12.99,3.15,3.15,0,0,10.28,5.12,0,0,0,0,0,0,0,0,0,0,1.57,0,0,0,0,0,0,0,0,0,0,0,0,0,0,0,0,0,0,0.1,0,0,0,0,0,0,0
88.2,63.65,0,12.99,3.13,3.15,0,0,12.3,3.11,0,0,0,0,0,0,0,0,0,0,1.57,0,0,0,0,0,0,0,0,0,0,0,0,0,0,0,0,0,0,0.1,0,0,0,0,0,0,0
83.6,63.64,0,12.98,3.55,3.55,0,0,11.32,3.09,0,0,0,0,0,0,0,0,0,0,1.77,0,0,0,0,0,0,0,0,0,0,0,0,0,0,0,0,0,0,0.1,0,0,0,0,0,0,0
80.5,63.69,0,12.99,3.94,3.95,0,0,11.27,2.09,0,0,0,0,0,0,0,0,0,0,1.97,0,0,0,0,0,0,0,0,0,0,0,0,0,0,0,0,0,0,0.1,0,0,0,0,0,0,0
89.8,62.66,0,11.99,3.94,3.95,0,0,11.3,4.09,0,0,0,0,0,0,0,0,0,0,1.97,0,0,0,0,0,0,0,0,0,0,0,0,0,0,0,0,0,0,0.1,0,0,0,0,0,0,0
90.4,63.65,2,11.01,3.14,3.16,0,0,11.29,4.09,0,0,0,0,0,0,0,0,0,0,1.56,0,0,0,0,0,0,0,0,0,0,0,0,0,0,0,0,0,0,0.1,0,0,0,0,0,0,0
87.7,63.66,4,9.01,3.14,3.15,0,0,11.29,4.09,0,0,0,0,0,0,0,0,0,0,1.56,0,0,0,0,0,0,0,0,0,0,0,0,0,0,0,0,0,0,0.1,0,0,0,0,0,0,0
83.6,63.65,6.01,7.01,3.14,3.15,0,0,11.29,4.09,0,0,0,0,0,0,0,0,0,0,1.56,0,0,0,0,0,0,0,0,0,0,0,0,0,0,0,0,0,0,0.1,0,0,0,0,0,0,0
90.2,62.39,2,12.74,3.08,3.09,0,0,11.06,4.01,0,0,0,0,0,0,0,0,0,0,1.53,0,0,0,0,0,0,0,0,0,0,0,0,0,0,0,0,0,0,0.1,0,0,0,0,0,0,0
49,65.21,1.46,11.61,0.84,17.02,3.53,0,0,0,0,0,0,0,0,0,0,0,0,0,0,0,0,0,0,0.02,0,0,0,0,0,0,0,0,0.04,0,0,0.27,0,0,0,0,0,0,0,0,0
49,64.8,1.45,11.54,0.83,17.98,3.07,0,0,0,0,0,0,0,0,0,0,0,0,0,0,0,0,0,0,0.02,0,0,0,0,0,0,0,0,0.04,0,0,0.27,0,0,0,0,0,0,0,0,0
49,64.2,1.45,11.54,0.83,18.58,3.07,0,0,0,0,0,0,0,0,0,0,0,0,0,0,0,0,0,0,0.02,0,0,0,0,0,0,0,0,0.04,0,0,0.27,0,0,0,0,0,0,0,0,0
48,65.88,0.97,11.54,0.83,17.38,3.07,0,0,0,0,0,0,0,0,0,0,0,0,0,0,0,0,0,0,0.02,0,0,0,0,0,0,0,0,0.04,0,0,0.27,0,0,0,0,0,0,0,0,0
49,64.45,1.45,11.58,0.84,18.05,3.3,0,0,0,0,0,0,0,0,0,0,0,0,0,0,0,0,0,0,0.02,0,0,0,0,0,0,0,0,0.04,0,0,0.27,0,0,0,0,0,0,0,0,0
49,63.86,1.94,11.91,0.84,18.04,3.08,0,0,0,0,0,0,0,0,0,0,0,0,0,0,0,0,0,0,0.02,0,0,0,0,0,0,0,0,0.04,0,0,0.27,0,0,0,0,0,0,0,0,0
49,63.64,1.44,11.45,3.31,16.78,3.05,0,0,0,0,0,0,0,0,0,0,0,0,0,0,0,0,0,0,0.02,0,0,0,0,0,0,0,0,0.04,0,0,0.27,0,0,0,0,0,0,0,0,0
92,71.14,0,2,11.5,0.3,0.03,0,8.6,5.9,0,0,0,0,0,0,0,0,0,0,0.03,0,0,0,0,0,0,0,0,0,0,0,0,0,0,0,0,0.5,0,0,0,0,0,0,0,0,0
90,71.04,0,2,11,0.3,0.03,0,8.7,5.9,0,0,0,0,0,0,0,0,0,0,0.03,0,0,0,0,0,0,0,0,0,0,0,0,0,0,0,0,1,0,0,0,0,0,0,0,0,0
79,66.2,0,0.5,6.5,12.5,0,0,3.3,6.2,0,0,0,0,0,0,0,0,0,0,0,0,0,0,0,0,0,0,0,0,0,0,0,0,0,0,0,4.8,0,0,0,0,0,0,0,0,0
80,62,0,0.4,9.6,15.6,0,0,3.2,4.4,0,0,0,0,0,0,0,0,0,0,0,0,0,0,0,0,0,0,0,0,0,0,0,0,0,0,0,4.8,0,0,0,0,0,0,0,0,0
79.5,65.4,0,0.4,6.5,12.5,0,0,3.3,6.2,0,0,0,0,0,0,0,0,0,0,0,0,0,0,0,0,0,0,0,0,0,0,0,0,0,0,0,5.7,0,0,0,0,0,0,0,0,0
80,60.2,0,0.4,11.7,17.5,0,0,3.2,3.3,0,0,0,0,0,0,0,0,0,0,0,0,0,0,0,0,0,0,0,0,0,0,0,0,0,0,0,3.7,0,0,0,0,0,0,0,0,0
75,64.8,0,0.4,7.5,13.6,0,0,1.1,7.8,0,0,0,0,0,0,0,0,0,0,0,0,0,0,0,0,0,0,0,0,0,0,0,0,0,0,0,4.8,0,0,0,0,0,0,0,0,0
75,63.6,0,0.4,5.2,19.6,0,0,4.3,1.1,0,0,1.1,0,0,0,0,0,0,0,0,0,0,0,0,0,0,0,0,0,0,0,0,0,0,0,0,4.7,0,0,0,0,0,0,0,0,0
79,57.6,0,2.1,11.8,17.7,0,0,3.2,2.8,0,0,0,0,0,0,0,0,0,0,0,0,0,0,0,0,0,0,0,0,0,0,0,0,0,0,0,4.8,0,0,0,0,0,0,0,0,0
83,65.5,0,0.4,6.4,12.4,0,0,4.4,6.1,0,0,0,0,0,0,0,0,0,0,0,0,0,0,0,0,0,0,0,0,0,0,0,0,0,0,0,4.8,0,0,0,0,0,0,0,0,0
78,65.9,0,0.9,6.5,12.5,0,0,3.3,6.1,0,0,0,0,0,0,0,0,0,0,0,0,0,0,0,0,0,0,0,0,0,0,0,0,0,0,0,4.8,0,0,0,0,0,0,0,0,0
74.6,64.1,0,0.4,6.5,12.5,0,0,3.3,6.2,0,0,0,0,0,0,0,0,0,0,0,0,0,0,0,0,0,0,0,0,0,0,0,0,2.2,0,0,4.8,0,0,0,0,0,0,0,0,0
160.5,43.85,1.94,0.33,0,3,0,5.19,20.77,8.44,0,0,0,0,0,0,0,0,0,0,0,0,0,0,0,1.81,0,0,0,0,0,0,0,0,13.58,0,0,0,0,0,0,0.95,0,0,0,0.14,0
159,41.73,1.95,0.33,0,3.02,0,5.22,20.89,8.49,0,0,0,0,0,0,0,0,0,0,0,0,0,0,0,1.83,0,0,0,0,0,0,0,0,15.44,0,0,0,0,0,0,0.96,0,0,0,0.14,0
37.7,63.46,9.08,13.14,6.31,0,0,0,0,0.18,0,0,0,0,0,0,0,0,0,0,7.7,0,0,0,0,0.03,0,0,0,0,0,0,0,0,0,0,0,0,0,0.1,0,0,0,0,0,0,0
86,70.53,0,5.11,11.37,0,0,0,5.06,7.93,0,0,0,0,0,0,0,0,0,0,0,0,0,0,0,0,0,0,0,0,0,0,0,0,0,0,0,0,0,0,0,0,0,0,0,0,0
76,70.55,0,5.08,11.35,0,0,0,13.02,0,0,0,0,0,0,0,0,0,0,0,0,0,0,0,0,0,0,0,0,0,0,0,0,0,0,0,0,0,0,0,0,0,0,0,0,0,0
83,69.94,0,4.98,10.05,0,0,0,15.03,0,0,0,0,0,0,0,0,0,0,0,0,0,0,0,0,0,0,0,0,0,0,0,0,0,0,0,0,0,0,0,0,0,0,0,0,0,0
83,65.15,0,11.61,7.35,3.99,0,0,4.78,7.12,0,0,0,0,0,0,0,0,0,0,0,0,0,0,0,0,0,0,0,0,0,0,0,0,0,0,0,0,0,0,0,0,0,0,0,0,0
80,63.81,0,11.63,8.45,4.67,0,0,4.55,6.89,0,0,0,0,0,0,0,0,0,0,0,0,0,0,0,0,0,0,0,0,0,0,0,0,0,0,0,0,0,0,0,0,0,0,0,0,0
62,66.21,0,11.6,9.89,5.27,0,0,2.8,4.23,0,0,0,0,0,0,0,0,0,0,0,0,0,0,0,0,0,0,0,0,0,0,0,0,0,0,0,0,0,0,0,0,0,0,0,0,0
71,64.37,0,11.63,9.81,5.31,0,0,3.45,5.43,0,0,0,0,0,0,0,0,0,0,0,0,0,0,0,0,0,0,0,0,0,0,0,0,0,0,0,0,0,0,0,0,0,0,0,0,0
80,62.21,0,11.62,9.85,5.34,0,0,4.41,6.57,0,0,0,0,0,0,0,0,0,0,0,0,0,0,0,0,0,0,0,0,0,0,0,0,0,0,0,0,0,0,0,0,0,0,0,0,0
67,66.78,0,11.66,8.55,4.63,0,0,3.35,5.03,0,0,0,0,0,0,0,0,0,0,0,0,0,0,0,0,0,0,0,0,0,0,0,0,0,0,0,0,0,0,0,0,0,0,0,0,0
75,65.17,0,11.66,7.41,3.97,0,0,11.79,0,0,0,0,0,0,0,0,0,0,0,0,0,0,0,0,0,0,0,0,0,0,0,0,0,0,0,0,0,0,0,0,0,0,0,0,0,0
37.4,71.6,0,13.8,3.17,4.7,3,0,0.06,0,0,0,0,0,0,0,0,0,0,0,1.24,0,0,0,0,0.02,0,0,1.42,0,0,0.96,0,0,0,0,0,0.03,0,0,0,0,0,0,0,0,0
110,20,80,0,0,0,0,0,0,0,0,0,0,0,0,0,0,0,0,0,0,0,0,0,0,0,0,0,0,0,0,0,0,0,0,0,0,0,0,0,0,0,0,0,0,0,0
70,40,60,0,0,0,0,0,0,0,0,0,0,0,0,0,0,0,0,0,0,0,0,0,0,0,0,0,0,0,0,0,0,0,0,0,0,0,0,0,0,0,0,0,0,0,0
25,80,20,0,0,0,0,0,0,0,0,0,0,0,0,0,0,0,0,0,0,0,0,0,0,0,0,0,0,0,0,0,0,0,0,0,0,0,0,0,0,0,0,0,0,0,0
68,20,0,0,0,0,0,0,0,0,0,0,0,0,0,0,0,0,0,0,0,0,0,0,0,0,0,0,0,0,0,0,0,0,0,0,80,0,0,0,0,0,0,0,0,0,0
60,40,0,0,0,0,0,0,0,0,0,0,0,0,0,0,0,0,0,0,0,0,0,0,0,0,0,0,0,0,0,0,0,0,0,0,60,0,0,0,0,0,0,0,0,0,0
45,60,0,0,0,0,0,0,0,0,0,0,0,0,0,0,0,0,0,0,0,0,0,0,0,0,0,0,0,0,0,0,0,0,0,0,40,0,0,0,0,0,0,0,0,0,0
107.1,51.97,0,0,0,31.52,0,0,16.16,0,0,0,0,0,0,0,0,0,0,0,0,0,0,0,0,0,0,0,0,0,0,0,0.35,0,0,0,0,0,0,0,0,0,0,0,0,0,0
45.5,3,0,10,0,0,0,0,0,0,0,0,0,0,0,0,0,0,0,30,0,0,0,0,0,0,0,0,0,0,0,0,0,0,0,0,0,0,0,0,0,57,0,0,0,0,0
43.8,7,0,10,0,0,0,0,0,0,0,0,0,0,0,0,0,0,0,30,0,0,0,0,0,0,0,0,0,0,0,0,0,0,0,0,0,0,0,0,0,53,0,0,0,0,0
43.3,11,0,10,0,0,0,0,0,0,0,0,0,0,0,0,0,0,0,30,0,0,0,0,0,0,0,0,0,0,0,0,0,0,0,0,0,0,0,0,0,49,0,0,0,0,0
41.6,15,0,10,0,0,0,0,0,0,0,0,0,0,0,0,0,0,0,30,0,0,0,0,0,0,0,0,0,0,0,0,0,0,0,0,0,0,0,0,0,45,0,0,0,0,0
96,73.24,0,1.6,4.79,6.35,0,0,14.02,0,0,0,0,0,0,0,0,0,0,0,0,0,0,0,0,0,0,0,0,0,0,0,0,0,0,0,0,0,0,0,0,0,0,0,0,0,0
142,40,0,5,0,0,55,0,0,0,0,0,0,0,0,0,0,0,0,0,0,0,0,0,0,0,0,0,0,0,0,0,0,0,0,0,0,0,0,0,0,0,0,0,0,0,0
110,60,0,5,0,0,35,0,0,0,0,0,0,0,0,0,0,0,0,0,0,0,0,0,0,0,0,0,0,0,0,0,0,0,0,0,0,0,0,0,0,0,0,0,0,0,0
117,70,0,5,0,0,25,0,0,0,0,0,0,0,0,0,0,0,0,0,0,0,0,0,0,0,0,0,0,0,0,0,0,0,0,0,0,0,0,0,0,0,0,0,0,0,0
