Repository: you0514w/youyou

File: Expansion Coeff.csv (part 58 of 83)
Expansion Coeff (Typical) ( 10-7/K ),SiO2,B2O3,Al2O3,MgO,CaO,BaO,Li2O,Na2O,K2O,Rb2O,Ag2O,Cs2O,Tl2O,MnO,FeO,CoO,NiO,CuO,ZnO,SrO,CdO,PbO,SnO,Cr2O3,Fe2O3,Ga2O3,As2O3,Y2O3,In2O3,Sb2O3,La2O3,Nd2O3,Gd2O3,TiO2,MnO2,GeO2,ZrO2,CeO2,SnO2,TeO2,P2O5,V2O5,Nb2O5,Ta2O5,MoO3,WO3
84,80,0,5,0,0,15,0,0,0,0,0,0,0,0,0,0,0,0,0,0,0,0,0,0,0,0,0,0,0,0,0,0,0,0,0,0,0,0,0,0,0,0,0,0,0,0
95,50,0,5,35,0,10,0,0,0,0,0,0,0,0,0,0,0,0,0,0,0,0,0,0,0,0,0,0,0,0,0,0,0,0,0,0,0,0,0,0,0,0,0,0,0,0
115,60,0,5,10,0,25,0,0,0,0,0,0,0,0,0,0,0,0,0,0,0,0,0,0,0,0,0,0,0,0,0,0,0,0,0,0,0,0,0,0,0,0,0,0,0,0
115,50,0,5,10,0,35,0,0,0,0,0,0,0,0,0,0,0,0,0,0,0,0,0,0,0,0,0,0,0,0,0,0,0,0,0,0,0,0,0,0,0,0,0,0,0,0
39,50,0,10,0,0,0,0,0,0,0,0,0,0,0,0,0,0,0,40,0,0,0,0,0,0,0,0,0,0,0,0,0,0,0,0,0,0,0,0,0,0,0,0,0,0,0
96,50,0,0,0,0,10,0,10,0,0,0,0,0,0,0,0,0,0,30,0,0,0,0,0,0,0,0,0,0,0,0,0,0,0,0,0,0,0,0,0,0,0,0,0,0,0
117,40,0,0,0,0,40,0,0,0,0,0,0,0,0,0,0,0,0,0,0,0,0,0,0,0,0,0,0,0,0,0,0,0,20,0,0,0,0,0,0,0,0,0,0,0,0
79.4,40,20,0,0,30,0,0,0,0,0,0,0,0,0,0,0,0,0,0,0,0,0,0,0,0,0,0,10,0,0,0,0,0,0,0,0,0,0,0,0,0,0,0,0,0,0
80.6,40,20,0,0,30,0,0,0,0,0,0,0,0,0,0,0,0,0,0,0,0,0,0,0,0,0,0,0,0,0,10,0,0,0,0,0,0,0,0,0,0,0,0,0,0,0
76,40,20,10,0,30,0,0,0,0,0,0,0,0,0,0,0,0,0,0,0,0,0,0,0,0,0,0,0,0,0,0,0,0,0,0,0,0,0,0,0,0,0,0,0,0,0
76,40,20,0,0,30,0,0,0,0,0,0,0,0,0,0,0,0,0,0,0,0,0,0,10,0,0,0,0,0,0,0,0,0,0,0,0,0,0,0,0,0,0,0,0,0,0
158,0,0,10,0,0,0,0,40,0,0,0,0,0,0,0,0,0,0,0,0,0,0,0,0,0,0,0,0,0,0,0,0,0,0,0,0,0,0,0,0,50,0,0,0,0,0
158,0,0,10,0,0,0,0,40,0,0,0,0,0,0,0,0,0,0,0,0,0,0,0,0,0,0,0,0,0,0,0,0,0,5,0,0,0,0,0,0,45,0,0,0,0,0
158,0,0,10,0,0,0,0,40,0,0,0,0,0,0,0,0,0,0,0,0,0,0,0,0,0,0,0,0,0,0,0,0,0,10,0,0,0,0,0,0,40,0,0,0,0,0
60,60,19.72,3.32,0,9.2,2.22,0,5.54,0,0,0,0,0,0,0,0,0,0,0,0,0,0,0,0,0,0,0,0,0,0,0,0,0,0,0,0,0,0,0,0,0,0,0,0,0,0
65,60,17.53,3.29,0,8.22,5.48,0,5.48,0,0,0,0,0,0,0,0,0,0,0,0,0,0,0,0,0,0,0,0,0,0,0,0,0,0,0,0,0,0,0,0,0,0,0,0,0,0
70,60,16.14,3.03,0,8.37,6.05,0,6.41,0,0,0,0,0,0,0,0,0,0,0,0,0,0,0,0,0,0,0,0,0,0,0,0,0,0,0,0,0,0,0,0,0,0,0,0,0,0
75,60,14.32,3.07,0,8.39,7.06,0,7.16,0,0,0,0,0,0,0,0,0,0,0,0,0,0,0,0,0,0,0,0,0,0,0,0,0,0,0,0,0,0,0,0,0,0,0,0,0,0
98,60,6.72,3.36,0,10.09,7.56,0,12.27,0,0,0,0,0,0,0,0,0,0,0,0,0,0,0,0,0,0,0,0,0,0,0,0,0,0,0,0,0,0,0,0,0,0,0,0,0,0
102,60,6.55,3.28,0,9.83,6.2,0,14.14,0,0,0,0,0,0,0,0,0,0,0,0,0,0,0,0,0,0,0,0,0,0,0,0,0,0,0,0,0,0,0,0,0,0,0,0,0,0
119,60,6.27,3.13,0,9.4,6.56,0,14.64,0,0,0,0,0,0,0,0,0,0,0,0,0,0,0,0,0,0,0,0,0,0,0,0,0,0,0,0,0,0,0,0,0,0,0,0,0,0
80,60,13.4,2.87,0,8.61,6.51,0,8.61,0,0,0,0,0,0,0,0,0,0,0,0,0,0,0,0,0,0,0,0,0,0,0,0,0,0,0,0,0,0,0,0,0,0,0,0,0,0
71,0,0,1,0,0,0,0,0,0,0,0,0,0,0,0,0,0,0,7,0,0,0,60,0,0,0,0,0,0,0,0,0,0,0,0,0,0,0,0,0,32,0,0,0,0,0
72,0,6,2,0,0,0,0,0,0,0,0,0,0,0,0,0,0,0,2,0,0,0,66,0,0,0,0,0,0,0,0,0,0,0,0,0,0,0,0,0,24,0,0,0,0,0
77.8,51.7,0,1.32,0,9.45,15.81,0,0,0,0,0,0,0,0,0,0,0,0,0,4.25,0,0,0,0,0,0,0,0,0,0,1.05,0,0,10.91,0,0,2.33,0,0,0,0,0,3.18,0,0,0
74.1,54.52,0,1.39,0,4.9,16.67,0,0,0,0,0,0,0,0,0,0,0,0,0,2.65,0,0,0,0,0,0,0,0,0,0,2.56,0,0,11.5,0,0,2.46,0,0,0,0,0,3.35,0,0,0
76.9,55.57,0,1.31,0,9.34,15.64,0,0,0,0,0,0,0,0,0,0,0,0,0,4.2,0,0,0,0,0,0,0,0,0,0,1.04,0,0,7.45,0,0,2.31,0,0,0,0,0,3.14,0,0,0
76.9,54.32,0,1.28,0,9.13,15.28,0,0,0,0,0,0,0,0,0,0,0,0,0,4.1,0,0,0,0,0,0,0,0,0,0,1.01,0,0,10.54,0,0,2.25,0,0,0,0,0,2.09,0,0,0
78.2,54.94,0,1.29,0,9.24,15.46,0,0,0,0,0,0,0,0,0,0,0,0,0,4.15,0,0,0,0,0,0,0,0,0,0,1.02,0,0,10.66,0,0,0.14,0,0,0,0,0,3.1,0,0,0
79.2,56.34,0,1.32,0,9.47,15.85,0,0,0,0,0,0,0,0,0,0,0,0,0,4.26,0,0,0,0,0,0,0,0,0,0,1.88,0,0,7.55,0,0,0.15,0,0,0,0,0,3.18,0,0,0
78.1,55.68,0,1.31,0,9.36,15.67,0,0,0,0,0,0,0,0,0,0,0,0,0,4.21,0,0,0,0,0,0,0,0,0,0,1.86,0,0,7.46,0,0,2.31,0,0,0,0,0,2.14,0,0,0
77.9,58.79,0,1.28,0,9.15,15.32,0,0,0,0,0,0,0,0,0,0,0,0,0,4.11,0,0,0,0,0,0,0,0,0,0,1.82,0,0,7.3,0,0,0.14,0,0,0,0,0,2.09,0,0,0
77.8,61.06,0,1.24,0,8.86,14.82,0,0,0,0,0,0,0,0,0,0,0,0,0,3.98,0,0,0,0,0,0,0,0,0,0,1.76,0,0,7.06,0,0,0.14,0,0,0,0,0,1.08,0,0,0
82,58.97,0,1.28,0,10.74,15.94,0,0,0,0,0,0,0,0,0,0,0,0,0,4.97,0,0,0,0,0,0,0,0,0,0,1.82,0,0,4.04,0,0,0.14,0,0,0,0,0,2.1,0,0,0
76,0,0,59.59,0,0,0,0,0,0,0,0,0,0,0,0,0,0,0,0,0,0,0,0,0,0,0,0,0,0,0,18.61,0,0,0,0,0,21.8,0,0,0,0,0,0,0,0,0
95,59.55,1.91,10.42,3.29,3.55,0,0,17.14,1.41,0,0,0,0,0,0,0,0,0,0,0,0,0,0,0,0,0,0,0,0,0,0,0,0,0,0,0,2.69,0,0.04,0,0,0,0,0,0,0
94,59.64,1.91,9.46,3.3,3.56,0,0,17.17,1.41,0,0,0,0,0,0,0,0,0,0,0,0,0,0,0,0,0,0,0,0,0,0,0,0,0,0,0,3.51,0,0.04,0,0,0,0,0,0,0
89,60.74,2.34,8.32,6.48,3.49,0,0,13.17,2.77,0,0,0,0,0,0,0,0,0,0,0,0,0,0,0,0,0,0,0,0,0,0,0,0,0,0,0,2.65,0,0.04,0,0,0,0,0,0,0
90,61.24,2.36,8.39,4.9,4.69,0,0,12.22,3.49,0,0,0,0,0,0,0,0,0,0,0,0,0,0,0,0,0,0,0,0,0,0,0,0,0,0,0,2.67,0,0.04,0,0,0,0,0,0,0
89,62.61,0,8.29,6.45,4.63,0,0,12.58,2.76,0,0,0,0,0,0,0,0,0,0,0,0,0,0,0,0,0,0,0,0,0,0,0,0,0,0,0,2.64,0,0.04,0,0,0,0,0,0,0
83,74.77,0,8.45,0,0,0,4.09,8.5,3.68,0,0,0,0,0,0,0,0,0,0,0,0,0,0,0,0,0,0,0,0,0,0,0,0,0,0,0,0,0,0.51,0,0,0,0,0,0,0
84,75.11,0,8.47,0,0,0,4.07,8.56,3.66,0,0,0,0,0,0,0,0,0,0,0,0,0,0,0,0,0,0,0,0,0,0,0,0,0,0,0,0,0,0.13,0,0,0,0,0,0,0
52,52.94,0,8.81,12.73,0,0,4.29,2.07,0,0,0,0,0,0,0,0,0,0,14.19,0,0,0,0,0,0,0,0,0,0,0,0,0,0,4.82,0,0,0,0.15,0,0,0,0,0,0,0,0
56,56.58,0,8.71,12.59,0,0,4.25,2.05,0,0,0,0,0,0,0,0,0,0,10.91,0,0,0,0,0,0,0,0,0,0,0,0,0,0,4.76,0,0,0,0.15,0,0,0,0,0,0,0,0
60,52.34,0,11.67,13.11,0,0,0,6.4,0,0,0,0,0,0,0,0,0,0,11.37,0,0,0,0,0,0,0,0,0,0,0,0,0,0,4.96,0,0,0,0.15,0,0,0,0,0,0,0,0
55,54.53,2.91,9.92,10.04,0,0,0,4.35,0,0,0,0,0,0,0,0,0,0,11.59,0,0,0,0,0,0,0,0,0,0,0,0,0,0,5.07,0,0,0,0.16,0,0,1.43,0,0,0,0,0
55,56.12,0,10,10.12,0,0,0,4.39,0,0,0,0,0,0,0,0,0,0,11.7,0,0,0,0,0,0,0,0,0,0,0,0,0,0,5.11,0,0,0,0.16,0,0,2.4,0,0,0,0,0
52,51.81,4.8,9.83,9.95,0,0,0,6.47,0,0,0,0,0,0,0,0,0,0,11.49,0,0,0,0,0,0,0,0,0,0,0,0,0,0,5.02,0,0,0,0.16,0,0,0.47,0,0,0,0,0
57,50.79,0.96,11.81,13.28,0,0,0,4.32,0,0,0,0,0,0,0,0,0,0,11.51,0,0,0,0,0,0,0,0,0,0,0,0,0,0,6.7,0,0,0,0.16,0,0,0.47,0,0,0,0,0
88,19.09,23.19,1.67,0,0,11.08,0,0,11.72,0,0,0,0,0,0,0,0,0,30.79,2.46,0,0,0,0,0,0,0,0,0,0,0,0,0,0,0,0,0,0,0,0,0,0,0,0,0,0
104,11.59,25.02,0,2.16,0,11.87,0,13.41,0,0,0,0,0,0,0,0,0,0,33.66,2.29,0,0,0,0,0,0,0,0,0,0,0,0,0,0,0,0,0,0,0,0,0,0,0,0,0,0
102,4.38,31.8,0.89,0,0,13.21,4.13,10.09,0,0,0,0,0,0,0,0,0,0,35.5,0,0,0,0,0,0,0,0,0,0,0,0,0,0,0,0,0,0,0,0,0,0,0,0,0,0,0
95,11.97,25.98,0,0,13.07,0,3.9,10.06,0,0,0,0,0,0,0,0,0,0,35.02,0,0,0,0,0,0,0,0,0,0,0,0,0,0,0,0,0,0,0,0,0,0,0,0,0,0,0
123,12.03,26.01,0,0,0,12.98,0,20.05,0,0,0,0,0,0,0,0,0,0,28.93,0,0,0,0,0,0,0,0,0,0,0,0,0,0,0,0,0,0,0,0,0,0,0,0,0,0,0
94,0,0,0,0,0,0,0,0,0,0,0,0,0,0,0,0,0,0,30,0,0,0,0,0,0,0,0,0,0,0,0,0,0,0,0,0,0,0,40,0,30,0,0,0,0,0
84,0,0,0,0,0,0,0,0,0,0,0,0,0,0,0,0,0,0,40,0,0,0,0,0,0,0,0,0,0,0,0,0,0,0,0,0,0,0,30,0,30,0,0,0,0,0
87,0,0,0,0,0,0,0,0,0,0,0,0,0,0,0,0,0,0,50,0,0,0,0,0,0,0,0,0,0,0,0,0,0,0,0,0,0,0,20,0,30,0,0,0,0,0
76,48.89,35.68,0.65,0,0,0,0,4.31,5.67,0,0,0,0,0,0,0.45,0,0,4.35,0,0,0,0,0,0,0,0,0,0,0,0,0,0,0,0,0,0,0,0,0,0,0,0,0,0,0
79,52.01,33.23,0.46,0,0,0,0,3.75,6,0,0,0,0,0,0,0.71,0,0,3.84,0,0,0,0,0,0,0,0,0,0,0,0,0,0,0,0,0,0,0,0,0,0,0,0,0,0,0
70,57.64,34.36,1.17,0,0,0,0,0,6.31,0,0,0,0,0,0,0.44,0,0.08,0,0,0,0,0,0,0,0,0,0,0,0,0,0,0,0,0,0,0,0,0,0,0,0,0,0,0,0
73,49.17,33.76,0.66,0,0,0,0,3.25,5.7,0,0,0,0,0,0,0.45,0,0,7.01,0,0,0,0,0,0,0,0,0,0,0,0,0,0,0,0,0,0,0,0,0,0,0,0,0,0,0
85.5,0,4,1,0,0,0,1,0,1,0,0,0,0,0,0,0,0,0,4,0,0,0,64,0,0,0,0,0,0,0,0,0,0,0,0,0,0,0,0,0,25,0,0,0,0,0
81,0,7,2,0,0,0,0,0,0,0,0,0,0,0,0,0,0,0,3,0,0,0,64,0,0,0,0,0,0,0,0,0,0,0,0,0,0,0,0,0,24,0,0,0,0,0
72.5,0,10,3,0,0,0,0,0,1,0,0,0,0,0,0,0,0,0,10,0,0,0,55,0,0,0,0,0,0,0,0,0,0,0,0,0,0,0,0,0,21,0,0,0,0,0
69.5,0,12,4,0,0,0,1,0,0,0,0,0,0,0,0,0,0,0,10,0,0,0,50,0,0,0,0,0,0,0,0,0,0,0,0,0,0,0,0,0,23,0,0,0,0,0
120,0,0,0,0,0,0,2,0,2,0,0,0,0,0,0,0,0,0,8,0,0,0,56,0,0,0,0,0,0,0,0,0,0,0,0,0,0,0,0,0,32,0,0,0,0,0
113,0,0.9,0,0,0,0,2,0,2,0,0,0,0,0,0,0,0,0,13,0,0,0,55.1,0,0,0,0,0,0,0,0,0,0,0,0,0,0,0,0,0,27,0,0,0,0,0
115,0,4,1,0,0,0,0,0,0,0,0,0,0,0,0,0,0,0,6.5,0,0,0,64.5,0,0,0,0,0,0,0,0,0,0,0,0,0,0,0,0,0,24,0,0,0,0,0
112,1,3,0,0,0,0,0,0,0,0,0,0,0,0,0,0,0,0,13,0,0,0,61,0,0,0,0,0,0,0,0,0,0,0,0,0,0,0,0,0,22,0,0,0,0,0
121,0,4.5,2,0,0,0,1,0,0,0,0,0,0,0,0,0,0,0,11,0,0,0,59,0,0,0,0,0,0,0,0,0,0,0,0,0,0,0,0,0,22.5,0,0,0,0,0
120,0,4,1,0,0,0,0,0,0.5,0,0,0,0,0,0,0,0,0,5.5,0,0,0,66,0,0,0,0,0,0,0,0,0,0,0,0,0,0,0,0,0,23,0,0,0,0,0
122,0,4,1,0,0,0,0.5,0,0.5,0,0,0,0,0,0,0,0,0,4.5,0,0,0,65,0,0,0,0,0,0,0,0,0,0,0,0,0,0,0,0,0,24.5,0,0,0,0,0
56,9,25,0,0,0,1.5,1.5,3,0,0,0,0,0,0,0,0,0,0,60,0,0,0,0,0,0,0,0,0,0,0,0,0,0,0,0,0,0,0,0,0,0,0,0,0,0,0
55,10,26,0,0,2,0,2,1,1,0,0,0,0,0,0,0,0,0,57,0,0,0,0,0,0,0,0,0,0,0,0,0,0,1,0,0,0,0,0,0,0,0,0,0,0,0
53,9,23,0,2,0,1.5,1,0,1.5,0,0,0,0,0,0,0,0,0,62,0,0,0,0,0,0,0,0,0,0,0,0,0,0,0,0,0,0,0,0,0,0,0,0,0,0,0
54,8,23,0,0,1,1,2,2,0,0,0,0,0,0,0,0,0,0,63,0,0,0,0,0,0,0,0,0,0,0,0,0,0,0,0,0,0,0,0,0,0,0,0,0,0,0
32,69.81,9.43,10.3,0,9.36,0.43,0,0,0,0,0,0,0,0,0,0,0,0,0,0.63,0,0,0,0,0,0,0,0,0,0,0,0,0,0,0,0,0,0,0.04,0,0,0,0,0,0,0
32,68.2,9.36,10.86,1.62,9.29,0,0,0,0,0,0,0,0,0,0,0,0,0,0,0.63,0,0,0,0,0,0,0,0,0,0,0,0,0,0,0,0,0,0,0.04,0,0,0,0,0,0,0
32,64.94,10.94,9.65,8.66,5.66,0,0,0,0,0,0,0,0,0,0,0,0,0,0,0,0,0,0,0,0,0,0,0,0,0.07,0,0,0,0,0,0,0,0,0.08,0,0,0,0,0,0,0
33,69.47,9.67,9.9,1.67,6,0.88,0,0,0,0,0,0,0,0,0,0,0,0,0,1.95,0,0,0,0,0,0,0,0,0,0.46,0,0,0,0,0,0,0,0,0,0,0,0,0,0,0,0
70,39.6,35,6.6,2.2,0.6,0.5,9.8,5.6,0,0,0,0,0,0,0,0,0,0,0.1,0,0,0,0,0,0,0,0,0,0,0,0,0,0,0,0,0,0,0,0,0,0,0,0,0,0,0
70,33.4,20.5,24.1,1,1,3,15.5,0,0,0,0,0,0,0,0,0,0,0,1.5,0,0,0,0,0,0,0,0,0,0,0,0,0,0,0,0,0,0,0,0,0,0,0,0,0,0,0
88,38.2,22.5,8.5,0,0,3.1,9.1,9.1,9,0,0,0,0,0,0,0,0,0,0.5,0,0,0,0,0,0,0,0,0,0,0,0,0,0,0,0,0,0,0,0,0,0,0,0,0,0,0
84,29.2,20.3,16.7,10.1,0.2,0.5,21.2,0,0,0,0,0,0,0,0,0,0,0,1.8,0,0,0,0,0,0,0,0,0,0,0,0,0,0,0,0,0,0,0,0,0,0,0,0,0,0,0
71,26.2,49.3,4.1,1.1,1.2,0.8,0,8.3,8.2,0,0,0,0,0,0,0,0,0,0.8,0,0,0,0,0,0,0,0,0,0,0,0,0,0,0,0,0,0,0,0,0,0,0,0,0,0,0
72,26.8,30.4,20.3,1,0,0,16.5,0,0,0,0,0,0,0,0,0,0,0,0.3,4.7,0,0,0,0,0,0,0,0,0,0,0,0,0,0,0,0,0,0,0,0,0,0,0,0,0,0
71,28,45.4,5.7,1,3,3.4,0,12.9,0,0,0,0,0,0,0,0,0,0,0.6,0,0,0,0,0,0,0,0,0,0,0,0,0,0,0,0,0,0,0,0,0,0,0,0,0,0,0
76,37,20.9,19.4,1.1,2.6,3.4,0,0,13.5,0,0,0,0,0,0,0,0,0,2.1,0,0,0,0,0,0,0,0,0,0,0,0,0,0,0,0,0,0,0,0,0,0,0,0,0,0,0
74,28.2,40,5.6,2.1,2.1,2.1,0,17.2,0,0,0,0,0,0,0,0,0,0,0.6,2.1,0,0,0,0,0,0,0,0,0,0,0,0,0,0,0,0,0,0,0,0,0,0,0,0,0,0
78,34.8,31.2,7.1,4.1,0.3,1,9.8,4.9,4.9,0,0,0,0,0,0,0,0,0,1.9,0,0,0,0,0,0,0,0,0,0,0,0,0,0,0,0,0,0,0,0,0,0,0,0,0,0,0
115,35.08,8.5,10.51,7.49,4.01,0,19.82,9.46,2.07,0,0,0,0,0,0,0,0,0,3.06,0,0,0,0,0,0,0,0,0,0,0,0,0,0,0,0,0,0,0,0,0,0,0,0,0,0,0
117,55.06,4.01,5.47,0,0,0,19.46,13.04,2.96,0,0,0,0,0,0,0,0,0,0,0,0,0,0,0,0,0,0,0,0,0,0,0,0,0,0,0,0,0,0,0,0,0,0,0,0,0
111,43.93,12.55,3.48,0,3.9,0,17.59,12.48,2.01,0,0,0,0,0,0,0,0,0,4.06,0,0,0,0,0,0,0,0,0,0,0,0,0,0,0,0,0,0,0,0,0,0,0,0,0,0,0
110,45.03,3.98,13.47,2.99,2.58,0,19.96,10.01,1.98,0,0,0,0,0,0,0,0,0,0,0,0,0,0,0,0,0,0,0,0,0,0,0,0,0,0,0,0,0,0,0,0,0,0,0,0,0
136,39.37,0,11.14,7.56,4.58,0,16.2,17.07,3.05,0,0,0,0,0,0,0,0,0,1.03,0,0,0,0,0,0,0,0,0,0,0,0,0,0,0,0,0,0,0,0,0,0,0,0,0,0,0
104,39.44,16.98,4.52,0,4.43,0,19.59,9.54,2.01,0,0,0,0,0,0,0,0,0,3.49,0,0,0,0,0,0,0,0,0,0,0,0,0,0,0,0,0,0,0,0,0,0,0,0,0,0,0
104,43.03,9.97,15.01,1.52,1.46,0,0,27,1.01,0,0,0,0,0,0,0,0,0,1,0,0,0,0,0,0,0,0,0,0,0,0,0,0,0,0,0,0,0,0,0,0,0,0,0,0,0
101,39.93,8.99,12.04,7.54,4.01,0,19.92,0,6.45,0,0,0,0,0,0,0,0,0,1.12,0,0,0,0,0,0,0,0,0,0,0,0,0,0,0,0,0,0,0,0,0,0,0,0,0,0,0
124,44.98,6.99,7.01,1.49,3.43,0,12.06,24.04,0,0,0,0,0,0,0,0,0,0,0,0,0,0,0,0,0,0,0,0,0,0,0,0,0,0,0,0,0,0,0,0,0,0,0,0,0,0
135,42.77,8.51,6.95,1.6,2.29,0,19.18,18.7,0,0,0,0,0,0,0,0,0,0,0,0,0,0,0,0,0,0,0,0,0,0,0,0,0,0,0,0,0,0,0,0,0,0,0,0,0,0
58.1,10.8,51.3,9.55,0,0,0,21.73,0,0,0,0,0,0,0,0,0,0,0,3.99,0,0,0,0,0,0,0,0,0,0,0,0,0,0,0,0,0,2.63,0,0,0,0,0,0,0,0,0
50.4,13.92,57.04,10.93,3.46,0,0,7,2.25,0,0,0,0,0,0,0,0,0,0,2.57,0,0,0,0,0,0,0,0,0,0,0,0,0,0,0,0,0,2.83,0,0,0,0,0,0,0,0,0
48.9,13.76,56.43,7.43,8.55,0,0,4.61,0,2.19,0,0,0,0,0,0,0,0,0,4.23,0,0,0,0,0,0,0,0,0,0,0,0,0,0,0,0,0,2.8,0,0,0,0,0,0,0,0,0
50.3,14.11,57.85,11.09,8.77,0,0,0,4.56,0.75,0,0,0,0,0,0,0,0,0,0,0,0,0,0,0,0,0,0,0,0,0,0,0,0,0,0,0,2.87,0,0,0,0,0,0,0,0,0
49.8,17.14,54.26,10.1,0,0,0,11.49,0,0,0,0,0,0,0,0,0,0,0,4.22,0,0,0,0,0,0,0,0,0,0,0,0,0,0,0,0,0,2.79,0,0,0,0,0,0,0,0,0
48.4,23.41,50.52,10.35,0,0,0,7.06,0,1.49,0,0,0,0,0,0,0,0,0,4.32,0,0,0,0,0,0,0,0,0,0,0,0,0,0,0,0,0,2.85,0,0,0,0,0,0,0,0,0
50,14.13,57.93,12.49,0,0,0,7.1,2.28,0,0,0,0,0,0,0,0,0,0,4.35,0,0,0,0,0,0,0,0,0,0,0,0,0,0,0,0,0,1.72,0,0,0,0,0,0,0,0,0
51.6,13.74,56.34,14.17,0,0,0,11.52,0,0,0,0,0,0,0,0,0,0,0,4.23,0,0,0,0,0,0,0,0,0,0,0,0,0,0,0,0,0,0,0,0,0,0,0,0,0,0,0
62,25,40,10,0,0,1,12,0,0,0,0,0,0,0,0,0,0,0,12,0,0,0,0,0,0,0,0,0,0,0,0,0,0,0,0,0,0,0,0,0,0,0,0,0,0,0
61,25,40,8,0,0,1,12,0,0,0,0,0,0,0,0,0,0,0,12,0,0,0,0,0,0,0,0,0,0,0,0,0,0,0,0,0,2,0,0,0,0,0,0,0,0,0
64,25,35,15,0,0,0,15,0,0,0,0,0,0,0,0,0,0,0,10,0,0,0,0,0,0,0,0,0,0,0,0,0,0,0,0,0,0,0,0,0,0,0,0,0,0,0
62,20.8,44.6,9.8,0,0,1,11.9,0,0,0,0,0,0,0,0,0,0,0,11.9,0,0,0,0,0,0,0,0,0,0,0,0,0,0,0,0,0,0,0,0,0,0,0,0,0,0,0
62,21,45,10,0,0,1,11,0,0,0,0,0,0,0,0,0,0,0,12,0,0,0,0,0,0,0,0,0,0,0,0,0,0,0,0,0,0,0,0,0,0,0,0,0,0,0
60,27.37,41.07,10.49,0,5.29,0,10.49,0,0,0,0,0,0,0,0,0,0,0,5.29,0,0,0,0,0,0,0,0,0,0,0,0,0,0,0,0,0,0,0,0,0,0,0,0,0,0,0
57,28.9,44.4,11.1,0,0,0,10,0,0,0,0,0,0,0,0,0,0,0,5.6,0,0,0,0,0,0,0,0,0,0,0,0,0,0,0,0,0,0,0,0,0,0,0,0,0,0,0
61,33.3,37.6,10.8,0,0,0,12.9,0,0,0,0,0,0,0,0,0,0,0,5.4,0,0,0,0,0,0,0,0,0,0,0,0,0,0,0,0,0,0,0,0,0,0,0,0,0,0,0
63,27.37,41.07,10.49,0,0,5.29,10.49,0,0,0,0,0,0,0,0,0,0,0,5.29,0,0,0,0,0,0,0,0,0,0,0,0,0,0,0,0,0,0,0,0,0,0,0,0,0,0,0
70,18.3,47.6,14.7,0,0,0,17.8,0,0,0,0,0,0,0,0,0,0,0,1.6,0,0,0,0,0,0,0,0,0,0,0,0,0,0,0,0,0,0,0,0,0,0,0,0,0,0,0
54,55.22,2.87,10.43,10.31,1.18,0,0,4.29,0,0,0,0,0,0,0,0,0,0,10.42,0,0,0,0,0,0,0,0,0,0,0,0,0,0,4.58,0,0,0,0.23,0,0,0.47,0,0,0,0,0
57,52.85,2.88,10.17,10.38,1.19,0.44,0,5.94,0,0,0,0,0,0,0,0,0,0,11.26,0,0,0,0,0,0,0,0,0,0,0,0,0,0,4.19,0,0,0,0.23,0,0,0.47,0,0,0,0,0
55,55.19,2.86,10.43,10.31,1.18,0,0,4.29,0,0,0,0,0,0,0,0,0,0.06,10.41,0,0,0,0,0,0,0,0,0,0,0,0,0,0,4.57,0,0,0,0.23,0,0,0.47,0,0,0,0,0
54,56.2,4.72,7.73,8.15,2.35,0,0,6.36,0,0,0,0,0,0,0,0,0,0,9.69,0,0,0,0,0,0,0,0,0,0,0,0,0,0,4.11,0,0,0,0.23,0,0,0.46,0,0,0,0,0
91,71.89,0,3.48,2.98,3.05,0,0,13.49,3.03,0,0,0,0,0,0,0,0,0,0,0,0,0,0,0,0,0,0,0,0,0.07,0,0,0,0,0,0,2.01,0,0,0,0,0,0,0,0,0
91,74.18,0,3.58,0,3.08,0,0,13.95,3.06,0,0,0,0,0,0,0,0,0,0,0,0,0,0,0,0,0,0,0,0,0.07,0,0,0,0,0,0,2.08,0,0,0,0,0,0,0,0,0
51,68.07,0,3.46,3.5,8.8,1.84,0,1.14,5.24,0,0,0,0,0,0,0,0,0,0,0,0,0,0,0,0,0,0,1.25,0,0.12,0,0,0,0,0,0,6.58,0,0,0,0,0,0,0,0,0
67,65.69,1.92,0,5.46,10.94,0,0,2.37,6.44,0,0,0,0,0,0,0,0,0,0,2.57,0,0,0,0,0,0,0,0,0,0,0.82,0,0,0,0,0,3.79,0,0,0,0,0,0,0,0,0
73,65.05,0.93,1.27,4.82,9.23,0,0,6.27,4.81,0,0,0,0,0,0,0,0,0,3.18,0,0,0,0,0,0,0,0,0,0,0,0,0,0,0,0,0,4.25,0.19,0,0,0,0,0,0,0,0
70,66.21,0,0.44,6.49,12.73,0,0,3.39,6.02,0,0,0,0,0,0,0,0,0,0,0,0,0,0,0,0,0,0,0,0,0.11,0,0,0,0,0,0,4.61,0,0,0,0,0,0,0,0,0
82,71.31,0,0,3.33,9.46,0,0,1.19,10.55,0,0,0,0,0,0,0,0,0,0,0,0,0,0,0,0,0,0,0,0,0,0,0,0.78,0,0,0,3.38,0,0,0,0,0,0,0,0,0
82,0,0,0,0,0,18.23,0,0,0,0,0,0,0,0,0,0,0,0,0,0,0,0,0,0,0,0,0,0,0,15.98,0,0,0,0,0,0,0,0,0,0,19.69,46.1,0,0,0,0
81.3,0,0,0,0,0,27.84,0,0,0,0,0,0,0,0,0,0,0,0,0,0,0,0,0,0,0,0,0,0,0,5.86,0,0,0,0,0,0,0,0,0,0,24.06,42.24,0,0,0,0
74.5,0,0,0,0,0,11.7,0,0,0,0,0,0,0,0,0,0,0,0,0,0,0,0,0,0,0,0,0,0,0,12.31,0,0,0,0,0,0,0,0,0,0,31.6,44.39,0,0,0,0
89.9,0,0,0,0,0,10.28,0,0,0,0,0,0,0,0,0,0,0,0,0,0,0,0,0,0,0,0,0,0,0,21.64,0,0,0,0,0,0,0,0,0,0,13.89,54.19,0,0,0,0
81.6,0,0,0,0,0,9.93,0,0,0,0,0,0,0,0,0,0,0,0,0,0,0,0,0,0,0,0,0,0,0,17.63,0,0,0,0,0,0,0,0,0,0,20.11,52.33,0,0,0,0
87.3,0,0,0,0,0,30.15,0,0,0,0,0,0,0,0,0,0,0,0,0,0,0,0,0,0,0,0,0,0,0,4.7,0,0,0,0,0,0,0,0,0,0,18.09,47.06,0,0,0,0
76.5,0,0,0,0,0,6.1,0,0,0,0,0,0,0,0,0,0,0,0,0,0,0,0,0,0,0,0,0,0,0,16.06,0,0,0,0,0,0,0,0,0,0,26.38,51.46,0,0,0,0
82.5,0,0,0,0,0,27.36,0,0,0,0,0,0,0,0,0,0,0,0,0,0,0,0,0,0,0,0,0,0,0,2.88,0,0,0,0,0,0,0,0,0,0,23.64,46.12,0,0,0,0
74,0,0,0,0,0,5.9,0,0,0,0,0,0,0,0,0,0,0,0,0,0,0,0,0,0,0,0,0,0,0,12.42,0,0,0,0,0,0,0,0,0,0,31.89,49.79,0,0,0,0
75.5,0,0,0,0,0,11.49,0,0,0,0,0,0,0,0,0,0,0,0,0,0,0,0,0,0,0,0,0,0,0,9.06,0,0,0,0,0,0,0,0,0,0,31.02,48.43,0,0,0,0
62,79.16,0,0,0,14.88,0,0,5.96,0,0,0,0,0,0,0,0,0,0,0,0,0,0,0,0,0,0,0,0,0,0,0,0,0,0,0,0,0,0,0,0,0,0,0,0,0,0
66,72.98,0,3.99,6.02,9.95,0,0,5.97,1.09,0,0,0,0,0,0,0,0,0,0,0,0,0,0,0,0,0,0,0,0,0,0,0,0,0,0,0,0,0,0,0,0,0,0,0,0,0
52,67.18,1.93,9.9,0,13.2,0,0,0,0,0,0,0,0,0,0,0,0,0,0,7.79,0,0,0,0,0,0,0,0,0,0,0,0,0,0,0,0,0,0,0,0,0,0,0,0,0,0
56,66.68,0.96,7.86,0,15.48,0,0,0,0,0,0,0,0,0,0,0,0,0,0,9.02,0,0,0,0,0,0,0,0,0,0,0,0,0,0,0,0,0,0,0,0,0,0,0,0,0,0
48.3,69.01,0,14.31,1.89,0,0,8.76,2.1,0.15,0,0,0,0,0,0,0,0,0,0.24,0,0,0,0,0,0,0,0,0,0,0,0,0.06,0,1.72,0,0,0.98,0,0.19,0,0.59,0,0,0,0,0
39.1,71.49,0,14.4,1.64,0,0,8.69,0.31,0,0,0,0,0,0,0,0,0,0,0.37,0,0,0,0,0,0,0,0,0,0,0,0,0.05,0,1.22,0,0,1.03,0,0.19,0,0.61,0,0,0,0,0
41.9,70.1,0,14.54,1.92,0,0,8.89,0.6,0.15,0,0,0,0,0,0,0,0,0,0.24,0,0,0,0,0,0,0,0,0,0,0,0,0.02,0,1.75,0,0,1,0,0.19,0,0.6,0,0,0,0,0
41.8,70.09,0,14.53,1.92,0,0,8.89,0.6,0.15,0,0,0,0,0,0,0,0,0,0.24,0,0,0,0,0,0,0,0,0,0,0,0,0.04,0,1.75,0,0,1,0,0.19,0,0.6,0,0,0,0,0
41.3,70.06,0,14.53,1.92,0,0,8.9,0.6,0.15,0,0,0,0,0,0,0,0,0,0.24,0,0,0,0,0,0,0,0,0,0,0,0,0.06,0,1.75,0,0,1,0,0.19,0,0.6,0,0,0,0,0
110,0,2,0,0,0,0,0,0,0,0,0,0,0,0,0,0,0,0,6,0,0,0,60,0,0,0,0,0,0,0,0,0,0,0,0,0,0,0,0,0,32,0,0,0,0,0
70,0,0,0,0,0,0,0,0,0,0,0,0,0,0,0,0,0,0,20,0,0,0,0,0,0,0,0,0,0,0,0,0,0,0,0,0,0,0,0,0,30,50,0,0,0,0
130,3,34,1,0,0,0,0,0,0,0,0,0,0,0,0,0,0,0,0,0,0,62,0,0,0,0,0,0,0,0,0,0,0,0,0,0,0,0,0,0,0,0,0,0,0,0
84.8,0,0,0,0,0,38.14,0,0,0,0,0,0,0,0,0,0,0,0,0,0,0,0,0,0,0,0,0,0,0,2.87,0,0,0,0,0,0,0,0,0,0,17.66,41.33,0,0,0,0
83.8,0,0,0,0,0,32.55,0,0,0,0,0,0,0,0,0,0,0,0,0,0,0,0,0,0,0,0,0,0,0,2.85,0,0,0,0,0,0,0,0,0,0,23.44,41.16,0,0,0,0
85.3,0,0,0,0,0,21.51,0,0,0,0,0,0,0,0,0,0,0,0,0,0,0,0,0,0,0,0,0,0,0,2.83,0,0,0,0,0,0,0,0,0,0,34.86,40.8,0,0,0,0
84.8,0,0,0,0,0,0,0,0,0,0,0,0,0,0,0,0,0,0,0,0,0,0,0,0,0,0,0,0,0,2.78,0,0,0,0,0,0,0,0,0,0,57.11,40.11,0,0,0,0
85.2,0,0,0,0,0,11.69,0,0,0,0,0,0,0,0,0,0,0,0,0,0,0,0,0,0,0,0,0,0,0,9.84,0,0,0,0,0,0,0,0,0,0,25.26,53.21,0,0,0,0
86.3,0,0,0,0,0,11.32,0,0,0,0,0,0,0,0,0,0,0,0,0,0,0,0,0,0,0,0,0,0,0,6.55,0,0,0,0,0,0,0,0,0,0,30.58,51.55,0,0,0,0
84.9,0,0,0,0,0,5.64,0,0,0,0,0,0,0,0,0,0,0,0,0,0,0,0,0,0,0,0,0,0,0,6.52,0,0,0,0,0,0,0,0,0,0,36.53,51.31,0,0,0,0
85,0,0,0,0,0,5.47,0,0,0,0,0,0,0,0,0,0,0,0,0,0,0,0,0,0,0,0,0,0,0,3.45,0,0,0,0,0,0,0,0,0,0,41.33,49.75,0,0,0,0
84.6,0,0,0,0,0,6.01,0,0,0,0,0,0,0,0,0,0,0,0,0,0,0,0,0,0,0,0,0,0,0,13.28,0,0,0,0,0,0,0,0,0,0,25.98,54.73,0,0,0,0
69,45,48,0,0,0,0,0,0,6.4,0,0,0,0,0,0,0,0,0.6,0,0,0,0,0,0,0,0,0,0,0,0,0,0,0,0,0,0,0,0,0,0,0,0,0,0,0,0
63,45.8,45,0,0,0,0,0,0,6.8,0,0,0,0,0,0,0,0,0.4,2,0,0,0,0,0,0,0,0,0,0,0,0,0,0,0,0,0,0,0,0,0,0,0,0,0,0,0
40,44,46,0,0,0,0,0,0,5,0,0,0,0,0,0,0,0,1,0,0,0,0,0,0,0,0,0,0,0,0,0,0,0,0,0,0,4,0,0,0,0,0,0,0,0,0
52,41.76,49.74,0,0,0,0,0,0,5,0,0,0,0,0,0,0,0,0.5,0,0,0,0,0,0,0,0,0,0,0,0,0,0,0,0,0,0,3,0,0,0,0,0,0,0,0,0
53,46.74,44.76,0,0,0,0,0,0,5,0,0,0,0,0,0,0,0,0.5,0,0,0,0,0,0,0,0,0,0,0,0,0,0,0,0,0,0,3,0,0,0,0,0,0,0,0,0
52,45,45,0,0,0,0,0,2.5,3,0,0,0,0,0,0,0,0,0.5,0,0,0,0,0,0,0,0,0,0,0,0,0,0,0,0,0,0,4,0,0,0,0,0,0,0,0,0
70,41,41,0,0,0,0,0,4,6,0,0,0,0,0,0,0,0,0,8,0,0,0,0,0,0,0,0,0,0,0,0,0,0,0,0,0,0,0,0,0,0,0,0,0,0,0
60,46.5,47,0,0,0,0,0,3,3,0,0,0,0,0,0,0,0,0.5,0,0,0,0,0,0,0,0,0,0,0,0,0,0,0,0,0,0,0,0,0,0,0,0,0,0,0,0
101.3,39.23,13.02,0.89,4.5,3.23,26.01,0,0,0,0,0,0,0,0,0,0,0,0,0,13.12,0,0,0,0,0,0,0,0,0,0,0,0,0,0,0,0,0,0,0,0,0,0,0,0,0,0
102.5,36.73,12.53,0,10.82,3.11,24.52,0,0,0,0,0,0,0,0,0,0,0,0,0,12.29,0,0,0,0,0,0,0,0,0,0,0,0,0,0,0,0,0,0,0,0,0,0,0,0,0,0
102.6,39.55,13.03,0,4.5,3.23,26.38,0,0,0,0,0,0,0,0,0,0,0,0,0,13.31,0,0,0,0,0,0,0,0,0,0,0,0,0,0,0,0,0,0,0,0,0,0,0,0,0,0
101.9,36.31,12.53,0.86,10.82,3.11,24.24,0,0,0,0,0,0,0,0,0,0,0,0,0,12.13,0,0,0,0,0,0,0,0,0,0,0,0,0,0,0,0,0,0,0,0,0,0,0,0,0,0
103.2,34.96,12.21,0,14.77,3.03,23.29,0,0,0,0,0,0,0,0,0,0,0,0,0,11.74,0,0,0,0,0,0,0,0,0,0,0,0,0,0,0,0,0,0,0,0,0,0,0,0,0,0
97.6,32.79,11.17,0,9.65,2.77,21.87,0,0,0,0,0,0,0,0,0,0,0,0,0,10.93,0,0,0,0,0,0,0,0,0,0,0,0,0,10.82,0,0,0,0,0,0,0,0,0,0,0,0
81.7,63.94,17.98,0,0,0,0,0,17.98,0,0,0,0,0,0,0,0,0,0,0,0,0,0,0,0,0,0,0,0,0,0,0,0,0,0,0,0,0,0,0.1,0,0,0,0,0,0,0
81.8,63.94,11.99,5.99,0,0,0,0,17.98,0,0,0,0,0,0,0,0,0,0,0,0,0,0,0,0,0,0,0,0,0,0,0,0,0,0,0,0,0,0,0.1,0,0,0,0,0,0,0
84.8,63.94,8.99,8.99,0,0,0,0,17.98,0,0,0,0,0,0,0,0,0,0,0,0,0,0,0,0,0,0,0,0,0,0,0,0,0,0,0,0,0,0,0.1,0,0,0,0,0,0,0
88.2,63.93,3,14.99,0,0,0,0,17.98,0,0,0,0,0,0,0,0,0,0,0,0,0,0,0,0,0,0,0,0,0,0,0,0,0,0,0,0,0,0,0.1,0,0,0,0,0,0,0
78,63.93,8.99,11.99,0,0,0,0,14.99,0,0,0,0,0,0,0,0,0,0,0,0,0,0,0,0,0,0,0,0,0,0,0,0,0,0,0,0,0,0,0.1,0,0,0,0,0,0,0
74.1,63.93,8.99,13.49,0,0,0,0,13.49,0,0,0,0,0,0,0,0,0,0,0,0,0,0,0,0,0,0,0,0,0,0,0,0,0,0,0,0,0,0,0.1,0,0,0,0,0,0,0
67.6,66.84,5.1,0.96,0,9.88,0,0,3.11,2.65,0,0,3.5,0,0,0,0,0,0,0,0,0,0,0,0,0,0,0,0,0,0,2.14,0,0,0,0,0,5.82,0,0,0,0,0,0,0,0,0
68.9,66.85,7.09,0.96,0,9.89,0,0,3.1,2.65,0,0,3.5,0,0,0,0,0,0,0,0,0,0,0,0,0,0,0,0,0,0,2.14,0,0,0,0,0,3.82,0,0,0,0,0,0,0,0,0
71.1,67.66,7.1,2.1,0,9.88,0,0,3.11,2.65,0,0,3.5,0,0,0,0,0,0,0,0,0,0,0,0,0,0,0,0,0,0,2,0,0,0,0,0,1,0,1,0,0,0,0,0,0,0
69.8,68.66,6.09,2.1,2.01,7.88,0,0,1.81,3.65,0,0,3.5,0,0,0,0,0,0,0,0,0,0,0,0,0,0,0,0,0,0,2,0,0,0,0,0,1,0,1.3,0,0,0,0,0,0,0
83.5,63.31,0,3.99,13.57,3.97,0,0,3.69,7.49,0,0,0,0,0,0,0,0,0,0,2.45,0,0,0,0,0.03,0,0,0,0,0,0,0,0,0,0,0,1.5,0,0,0,0,0,0,0,0,0
83.2,63.89,0,3.61,12.93,4.53,0,0,3.59,7.42,0,0,0,0,0,0,0,0,0,0,2.45,0,0,0,0,0.03,0,0,0,0,0,0,0,0,0,0,0,1.55,0,0,0,0,0,0,0,0,0
83.2,64.06,0,3.31,13.43,3.52,0,0,3.49,7.84,0,0,0,0,0,0,0,0,0,0,2.46,0,0,0,0,0.03,0,0,0,0,0,0,0,0,0,0,0,1.86,0,0,0,0,0,0,0,0,0
83.3,64.74,0,2.89,13.03,2.97,0,0,3.2,8.43,0,0,0,0,0,0,0,0,0,0,2.47,0,0,0,0,0.03,0,0,0,0,0,0,0,0,0,0,0,2.24,0,0,0,0,0,0,0,0,0
83.3,64.32,0,3.14,13.02,3.54,0,0,3.1,8.35,0,0,0,0,0,0,0,0,0,0,2.47,0,0,0,0,0.03,0,0,0,0,0,0,0,0,0,0,0,2.03,0,0,0,0,0,0,0,0,0
83,64.31,0,3.07,13.31,3.3,0,0,3.3,8.14,0,0,0,0,0,0,0,0,0,0,2.47,0,0,0,0,0.03,0,0,0,0,0,0,0,0,0,0,0,2.07,0,0,0,0,0,0,0,0,0
84,64.43,0,2.81,13.13,3.75,0,0,3.09,8.33,0,0,0,0,0,0,0,0,0,0,2.46,0,0,0,0,0.03,0,0,0,0,0,0,0,0,0,0,0,1.97,0,0,0,0,0,0,0,0,0
82.7,63.28,0,4.02,13.02,4.11,0,0,3.61,7.54,0,0,0,0,0,0,0,0,0,0,2.47,0,0,0,0,0.03,0,0,0,0,0,0,0,0,0,0,0,1.92,0,0,0,0,0,0,0,0,0
81.8,63.78,0,3.5,13.12,4.09,0,0,3.6,7.51,0,0,0,0,0,0,0,0,0,0,2.46,0,0,0,0,0.03,0,0,0,0,0,0,0,0,0,0,0,1.91,0,0,0,0,0,0,0,0,0
82.8,64.04,0,3.19,13.14,3.87,0,0,3.29,8.06,0,0,0,0,0,0,0,0,0,0,2.46,0,0,0,0,0.03,0,0,0,0,0,0,0,0,0,0,0,1.92,0,0,0,0,0,0,0,0,0
94.6,68.65,9.5,12.92,0.02,0.04,0,0,6.91,1.38,0,0,0,0,0,0,0,0,0,0,0,0,0,0,0,0,0,0,0,0,0,0,0,0,0,0,0,0,0,0.05,0,0.53,0,0,0,0,0
90,68.11,9.51,12.93,0.02,0.04,0,0,6.92,1.37,0,0,0,0,0,0,0,0,0,0,0,0,0,0,0,0,0,0,0,0,0,0,0,0,0,0,0,0,0,0.05,0,1.05,0,0,0,0,0
66.6,67.06,9.51,12.93,0.02,0.04,0,0,6.92,1.37,0,0,0,0,0,0,0,0,0,0,0,0,0,0,0,0,0,0,0,0,0,0,0,0,0,0,0,0,0,0.05,0,2.1,0,0,0,0,0
65.7,70.12,9.72,13.21,0.02,0.02,0,0,4.92,1.4,0,0,0,0,0,0,0,0,0,0,0,0,0,0,0,0,0,0,0,0,0,0,0,0,0,0,0,0,0,0.05,0,0.54,0,0,0,0,0
66.8,69.58,9.72,13.2,0.02,0.02,0,0,4.93,1.4,0,0,0,0,0,0,0,0,0,0,0,0,0,0,0,0,0,0,0,0,0,0,0,0,0,0,0,0,0,0.05,0,1.08,0,0,0,0,0
62.1,68.51,9.72,13.21,0.02,0.02,0,0,4.92,1.4,0,0,0,0,0,0,0,0,0,0,0,0,0,0,0,0,0,0,0,0,0,0,0,0,0,0,0,0,0,0.05,0,2.15,0,0,0,0,0
63.6,69.16,6.58,11.85,2.37,0.34,0,0,6.17,2.89,0,0,0,0,0,0,0,0,0,0,0,0,0,0,0,0,0,0,0,0,0,0,0,0,0,0,0,0,0,0.11,0,0.53,0,0,0,0,0
63.5,68.62,6.58,11.84,2.37,0.34,0,0,6.18,2.89,0,0,0,0,0,0,0,0,0,0,0,0,0,0,0,0,0,0,0,0,0,0,0,0,0,0,0,0,0,0.11,0,1.07,0,0,0,0,0
92.5,58.18,4.51,10.88,0.02,0.05,0,0,15.38,1.82,0,0,0,0,0,0,0,0,0,0,0,0,0,0,0,0,0,0,0,0,0,0,0,0,0,0,0,0,0,0.09,0,9.07,0,0,0,0,0
65,63.7,16.4,7.4,0,0,0,4.4,7.1,1,0,0,0,0,0,0,0,0,0,0,0,0,0,0,0,0,0,0,0,0,0,0,0,0,0,0,0,0,0,0,0,0,0,0,0,0,0
63,65.7,11.1,11.3,0,0,0,4.6,6.2,1.1,0,0,0,0,0,0,0,0,0,0,0,0,0,0,0,0,0,0,0,0,0,0,0,0,0,0,0,0,0,0,0,0,0,0,0,0,0
66.3,63.9,16.3,7.3,0,0,0,3.5,3,6,0,0,0,0,0,0,0,0,0,0,0,0,0,0,0,0,0,0,0,0,0,0,0,0,0,0,0,0,0,0,0,0,0,0,0,0,0
65.6,65.7,9.1,12.3,0,0,0,5,6.6,1.3,0,0,0,0,0,0,0,0,0,0,0,0,0,0,0,0,0,0,0,0,0,0,0,0,0,0,0,0,0,0,0,0,0,0,0,0,0
59.2,63.9,16.3,7.3,0,0,0,6.5,6,0,0,0,0,0,0,0,0,0,0,0,0,0,0,0,0,0,0,0,0,0,0,0,0,0,0,0,0,0,0,0,0,0,0,0,0,0,0
62,65.7,9.1,12.3,0,0,0,7,4.6,1.3,0,0,0,0,0,0,0,0,0,0,0,0,0,0,0,0,0,0,0,0,0,0,0,0,0,0,0,0,0,0,0,0,0,0,0,0,0
70,65.7,7.1,12.3,0,0,0,7,6.6,1.3,0,0,0,0,0,0,0,0,0,0,0,0,0,0,0,0,0,0,0,0,0,0,0,0,0,0,0,0,0,0,0,0,0,0,0,0,0
69,65.7,9.1,10.3,0,0,0,7,6.6,1.3,0,0,0,0,0,0,0,0,0,0,0,0,0,0,0,0,0,0,0,0,0,0,0,0,0,0,0,0,0,0,0,0,0,0,0,0,0
94.7,42.48,13.05,1.51,9.91,0,33.05,0,0,0,0,0,0,0,0,0,0,0,0,0,0,0,0,0,0,0,0,0,0,0,0,0,0,0,0,0,0,0,0,0,0,0,0,0,0,0,0
93.5,44.06,10.37,1.52,14.93,0,28.98,0,0,0,0,0,0,0,0,0,0,0,0,0,0,0,0,0,0,0,0,0,0,0,0,0,0,0,0,0,0,0,0,0,0,0,0.14,0,0,0,0
95,57.2,14.18,0,0,0,28.62,0,0,0,0,0,0,0,0,0,0,0,0,0,0,0,0,0,0,0,0,0,0,0,0,0,0,0,0,0,0,0,0,0,0,0,0,0,0,0,0
100.2,54.09,14.13,0,0,0,27.38,0,0,0,0,0,0,0,0,0,0,0,0,0,0,0,0,0,0,0,0,0,0,0,0,0,0,0,4.4,0,0,0,0,0,0,0,0,0,0,0,0
91.6,51.05,14.1,0,0,3.13,27.33,0,0,0,0,0,0,0,0,0,0,0,0,0,0,0,0,0,0,0,0,0,0,0,0,0,0,0,4.39,0,0,0,0,0,0,0,0,0,0,0,0
100,51.36,4.38,1.03,0,0,31.19,0,0,0,0,0,0,0,0,0,0,0,0,0,12.04,0,0,0,0,0,0,0,0,0,0,0,0,0,0,0,0,0,0,0,0,0,0,0,0,0,0
94,51.49,9.72,0.95,0,0,37.84,0,0,0,0,0,0,0,0,0,0,0,0,0,0,0,0,0,0,0,0,0,0,0,0,0,0,0,0,0,0,0,0,0,0,0,0,0,0,0,0
109,0,0,0,0,0,0,0,0,0,0,0,0,0,0,0,0,0,0,0,52.5,0,0,0,0,0,0,0,0,0,0,0,0,0,0,0,0,0,0,0,0,40,0,7.5,0,0,0
98,0,0,0,0,0,0,0,0,0,0,0,0,0,0,0,0,0,0,0,50,0,0,0,0,0,0,0,0,0,0,0,0,0,0,0,0,0,0,0,0,40,0,10,0,0,0
82,0,0,0,0,0,0,0,0,0,0,0,0,0,0,0,0,0,0,0,45,0,0,0,0,0,0,0,0,0,0,0,0,0,0,0,0,0,0,0,0,40,0,15,0,0,0
70,0,0,0,0,0,0,0,0,0,0,0,0,0,0,0,0,0,0,0,40,0,0,0,0,0,0,0,0,0,0,0,0,0,0,0,0,0,0,0,0,40,0,20,0,0,0
110.5,0,0,0,0,0,0,0,0,0,0,0,0,0,0,0,0,0,0,0,40,0,0,0,0,0,0,0,0,0,0,0,0,0,0,0,0,0,0,0,0,60,0,0,0,0,0
97,0,0,0,0,0,0,0,0,0,0,0,0,0,0,0,0,0,0,0,40,0,0,0,0,0,0,0,0,0,0,0,0,0,0,0,0,0,0,0,0,55,0,5,0,0,0
86,0,0,0,0,0,0,0,0,0,0,0,0,0,0,0,0,0,0,0,40,0,0,0,0,0,0,0,0,0,0,0,0,0,0,0,0,0,0,0,0,50,0,10,0,0,0
75,0,0,0,0,0,0,0,0,0,0,0,0,0,0,0,0,0,0,0,40,0,0,0,0,0,0,0,0,0,0,0,0,0,0,0,0,0,0,0,0,45,0,15,0,0,0
62,0,0,0,0,0,0,0,0,0,0,0,0,0,0,0,0,0,0,0,35,0,0,0,0,0,0,0,0,0,0,0,0,0,0,0,0,0,0,0,0,40,0,25,0,0,0
110,0,0,0,0,0,0,0,0,0,0,0,0,0,0,0,0,0,0,0,50,0,0,0,0,0,0,0,0,0,0,0,0,0,0,0,0,0,0,0,0,45,0,5,0,0,0
90,0,0,0,0,0,0,0,0,0,0,0,0,0,0,0,0,0,0,0,50,0,0,0,0,0,0,0,0,0,0,0,0,0,0,0,0,0,0,0,0,35,0,15,0,0,0
73,0,0,0,0,0,0,0,0,0,0,0,0,0,0,0,0,0,0,0,50,0,0,0,0,0,0,0,0,0,0,0,0,0,0,0,0,0,0,0,0,30,0,20,0,0,0
127,25,25,0,0,0,50,0,0,0,0,0,0,0,0,0,0,0,0,0,0,0,0,0,0,0,0,0,0,0,0,0,0,0,0,0,0,0,0,0,0,0,0,0,0,0,0
116,28,22,0,0,0,50,0,0,0,0,0,0,0,0,0,0,0,0,0,0,0,0,0,0,0,0,0,0,0,0,0,0,0,0,0,0,0,0,0,0,0,0,0,0,0,0
76,33,17,0,0,0,50,0,0,0,0,0,0,0,0,0,0,0,0,0,0,0,0,0,0,0,0,0,0,0,0,0,0,0,0,0,0,0,0,0,0,0,0,0,0,0,0
72,36.73,12.24,0,0,0,51.03,0,0,0,0,0,0,0,0,0,0,0,0,0,0,0,0,0,0,0,0,0,0,0,0,0,0,0,0,0,0,0,0,0,0,0,0,0,0,0,0
117,40,10,0,0,0,50,0,0,0,0,0,0,0,0,0,0,0,0,0,0,0,0,0,0,0,0,0,0,0,0,0,0,0,0,0,0,0,0,0,0,0,0,0,0,0,0
114,26.6,20.9,5,0,0,47.5,0,0,0,0,0,0,0,0,0,0,0,0,0,0,0,0,0,0,0,0,0,0,0,0,0,0,0,0,0,0,0,0,0,0,0,0,0,0,0,0
102,25.2,19.8,10,0,0,45,0,0,0,0,0,0,0,0,0,0,0,0,0,0,0,0,0,0,0,0,0,0,0,0,0,0,0,0,0,0,0,0,0,0,0,0,0,0,0,0
115,12.15,31.93,0,0,4.34,10.81,3.94,9.76,5.75,0,0,0,0,0,0,0,0,0,21.32,0,0,0,0,0,0,0,0,0,0,0,0,0,0,0,0,0,0,0,0,0,0,0,0,0,0,0
127.5,4.3,27.63,3.06,5.52,0,23.11,3.87,9.91,5.86,0,0,0,0,0,0,0,0,0,16.74,0,0,0,0,0,0,0,0,0,0,0,0,0,0,0,0,0,0,0,0,0,0,0,0,0,0,0
125,2.77,26.81,0.98,0,51.23,0,0,0,9.98,0,0,0,0,0,0,0,0,0,5.98,2.25,0,0,0,0,0,0,0,0,0,0,0,0,0,0,0,0,0,0,0,0,0,0,0,0,0,0
130,9.46,29.85,0,0,32.5,11.46,0,15.88,0.85,0,0,0,0,0,0,0,0,0,0,0,0,0,0,0,0,0,0,0,0,0,0,0,0,0,0,0,0,0,0,0,0,0,0,0,0,0
117.5,9.66,19.19,0.69,0,31.55,0,0,6.21,7.95,0,0,0,0,0,0,0,0,0,20.63,4.12,0,0,0,0,0,0,0,0,0,0,0,0,0,0,0,0,0,0,0,0,0,0,0,0,0,0
78.5,51.39,0,1.42,0,9.37,15.89,0,0,0,0,0,0,0,0,0,0,0,0,0,4.2,0,0,0,0,0,0,0,0,0,0.25,1.08,0,0,10.88,0,0,2.35,0,0,0,0,0,3.17,0,0,0
80,4.87,1,0,0,11.67,0,0,16.4,0,0,0,0,0,0,0,0,0,0,0,0,0,0,0,0,0,0,0,0,0,0,0,0,0,12.72,0,0,0,0,0,0,26.19,0,25.41,0,0,1.74
33,62.93,8.1,13.53,0,3.79,0,4.88,0,0,0,0,0,0,0,0,0,0,0,6.77,0,0,0,0,0,0,0,0,0,0,0,0,0,0,0,0,0,0,0,0,0,0,0,0,0,0,0
35,69.77,7.04,5.74,6.47,0,0,0,3.08,0,0,0,0,0,0,0,0,0,0,7.9,0,0,0,0,0,0,0,0,0,0,0,0,0,0,0,0,0,0,0,0,0,0,0,0,0,0,0
38,65.4,5.57,9.83,6.9,3.11,0,0,2.92,0,0,0,0,0,0,0,0,0,0,6.27,0,0,0,0,0,0,0,0,0,0,0,0,0,0,0,0,0,0,0,0,0,0,0,0,0,0,0
32,67.7,9.22,8.24,2.39,0,0,4.72,0,0,0,0,0,0,0,0,0,0,0,7.73,0,0,0,0,0,0,0,0,0,0,0,0,0,0,0,0,0,0,0,0,0,0,0,0,0,0,0
32,63.9,8.46,8.07,8.03,0,0,0,1.99,0,0,0,0,0,0,0,0,0,0,9.55,0,0,0,0,0,0,0,0,0,0,0,0,0,0,0,0,0,0,0,0,0,0,0,0,0,0,0
31,68.74,7.82,10.43,0,5.78,0,3.25,0,0,0,0,0,0,0,0,0,0,0,3.98,0,0,0,0,0,0,0,0,0,0,0,0,0,0,0,0,0,0,0,0,0,0,0,0,0,0,0
38,68.95,7.88,9.46,1.56,0,0,7.81,0,0,0,0,0,0,0,0,0,0,0,4.34,0,0,0,0,0,0,0,0,0,0,0,0,0,0,0,0,0,0,0,0,0,0,0,0,0,0,0
37,70.94,10.27,8.23,0,1.05,0,0,4.76,0,0,0,0,0,0,0,0,0,0,4.75,0,0,0,0,0,0,0,0,0,0,0,0,0,0,0,0,0,0,0,0,0,0,0,0,0,0,0
38,67.86,9.42,7.64,6.44,1.04,0,0,0,3.45,0,0,0,0,0,0,0,0,0,4.15,0,0,0,0,0,0,0,0,0,0,0,0,0,0,0,0,0,0,0,0,0,0,0,0,0,0,0
30,63.43,6.13,11.97,5.37,0,0,3.51,0,0,0,0,0,0,0,0,0,0,0,9.59,0,0,0,0,0,0,0,0,0,0,0,0,0,0,0,0,0,0,0,0,0,0,0,0,0,0,0
51.8,57.82,0,17.04,1.8,1.29,0.47,0,9.69,0,0,0,0,0,0,0,0,0,0,0.44,0,0,0,0,0,0,0,0.37,0,0,0,0,0,0,2.27,0,0,1.17,0,0,0,7.64,0,0,0,0,0
59.6,57.19,7.63,19.8,1.76,1.26,0.45,0,7.11,0,0,0,0,0,0,0,0,0,0,0.43,0,0,0,0,0,0,0,0.37,0,0,0,0,0,0,0,0,0,0,0,0,0,4,0,0,0,0,0
39.2,63.59,6.51,10.61,3.89,0.02,0,0,5.32,0,0,0,0,0,0,0,0,0,0,5.3,0,0,0,0,0,0,0,0,0,0,0,0,0,0,0,0,0,0,0,0,0,4.76,0,0,0,0,0
36.8,63.76,1.62,13.13,6.49,0.03,0,0,2.47,0,0,0,0,0,0,0,0,0,0,7.52,0,0,0,0,0,0,0,0,0,0,0.21,0,0,0,0,0,0,0,0,0,0,4.77,0,0,0,0,0
40.1,62.66,0,9.98,7.54,1.98,0,0,3.52,0,0,0,0,0,0,0,0,0,0,0,0,0,0,0,0,0,0,0,0,0,0.3,0,0,0,2.31,0,0,2.51,0,0,0,9.2,0,0,0,0,0
45.2,56.75,0,11.77,0,0,1.74,2,11.22,0,0,0,0,0,2.55,0,0,0,0,9.99,0.2,0,0,0,0,0.1,0,0,0,0,0.33,0,0,0,0,0,0,0,0,0,0,3.35,0,0,0,0,0
47.2,57.43,1.03,22.41,7.01,0,0,0,2.67,0,0,0,0,0,0,0,0,0,0,0,0,0,0,0,0,0,0,0,0,0,0,0,0,0,0,0,0,1.01,0,0,0,8.44,0,0,0,0,0
39.8,64.3,0,10.98,1.2,0,0,0,3,0.4,0,0,0,0,2.34,0,0,0,0,6.66,0,0,0,0,0,0,0,0.34,0,0,0,0,0,0,1,0,0,0,0,0,0,9.78,0,0,0,0,0
44.4,55.36,4.02,20.04,0,0,1.34,0,4.13,0,0,0,0,0,1.09,0,0,0,0,8.02,0.33,0,0,0,0,0,0,0,0,0,0,0,0,0,0,0,0,2.01,0,0,0,3.66,0,0,0,0,0
92,48.5,18.32,2.19,0,0,0,8.54,8.23,2.71,0,0,0,0,0,0,0,0,0,9.4,0,0,0,0,0,0,0,0,0,0,0,0,0,0,2,0,0,0,0.11,0,0,0,0,0,0,0,0
92,53.75,13.54,0.32,0,1.16,0,5.44,5.77,5.86,0,0,0,0,0,0,0,0,0,9.98,0,0,0,0,0,0,0,0,0,0,0,0,0,0,4.07,0,0,0,0.11,0,0,0,0,0,0,0,0
90,37.51,24,0.95,0,1.11,0,3.71,10.4,3.31,0,0,0,0,0,0,0,0,0,17.29,0,0,0,0,0,0,0,0,0,0,0,0.92,0,0,0.61,0,0,0.11,0.08,0,0,0,0,0,0,0,0
88,42.65,23.31,0.32,0,1.18,0,5.54,5.34,5.62,0,0,0,0,0,0,0,0,0,13.43,0,0,0,0,0,0,0,0,0,0,0,0,0,0,2.49,0,0,0,0.12,0,0,0,0,0,0,0,0
91,46.1,18.22,3.73,0,0,0,9.55,10.23,0.34,0,0,0,0,0,0,0,0,0,10.13,0,0,0,0,0,0,0,0,0,0,0,0,0,0,1.59,0,0,0,0.11,0,0,0,0,0,0,0,0
91,49.13,17.78,1.21,0,0,0,10.36,9.98,0,0,0,0,0,0,0,0,0,0,9.88,0,0,0,0,0,0,0,0,0,0,0,0,0,0,1.55,0,0,0,0.11,0,0,0,0,0,0,0,0
89,50.8,18.01,0.92,0,0,0,7.34,11.63,0,0,0,0,0,0,0,0,0,0,10.01,0,0,0,0,0,0,0,0,0,0,0,0,0,0,1.18,0,0,0,0.11,0,0,0,0,0,0,0,0
92,46.25,23.36,0.32,0,1.16,0,7.62,3.15,7.6,0,0,0,0,0,0,0,0,0,7.99,0,0,0,0,0,0,0,0,0,0,0,0,0,0,2.44,0,0,0,0.11,0,0,0,0,0,0,0,0
93,51.43,18.73,2.42,1.53,1.1,0,10.75,6.28,3.94,0,0,0,0,0,0,0,0,0,3.11,0.6,0,0,0,0,0,0,0,0,0,0,0,0,0,0,0,0,0,0.11,0,0,0,0,0,0,0,0
70,53.3,35,2.2,0,0,0,0,0,9,0,0,0,0,0,0,0,0,0.3,0.2,0,0,0,0,0,0,0,0,0,0,0,0,0,0,0,0,0,0,0,0,0,0,0,0,0,0,0
72,53,35.6,1.8,0,0,0,0,0,9.5,0,0,0,0,0,0,0.1,0,0,0,0,0,0,0,0,0,0,0,0,0,0,0,0,0,0,0,0,0,0,0,0,0,0,0,0,0,0
70,53.1,33.5,2.8,0,0,0,0,1,9,0,0,0,0,0,0,0,0,0.2,0.4,0,0,0,0,0,0,0,0,0,0,0,0,0,0,0,0,0,0,0,0,0,0,0,0,0,0,0
73,50.4,35.3,5,0,0,0,0,0,9,0,0,0,0,0,0,0,0,0.3,0,0,0,0,0,0,0,0,0,0,0,0,0,0,0,0,0,0,0,0,0,0,0,0,0,0,0,0
74,49.5,35.6,4.4,0,0,0,0,0,10,0,0,0,0,0,0,0,0,0,0.5,0,0,0,0,0,0,0,0,0,0,0,0,0,0,0,0,0,0,0,0,0,0,0,0,0,0,0
75,45,42,1.5,0,0,0,0,1.5,9,0,0,0,0,0,0,0,0,0.5,0.5,0,0,0,0,0,0,0,0,0,0,0,0,0,0,0,0,0,0,0,0,0,0,0,0,0,0,0
66,49.5,39.5,2.2,0,0,0,0,0,7.5,0,0,0,0,0,0,0,0,0.5,0.8,0,0,0,0,0,0,0,0,0,0,0,0,0,0,0,0,0,0,0,0,0,0,0,0,0,0,0
70,53,36,2,0,0,0,0,0,9,0,0,0,0,0,0,0,0,0,0,0,0,0,0,0,0,0,0,0,0,0,0,0,0,0,0,0,0,0,0,0,0,0,0,0,0,0
70,50.6,35.5,2,0,0,0,0,0,8.9,0,0,0,0,0,0,0,0,0,1.5,0,0,0,0,0,0,0,0,0,0,0,0,0,0,0,0,0,0,0,0,0,0,0,0,0,1.5,0
72,49.6,35.5,3,0,0,0,0,0,8.9,0,0,0,0,0,0,0,0,0,1.5,0,0,0,0,0,0,0,0,0,0,0,0,0,0,0,0,0,0,0,0,0,0,0,0,0,1.5,0
82,64.04,0,12.22,4.07,7.6,0,0,8.46,3.48,0,0,0,0,0,0,0,0,0,0,0,0,0,0,0,0,0,0,0,0,0,0,0,0,0,0,0,0,0,0.13,0,0,0,0,0,0,0
93,59.65,0,12.21,7.31,5.26,0,0,10.57,4.87,0,0,0,0,0,0,0,0,0,0,0,0,0,0,0,0,0,0,0,0,0,0,0,0,0,0,0,0,0,0.13,0,0,0,0,0,0,0
95,58.53,0,13.74,4.14,7.73,0,0,10.77,4.96,0,0,0,0,0,0,0,0,0,0,0,0,0,0,0,0,0,0,0,0,0,0,0,0,0,0,0,0,0,0.13,0,0,0,0,0,0,0
85,61.36,0,15.21,4.18,5.41,0,0,8.7,5.01,0,0,0,0,0,0,0,0,0,0,0,0,0,0,0,0,0,0,0,0,0,0,0,0,0,0,0,0,0,0.13,0,0,0,0,0,0,0
87,55.75,0,14.91,7.38,7.66,0,0,10.66,3.51,0,0,0,0,0,0,0,0,0,0,0,0,0,0,0,0,0,0,0,0,0,0,0,0,0,0,0,0,0,0.13,0,0,0,0,0,0,0
86,59.23,0,16.56,4.19,5.42,0,0,10.89,3.58,0,0,0,0,0,0,0,0,0,0,0,0,0,0,0,0,0,0,0,0,0,0,0,0,0,0,0,0,0,0.13,0,0,0,0,0,0,0
85,54.45,0,16.47,7.5,7.79,0,0,8.67,4.99,0,0,0,0,0,0,0,0,0,0,0,0,0,0,0,0,0,0,0,0,0,0,0,0,0,0,0,0,0,0.13,0,0,0,0,0,0,0
103,61.01,0,12.91,6.53,0,0,0,15.93,3.49,0,0,0,0,0,0,0,0,0,0,0,0,0,0,0,0,0,0,0,0,0,0,0,0,0,0,0,0,0,0.13,0,0,0,0,0,0,0
63.8,46.42,12.35,18.92,0,0,0,0,0,0,0,0,0,0,0,0,0,0,0,0,0,0,0,0,0,0,0,0,0,0,0,22.31,0,0,0,0,0,0,0,0,0,0,0,0,0,0,0
63,46.42,12.35,18.92,0,0,0,0,0,0,0,0,0,0,0,0,0,0,0,0,0,0,0,0,0,0,0,0,0,0,0,20.31,2,0,0,0,0,0,0,0,0,0,0,0,0,0,0
62.8,46.42,12.35,18.92,0,0,0,0,0,0,0,0,0,0,0,0,0,0,0,0,0,0,0,0,0,0,0,0,0,0,0,18.31,4,0,0,0,0,0,0,0,0,0,0,0,0,0,0
62,46.42,12.35,18.92,0,0,0,0,0,0,0,0,0,0,0,0,0,0,0,0,0,0,0,0,0,0,0,0,0,0,0,21.81,0.5,0,0,0,0,0,0,0,0,0,0,0,0,0,0
63.2,46.42,9.35,20.92,0,0,0,0,0,0,0,0,0,0,0,0,0,0,0,0,0,0,0,0,0,0,0,0,0,0,0,22.81,0.5,0,0,0,0,0,0,0,0,0,0,0,0,0,0
61.4,46.42,8.35,21.92,0,0,0,0,0,0,0,0,0,0,0,0,0,0,0,0,0,0,0,0,0,0,0,0,0,0,0,22.81,0.5,0,0,0,0,0,0,0,0,0,0,0,0,0,0
44.8,70.26,1.98,10.72,0,11.53,4.04,0,0,0,0,0,0,0,0,0,0,0,0,0,1.33,0,0,0,0,0,0,0,0,0,0,0,0,0,0,0,0,0,0,0.14,0,0,0,0,0,0,0
44.9,71.08,1.97,10,0,11.47,4.02,0,0,0,0,0,0,0,0,0,0,0,0,0,1.32,0,0,0,0,0,0,0,0,0,0,0,0,0,0,0,0,0,0,0.14,0,0,0,0,0,0,0
45,69.86,1.98,11.09,0,11.55,4.05,0,0,0,0,0,0,0,0,0,0,0,0,0,1.33,0,0,0,0,0,0,0,0,0,0,0,0,0,0,0,0,0,0,0.14,0,0,0,0,0,0,0
44.4,70.66,1.99,10.79,0,10.36,4.06,0,0,0,0,0,0,0,0,0,0,0,0,0,2,0,0,0,0,0,0,0,0,0,0,0,0,0,0,0,0,0,0,0.14,0,0,0,0,0,0,0
43.5,71.07,2,10.85,0,9.18,4.08,0,0,0,0,0,0,0,0,0,0,0,0,0,2.68,0,0,0,0,0,0,0,0,0,0,0,0,0,0,0,0,0,0,0.14,0,0,0,0,0,0,0
44.1,70.82,1.99,10.81,0,10.38,4.52,0,0,0,0,0,0,0,0,0,0,0,0,0,1.34,0,0,0,0,0,0,0,0,0,0,0,0,0,0,0,0,0,0,0.14,0,0,0,0,0,0,0
43.6,71.38,2.01,10.89,0,9.22,5.01,0,0,0,0,0,0,0,0,0,0,0,0,0,1.35,0,0,0,0,0,0,0,0,0,0,0,0,0,0,0,0,0,0,0.14,0,0,0,0,0,0,0
44.1,70.47,1.98,11.09,0,10.94,4.05,0,0,0,0,0,0,0,0,0,0,0,0,0,1.33,0,0,0,0,0,0,0,0,0,0,0,0,0,0,0,0,0,0,0.14,0,0,0,0,0,0,0
44.7,70.31,1.98,11.07,0,11.29,3.95,0,0,0,0,0,0,0,0,0,0,0,0,0,1.26,0,0,0,0,0,0,0,0,0,0,0,0,0,0,0,0,0,0,0.14,0,0,0,0,0,0,0
44.6,70.89,1.39,10.82,0,10.39,4.52,0,0,0,0,0,0,0,0,0,0,0,0,0.51,1.34,0,0,0,0,0,0,0,0,0,0,0,0,0,0,0,0,0,0,0.14,0,0,0,0,0,0,0
75.5,0,17,2,0,0,0,0.5,0,2,0,0,0,0,0,0,0,0,0,14.5,0,0,0,20.5,0,0,0,0,0,0,0,0,0,1.5,0,0,0,0,0,0,0,32,0,0,0,0.5,9.5
78.5,0,23,1.5,0,0,0,0,0,2,0,0,0,0,0,0,0,0,0,12,0,0,0,28,0,0,0,0,0,0,0,0,0,0,0,0,0,0,1,0,0,24,0,0,0,0.5,8
72.4,0,15,2,0,0,0,0,0,0,0,0,0,0,0,0,0,0,0,12,0,0,0,29,0,0,0,0,0,0,0,0,0,0,0,0,0,0,0,0,0,28,0,0,0,0,14
72.5,0,18,2,0,0,0,0,0,0,0,0,0,0,0,0,0,0,0,12.3,0,0,0,26,0,0,0,0,0,0,0,0,0,0,0,0,0,0,0,0,0,30.7,0,0,0,0,11
73.5,0,10,2,0,0,0,1,0,0,0,0,0,0,0,0,0,0,0,18,0,0,0,26,0,0,0,0,0,0,0,0,0,0,0,0,0,0,0,0,0,30,0,0,0,0,13
75.6,0,10,1.5,0,0,0,0,0,1,0,0,0,0,0,0,0,0,0,20.5,0,0,0,26,0,0,0,0,0,0,0,0,0,0,0,0,0,0,0,0,0,30,0,0,0,0,11
76.5,0,7,1.5,1,0,0,0,0,1,0,0,0,0,0,0,0,0,0,23.5,0,0,0,26,0,0,0,0,0,0,0,0,0,0,0,0,0,0,0,0,0,29,0,0,0,0,11
81.4,0,11,2,0,0,0,1.5,0,0,0,0,0,0,0,0,0,0,0,9.5,0,0,0,29.5,0,0,0,0,0,0,0,0,0,0,0,0,0,0,0.5,0,0,36,0,0,0,0,10
77.1,0,4,1.5,0,0,0,0,0,0.8,0,0,0,0,0,0,0,0,0,26,0,0,0,26,0,0,0,0,0,0,0,0,0,0,0,0,0,0,0,0,0,30.5,0,0,0,0.2,11
83.7,0,21,2.5,0.5,0,0,0,0,1,0,0,0,0,0,0,0,0,0,12.5,0,0,0,29.5,0,0,0,0,0,0,0,0,0,1,0,0,0,0,0,0,0,25.5,0,0,0,0,6.5
40,31.08,12.88,5.13,0,0,0,0,0,0,0,0,0,0,0,0,0,0,0,50.48,0,0,0,0,0,0,0,0,0,0,0,0,0,0,0,0,0,0,0.43,0,0,0,0,0,0,0,0
38,38.66,5.3,5.79,0,0,0,0,0,0,0,0,0,0,0,0,0,0,0,49.83,0,0,0,0,0,0,0,0,0,0,0,0,0,0,0,0.42,0,0,0,0,0,0,0,0,0,0,0
39,30.81,18.08,4.36,0,0,0,0,0,0,0,0,0,0,0,0,0,0,0,46.39,0,0,0,0,0,0,0,0,0,0,0,0,0,0,0,0,0,0,0.22,0,0,0,0,0.14,0,0,0
14,71.86,0,14.38,1.14,0,0.51,7.92,0.42,0.21,0,0,0,0,0,0,0,0,0,0,0,0,0,0,0,0,0,0,0,0,0,0,0,0,1.65,0,0,1.17,0,0.09,0,0.65,0,0,0,0,0
12,71.69,0,14.27,0,0,0.64,9.21,0.53,0.21,0,0,0,0,0,0,0,0,0,0,0,0,0,0,0,0,0,0,0,0,0,0,0,0,1.64,0,0,1.17,0,0.04,0,0.6,0,0,0,0,0
13.5,71.58,0,14.26,1.14,0,0.51,7.92,0.42,0.21,0,0,0,0,0,0,0,0,0,0.4,0,0,0,0,0,0,0,0,0,0,0,0,0,0,1.65,0,0,1.17,0,0.09,0,0.65,0,0,0,0,0
111,0.73,1.28,5.5,0,5.04,1.19,5.5,6.42,6.42,0,0,0,0,0,0,0,0,0,27.5,0,0,0,0,0,0,0,0,0,0,0,0.09,0,0,2.75,0,0,0,0,0,0,37.58,0,0,0,0,0
107,0.71,1.25,8.03,0,4.91,1.18,5.35,6.24,6.24,0,0,0,0,0,0,0,0,0,26.76,0,0,0,0,0,0,0,0,0,0,0,0.08,0,0,0,0,0,0,0,0,0,39.25,0,0,0,0,0
122,0.78,0,3,0,6.6,0,9.79,6.79,4.78,0,0,0,0,0,0,0,0,0,26.1,0,0,0,0,0,0,0,0,0,0,0,0,0,0,2,0,0,1,0,0,0,39.16,0,0,0,0,0
126,0,2.1,4.05,0,5.13,0,10.8,2.2,3.5,0,0,0,0,0,0,0,0,0,29.82,0,0,0,0,0,0,0,0,0.5,0,0,0.1,0,0,0,0,0,2.3,0,0,0,37,0,0,0,0,2.5
120,3.5,0,3.8,1.6,0,4.48,6.47,5.64,3.46,0,0,0,0,0,0,0,0,0,30.14,0,0,0,0,0,0,0,0,0,0,0,0.1,0,0,0,0,0,0,0,0,0,38.56,0,0,0,2.25,0
83,65.39,0,8.68,3.53,3.69,0,0,16.47,0,0,0,0,0,0,0,0,0,0,0,0,0,0,0,0,0,0,0,0,0,0,0,0,0,0,0,0,2.2,0,0.04,0,0,0,0,0,0,0
91,65.44,0,9.42,3.57,3.73,0,0,13.81,2.29,0,0,0,0,0,0,0,0,0,0,0,0,0,0,0,0,0,0,0,0,0,0,0,0,0,0,0,1.7,0,0.04,0,0,0,0,0,0,0
97,66.65,0,8.25,3.5,3.66,0,0,15.02,2.25,0,0,0,0,0,0,0,0,0,0,0,0,0,0,0,0,0,0,0,0,0,0,0,0,0,0,0,0.63,0,0.04,0,0,0,0,0,0,0
97,65.41,0,9.32,3.53,3.69,0,0,15.12,2.26,0,0,0,0,0,0,0,0,0,0,0,0,0,0,0,0,0,0,0,0,0,0,0,0,0,0,0,0.63,0,0.04,0,0,0,0,0,0,0
90,66.45,0,8.18,3.55,3.72,0,0,13.56,2.28,0,0,0,0,0,0,0,0,0,0,0,0,0,0,0,0,0,0,0,0,0,0,0,0,0,0,0,2.22,0,0.04,0,0,0,0,0,0,0
91,61.7,0,11.23,3.61,3.78,0,0,15.49,2.32,0,0,0,0,0,0,0,0,0,0,0,0,0,0,0,0,0,0,0,0,0,0,0,0,0,0,0,1.83,0,0.04,0,0,0,0,0,0,0
87.3,69.4,0.09,7.37,0.16,4.34,0,0,10.31,8.33,0,0,0,0,0,0,0,0,0,0,0,0,0,0,0,0,0,0,0,0,0,0,0,0,0,0,0,0,0,0,0,0,0,0,0,0,0
100,71.15,0,7.58,0.81,3.36,0,0,10.69,6.41,0,0,0,0,0,0,0,0,0,0,0,0,0,0,0,0,0,0,0,0,0,0,0,0,0,0,0,0,0,0,0,0,0,0,0,0,0
80.5,72.97,0.09,7.86,0,2.79,0,0,11.04,5.25,0,0,0,0,0,0,0,0,0,0,0,0,0,0,0,0,0,0,0,0,0,0,0,0,0,0,0,0,0,0,0,0,0,0,0,0,0
83,73.19,0.46,7.87,0.79,2.29,0,0,10.97,4.43,0,0,0,0,0,0,0,0,0,0,0,0,0,0,0,0,0,0,0,0,0,0,0,0,0,0,0,0,0,0,0,0,0,0,0,0,0
132,64.05,0.48,7.74,0.82,5.28,0,0,12.21,9.42,0,0,0,0,0,0,0,0,0,0,0,0,0,0,0,0,0,0,0,0,0,0,0,0,0,0,0,0,0,0,0,0,0,0,0,0,0
85,74.71,0.45,7.75,1.56,1.7,0,0,10.81,3.02,0,0,0,0,0,0,0,0,0,0,0,0,0,0,0,0,0,0,0,0,0,0,0,0,0,0,0,0,0,0,0,0,0,0,0,0,0
126,15,8,15,0.5,0,0,0,11.5,9,0,0,0,0,0,0,0,0,0,26,0,0,0,0,0,0,0,0,0,0,0,0,0,0,0,0,0,0,0,0,0,15,0,0,0,0,0
115,0,4,22,3.5,5.5,0,1,15,5,0,0,0,0,0,0,0,0,0,0,4,0,0,0,0,0,0,0,0,0,0,0,0,0,0,0,0,0,0,0,0,40,0,0,0,0,0
109,0,6.5,30,5.5,6,0,0,7,16,0,0,0,0,0,0,0,0,0,6,3,0,0,0,0,0,0,0,0,0,0,0,0,0,0,0,0,0,0,0,0,20,0,0,0,0,0
105,0,0,20.5,16,1.5,0,15,13.5,4,0,0,0,0,0,0,0,0,0,0,0,0,0,0,0,0,0,0,0,0,0,0,0,0,0,0,0,0,0,0,0,29.5,0,0,0,0,0
118,14.5,20,20,4.5,2.5,0,0,17,3,0,0,0,0,0,0,0,0,0,0,0,0,0,0,0,0,0,0,0,0,0,0,0,0,0,0,0,0,0,0,0,18.5,0,0,0,0,0
101,12,0,17.5,10,2.5,0,5,7,10,0,0,0,0,0,0,0,0,0,1,6.5,0,0,0,0,0,0,0,0,0,0,0,0,0,0,0,0,0,0,0,0,28.5,0,0,0,0,0
149,5,5,30,3,2,0,0,24.5,10,0,0,0,0,0,0,0,0,0,0,0.5,0,0,0,0,0,0,0,0,0,0,0,0,0,0,0,0,0,0,0,0,20,0,0,0,0,0
116,0,5,24,5,5,0,15,0,25,0,0,0,0,0,0,0,0,0,0,0,0,0,0,0,0,0,0,0,0,0,0,0,0,0,0,0,0,0,0,0,21,0,0,0,0,0
132,5.5,6,17,6,7,0,0,18,2,0,0,0,0,0,0,0,0,0,22,0,0,0,0,0,0,0,0,0,0,0,0,0,0,0,0,0,0,0,0,0,16.5,0,0,0,0,0
130,1,6,25,1,1,0,9,22,0,0,0,0,0,0,0,0,0,0,0,0,0,0,0,0,0,0,0,0,0,0,0,0,0,0,0,0,0,0,0,0,35,0,0,0,0,0
74,0,0,0,0,0,10.48,0,0,0,0,0,0,0,0,0,0,0,0,9.87,0,0,0,0,0,5.03,0,0,0,0,0,0,0,0,0,0,0,0,0,0,0,28.3,38,0,0,0,8.32
76,0,0,0,0,0,9.7,0,0,0,0,0,0,0,0,0,0,0,0,21.92,0,0,0,0,0,4.65,0,0,0,0,0,0,0,0,0,0,0,0,0,0,0,24.09,35.15,0,0,0,4.49
