Repository: you0514w/youyou

File: Expansion Coeff.csv (part 59 of 83)
Expansion Coeff (Typical) ( 10-7/K ),SiO2,B2O3,Al2O3,MgO,CaO,BaO,Li2O,Na2O,K2O,Rb2O,Ag2O,Cs2O,Tl2O,MnO,FeO,CoO,NiO,CuO,ZnO,SrO,CdO,PbO,SnO,Cr2O3,Fe2O3,Ga2O3,As2O3,Y2O3,In2O3,Sb2O3,La2O3,Nd2O3,Gd2O3,TiO2,MnO2,GeO2,ZrO2,CeO2,SnO2,TeO2,P2O5,V2O5,Nb2O5,Ta2O5,MoO3,WO3
78,0,0,0,0,0,11.77,0,0,0,0,0,0,0,0,0,0,0,0,18.48,0,0,0,0,0,6.59,0,0,0,0,0,0,0,0,0,0,0,0,0,0,0,24.37,35.55,0,0,0,3.24
73,0,0,0,0,0,10.54,0,0,0,0,0,0,0,0,0,0,0,0,9.93,0,0,0,0,0,5.06,0,0,0,0,0,0,0,0,0,0,0,0,0,0,0,28.47,35.54,0,0,0,10.46
72,0,0,0,0,0,10.05,0,0,0,0,0,0,0,0,0,0,0,0,18.94,0,0,0,0,0,0,0,0,0,0,0,0,0,0,0,0,0,0,0,0,0,27.15,33.89,0,0,0,9.97
76,0,0,0,0,0,11.9,0,0,0,0,0,0,0,0,0,0,0,0,18.69,0,0,0,0,0,4.76,0,0,0,0,0,0,0,0,0,0,0,0,0,0,0,24.64,33.45,0,0,0,6.56
77,0,0,0,0,0,9.9,0,0,0,0,0,0,0,0,0,0,0,0,18.66,0,0,0,0,0,4.75,0,0,0,0,0,0,0,0,0,0,0,0,0,0,0,26.74,33.4,0,0,0,6.55
78,0,0,0,0,0,15.53,0,0,0,0,0,0,0,0,0,0,0,0,9.75,0,0,0,0,0,4.97,0,0,0,0,0,0,0,0,0,0,0,0,0,0,0,27.97,34.93,0,0,0,6.85
78,0,0,0,0,0,9.47,0,0,0,0,0,0,0,0,0,0,0,0,26.76,0,0,0,0,0,0,0,0,0,0,0,0,0,0,0,0,0,0,0,0,0,25.57,31.94,0,0,0,6.26
80,0,0,0,0,0,20.67,0,0,0,0,0,0,0,0,0,0,0,0,9.73,0,0,0,0,0,0,0,0,0,0,0,0,0,0,0,0,0,0,0,0,0,27.91,34.86,0,0,0,6.83
108.3,0,5,6.83,0,0,0,24.59,0,0,0,0,0,0,0,0,0,0,0,0,0,0,0,0,0,0,0,0.12,0,0,0,1.19,1,0,0,0,0,0,0,0,0,61.27,0,0,0,0,0
90,5,0,8.83,0,0,0,17.59,0,0,0,0,0,0,0,0,0,0,0,0,0,0,0,0,0,0,0,0.12,0,0,0,6.19,1,0,0,0,0,0,0,0,0,61.27,0,0,0,0,0
84.5,5,5,9.83,0,0,0,14.59,0,0,0,0,0,0,0,0,0,0,0,0,0,0,0,0,0,0,0,0.12,0,0,0,3.19,1,0,0,0,0,0,0,0,0,61.27,0,0,0,0,0
81.6,10,8,8.83,0,0,0,10.78,0,0,0,0,0,0,0,0,0,0,0,0,0,0,0,0,0,0,0,0.12,0,0,0,0,1,0,0,0,0,0,0,0,0,61.27,0,0,0,0,0
71.8,5,5,10.83,0,0,0,8.78,0,0,0,0,0,0,0,0,0,0,0,0,0,0,0,0,0,0,0,0.12,0,0,0,8,1,0,0,0,0,0,0,0,0,61.27,0,0,0,0,0
78.5,8.5,5,10.83,0,0,0,11.78,0,0,0,0,0,0,0,0,0,0,0,0,0,0,0,0,0,0,0,0.12,0,0,0,1.5,1,0,0,0,0,0,0,0,0,61.27,0,0,0,0,0
74.9,7.37,7.37,8.24,0,0,0,10.09,0,0,0,0,0,0,0,0,0,0,0,0,0,0,0,0,0,0,0,0.13,0,0,0,1.25,1.05,0,0,0,0,0,0,0,0,64.5,0,0,0,0,0
76.9,5,6,8.83,5,0,0,9.78,0,0,0,0,0,0,0,0,0,0,0,0,0,0,0,0,0,0,0,0.12,0,0,0,0,1,0,0,0,0,0,0,0,0,64.27,0,0,0,0,0
67.9,0,5,6.83,23.09,0,0,1.5,0,0,0,0,0,0,0,0,0,0,0,0,0,0,0,0,0,0,0,0.12,0,0,0,1.19,1,0,0,0,0,0,0,0,0,61.27,0,0,0,0,0
66.7,4.9,0,8.66,17.74,0,0,1.47,0,0,0,0,0,0,0,0,0,0,0,0,0,0,0,0,0,0,0,0.12,0,0,0,6.07,0.98,0,0,0,0,0,0,0,0,60.06,0,0,0,0,0
91,63.33,0,9.85,3.58,3.74,0,0,15.35,2.3,0,0,0,0,0,0,0,0,0,0,0,0,0,0,0,0,0,0,0,0,0,0,0,0,0,0,0,1.81,0,0.04,0,0,0,0,0,0,0
91,66.5,0,7.14,3.52,3.68,0,0,15.08,2.26,0,0,0,0,0,0,0,0,0,0,0,0,0,0,0,0,0,0,0,0,0,0,0,0,0,0,0,1.78,0,0.04,0,0,0,0,0,0,0
91,64.6,0,8.28,6.24,1.72,0,0,15.08,2.26,0,0,0,0,0,0,0,0,0,0,0,0,0,0,0,0,0,0,0,0,0,0,0,0,0,0,0,1.78,0,0.04,0,0,0,0,0,0,0
36.3,67.86,4.46,12.33,5.19,5.09,1.4,0,0,0,0,0,0,0,0,0,0,0,0,0,3.55,0,0,0,0,0.03,0,0,0,0,0,0,0,0,0,0,0,0.01,0,0.08,0,0,0,0,0,0,0
35.4,69.14,4.62,11.74,4.92,4.84,1.45,0,0,0,0,0,0,0,0,0,0,0,0,0,3.17,0,0,0,0,0.03,0,0,0,0,0,0,0,0,0,0,0,0.01,0,0.08,0,0,0,0,0,0,0
36,68.13,4.6,12.25,4.85,5.21,1.24,0,0,0,0,0,0,0,0,0,0,0,0,0,3.6,0,0,0,0,0.03,0,0,0,0,0,0,0,0,0,0,0,0.01,0,0.08,0,0,0,0,0,0,0
35.3,68.5,4.43,12.15,4.95,5.25,1.09,0,0,0,0,0,0,0,0,0,0,0,0,0,3.47,0,0,0,0,0.03,0,0,0,0,0,0,0,0,0,0,0,0.03,0,0.1,0,0,0,0,0,0,0
72,65,0,11.5,0,0,0,12.8,5.5,3.4,0,0,0,0,0,0,0,0,0,0,0,0,0,0,0,0,0,0,0,0,0,0,0,0,0,0,0,1.8,0,0,0,0,0,0,0,0,0
72.6,65.5,0,11.5,0,0,0,12.3,5.5,3.4,0,0,0,0,0,0,0,0,0,0,0,0,0,0,0,0,0,0,0,0,0,0,0,0,0,0,0,1.8,0,0,0,0,0,0,0,0,0
71.4,65.5,0,12,0,0,0,11.8,5.5,3.4,0,0,0,0,0,0,0,0,0,0,0,0,0,0,0,0,0,0,0,0,0,0,0,0,0,0,0,1.8,0,0,0,0,0,0,0,0,0
67.7,66,0,12,0,0,0,12.8,4,3.4,0,0,0,0,0,0,0,0,0,0,0,0,0,0,0,0,0,0,0,0,0,0,0,0,0,0,0,1.8,0,0,0,0,0,0,0,0,0
72.4,65.5,0,11,0,0,0,12.8,5.5,3.4,0,0,0,0,0,0,0,0,0,0,0,0,0,0,0,0,0,0,0,0,0,0,0,0,0,0,0,1.8,0,0,0,0,0,0,0,0,0
72.5,66,0,10.5,0,0,0,12.8,5.5,3.4,0,0,0,0,0,0,0,0,0,0,0,0,0,0,0,0,0,0,0,0,0,0,0,0,0,0,0,1.8,0,0,0,0,0,0,0,0,0
73.1,65.5,0,12,0,0,0,12.8,5.5,3.4,0,0,0,0,0,0,0,0,0,0,0,0,0,0,0,0,0,0,0,0,0,0,0,0,0,0,0,0.8,0,0,0,0,0,0,0,0,0
73.3,66,0,12,0,0,0,12.8,5.5,3.4,0,0,0,0,0,0,0,0,0,0,0,0,0,0,0,0,0,0,0,0,0,0,0,0,0,0,0,0.3,0,0,0,0,0,0,0,0,0
70.3,66,0,12,0,0,0,11.3,5.5,3.4,0,0,0,0,0,0,0,0,0,0,0,0,0,0,0,0,0,0,0,0,0,0,0,0,0,0,0,1.8,0,0,0,0,0,0,0,0,0
69.4,65.5,0,12,0,0,0,12.8,4.5,3.4,0,0,0,0,0,0,0,0,0,0,0,0,0,0,0,0,0,0,0,0,0,0,0,0,0,0,0,1.8,0,0,0,0,0,0,0,0,0
77,64,0,5,4,13,0,1.5,8.5,0,0,0,0,0,0,0,0,0,0,0,0,0,0,0,0,0,0,0,0,0,0,0,0,0,0,0,0,4,0,0,0,0,0,0,0,0,0
75,63,0,6,4,13,0,1.5,8.5,0,0,0,0,0,0,0,0,0,0,0,0,0,0,0,0,0,0,0,0,0,0,0,0,0,0,0,0,4,0,0,0,0,0,0,0,0,0
72,64,0,5,10,7,0,1.5,8.5,0,0,0,0,0,0,0,0,0,0,0,0,0,0,0,0,0,0,0,0,0,0,0,0,0,0,0,0,4,0,0,0,0,0,0,0,0,0
70,64,0,5,13,4,0,1.5,8.5,0,0,0,0,0,0,0,0,0,0,0,0,0,0,0,0,0,0,0,0,0,0,0,0,0,0,0,0,4,0,0,0,0,0,0,0,0,0
74,60,0,9,2,15,0,1.5,8.5,0,0,0,0,0,0,0,0,0,0,0,0,0,0,0,0,0,0,0,0,0,0,0,0,0,0,0,0,4,0,0,0,0,0,0,0,0,0
75,64,0,6,3,13.5,0,1.5,8,0,0,0,0,0,0,0,0,0,0,0,0,0,0,0,0,0,0,0,0,0,0,0,0,0,0,0,0,4,0,0,0,0,0,0,0,0,0
74,65,0,6,2,13.5,0,1.5,8,0,0,0,0,0,0,0,0,0,0,0,0,0,0,0,0,0,0,0,0,0,0,0,0,0,0,0,0,4,0,0,0,0,0,0,0,0,0
74,65,0,6,1,14.5,0,1.5,8,0,0,0,0,0,0,0,0,0,0,0,0,0,0,0,0,0,0,0,0,0,0,0,0,0,0,0,0,4,0,0,0,0,0,0,0,0,0
75,65,0,6,0,15.5,0,1.5,8,0,0,0,0,0,0,0,0,0,0,0,0,0,0,0,0,0,0,0,0,0,0,0,0,0,0,0,0,4,0,0,0,0,0,0,0,0,0
74,65,0,6,1,13.5,0,1.5,8,0,0,0,0,0,0,0,0,0,0,0,1,0,0,0,0,0,0,0,0,0,0,0,0,0,0,0,0,4,0,0,0,0,0,0,0,0,0
88,12.5,25,15,0,28.5,0,0,0,0,0,0,0,0,0,0,0,0,0,0,19,0,0,0,0,0,0,0,0,0,0,0,0,0,0,0,0,0,0,0,0,0,0,0,0,0,0
86.8,12.5,20,20,0,28.5,0,0,0,0,0,0,0,0,0,0,0,0,0,0,19,0,0,0,0,0,0,0,0,0,0,0,0,0,0,0,0,0,0,0,0,0,0,0,0,0,0
89.4,17.5,20,15,0,28.5,0,0,0,0,0,0,0,0,0,0,0,0,0,0,19,0,0,0,0,0,0,0,0,0,0,0,0,0,0,0,0,0,0,0,0,0,0,0,0,0,0
82.8,17.5,15,20,0,28.5,0,0,0,0,0,0,0,0,0,0,0,0,0,0,19,0,0,0,0,0,0,0,0,0,0,0,0,0,0,0,0,0,0,0,0,0,0,0,0,0,0
86.7,22.5,15,15,0,28.5,0,0,0,0,0,0,0,0,0,0,0,0,0,0,19,0,0,0,0,0,0,0,0,0,0,0,0,0,0,0,0,0,0,0,0,0,0,0,0,0,0
82.6,22.5,10,20,0,28.5,0,0,0,0,0,0,0,0,0,0,0,0,0,0,19,0,0,0,0,0,0,0,0,0,0,0,0,0,0,0,0,0,0,0,0,0,0,0,0,0,0
84.4,15,22.5,15,0,30,0,0,0,0,0,0,0,0,0,0,0,0,0,0,17.5,0,0,0,0,0,0,0,0,0,0,0,0,0,0,0,0,0,0,0,0,0,0,0,0,0,0
85.4,15,20,17.5,0,30,0,0,0,0,0,0,0,0,0,0,0,0,0,0,17.5,0,0,0,0,0,0,0,0,0,0,0,0,0,0,0,0,0,0,0,0,0,0,0,0,0,0
82.2,15,17.5,20,0,30,0,0,0,0,0,0,0,0,0,0,0,0,0,0,17.5,0,0,0,0,0,0,0,0,0,0,0,0,0,0,0,0,0,0,0,0,0,0,0,0,0,0
80.6,20,15,20,0,27,0,0,0,0,0,0,0,0,0,0,0,0,0,0,18,0,0,0,0,0,0,0,0,0,0,0,0,0,0,0,0,0,0,0,0,0,0,0,0,0,0
32.3,68.01,10.11,10.66,1.84,8.71,0,0,0,0,0,0,0,0,0,0,0,0,0,0,0.6,0,0,0,0,0,0,0,0,0,0,0,0,0,0,0,0,0,0,0.07,0,0,0,0,0,0,0
31.3,68.46,9.99,10.49,1.84,8.66,0,0,0,0,0,0,0,0,0,0,0,0,0,0,0.49,0,0,0,0,0,0,0,0,0,0,0,0,0,0,0,0,0,0,0.07,0,0,0,0,0,0,0
31.2,69.08,9.88,10.23,1.88,8.37,0,0,0,0,0,0,0,0,0,0,0,0,0,0,0.49,0,0,0,0,0,0,0,0,0,0,0,0,0,0,0,0,0,0,0.07,0,0,0,0,0,0,0
32.2,68.52,10.01,10.43,1.21,9.25,0,0,0,0,0,0,0,0,0,0,0,0,0,0,0.51,0,0,0,0,0,0,0,0,0,0,0,0,0,0,0,0,0,0,0.07,0,0,0,0,0,0,0
32.1,67.8,9.9,10.83,2.18,8.74,0,0,0,0,0,0,0,0,0,0,0,0,0,0,0.48,0,0,0,0,0,0,0,0,0,0,0,0,0,0,0,0,0,0,0.07,0,0,0,0,0,0,0
38,67.67,8.71,11.41,1.4,5.21,4.3,0,0,0,0,0,0,0,0,0,0,0,0,0,1.3,0,0,0,0,0,0,0,0,0,0,0,0,0,0,0,0,0,0,0,0,0,0,0,0,0,0
38,67.53,10.19,10.19,2,5.39,2.7,0,0,0,0,0,0,0,0,0,0,0,0,0,2,0,0,0,0,0,0,0,0,0,0,0,0,0,0,0,0,0,0,0,0,0,0,0,0,0,0
38,68.13,9.79,10.39,0,6.79,1,0,0,0,0,0,0,0,0,0,0,0,0,0,3.9,0,0,0,0,0,0,0,0,0,0,0,0,0,0,0,0,0,0,0,0,0,0,0,0,0,0
38,66.2,7.6,11.3,5.3,4.7,0,0,0,0,0,0,0,0,0,0,0,0,0,0,4.9,0,0,0,0,0,0,0,0,0,0,0,0,0,0,0,0,0,0,0,0,0,0,0,0,0,0
34,67.33,9.99,11.09,2.2,8.79,0,0,0,0,0,0,0,0,0,0,0,0,0,0,0.6,0,0,0,0,0,0,0,0,0,0,0,0,0,0,0,0,0,0,0,0,0,0,0,0,0,0
34,67.2,10.6,10.6,2.9,6.7,0.3,0,0,0,0,0,0,0,0,0,0,0,0,0,1.7,0,0,0,0,0,0,0,0,0,0,0,0,0,0,0,0,0,0,0,0,0,0,0,0,0,0
42,67.5,8.2,8.8,3,5,1.5,0,0,0,0,0,0,0,0,0,0,0,0,0,6,0,0,0,0,0,0,0,0,0,0,0,0,0,0,0,0,0,0,0,0,0,0,0,0,0,0
40,68,8.2,7.8,4,5,2.5,0,0,0,0,0,0,0,0,0,0,0,0,0,4.5,0,0,0,0,0,0,0,0,0,0,0,0,0,0,0,0,0,0,0,0,0,0,0,0,0,0
38,63,10,15,1,2,6,0,0,0,0,0,0,0,0,0,0,0,0,0,3,0,0,0,0,0,0,0,0,0,0,0,0,0,0,0,0,0,0,0,0,0,0,0,0,0,0
39,65,12,8,6,2,0,0,0,0,0,0,0,0,0,0,0,0,0,0,7,0,0,0,0,0,0,0,0,0,0,0,0,0,0,0,0,0,0,0,0,0,0,0,0,0,0
38.9,68.4,1,12.5,6.7,5.2,0,0,0,0,0,0,0,0,0,0,0,0,0,0,5.2,0,0,0,0,0,0,0,0,0,0,0,0,0,0,0,0,1,0,0,0,0,0,0,0,0,0
36.2,69.4,1,12.5,7.7,5.2,0,0,0,0,0,0,0,0,0,0,0,0,0,0,4.2,0,0,0,0,0,0,0,0,0,0,0,0,0,0,0,0,0,0,0,0,0,0,0,0,0,0
38.8,68.4,1,13.5,7.7,5.2,0,0,0,0,0,0,0,0,0,0,0,0,0,0,4.2,0,0,0,0,0,0,0,0,0,0,0,0,0,0,0,0,0,0,0,0,0,0,0,0,0,0
39.9,68.4,1,12.5,6.2,5.2,0,0,0,0,0,0,0,0,0,0,0,0,0,0,6.2,0,0,0,0,0,0,0,0,0,0,0,0,0,0,0,0,0.5,0,0,0,0,0,0,0,0,0
37.4,68.4,0,13,7.7,5.2,0,0,0,0,0,0,0,0,0,0,0,0,0,0,5.2,0,0,0,0,0,0,0,0,0,0,0,0,0,0,0,0,0.5,0,0,0,0,0,0,0,0,0
33,71.9,0,12.5,5.2,5.2,0,0,0,0,0,0,0,0,0,0,0,0,0,0,5.2,0,0,0,0,0,0,0,0,0,0,0,0,0,0,0,0,0,0,0,0,0,0,0,0,0,0
40,65.9,1.5,12.5,6.7,6.7,0,0,0,0,0,0,0,0,0,0,0,0,0,0,6.7,0,0,0,0,0,0,0,0,0,0,0,0,0,0,0,0,0,0,0,0,0,0,0,0,0,0
36.7,68.7,0,14,7.3,6.7,0,0,0,0,0,0,0,0,0,0,0,0,0,0,3.3,0,0,0,0,0,0,0,0,0,0,0,0,0,0,0,0,0,0,0,0,0,0,0,0,0,0
37.8,68.4,0,14,8.2,5.2,0,0,0,0,0,0,0,0,0,0,0,0,0,0,4.2,0,0,0,0,0,0,0,0,0,0,0,0,0,0,0,0,0,0,0,0,0,0,0,0,0,0
36.4,68.7,0.5,14,7.1,6.5,0,0,0,0,0,0,0,0,0,0,0,0,0,0,3.2,0,0,0,0,0,0,0,0,0,0,0,0,0,0,0,0,0,0,0,0,0,0,0,0,0,0
94,63.63,0,9.88,6.41,0,0,0,16.88,3.09,0,0,0,0,0,0,0,0,0,0,0,0,0,0,0,0,0,0,0,0,0.11,0,0,0,0,0,0,0,0,0,0,0,0,0,0,0,0
105,62.58,1.38,9.2,6.06,1.72,0,0,16.59,2.32,0,0,0,0,0,0,0,0,0,0,0,0,0,0,0,0,0,0,0,0,0.15,0,0,0,0,0,0,0,0,0,0,0,0,0,0,0,0
100,63.08,1.42,8.42,2.95,2.24,0,0,16.2,3.72,0,0,0,0,0,0,0,0,0,0,0,0,0,0,0,0,0,0,0,0,0.09,0,0,0,0,0,0,1.88,0,0,0,0,0,0,0,0,0
110,61.56,1.88,8.46,6.49,0,0,0,16.03,3.68,0,0,0,0,0,0,0,0,0,0,0,0,0,0,0,0,0,0,0,0,0.04,0,0,0,0,0,0,1.86,0,0,0,0,0,0,0,0,0
90,61.37,2.41,10.19,2.49,0,0,0,17.63,3.91,0,0,0,0,0,0,0,0,0,0,0.32,0,0,0,0,0,0,0,0,0,0.05,0,0,0,0,0,0,1.63,0,0,0,0,0,0,0,0,0
114,64.65,0.19,10.07,4.84,3.48,0.42,0,14.67,0.76,0,0,0,0,0,0,0,0,0,0,0,0,0,0,0,0,0,0,0,0,0.13,0,0,0,0,0,0,0.79,0,0,0,0,0,0,0,0,0
110,60.05,2.35,7.24,4.05,2.91,0,0,16.98,5.13,0,0,0,0,0,0,0,0,0,0,0,0,0,0,0,0,0,0,0,0,0.02,0,0,0,0,0,0,1.27,0,0,0,0,0,0,0,0,0
100,63.22,1.04,8.73,3.27,2.35,0,0,15.96,3.57,0,0,0,0,0,0,0,0,0,0,0,0,0,0,0,0,0,0,0,0,0.09,0,0,0,0,0,0,1.77,0,0,0,0,0,0,0,0,0
105,63.03,0.66,9.53,5.82,2.44,0,0,14.51,2.42,0,0,0,0,0,0,0,0,0,0,0,0,0,0,0,0,0,0,0,0,0.11,0,0,0,0,0,0,1.48,0,0,0,0,0,0,0,0,0
107,61.32,2.34,8.83,6.31,0,0,0,16.52,3.05,0,0,0,0,0,0,0,0,0,0,0,0,0,0,0,0,0,0,0,0,0.04,0,0,0,0,0,0,1.59,0,0,0,0,0,0,0,0,0
80,70.08,0,1.72,15.96,0,0,0,10.38,1.86,0,0,0,0,0,0,0,0,0,0,0,0,0,0,0,0,0,0,0,0,0,0,0,0,0,0,0,0,0,0,0,0,0,0,0,0,0
77,70.5,0.83,1.14,15.84,0,0,0,10.77,0.92,0,0,0,0,0,0,0,0,0,0,0,0,0,0,0,0,0,0,0,0,0,0,0,0,0,0,0,0,0,0,0,0,0,0,0,0,0
78,71.65,0,1.14,14.44,1.04,0,0,10.8,0.93,0,0,0,0,0,0,0,0,0,0,0,0,0,0,0,0,0,0,0,0,0,0,0,0,0,0,0,0,0,0,0,0,0,0,0,0,0
78,71.84,0,1.14,14.47,0.52,0,0,10.82,0.93,0,0,0,0,0,0,0,0,0,0,0.28,0,0,0,0,0,0,0,0,0,0,0,0,0,0,0,0,0,0,0,0,0,0,0,0,0,0
86,68.04,0,1.13,16.43,0,0,0,14.4,0,0,0,0,0,0,0,0,0,0,0,0,0,0,0,0,0,0,0,0,0,0,0,0,0,0,0,0,0,0,0,0,0,0,0,0,0,0
83,75.02,0,0,10,0,0,0,14.98,0,0,0,0,0,0,0,0,0,0,0,0,0,0,0,0,0,0,0,0,0,0,0,0,0,0,0,0,0,0,0,0,0,0,0,0,0,0
86,70.03,0,0,14.96,0,0,0,15.01,0,0,0,0,0,0,0,0,0,0,0,0,0,0,0,0,0,0,0,0,0,0,0,0,0,0,0,0,0,0,0,0,0,0,0,0,0,0
71,64.3,0,11.62,9.79,5.31,0,0,3.55,5.43,0,0,0,0,0,0,0,0,0,0,0,0,0,0,0,0,0,0,0,0,0,0,0,0,0,0,0,0,0,0,0,0,0,0,0,0,0
89,64.16,0.44,10.95,0,0.55,0,2.46,11.48,6,0,0,0,0,0,0,0,0,0,3.96,0,0,0,0,0,0,0,0,0,0,0,0,0,0,0,0,0,0,0,0,0,0,0,0,0,0,0
75.5,69.64,3.7,11.36,0,4.59,0,0.5,8.13,1.36,0,0,0,0,0,0,0,0,0,0.41,0.31,0,0,0,0,0,0,0,0,0,0,0,0,0,0,0,0,0,0,0,0,0,0,0,0,0,0
85,64.33,0,7.72,6.36,0,2.15,0,3.46,8.24,0,0,0,0,0,0,0,0,0,0,7.74,0,0,0,0,0,0,0,0,0,0,0,0,0,0,0,0,0,0,0,0,0,0,0,0,0,0
86,67.69,0,11.69,3.45,0,0,0,13.37,3.8,0,0,0,0,0,0,0,0,0,0,0,0,0,0,0,0,0,0,0,0,0,0,0,0,0,0,0,0,0,0,0,0,0,0,0,0,0
91,67.85,0,11.17,3.33,0.12,2.05,0,11.57,3.91,0,0,0,0,0,0,0,0,0,0,0,0,0,0,0,0,0,0,0,0,0,0,0,0,0,0,0,0,0,0,0,0,0,0,0,0,0
87,70.35,0,11.49,0,0.13,0,0,11.9,4.02,0,0,0,0,0,0,0,0,0,0,2.11,0,0,0,0,0,0,0,0,0,0,0,0,0,0,0,0,0,0,0,0,0,0,0,0,0,0
75.5,72.74,0,13.73,0.31,1.69,1.43,1.1,3.66,5.34,0,0,0,0,0,0,0,0,0,0,0,0,0,0,0,0,0,0,0,0,0,0,0,0,0,0,0,0,0,0,0,0,0,0,0,0,0
71.9,54.66,18.67,2.99,0,0,20.27,0,0,3,0,0,0,0,0,0,0,0,0,0,0.41,0,0,0,0,0,0,0,0,0,0,0,0,0,0,0,0,0,0,0,0,0,0,0,0,0,0
70.6,72.15,14.18,3.11,0,0,6.98,0,0,3.37,0,0,0,0,0,0,0,0,0,0,0.21,0,0,0,0,0,0,0,0,0,0,0,0,0,0,0,0,0,0,0,0,0,0,0,0,0,0
65.3,77.79,9.17,4.03,0,0,4.51,0,0,4.36,0,0,0,0,0,0,0,0,0,0,0.14,0,0,0,0,0,0,0,0,0,0,0,0,0,0,0,0,0,0,0,0,0,0,0,0,0,0
66.8,73.88,12.64,3.39,0,0,6.23,0,0,3.67,0,0,0,0,0,0,0,0,0,0,0.19,0,0,0,0,0,0,0,0,0,0,0,0,0,0,0,0,0,0,0,0,0,0,0,0,0,0
79.2,72.81,0.8,4.8,5.74,2.23,0,0,6,6,0,0,0,0,0,0,0,0,0,0,1.55,0,0,0,0,0,0,0,0,0,0,0,0,0,0,0,0,0,0,0.07,0,0,0,0,0,0,0
80.5,72.81,0.8,4.8,5.74,2.23,0,0,2,10,0,0,0,0,0,0,0,0,0,0,1.55,0,0,0,0,0,0,0,0,0,0,0,0,0,0,0,0,0,0,0.07,0,0,0,0,0,0,0
90.4,67.25,0,2.35,6.25,6.75,2,0,3,9,0,0,0,0,0,0,0,0,0,0,3.3,0,0,0,0,0,0,0,0,0,0,0,0,0,0,0,0,0,0,0.1,0,0,0,0,0,0,0
92.5,67.25,0,2.35,5.5,5.9,4,0,3,9,0,0,0,0,0,0,0,0,0,0,2.9,0,0,0,0,0,0,0,0,0,0,0,0,0,0,0,0,0,0,0.1,0,0,0,0,0,0,0
83,67.5,1.65,3.15,11,3.1,0,0,2,10.5,0,0,0,0,0,0,0,0,0,0,1,0,0,0,0,0,0,0,0,0,0,0,0,0,0,0,0,0,0,0.1,0,0,0,0,0,0,0
83.9,67.5,1.65,3.15,11,3.1,0,0,3,9.5,0,0,0,0,0,0,0,0,0,0,1,0,0,0,0,0,0,0,0,0,0,0,0,0,0,0,0,0,0,0.1,0,0,0,0,0,0,0
82.2,71.29,0.78,4.7,5.63,3.43,0,0,3.92,7.83,0,0,0,0,0,0,0,0,0,0,2.35,0,0,0,0,0,0,0,0,0,0,0,0,0,0,0,0,0,0,0.07,0,0,0,0,0,0,0
82.2,69.34,0.78,6.66,5.62,3.43,0,0,3.92,7.83,0,0,0,0,0,0,0,0,0,0,2.35,0,0,0,0,0,0,0,0,0,0,0,0,0,0,0,0,0,0,0.07,0,0,0,0,0,0,0
123,41.75,0,0,0,44.2,0,0,5.21,1,0,0,0,0,0,0,0,0,0,3.13,0,0,0,0,0,0,0,0,0,0,0,0,0,0,0,0,0,0,0,0,0,4.71,0,0,0,0,0
117,41.76,0,0,7.83,36.36,0,0,5.21,1,0,0,0,0,0,0,0,0,0,3.13,0,0,0,0,0,0,0,0,0,0,0,0,0,0,0,0,0,0,0,0,0,4.71,0,0,0,0,0
116,41.71,0,0,9,35.26,0,0,5.2,1,0,0,0,0,0,0,0,0,0,3.13,0,0,0,0,0,0,0,0,0,0,0,0,0,0,0,0,0,0,0,0,0,4.7,0,0,0,0,0
115,41.76,0,0,11.01,33.18,0,0,5.21,1,0,0,0,0,0,0,0,0,0,3.13,0,0,0,0,0,0,0,0,0,0,0,0,0,0,0,0,0,0,0,0,0,4.71,0,0,0,0,0
114,41.82,0,0,14.04,30.08,0,0,5.21,1,0,0,0,0,0,0,0,0,0,3.14,0,0,0,0,0,0,0,0,0,0,0,0,0,0,0,0,0,0,0,0,0,4.71,0,0,0,0,0
112,38.75,0,0,15.69,32.52,0,0,4.83,0.93,0,0,0,0,0,0,0,0,0,2.91,0,0,0,0,0,0,0,0,0,0,0,0,0,0,0,0,0,0,0,0,0,4.37,0,0,0,0,0
114,41.82,0,0,18.05,26.07,0,0,5.21,1,0,0,0,0,0,0,0,0,0,3.14,0,0,0,0,0,0,0,0,0,0,0,0,0,0,0,0,0,0,0,0,0,4.71,0,0,0,0,0
113,41.82,0,0,20.05,24.07,0,0,5.21,1,0,0,0,0,0,0,0,0,0,3.14,0,0,0,0,0,0,0,0,0,0,0,0,0,0,0,0,0,0,0,0,0,4.71,0,0,0,0,0
93.9,52,17.2,2.3,0,0,0,14,9.2,0,0,0,0,0,0,0,0,0,0,3.7,0,0,0,0,0,0,0,0,0,0,0,0,0,0,1.5,0,0,0,0.1,0,0,0,0,0,0,0,0
94.1,53.55,16.18,1.4,0,0,0,18.38,6.09,0,0,0,0,0,0,0,0,0,0,1.8,0,0,0,0,0,0,0,0,0,0,0,0,0,0,2.5,0,0,0,0.1,0,0,0,0,0,0,0,0
94.2,51.84,17.18,1.8,0,0,0,13.99,9.19,0,0,0,0,0,0,0,0,0,0,3.7,0,0,0,0,0,0,0,0,0,0,0,0,0,0,2.2,0,0,0,0.1,0,0,0,0,0,0,0,0
92.2,53.9,16.8,0.9,0,0,0,15.7,8,0,0,0,0,0,0,0,0,0,0,2.5,0,0,0,0,0,0,0,0,0,0,0,0,0,0,2.1,0,0,0,0.1,0,0,0,0,0,0,0,0
95,51.2,17.1,2.4,0,0,0,14.9,9.1,0,0,0,0,0,0,0,0,0,0,3.7,0,0,0,0,0,0,0,0,0,0,0,0,0,0,1.5,0,0,0,0.1,0,0,0,0,0,0,0,0
98,49.45,17.88,1.2,0,0,0,9.39,10.09,0.3,0,0,0,0,0,0,0,0,0,9.99,0,0,0,0,0,0,0,0,0,0,0,0,0,0,1.6,0,0,0,0.1,0,0,0,0,0,0,0,0
91.8,49.95,17.62,0.6,0,0,0,8.41,9.61,1.3,0,0,0,0,0,0,0,0,0,9.31,0,0,0,0,0,0,0,0,0,0,0,0,0,0,3.1,0,0,0,0.1,0,0,0,0,0,0,0,0
92.1,49.1,18.2,0.7,0,0,0,8.5,8.2,2.7,0,0,0,0,0,0,0,0,0,9.3,0,0,0,0,0,0,0,0,0,0,0,0,0,0,3.2,0,0,0,0.1,0,0,0,0,0,0,0,0
91.9,50.3,17.6,0.9,0,0,0,8.4,10.1,1,0,0,0,0,0,0,0,0,0,9.2,0,0,0,0,0,0,0,0,0,0,0,0,0,0,2.4,0,0,0,0.1,0,0,0,0,0,0,0,0
94,48.89,18.34,1.2,0,1.1,0.8,8.52,8.22,2.71,0,0,0,0,0,0,0,0,0,7.01,0,0,0,0,0,0,0,0,0,0,0,0,0,0,3.21,0,0,0,0,0,0,0,0,0,0,0,0
100,62.97,1.8,8.22,3.28,2.36,0.17,0.22,14.92,3.58,0,0,0,0,0,0,0,0,0,0,0.26,0,0,0,0,0,0,0,0,0,0,0,0,0,0,0,0,2.15,0,0.07,0,0,0,0,0,0,0
100,61.47,1.78,8.14,3.24,2.33,0.17,2.19,14.77,3.54,0,0,0,0,0,0,0,0,0,0,0.25,0,0,0,0,0,0,0,0,0,0,0,0,0,0,0,0,2.12,0,0,0,0,0,0,0,0,0
102,60.3,0,13,6.6,0,0,0,16,3.5,0,0,0,0,0,0,0,0,0,0,0,0,0,0,0,0,0,0,0,0,0,0,0,0,0,0,0,0,0,0.1,0,0.5,0,0,0,0,0
110,61.6,0,9.8,6.6,0,0,0,16.1,3.5,0,0,0,0,0,0,0,0,0,0,0,0,0,0,0,0,0,0,0,0,0,0,0,0,0,0,0,0,0,0.1,0,2.3,0,0,0,0,0
105,61.4,0,11,6.6,0,0,0,16,3.5,0,0,0,0,0,0,0,0,0,0,0,0,0,0,0,0,0,0,0,0,0,0,0,0,0,0,0,0,0,0.1,0,1.4,0,0,0,0,0
103,61.1,0,12.3,6.5,0,0,0,16,3.5,0,0,0,0,0,0,0,0,0,0,0,0,0,0,0,0,0,0,0,0,0,0,0,0,0,0,0,0,0,0.1,0,0.5,0,0,0,0,0
104,57.4,0,13.3,6.7,0,0,0,16.4,3.6,0,0,0,0,0,0,0,0,0,0,0,0,0,0,0,0,0,0,0,0,0,0,0,0,0,0,0,1.1,0,0.1,0,1.4,0,0,0,0,0
101,58.7,0,13.1,6.7,0,0,0,16.2,3.6,0,0,0,0,0,0,0,0,0,0,0,0,0,0,0,0,0,0,0,0,0,0,0,0,0,0,0,1.1,0,0.1,0,0.5,0,0,0,0,0
101,60.4,0,11.7,6.6,0,0,0,16.1,3.5,0,0,0,0,0,0,0,0,0,0,0,0,0,0,0,0,0,0,0,0,0,0,0,0,0,0,0,1.1,0,0.1,0,0.5,0,0,0,0,0
105,0,0,0,0,3,0,0,0,0,0,0,0,0,0,0,0,0,0,20.5,0,0,0,46,0,0,0.5,0,0,0,0,0,0,0,0,0,0,0,0,0,0,30,0,0,0,0,0
105,0,0,0,0,3,0,0,0,0,0,0,0,0,0,0,0,0,0,21,0,0,0,44,0,0,2,0,0,0,0,0,0,0,0,0,0,0,0,0,0,30,0,0,0,0,0
105,0,0,0,0,3,0,0,0,0,0,0,0,0,0,0,0,0,0,19,0,0,0,46,0,0,2,0,0,0,0,0,0,0,0,0,0,0,0,0,0,30,0,0,0,0,0
107,0,0,0,0,3,0,0,0,0,0,0,0,0,0,0,0,0,0,17,0,0,0,48,0,0,2,0,0,0,0,0,0,0,0,0,0,0,0,0,0,30,0,0,0,0,0
110,0,0,0,0,3,0,0,0,0,0,0,0,0,0,0,0,0,0,15,0,0,0,50,0,0,2,0,0,0,0,0,0,0,0,0,0,0,0,0,0,30,0,0,0,0,0
114,0,0,0,0,3,0,0,0,0,0,0,0,0,0,0,0,0,0,13,0,0,0,52,0,0,2,0,0,0,0,0,0,0,0,0,0,0,0,0,0,30,0,0,0,0,0
105,0,0,0,0,3,0,0,0,0,0,0,0,0,0,0,0,0,0,20,0,0,0,46,0,0,1,0,0,0,0,0,0,0,0,0,0,0,0,0,0,30,0,0,0,0,0
105,0,0,0,0,2,0,0,0,0,0,0,0,0,0,0,0,0,0,20,0,0,0,46,0,0,2,0,0,0,0,0,0,0,0,0,0,0,0,0,0,30,0,0,0,0,0
105,0,0,0,0,1,0,0,0,0,0,0,0,0,0,0,0,0,0,21,0,0,0,46,0,0,2,0,0,0,0,0,0,0,0,0,0,0,0,0,0,30,0,0,0,0,0
104,0,0,0,0,0.5,0,0,0,0,0,0,0,0,0,0,0,0,0,21.5,0,0,0,46,0,0,2,0,0,0,0,0,0,0,0,0,0,0,0,0,0,30,0,0,0,0,0
115,34,11,1,30,7,13,0,0,0,0,0,0,0,0,0,0,0,0,4,0,0,0,0,0,0,0,0,0,0,0,0,0,0,0,0,0,0,0,0,0,0,0,0,0,0,0
115,36,10,2,36,0,16,0,0,0,0,0,0,0,0,0,0,0,0,0,0,0,0,0,0,0,0,0,0,0,0,0,0,0,0,0,0,0,0,0,0,0,0,0,0,0,0
140,36,10,1,35,0,16,0,0,0,0,0,0,0,0,0,0,0,0,0,0,0,0,0,0,0,0,0,0,0,0,2,0,0,0,0,0,0,0,0,0,0,0,0,0,0,0
99,42,4,2,22,5,15,0,0,0,0,0,0,0,0,0,0,0,0,8,0,0,0,0,0,0,0,0,0,0,0,0,0,0,0,0,0,1,0,1,0,0,0,0,0,0,0
109,39,2,4,20,12,15,0,0,0,0,0,0,0,0,0,0,0,0,8,0,0,0,0,0,0,0,0,0,0,0,0,0,0,0,0,0,0,0,0,0,0,0,0,0,0,0
115,40,0,5,15,15,15,0,0,0,0,0,0,0,0,0,0,0,0,10,0,0,0,0,0,0,0,0,0,0,0,0,0,0,0,0,0,0,0,0,0,0,0,0,0,0,0
95,40,0,1,25,10,15,0,0,0,0,0,0,0,0,0,0,0,0,8,1,0,0,0,0,0,0,0,0,0,0,0,0,0,0,0,0,0,0,0,0,0,0,0,0,0,0
105,40,6,3,20,13,9,0,0,0,0,0,0,0,0,0,0,0,0,9,0,0,0,0,0,0,0,0,0,0,0,0,0,0,0,0,0,0,0,0,0,0,0,0,0,0,0
96,30,12,5,8,10,30,0,0,0,0,0,0,0,0,0,0,0,0,0,0,0,0,0,0,0,0,0,0,0,0,5,0,0,0,0,0,0,0,0,0,0,0,0,0,0,0
79,73,0,7,6,0,0,0,14,0,0,0,0,0,0,0,0,0,0,0,0,0,0,0,0,0,0,0,0,0,0,0,0,0,0,0,0,0,0,0,0,0,0,0,0,0,0
78,75.5,0,4.9,5.9,0,0,0,13.7,0,0,0,0,0,0,0,0,0,0,0,0,0,0,0,0,0,0,0,0,0,0,0,0,0,0,0,0,0,0,0,0,0,0,0,0,0,0
80,73,0,5,8,0,0,0,14,0,0,0,0,0,0,0,0,0,0,0,0,0,0,0,0,0,0,0,0,0,0,0,0,0,0,0,0,0,0,0,0,0,0,0,0,0,0
72,73,0,5,10,0,0,0,12,0,0,0,0,0,0,0,0,0,0,0,0,0,0,0,0,0,0,0,0,0,0,0,0,0,0,0,0,0,0,0,0,0,0,0,0,0,0
77.2,73,0,7,5.5,0,0,0,14,0,0,0,0,0,0,0,0,0,0,0,0,0,0,0,0,0,0,0,0,0,0,0,0,0,0,0,0,0.5,0,0,0,0,0,0,0,0,0
77.7,73.2,0,7,5.5,0,0,0,14,0,0,0,0,0,0,0,0,0,0,0,0,0,0,0,0,0,0,0,0,0,0,0,0,0,0,0,0,0.3,0,0,0,0,0,0,0,0,0
71.9,72,0,6,10,0,0,0,12,0,0,0,0,0,0,0,0,0,0,0,0,0,0,0,0,0,0,0,0,0,0,0,0,0,0,0,0,0,0,0,0,0,0,0,0,0,0
70.4,72,0,7,10,0,0,0,11,0,0,0,0,0,0,0,0,0,0,0,0,0,0,0,0,0,0,0,0,0,0,0,0,0,0,0,0,0,0,0,0,0,0,0,0,0,0
72,72,0,7,9,0,0,0,12,0,0,0,0,0,0,0,0,0,0,0,0,0,0,0,0,0,0,0,0,0,0,0,0,0,0,0,0,0,0,0,0,0,0,0,0,0,0
44.2,61.69,3.7,11.19,11.99,9.2,2.1,0,0,0,0,0,0,0,0,0,0,0,0,0,0,0,0,0,0,0,0,0,0,0,0,0,0,0,0,0,0,0,0,0.13,0,0,0,0,0,0,0
39.2,66.82,2.84,12.07,8.66,6.69,2.15,0,0,0,0,0,0,0,0,0,0,0,0,0,0.64,0,0,0,0,0,0,0,0,0,0,0,0,0,0,0,0,0,0,0.13,0,0,0,0,0,0,0
37,67.85,2.88,12.32,7.63,5.84,2.18,0,0,0,0,0,0,0,0,0,0,0,0,0,0.65,0,0,0,0,0,0,0,0.24,0,0,0,0,0,0,0,0,0,0,0.13,0,0.28,0,0,0,0,0
39,67.35,2.86,12.17,7.9,6.15,2.16,0,0,0,0,0,0,0,0,0,0,0,0,0,1.28,0,0,0,0,0,0,0,0,0,0,0,0,0,0,0,0,0,0,0.13,0,0,0,0,0,0,0
38.4,67.5,2.86,12.19,7.92,6.16,2.6,0,0,0,0,0,0,0,0,0,0,0,0,0,0.64,0,0,0,0,0,0,0,0,0,0,0,0,0,0,0,0,0,0,0.13,0,0,0,0,0,0,0
38,67.47,2.86,12.51,7.91,6.16,2.17,0,0,0,0,0,0,0,0,0,0,0,0,0,0.64,0,0,0,0,0,0,0,0.15,0,0,0,0,0,0,0,0,0,0,0.13,0,0,0,0,0,0,0
37.9,66.69,2.88,12.91,7.95,6.19,2.61,0,0,0,0,0,0,0,0,0,0,0,0,0,0.64,0,0,0,0,0,0,0,0,0,0,0,0,0,0,0,0,0,0,0.13,0,0,0,0,0,0,0
38.6,65.87,2.89,13.62,7.99,6.22,2.63,0,0,0,0,0,0,0,0,0,0,0,0,0,0.65,0,0,0,0,0,0,0,0,0,0,0,0,0,0,0,0,0,0,0.13,0,0,0,0,0,0,0
38,65.93,2.89,13.3,8,6.23,2.63,0,0,0,0,0,0,0,0,0,0,0,0,0,0.65,0,0,0,0,0,0,0,0,0,0,0,0,0,0,0,0,0,0,0.13,0,0.24,0,0,0,0,0
38.6,65.54,2.9,13.66,8.01,6.24,2.63,0,0,0,0,0,0,0,0,0,0,0,0,0,0.65,0,0,0,0,0,0,0,0,0,0,0,0,0,0,0,0,0,0,0.13,0,0.24,0,0,0,0,0
69,67.65,1.91,7.41,0,1.85,4.35,0,2.75,3.22,0,0,0,0,0,0,0,0,0,0,7.93,0,0,0,0,0,0,0,0,0,0.13,0,0,0,0,0,0,2.7,0,0.1,0,0,0,0,0,0,0
69,69.65,0,7.39,0,1.84,4.33,0,2.74,3.21,0,0,0,0,0,0,0,0,0,0,7.91,0,0,0,0,0,0,0,0,0,0.13,0,0,0,0,0,0,2.7,0,0.1,0,0,0,0,0,0,0
68,70.48,0,7.47,0,0,5.07,0,2.77,3.25,0,0,0,0,0,0,0,0,0,0,8,0,0,0,0,0,0,0,0,0,0.13,0,0,0,0,0,0,2.73,0,0.1,0,0,0,0,0,0,0
68,69.81,0,7.4,0,1.85,4.83,0,2.75,3.22,0,0,0,0,0,0,0,0,0,0,7.21,0,0,0,0,0,0,0,0,0,0.13,0,0,0,0,0,0,2.7,0,0.1,0,0,0,0,0,0,0
68,69.98,0,7.42,0,1.85,5.32,0,2.75,3.23,0,0,0,0,0,0,0,0,0,0,6.51,0,0,0,0,0,0,0,0,0,0.13,0,0,0,0,0,0,2.71,0,0.1,0,0,0,0,0,0,0
41.5,68.8,0,13.52,0.81,0,2.14,10.98,0,3.48,0,0,0,0,0,0,0,0,0,0,0,0,0,0,0,0,0,0,0,0,0,0,0,0,0,0,0,0.27,0,0,0,0,0,0,0,0,0
66,69.39,0,12.58,2.39,0,1.25,10.73,0,3.4,0,0,0,0,0,0,0,0,0,0,0,0,0,0,0,0,0,0,0,0,0,0,0,0,0,0,0,0.26,0,0,0,0,0,0,0,0,0
61,69.91,0,11.24,3.63,0,1.87,10.65,0,2.36,0,0,0,0,0,0,0,0,0,0,0,0,0,0,0,0,0,0,0,0,0,0,0,0,0,0,0,0.26,0,0.08,0,0,0,0,0,0,0
59,70.07,0,11.44,4.82,0,1.69,7.59,0,4.13,0,0,0,0,0,0,0,0,0,0,0,0,0,0,0,0,0,0,0,0,0,0,0,0,0,0,0,0.26,0,0,0,0,0,0,0,0,0
100,61.5,0,14,5.2,0,0,0.1,15.3,3.8,0,0,0,0,0,0,0,0,0,0,0,0,0,0,0,0,0,0,0,0,0,0,0,0,0,0,0,0,0,0.1,0,0,0,0,0,0,0
94,61.24,0,13.99,5.19,0,0,0.4,15.28,3.8,0,0,0,0,0,0,0,0,0,0,0,0,0,0,0,0,0,0,0,0,0,0,0,0,0,0,0,0,0,0.1,0,0,0,0,0,0,0
88,60.66,0,13.09,6.5,0,0,0.96,14.79,0,0,0,0,0,0,0,0,0,0,0,0,0,0,0,0,0,0,0,0,0,0,0,0,0,0,0,0,3.9,0,0.1,0,0,0,0,0,0,0
87,62.23,0,13.01,5.1,0,0,0.95,14.71,0,0,0,0,0,0,0,0,0,0,0,0,0,0,0,0,0,0,0,0,0,0,0,0,0,0,0,0,3.9,0,0.1,0,0,0,0,0,0,0
96,64.06,0,13.39,5.3,0,0,1.96,15.19,0,0,0,0,0,0,0,0,0,0,0,0,0,0,0,0,0,0,0,0,0,0,0,0,0,0,0,0,0,0,0.1,0,0,0,0,0,0,0
101,62.02,0,14.2,5.2,0,0,0.38,15.5,2.6,0,0,0,0,0,0,0,0,0,0,0,0,0,0,0,0,0,0,0,0,0,0,0,0,0,0,0,0,0,0.1,0,0,0,0,0,0,0
101,63.17,0,12.61,5.21,0,0,0.19,15.52,3.2,0,0,0,0,0,0,0,0,0,0,0,0,0,0,0,0,0,0,0,0,0,0,0,0,0,0,0,0,0,0.1,0,0,0,0,0,0,0
71,4.6,18.38,0,0,0,0,0,0,0,0,0,0,0,0,0,0,0,0,0,0,0,0,0,0,0,0,0,0,0,0.1,20.07,0,0,4.6,0,24.97,9.19,0,0,0,0,0,14.09,4,0,0
83,1.1,4,0,0,0,3.5,0,22.4,0,0,0,0,0,0,0,0,0,0,0,0,0,0,0,0,0,0,0,0,0,0,0,0,0,22.6,0,0,0,0,0,0,20.3,0,26.1,0,0,0
76,47.6,14,7.2,0,0.4,28.5,0,0,0,0,0,0,0,0,0,0,0,0,0,0,0,0,0,0,0,0,0,0,0,0,0,0,0,0.1,0,0,2.2,0,0,0,0,0,0,0,0,0
104,38.2,0,0,0,0,10.2,0,19.4,0,0,0,0,0,0,0,0,0,0,0,0,0,0,0,0,0,0,0,0,0,0,0,0,0,25.6,0,0,0.7,0,0,0,0,0,5.9,0,0,0
73,10.89,30.66,0,0,0,0,4,0,0,0,0,0,0,0,0,0,0,0,31.06,0,0,0,0,0,0,0,0,0,0,0,12.39,0,0,0,0,0,3.6,0,0,0,0,0,2.7,1.1,0,3.6
73,34.03,11.81,2.9,0,6.51,15.92,0.6,0,0,0,0,0,0,0,0,0,0,0,7.11,1.2,0,0,0,0,0,0,0,0,0,0,0,0,0,14.31,0,0,5.61,0,0,0,0,0,0,0,0,0
109,54.8,0,0,0,0,0,22.1,13.2,0,0,0,0,0,0,0,0,0,0,0,0,0,0,0,0,0,0,0,0,0,0,0,0,0,0,0,0,0.6,0,0,0,0,0,7.4,1.9,0,0
104,4.8,7,0,0,0,0,4.4,11.1,11.8,0,0,0,0,0,0,0,0,0,0,0,0,0,0,0,0,0,0,0,0,0,0,0,0,12.5,0,0,0,0,0,0,26.2,0,22.2,0,0,0
76,69.62,1.67,1.14,15.86,0,0,0,10.78,0.93,0,0,0,0,0,0,0,0,0,0,0,0,0,0,0,0,0,0,0,0,0,0,0,0,0,0,0,0,0,0,0,0,0,0,0,0,0
8.6,71.18,0,14.71,0.8,0,0.88,8.35,0.52,0,0,0,0,0,0,0,0,0,0,1.47,0,0,0,0,0,0,0,0,0,0,0.36,0,0,0,0,0,0,0.92,0,0.81,0,0,0,0,0,0,0
7.1,72.81,0,13.66,1.51,0,0,8.3,0.45,0.08,0,0,0,0,0,0,0,0,0,1.36,0,0,0,0,0,0,0,0.31,0,0,0,0,0,0,0,0,0,0.91,0,0.61,0,0,0,0,0,0,0
100,61.54,0,14.01,5.2,0,0,0.04,15.31,3.8,0,0,0,0,0,0,0,0,0,0,0,0,0,0,0,0,0,0,0,0,0,0,0,0,0,0,0,0,0,0.1,0,0,0,0,0,0,0
36,65.17,4.29,13.9,14.47,0.1,0,2,0.03,0,0,0,0,0,0,0,0,0,0,0,0,0,0,0,0,0.02,0,0,0,0,0,0,0,0,0.02,0,0,0,0,0,0,0,0,0,0,0,0
94,64.37,0,6.62,0.03,10.03,0.65,0,12.28,3.15,0,0,0,0,0,0,0,0,0,0,0,0,0,0,0,0,0,0,0,0,0,0,0,0,0,0,0,2.87,0,0,0,0,0,0,0,0,0
89,63.8,0,6.43,2.46,8.26,0.86,0,11.75,2.93,0,0,0,0,0,0,0,0,0,0,0,0,0,0,0,0,0,0,0,0,0,0,0,0,0,0,0,3.51,0,0,0,0,0,0,0,0,0
91.1,60.57,0,6.53,0,13.06,1.76,0,11.96,2.18,0,0,0,0,0,0,0,0,0,0,0,0,0,0,0,0,0,0,0,0,0,0,0,0,0,0,0,3.94,0,0,0,0,0,0,0,0,0
79,70.5,0,3.2,12.9,0,0,0,13.4,0,0,0,0,0,0,0,0,0,0,0,0,0,0,0,0,0,0,0,0,0,0,0,0,0,0,0,0,0,0,0,0,0,0,0,0,0,0
76,69,0,5.3,12.6,0,0,0,13.1,0,0,0,0,0,0,0,0,0,0,0,0,0,0,0,0,0,0,0,0,0,0,0,0,0,0,0,0,0,0,0,0,0,0,0,0,0,0
76.5,68.7,2.5,5,11.1,0,0,0,12.7,0,0,0,0,0,0,0,0,0,0,0,0,0,0,0,0,0,0,0,0,0,0,0,0,0,0,0,0,0,0,0,0,0,0,0,0,0,0
76.5,69.6,0,5,11.2,0,0,0,12.8,0,0,0,0,0,0,0,0,0,0,0,0,0,0,0,0,0,0,0,0,0,0,0,0,0,0,0,0,1.4,0,0,0,0,0,0,0,0,0
77.5,69.6,0,5.2,12.2,0,0,0,13,0,0,0,0,0,0,0,0,0,0,0,0,0,0,0,0,0,0,0,0,0,0,0,0,0,0,0,0,0,0,0,0,0,0,0,0,0,0
78,70,0,5.2,11.8,0,0,0,13,0,0,0,0,0,0,0,0,0,0,0,0,0,0,0,0,0,0,0,0,0,0,0,0,0,0,0,0,0,0,0,0,0,0,0,0,0,0
91,64.5,0,6,11,0,0,0,12,4,0,0,0,0,0,0,0,0,0,0,0,0,0,0,0,0,0,0,0,0,0,0,0,0,0,0,0,2.5,0,0,0,0,0,0,0,0,0
81,70.6,0,3.1,12.9,0,0,0,13.4,0,0,0,0,0,0,0,0,0,0,0,0,0,0,0,0,0,0,0,0,0,0,0,0,0,0,0,0,0,0,0,0,0,0,0,0,0,0
90,67.5,0,5,8,0,0,0,13,2,0,0,0,0,0,0,0,0,0,0,3,0,0,0,0,0,0,0,0,0,0,0,0,0,0,0,0,1.5,0,0,0,0,0,0,0,0,0
98,62,0,10,8,0,0,0,13,4,0,0,0,0,0,0,0,0,0,0,0,0,0,0,0,0,0,0,0,0,0,0,0,0,0,0,0,3,0,0,0,0,0,0,0,0,0
99,66.5,0,7,8,0,1,0,12,3.5,0,0,0,0,0,0,0,0,0,0,1,0,0,0,0,0,0,0,0,0,0,0,0,0,0,0,0,1,0,0,0,0,0,0,0,0,0
87,68.5,1,9,5,0.5,0.5,0,11.5,3,0,0,0,0,0,0,0,0,0,0,0.5,0,0,0,0,0,0,0,0,0,0,0,0,0,0,0,0,0.5,0,0,0,0,0,0,0,0,0
97,68,0,5,5,3,0,0,13,4,0,0,0,0,0,0,0,0,0,0,0,0,0,0,0,0,0,0,0,0,0,0,0,0,0,0,0,2,0,0,0,0,0,0,0,0,0
99,68,0,5,5,3,0,0,8.5,8.5,0,0,0,0,0,0,0,0,0,0,0,0,0,0,0,0,0,0,0,0,0,0,0,0,0,0,0,2,0,0,0,0,0,0,0,0,0
35.1,51.36,0,18.83,23.74,0,0,0,0,0,0,0,0,0,0,0,0.11,0,0,0,0,0,0,0,0,0,0,0,0,0,0,0,0,0,4.32,0,0,1.64,0,0,0,0,0,0,0,0,0
36.1,51.1,0,18.74,23.62,0,0,0,0,0,0,0,0,0,0,0,0.12,0,0,0,0,0,0,0,0,0,0,0,0,0,0,0.5,0,0,4.29,0,0,1.63,0,0,0,0,0,0,0,0,0
36.6,50.85,0,18.65,23.5,0,0,0,0,0,0,0,0,0,0,0,0.11,0,0,0,0,0,0,0,0,0,0,0,0,0,0,0.99,0,0,4.28,0,0,1.62,0,0,0,0,0,0,0,0,0
39.3,50.61,0,18.55,23.39,0,0,0,0,0,0,0,0,0,0,0,0.11,0,0,0,0,0,0,0,0,0,0,0,0,0,0,1.48,0,0,4.25,0,0,1.61,0,0,0,0,0,0,0,0,0
40.4,50.35,0,18.46,23.28,0,0,0,0,0,0,0,0,0,0,0,0.11,0,0,0,0,0,0,0,0,0,0,0,0,0,0,1.96,0,0,4.23,0,0,1.61,0,0,0,0,0,0,0,0,0
111.7,24,24,8,0,20,20,0,0,0,0,0,0,0,0,0,0,0,0,0,0,0,0,0,0,0,0,0,0,0,0,4,0,0,0,0,0,0,0,0,0,0,0,0,0,0,0
94.3,42,14,8,0,16,16,0,0,0,0,0,0,0,0,0,0,0,0,0,0,0,0,0,0,0,0,0,0,0,0,4,0,0,0,0,0,0,0,0,0,0,0,0,0,0,0
106.7,30,15,7.5,0,16,28,0,0,0,0,0,0,0,0,0,0,0,0,0,0,0,0,0,0,0,0,0,0,0,0,3.5,0,0,0,0,0,0,0,0,0,0,0,0,0,0,0
112.8,30,10,8,0,24,24,0,0,0,0,0,0,0,0,0,0,0,0,0,0,0,0,0,0,0,0,0,0,0,0,4,0,0,0,0,0,0,0,0,0,0,0,0,0,0,0
97.2,41,13,8,0,0,0,0,0,0,0,0,0,0,0,0,0,0,0,0,36,0,0,0,0,0,0,0,0,0,0,2,0,0,0,0,0,0,0,0,0,0,0,0,0,0,0
105.9,33,17,8,0,0,0,0,0,0,0,0,0,0,0,0,0,0,0,0,40,0,0,0,0,0,0,0,0,0,0,2,0,0,0,0,0,0,0,0,0,0,0,0,0,0,0
106.7,25,25,8,0,0,0,0,0,0,0,0,0,0,0,0,0,0,0,0,40,0,0,0,0,0,0,0,0,0,0,2,0,0,0,0,0,0,0,0,0,0,0,0,0,0,0
101.2,33,17,8,0,16,0,0,0,0,0,0,0,0,0,0,0,0,0,0,24,0,0,0,0,0,0,0,0,0,0,2,0,0,0,0,0,0,0,0,0,0,0,0,0,0,0
105.9,31,15,8,0,16,0,0,0,0,0,0,0,0,0,0,0,0,0,0,28,0,0,0,0,0,0,0,0,0,0,2,0,0,0,0,0,0,0,0,0,0,0,0,0,0,0
102.4,25,25,8,0,16,0,0,0,0,0,0,0,0,0,0,0,0,0,0,24,0,0,0,0,0,0,0,0,0,0,2,0,0,0,0,0,0,0,0,0,0,0,0,0,0,0
103,0,4,3,0,0,5,17,0,0,0,0,0,0,0,0,0,0,0,0,0,0,0,0,0,0,0,0,0,0,0,6,0,0,0,0,0,0,0,0,0,65,0,0,0,0,0
103,0,4,3,0,0,4,18,0,0,0,0,0,0,0,0,0,0,0,0,0,0,0,0,0,0,0,0,0,0,0,6,0,0,0,0,0,0,0,0,0,65,0,0,0,0,0
105,0,4,3,0,0,3,19,0,0,0,0,0,0,0,0,0,0,0,0,0,0,0,0,0,0,0,0,0,0,0,6,0,0,0,0,0,0,0,0,0,65,0,0,0,0,0
103,0,4,3,0,0,2,20,0,0,0,0,0,0,0,0,0,0,0,0,0,0,0,0,0,0,0,0,0,0,0,6,0,0,0,0,0,0,0,0,0,65,0,0,0,0,0
143.5,0,25,17,0,0,0,17,4,4,0,0,0,0,0,0,0,0,0,0,0,0,0,0,0,0,0,0,0,0,0,0,0,0,0,0,0,0,0,0,33,0,0,0,0,0,0
138,0,23,15,0,0,0,15,4,4,0,0,0,0,0,0,0,0,0,0,0,0,0,0,0,0,0,0,0,0,0,0,0,0,0,0,0,0,0,0,31,0,0,0,0,0,8
155,0,33.34,17.17,0,0,0,8.08,8.08,8.08,0,0,0,0,0,0,0,0,0,0,0,0,0,0,0,0,0,0,0,0,0,0,0,0,0,0,0,0,0,0,25.25,0,0,0,0,0,0
123,4.04,33.34,17.17,0,0,0,12.12,4.04,4.04,0,0,0,0,0,0,0,0,0,0,0,0,0,0,0,0,0,0,0,0,0,0,0,0,0,0,0,0,0,0,25.25,0,0,0,0,0,0
150,0,33.34,17.17,0,0,4.04,4.04,8.08,8.08,0,0,0,0,0,0,0,0,0,0,0,0,0,0,0,0,0,0,0,0,0,0,0,0,0,0,0,0,0,0,25.25,0,0,0,0,0,0
149,0,33.34,17.17,0,0,0,4.04,8.08,8.08,0,0,0,0,0,0,0,0,0,4.04,0,0,0,0,0,0,0,0,0,0,0,0,0,0,0,0,0,0,0,0,25.25,0,0,0,0,0,0
135,0,17.17,13.13,0,0,4.04,13.13,0,0,0,0,0,0,0,0,0,0,0,0,0,0,0,0,0,0,0,0,0,0,0,0,0,0,0,0,0,0,0,0,52.53,0,0,0,0,0,0
147,0,17.17,13.13,0,0,0,13.13,0,4.04,0,0,0,0,0,0,0,0,0,0,0,0,0,0,0,0,0,0,0,0,0,0,0,0,0,0,0,0,0,0,52.53,0,0,0,0,0,0
127,0,18,14,0,2,0,14,0,0,0,0,0,0,0,0,0,0,0,0,1,0,0,0,0,0,0,0,1,0,0,1,0,0,0,0,0,0,0,0,49,0,0,0,0,0,0
127.5,68.48,0,8.46,1.65,1.18,0,0,11.78,8.45,0,0,0,0,0,0,0,0,0,0,0,0,0,0,0,0,0,0,0,0,0,0,0,0,0,0,0,0,0,0,0,0,0,0,0,0,0
34.3,67,4,12,6.5,5,0,0,5,0,0,0,0,0,0,0,0,0,0,0,0,0,0,0,0,0,0,0,0,0,0,0,0,0,0,0,0,0.5,0,0,0,0,0,0,0,0,0
42,68.43,0,12.99,9.89,1,0,0,7.19,0,0,0,0,0,0,0,0,0,0,0,0,0,0,0,0,0,0,0,0,0,0,0,0,0,0,0,0,0.5,0,0,0,0,0,0,0,0,0
32.7,68.43,2,14.99,7.89,1,0,0,5.19,0,0,0,0,0,0,0,0,0,0,0,0,0,0,0,0,0,0,0,0,0,0,0,0,0,0,0,0,0.5,0,0,0,0,0,0,0,0,0
22.8,68.91,2.01,15.09,7.95,1.01,0,3.32,1.21,0,0,0,0,0,0,0,0,0,0,0,0,0,0,0,0,0,0,0,0,0,0,0,0,0,0,0,0,0.5,0,0,0,0,0,0,0,0,0
28.5,66,6.1,11.2,5.1,4.6,0,3.3,1.2,0,0,0,0,0,0,0,0,0,0,0,0,0,0,0,0,0,0,0,0,0,0,0,0,0,0,0,0,2.5,0,0,0,0,0,0,0,0,0
23.6,65.41,6.05,14.07,5.05,1.59,0,4.16,1.19,0,0,0,0,0,0,0,0,0,0,0,0,0,0,0,0,0,0,0,0,0,0,0,0,0,0,0,0,2.48,0,0,0,0,0,0,0,0,0
27.7,67.1,0,12.73,7.54,5.09,0,6.07,0.98,0,0,0,0,0,0,0,0,0,0,0,0,0,0,0,0,0,0,0,0,0,0,0,0,0,0,0,0,0.49,0,0,0,0,0,0,0,0,0
24.2,72.96,0,15.97,8.2,1.28,0,0,1.06,0,0,0,0,0,0,0,0,0,0,0,0,0,0,0,0,0,0,0,0,0,0,0,0,0,0,0,0,0.53,0,0,0,0,0,0,0,0,0
35.5,74,0,13,5,2,0,0,6,0,0,0,0,0,0,0,0,0,0,0,0,0,0,0,0,0,0,0,0,0,0,0,0,0,0,0,0,0,0,0,0,0,0,0,0,0,0
33,66,5,17,6,0,0,0,6,0,0,0,0,0,0,0,0,0,0,0,0,0,0,0,0,0,0,0,0,0,0,0,0,0,0,0,0,0,0,0,0,0,0,0,0,0,0
38,76.9,13.1,0.74,0.62,0.78,0,0,3.24,1.27,0,0,0,0,0,0,0,0,0,0,0,0,0,0,0,0,0,0,0,0,0.06,0,0,0,3.29,0,0,0,0,0,0,0,0,0,0,0,0
38,74.8,14.3,2.2,0.62,0.8,0.46,0.84,1.75,1.83,0,0,0,0,0,0,0,0,0,0,0,0,0,0,0,0,0,0,0,0,0.1,0,0,0,2.3,0,0,0,0,0,0,0,0,0,0,0,0
39,75.9,13.6,1.1,1.4,1,0.33,0,2.85,1.4,0,0,0,0,0,0,0,0,0,0,0,0,0,0,0,0,0,0,0,0,0.06,0,0,0,2.36,0,0,0,0,0,0,0,0,0,0,0,0
41,80.1,9.4,0.9,0.62,1.44,0,0.83,3,1.32,0,0,0,0,0,0,0,0,0,0,0,0,0,0,0,0,0,0,0,0,0.06,0,0,0,2.33,0,0,0,0,0,0,0,0,0,0,0,0
43,76.8,9.9,2.2,0.94,1.13,0,0.84,3.25,1.67,0,0,0,0,0,0,0,0,0,0,0,0,0,0,0,0,0,0,0,0,0.11,0,0,0,3.16,0,0,0,0,0,0,0,0,0,0,0,0
94,59.9,11.01,2.41,1.52,1.09,0,10.26,5.94,3.91,0,0,0,0,0,0,0,0,0,3.16,0.59,0,0,0,0,0,0,0,0,0,0.06,0,0,0,0,0,0,0.15,0,0,0,0,0,0,0,0,0
92,52.69,10.36,0.71,0,0,8.47,8.45,3.49,1.53,0,0,0,0,0,0,0,0,0,7.09,6.96,0,0,0,0,0,0,0,0,0,0.07,0,0,0,0,0,0,0.18,0,0,0,0,0,0,0,0,0
91,48.59,18.35,1.25,0,1.03,0.83,8.55,8.25,2.71,0,0,0,0,0,0,0,0,0,7.06,0,0,0,0,0,0,0,0,0,0,0.02,0,0,0,3.2,0,0,0.16,0,0,0,0,0,0,0,0,0
85,66.41,9,3.43,0,0,0,9.25,6.93,3.26,0,0,0,0,0,0,0,0,0,1.51,0,0,0,0,0,0,0,0,0,0,0.06,0,0,0,0,0,0,0.15,0,0,0,0,0,0,0,0,0
86,64.83,8.93,3.66,0,0,0,9.36,7.32,3.3,0,0,0,0,0,0,0,0,0,1.53,0,0,0,0,0,0,0,0,0,0,0.04,0,0,0,0,0,0,0.15,0,0,0,0.88,0,0,0,0,0
90,48.43,15.59,1.42,0,12.91,4.72,0.48,0,9.22,0,0,0,0,0,0,0,0,0,0,6.98,0,0,0,0,0,0,0,0,0,0.07,0,0,0,0,0,0,0.18,0,0,0,0,0,0,0,0,0
92,57.68,10.23,2.33,1.47,1.06,0,17.87,0,5.67,0,0,0,0,0,0,0,0,0,2.92,0.57,0,0,0,0,0,0,0,0,0,0.06,0,0,0,0,0,0,0.14,0,0,0,0,0,0,0,0,0
119,57.34,4.24,2.31,2.93,2.1,0,15.8,6.66,4.38,0,0,0,0,0,0,0,0,0,2.9,1.14,0,0,0,0,0,0,0,0,0,0.06,0,0,0,0,0,0,0.14,0,0,0,0,0,0,0,0,0
89,48.88,4.98,4.08,8.59,0,7.23,10.43,0.56,0,0,0,0,0,0,0,0,0,0,7.66,7.35,0,0,0,0,0,0,0,0,0,0.07,0,0,0,0,0,0,0.17,0,0,0,0,0,0,0,0,0
91,57.78,14.81,0,0,0,4.48,6.9,3.33,5.84,0,0,0,0,0,0,0,0,0,0,6.64,0,0,0,0,0,0,0,0,0,0.05,0,0,0,0,0,0,0.17,0,0,0,0,0,0,0,0,0
98,64.86,0,10,6.35,0,0,0,17.5,1,0,0,0,0,0,0,0,0,0,0.08,0,0,0,0,0,0,0,0,0,0,0,0,0,0,0.08,0,0,0,0,0.13,0,0,0,0,0,0,0
93,65.8,0,11.4,4.8,0,0,0,16.7,1,0,0,0,0,0,0,0,0,0,0.08,0,0,0,0,0,0,0,0,0.04,0,0,0,0,0,0.08,0,0,0,0,0.1,0,0,0,0,0,0,0
92,66.34,0,9.3,7.05,0,0,0,16.35,0.67,0,0,0,0,0,0,0,0,0,0.08,0,0,0,0,0,0,0,0,0,0,0,0,0,0,0.08,0,0,0,0,0.13,0,0,0,0,0,0,0
92,67.15,0,9.45,5.55,0,0,0,16.55,0.68,0,0,0,0,0,0,0,0,0,0.08,0,0,0,0,0,0,0.35,0,0.03,0,0,0,0,0,0.08,0,0,0,0,0.08,0,0,0,0,0,0,0
94,67.45,0,8.7,6.27,0,0,0,16.35,1,0,0,0,0,0,0,0,0,0,0.08,0,0,0,0,0,0,0,0,0.03,0,0.04,0,0,0,0.08,0,0,0,0,0,0,0,0,0,0,0,0
90,67.7,0,9.35,6.3,0,0,0,15.37,1,0,0,0,0,0,0,0,0,0,0.07,0,0,0,0,0,0,0,0,0,0,0,0,0,0,0.08,0,0,0,0,0.13,0,0,0,0,0,0,0
93,68.08,0,9.4,4.75,0,0,0,16.5,1,0,0,0,0,0,0,0,0,0,0.08,0,0,0,0,0,0,0,0,0.03,0,0,0,0,0,0.08,0,0,0,0,0.08,0,0,0,0,0,0,0
93,68.58,0,8.7,4.71,0,0,0,17.38,0.35,0,0,0,0,0,0,0,0,0,0.08,0,0,0,0,0,0,0,0,0.03,0,0,0,0,0,0.08,0,0,0,0,0.09,0,0,0,0,0,0,0
89,69.2,0,8.02,6.25,0,0,0,15.25,1,0,0,0,0,0,0,0,0,0,0.08,0,0,0,0,0,0,0,0,0.03,0,0,0,0,0,0.08,0,0,0,0,0.09,0,0,0,0,0,0,0
125,36,10,2,28,0,14,0,0,0,0,0,0,0,0,0,0,0,0,5,0,0,0,0,0,0,0,0,0,0,0,5,0,0,0,0,0,0,0,0,0,0,0,0,0,0,0
123,36,10,2,23,2,12,0,0,0,0,0,0,0,0,0,0,0,0,5,0,0,0,0,0,0,0,0,0,0,0,10,0,0,0,0,0,0,0,0,0,0,0,0,0,0,0
122,36,10,2,28,0,12,0,0,0,0,0,0,0,0,0,0,0,0,5,2,0,0,0,0,0,0,0,0,0,0,0,0,0,0,0,0,0,0,0,0,0,0,5,0,0,0
114,36,10,0,28,0,12,0,0,0,0,0,0,0,0,0,0,0,0,0,0,0,0,0,0,0,0,0,0,0,0,0,0,0,0,0,0,2,0,0,0,0,0,12,0,0,0
114,38,11,0,29,0,13,0,0,0,0,0,0,0,0,0,0,0,0,0,0,0,0,0,0,0,0,0,7,0,0,0,0,0,0,0,0,0,0,2,0,0,0,0,0,0,0
120,36,10,2,28,0,14,0,0,0,0,0,0,0,0,0,0,0,0,5,0,0,0,0,0,0,0,0,0,0,0,0,0,0,0,0,0,0,0,0,0,0,0,0,5,0,0
138,39,10,2,20,0,14,0,0,0,0,0,0,0,0,0,0,0,0,5,0,0,0,0,0,0,0,0,0,0,0,0,0,0,0,0,0,0,0,0,0,0,0,0,10,0,0
121,31,5,0,12,0,30,0,0,0,0,0,0,0,0,0,0,0,0,0,0,0,0,0,0,0,0,0,11,0,0,11,0,0,0,0,0,0,0,0,0,0,0,0,0,0,0
40,28.86,15.16,3.7,0,0,0,0,0,0,0,0,0,0,0,0,0,0,0,50.96,0,0,0,0,0,0,0,0,0,0,0,0,0,0,0,0.87,0,0,0,0,0,0,0,0.28,0.17,0,0
39,27.53,14.04,3.69,0,0,0,0,0,0,0,0,0,0,0,0,0,0,0,53.57,0,0,0,0,0,0,0,0,0,0,0,0,0,0,0,0.86,0,0,0.22,0,0,0,0,0,0.09,0,0
41,25.36,18.6,2.99,0,0,0,0,0,0,0,0,0,0,0,0,0,0,0,52.42,0,0,0,0,0,0,0,0,0,0,0,0,0,0,0,0,0,0,0,0,0,0,0,0.29,0.34,0,0
38,31.38,11.92,3.33,0,0,0,0,0,0,0,0,0,0,0,0,0,0,0,51.9,0,0,0,0,0,0,0,0,0,0,0,0,0,0,0,0.87,0,0,0,0,0,0,0,0.43,0.17,0,0
38,28.51,13.91,3.65,0,0,0,0,0,0,0,0,0,0,0,0,0,0,0,53.07,0,0,0,0,0,0,0,0,0,0,0,0,0,0,0,0.86,0,0,0,0,0,0,0,0,0,0,0
39,27.34,17.16,2.93,0,0,0,0,0,0,0,0,0,0,0,0,0,0,0,52.31,0,0,0,0,0,0,0,0,0,0,0.26,0,0,0,0,0,0,0,0,0,0,0,0,0,0,0,0
35,81.68,11.93,1.52,0,0,0,0,4.8,0.07,0,0,0,0,0,0,0,0,0,0,0,0,0,0,0,0,0,0,0,0,0,0,0,0,0,0,0,0,0,0,0,0,0,0,0,0,0
32.9,81.58,12.55,1.4,0,0,0,0,4.4,0.07,0,0,0,0,0,0,0,0,0,0,0,0,0,0,0,0,0,0,0,0,0,0,0,0,0,0,0,0,0,0,0,0,0,0,0,0,0
80.5,68.79,15.95,0.61,0,0,0,2.06,11.94,0.65,0,0,0,0,0,0,0,0,0,0,0,0,0,0,0,0,0,0,0,0,0,0,0,0,0,0,0,0,0,0,0,0,0,0,0,0,0
74,59.75,0,3.91,0,8.39,13.63,0,0,0,0,0,0,0,0,0,0,0,0,0,8.39,0,0,0,0,0,0,0,0,0,0,0,0,0,3.99,0,0,1.94,0,0,0,0,0,0,0,0,0
75,64.61,0,0,0,8.17,13.27,0,0,0,0,0,0,0,0,0,0,0,0,0,8.17,0,0,0,0,0,0,0,0,0,0,0,0,0,3.89,0,0,1.89,0,0,0,0,0,0,0,0,0
73,54.58,0,8.04,0,8.63,14.01,0,0,0,0,0,0,0,0,0,0,0,0,0,8.63,0,0,0,0,0,0,0,0,0,0,0,0,0,4.11,0,0,2,0,0,0,0,0,0,0,0,0
77,52.62,11.35,0,0,8.32,13.51,0,0,0,0,0,0,0,0,0,0,0,0,0,8.32,0,0,0,0,0,0,0,0,0,0,0,0,0,3.96,0,0,1.92,0,0,0,0,0,0,0,0,0
75,59.19,2.84,1.94,0,8.32,13.51,0,0,0,0,0,0,0,0,0,0,0,0,0,8.32,0,0,0,0,0,0,0,0,0,0,0,0,0,3.96,0,0,1.92,0,0,0,0,0,0,0,0,0
76,58.67,5.63,0,0,8.24,13.39,0,0,0,0,0,0,0,0,0,0,0,0,0,8.24,0,0,0,0,0,0,0,0,0,0,0,0,0,3.92,0,0,1.91,0,0,0,0,0,0,0,0,0
75,56.68,2.88,3.93,0,8.43,13.69,0,0,0,0,0,0,0,0,0,0,0,0,0,8.43,0,0,0,0,0,0,0,0,0,0,0,0,0,4.01,0,0,1.95,0,0,0,0,0,0,0,0,0
74.9,56.17,5.7,1.95,0,8.35,13.57,0,0,0,0,0,0,0,0,0,0,0,0,0,8.35,0,0,0,0,0,0,0,0,0,0,0,0,0,3.98,0,0,1.93,0,0,0,0,0,0,0,0,0
74.5,62.2,0,1.93,0,8.28,13.45,0,0,0,0,0,0,0,0,0,0,0,0,0,8.28,0,0,0,0,0,0,0,0,0,0,0,0,0,3.94,0,0,1.92,0,0,0,0,0,0,0,0,0
74,57.19,0,5.95,0,8.51,13.82,0,0,0,0,0,0,0,0,0,0,0,0,0,8.51,0,0,0,0,0,0,0,0,0,0,0,0,0,4.05,0,0,1.97,0,0,0,0,0,0,0,0,0
4,68.43,0,13.44,1.62,0,2.13,10.92,0,3.46,0,0,0,0,0,0,0,0,0,0,0,0,0,0,0,0,0,0,0,0,0,0,0,0,0,0,0,0,0,0,0,0,0,0,0,0,0
5,70.14,0,11.9,3.17,0,1.67,10.68,0,1.69,0,0,0,0,0,0,0,0,0,0,0,0,0,0,0,0,0,0,0,0,0,0,0,0,0,0,0,0.67,0,0.08,0,0,0,0,0,0,0
20,71.78,0,12.18,3.24,0,1.28,6.56,0,1.73,0,0,0,0,0,0,0,0,0,0,0,0,0,0,0,0,0,0,0,0,0,0,0,0,2.45,0,0,0.69,0,0.09,0,0,0,0,0,0,0
33.7,81.64,12.19,1.4,0,0,0,0,4.7,0.07,0,0,0,0,0,0,0,0,0,0,0,0,0,0,0,0,0,0,0,0,0,0,0,0,0,0,0,0,0,0,0,0,0,0,0,0,0
33.5,81.94,11.83,1.46,0,0,0,0,4.7,0.07,0,0,0,0,0,0,0,0,0,0,0,0,0,0,0,0,0,0,0,0,0,0,0,0,0,0,0,0,0,0,0,0,0,0,0,0,0
53.6,76.65,0,0.65,0,8.3,0,0,3,1.07,0,0,0,0,0,0,0,0,0,0,4.86,0,0,0,0,0,0,0,0,0,0,1,0,0,0,0,0,4.47,0,0,0,0,0,0,0,0,0
53.1,76.65,0,0.65,0,6.3,0,0,3,0.57,0,0,0,0,0,0,0,0,0,0,6.86,0,0,0,0,0,0,0,0,0,0,1,0,0,0,0,0,3.97,0,1,0,0,0,0,0,0,0
55.2,76.65,0,0.65,0,4.3,0,0,3,1.07,0,0,0,0,0,0,0,0,0,0,8.86,0,0,0,0,0,0,0,0,0,0,1,0,0,0,0,0,4.47,0,0,0,0,0,0,0,0,0
55.2,77.66,0,1.15,0,7.29,0,0,3,1.57,0,0,0,0,0,0,0,0,0,0,4.86,0,0,0,0,0,0,0,0,0,0,1,0,0,0,0,0,3.47,0,0,0,0,0,0,0,0,0
54.1,78.66,0,1.15,0,6.29,0,0,3,1.57,0,0,0,0,0,0,0,0,0,0,4.86,0,0,0,0,0,0,0,0,0,0,1,0,0,0,0,0,2.47,0,1,0,0,0,0,0,0,0
55.4,79.15,0,1.15,0,6.3,0,0,3,1.07,0,0,1,0,0,0,0,0,0,0,4.86,0,0,0,0,0,0,0,0,0,0,1,0,0,0,0,0,2.47,0,0,0,0,0,0,0,0,0
55.5,79.89,0,1.15,0,5.81,0,0,3,0.82,0,0,1.5,0,0,0,0,0,0,0,4.86,0,0,0,0,0,0,0,0,0,0,1,0,0,0,0,0,1.97,0,0,0,0,0,0,0,0,0
60.4,76.66,0,0.65,0,2.3,0,0,3,2.06,0,0,1,0,0,0,0,0,0,0,8.86,0,0,0,0,0,0,0,0,0,0,1,0,0,0,0,0,4.47,0,0,0,0,0,0,0,0,0
58.6,79.9,0,1.15,0,4.8,0,0,3,1.32,0,0,2,0,0,0,0,0,0,0,4.86,0,0,0,0,0,0,0,0,0,0,1,0,0,0,0,0,1.97,0,0,0,0,0,0,0,0,0
64.8,76.66,0,0.65,0,0,0,0,3,2.36,0,0,3,0,0,0,0,0,0,0,8.86,0,0,0,0,0,0,0,0,0,0,1,0,0,0,0,0,4.47,0,0,0,0,0,0,0,0,0
97,75.72,0,5.29,0,0,0,1.52,9.44,5.52,0,0,0,0,0,0,0,0,0,1.6,0,0,0,0,0,0,0,0,0,0,0,0,0,0,0,0,0,0.53,0.38,0,0,0,0,0,0,0,0
65,72,0,6,12,0,0,0,10,0,0,0,0,0,0,0,0,0,0,0,0,0,0,0,0,0,0,0,0,0,0,0,0,0,0,0,0,0,0,0,0,0,0,0,0,0,0
83.5,0,0,1,0,0,0,0,0,0,0,0,0,0,0,0,0,0,0,40,0,0,0,20,0,0,0,0,0,0,0,0,0,0,0,0,0,0,0,0,0,39,0,0,0,0,0
95.7,0,0,1,0,0,0,5,0,0,0,0,0,0,0,0,0,0,0,35,0,0,0,20,0,0,0,0,0,0,0,0,0,0,0,0,0,0,0,0,0,39,0,0,0,0,0
89.9,0,0,1,0,0,0,5,0,0,0,0,0,0,0,0,0,0,0,40,0,0,0,20,0,0,0,0,0,0,0,0,0,0,0,0,0,0,0,0,0,34,0,0,0,0,0
101,64.1,0,8.6,3.3,2.3,0,0.2,15.7,3.6,0,0,0,0,0,0,0,0,0,0,0,0,0,0,0,0,0,0,0,0,0,0,0,0,0,0,0,2.2,0,0,0,0,0,0,0,0,0
107,63.2,0,8.4,3.3,2.4,0,0.2,15.5,4.9,0,0,0,0,0,0,0,0,0,0,0,0,0,0,0,0,0,0,0,0,0,0,0,0,0,0,0,2.1,0,0,0,0,0,0,0,0,0
101,64.13,0,9.09,3.3,2.4,0,0.2,14.38,4.6,0,0,0,0,0,0,0,0,0,0,0,0,0,0,0,0,0,0,0,0,0,0,0,0,0,0,0,1.9,0,0,0,0,0,0,0,0,0
102,64.9,0,7.7,3.3,2.3,0,0.2,15.4,3.8,0,0,0,0,0,0,0,0,0,0,0,0,0,0,0,0,0,0,0,0,0,0,0,0,0,0,0,2.4,0,0,0,0,0,0,0,0,0
102,65.2,0,7.8,3.3,2.4,0,0.2,13.8,4.9,0,0,0,0,0,0,0,0,0,0,0,0,0,0,0,0,0,0,0,0,0,0,0,0,0,0,0,2.4,0,0,0,0,0,0,0,0,0
103,63.93,0,8.79,3.3,1.7,0,0.2,15.78,3.9,0,0,0,0,0,0,0,0,0,0,0,0,0,0,0,0,0,0,0,0,0,0,0,0,0,0,0,2.4,0,0,0,0,0,0,0,0,0
103,64,0,8.6,3.3,1.7,0,0.2,15.8,3.9,0,0,0,0,0,0,0,0,0,0,0,0,0,0,0,0,0,0,0,0,0,0,0,0,0,0,0,2.5,0,0,0,0,0,0,0,0,0
102,64.1,0,8.4,3.3,2.4,0,0.2,15.4,3.8,0,0,0,0,0,0,0,0,0,0,0,0,0,0,0,0,0,0,0,0,0,0,0,0,0,0,0,2.4,0,0,0,0,0,0,0,0,0
102,63.6,0,9.1,3.3,2.4,0,0.2,15.4,3.9,0,0,0,0,0,0,0,0,0,0,0,0,0,0,0,0,0,0,0,0,0,0,0,0,0,0,0,2.1,0,0,0,0,0,0,0,0,0
102,61.06,0,12.91,6.51,0,0,0,15.92,3.5,0,0,0,0,0,0,0,0,0,0,0,0,0,0,0,0,0,0,0,0,0,0,0,0,0,0,0,0,0,0.1,0,0,0,0,0,0,0
34.1,71.72,6,11.1,0,11.1,0,0,0,0,0,0,0,0,0,0,0,0,0,0,0,0,0,0,0,0,0,0,0,0,0,0,0,0,0,0,0,0,0,0.08,0,0,0,0,0,0,0
34,71.55,6,11.09,0,11.09,0,0,0,0.17,0,0,0,0,0,0,0,0,0,0,0,0,0,0,0,0.02,0,0,0,0,0,0,0,0,0,0,0,0,0,0.08,0,0,0,0,0,0,0
32.9,70.76,6.9,11.08,0,10.99,0,0,0,0.17,0,0,0,0,0,0,0,0,0,0,0,0,0,0,0,0.02,0,0,0,0,0,0,0,0,0,0,0,0,0,0.08,0,0,0,0,0,0,0
32.6,70.53,7.4,10.9,0,10.9,0,0,0,0.17,0,0,0,0,0,0,0,0,0,0,0,0,0,0,0,0.02,0,0,0,0,0,0,0,0,0,0,0,0,0,0.08,0,0,0,0,0,0,0
33.1,70.53,7.4,10.9,1,9.9,0,0,0,0.17,0,0,0,0,0,0,0,0,0,0,0,0,0,0,0,0.02,0,0,0,0,0,0,0,0,0,0,0,0,0,0.08,0,0,0,0,0,0,0
33.2,70.32,7.8,10.9,0,10.9,0,0,0,0,0,0,0,0,0,0,0,0,0,0,0,0,0,0,0,0,0,0,0,0,0,0,0,0,0,0,0,0,0,0.08,0,0,0,0,0,0,0
