Repository: you0514w/youyou

File: Expansion Coeff.csv (part 60 of 83)
Expansion Coeff (Typical) ( 10-7/K ),SiO2,B2O3,Al2O3,MgO,CaO,BaO,Li2O,Na2O,K2O,Rb2O,Ag2O,Cs2O,Tl2O,MnO,FeO,CoO,NiO,CuO,ZnO,SrO,CdO,PbO,SnO,Cr2O3,Fe2O3,Ga2O3,As2O3,Y2O3,In2O3,Sb2O3,La2O3,Nd2O3,Gd2O3,TiO2,MnO2,GeO2,ZrO2,CeO2,SnO2,TeO2,P2O5,V2O5,Nb2O5,Ta2O5,MoO3,WO3
36.3,69.42,8.7,10.8,0,9.8,0,0,0,0.4,0,0,0,0,0,0,0,0,0,0,0.8,0,0,0,0,0,0,0,0,0,0,0,0,0,0,0,0,0,0,0.08,0,0,0,0,0,0,0
29.6,69.72,9.7,10.8,0,8.9,0,0,0,0,0,0,0,0,0,0,0,0,0,0,0.8,0,0,0,0,0,0,0,0,0,0,0,0,0,0,0,0,0,0,0.08,0,0,0,0,0,0,0
39.8,67.15,4.7,12.49,6.9,1.7,0,0,0,0.17,0,0,0,0,0,0,0,0,0,0,6.8,0,0,0,0,0,0,0,0,0,0,0,0,0,0,0,0,0,0,0.09,0,0,0,0,0,0,0
36.4,66.65,5,13.19,7.4,1.3,0,0,0,0.17,0,0,0,0,0,0,0,0,0,0,6.2,0,0,0,0,0,0,0,0,0,0,0,0,0,0,0,0,0,0,0.09,0,0,0,0,0,0,0
30.4,66.37,6.41,17.42,0.7,8.61,0,0,0,0.24,0,0,0,0,0,0,0,0,0,0,0,0,0,0,0,0.05,0,0,0,0,0,0,0,0,0,0,0,0,0,0.2,0,0,0,0,0,0,0
33.9,67.5,6.5,15.9,0,9.6,0,0,0,0.24,0,0,0,0,0,0,0,0,0,0,0,0,0,0,0,0.06,0,0,0,0,0,0,0,0,0,0,0,0,0,0.2,0,0,0,0,0,0,0
31,64.78,6.4,18.79,0,9.5,0,0,0,0,0,0,0,0,0,0,0,0,0,0,0,0,0,0,0,0.33,0,0,0,0,0,0,0,0,0,0,0,0,0,0.2,0,0,0,0,0,0,0
31,64.78,6.4,18.8,0,9.5,0,0,0,0.3,0,0,0,0,0,0,0,0,0,0,0,0,0,0,0,0.02,0,0,0,0,0,0,0,0,0,0,0,0,0,0.2,0,0,0,0,0,0,0
41.8,61.5,10,11.1,6.4,8.5,2.4,0,0,0,0,0,0,0,0,0,0,0,0,0,0,0,0,0,0,0,0,0,0,0,0,0,0,0,0,0,0,0,0,0.1,0,0,0,0,0,0,0
40.6,61.56,10.01,11.11,6.91,6.91,3.4,0,0,0,0,0,0,0,0,0,0,0,0,0,0,0,0,0,0,0,0,0,0,0,0,0,0,0,0,0,0,0,0,0.1,0,0,0,0,0,0,0
41.5,58.5,10.8,12,6.9,9.1,2.6,0,0,0,0,0,0,0,0,0,0,0,0,0,0,0,0,0,0,0,0,0,0,0,0,0,0,0,0,0,0,0,0,0.1,0,0,0,0,0,0,0
40.7,62.07,10.71,11.11,4.6,5.41,2.4,0,0,0,0,0,0,0,0,0,0,0,0,0,3.6,0,0,0,0,0,0,0,0,0,0,0,0,0,0,0,0,0,0,0.1,0,0,0,0,0,0,0
41.2,60.43,11.19,11.59,4.8,5.59,2.5,0,0,0,0,0,0,0,0,0,0,0,0,0,3.8,0,0,0,0,0,0,0,0,0,0,0,0,0,0,0,0,0,0,0.1,0,0,0,0,0,0,0
40,61.5,10.3,10.7,6.4,5.2,2.3,0,0,0,0,0,0,0,0,0,0,0,0,0,3.5,0,0,0,0,0,0,0,0,0,0,0,0,0,0,0,0,0,0,0.1,0,0,0,0,0,0,0
41,61.5,10.3,10.7,4.4,7.2,2.3,0,0,0,0,0,0,0,0,0,0,0,0,0,3.5,0,0,0,0,0,0,0,0,0,0,0,0,0,0,0,0,0,0,0.1,0,0,0,0,0,0,0
41.9,61.5,10.3,10.7,4.4,5.2,2.3,0,0,0,0,0,0,0,0,0,0,0,0,0,5.5,0,0,0,0,0,0,0,0,0,0,0,0,0,0,0,0,0,0,0.1,0,0,0,0,0,0,0
46.2,63.23,8.99,9.59,2.7,2.9,0.7,0,0,0,0,0,0,0,0,0,0,0,0,0,11.79,0,0,0,0,0,0,0,0,0,0,0,0,0,0,0,0,0,0,0.1,0,0,0,0,0,0,0
30.9,69.98,8.81,10.83,0,9.89,0,0,0,0.4,0,0,0,0,0,0,0,0,0,0,0,0,0,0,0,0,0,0,0,0,0,0,0,0,0,0,0,0,0,0.09,0,0,0,0,0,0,0
36.3,69.42,8.76,10.75,0,9.82,0,0,0,0.4,0,0,0,0,0,0,0,0,0,0,0.76,0,0,0,0,0,0,0,0,0,0,0,0,0,0,0,0,0,0,0.09,0,0,0,0,0,0,0
32.3,71.13,7.98,11.03,0,9.09,0,0,0,0.3,0,0,0,0,0,0,0,0,0,0,0.38,0,0,0,0,0,0,0,0,0,0,0,0,0,0,0,0,0,0,0.09,0,0,0,0,0,0,0
31.5,71.31,7.99,11.04,0,9.09,0,0,0,0.1,0,0,0,0,0,0,0,0,0,0,0.38,0,0,0,0,0,0,0,0,0,0,0,0,0,0,0,0,0,0,0.09,0,0,0,0,0,0,0
34,71.51,5.98,11.09,0,11.14,0,0,0,0.17,0,0,0,0,0,0,0,0,0,0,0,0,0,0,0,0.02,0,0,0,0,0,0,0,0,0,0,0,0,0,0.09,0,0,0,0,0,0,0
33.8,71.09,6,11.58,0,11.05,0,0,0,0.17,0,0,0,0,0,0,0,0,0,0,0,0,0,0,0,0.02,0,0,0,0,0,0,0,0,0,0,0,0,0,0.09,0,0,0,0,0,0,0
35,71.15,5.97,11.02,0,11.58,0,0,0,0.17,0,0,0,0,0,0,0,0,0,0,0,0,0,0,0,0.02,0,0,0,0,0,0,0,0,0,0,0,0,0,0.09,0,0,0,0,0,0,0
35.9,70.75,5.87,10.95,0,12.15,0,0,0,0.17,0,0,0,0,0,0,0,0,0,0,0,0,0,0,0,0.02,0,0,0,0,0,0,0,0,0,0,0,0,0,0.09,0,0,0,0,0,0,0
34,71.57,6,11.09,0,11.09,0,0,0,0.17,0,0,0,0,0,0,0,0,0,0,0,0,0,0,0,0,0,0,0,0,0,0,0,0,0,0,0,0,0,0.08,0,0,0,0,0,0,0
32.9,70.83,6.9,11,0,11,0,0,0,0.17,0,0,0,0,0,0,0,0,0,0,0,0,0,0,0,0.02,0,0,0,0,0,0,0,0,0,0,0,0,0,0.08,0,0,0,0,0,0,0
57.2,76.95,0,8.95,4.84,0.48,0,0,8.47,0.11,0,0,0,0,0,0,0,0,0,0,0,0,0,0,0,0,0,0,0,0,0,0,0,0,0,0,0,0,0,0.2,0,0,0,0,0,0,0
71.8,77,0,4.98,4.85,0.47,0,0,12.4,0.1,0,0,0,0,0,0,0,0,0,0,0,0,0,0,0,0,0,0,0,0,0,0,0,0,0,0,0,0,0,0.2,0,0,0,0,0,0,0
74.6,77.19,0,4,4.76,0.46,0,0,13.29,0.1,0,0,0,0,0,0,0,0,0,0,0,0,0,0,0,0,0,0,0,0,0,0,0,0,0,0,0,0,0,0.2,0,0,0,0,0,0,0
68.8,77.07,0,5.96,2.83,2.46,0,0,11.39,0.1,0,0,0,0,0,0,0,0,0,0,0,0,0,0,0,0,0,0,0,0,0,0,0,0,0,0,0,0,0,0.19,0,0,0,0,0,0,0
69.4,77.02,0,5.97,1.84,3.47,0,0,11.41,0.1,0,0,0,0,0,0,0,0,0,0,0,0,0,0,0,0,0,0,0,0,0,0,0,0,0,0,0,0,0,0.19,0,0,0,0,0,0,0
70.1,77.17,0,5.98,0.09,5.12,0,0,11.35,0.1,0,0,0,0,0,0,0,0,0,0,0,0,0,0,0,0,0,0,0,0,0,0,0,0,0,0,0,0,0,0.19,0,0,0,0,0,0,0
65.8,74.82,2.84,5.79,4.75,0.46,0,0,11.05,0.1,0,0,0,0,0,0,0,0,0,0,0,0,0,0,0,0,0,0,0,0,0,0,0,0,0,0,0,0,0,0.19,0,0,0,0,0,0,0
64.1,73.89,4.44,5.72,4.64,0.45,0,0,10.59,0.09,0,0,0,0,0,0,0,0,0,0,0,0,0,0,0,0,0,0,0,0,0,0,0,0,0,0,0,0,0,0.18,0,0,0,0,0,0,0
48,68.1,0.6,8.97,5.08,5.28,1.4,0,2.49,2.49,0,0,0,0,0,0,0,0,0,0,3.79,0,0,0,0,0,0,0,0,0,0,0,0,0,0,0,0,1.5,0,0.3,0,0,0,0,0,0,0
56,68.4,0,9.27,5.08,5.28,1.4,0,2.49,2.49,0,0,0,0,0,0,0,0,0,0,3.79,0,0,0,0,0,0,0,0,0,0,0,0,0,0,0,0,1.5,0,0.3,0,0,0,0,0,0,0
56,67.5,0,10.17,5.08,5.28,1.4,0,2.49,2.49,0,0,0,0,0,0,0,0,0,0,3.79,0,0,0,0,0,0,0,0,0,0,0,0,0,0,0,0,1.5,0,0.3,0,0,0,0,0,0,0
56.2,70.59,0,7.08,5.08,5.28,1.4,0,2.49,2.49,0,0,0,0,0,0,0,0,0,0,3.79,0,0,0,0,0,0,0,0,0,0,0,0,0,0,0,0,1.5,0,0.3,0,0,0,0,0,0,0
62.5,72.09,0,7.08,5.08,5.28,1.4,0,2.49,2.49,0,0,0,0,0,0,0,0,0,0,3.79,0,0,0,0,0,0,0,0,0,0,0,0,0,0,0,0,0,0,0.3,0,0,0,0,0,0,0
59.2,72.08,0,7.08,4.09,5.28,1.4,1,2.49,2.49,0,0,0,0,0,0,0,0,0,0,3.79,0,0,0,0,0,0,0,0,0,0,0,0,0,0,0,0,0,0,0.3,0,0,0,0,0,0,0
69,71.48,0,7.38,5.08,4.29,0.5,0,9.97,0.5,0,0,0,0,0,0,0,0,0,0,0.5,0,0,0,0,0,0,0,0,0,0,0,0,0,0,0,0,0,0,0.3,0,0,0,0,0,0,0
62.9,71.75,0,7.05,5.1,5.3,0,1,7,0.5,0,0,0,0,0,0,0,0,0,0,2,0,0,0,0,0,0,0,0,0,0,0,0,0,0,0,0,0,0,0.3,0,0,0,0,0,0,0
55.1,76.98,0,8.96,4.8,0.48,0,0,8.48,0.1,0,0,0,0,0,0,0,0,0,0,0,0,0,0,0,0,0,0,0,0,0,0,0,0,0,0,0,0,0,0.2,0,0,0,0,0,0,0
67.3,72.81,4.64,5.87,4.82,0.47,0,0,11.1,0.1,0,0,0,0,0,0,0,0,0,0,0,0,0,0,0,0,0,0,0,0,0,0,0,0,0,0,0,0,0,0.19,0,0,0,0,0,0,0
104,64.98,2.32,1.46,0,0,0,22.78,5.11,0,0,0,0,0,0,0,0,0,0,0,0,0,0,0,0,0,0,0,0,0,0,0,0,0,0,0,0,0.92,0,0,0,0,0,2.43,0,0,0
101,65.11,1.2,1.17,0,0,0,24.99,3.86,0,0,0,0,0,0,0,0,0,0,0,0,0,0,0,0,0,0,0,0,0,0,0,0,0,0,0,0,0.73,0,0,0,0,0,2.94,0,0,0
84,64.93,0,6,7.98,7,0.04,0,5.19,6.56,0,0,0,0,0,0,0,0,0,0,0.99,0,0,0,0,0,0,0,0,0,0,0,0,0,0,0,0,1.31,0,0,0,0,0,0,0,0,0
83,67.25,0,4.87,3.52,2.53,3.7,0,4.58,4.52,0,0,0,0,0,0,0,0,0,0,6.15,0,0,0,0,0,0,0,0,0,0,0,0,0,0,0,0,2.88,0,0,0,0,0,0,0,0,0
85,72.1,0,1.11,5.46,8.58,0,0,12.56,0.19,0,0,0,0,0,0,0,0,0,0,0,0,0,0,0,0,0,0,0,0,0,0,0,0,0,0,0,0,0,0,0,0,0,0,0,0,0
76,65.48,0,5.98,11.04,4.99,0.25,0,5.03,4.99,0,0,0,0,0,0,0,0,0,0,0.49,0,0,0,0,0,0,0,0,0,0,0,0,0,0,0,0,1.75,0,0,0,0,0,0,0,0,0
75,66.24,0,5.47,10.49,5.49,1,0,4.03,5.03,0,0,0,0,0,0,0,0,0,0,0.74,0,0,0,0,0,0,0,0,0,0,0,0,0,0,0,0,1.51,0,0,0,0,0,0,0,0,0
12,71.04,0,13.32,2.54,0.5,0.97,6.3,0.59,0.17,0,0,0,0,0,0,0,0,0,1.11,0,0,0,0,0,0.04,0,0,0,0,0,0,0,0,2.58,0,0,0.74,0,0.1,0,0,0,0,0,0,0
13,71.16,0,13.25,2.55,0.5,0.94,6.25,0.58,0.15,0,0,0,0,0,0,0,0,0,1.13,0,0,0,0,0,0.04,0,0,0,0,0,0,0,0,2.57,0,0,0.74,0,0.1,0,0.03,0.01,0,0,0,0
20,71.28,0,13.29,3.98,0.5,0.94,4.66,0.57,0.15,0,0,0,0,0,0,0,0,0,1.15,0,0,0,0,0,0.04,0,0,0,0,0,0,0,0,2.59,0,0,0.74,0,0.1,0,0,0.01,0,0,0,0
7.7,71.25,0,12.71,2.84,0.78,0.86,5.83,0.53,0.15,0,0,0,0,0,0,0,0,0,1.36,0,0,0,0,0,0.04,0,0,0,0,0,0,0,0,2.66,0.02,0,0.82,0,0.11,0,0.03,0.01,0,0,0,0
14,71.6,0,12.54,2.6,0.77,0.98,5.66,0.62,0.15,0,0,0,0,0,0,0,0,0,1.26,0,0,0,0,0,0.04,0,0,0,0,0,0,0,0,2.79,0.02,0,0.82,0,0.11,0,0.03,0.01,0,0,0,0
14,70.08,0.87,11.42,2.61,3.48,0.6,5.58,0.55,0.14,0,0,0,0,0,0,0,0,0,1.1,0,0,0,0,0,0.04,0,0,0,0,0,0,0,0,2.66,0,0,0.76,0,0.1,0,0,0.01,0,0,0,0
85,65.28,0.18,11.12,0,0.84,0,10.71,9.71,0.05,0,0,0,0,0,0,0,0,0,0.06,0.05,0,0,0,0,0.04,0,0,0,0,0,0,0,0,0,0,0,1.85,0.04,0.04,0,0.03,0,0,0,0,0
85,65.28,0.18,11.12,0,0.84,0,10.72,9.7,0.05,0,0,0,0,0,0,0,0,0,0.06,0.05,0,0,0,0,0.04,0,0,0,0,0,0,0,0,0,0,0,1.85,0.04,0.04,0,0.03,0,0,0,0,0
79,65.66,0.37,11.11,0.05,0.92,0,10.33,9.02,0.07,0,0,0,0,0,0,0,0,0,0.12,0.11,0,0,0,0,0.03,0,0,0,0,0,0,0,0,0,0,0,1.96,0.06,0.04,0,0.15,0,0,0,0,0
84,64.98,0.27,11.3,0.08,1,0,10.85,9.16,0.07,0,0,0,0,0,0,0,0,0,0.09,0.05,0,0,0,0,0.03,0,0,0,0,0,0,0,0,0,0,0,1.94,0.05,0.04,0,0.09,0,0,0,0,0
79,66.45,0.18,11.06,0.05,0.89,0,10.46,8.61,0.05,0,0,0,0,0,0,0,0,0,0.08,0.04,0,0,0,0,0.03,0,0,0,0,0,0,0,0,0,0,0,1.96,0.06,0.04,0,0.04,0,0,0,0,0
85,64.43,0.09,11.56,0,0.9,0,11.09,9.5,0.07,0,0,0,0,0,0,0,0,0,0.09,0.06,0,0,0,0,0.03,0,0,0,0,0,0,0,0,0,0,0,2.03,0.07,0.04,0,0.04,0,0,0,0,0
113,0,0,5,0,0,0,10,0,10,0,0,0,0,0,0,0,0,0,35,0,0,0,0,0,0,0,0,0,0,0,0,0,0,0,0,0,0,0,0,0,40,0,0,0,0,0
119,0,0,5,0,0,0,15,0,10,0,0,0,0,0,0,0,0,0,30,0,0,0,0,0,0,0,0,0,0,0,0,0,0,0,0,0,0,0,0,0,40,0,0,0,0,0
128,0,0,5,0,0,0,15,0,5,0,0,0,0,0,0,0,0,0,35,0,0,0,0,0,0,0,0,0,0,0,0,0,0,0,0,0,0,0,0,0,40,0,0,0,0,0
142.3,0,0,5,0,0,0,15,5,15,0,0,0,0,0,0,0,0,0,20,0,0,0,0,0,0,0,0,0,0,0,0,0,0,0,0,0,0,0,0,0,40,0,0,0,0,0
106,0,10,0,0,0,0,50,0,0,0,0,0,0,0,0,0,0,0,0,0,0,0,0,0,0,0,0,0,0,0,0,0,0,0,0,0,0,0,0,0,40,0,0,0,0,0
94,0,9.5,0,0,0,0,47.5,0,0,0,0,0,0,0,0,0,0,0,0,0,0,0,0,0,0,0,0,0,0,0,0,0,0,0,0,5,0,0,0,0,38,0,0,0,0,0
85,0,9,0,0,0,0,45,0,0,0,0,0,0,0,0,0,0,0,0,0,0,0,0,0,0,0,0,0,0,0,0,0,0,0,0,10,0,0,0,0,36,0,0,0,0,0
77,0,8.5,0,0,0,0,42.5,0,0,0,0,0,0,0,0,0,0,0,0,0,0,0,0,0,0,0,0,0,0,0,0,0,0,0,0,15,0,0,0,0,34,0,0,0,0,0
72,0,8,0,0,0,0,40,0,0,0,0,0,0,0,0,0,0,0,0,0,0,0,0,0,0,0,0,0,0,0,0,0,0,0,0,20,0,0,0,0,32,0,0,0,0,0
67,0,7.5,0,0,0,0,37.5,0,0,0,0,0,0,0,0,0,0,0,0,0,0,0,0,0,0,0,0,0,0,0,0,0,0,0,0,25,0,0,0,0,30,0,0,0,0,0
138,46.1,0,0,0,26.9,0,24.4,0,0,0,0,0,0,0,0,0,0,0,0,0,0,0,0,0,0,0,0,0,0,0,0,0,0,0,0,0,0,0,0,0,2.6,0,0,0,0,0
144,46.1,0,0,0,26.9,0,18.3,6.1,0,0,0,0,0,0,0,0,0,0,0,0,0,0,0,0,0,0,0,0,0,0,0,0,0,0,0,0,0,0,0,0,2.6,0,0,0,0,0
146,46.1,0,0,0,26.9,0,12.2,12.2,0,0,0,0,0,0,0,0,0,0,0,0,0,0,0,0,0,0,0,0,0,0,0,0,0,0,0,0,0,0,0,0,2.6,0,0,0,0,0
150,46.1,0,0,0,26.9,0,6.1,18.3,0,0,0,0,0,0,0,0,0,0,0,0,0,0,0,0,0,0,0,0,0,0,0,0,0,0,0,0,0,0,0,0,2.6,0,0,0,0,0
157,46.1,0,0,0,26.9,0,0,24.4,0,0,0,0,0,0,0,0,0,0,0,0,0,0,0,0,0,0,0,0,0,0,0,0,0,0,0,0,0,0,0,0,2.6,0,0,0,0,0
160,46.1,0,0,0,26.9,0,0,18.3,6.1,0,0,0,0,0,0,0,0,0,0,0,0,0,0,0,0,0,0,0,0,0,0,0,0,0,0,0,0,0,0,0,2.6,0,0,0,0,0
80.6,60.01,0,16.01,8.09,0.09,0,0,15.8,0,0,0,0,0,0,0,0,0,0,0,0,0,0,0,0,0,0,0,0,0,0,0,0,0,0,0,0,0,0,0,0,0,0,0,0,0,0
81.7,60.03,0,16,7.34,0.78,0,0,15.85,0,0,0,0,0,0,0,0,0,0,0,0,0,0,0,0,0,0,0,0,0,0,0,0,0,0,0,0,0,0,0,0,0,0,0,0,0,0
81.8,60.21,0,15.98,6.4,1.57,0,0,15.84,0,0,0,0,0,0,0,0,0,0,0,0,0,0,0,0,0,0,0,0,0,0,0,0,0,0,0,0,0,0,0,0,0,0,0,0,0,0
81.9,60.01,0,16.01,5.77,2.4,0,0,15.81,0,0,0,0,0,0,0,0,0,0,0,0,0,0,0,0,0,0,0,0,0,0,0,0,0,0,0,0,0,0,0,0,0,0,0,0,0,0
81.9,59.83,0,16.02,5.15,3.23,0,0,15.77,0,0,0,0,0,0,0,0,0,0,0,0,0,0,0,0,0,0,0,0,0,0,0,0,0,0,0,0,0,0,0,0,0,0,0,0,0,0
82.9,59.9,0,16.04,3.42,4.91,0,0,15.73,0,0,0,0,0,0,0,0,0,0,0,0,0,0,0,0,0,0,0,0,0,0,0,0,0,0,0,0,0,0,0,0,0,0,0,0,0,0
84.5,59.94,0,16,1.65,6.53,0,0,15.88,0,0,0,0,0,0,0,0,0,0,0,0,0,0,0,0,0,0,0,0,0,0,0,0,0,0,0,0,0,0,0,0,0,0,0,0,0,0
85.4,59.92,0,16.04,0.13,8.09,0,0,15.82,0,0,0,0,0,0,0,0,0,0,0,0,0,0,0,0,0,0,0,0,0,0,0,0,0,0,0,0,0,0,0,0,0,0,0,0,0,0
88.2,68.07,0,7.99,7.98,0.09,0,0,15.71,0,0,0,0,0,0,0,0,0,0,0,0,0,0,0,0,0,0,0,0,0,0,0,0,0,0,0,0,0,0,0.16,0,0,0,0,0,0,0
87.4,75.88,0,0.03,0.1,8.11,0,0,15.72,0,0,0,0,0,0,0,0,0,0,0,0,0,0,0,0,0,0,0,0,0,0,0,0,0,0,0,0,0,0,0.16,0,0,0,0,0,0,0
86.2,73.17,0,2.71,0.1,8.1,0,0,15.76,0,0,0,0,0,0,0,0,0,0,0,0,0,0,0,0,0,0,0,0,0,0,0,0,0,0,0,0,0,0,0.16,0,0,0,0,0,0,0
84.1,65.2,0,10.72,0.12,8.03,0,0,15.77,0,0,0,0,0,0,0,0,0,0,0,0,0,0,0,0,0,0,0,0,0,0,0,0,0,0,0,0,0,0,0.16,0,0,0,0,0,0,0
85.4,62.58,0,13.29,0.12,8.05,0,0,15.8,0,0,0,0,0,0,0,0,0,0,0,0,0,0,0,0,0,0,0,0,0,0,0,0,0,0,0,0,0,0,0.16,0,0,0,0,0,0,0
83,59.83,0,16.01,0.13,8.08,0,0,15.79,0,0,0,0,0,0,0,0,0,0,0,0,0,0,0,0,0,0,0,0,0,0,0,0,0,0,0,0,0,0,0.16,0,0,0,0,0,0,0
73.8,51.82,0,23.97,0.13,8.11,0,0,15.81,0,0,0,0,0,0,0,0,0,0,0,0,0,0,0,0,0,0,0,0,0,0,0,0,0,0,0,0,0,0,0.16,0,0,0,0,0,0,0
36.8,66.33,4.9,13.49,5.49,6.29,2.7,0,0,0,0,0,0,0,0,0,0,0,0,0,0.7,0,0,0,0,0,0,0,0,0,0,0,0,0,0,0,0,0,0,0.1,0,0,0,0,0,0,0
36.4,67.1,4.9,13.5,4.7,6.3,2.7,0,0,0,0,0,0,0,0,0,0,0,0,0,0.7,0,0,0,0,0,0,0,0,0,0,0,0,0,0,0,0,0,0,0.1,0,0,0,0,0,0,0
36.3,67.87,4.89,12.77,4.69,6.29,2.69,0,0,0,0,0,0,0,0,0,0,0,0,0,0.7,0,0,0,0,0,0,0,0,0,0,0,0,0,0,0,0,0,0,0.1,0,0,0,0,0,0,0
36.7,66.4,6.3,12.8,4.7,6.3,2.7,0,0,0,0,0,0,0,0,0,0,0,0,0,0.7,0,0,0,0,0,0,0,0,0,0,0,0,0,0,0,0,0,0,0.1,0,0,0,0,0,0,0
37.6,65.8,6.3,12.8,4.7,6.9,2.7,0,0,0,0,0,0,0,0,0,0,0,0,0,0.7,0,0,0,0,0,0,0,0,0,0,0,0,0,0,0,0,0,0,0.1,0,0,0,0,0,0,0
37.4,66,6.3,12.9,4.7,6.3,2.7,0,0,0,0,0,0,0,0,0,0,0,0,0,1,0,0,0,0,0,0,0,0,0,0,0,0,0,0,0,0,0,0,0.1,0,0,0,0,0,0,0
37.2,66.03,6.39,12.89,4.7,6.29,2.9,0,0,0,0,0,0,0,0,0,0,0,0,0,0.7,0,0,0,0,0,0,0,0,0,0,0,0,0,0,0,0,0,0,0.1,0,0,0,0,0,0,0
38.5,65.63,6.29,12.49,4.7,7.49,2.6,0,0,0,0,0,0,0,0,0,0,0,0,0,0.7,0,0,0,0,0,0,0,0,0,0,0,0,0,0,0,0,0,0,0.1,0,0,0,0,0,0,0
37.8,66.07,6.31,12.51,4.7,6.31,2.7,0,0,0,0,0,0,0,0,0,0,0,0,0,1.3,0,0,0,0,0,0,0,0,0,0,0,0,0,0,0,0,0,0,0.1,0,0,0,0,0,0,0
37.9,66.13,6.39,12.59,4.7,6.29,3.1,0,0,0,0,0,0,0,0,0,0,0,0,0,0.7,0,0,0,0,0,0,0,0,0,0,0,0,0,0,0,0,0,0,0.1,0,0,0,0,0,0,0
78.6,0,0,0,0,0,15.4,0,0,0,0,0,0,0,0,0,0,0,0,9.6,0,0,0,0,0,0,0,0,0,0,0,0,0,0,0,0,0,0,0,0,47.3,0,27.7,0,0,0,0
67.6,0,0,0,0,0,14.5,0,0,0,0,0,0,0,0,0,0,0,0,11.7,0,0,0,0,0,0,0,0,0,0,0,0,0,0,0,0,0,0,0,0,34.7,0,39.1,0,0,0,0
76.7,0,0,0,0,0,17.8,0,0,0,0,0,0,0,0,0,0,0,0,12.2,0,0,0,0,0,0,0,0,0,0,0,0,0,0,0,0,0,0,0,0,40.4,0,29.6,0,0,0,0
79.5,0,0,0,0,0,3.2,0,0,0,0,0,0,0,0,0,0,0,0,26.9,0,0,0,0,0,0,0,0,0,0,0,0,0,0,0,0,0,0,0,0,36.5,0,33.4,0,0,0,0
78.8,0,0,0,0,0,7.2,0,0,0,0,0,0,0,0,0,0,0,0,12.5,0,0,0,0,0,0,0,0,0,0,0,0,0,0,0,0,0,0,0,0,39.7,0,40.6,0,0,0,0
78.3,0,0,0,0,0,15.7,0,0,0,0,0,0,0,0,0,0,0,0,9.9,0,0,0,0,0,0,0,0,0,0,0,0,0,0,0,0,0,0,0,0,30.2,0,44.2,0,0,0,0
75.1,0,0,0,0,0,15.9,0,0,0,0,0,0,0,0,0,0,0,0,10,0,0,0,0,0,0,0,0,0,0,0,0,0,0,0,0,0,0,0,0,20.4,0,53.7,0,0,0,0
77.3,0,0,0,0,0,12.9,0,0,0,0,0,0,0,0,0,0,0,0,11.6,0,0,0,0,0,0,0,0,0,0,0,0,0,0,0,0,0,0,0,0,39.5,0,36,0,0,0,0
113.3,0,0,0,0,0,1.7,0,0,0,0,0,0,0,0,0,0,0,0,30.8,0,0,0,0,0,0,0,0,0,0,0,0,0,0,0,0,0,0,0,0,31.1,0,36.4,0,0,0,0
97,0,0,0,0,0,0,0,0,0,0,0,0,0,0,0,0,0,0,0,0,0,0,0,0,8.46,0,0,0,0,0,0,0,0,0,0,0,0,0,0,28.57,11.9,51.07,0,0,0,0
94,0,0,0,0,0,0,0,0,0,0,0,0,0,0,0,0,0,0,0,0,0,0,0,0,10.49,0,0,0,0,0,0,0,0,0,0,0,0,0,0,26.25,15.35,47.91,0,0,0,0
100,0,0,0,0,0,0,0,0,0,0,0,0,0,0,0,0,0,0,0,0,0,0,0,0,10.51,0,0,0,0,0,0,0,0,0,0,0,0,0,0,31.54,11.82,46.13,0,0,0,0
95,0,0,0,0,0,0,0,0,0,0,0,0,0,0,0,0,0,0,0,0,0,0,0,0,10.44,0,0,0,0,0,0,0,0,0,0,0,0,0,0,26.11,17.62,45.83,0,0,0,0
90,0,0,0,0,0,0,0,0,0,0,0,0,0,0,0,0,0,0,0,0,0,0,0,0,10.41,0,0,0,0,0,0,0,0,0,0,0,0,0,0,23.96,19.91,45.72,0,0,0,0
90,0,0,0,0,0,0,0,0,0,0,0,0,0,0,0,0,0,0,0,0,0,0,0,0,10.53,0,0,0,0,0,0,0,0,0,0,0,0,0,0,26.35,15.41,46.26,0,0,0,1.45
94,0,0,0,0,0,0,0,0,0,0,0,0,0,0,0,0,0,0,0,0,0,0,0,0,10.29,0,0,0,0,0,0,0,0,0,3.78,0,0,0,0,25.73,15.05,45.15,0,0,0,0
97,0,0,0,0,0,2.18,0,0,0,0,0,0,0,0,0,0,0,0,0,0,0,0,0,0,10.46,0,0,0,0,0,0,0,0,0,0,0,0,0,0,26.16,15.3,45.9,0,0,0,0
80,61.38,0,9.22,0.18,6.96,1.65,0,5.02,3.3,0,0,0,0,0,0,0,0,0,0,9.49,0,0,0,0,0.05,0,0,0,0,0,0,0,0,0,0,0,2.7,0,0.05,0,0,0,0,0,0,0
83,62.52,0,9.21,0.18,6.96,2.97,0,5.01,4.6,0,0,0,0,0,0,0,0,0,0,6.34,0,0,0,0,0.05,0,0,0,0,0,0,0,0,0,0,0,2.11,0,0.05,0,0,0,0,0,0,0
82,61.54,0,9.25,1.8,5.82,4.02,0,5.85,4.08,0,0,0,0,0,0,0,0,0,0,4.83,0,0,0,0,0.05,0,0,0,0,0,0,0,0,0,0,0,2.71,0,0.05,0,0,0,0,0,0,0
84,75.09,0,0.73,0,0,8.78,0,1.21,0.79,0,0,0,0,0,0,0,0,0,0,13,0,0,0,0,0,0,0,0,0,0.05,0,0,0,0.19,0,0,0.12,0.04,0,0,0,0,0,0,0,0
88,63.22,0,1.95,16.42,0,8.2,0,8.54,0.7,0,0,0,0,0,0,0,0,0,0,0.64,0,0,0,0,0,0,0,0,0,0.05,0,0,0,0.17,0,0,0.11,0,0,0,0,0,0,0,0,0
85,73.68,0,1.43,0.9,0.26,7.14,0,3.53,1.55,0,0,0,0,0,0,0,0,0,0.09,10.56,0,0,0,0,0,0,0,0,0,0.05,0,0,0,0.18,0,0,0.59,0.04,0,0,0,0,0,0,0,0
89,61.33,0,1.38,17.45,0,12.85,0,4.54,0.75,0,0,0,0,0,0,0,0,0,0,1.36,0,0,0,0,0,0,0,0,0,0.05,0,0,0,0.18,0,0,0.11,0,0,0,0,0,0,0,0,0
83,59.4,0,1.41,17.85,0,13.14,0,3.48,0.76,0,0,0,0,0,0,0,0,0,0,1.39,0,0,0,0,0,0,0,0,0,0.05,0,0,0,0.18,0,0,2.34,0,0,0,0,0,0,0,0,0
87,71.76,0,1.45,0,0,6.73,0,5.95,0.78,0,0,0,0,0,0,0,0,0,0,10.67,0,0,0,0,0,0,0,0,0,0.05,0,0,0,0.18,0,0,2.39,0.04,0,0,0,0,0,0,0,0
86,71.97,0,1.34,0,6.1,4.46,0,7.73,0.73,0,0,0,0,0,0,0,0,0,0.25,6.6,0,0,0,0,0,0,0,0,0,0.05,0,0,0,0.17,0,0,0.56,0.04,0,0,0,0,0,0,0,0
86,71.84,0,1.33,1.68,3.63,4.42,1.13,7.65,0.72,0,0,0,0,0,0,0,0,0,0.25,6.54,0,0,0,0,0,0,0,0,0,0.05,0,0,0,0.17,0,0,0.55,0.04,0,0,0,0,0,0,0,0
87,69.28,0.51,2.41,1.74,3.76,5.5,0,6.81,0.75,0,0,0,0,0,0,0,0,0,0.09,8.14,0,0,0,0,0,0,0,0,0,0.05,0,0,0,0.35,0,0,0.57,0.04,0,0,0,0,0,0,0,0
83,71.89,1.92,1.31,1.65,3.57,4.34,1.12,8.6,1.42,0,0,0,0,0,0,0,0,0,0,3.22,0,0,0,0,0,0,0,0,0,0.05,0,0,0,0.33,0,0,0.54,0.04,0,0,0,0,0,0,0,0
97,14.24,22.08,6.22,0,0,0,0,0,0,0,0,0,0,0,0,0,0,0,0,0,0,57.46,0,0,0,0,0,0,0,0,0,0,0,0,0,0,0,0,0,0,0,0,0,0,0,0
94,12.15,19.05,20.75,0,0,0,0,0,0,0,0,0,0,0,0,0,0,0,0,0,0,48.05,0,0,0,0,0,0,0,0,0,0,0,0,0,0,0,0,0,0,0,0,0,0,0,0
95,15.18,29.63,2.06,0,0,0,0,0,0,0,0,0,0,0,0,0,0,7.06,0,0,0,46.07,0,0,0,0,0,0,0,0,0,0,0,0,0,0,0,0,0,0,0,0,0,0,0,0
86,21.22,11.74,7.88,0,0,0,0,0,0,0,0,0,0,0,0,0,0,5.23,0,0,0,43.52,0,0,0,0,0,0,0,0,0,0,0,10.41,0,0,0,0,0,0,0,0,0,0,0,0
107,5.97,16.75,4.22,0,0,0,0,0,0,0,0,0,0,0,0,0,0,0,0,0,0,70.81,0,0,0,0,0,0,0,0,0,0,0,2.25,0,0,0,0,0,0,0,0,0,0,0,0
115,0,2.3,2,0,0,0,2.8,0,0,0,0,0,0,0,0,0,0,0,4.2,0,0,0,60.5,0,0,0,0,0,0,0,0,0,0,0,0,0,0.4,0,0,0,27,0,0,0,0.8,0
117,0,2,2,0,0,0,0,1.5,1.5,0,0,0,0,0,0,0,0,0,5,0,0,0,60,0,0,0,0,0,0,0,0,0,0,0,0,0,0,0,0,0,28,0,0,0,0,0
115,0,4,3,2,0,0,0,1,0,0,0,0,0,0,0,0,0,0,0,0,0,0,60,0,0,0,0,0,0,0,0,0,0,0,0,0,0,0,0,0,30,0,0,0,0,0
121,0,0.9,0.6,0,4.6,0,0.9,0,0,0,0,0,0,0,0,0,0,0,2.3,0,0,0,60.6,0,0,0,0,0,0,0,0,0,0,0,0,0,0,0,0,0,30.1,0,0,0,0,0
128,0,0,2,0,0,0,0,0,0,0,0,0,0,0,0,0,0,0,4.9,0,0,0,61.1,0,0,0,0,0,0,0,0,0,0,0,0,0,0,0,0,0,32,0,0,0,0,0
114,0,7,2,0,0,0,0,0,0,0,0,0,0,0,0,0,0,0,5,0,0,0,58,0,0,0,0,0,0,0,0,0,0,0,0,0,0,0,0,0,28,0,0,0,0,0
115,0,4,4,0,0,0,0,0,0,0,0,0,0,0,0,0,0,0,6,0,0,0,57.3,0,0,0,0,0,0,0,0,0,0,0,0,0,0,0,0,0,28.7,0,0,0,0,0
118,0,4,1.5,0,0,0,0,1,0,0,0,0,0,0,0,0,0,0,0,5,0,0,59,0,0,0,0,0,0,0,0,0,0,0,0,0,0,0,0,0,29.5,0,0,0,0,0
125,0,4.5,0,0,0,0,0,0,0,0,0,0,0,0.2,0,0,0,0,6,0,0,0,55,0,0,0,0,0,0,0,0,0,0,0.3,0,0,0,0,0,0,34,0,0,0,0,0
102,0,4,1.5,0,0,0,0,1,0,0,0,0,0,0,0,0,0,0,0,0.5,0,0,70,0,0,0,0,0,0,0,0,0,0,0,0,0,0,0,0,0,23,0,0,0,0,0
127,21.67,14.03,1.92,40.37,5.8,10.61,0,0,0,0,0,0,0,0,0,0,0,0,5.6,0,0,0,0,0,0,0,0,0,0,0,0,0,0,0,0,0,0,0,0,0,0,0,0,0,0,0
116,15.05,20.03,5.01,34.61,5.05,10,0,0,0,0,0,0,0,0,0,0,0,0,10.01,0,0,0,0,0,0,0,0,0,0,0,0,0,0,0,0,0,0,0.24,0,0,0,0,0,0,0,0
123,15.02,20.03,4.98,35,0,7.99,0,0,0,0,0,0,0,0,0,0,0,0,11.98,0,0,0,0,0,0,0,0,0,0,0,5,0,0,0,0,0,0,0,0,0,0,0,0,0,0,0
122,14.97,20.12,5.01,34.97,0,7.98,0,0,0,0,0,0,0,0,0,0,0,0,6.96,0,0,0,0,0,0,0,0,0,0,0,9.99,0,0,0,0,0,0,0,0,0,0,0,0,0,0,0
107,14.98,20.04,5.02,38.91,11.04,0,0,0,0,0,0,0,0,0,0,0,0,0,0,0,0,0,0,0,0,0,0,0,0,0,10.01,0,0,0,0,0,0,0,0,0,0,0,0,0,0,0
118,12.95,20.11,4.98,29.05,0,5.98,0,0,0,0,0,0,0,0,0,0,0,0,21.93,0,0,0,0,0,0,0,0,0,0,0,5,0,0,0,0,0,0,0,0,0,0,0,0,0,0,0
120,13,20.08,2.99,29,0,6.01,0,0,0,0,0,0,0,0,0,0,0,0,21.92,0,0,0,0,0,0,0,0,0,0,0,5,0,0,0,0,0,2,0,0,0,0,0,0,0,0,0
117,13,20.1,3.03,28.86,0,6,0,0,0,0,0,0,0,0,0,0,0,0,21.98,0,0,0,0,0,0,0,0,0,0,0,4.99,0,0,2.04,0,0,0,0,0,0,0,0,0,0,0,0
119,12.94,20.15,2.98,28.91,0,6.01,0,0,0,0,0,0,0,0,0,0,0,0,22.01,0,0,0,0,0,0,0,0,1.99,0,0,5.01,0,0,0,0,0,0,0,0,0,0,0,0,0,0,0
110,6.21,24.81,5.13,29.87,0,6.17,0,0,0,0,0,0,0,0,0,0,0,0,22.66,0,0,0,0,0,0,0,0,0,0,0,5.15,0,0,0,0,0,0,0,0,0,0,0,0,0,0,0
49,33.1,16.8,25.6,2,1,7.6,0,0,0,0,0,0,0,0,0,0,0,0,9.6,2.8,0,0,0,0,0,0,0,0,0,0,0,0,0,0,0,0,1.5,0,0,0,0,0,0,0,0,0
38,31.5,30.1,31.9,2.5,0,1.2,0,0,0,0,0,0,0,0,0,0,0,0,2.3,0,0,0,0,0,0,0,0,0,0,0,0.5,0,0,0,0,0,0,0,0,0,0,0,0,0,0,0
54,33.4,18.7,15,11.2,1.5,5.6,0,0,0,0,0,0,0,0,0,0,0,0,7.8,2.8,0,0,0,0,0,0,0,0,0,0,4,0,0,0,0,0,0,0,0,0,0,0,0,0,0,0
45,48.3,12.1,14.1,12.6,7.3,0,0,0,0,0,0,0,0,0,0,0,0,0,3.8,1.3,0,0,0,0,0,0,0,0,0,0,0,0,0,0,0,0,0.5,0,0,0,0,0,0,0,0,0
39,32.3,28,29.4,2.6,1.3,3.2,0,0,0,0,0,0,0,0,0,0,0,0,0,1.2,0,0,0,0,0,0,0,0,0,0,1,0,0,1,0,0,0,0,0,0,0,0,0,0,0,0
53,35,15.2,22.3,14.6,4,5.5,0,0,0,0,0,0,0,0,0,0,0,0,2.4,1,0,0,0,0,0,0,0,0,0,0,0,0,0,0,0,0,0,0,0,0,0,0,0,0,0,0
47,45.3,14.2,15.1,12,6,1.8,0,0,0,0,0,0,0,0,0,0,0,0,5.6,0,0,0,0,0,0,0,0,0,0,0,0,0,0,0,0,0,0,0,0,0,0,0,0,0,0,0
38,33.6,26.1,27.9,4.5,2,0,0,0,0,0,0,0,0,0,0,0,0,0,1,1.3,0,0,0,0,0,0,0,0,0,0,1.2,0,0,1.2,0,0,1.2,0,0,0,0,0,0,0,0,0
37,44.6,22.2,19.1,3.2,6.4,1.6,0,0,0,0,0,0,0,0,0,0,0,0,0,1.6,0,0,0,0,0,0,0,0,0,0,0,0,0,0,0,0,1.3,0,0,0,0,0,0,0,0,0
41,36.5,23.8,26.5,5,2.5,0,0,0,0,0,0,0,0,0,0,0,0,0,2,3.2,0,0,0,0,0,0,0,0,0,0,0,0,0,0,0,0,0.5,0,0,0,0,0,0,0,0,0
29.6,69.7,9.7,10.8,0,8.9,0,0,0,0,0,0,0,0,0,0,0,0,0,0,0.8,0,0,0,0,0,0,0,0,0,0,0,0,0,0,0,0,0,0,0.1,0,0,0,0,0,0,0
39.8,67.14,4.7,12.49,6.9,1.7,0,0,0,0.17,0,0,0,0,0,0,0,0,0,0,6.8,0,0,0,0,0,0,0,0,0,0,0,0,0,0,0,0,0,0,0.1,0,0,0,0,0,0,0
36.4,66.65,5,13.19,7.39,1.3,0,0,0,0.17,0,0,0,0,0,0,0,0,0,0,6.2,0,0,0,0,0,0,0,0,0,0,0,0,0,0,0,0,0,0,0.1,0,0,0,0,0,0,0
34,71.51,5.98,11.1,0,11.13,0,0,0,0.17,0,0,0,0,0,0,0,0,0,0,0,0,0,0,0,0.02,0,0,0,0,0,0,0,0,0,0,0,0,0,0.09,0,0,0,0,0,0,0
30.4,71.59,5.97,11.08,1.13,9.95,0,0,0,0.17,0,0,0,0,0,0,0,0,0,0,0,0,0,0,0,0.02,0,0,0,0,0,0,0,0,0,0,0,0,0,0.09,0,0,0,0,0,0,0
31.4,70.56,6.01,12.07,0,11.08,0,0,0,0.17,0,0,0,0,0,0,0,0,0,0,0,0,0,0,0,0.02,0,0,0,0,0,0,0,0,0,0,0,0,0,0.09,0,0,0,0,0,0,0
33.9,72.57,6.03,10.07,0,11.06,0,0,0,0.16,0,0,0,0,0,0,0,0,0,0,0,0,0,0,0,0.02,0,0,0,0,0,0,0,0,0,0,0,0,0,0.09,0,0,0,0,0,0,0
32.9,70.81,6.92,10.97,0,11.02,0,0,0,0.17,0,0,0,0,0,0,0,0,0,0,0,0,0,0,0,0.02,0,0,0,0,0,0,0,0,0,0,0,0,0,0.09,0,0,0,0,0,0,0
33.8,70.5,7.39,10.92,0,10.91,0,0,0,0.17,0,0,0,0,0,0,0,0,0,0,0,0,0,0,0,0.02,0,0,0,0,0,0,0,0,0,0,0,0,0,0.09,0,0,0,0,0,0,0
33.1,70.46,7.37,10.96,0.97,9.96,0,0,0,0.17,0,0,0,0,0,0,0,0,0,0,0,0,0,0,0,0.02,0,0,0,0,0,0,0,0,0,0,0,0,0,0.09,0,0,0,0,0,0,0
31,70.59,6.02,12.07,0,11.09,0,0,0,0,0,0,0,0,0,0,0,0,0,0,0,0,0,0,0,0.14,0,0,0,0,0,0,0,0,0,0,0,0,0,0.09,0,0,0,0,0,0,0
87,38.7,8.9,4.6,7.7,38.7,0,0,0,0,0,0,0,0,0,0,0,0,0,0,0,0,0,0,0,0,0,0,1.4,0,0,0,0,0,0,0,0,0,0,0,0,0,0,0,0,0,0
59,48.3,13.9,12.6,8,17.2,0,0,0,0,0,0,0,0,0,0,0,0,0,0,0,0,0,0,0,0,0,0,0,0,0,0,0,0,0,0,0,0,0,0,0,0,0,0,0,0,0
88,34,5,8.6,9.7,41.3,0,0,0,0,0,0,0,0,0,0,0,0,0,0,0,0,0,0,0,0,0,0,1.4,0,0,0,0,0,0,0,0,0,0,0,0,0,0,0,0,0,0
82,34.97,4.5,12.29,7.89,38.35,0,0,0,0,0,0,0,0,0,0,0,0,0,0,0,0,0,0,0,0,0,0,0,0,0,0,0,0,0,0,0,2,0,0,0,0,0,0,0,0,0
80,44,7,1,22,22,0,0,0,0,0,0,1,0,0,0,0,0,0,0,0,0,0,0,0,0,0,0,3,0,0,0,0,0,0,0,0,0,0,0,0,0,0,0,0,0,0
85,38.7,8.9,1.6,7.7,38.7,0,0,0,0,0,0,0,0,0,0,0,0,0,0,0,0,0,0,0,0,0,0,4.4,0,0,0,0,0,0,0,0,0,0,0,0,0,0,0,0,0,0
78.5,38.7,8.9,1.6,6.7,36.7,0,0,0,0,0,0,0,0,0,0,0,0,0,0,0,0,0,0,0,0,0,0,3.4,0,0,0,0,0,0,0,0,4,0,0,0,0,0,0,0,0,0
83,37.77,9.08,1.65,6.81,40.36,0,0,0,0,0,0,0,0,0,0,0,0,0,0,0,0,0,0,0,0,0,0,4.33,0,0,0,0,0,0,0,0,0,0,0,0,0,0,0,0,0,0
76,38.7,8.9,1.5,0,43.4,0,0,0,0,0,0,0,0,0,0,0,0,0,0,0,0,0,0,0,0,0,0,1.5,0,0,0,0,0,0,0,0,6,0,0,0,0,0,0,0,0,0
144.5,0,0,4.69,6.17,1.89,3.75,2.78,8.48,11.94,0,0,0,0,0,0,0,0,0,0,0,0,0,0,0,0,0,0,0,0,0.39,1.44,0.61,0,0,0,0,0,0,0,1.44,56.42,0,0,0,0,0
123.7,0,0,4.13,10.67,1.66,4.96,2.44,7.46,10.5,0,0,0,0,0,0,0,0,0,0,0,0,0,0,0,0,0,0,0,0,0.35,1.69,0.6,0,0,0,0,0,0,0,2.53,49.64,0,3.37,0,0,0
115.8,0,0,4.24,10.94,1.7,1.69,2.51,7.65,10.77,0,0,0,0,0,0,0,0,0,0,0,0,0,0,0,0,0,0,0,0,0.35,3.46,0.61,0,0,0,0,0,0,0,1.73,50.89,0,3.46,0,0,0
126,1.29,1.29,4.22,9.18,1.7,3.37,2.5,7.62,10.73,0,0,0,0,0,0,0,0,0,0,0,0,0,0,0,0,0,0,0,0,0.35,2.58,0.61,0,0,0,0,0,0,0,2.15,50.69,0,1.72,0,0,0
124,50,10,5,0,0,0,0,0,0,0,0,0,0,0,0,0,0,0,0,30,0,0,0,0,0,0,0,0,0,0,5,0,0,0,0,0,0,0,0,0,0,0,0,0,0,0
116.9,55,5,5,0,0,0,0,0,0,0,0,0,0,0,0,0,0,0,0,30,0,0,0,0,0,0,0,0,0,0,5,0,0,0,0,0,0,0,0,0,0,0,0,0,0,0
116,60,0,5,0,0,0,0,0,0,0,0,0,0,0,0,0,0,0,0,30,0,0,0,0,0,0,0,0,0,0,5,0,0,0,0,0,0,0,0,0,0,0,0,0,0,0
64.1,73.86,4.45,5.73,4.65,0.45,0,0,10.59,0.09,0,0,0,0,0,0,0,0,0,0,0,0,0,0,0,0,0,0,0,0,0,0,0,0,0,0,0,0,0,0.18,0,0,0,0,0,0,0
35.8,66.37,7.45,12.03,6.19,1.56,0,0,0,0.17,0,0,0,0,0,0,0,0,0,0,6.11,0,0,0,0,0.03,0,0,0,0,0,0,0,0,0,0,0,0,0,0.09,0,0,0,0,0,0,0
36.5,65.54,7.4,12.5,6.39,1.21,0,0,0,0.17,0,0,0,0,0,0,0,0,0,0,6.67,0,0,0,0,0.03,0,0,0,0,0,0,0,0,0,0,0,0,0,0.09,0,0,0,0,0,0,0
36.9,65.76,7.2,12.47,6.37,1.57,0,0,0,0.17,0,0,0,0,0,0,0,0,0,0,6.34,0,0,0,0,0.03,0,0,0,0,0,0,0,0,0,0,0,0,0,0.09,0,0,0,0,0,0,0
37,64.91,8.24,12.34,6.44,0,0,0,0,0.17,0,0,0,0,0,0,0,0,0,0,7.78,0,0,0,0,0.03,0,0,0,0,0,0,0,0,0,0,0,0,0,0.09,0,0,0,0,0,0,0
33.8,64.32,9.07,12.25,6.29,6.84,0,0,0,0.17,0,0,0,0,0,0,0,0,0,0,0.94,0,0,0,0,0.03,0,0,0,0,0,0,0,0,0,0,0,0,0,0.09,0,0,0,0,0,0,0
85,65.29,0.18,11.13,0,0.84,0,10.71,9.71,0.05,0,0,0,0,0,0,0,0,0,0.06,0.05,0,0,0,0,0.04,0,0,0,0,0,0,0,0,0,0,0,1.85,0.04,0.04,0,0.01,0,0,0,0,0
72.9,0,56,20,0,0,20,0,0,0,0,0,0,0,0,0,0,0,0,0,0,0,0,0,0,0,0,0,0,0,0,0,0,0,0,0,0,4,0,0,0,0,0,0,0,0,0
72.9,0,54.05,19.92,0,0,20.02,0,0,0,0,0,0,0,0,0,0,0,0,0,0,0,0,0,0,0,0,0,0,0,0,0,0,0,0,0,0,6.01,0,0,0,0,0,0,0,0,0
68.5,0,49.53,25.37,0,0,14.99,0,0,0,0,0,0,0,0,0,0,0,0,0,0,0,0,0,0,0,0,0,0,0,0,0,0,0,0,0,0,10.11,0,0,0,0,0,0,0,0,0
3.1,70.8,0,13.21,0.5,0.49,0.99,8.46,0.62,0.18,0,0,0,0,0,0,0.18,0.24,0,1.2,0,0,0,0,0,0.07,0,0,0,0,0,0,0,0,2.08,0.15,0,0.72,0,0.11,0,0,0,0,0,0,0
87,67.46,0,10.1,6.31,0,0,0,13.5,2.42,0,0,0,0,0,0,0,0,0,0,0,0,0,0,0,0,0,0,0,0,0,0,0,0,0,0,0,0,0,0.21,0,0,0,0,0,0,0
86,66.59,0,10.69,6.27,0,0,0,12.77,2.82,0,0,0,0,0,0,0,0,0,0,0,0,0,0,0,0,0,0,0,0,0,0,0,0,0.65,0,0,0,0.04,0.17,0,0,0,0,0,0,0
89,65.03,0,10.42,7.98,0,0,0,13.09,2.87,0,0,0,0,0,0,0,0,0,0,0,0,0,0,0,0,0,0,0,0,0,0,0,0,0.4,0,0,0,0,0.21,0,0,0,0,0,0,0
86,64.95,0,10.59,7.18,1.15,0,0,13.48,2.05,0,0,0,0,0,0,0,0,0,0.39,0,0,0,0,0,0,0,0,0,0,0,0,0,0,0,0,0,0,0,0.21,0,0,0,0,0,0,0
86.5,65.42,0,10.75,7.2,0,0,0,13.73,2.05,0,0,0,0,0,0,0,0,0,0.48,0,0,0,0,0,0,0,0,0,0,0,0,0,0,0.16,0,0,0,0,0.21,0,0,0,0,0,0,0
87,66.24,0,10.88,6.47,0,0,0,12.63,2.77,0,0,0,0,0,0,0,0,0,0,0,0,0,0,0,0,0,0,0,0,0,0,0,0,0,0,0,0.79,0,0.22,0,0,0,0,0,0,0
99,64.18,0,9.78,6.42,0,0,0,15.87,2.89,0,0,0,0,0,0,0,0,0,0.16,0,0,0,0,0,0,0,0,0,0,0,0,0,0,0,0,0,0.53,0.04,0.13,0,0,0,0,0,0,0
104,62.19,0,9.54,6.39,1.95,0,0,15.8,3.01,0,0,0,0,0,0,0,0,0,0.95,0,0,0,0,0,0,0,0,0,0,0,0,0,0,0,0,0,0,0,0.17,0,0,0,0,0,0,0
105,61.8,0,9.56,6.25,2.3,0,0,16.26,3.08,0,0,0,0,0,0,0,0,0,0,0,0,0,0,0,0,0,0,0,0,0,0,0,0,0.16,0,0,0.42,0,0.17,0,0,0,0,0,0,0
93,62.16,0,9.68,10.17,0,0,0,13.65,2.72,0,0,0,0,0,0,0,0,0,0.79,0,0,0,0,0,0,0,0,0,0,0,0,0,0,0,0,0,0.62,0,0.21,0,0,0,0,0,0,0
98,64.3,0,8,10.9,0.1,0.1,0,12,4,0,0,0,0,0,0,0,0,0,0,0.1,0,0,0,0,0,0,0,0,0,0,0,0,0,0,0,0,0.5,0,0,0,0,0,0,0,0,0
98,64.3,0,8,10.4,0.1,0.1,0,12.5,4,0,0,0,0,0,0,0,0,0,0,0.1,0,0,0,0,0,0,0,0,0,0,0,0,0,0,0,0,0.5,0,0,0,0,0,0,0,0,0
102,65.3,0,7,11.2,0,0,0,9,7,0,0,0,0,0,0,0,0,0,0,0,0,0,0,0,0,0,0,0,0,0,0,0,0,0,0,0,0.5,0,0,0,0,0,0,0,0,0
91,64,0,11,9,0,0,0,15,1,0,0,0,0,0,0,0,0,0,0,0,0,0,0,0,0,0,0,0,0,0,0,0,0,0,0,0,0,0,0,0,0,0,0,0,0,0
98,63,0,12,7,0,0,0,17,1,0,0,0,0,0,0,0,0,0,0,0,0,0,0,0,0,0,0,0,0,0,0,0,0,0,0,0,0,0,0,0,0,0,0,0,0,0
104,64.23,0,8.49,10.49,0.1,0.1,0,12.49,4,0,0,0,0,0,0,0,0,0,0,0.1,0,0,0,0,0,0,0,0,0,0,0,0,0,0,0,0,0,0,0,0,0,0,0,0,0,0
99,63.5,0,10.5,9,0,0,0,15,2,0,0,0,0,0,0,0,0,0,0,0,0,0,0,0,0,0,0,0,0,0,0,0,0,0,0,0,0,0,0,0,0,0,0,0,0,0
99,66,0,9,8,0,0,0,15,2,0,0,0,0,0,0,0,0,0,0,0,0,0,0,0,0,0,0,0,0,0,0,0,0,0,0,0,0,0,0,0,0,0,0,0,0,0
98,64.3,0,8.5,10.7,0,0,0,12.5,4,0,0,0,0,0,0,0,0,0,0,0,0,0,0,0,0,0,0,0,0,0,0,0,0,0,0,0,0,0,0,0,0,0,0,0,0,0
109,65,0,5,12,0.5,0,0,11,6.5,0,0,0,0,0,0,0,0,0,0,0,0,0,0,0,0,0,0,0,0,0,0,0,0,0,0,0,0,0,0,0,0,0,0,0,0,0
39.1,60.84,10.6,11.18,2.99,9.45,0.04,0,0,0,0,0,0,0,0,0,0,0,0,0.16,4.6,0,0,0,0,0,0,0,0,0,0,0,0,0,0,0,0,0.05,0,0.09,0,0,0,0,0,0,0
39.2,61.16,10.75,11.3,2.85,8.89,0.57,0,0,0,0,0,0,0,0,0,0,0,0,0,4.29,0,0,0,0,0,0,0,0,0,0,0,0,0,0,0,0,0.08,0,0.11,0,0,0,0,0,0,0
36.2,67.75,9.66,7.98,0.93,8.04,1.76,0,0,0,0,0,0,0,0,0,0,0,0,0.33,2.99,0,0,0,0,0,0,0,0,0,0,0,0,0,0,0,0,0.29,0,0.27,0,0,0,0,0,0,0
36.3,68.27,9.25,7.85,1.17,7.8,1.93,0,0,0,0,0,0,0,0,0,0,0,0,0.37,2.73,0,0,0,0,0,0,0,0,0,0,0,0,0,0,0,0,0.34,0,0.29,0,0,0,0,0,0,0
38.8,63.07,11.43,10.58,2.01,8.18,0.92,0,0,0,0,0,0,0,0,0,0,0,0,0.27,3.25,0,0,0,0,0,0,0,0,0,0,0,0,0,0,0,0,0.13,0,0.16,0,0,0,0,0,0,0
37.6,74.2,8.09,7.08,0.66,5.44,1.21,0,0,0,0,0,0,0,0,0,0,0,0,0.49,1.73,0,0,0,0,0,0,0,0,0,0,0,0,0,0,0,0,0.7,0,0.4,0,0,0,0,0,0,0
38.7,65.24,12.14,9.28,1.71,6.27,1.31,0,0,0,0,0,0,0,0,0,0,0,0,0.3,3.39,0,0,0,0,0,0,0,0,0,0,0,0,0,0,0,0,0.16,0,0.2,0,0,0,0,0,0,0
36.4,65.34,9.87,8.45,0.77,9.61,1.32,0,0,0,0,0,0,0,0,0,0,0,0,0.32,3.9,0,0,0,0,0,0,0,0,0,0,0,0,0,0,0,0,0.22,0,0.2,0,0,0,0,0,0,0
36.5,73.61,7.95,8.03,1.43,5.73,0.77,0,0,0,0,0,0,0,0,0,0,0,0,0.64,1.01,0,0,0,0,0,0,0,0,0,0,0,0,0,0,0,0,0.76,0,0.07,0,0,0,0,0,0,0
36.5,74.84,7.24,8.59,0.33,5.56,0.99,0,0,0,0,0,0,0,0,0,0,0,0,0.73,0.38,0,0,0,0,0,0,0,0,0,0,0,0,0,0,0,0,0.81,0,0.53,0,0,0,0,0,0,0
46,60.72,6.59,18.68,0,0,0,0,0,0,0,0,0,0,0,0,0,0,0,0,0,0,0,0,0,0,0,0,14.01,0,0,0,0,0,0,0,0,0,0,0,0,0,0,0,0,0,0
46.6,64.03,0,19.7,0,0,0,0,0,0,0,0,0,0,0,0,0,0,0,0,0,0,0,0,0,0,0,0,14.78,0,0,1.49,0,0,0,0,0,0,0,0,0,0,0,0,0,0,0
46.8,63.65,0,19.59,0,0,0,0,0,0,0,0,0,0,0,0,0,0,0,0,0,0,0,0,0,0,0,0,14.69,0,0,0,0,0,0,0,0,0,0,0,0,0,0,0,0,0,2.07
39.4,56.57,12.96,17.41,0,0,0,0,0,0,0,0,0,0,0,0,0,0,0,0,0,0,0,0,0,0,0,0,13.06,0,0,0,0,0,0,0,0,0,0,0,0,0,0,0,0,0,0
47,62.99,0,19.39,0,0,0,0,0,0,0,0,0,0,0,0,0,0,0,0,0,0,0,0,0,0,0,0,14.54,0,0,3.08,0,0,0,0,0,0,0,0,0,0,0,0,0,0,0
52,59.26,6.9,18.24,0,0,0,0,0,0,0,0,0,0,0,0,0,0,0,0,0,0,0,0,0,0,0,0,13.68,0,0,1.92,0,0,0,0,0,0,0,0,0,0,0,0,0,0,0
53.4,53.74,14.03,16.53,0,0,0,0,0,0,0,0,0,0,0,0,0,0,0,0,0,0,0,0,0,0,0,0,12.4,0,0,3.3,0,0,0,0,0,0,0,0,0,0,0,0,0,0,0
43.3,51.67,12.26,21.3,0,0,0,0,0,0,0,0,0,0,0,0,0,0,0,0,0,0,0,0,0,0,0,0,11.85,0,0,2.92,0,0,0,0,0,0,0,0,0,0,0,0,0,0,0
43.7,53.87,12.79,15.98,0,0,0,0,0,0,0,0,0,0,0,0,0,0,0,0,0,0,0,0,0,0,0,0,12.36,0,0,5,0,0,0,0,0,0,0,0,0,0,0,0,0,0,0
43.5,59.35,11.77,14.71,0,0,0,0,0,0,0,0,0,0,0,0,0,0,0,0,0,0,0,0,0,0,0,0,11.37,0,0,2.8,0,0,0,0,0,0,0,0,0,0,0,0,0,0,0
67.2,65.7,9.1,12.3,0,0,0,5,4.6,3.3,0,0,0,0,0,0,0,0,0,0,0,0,0,0,0,0,0,0,0,0,0,0,0,0,0,0,0,0,0,0,0,0,0,0,0,0,0
65.3,65.7,11.1,10.3,0,0,0,5,6.6,1.3,0,0,0,0,0,0,0,0,0,0,0,0,0,0,0,0,0,0,0,0,0,0,0,0,0,0,0,0,0,0,0,0,0,0,0,0,0
79,65.23,6.2,11.1,2.2,0.32,0,2.3,9.8,2.7,0,0,0,0,0,0,0,0,0,0,0,0,0,0,0,0,0,0,0,0,0,0,0,0,0,0,0,0,0.05,0.1,0,0,0,0,0,0,0
75,65.23,6.2,11.1,2.2,0.32,0,4.3,7.8,2.7,0,0,0,0,0,0,0,0,0,0,0,0,0,0,0,0,0,0,0,0,0,0,0,0,0,0,0,0,0.05,0.1,0,0,0,0,0,0,0
70,65.23,6.2,11.1,2.2,0.32,0,6.3,5.8,2.7,0,0,0,0,0,0,0,0,0,0,0,0,0,0,0,0,0,0,0,0,0,0,0,0,0,0,0,0,0.05,0.1,0,0,0,0,0,0,0
66,65.23,6.2,11.1,2.2,0.32,0,8.3,3.8,2.7,0,0,0,0,0,0,0,0,0,0,0,0,0,0,0,0,0,0,0,0,0,0,0,0,0,0,0,0,0.05,0.1,0,0,0,0,0,0,0
43.8,53.42,12.68,15.84,0,0,0,0,0,0,0,0,0,0,0,0,0,0,0,0,0,0,0,0,0,0,0,0,15.04,0,0,3.02,0,0,0,0,0,0,0,0,0,0,0,0,0,0,0
49.7,52.56,13.23,15.94,0,0,0,0,0,0,0,0,0,0,0,0,0,0,0,0,0,0,0,0,0,0,0,0,12.1,0,0,3.13,0,0,3.04,0,0,0,0,0,0,0,0,0,0,0,0
50.4,53.71,13.52,16.29,0,0,0,0,0,0,0,0,0,0,0,0,0,0,0,0,0,0,0,0,0,0,0,0,12.36,0,0,3.19,0,0,0,0,0,0,0,0,0,0,0,0.93,0,0,0
46.8,51.4,12.45,15.36,0,0,0,0,0,0,0,0,0,0,0,0,0,0,0,0,0,0,0,0,0,0,0,0,11.8,0,0,2.96,0,0,6.03,0,0,0,0,0,0,0,0,0,0,0,0
44.5,53.66,13,16.04,0,0,0,0,0,0,0,0,0,0,0,0,0,0,0,0,0,0,0,0,0,0,0,0,12.32,0,0,3.09,0,0,0,0,0,0,0,0,0,0,0,1.89,0,0,0
49,50.25,11.68,14.79,0,0,0,0,0,0,0,0,0,0,0,0,0,0,0,0,0,0,0,0,0,0,0,0,11.51,0,0,2.79,0,0,8.98,0,0,0,0,0,0,0,0,0,0,0,0
40.2,53.62,12.46,15.78,0,0,0,0,0,0,0,0,0,0,0,0,0,0,0,0,0,0,0,0,0,0,0,0,12.28,0,0,2.98,0,0,0,0,0,0,0,0,0,0,0,2.88,0,0,0
47.2,52.5,12.72,15.69,0,0,0,0,0,0,0,0,0,0,0,0,0,0,0,0,0,0,0,0,0,0,0,0,12.06,0,0,3.02,0,0,3.08,0,0,0,0,0,0,0,0,0.93,0,0,0
53.7,51.2,13.36,15.75,0,0,0,4.74,0,0,0,0,0,0,0,0,0,0,0,0,0,0,0,0,0,0,0,0,11.81,0,0,3.14,0,0,0,0,0,0,0,0,0,0,0,0,0,0,0
70,11.33,57.3,0,0,17.35,0,0,0,0,0,0,0,0,0,0,0,0,0,0,0,0,0,0,0,0,0,0,0,0,0,11.65,0,0,0,0,0,2.37,0,0,0,0,0,0,0,0,0
67,8.16,59.85,1.2,0,0,6.39,0,0,0,0,0,0,0,0,0,0,0,0,0,2.37,0,0,0,0,0,0,0,1.09,0,0,15.42,0,0,0,0,0,4.97,0,0,0,0,0,0,0.55,0,0
68,1.1,60.57,0,6.54,0,0,0,0,2.1,0,0,0,0,0,0,0,0,0,0,0,0,0,0,0,0,0,0,4.67,0,0,18.2,0,2.54,0,0,0,4.28,0,0,0,0,0,0,0,0,0
68,7.03,57.65,0,0,9.42,0,3.54,0,0,0,0,0,0,0,0,0,0,0,0,1.02,0,0,0,0,0,0,0,0,0,0,13.62,0,0,2.64,0,0,4.29,0,0,0,0,0,0.79,0,0,0
73,2.96,43.47,0,0,0,0,0,0,0,0,0,0,0,0,0,0,0,0,0,0,0,0,0,0,0,0,0,0,0,0,27.31,0,0,0,0,0,13,0,0,0,0,0,10.04,3.22,0,0
83,16.79,20.28,0,12.51,17.99,0,0,0,0,0,0,0,0,0,0,0,0,0,0,0,0,0,0,0,0,0,0,0,0,0,7.74,0,0,11.37,0,0,5.73,0,0,0,0,0,7.59,0,0,0
86,21.08,22.75,0,0,14.11,0,0,2.55,0,0,0,0,0,0,0,0,0,0,0,0,0,0,0,0,0,0,0,2.8,0,0,19.44,0,3.93,0,0,0,6.42,0,0,0,0,0,1.19,5.73,0,0
74,49.99,14.38,7.14,0,0,28.49,0,0,0,0,0,0,0,0,0,0,0,0,0,0,0,0,0,0,0,0,0,0,0,0,0,0,0,0,0,0,0,0,0,0,0,0,0,0,0,0
77,37.06,26.87,5.24,4.42,0,26.14,0,0,0,0,0,0,0,0,0,0,0,0,0,0,0,0,0,0,0,0,0,0,0,0,0.27,0,0,0,0,0,0,0,0,0,0,0,0,0,0,0
44.9,72.34,0,10.69,0,11.49,4.02,0,0,0,0,0,0,0,0,0,0,0,0,0,1.32,0,0,0,0,0,0,0,0,0,0,0,0,0,0,0,0,0,0,0.14,0,0,0,0,0,0,0
43.4,71.64,0,10.59,3.37,8.96,3.99,0,0,0,0,0,0,0,0,0,0,0,0,0,1.31,0,0,0,0,0,0,0,0,0,0,0,0,0,0,0,0,0,0,0.14,0,0,0,0,0,0,0
46.1,71.24,0,10.53,0,13.72,3.08,0,0,0,0,0,0,0,0,0,0,0,0,0,1.3,0,0,0,0,0,0,0,0,0,0,0,0,0,0,0,0,0,0,0.13,0,0,0,0,0,0,0
45.1,70.04,0,10.35,3.29,12.31,2.6,0,0,0,0,0,0,0,0,0,0,0,0,0,1.28,0,0,0,0,0,0,0,0,0,0,0,0,0,0,0,0,0,0,0.13,0,0,0,0,0,0,0
40.4,69.6,0.98,11.94,6.24,4.61,2.62,0,0,0,0,0,0,0,0,0,0,0,0,0,3.87,0,0,0,0,0,0,0,0,0,0,0,0,0,0,0,0,0,0,0.14,0,0,0,0,0,0,0
46.4,71.3,0,10.79,0,11.8,5.63,0,0,0,0,0,0,0,0,0,0,0,0,0,0.34,0,0,0,0,0,0,0,0,0,0,0,0,0,0,0,0,0,0,0.14,0,0,0,0,0,0,0
43.3,70.84,0.49,10.82,3.38,9.47,4.53,0,0,0,0,0,0,0,0,0,0,0,0,0,0.33,0,0,0,0,0,0,0,0,0,0,0,0,0,0,0,0,0,0,0.14,0,0,0,0,0,0,0
48.2,67.83,0,11.65,0,18.23,2.16,0,0,0,0,0,0,0,0,0,0,0,0,0,0,0,0,0,0,0,0,0,0,0,0,0,0,0,0,0,0,0,0,0.13,0,0,0,0,0,0,0
41.2,68.39,1.93,11.89,5.01,8.41,2.94,0,0,0,0,0,0,0,0,0,0,0,0,0,1.3,0,0,0,0,0,0,0,0,0,0,0,0,0,0,0,0,0,0,0.13,0,0,0,0,0,0,0
45.2,70.68,0.19,10.67,0.33,15.66,1.07,0,0,0,0,0,0,0,0,0,0,0,0,0,1.27,0,0,0,0,0,0,0,0,0,0,0,0,0,0,0,0,0,0,0.13,0,0,0,0,0,0,0
31.1,69.28,9.79,10.18,1.85,8.34,0,0,0,0,0,0,0,0,0,0,0,0,0,0,0.49,0,0,0,0,0,0,0,0,0,0,0,0,0,0,0,0,0,0,0.07,0,0,0,0,0,0,0
74.8,0,77.14,0,0,0,0,10,0,0,0,0,0,0,0,0,0,0,0,12.86,0,0,0,0,0,0,0,0,0,0,0,0,0,0,0,0,0,0,0,0,0,0,0,0,0,0,0
80.4,0,72.86,0,0,0,0,15,0,0,0,0,0,0,0,0,0,0,0,12.14,0,0,0,0,0,0,0,0,0,0,0,0,0,0,0,0,0,0,0,0,0,0,0,0,0,0,0
89.9,0,68.57,0,0,0,0,20,0,0,0,0,0,0,0,0,0,0,0,11.43,0,0,0,0,0,0,0,0,0,0,0,0,0,0,0,0,0,0,0,0,0,0,0,0,0,0,0
99.3,0,64.29,0,0,0,0,25,0,0,0,0,0,0,0,0,0,0,0,10.71,0,0,0,0,0,0,0,0,0,0,0,0,0,0,0,0,0,0,0,0,0,0,0,0,0,0,0
108.3,0,60,0,0,0,0,30,0,0,0,0,0,0,0,0,0,0,0,10,0,0,0,0,0,0,0,0,0,0,0,0,0,0,0,0,0,0,0,0,0,0,0,0,0,0,0
78.7,0,64.29,0,0,0,0,10,0,0,0,0,0,0,0,0,0,0,0,25.71,0,0,0,0,0,0,0,0,0,0,0,0,0,0,0,0,0,0,0,0,0,0,0,0,0,0,0
94.9,0,60.72,0,0,0,0,15,0,0,0,0,0,0,0,0,0,0,0,24.28,0,0,0,0,0,0,0,0,0,0,0,0,0,0,0,0,0,0,0,0,0,0,0,0,0,0,0
97.1,0,57.14,0,0,0,0,20,0,0,0,0,0,0,0,0,0,0,0,22.86,0,0,0,0,0,0,0,0,0,0,0,0,0,0,0,0,0,0,0,0,0,0,0,0,0,0,0
106.6,0,53.57,0,0,0,0,25,0,0,0,0,0,0,0,0,0,0,0,21.43,0,0,0,0,0,0,0,0,0,0,0,0,0,0,0,0,0,0,0,0,0,0,0,0,0,0,0
126.1,0,50,0,0,0,0,30,0,0,0,0,0,0,0,0,0,0,0,20,0,0,0,0,0,0,0,0,0,0,0,0,0,0,0,0,0,0,0,0,0,0,0,0,0,0,0
81.4,0,54,0,0,0,0,10,0,0,0,0,0,0,0,0,0,0,0,36,0,0,0,0,0,0,0,0,0,0,0,0,0,0,0,0,0,0,0,0,0,0,0,0,0,0,0
94.3,0,51,0,0,0,0,15,0,0,0,0,0,0,0,0,0,0,0,34,0,0,0,0,0,0,0,0,0,0,0,0,0,0,0,0,0,0,0,0,0,0,0,0,0,0,0
105.9,0,48,0,0,0,0,20,0,0,0,0,0,0,0,0,0,0,0,32,0,0,0,0,0,0,0,0,0,0,0,0,0,0,0,0,0,0,0,0,0,0,0,0,0,0,0
80.8,0,45,0,0,0,0,10,0,0,0,0,0,0,0,0,0,0,0,45,0,0,0,0,0,0,0,0,0,0,0,0,0,0,0,0,0,0,0,0,0,0,0,0,0,0,0
95.4,0,42.5,0,0,0,0,15,0,0,0,0,0,0,0,0,0,0,0,42.5,0,0,0,0,0,0,0,0,0,0,0,0,0,0,0,0,0,0,0,0,0,0,0,0,0,0,0
43,0,0,0,0,0,0,0,0,0,0,0,0,0,0,0,0,0,0,40,0,0,0,0,0,20,0,0,0,0,0,0,0,0,0,0,0,0,0,0,0,40,0,0,0,0,0
49,0,0,0,0,0,0,0,0,0,0,0,0,0,0,0,0,0,0,35,0,0,0,0,0,20,0,0,0,0,0,0,0,0,0,0,0,0,0,0,0,45,0,0,0,0,0
57,0,0,0,0,0,0,0,0,0,0,0,0,0,0,0,0,0,0,30,0,0,0,0,0,20,0,0,0,0,0,0,0,0,0,0,0,0,0,0,0,50,0,0,0,0,0
62,0,0,0,0,0,0,0,0,0,0,0,0,0,0,0,0,0,0,25,0,0,0,0,0,20,0,0,0,0,0,0,0,0,0,0,0,0,0,0,0,55,0,0,0,0,0
75,0,0,0,0,0,0,0,0,0,0,0,0,0,0,0,0,0,0,20,0,0,0,0,0,20,0,0,0,0,0,0,0,0,0,0,0,0,0,0,0,60,0,0,0,0,0
45,0,0,0,0,0,0,0,0,0,0,0,0,0,0,0,0,0,0,55,0,0,0,0,0,10,0,0,0,0,0,0,0,0,0,0,0,0,0,0,0,35,0,0,0,0,0
51,0,0,0,0,0,0,0,0,0,0,0,0,0,0,0,0,0,0,50,0,0,0,0,0,10,0,0,0,0,0,0,0,0,0,0,0,0,0,0,0,40,0,0,0,0,0
56,0,0,0,0,0,0,0,0,0,0,0,0,0,0,0,0,0,0,40,0,0,0,0,0,10,0,0,0,0,0,0,0,0,0,0,0,0,0,0,0,50,0,0,0,0,0
87,0,0,0,0,0,0,0,0,0,0,0,0,0,0,0,0,0,0,30,0,0,0,0,0,10,0,0,0,0,0,0,0,0,0,0,0,0,0,0,0,60,0,0,0,0,0
103,0,0,0,0,0,0,0,0,0,0,0,0,0,0,0,0,0,0,20,0,0,0,0,0,10,0,0,0,0,0,0,0,0,0,0,0,0,0,0,0,70,0,0,0,0,0
44.7,64,0,12,8,0,0,0,16,0,0,0,0,0,0,0,0,0,0,0,0,0,0,0,0,0,0,0,0,0,0,0,0,0,0,0,0,0,0,0,0,0,0,0,0,0,0
44.7,62,0,14,8,0,0,0,16,0,0,0,0,0,0,0,0,0,0,0,0,0,0,0,0,0,0,0,0,0,0,0,0,0,0,0,0,0,0,0,0,0,0,0,0,0,0
41.2,64,0,14,8,0,0,0,14,0,0,0,0,0,0,0,0,0,0,0,0,0,0,0,0,0,0,0,0,0,0,0,0,0,0,0,0,0,0,0,0,0,0,0,0,0,0
45.2,62,0,12,10,0,0,0,16,0,0,0,0,0,0,0,0,0,0,0,0,0,0,0,0,0,0,0,0,0,0,0,0,0,0,0,0,0,0,0,0,0,0,0,0,0,0
45.8,60,0,14,10,0,0,0,16,0,0,0,0,0,0,0,0,0,0,0,0,0,0,0,0,0,0,0,0,0,0,0,0,0,0,0,0,0,0,0,0,0,0,0,0,0,0
42.2,62,0,14,10,0,0,0,14,0,0,0,0,0,0,0,0,0,0,0,0,0,0,0,0,0,0,0,0,0,0,0,0,0,0,0,0,0,0,0,0,0,0,0,0,0,0
46.3,60,0,12,12,0,0,0,16,0,0,0,0,0,0,0,0,0,0,0,0,0,0,0,0,0,0,0,0,0,0,0,0,0,0,0,0,0,0,0,0,0,0,0,0,0,0
46.3,58,0,14,12,0,0,0,16,0,0,0,0,0,0,0,0,0,0,0,0,0,0,0,0,0,0,0,0,0,0,0,0,0,0,0,0,0,0,0,0,0,0,0,0,0,0
42.8,60,0,14,12,0,0,0,14,0,0,0,0,0,0,0,0,0,0,0,0,0,0,0,0,0,0,0,0,0,0,0,0,0,0,0,0,0,0,0,0,0,0,0,0,0,0
51.3,60,0,12,8,0,0,0,20,0,0,0,0,0,0,0,0,0,0,0,0,0,0,0,0,0,0,0,0,0,0,0,0,0,0,0,0,0,0,0,0,0,0,0,0,0,0
2.5,58,0,14,8,0,0,0,20,0,0,0,0,0,0,0,0,0,0,0,0,0,0,0,0,0,0,0,0,0,0,0,0,0,0,0,0,0,0,0,0,0,0,0,0,0,0
2.5,60,0,14,8,0,0,0,18,0,0,0,0,0,0,0,0,0,0,0,0,0,0,0,0,0,0,0,0,0,0,0,0,0,0,0,0,0,0,0,0,0,0,0,0,0,0
42.7,66,0,11,8,0,0,0,15,0,0,0,0,0,0,0,0,0,0,0,0,0,0,0,0,0,0,0,0,0,0,0,0,0,0,0,0,0,0,0,0,0,0,0,0,0,0
2.5,66,0,12,8,0,0,0,14,0,0,0,0,0,0,0,0,0,0,0,0,0,0,0,0,0,0,0,0,0,0,0,0,0,0,0,0,0,0,0,0,0,0,0,0,0,0
2.4,68,0,9,8,0,0,0,15,0,0,0,0,0,0,0,0,0,0,0,0,0,0,0,0,0,0,0,0,0,0,0,0,0,0,0,0,0,0,0,0,0,0,0,0,0,0
54.9,68,0,10,8,0,0,0,14,0,0,0,0,0,0,0,0,0,0,0,0,0,0,0,0,0,0,0,0,0,0,0,0,0,0,0,0,0,0,0,0,0,0,0,0,0,0
2.4,68,0,9,10,0,0,0,13,0,0,0,0,0,0,0,0,0,0,0,0,0,0,0,0,0,0,0,0,0,0,0,0,0,0,0,0,0,0,0,0,0,0,0,0,0,0
2.4,68,0,10,10,0,0,0,12,0,0,0,0,0,0,0,0,0,0,0,0,0,0,0,0,0,0,0,0,0,0,0,0,0,0,0,0,0,0,0,0,0,0,0,0,0,0
2.4,68,0,11,10,0,0,0,11,0,0,0,0,0,0,0,0,0,0,0,0,0,0,0,0,0,0,0,0,0,0,0,0,0,0,0,0,0,0,0,0,0,0,0,0,0,0
2.5,68,0,10,8,0,0,0,13.5,0,0,0,0,0,0,0,0,0,0,0,0,0,0,0,0,0,0,0,0,0,0,0,0,0,0,0,0,0.5,0,0,0,0,0,0,0,0,0
62,8.86,29.72,3.25,0,0,0,5.04,0,0,0,0,0,0,0,0,0,0,0,26.9,0,0,0,0,0,0,0,0,0,0,0,0,0,0,0,0,0,0,0,0,0,0,26.23,0,0,0,0
67,8.97,26.89,2.73,20.48,0,0,9.04,0,0,0,0,0,0,0,0,0,0,0,13.96,0,0,0,0,0,0,0,0,0,0,0,0,0,0,0,0,0,0,0,0,0,0,17.93,0,0,0,0
76,10.08,30.18,2.96,0,0,0,15.19,0,0,0,0,0,0,0,0,0,0,0,24.05,2.43,0,0,0,0,0,0,0,0,0,0,0,0,0,0,0,0,0,0,0,0,0,15.11,0,0,0,0
78,8.91,26.85,2.63,21.23,0,0,15.53,0,0,0,0,0,0,0,0,0,0,0,13.67,0,0,0,0,0,0,0,0,0,0,0,0,0,0,0,0,0,0,0,0,0,0,11.18,0,0,0,0
80,8.45,25.3,2.49,4.21,15.1,0,4.25,0,0,0,0,0,0,0,0,0,0,0,15.61,11.93,0,0,0,0,0,0,0,0,0,0,0,0,0,0,0,0,0,0,0,0,0,12.66,0,0,0,0
80,13.16,28.04,0,19.44,12.7,0,8.82,0,0,0,0,0,0,0,0,0,0,0,0,7.97,0,0,0,0,0,0,0,0,0,0,0,0,0,0,0,0,0,0,0,0,0,9.87,0,0,0,0
80,17.13,30.68,0.77,5.46,0,0,7.89,0,0,0,0,0,0,0,0,0,0,0,27.49,0,0,0,0,0,0,0,0,0,0,0,0,0,0,0,0,0,0,0,0,0,0,10.58,0,0,0,0
100,62.91,1.9,8.41,3.27,2.35,0,0.02,15.44,3.43,0,0,0,0,0,0,0,0,0,0,0,0,0,0,0,0,0,0,0,0,0,0,0,0,0,0,0,2.14,0,0.13,0,0,0,0,0,0,0
102.1,64.07,0,8.41,3.27,2.35,0,0.22,15.42,3.85,0,0,0,0,0,0,0,0,0,0,0,0,0,0,0,0,0,0,0,0,0,0,0,0,0,0,0,2.41,0,0,0,0,0,0,0,0,0
92,65.38,0.56,10.33,5.77,0.58,0,0,14.7,2.47,0,0,0,0,0,0,0,0,0,0,0,0,0,0,0,0,0,0,0,0,0,0,0,0,0,0,0,0,0,0.21,0,0,0,0,0,0,0
95.9,64.58,0,7.95,10.21,0.23,0,0,12.56,3.96,0,0,0,0,0,0,0,0,0,0,0,0,0,0,0,0,0,0,0,0,0,0,0,0,0,0,0,0.51,0,0,0,0,0,0,0,0,0
37,67.96,9.32,10.38,0,6.7,0.89,0,0,0,0,0,0,0,0,0,0,0,0,0.42,3.95,0,0,0,0,0,0,0.17,0,0,0.12,0,0,0,0,0,0,0,0,0.09,0,0,0,0,0,0,0
32,69.66,9.88,10.28,0,9.34,0,0,0,0,0,0,0,0,0,0,0,0,0,0,0.63,0,0,0,0,0,0,0.17,0,0,0,0,0,0,0,0,0,0,0,0.04,0,0,0,0,0,0,0
90,72.3,0.8,2.3,4,5.8,0.8,0,12.2,1.8,0,0,0,0,0,0,0,0,0,0,0,0,0,0,0,0,0,0,0,0,0,0,0,0,0,0,0,0,0,0,0,0,0,0,0,0,0
104,60,0,10,5,5,0,0,20,0,0,0,0,0,0,0,0,0,0,0,0,0,0,0,0,0,0,0,0,0,0,0,0,0,0,0,0,0,0,0,0,0,0,0,0,0,0
111,60,0,10,5,5,0,0,15,5,0,0,0,0,0,0,0,0,0,0,0,0,0,0,0,0,0,0,0,0,0,0,0,0,0,0,0,0,0,0,0,0,0,0,0,0,0
116,60,0,10,5,5,0,0,10,10,0,0,0,0,0,0,0,0,0,0,0,0,0,0,0,0,0,0,0,0,0,0,0,0,0,0,0,0,0,0,0,0,0,0,0,0,0
102,60,0,10,10,0,0,0,20,0,0,0,0,0,0,0,0,0,0,0,0,0,0,0,0,0,0,0,0,0,0,0,0,0,0,0,0,0,0,0,0,0,0,0,0,0,0
108,60,0,10,0,10,0,0,20,0,0,0,0,0,0,0,0,0,0,0,0,0,0,0,0,0,0,0,0,0,0,0,0,0,0,0,0,0,0,0,0,0,0,0,0,0,0
109,60,0,10,0,0,0,0,20,0,0,0,0,0,0,0,0,0,0,0,10,0,0,0,0,0,0,0,0,0,0,0,0,0,0,0,0,0,0,0,0,0,0,0,0,0,0
