Repository: you0514w/youyou

File: Expansion Coeff.csv (part 61 of 83)
Expansion Coeff (Typical) ( 10-7/K ),SiO2,B2O3,Al2O3,MgO,CaO,BaO,Li2O,Na2O,K2O,Rb2O,Ag2O,Cs2O,Tl2O,MnO,FeO,CoO,NiO,CuO,ZnO,SrO,CdO,PbO,SnO,Cr2O3,Fe2O3,Ga2O3,As2O3,Y2O3,In2O3,Sb2O3,La2O3,Nd2O3,Gd2O3,TiO2,MnO2,GeO2,ZrO2,CeO2,SnO2,TeO2,P2O5,V2O5,Nb2O5,Ta2O5,MoO3,WO3
99,0,0,0,0,0,0,0,0,0,0,0,0,0,0,0,0,0,0,0,0,0,0,0,0,10.53,0,0,0,0,0,0,0,0,0,0,0,0,0,0,33.73,9.48,46.26,0,0,0,0
97,0,0,0,0,0,0,0,0,0,0,0,0,0,0,0,0,0,0,0,0,0,0,0,0,12.64,0,0,0,0,0,0,0,0,0,0,0,0,0,0,31.62,9.48,46.26,0,0,0,0
98,0,0,0,0,0,0,0,0,0,0,0,0,0,0,0,0,0,0,0,0,0,0,0,0,10.7,0,0,0,0,0,0,0,0,0,0,0,0,0,0,32.13,7.23,46.99,0,0,0,2.95
82,0,0,0,0,0,3.3,0,0,0,0,0,0,0,0,0,0,0,0,0,0,0,0,0,0,12.67,0,0,0,0,0,0,0,0,0,0,0,0,0,0,22.17,11.88,46.34,0,0,0,3.64
96,0,0,0,0,0,0,0,0,0,0,0,0,0,0,0,0,0,0,0,0,0,0,0,0,13.68,0,0,0,0,0,0,0,0,0,0,0,0,0,0,33.69,8.29,44.34,0,0,0,0
94,0,0,0,0,0,0,0,0,0,0,0,0,0,0,0,0,0,0,0,0,0,0,0,0,14.67,0,0,0,0,0,0,0,0,0,0,0,0,0,0,31.46,10.61,43.26,0,0,0,0
93,0,0,0,0,0,0,0,0,0,0,0,0,0,0,0,0,0,0,2.06,0,0,0,0,0,10.48,0,0,0,0,0,0,0,0,0,0,0,0,0,0,31.45,10.61,43.23,0,0,0,2.17
83,0,0,0,0,0,0,0,0,0,0,0,0,0,0,0,0,0,0,6.02,0,0,0,0,0,12.28,0,0,0,0,0,0,0,0,0,0,0,0,0,0,23.55,11.52,42.25,0,0,2.27,2.11
98,0,0,0,0,0,2.18,0,0,0,0,0,0,0,0,0,0,0,0,0,3.23,0,0,0,0,12.56,0,0,0,0,0,0,0,0,0,0,0,0,0,0,29.33,8.25,42.29,0,0,0,2.16
81,0,0,0,0,0,0,0,0,0,0,0,0,0,0,0,0,0,0,0,0,0,0,0,0,15.77,0,0,0,0,0,0,0,0,0,0,0,0,0,0,24.2,15.38,42.48,0,0,0,2.17
72,60.6,0,4.1,0,8.7,14.2,0,0,0,0,0,0,0,0,0,0,0,0,0,4.7,0,0,0,0,0,0,0,0,0,0,1.5,0,0,4.2,0,0,2,0,0,0,0,0,0,0,0,0
73,59.6,0,4.1,0,8.8,14.2,0,0,0,0,0,0,0,0,0,0,0,0,0,5.6,0,0,0,0,0,0,0,0,0,0,1.5,0,0,4.2,0,0,2,0,0,0,0,0,0,0,0,0
74,59.3,0,4.1,0,10.2,14.1,0,0,0,0,0,0,0,0,0,0,0,0,0,4.7,0,0,0,0,0,0,0,0,0,0,1.5,0,0,4.1,0,0,2,0,0,0,0,0,0,0,0,0
73,59.8,0,4.1,0,8.8,14.8,0,0,0,0,0,0,0,0,0,0,0,0,0,4.8,0,0,0,0,0,0,0,0,0,0,1.5,0,0,4.2,0,0,2,0,0,0,0,0,0,0,0,0
72,59.6,0,4.1,0,8.8,14.3,0,0,0,0,0,0,0,0,0,0,0,0,0,4.8,0,0,0,0,0,0,0,0,0,0,1.5,0,0,4.2,0,0,2.7,0,0,0,0,0,0,0,0,0
73,59.5,0,4.1,0,8.8,14.2,0,0,0,0,0,0,0,0,0,0,0,0,0,4.7,0,0,0,0,0,0,0,0,0,0,1.5,0,0,5.2,0,0,2,0,0,0,0,0,0,0,0,0
74,60,0,4.1,0,8.8,14.3,0,0,0,0,0,0,0,0,0,0,0,0,0,4.8,0,0,0,0,0,0,0,0,0,0,1.8,0,0,4.2,0,0,2,0,0,0,0,0,0,0,0,0
71,59.67,0,4.9,0,8.81,14.22,0,0,0,0,0,0,0,0,0,0,0,0,0,4.7,0,0,0,0,0,0,0,0,0,0,1.5,0,0,4.2,0,0,2,0,0,0,0,0,0,0,0,0
71,61.13,0,4.1,0,7.29,14.28,0,0,0,0,0,0,0,0,0,0,0,0,0,4.8,0,0,0,0,0,0,0,0,0,0,1.5,0,0,4.2,0,0,2.7,0,0,0,0,0,0,0,0,0
70,61.4,0,4.1,0,7.3,14.3,0,0,0,0,0,0,0,0,0,0,0,0,0,4.8,0,0,0,0,0,0,0,0,0,0,1.5,0,0,3.2,0,0,3.4,0,0,0,0,0,0,0,0,0
89,65.4,1.6,11.5,4.8,1.2,0,0,12.8,2.6,0,0,0,0,0,0,0,0,0,0,0,0,0,0,0,0,0,0,0,0,0,0,0,0,0,0,0,0,0,0.1,0,0,0,0,0,0,0
84,65.4,2.8,11.5,4.8,1.2,0,0,11.8,2.4,0,0,0,0,0,0,0,0,0,0,0,0,0,0,0,0,0,0,0,0,0,0,0,0,0,0,0,0,0,0.1,0,0,0,0,0,0,0
79,65.4,4.1,11.5,4.8,1.2,0,0,10.7,2.2,0,0,0,0,0,0,0,0,0,0,0,0,0,0,0,0,0,0,0,0,0,0,0,0,0,0,0,0,0,0.1,0,0,0,0,0,0,0
74,65.8,4.7,11.6,4.9,1.2,0,0,9.7,2,0,0,0,0,0,0,0,0,0,0,0,0,0,0,0,0,0,0,0,0,0,0,0,0,0,0,0,0,0,0.1,0,0,0,0,0,0,0
78,65.9,4.1,12.2,4.8,0,0,0,10.7,2.2,0,0,0,0,0,0,0,0,0,0,0,0,0,0,0,0,0,0,0,0,0,0,0,0,0,0,0,0,0,0.1,0,0,0,0,0,0,0
78,65.1,4.1,11.5,6.3,0,0,0,10.7,2.2,0,0,0,0,0,0,0,0,0,0,0,0,0,0,0,0,0,0,0,0,0,0,0,0,0,0,0,0,0,0.1,0,0,0,0,0,0,0
82,65.5,4.1,11.6,4.8,0,0,0,11.7,2.2,0,0,0,0,0,0,0,0,0,0,0,0,0,0,0,0,0,0,0,0,0,0,0,0,0,0,0,0,0,0.1,0,0,0,0,0,0,0
82,65.7,4.1,11.6,4.8,0,0,0,10.8,2.9,0,0,0,0,0,0,0,0,0,0,0,0,0,0,0,0,0,0,0,0,0,0,0,0,0,0,0,0,0,0.1,0,0,0,0,0,0,0
78,64.4,4.2,12.3,4.8,1.2,0,0,10.8,2.2,0,0,0,0,0,0,0,0,0,0,0,0,0,0,0,0,0,0,0,0,0,0,0,0,0,0,0,0,0,0.1,0,0,0,0,0,0,0
79,65.4,3.2,12.3,4.8,1.2,0,0,10.8,2.2,0,0,0,0,0,0,0,0,0,0,0,0,0,0,0,0,0,0,0,0,0,0,0,0,0,0,0,0,0,0.1,0,0,0,0,0,0,0
72,58.02,9.24,12.61,1.68,0.6,0,1.13,9.28,1.44,0,0,0,0,0,0,0,0,0,3.33,0,0,0,0,0,0,0,0,0,0,0,0,0,0,2.12,0,0,0.55,0,0,0,0,0,0,0,0,0
66,55.09,7.13,11.37,1.64,0,0.56,7.76,8.55,1.9,0,0,0,0,0,0,0,0,0,1.63,0,0,0,0,0,0,0,0,0,0,0,0,0,0,2.49,0,0,1.88,0,0,0,0,0,0,0,0,0
62,4.65,0,6.98,0,0,0,0,0,0,0,0,0,0,0,0,0,0,0,54.88,0,0,0,0.93,0,0,0,0,0,0,0,0,0,0,0,0,0,0,0,0,0,32.56,0,0,0,0,0
61,8.73,0,6.55,0,0,0,0,0,0,0,0,0,0,0,0,0,0,0,41.05,0,0,0,2.62,0,0,0,0,0,0,0,0,0,0,0,0,0,0,0,0,0,41.05,0,0,0,0,0
61,18.6,0,6.98,0,0,0,0,0,0,0,0,0,0,0,0,0,0,0,34.42,0,0,0,2.79,0,0,0,0,0,0,0,0,0,0,0,0,0,0,0,0,0,37.21,0,0,0,0,0
61,27.91,0,6.98,0,0,0,0,0,0,0,0,0,0,0,0,0,0,0,25.12,0,0,0,2.79,0,0,0,0,0,0,0,0,0,0,0,0,0,0,0,0,0,37.2,0,0,0,0,0
43,9.26,0,0,11.57,0,0,0,0,0,0,0,0,0,0,0,0,0,0,0,0,0,0,0,0,0,0,0,0,0,0,0,0,0,46.3,0,0,0,0,2.78,0,30.09,0,0,0,0,0
42,0,0,4.74,11.85,0,0,0,0,0,0,0,0,0,0,0,0,0,0,0,0,0,0,0,0,0,0,0,0,0,0,0,0,0,47.39,0,0,0,0,2.84,0,33.18,0,0,0,0,0
47,6.48,0,2.78,9.26,0,0,0,2.31,0,0,0,0,0,0,0,0,0,0,0,0,0,0,0,0,0,0,0,0,0,0,0,0,0,46.3,0,0,0,0,2.78,0,30.09,0,0,0,0,0
36,0,0,0,10,0,0,0,0,0,0,0,0,0,0,0,0,0,0,30,0,0,0,0,0,0,0,0,0,0,0,0,0,0,0,0,0,0,0,0,0,30,0,30,0,0,0
59,39.34,30.13,12.91,0.5,0.5,0.5,15.62,0,0,0,0,0,0,0,0,0,0,0,0.5,0,0,0,0,0,0,0,0,0,0,0,0,0,0,0,0,0,0,0,0,0,0,0,0,0,0,0
84,35.15,30.47,13.29,0.3,0.4,1.1,3.5,0,11.69,0,0,0,0,0,0,0,0,0,0.6,0,0,0,0,0,0,0,0,0,0,0,0,0,0,0,0,0,3.5,0,0,0,0,0,0,0,0,0
55,41.75,29.13,13.71,0.5,0.5,0.5,13.41,0,0,0,0,0,0,0,0,0,0,0,0.5,0,0,0,0,0,0,0,0,0,0,0,0,0,0,0,0,0,0,0,0,0,0,0,0,0,0,0
85,34,31.2,13.2,0.3,0.4,1.1,3,0,11.6,0,0,0,0,0,0,0,0,0,1.8,0,0,0,0,0,0,0,0,0,0,0,0,0,0,0,0,0,3.4,0,0,0,0,0,0,0,0,0
58,40.55,31.13,13.31,0.5,0.5,0.5,13.01,0,0,0,0,0,0,0,0,0,0,0,0.5,0,0,0,0,0,0,0,0,0,0,0,0,0,0,0,0,0,0,0,0,0,0,0,0,0,0,0
80,32.44,30.53,18.12,0.3,0.4,1.1,3.1,0,9.91,0,0,0,0,0,0,0,0,0,4.1,0,0,0,0,0,0,0,0,0,0,0,0,0,0,0,0,0,0,0,0,0,0,0,0,0,0,0
77,39.3,35.6,7.5,0.5,0.5,0.5,5.1,0,7.6,0,0,0,0,0,0,0,0,0,0.5,0,0,0,0,0,0,0,0,0,0,0,0,0,0,0,0,0,2.9,0,0,0,0,0,0,0,0,0
76,39.3,33.1,10,0.5,0.5,0.5,5.1,0,7.6,0,0,0,0,0,0,0,0,0,0.5,0,0,0,0,0,0,0,0,0,0,0,0,0,0,0,0,0,2.9,0,0,0,0,0,0,0,0,0
76,35.5,32.5,13.4,0.5,0.5,0.5,6.8,0,6.8,0,0,0,0,0,0,0,0,0,3.5,0,0,0,0,0,0,0,0,0,0,0,0,0,0,0,0,0,0,0,0,0,0,0,0,0,0,0
95,66.04,0.48,11.55,1.64,3.54,0,0,13.02,3.51,0,0,0,0,0,0,0,0,0,0,0,0,0,0,0,0,0,0,0,0,0,0,0,0,0,0,0,0,0,0.22,0,0,0,0,0,0,0
95,65.61,0.47,11.58,1.64,3.53,0,0,14.15,2.8,0,0,0,0,0,0,0,0,0,0,0,0,0,0,0,0,0,0,0,0,0,0,0,0,0,0,0,0,0,0.22,0,0,0,0,0,0,0
95,65.5,0.47,11.53,1.63,3.51,0,0,15.05,2.09,0,0,0,0,0,0,0,0,0,0,0,0,0,0,0,0,0,0,0,0,0,0,0,0,0,0,0,0,0,0.22,0,0,0,0,0,0,0
94,65.17,0.47,11.5,1.62,3.5,0,0,16.06,1.46,0,0,0,0,0,0,0,0,0,0,0,0,0,0,0,0,0,0,0,0,0,0,0,0,0,0,0,0,0,0.22,0,0,0,0,0,0,0
93,65.4,0.47,11.52,4.72,1.17,0,0,13.02,3.48,0,0,0,0,0,0,0,0,0,0,0,0,0,0,0,0,0,0,0,0,0,0,0,0,0,0,0,0,0,0.22,0,0,0,0,0,0,0
95,65.15,0.47,11.48,4.7,1.17,0,0,14.03,2.78,0,0,0,0,0,0,0,0,0,0,0,0,0,0,0,0,0,0,0,0,0,0,0,0,0,0,0,0,0,0.22,0,0,0,0,0,0,0
94,64.85,0.47,11.5,4.69,1.16,0,0,15.03,2.08,0,0,0,0,0,0,0,0,0,0,0,0,0,0,0,0,0,0,0,0,0,0,0,0,0,0,0,0,0,0.22,0,0,0,0,0,0,0
94,64.53,0.47,11.47,4.67,1.16,0,0,16.03,1.45,0,0,0,0,0,0,0,0,0,0,0,0,0,0,0,0,0,0,0,0,0,0,0,0,0,0,0,0,0,0.22,0,0,0,0,0,0,0
95,64.25,0.48,13.03,1.66,3.57,0,0,13.25,3.54,0,0,0,0,0,0,0,0,0,0,0,0,0,0,0,0,0,0,0,0,0,0,0,0,0,0,0,0,0,0.22,0,0,0,0,0,0,0
95,63.99,0.48,12.99,1.65,3.56,0,0,14.28,2.83,0,0,0,0,0,0,0,0,0,0,0,0,0,0,0,0,0,0,0,0,0,0,0,0,0,0,0,0,0,0.22,0,0,0,0,0,0,0
94,64.8,0.47,11.58,4.91,1.18,0,0,12.88,3.5,0,0,0,0,0,0,0,0,0,0,0,0,0,0,0,0,0,0,0,0,0,0,0,0,0,0,0,0,0,0.22,0,0.46,0,0,0,0,0
93,64,0.47,11.46,4.86,1.16,0,0,15.91,1.46,0,0,0,0,0,0,0,0,0,0,0,0,0,0,0,0,0,0,0,0,0,0,0,0,0,0,0,0,0,0.22,0,0.46,0,0,0,0,0
95,63.29,0.48,11.73,4.97,1.19,0,0,13.16,3.55,0,0,0,0,0,0,0,0,0,0,0,0,0,0,0,0,0,0,0,0,0,0,0,0,0,0,0,0,0,0.22,0,1.41,0,0,0,0,0
96,62.53,0.48,11.68,4.92,1.18,0,0,16.12,1.47,0,0,0,0,0,0,0,0,0,0,0,0,0,0,0,0,0,0,0,0,0,0,0,0,0,0,0,0,0,0.22,0,1.4,0,0,0,0,0
95,63.25,0.48,12.92,4.95,1.19,0,0,12.99,3.53,0,0,0,0,0,0,0,0,0,0,0,0,0,0,0,0,0,0,0,0,0,0,0,0,0,0,0,0,0,0.22,0,0.47,0,0,0,0,0
94,62.29,0.47,12.86,4.9,1.17,0,0,16.16,1.47,0,0,0,0,0,0,0,0,0,0,0,0,0,0,0,0,0,0,0,0,0,0,0,0,0,0,0,0,0,0.22,0,0.46,0,0,0,0,0
96,61.74,0.48,13.16,5.02,1.2,0,0,13.17,3.58,0,0,0,0,0,0,0,0,0,0,0,0,0,0,0,0,0,0,0,0,0,0,0,0,0,0,0,0,0,0.22,0,1.43,0,0,0,0,0
96,60.85,0.48,13.02,4.97,1.19,0,0,16.37,1.49,0,0,0,0,0,0,0,0,0,0,0,0,0,0,0,0,0,0,0,0,0,0,0,0,0,0,0,0,0,0.22,0,1.41,0,0,0,0,0
94,63.88,0.47,12.25,4.75,1.18,0,0,13.97,2.81,0,0,0,0,0,0,0,0,0,0,0,0,0,0,0,0,0,0,0,0,0,0,0,0,0,0,0,0,0,0.22,0,0.47,0,0,0,0,0
94,63.35,0.47,12.16,4.72,1.17,0,0,15.99,1.46,0,0,0,0,0,0,0,0,0,0,0,0,0,0,0,0,0,0,0,0,0,0,0,0,0,0,0,0,0,0.22,0,0.46,0,0,0,0,0
89.4,42.73,23.35,0.33,0,1.18,0,5.55,5.35,5.64,0,0,0,0,0,0,0,0,0,13.45,0.64,0,0,0,0,0,0,0,0,0,0,0,0,0,1.66,0,0,0,0.12,0,0,0,0,0,0,0,0
94.1,44.59,21.8,0.32,0,0.59,0,5.96,6.07,6.1,0,0,0,0,0,0,0,0,0,12.16,0.64,0,0,0,0,0,0,0,0,0,0,0,0,0,1.65,0,0,0,0.12,0,0,0,0,0,0,0,0
96.9,44.66,22.73,0.32,0,0.59,0.43,6.4,6.38,6.37,0,0,0,0,0,0,0,0,0,9.72,0.64,0,0,0,0,0,0,0,0,0,0,0,0,0,1.65,0,0,0,0.11,0,0,0,0,0,0,0,0
91.1,49.59,17.05,0.32,0,1.18,0.65,5.52,5.53,5.6,0,0,0,0,0,0,0,0,0,13.21,0,0,0,0,0,0,0,0,0,0,0,0,0,0,1.24,0,0,0,0.11,0,0,0,0,0,0,0,0
98.6,42.43,23.66,0.32,0,0,0,6.61,6.7,6.78,0,0,0,0,0,0,0,0,0,11.74,0,0,0,0,0,0,0,0,0,0,0,0,0,0,1.65,0,0,0,0.11,0,0,0,0,0,0,0,0
88.4,44.19,22.3,0.32,0,1.18,0,5.53,5.33,5.61,0,0,0,0,0,0,0,0,0,15.42,0,0,0,0,0,0,0,0,0,0,0,0,0,0,0,0,0,0,0.12,0,0,0,0,0,0,0,0
86.6,40.59,25.38,0.34,0,2.47,2.71,4.41,4.47,4.41,0,0,0,0,0,0,0,0,0,12.43,2.67,0,0,0,0,0,0,0,0,0,0,0,0,0,0,0,0,0,0.12,0,0,0,0,0,0,0,0
89.6,44.59,19.63,2.29,0,1.19,0,5.58,5.38,5.66,0,0,0,0,0,0,0,0,0,15.56,0,0,0,0,0,0,0,0,0,0,0,0,0,0,0,0,0,0,0.12,0,0,0,0,0,0,0,0
94.3,29.61,31.68,0.36,0,0,8.15,9.84,3.56,2.34,0,0,0,0,0,0,0,0,0,7.23,7.1,0,0,0,0,0,0,0,0,0,0,0,0,0,0,0,0,0,0.13,0,0,0,0,0,0,0,0
90.7,40.37,29.43,0.32,0,1.18,0.65,7.74,3.2,7.72,0,0,0,0,0,0,0,0,0,8.12,0.32,0,0,0,0,0,0,0,0,0,0,0,0,0,0.83,0,0,0,0.12,0,0,0,0,0,0,0,0
37,68.21,9.65,9.89,1.67,5.99,2.19,0,0,0,0,0,0,0,0,0,0,0,0,0,1.94,0,0,0,0,0,0,0,0,0,0.46,0,0,0,0,0,0,0,0,0,0,0,0,0,0,0,0
85,60.97,0,8.95,0.36,5.21,2.38,0,6.48,3.49,0,0,0,0,0,0,0,0,0,0,9.16,0,0,0,0,0.04,0,0,0,0,0,0,0,0,0,0,0,2.96,0,0,0,0,0,0,0,0,0
85,61,0,8.95,0.36,5.2,2.38,0,6.48,3.49,0,0,0,0,0,0,0,0,0,0,9.15,0,0,0,0,0.03,0,0,0,0,0,0,0,0,0,0,0,2.96,0,0,0,0,0,0,0,0,0
85,61.02,0,8.94,0.36,5.2,2.38,0,6.47,3.49,0,0,0,0,0,0,0,0,0,0,9.16,0,0,0,0,0.02,0,0,0,0,0,0,0,0,0,0,0,2.96,0,0,0,0,0,0,0,0,0
86,59.28,0.62,9.96,0.18,6.47,2.36,0.24,7.02,3.08,0,0,0,0,0,0,0,0,0,0,8.4,0,0,0,0,0.04,0,0,0,0,0,0,0,0,0,0,0,2.35,0,0,0,0,0,0,0,0,0
84,60.13,0,9.96,0.18,6.47,2.37,0,7.02,3.08,0,0,0,0,0,0,0,0,0,0,8.4,0,0,0,0,0.04,0,0,0,0,0,0,0,0,0,0,0,2.35,0,0,0,0,0,0,0,0,0
82,62.72,0,9.46,0.18,2.65,3.39,0,5.98,3.15,0,0,0,0,0,0,0,0,0,0,10.02,0,0,0,0,0.04,0,0,0,0,0,0,0,0,0,0,0,2.41,0,0,0,0,0,0,0,0,0
84,61.31,0,10.91,0.55,3.97,4.35,0,5.98,3.94,0,0,0,0,0,0,0,0,0,0,7.16,0,0,0,0,0.02,0,0,0,0,0,0,0,0,0,0,0,1.81,0,0,0,0,0,0,0,0,0
77,61.73,0,10.37,0.52,7.54,1.38,0,7.96,1.5,0,0,0,0,0,0,0,0,0,0,6.12,0,0,0,0,0.02,0,0,0,0,0,0,0,0,0,0,0,2.86,0,0,0,0,0,0,0,0,0
89,60.86,0,7.45,5.14,7.39,1.35,0,4.46,5.86,0,0,0,0,0,0,0,0,0,0,4.67,0,0,0,0,0.02,0,0,0,0,0,0,0,0,0,0,0,2.8,0,0,0,0,0,0,0,0,0
38,73.53,8.17,7.31,2.27,6.07,1.83,0,0,0,0,0,0,0,0,0,0,0,0,0,0.82,0,0,0,0,0,0,0,0,0,0,0,0,0,0,0,0,0,0,0,0,0,0,0,0,0,0
38,72.37,9.43,6.44,3.2,6.19,1.13,0,0,0,0,0,0,0,0,0,0,0,0,0,1.24,0,0,0,0,0,0,0,0,0,0,0,0,0,0,0,0,0,0,0,0,0,0,0,0,0,0
38,73.56,9.12,6.61,0,7.85,0.42,0,0,0,0,0,0,0,0,0,0,0,0,0,2.44,0,0,0,0,0,0,0,0,0,0,0,0,0,0,0,0,0,0,0,0,0,0,0,0,0,0
38,69.54,6.89,7,8.3,5.29,0,0,0,0,0,0,0,0,0,0,0,0,0,0,2.98,0,0,0,0,0,0,0,0,0,0,0,0,0,0,0,0,0,0,0,0,0,0,0,0,0,0
34,70.48,9.03,6.84,3.43,9.86,0,0,0,0,0,0,0,0,0,0,0,0,0,0,0.36,0,0,0,0,0,0,0,0,0,0,0,0,0,0,0,0,0,0,0,0,0,0,0,0,0,0
34,70.59,9.61,6.56,4.54,7.54,0.12,0,0,0,0,0,0,0,0,0,0,0,0,0,1.04,0,0,0,0,0,0,0,0,0,0,0,0,0,0,0,0,0,0,0,0,0,0,0,0,0,0
42,72.07,7.56,5.54,4.77,5.72,0.63,0,0,0,0,0,0,0,0,0,0,0,0,0,3.71,0,0,0,0,0,0,0,0,0,0,0,0,0,0,0,0,0,0,0,0,0,0,0,0,0,0
40,71.9,7.48,4.86,6.3,5.66,1.04,0,0,0,0,0,0,0,0,0,0,0,0,0,2.76,0,0,0,0,0,0,0,0,0,0,0,0,0,0,0,0,0,0,0,0,0,0,0,0,0,0
38,71.43,9.79,10.02,1.69,2.43,2.67,0,0,0,0,0,0,0,0,0,0,0,0,0,1.97,0,0,0,0,0,0,0,0,0,0,0,0,0,0,0,0,0,0,0,0,0,0,0,0,0,0
39,68.27,10.88,4.95,9.39,2.25,0,0,0,0,0,0,0,0,0,0,0,0,0,0,4.26,0,0,0,0,0,0,0,0,0,0,0,0,0,0,0,0,0,0,0,0,0,0,0,0,0,0
31.6,67.65,9.74,11.06,2.26,8.67,0,0,0,0,0,0,0,0,0,0,0,0,0,0,0.55,0,0,0,0,0,0,0,0,0,0,0,0,0,0,0,0,0,0,0.07,0,0,0,0,0,0,0
30.4,69.32,9.86,10.17,2.33,7.74,0,0,0,0,0,0,0,0,0,0,0,0,0,0,0.51,0,0,0,0,0,0,0,0,0,0,0,0,0,0,0,0,0,0,0.07,0,0,0,0,0,0,0
83.6,63.68,6.02,7.01,3.14,3.15,0,0,11.24,4.1,0,0,0,0,0,0,0,0,0,0,1.56,0,0,0,0,0,0,0,0,0,0,0,0,0,0,0,0,0,0,0.1,0,0,0,0,0,0,0
90.2,62.38,2,12.75,3.08,3.09,0,0,11.06,4.01,0,0,0,0,0,0,0,0,0,0,1.53,0,0,0,0,0,0,0,0,0,0,0,0,0,0,0,0,0,0,0.1,0,0,0,0,0,0,0
75,57,0,12,18,0,0,0,12,0,0,0,0,0,0,0,0,0,0,0,0,0,0,0,0,0,0,0,0,0,0,0,0,0,0,0,0,1,0,0,0,0,0,0,0,0,0
74,59,0,13,15,0,0,0,12,0,0,0,0,0,0,0,0,0,0,0,0,0,0,0,0,0,0,0,0,0,0,0,0,0,0,0,0,1,0,0,0,0,0,0,0,0,0
75,60,0,12,15,0,0,0,12,0,0,0,0,0,0,0,0,0,0,0,0,0,0,0,0,0,0,0,0,0,0,0,0,0,0,0,0,1,0,0,0,0,0,0,0,0,0
76,59,0,12,15,0,0,0,13,0,0,0,0,0,0,0,0,0,0,0,0,0,0,0,0,0,0,0,0,0,0,0,0,0,0,0,0,1,0,0,0,0,0,0,0,0,0
78,60,0,12,15,0,0,0,10,2,0,0,0,0,0,0,0,0,0,0,0,0,0,0,0,0,0,0,0,0,0,0,0,0,0,0,0,1,0,0,0,0,0,0,0,0,0
72,61,0,11,15.5,0,0,1,10.5,0,0,0,0,0,0,0,0,0,0,0,0,0,0,0,0,0,0,0,0,0,0,0,0,0,0,0,0,1,0,0,0,0,0,0,0,0,0
72.5,60,0,11,16,0,0,1,11,0,0,0,0,0,0,0,0,0,0,0,0,0,0,0,0,0,0,0,0,0,0,0,0,0,0,0,0,1,0,0,0,0,0,0,0,0,0
72,63.36,0,5.94,9.9,6.93,0,1.49,8.42,0,0,0,0,0,0,0,0,0,0,0,0,0,0,0,0,0,0,0,0,0,0,0,0,0,0,0,0,3.96,0,0,0,0,0,0,0,0,0
39,72.48,0,12.65,1.7,0,0.35,8.11,0.17,0.14,0,0,0,0,0,0,0,0,0,1.27,0,0,0,0,0,0,0,0.28,0,0,0,0,0.01,0,1.9,0,0,0.94,0,0,0,0,0,0,0,0,0
39,72.59,0,12.76,1.77,0,0.35,7.9,0.16,0.14,0,0,0,0,0,0,0,0,0,1.22,0,0,0,0,0,0,0,0.28,0,0,0,0,0.01,0,1.9,0,0,0.92,0,0,0,0,0,0,0,0,0
39.1,72.74,0,12.75,1.24,0,0.51,7.9,0.47,0,0,0,0,0,0,0,0,0,0,1.25,0,0,0,0,0,0,0,0.28,0,0,0,0,0.03,0,1.9,0,0,0.93,0,0,0,0,0,0,0,0,0
38.7,72.37,0,12.63,1.93,0,0.38,7.8,0.21,0.15,0,0,0,0,0,0,0,0,0,1.23,0,0,0,0,0,0,0,0.28,0,0,0,0,0,0,2.1,0,0,0.92,0,0,0,0,0,0,0,0,0
35.6,69.02,0,13.97,1.66,0.6,0.57,6.05,0,0,0,0,0,0,0,0,0,0,0,4.93,0,0,0,0,0,0,0,0.24,0,0,0,0,0.03,0,1.51,0,0,1.09,0,0,0,0.33,0,0,0,0,0
96,44.56,2.29,2.53,27.68,22.94,0,0,0,0,0,0,0,0,0,0,0,0,0,0,0,0,0,0,0,0,0,0,0,0,0,0,0,0,0,0,0,0,0,0,0,0,0,0,0,0,0
96,41.65,4.32,2.36,30.23,21.44,0,0,0,0,0,0,0,0,0,0,0,0,0,0,0,0,0,0,0,0,0,0,0,0,0,0,0,0,0,0,0,0,0,0,0,0,0,0,0,0,0
99,46.05,0,2.34,30.14,21.47,0,0,0,0,0,0,0,0,0,0,0,0,0,0,0,0,0,0,0,0,0,0,0,0,0,0,0,0,0,0,0,0,0,0,0,0,0,0,0,0,0
97.5,43.45,3.98,1.88,37.67,13.02,0,0,0,0,0,0,0,0,0,0,0,0,0,0,0,0,0,0,0,0,0,0,0,0,0,0,0,0,0,0,0,0,0,0,0,0,0,0,0,0,0
67.3,77.01,0,5.94,4.84,0.47,0,0,11.44,0.1,0,0,0,0,0,0,0,0,0,0,0,0,0,0,0,0,0,0,0,0,0,0,0,0,0,0,0,0,0,0.2,0,0,0,0,0,0,0
64.3,76.89,0,6.97,4.88,0.48,0,0,10.48,0.1,0,0,0,0,0,0,0,0,0,0,0,0,0,0,0,0,0,0,0,0,0,0,0,0,0,0,0,0,0,0.2,0,0,0,0,0,0,0
59.3,77.01,0,7.96,4.8,0.48,0,0,9.45,0.1,0,0,0,0,0,0,0,0,0,0,0,0,0,0,0,0,0,0,0,0,0,0,0,0,0,0,0,0,0,0.2,0,0,0,0,0,0,0
67.9,77.03,0,5.98,5.23,0.07,0,0,11.39,0.1,0,0,0,0,0,0,0,0,0,0,0,0,0,0,0,0,0,0,0,0,0,0,0,0,0,0,0,0,0,0.2,0,0,0,0,0,0,0
67.1,77.15,0,5.97,4.79,0.45,0,0,11.34,0.1,0,0,0,0,0,0,0,0,0,0,0,0,0,0,0,0,0,0,0,0,0,0,0,0,0,0,0,0,0,0.2,0,0,0,0,0,0,0
68.1,77.14,0,5.96,3.78,1.45,0,0,11.37,0.1,0,0,0,0,0,0,0,0,0,0,0,0,0,0,0,0,0,0,0,0,0,0,0,0,0,0,0,0,0,0.2,0,0,0,0,0,0,0
68.8,77.06,0,5.96,2.83,2.46,0,0,11.39,0.1,0,0,0,0,0,0,0,0,0,0,0,0,0,0,0,0,0,0,0,0,0,0,0,0,0,0,0,0,0,0.2,0,0,0,0,0,0,0
91.3,60.36,4.69,11.29,0.02,0.05,0,0,15.96,1.89,0,0,0,0,0,0,0,0,0,0,0,0,0,0,0,0,0,0,0,0,0,0,0,0,0,0,0,0,0,0.09,0,5.65,0,0,0,0,0
88.6,61.52,4.78,12,0,0.05,0,0,15.79,1.93,0,0,0,0,0,0,0,0,0,0,0,0,0,0,0,0,0,0,0,0,0,0,0,0,0,0,0,0,0,0.1,0,3.83,0,0,0,0,0
88.7,61.53,4.77,12.48,0,0.05,0,0,15.3,1.93,0,0,0,0,0,0,0,0,0,0,0,0,0,0,0,0,0,0,0,0,0,0,0,0,0,0,0,0,0,0.1,0,3.84,0,0,0,0,0
91,61.5,4.78,11.51,1.94,0.05,0,0,14.35,1.93,0,0,0,0,0,0,0,0,0,0,0,0,0,0,0,0,0,0,0,0,0,0,0,0,0,0,0,0,0,0.1,0,3.84,0,0,0,0,0
73.5,74.2,2.76,1.12,4.31,6.95,0,0,10.44,0.19,0,0,0,0,0,0,0,0,0,0,0,0,0,0,0,0.03,0,0,0,0,0,0,0,0,0,0,0,0,0,0,0,0,0,0,0,0,0
61.5,77.26,5.57,1.19,2.86,4.65,0,0,8.31,0.13,0,0,0,0,0,0,0,0,0,0,0,0,0,0,0,0.03,0,0,0,0,0,0,0,0,0,0,0,0,0,0,0,0,0,0,0,0,0
40.4,80.11,8.33,1.32,1.52,2.4,0,0,6.21,0.06,0,0,0,0,0,0,0,0,0,0,0,0,0,0,0,0.05,0,0,0,0,0,0,0,0,0,0,0,0,0,0,0,0,0,0,0,0,0
26.7,81.96,10.15,1.38,0.61,0.99,0,0,4.86,0,0,0,0,0,0,0,0,0,0,0,0,0,0,0,0,0.05,0,0,0,0,0,0,0,0,0,0,0,0,0,0,0,0,0,0,0,0,0
91.5,71.23,0,1.05,5.73,9.1,0,0,12.54,0.32,0,0,0,0,0,0,0,0,0,0,0,0,0,0,0,0.03,0,0,0,0,0,0,0,0,0,0,0,0,0,0,0,0,0,0,0,0,0
81.9,70.13,2.84,0.71,2.98,12.06,0,0,10.73,0.51,0,0,0,0,0,0,0,0,0,0,0,0,0,0,0,0.04,0,0,0,0,0,0,0,0,0,0,0,0,0,0,0,0,0,0,0,0,0
83.3,68.88,6.8,0.42,1.98,8.55,0,2.47,5.05,5.81,0,0,0,0,0,0,0,0,0,0,0,0,0,0,0,0.04,0,0,0,0,0,0,0,0,0,0,0,0,0,0,0,0,0,0,0,0,0
89.9,65.87,4.66,0.83,7.01,8.03,0,0,11.54,1.98,0,0,0,0,0,0,0,0,0,0,0,0,0,0,0,0.08,0,0,0,0,0,0,0,0,0,0,0,0,0,0,0,0,0,0,0,0,0
71.3,73.05,6.47,0.48,3.02,6.94,0,0,7.95,2.01,0,0,0,0,0,0,0,0,0,0,0,0,0,0,0,0.08,0,0,0,0,0,0,0,0,0,0,0,0,0,0,0,0,0,0,0,0,0
59.8,75.18,6.05,0.42,3.63,6.64,0,0,6,2.01,0,0,0,0,0,0,0,0,0,0,0,0,0,0,0,0.02,0,0,0,0,0,0,0,0,0,0,0,0.05,0,0,0,0,0,0,0,0,0
34.2,70.86,0,10.29,12.25,6.6,0,0,0,0,0,0,0,0,0,0,0,0,0,0,0,0,0,0,0,0,0,0,0,0,0,0,0,0,0,0,0,0,0,0,0,0,0,0,0,0,0
35.6,74.15,0,10.46,7.78,5.59,0,0,2.02,0,0,0,0,0,0,0,0,0,0,0,0,0,0,0,0,0,0,0,0,0,0,0,0,0,0,0,0,0,0,0,0,0,0,0,0,0,0
36.5,70.42,0,7.49,13.54,7.03,0,0,0,0,0,0,0,0,0,0,0,0,0,0,0,0,0,0,0,0,0,0,0,0,0,0,0,0,1.44,0,0,0,0,0.08,0,0,0,0,0,0,0
38.2,70.06,0,7.57,13.47,8.82,0,0,0,0,0,0,0,0,0,0,0,0,0,0,0,0,0,0,0,0,0,0,0,0,0,0,0,0,0,0,0,0,0,0.08,0,0,0,0,0,0,0
73.7,65.35,0,7.56,9.48,0.89,0.49,0,14.96,0,0,0,0,0,0,0,0,0,0,0,1.27,0,0,0,0,0,0,0,0,0,0,0,0,0,0,0,0,0,0,0,0,0,0,0,0,0,0
75.9,65.67,0,7.59,8.74,0.9,0.49,0,15.03,0,0,0,0,0,0,0,0,0,0,0,1.58,0,0,0,0,0,0,0,0,0,0,0,0,0,0,0,0,0,0,0,0,0,0,0,0,0,0
74.1,66.15,0,7.65,8.81,0.9,0.5,0,12.99,1.41,0,0,0,0,0,0,0,0,0,0,1.59,0,0,0,0,0,0,0,0,0,0,0,0,0,0,0,0,0,0,0,0,0,0,0,0,0,0
74.1,65.98,0,7.62,8.79,0.9,0.49,0,13.97,0.67,0,0,0,0,0,0,0,0,0,0,1.58,0,0,0,0,0,0,0,0,0,0,0,0,0,0,0,0,0,0,0,0,0,0,0,0,0,0
74.8,65.91,0,7.6,9.23,0.67,0.49,0,14.03,0.67,0,0,0,0,0,0,0,0,0,0,1.4,0,0,0,0,0,0,0,0,0,0,0,0,0,0,0,0,0,0,0,0,0,0,0,0,0,0
73.1,65.88,0,7.64,8.71,0.91,0.5,0,12.16,2.1,0,0,0,0,0,0,0,0,0,0,2.1,0,0,0,0,0,0,0,0,0,0,0,0,0,0,0,0,0,0,0,0,0,0,0,0,0,0
76.8,64.6,0,7.57,9.8,0.89,0.49,0,15.08,0,0,0,0,0,0,0,0,0,0,0,1.57,0,0,0,0,0,0,0,0,0,0,0,0,0,0,0,0,0,0,0,0,0,0,0,0,0,0
76.2,64.62,0,7.58,8.8,0.9,0.5,0,15.03,0,0,0,0,0,0,0,0,0,0,0,2.57,0,0,0,0,0,0,0,0,0,0,0,0,0,0,0,0,0,0,0,0,0,0,0,0,0,0
74.3,64.64,0,7.58,8.72,0.91,1.5,0,15.05,0,0,0,0,0,0,0,0,0,0,0,1.6,0,0,0,0,0,0,0,0,0,0,0,0,0,0,0,0,0,0,0,0,0,0,0,0,0,0
74.6,65.62,0,7.6,7.73,0.91,0.5,0,15.06,0,0,0,0,0,0,0,0,0,0,0,2.58,0,0,0,0,0,0,0,0,0,0,0,0,0,0,0,0,0,0,0,0,0,0,0,0,0,0
41.8,59.33,5.21,14.41,5.39,13.63,0,0,0,0,0,0,0,0,0,0,0,0,0,0,2.03,0,0,0,0,0,0,0,0,0,0,0,0,0,0,0,0,0,0,0,0,0,0,0,0,0,0
40.1,59.71,4.33,15.15,6.66,13.08,0,0,0,0,0,0,0,0,0,0,0,0,0,0,1.07,0,0,0,0,0,0,0,0,0,0,0,0,0,0,0,0,0,0,0,0,0,0,0,0,0,0
41.7,58.47,4.09,14.15,8.83,13.15,0,0,0,0,0,0,0,0,0,0,0,0,0,0,1.31,0,0,0,0,0,0,0,0,0,0,0,0,0,0,0,0,0,0,0,0,0,0,0,0,0,0
41.9,58.53,4.04,15.33,6.81,14.34,0,0,0,0,0,0,0,0,0,0,0,0,0,0,0.95,0,0,0,0,0,0,0,0,0,0,0,0,0,0,0,0,0,0,0,0,0,0,0,0,0,0
39.6,57.33,3.75,18.86,5.49,13.86,0,0,0,0,0,0,0,0,0,0,0,0,0,0,0.71,0,0,0,0,0,0,0,0,0,0,0,0,0,0,0,0,0,0,0,0,0,0,0,0,0,0
39.4,58.11,3.84,18.24,5.31,13.6,0,0,0,0,0,0,0,0,0,0,0,0,0,0,0.9,0,0,0,0,0,0,0,0,0,0,0,0,0,0,0,0,0,0,0,0,0,0,0,0,0,0
41,56.47,4.29,17.72,6.42,14.33,0,0,0,0,0,0,0,0,0,0,0,0,0,0,0.77,0,0,0,0,0,0,0,0,0,0,0,0,0,0,0,0,0,0,0,0,0,0,0,0,0,0
39.7,57.89,4.67,17.19,6.09,13.26,0,0,0,0,0,0,0,0,0,0,0,0,0,0,0.9,0,0,0,0,0,0,0,0,0,0,0,0,0,0,0,0,0,0,0,0,0,0,0,0,0,0
40.4,57.35,4.9,17.59,5.15,13.72,0,0,0,0,0,0,0,0,0,0,0,0,0,0,1.29,0,0,0,0,0,0,0,0,0,0,0,0,0,0,0,0,0,0,0,0,0,0,0,0,0,0
40.6,56.48,5.49,17.83,5.32,13.52,0,0,0,0,0,0,0,0,0,0,0,0,0,0,1.36,0,0,0,0,0,0,0,0,0,0,0,0,0,0,0,0,0,0,0,0,0,0,0,0,0,0
100,61.57,0,2.27,0,0,30.16,0,0.75,0,0,0,0,0,0,0,0,0,0,0,0,0,0,0,0,0,0,0,0,0,0,0,0,0,0,0,0,5.25,0,0,0,0,0,0,0,0,0
100,61.66,0,2.27,0,0,30.81,0,0.75,0,0,0,0,0,0,0,0,0,0,0,0,0,0,0,0,0,0,0,0,0,0,0,0,0,0,0,0,4.51,0,0,0,0,0,0,0,0,0
106,53.15,0,2.45,0,0,37.11,0,0.81,0,0,0,0,0,0,0,0,0,0,0,0,0,0,0,0,0,0,0,0,0,0,0,0,0,0,0,0,6.48,0,0,0,0,0,0,0,0,0
106,56.95,0,2.4,0,0,38.27,0,0.79,0,0,0,0,0,0,0,0,0,0,0,0,0,0,0,0,0,0,0,0,0,0,0,0,0,0,0,0,1.59,0,0,0,0,0,0,0,0,0
106,56.42,0,2.38,0,0,37.27,0,0.79,0,0,0,0,0,0,0,0,0,0,0,0,0,0,0,0,0,0,0,0,0,0,0,0,0,0,0,0,3.14,0,0,0,0,0,0,0,0,0
105,56.97,0,0.48,0,0,37,0,0.79,0,0,0,0,0,0,0,0,0,0,0,0,0,0,0,0,0,0,0,0,0,0,0,0,0,0,0,0,4.76,0,0,0,0,0,0,0,0,0
105,56.87,0,0.96,0,0,36.62,0,0.79,0,0,0,0,0,0,0,0,0,0,0,0,0,0,0,0,0,0,0,0,0,0,0,0,0,0,0,0,4.76,0,0,0,0,0,0,0,0,0
105,56.82,0,2.39,0,0,35.88,0,0.16,0,0,0,0,0,0,0,0,0,0,0,0,0,0,0,0,0,0,0,0,0,0,0,0,0,0,0,0,4.75,0,0,0,0,0,0,0,0,0
110,55.75,0,0.98,0,0,39.56,0,0.48,0,0,0,0,0,0,0,0,0,0,0,0,0,0,0,0,0,0,0,0,0,0,0,0,0,0,0,0,3.23,0,0,0,0,0,0,0,0,0
106,56.2,0,0.97,0,0,39.14,0,0.48,0,0,0,0,0,0,0,0,0,0,0,0,0,0,0,0,0,0,0,0,0,0,0,0,0,0,0,0,3.21,0,0,0,0,0,0,0,0,0
68.7,4,7.99,4,0,0,0,0,0,0,0,0,0,0,0,0,0,0,0,0,0,0,0,0,0,0,0,0,0,0,0,17.05,1,0,0,0,0,0,0,0,0,65.96,0,0,0,0,0
63.9,4,7.99,4,0,0,0,0,0,0,0,0,0,0,0,0,0,0,0,0,0,0,0,0,0,0,0,0,0,0,0,0,0.85,0,0,0,0,0,17.2,0,0,65.96,0,0,0,0,0
85,61.04,0,8.94,0.36,5.2,2.38,0,6.47,3.48,0,0,0,0,0,0,0,0,0,0,9.16,0,0,0,0,0.01,0,0,0,0,0,0,0,0,0,0,0,2.96,0,0,0,0,0,0,0,0,0
86,59.32,0.62,9.95,0.18,6.46,2.36,0.24,7.02,3.08,0,0,0,0,0,0,0,0,0,0,8.4,0,0,0,0,0.02,0,0,0,0,0,0,0,0,0,0,0,2.35,0,0,0,0,0,0,0,0,0
84,60.17,0,9.96,0.18,6.46,2.36,0,7.02,3.08,0,0,0,0,0,0,0,0,0,0,8.4,0,0,0,0,0.02,0,0,0,0,0,0,0,0,0,0,0,2.35,0,0,0,0,0,0,0,0,0
82,62.76,0,9.45,0.18,2.64,3.39,0,5.98,3.15,0,0,0,0,0,0,0,0,0,0,10.02,0,0,0,0,0.02,0,0,0,0,0,0,0,0,0,0,0,2.41,0,0,0,0,0,0,0,0,0
106,65.2,1,4.7,4,1,0,0,17,1,0,0,0,0,0,0,0,0,0,0,0,0,0,0,0,0,0,0,0,0,0,0,0,0,0.9,0,0,0,5.2,0,0,0,0,0,0,0,0
104,64,1.5,5.2,7.5,0,0,0,16.9,1.2,0,0,0,0,0,0,0,0,0,0,0,0,0,0,0,0,0,0,0,0,0,0,0,0,1.5,0,0,1.1,1.1,0,0,0,0,0,0,0,0
102,64,0,6,7,2,0,0,17.5,0,0,0,0,0,0,0,0,0,0,0,0,0,0,0,0,0,0,0,0,0,0,0,0,0,1.8,0,0,1.2,0.5,0,0,0,0,0,0,0,0
106,64,2.5,6.6,5,0,0,0,16,2,0,0,0,0,0,0,0,0,0,0,0,0,0,0,0,0,0,0,0,0,0,0,0,0,1.4,0,0,0.5,2,0,0,0,0,0,0,0,0
103,65,0,5.5,4.7,0,0,0,17.1,1,0,0,0,0,0,0,0,0,0,0,0,0,0,0,0,0,0,0,0,0,0,0,0,0,5.7,0,0,0,1,0,0,0,0,0,0,0,0
102,65.5,0,6.5,5.5,0,0,0,18,0,0,0,0,0,0,0,0,0,0,0,0,0,0,0,0,0,0,0,0,0,0,0,0,0,0,0,0,1.5,1,0,0,0,0,0,0,0,2
103,65.5,1.5,4.5,4,0,0,0,16.5,1.5,0,0,0,0,0,0,0,0,0,0,1.2,0,0,0,0,0,0,0,0,0,0,0,0,0,3.3,0,0,0,2,0,0,0,0,0,0,0,0
67,70.5,0,6.5,9,0,0,0,11,0,0,0,0,0,0,0,0,0,0,0,0,0,0,0,0,0,0,0,0,0,0,0,0,0,0,0,0,0,3,0,0,0,0,0,0,0,0
71,72.5,0,8,5.5,0,0,0,12,0,0,0,0,0,0,0,0,0,0,0,0,0,0,0,0,0,0,0,0,0,0,0,0,0,0,0,0,0,2,0,0,0,0,0,0,0,0
86.2,57.26,11.38,2.55,0.81,1.16,0.21,9.78,6.91,2.9,0,0,0,0,0,0,0,0,0,2.39,0.63,0,2.07,0,0,0,0,0,0,0,0,0,0,0,1.95,0,0,0,0,0,0,0,0,0,0,0,0
98.5,47.24,8.55,2.47,3.48,3.12,1.14,6.8,3.96,3.94,0,0,0,0,0,0,0,0,0,7.58,1.08,0,2.67,0,0,0,0,0,0,0,0.02,0,0,0,6.93,0,0,1.02,0,0,0,0,0,0,0,0,0
99.3,63.16,4,2.05,0.52,0.62,1.14,6.29,8.43,5.18,0,0,0,0,0,0,0,0,0,4.71,0,0,3.9,0,0,0,0,0,0,0,0,0,0,0,0,0,0,0,0,0,0,0,0,0,0,0,0
92.6,59.88,5.62,1.51,1.73,0,0.55,8.65,5.98,1.78,0,0,0,0,0,0,0,0,0,8.16,0.67,0,4.98,0,0,0,0,0,0,0,0.05,0,0,0,0.44,0,0,0,0,0,0,0,0,0,0,0,0
94,54.88,9.27,1.74,1.23,2.15,0.32,8.53,5.49,2.71,0,0,0,0,0,0,0,0,0,4,1.16,0,5.15,0,0,0,0,0,0,0,0.1,0,0,0,3.1,0,0,0.17,0,0,0,0,0,0,0,0,0
94.6,55.76,7.95,1.64,0,1.56,0.57,8.04,5.29,2.32,0,0,0,0,0,0,0,0,0,5.82,0,0,6.2,0,0,0,0,0,0,0,0.02,0,0,0,4.83,0,0,0,0,0,0,0,0,0,0,0,0
92.8,56.08,6.84,1.72,1.09,1.83,1.05,8.83,4.61,3.03,0,0,0,0,0,0,0,0,0,4.23,0.64,0,6.43,0,0,0,0,0,0,0,0.08,0,0,0,3.3,0,0,0.24,0,0,0,0,0,0,0,0,0
90.6,61.52,7.26,1.27,1.79,1.54,1.13,10.15,4.08,2.3,0,0,0,0,0,0,0,0,0,0.44,1.11,0,7.05,0,0,0,0,0,0,0,0.07,0,0,0,0,0,0,0.29,0,0,0,0,0,0,0,0,0
88.2,61.31,10.54,0,0,1.36,0.75,6.65,4.44,2.43,0,0,0,0,0,0,0,0,0,2.82,0,0,9.14,0,0,0,0,0,0,0,0.08,0,0,0,0.48,0,0,0,0,0,0,0,0,0,0,0,0
97.1,57.91,7.91,0.78,1.98,1.42,1.15,4.81,4.89,4.07,0,0,0,0,0,0,0,0,0,0,0.77,0,10.16,0,0,0,0,0,0,0,0,0,0,0,3.5,0,0,0.65,0,0,0,0,0,0,0,0,0
80,57.21,4.7,4.01,0,8.46,17.61,0,0,0,0,0,0,0,0,0,0,0,0,0,7.9,0,0,0,0,0,0,0,0,0,0,0,0,0,0,0,0,0,0,0.11,0,0,0,0,0,0,0
74,61.47,4.52,3.85,0,8.13,14.35,0,0,0,0,0,0,0,0,0,0,0,0,0,7.58,0,0,0,0,0,0,0,0,0,0,0,0,0,0,0,0,0,0,0.1,0,0,0,0,0,0,0
74,55.42,10.25,3.89,0,8.2,14.48,0,0,0,0,0,0,0,0,0,0,0,0,0,7.65,0,0,0,0,0,0,0,0,0,0,0,0,0,0,0,0,0,0,0.11,0,0,0,0,0,0,0
82,56.47,4.64,3.96,0,8.36,14.76,0,0,0,0,0,0,0,0,0,0,0,0,0,11.7,0,0,0,0,0,0,0,0,0,0,0,0,0,0,0,0,0,0,0.11,0,0,0,0,0,0,0
77,55.88,4.59,3.92,0,8.27,14.6,0,0,0,0,0,0,0,0,0,0,0,0,4.91,7.72,0,0,0,0,0,0,0,0,0,0,0,0,0,0,0,0,0,0,0.11,0,0,0,0,0,0,0
74,56.82,4.67,3.99,0,8.41,14.85,0,0,0,0,0,0,0,0,0,0,0,0,0,7.85,0,0,0,0,0,0,0,0,0,0,0,0,0,0,0,0,3.3,0,0.11,0,0,0,0,0,0,0
84,55.18,4.53,1.55,5.87,8.16,16.99,0,0,0,0,0,0,0,0,0,0,0,0,0,7.62,0,0,0,0,0,0,0,0,0,0,0,0,0,0,0,0,0,0,0.1,0,0,0,0,0,0,0
84,54.78,6.75,0,5.83,8.11,16.87,0,0,0,0,0,0,0,0,0,0,0,0,0,7.56,0,0,0,0,0,0,0,0,0,0,0,0,0,0,0,0,0,0,0.1,0,0,0,0,0,0,0
79,52.09,0,1.41,0,9.28,15.74,0,0,0,0,0,0,0,0,0,0,0,0,0,4.16,0,0,0,0,0,0,0,0,0,0,1.07,0,0,10.78,0,0,2.33,0,0,0,0,0,3.14,0,0,0
76,51.6,0,1.33,0,9.48,15.81,0,0,0,0,0,0,0,0,0,0,0,0,0,4.26,0,0,0,0,0,0,0,0,0,0.15,1.05,0,0,10.83,0,0,2.34,0,0,0,0,0,3.15,0,0,0
113,50,0,0,13,7,10,0,0,0,0,0,0,0,0,0,0,0,0,15,0,0,0,0,0,0,0,0,0,0,0,5,0,0,0,0,0,0,0,0,0,0,0,0,0,0,0
90,50,0,0,13,6,6,0,0,0,0,0,0,0,0,0,0,0,0,20,0,0,0,0,0,0,0,0,0,0,0,5,0,0,0,0,0,0,0,0,0,0,0,0,0,0,0
107,50,0,0,8,7,10,0,0,0,0,0,0,0,0,0,0,0,0,20,0,0,0,0,0,0,0,0,0,0,0,5,0,0,0,0,0,0,0,0,0,0,0,0,0,0,0
81,55,0,0,7,20,10,0,0,0,0,0,0,0,0,0,0,0,0,8,0,0,0,0,0,0,0,0,0,0,0,0,0,0,0,0,0,0,0,0,0,0,0,0,0,0,0
102,42,2,1,10,5,10,0,0,0,0,0,0,0,0,0,0,0,0,10,5,0,0,0,0,0,0,0,1,0,0,7,0,3,0,0,0,0,0,0,0,0,0,4,0,0,0
88,45,4,0,30,4,6,0,0,0,0,0,0,0,0,0,0,0,0,6,2,0,0,0,0,0,0,0,0,0,0,0,0,3,0,0,0,0,0,0,0,0,0,0,0,0,0
115,44,0,0,6,5,30,0,0,0,0,0,0,0,0,0,0,0,0,15,0,0,0,0,0,0,0,0,0,0,0,0,0,0,0,0,0,0,0,0,0,0,0,0,0,0,0
77,50,0,0,10,14,10,0,0,0,0,0,0,0,0,0,0,0,0,10,0,0,0,0,0,0,0,0,0,0,0,5,0,0,0,0,0,0,0,0,0,0,0,0,1,0,0
90,52,0,0,13,6,10,0,0,0,0,0,0,0,0,0,0,0,0,15,0,0,0,0,0,0,0,0,0,0,0,0,0,0,0,0,0,0,0,0,0,0,0,4,0,0,0
82,47.49,0,0.52,34.09,17.9,0,0,0,0,0,0,0,0,0,0,0,0,0,0,0,0,0,0,0,0,0,0,0,0,0,0,0,0,0,0,0,0,0,0,0,0,0,0,0,0,0
77,44.04,0,2.88,26.26,18.87,0,0,0,0,0,0,0,0,0,0,0,0,0,0,7.95,0,0,0,0,0,0,0,0,0,0,0,0,0,0,0,0,0,0,0,0,0,0,0,0,0,0
78,48.52,0,2.6,24.65,13,11.23,0,0,0,0,0,0,0,0,0,0,0,0,0,0,0,0,0,0,0,0,0,0,0,0,0,0,0,0,0,0,0,0,0,0,0,0,0,0,0,0
76,56.03,0,1.16,16.12,15.8,0,0,0,0,0,0,0,0,0,0,0,0,0,10.89,0,0,0,0,0,0,0,0,0,0,0,0,0,0,0,0,0,0,0,0,0,0,0,0,0,0,0
65,54,16.78,9.55,0,19.67,0,0,0,0,0,0,0,0,0,0,0,0,0,0,0,0,0,0,0,0,0,0,0,0,0,0,0,0,0,0,0,0,0,0,0,0,0,0,0,0,0
81,25.2,21.7,0,0,0,0,0,0,0,0,0,0,0,0,0,0,0,0,5.6,0,0,47.5,0,0,0,0,0,0,0,0,0,0,0,0,0,0,0,0,0,0,0,0,0,0,0,0
70,35,30,17.5,0,0,0,17.5,0,0,0,0,0,0,0,0,0,0,0,0,0,0,0,0,0,0,0,0,0,0,0,0,0,0,0,0,0,0,0,0,0,0,0,0,0,0,0
83,30,30,15,0,0,0,25,0,0,0,0,0,0,0,0,0,0,0,0,0,0,0,0,0,0,0,0,0,0,0,0,0,0,0,0,0,0,0,0,0,0,0,0,0,0,0
85,30,35,10,0,0,0,25,0,0,0,0,0,0,0,0,0,0,0,0,0,0,0,0,0,0,0,0,0,0,0,0,0,0,0,0,0,0,0,0,0,0,0,0,0,0,0
87,30,30,10,0,0,0,25,0,0,0,0,0,0,0,0,0,0,0,5,0,0,0,0,0,0,0,0,0,0,0,0,0,0,0,0,0,0,0,0,0,0,0,0,0,0,0
67,30,35,10,5,0,0,15,0,0,0,0,0,0,0,0,0,0,0,5,0,0,0,0,0,0,0,0,0,0,0,0,0,0,0,0,0,0,0,0,0,0,0,0,0,0,0
96,45,20,5,0,0,0,30,0,0,0,0,0,0,0,0,0,0,0,0,0,0,0,0,0,0,0,0,0,0,0,0,0,0,0,0,0,0,0,0,0,0,0,0,0,0,0
89,25,35,5,0,0,0,25,0,0,0,0,0,0,0,0,0,0,0,10,0,0,0,0,0,0,0,0,0,0,0,0,0,0,0,0,0,0,0,0,0,0,0,0,0,0,0
101,64.01,0.86,8.46,3.29,2.37,0,0,14.98,3.38,0,0,0,0,0,0,0,0,0,0,0,0,0,0,0,0,0,0,0,0,0,0,0,0,0,0,0,2.15,0.5,0,0,0,0,0,0,0,0
69,71.47,9.45,2.95,0,4.14,0,0,11.63,0,0,0,0,0,0,0,0,0,0,0,0,0,0,0,0,0,0,0,0,0,0,0,0,0,0,0,0,0,0.36,0,0,0,0,0,0,0,0
60,71.63,11.07,5.04,0,1.72,0,0,8.81,1.02,0,0,0,0,0,0,0,0,0,0,0,0,0,0,0,0,0,0,0,0,0,0,0,0,0,0,0,0.52,0.19,0,0,0,0,0,0,0,0
70,68,10.09,4.07,0,4.55,0,0,12.36,0,0,0,0,0,0,0,0,0,0,0,0,0,0,0,0,0,0,0,0,0,0,0,0,0,0,0,0,0,0.93,0,0,0,0,0,0,0,0
100,64.57,0.94,8.39,3.26,2.35,0,0,14.86,3.49,0,0,0,0,0,0,0,0,0,0,0,0,0,0,0,0,0,0,0,0,0,0,0,0,0,0,0,2.14,0,0,0,0,0,0,0,0,0
56,36.96,0,5.26,0,0,0,4.49,17.55,0,0,0,0,0,0,0,0,0,0,0,0,0,0,0,0,0,0,0,0,0,0.05,0,0,0,13.43,0,0,0,0,0,0,0,0,0,22.26,0,0
83.9,51.95,20.62,1.8,0,0,0,10.31,5.11,3.3,0,0,0,0,0,0,0,0,0,6.91,0,0,0,0,0,0,0,0,0,0,0,0,0,0,0,0,0,0,0,0,0,0,0,0,0,0,0
85.2,56.6,16.1,1.8,0,0,0,10.2,5.1,3.3,0,0,0,0,0,0,0,0,0,6.9,0,0,0,0,0,0,0,0,0,0,0,0,0,0,0,0,0,0,0,0,0,0,0,0,0,0,0
85.8,58.5,14.2,1.8,0,0,0,10.2,5.1,3.3,0,0,0,0,0,0,0,0,0,6.9,0,0,0,0,0,0,0,0,0,0,0,0,0,0,0,0,0,0,0,0,0,0,0,0,0,0,0
86.2,60.5,12.4,1.8,0,0,0,10.1,5.1,3.3,0,0,0,0,0,0,0,0,0,6.8,0,0,0,0,0,0,0,0,0,0,0,0,0,0,0,0,0,0,0,0,0,0,0,0,0,0,0
80.8,60.9,12.6,2.8,0,0,0,9.2,4.5,3.1,0,0,0,0,0,0,0,0,0,6.9,0,0,0,0,0,0,0,0,0,0,0,0,0,0,0,0,0,0,0,0,0,0,0,0,0,0,0
100,62.75,1.89,8.4,3.27,2.35,0,0.22,15.42,3.43,0,0,0,0,0,0,0,0,0,0,0,0,0,0,0,0,0,0,0,0,0,0,0,0,0,0,0,2.14,0,0.13,0,0,0,0,0,0,0
92,64.91,0,12.99,2.94,3.05,0,0,13.92,2.1,0,0,0,0,0,0,0,0,0,0,0,0,0,0,0,0,0,0,0,0,0,0,0,0,0,0,0,0,0,0.09,0,0,0,0,0,0,0
94,63.33,0.47,12.94,4.91,1.18,0,0,14.15,2.8,0,0,0,0,0,0,0,0,0,0,0,0,0,0,0,0,0,0,0,0,0,0,0,0,0,0,0,0,0,0.22,0,0,0,0,0,0,0
94,64.82,0.47,11.57,4.91,1.18,0,0,12.87,3.5,0,0,0,0,0,0,0,0,0,0,0,0,0,0,0,0,0,0,0,0,0,0,0,0,0,0,0,0,0,0.22,0,0.46,0,0,0,0,0
96,60.89,0.48,13.01,4.97,1.19,0,0,16.34,1.49,0,0,0,0,0,0,0,0,0,0,0,0,0,0,0,0,0,0,0,0,0,0,0,0,0,0,0,0,0,0.22,0,1.41,0,0,0,0,0
93,64.45,0.48,13.25,1.64,2.36,0,0,16.12,1.48,0,0,0,0,0,0,0,0,0,0,0,0,0,0,0,0,0,0,0,0,0,0,0,0,0,0,0,0,0,0.22,0,0,0,0,0,0,0
78,65.72,4.16,12.26,4.74,0,0,0,10.73,2.17,0,0,0,0,0,0,0,0,0,0,0,0,0,0,0,0,0,0,0,0,0,0,0,0,0,0,0,0,0,0.22,0,0,0,0,0,0,0
84,65.43,1.22,12.09,4.69,0,0,0,15.89,0,0,0,0,0,0,0,0,0,0,0,0,0,0,0,0,0,0,0,0,0,0,0,0,0,0,0,0,0,0,0.22,0,0.46,0,0,0,0,0
93,64.38,0.47,11.94,4.69,1.16,0,0,15.76,1.38,0,0,0,0,0,0,0,0,0,0,0,0,0,0,0,0,0,0,0,0,0,0,0,0,0,0,0,0,0,0.22,0,0,0,0,0,0,0
92,64.62,4.09,11.42,4.82,0,0,0,14.84,0,0,0,0,0,0,0,0,0,0,0,0,0,0,0,0,0,0,0,0,0,0,0,0,0,0,0,0,0,0,0.21,0,0,0,0,0,0,0
124,0,5,2,1.5,0,0,0,0,0,0,0,0,0,0,0,0,0,0,0,0,0,0,68,0,0,0,0,0,0,0,0,0,0,0,0,0,0.5,0,0,0,23,0,0,0,0,0
137,0,0,1,4,0,0,0,0,0,0,0,0,0,0,0,0,0,0,0,0,0,0,65,0,0,0,0,0,0,0,0,0,0,0,0,0,0.5,0,0,0,29.5,0,0,0,0,0
141,0,0,0,1,0,0,0,0,0,0,0,0,0,0,0,0,0,0,0,0,0,0,69.5,0,0,0,0,0,0,0,0,0,0,0,0,0,0,0,0,0,29.5,0,0,0,0,0
123,0,4.5,1.6,1.4,0,0,0,0,0,0,0,0,0,0,0,0,0,0,0,0,0,0,65.5,0,0,0,0,0,0,0,0,0,2,0,0,0,0.5,0,0,0,24.5,0,0,0,0,0
124,1.6,3,0,1.4,0,0,1.5,0,0,0,0,0,0,0,0,0,0,0,0,0,0,0,65.5,0,0,0,0,0,0,0,0,0,0,0,0,0,0.5,0,0,0,24.5,0,0,0,0,2
99,62.23,2.39,8.34,3.3,2.37,0,0,15.32,3.45,0,0,0,0,0,0,0,0,0,0,0,0,0,0,0,0,0,0,0,0,0,0,0,0,0,0,0,2.1,0.5,0,0,0,0,0,0,0,0
68,71.24,9.47,3.14,0,4.14,0,0,11.65,0,0,0,0,0,0,0,0,0,0,0,0,0,0,0,0,0,0,0,0,0,0,0,0,0,0,0,0,0,0.36,0,0,0,0,0,0,0,0
61,71.69,11.08,5.04,0,1.72,0,0,8.71,1.02,0,0,0,0,0,0,0,0,0,0,0,0,0,0,0,0,0,0,0,0,0,0,0,0,0,0,0,0.52,0.22,0,0,0,0,0,0,0,0
71,67.19,10.13,4.09,0,4.57,0,0,12.41,0.68,0,0,0,0,0,0,0,0,0,0,0,0,0,0,0,0,0,0,0,0,0,0,0,0,0,0,0,0,0.93,0,0,0,0,0,0,0,0
48,78.86,9.38,3.39,0,1.4,0.29,0,6.58,0.1,0,0,0,0,0,0,0,0,0,0,0,0,0,0,0,0,0,0,0,0,0,0,0,0,0,0,0,0,0,0,0,0,0,0,0,0,0
50.5,77.8,9.67,4.13,0,0.7,0,0,7.51,0.19,0,0,0,0,0,0,0,0,0,0,0,0,0,0,0,0,0,0,0,0,0,0,0,0,0,0,0,0,0,0,0,0,0,0,0,0,0
52,77.5,9.95,4.14,0,0.56,0,0,7.52,0.33,0,0,0,0,0,0,0,0,0,0,0,0,0,0,0,0,0,0,0,0,0,0,0,0,0,0,0,0,0,0,0,0,0,0,0,0,0
51.2,77.89,9.41,4.14,0,0.67,0,0,7.42,0.47,0,0,0,0,0,0,0,0,0,0,0,0,0,0,0,0,0,0,0,0,0,0,0,0,0,0,0,0,0,0,0,0,0,0,0,0,0
48.6,79.22,9.46,3.44,0,0.66,0,0,6.68,0.54,0,0,0,0,0,0,0,0,0,0,0,0,0,0,0,0,0,0,0,0,0,0,0,0,0,0,0,0,0,0,0,0,0,0,0,0,0
81.8,56.43,13.23,0.17,0,0,15.14,0,7.09,0.54,0,0,0,0,0,0,0,0,0,7.27,0,0,0,0,0,0,0,0,0,0,0,0,0,0,0,0,0,0,0,0.13,0,0,0,0,0,0,0
72,52.7,5.69,3.88,5.89,4.09,13.53,0,0,0,0,0,0,0,0,0,0,0,0,0,8.33,0,0,0,0,0,0,0,0,0,0,0,0,0,3.96,0,0,1.93,0,0,0,0,0,0,0,0,0
73,52.32,5.64,3.85,5.85,4.06,11.89,0,0,0,0,0,0,0,0,0,0,0,0,0,10.54,0,0,0,0,0,0,0,0,0,0,0,0,0,3.94,0,0,1.91,0,0,0,0,0,0,0,0,0
72,53.1,5.73,3.91,5.94,4.12,15.19,0,0,0,0,0,0,0,0,0,0,0,0,0,6.08,0,0,0,0,0,0,0,0,0,0,0,0,0,3.99,0,0,1.94,0,0,0,0,0,0,0,0,0
69,52.36,5.65,3.86,5.86,4.07,13.44,0,0,0,0,0,0,0,0,0,0,0,0,2.9,6,0,0,0,0,0,0,0,0,0,0,0,0,0,3.94,0,0,1.92,0,0,0,0,0,0,0,0,0
70,51.98,5.61,3.83,5.81,4.04,11.82,0,0,0,0,0,0,0,0,0,0,0,0,2.88,8.22,0,0,0,0,0,0,0,0,0,0,0,0,0,3.91,0,0,1.9,0,0,0,0,0,0,0,0,0
69,52.76,5.69,3.89,5.9,4.1,15.09,0,0,0,0,0,0,0,0,0,0,0,0,2.92,3.75,0,0,0,0,0,0,0,0,0,0,0,0,0,3.97,0,0,1.93,0,0,0,0,0,0,0,0,0
71,51.92,5.6,3.83,5.81,4.03,10.28,0,0,0,0,0,0,0,0,0,0,0,0,0,12.72,0,0,0,0,0,0,0,0,0,0,0,0,0,3.91,0,0,1.9,0,0,0,0,0,0,0,0,0
73,53.49,5.77,3.94,5.98,4.16,16.88,0,0,0,0,0,0,0,0,0,0,0,0,0,3.8,0,0,0,0,0,0,0,0,0,0,0,0,0,4.02,0,0,1.96,0,0,0,0,0,0,0,0,0
71,51.61,5.57,3.8,5.77,4.01,10.21,0,0,0,0,0,0,0,0,0,0,0,0,2.86,10.4,0,0,0,0,0,0,0,0,0,0,0,0,0,3.88,0,0,1.89,0,0,0,0,0,0,0,0,0
71,54.31,5.86,4,0,4.22,13.94,0,0,0,0,0,0,0,0,0,0,0,0,3.01,8.58,0,0,0,0,0,0,0,0,0,0,0,0,0,4.09,0,0,1.99,0,0,0,0,0,0,0,0,0
106,0,14.05,2.45,10.75,0,16.45,10.9,0,0,0,0,0,0,0,0,0,0,0,0,8.4,0,0,0,0,0,0,0,0,0,0,0,0,1.05,0,0,0,0,0,0,0,35.95,0,0,0,0,0
100,0,3,2.5,9.9,1,24.9,9.15,0,0,0,0,0,0,0,0,0,0,0,0,13.25,0,0,0,0,0,0,0,0,0,0,0,0,0.85,0,0,0,0,0,0,0,35.45,0,0,0,0,0
106,0,13.5,2.5,5.5,4,17.1,11.1,0,0,0,0,0,0,0,0,0,0,0,0,8.55,0,0,0,0,0,0,0,0,0,0,0,0,1.1,0,0,0,0,0,0,0,36.65,0,0,0,0,0
107,0,13.38,2.45,6.86,2.94,16.96,11.91,0,0,0,0,0,0,0,0,0,0,0,0,8.19,0,0,0,0,0,0,0,0,0,0,0,0,1.03,0,0,0,0,0,0,0,36.28,0,0,0,0,0
106,0,12.6,2.45,10.85,0,17.6,11,0,0,0,0,0,0,0,0,0,0,0,0,9,0,0,0,0,0,0,0,0,0,0,0,0,1.05,0,0,0,0,0,0,0,35.45,0,0,0,0,0
109,0,5.78,2.6,0.11,10.79,24.91,14.85,0,0,0,0,0,0,0,0,0,0,0,0,4.1,0,0,0,0,0,0,0,0,0,0.03,0.88,0,2.35,0,0,0,0,0,0,0,33.6,0,0,0,0,0
96,0,16.35,3.5,5.11,3.6,17.1,7.54,0,0,0,0,0,0,0,0,0,0,0,0,9.2,0,0,0,0,0,0,0,0,0,0.03,1.94,0,0.58,0,0,0,0,0,0,0,35.05,0,0,0,0,0
99,0,10.21,2.71,3.2,5.4,14.8,8.24,0,0,0,0,0,0,0,0,0,0,0,0,5.96,0,0,0,0,0,0,0,0,0,0.08,0,0,4.2,0,0,0,0,0,0,0,45.2,0,0,0,0,0
104,0,4.61,3.66,4.5,2.85,15.12,10.4,0,0,0,0,0,0,0,0,0,0,0,0,14.2,0,0,0,0,0,0,0,0,0,0.04,0.26,0,3.06,0,0,0,0,0,0,0,41.3,0,0,0,0,0
100,0,15.2,4.12,4.12,4.05,18.3,9.45,0,0,0,0,0,0,0,0,0,0,0,0,6.87,0,0,0,0,0,0,0,0,0,0,0.71,0,2.68,0,0,0,0,0,0,0,34.5,0,0,0,0,0
84.8,51.74,6.08,1.03,13.3,19.47,7.46,0,0,0,0,0,0,0,0,0,0,0,0,0,0,0,0,0,0,0,0,0,0.92,0,0,0,0,0,0,0,0,0,0,0,0,0,0,0,0,0,0
86.2,49.35,8.52,1.03,12.12,20.54,7.51,0,0,0,0,0,0,0,0,0,0,0,0,0,0,0,0,0,0,0,0,0,0.93,0,0,0,0,0,0,0,0,0,0,0,0,0,0,0,0,0,0
86.3,48.68,12.85,1.01,5.97,22.39,8.19,0,0,0,0,0,0,0,0,0,0,0,0,0,0,0,0,0,0,0,0,0,0.91,0,0,0,0,0,0,0,0,0,0,0,0,0,0,0,0,0,0
85.7,49.68,13.11,1.03,12.2,12.52,10.53,0,0,0,0,0,0,0,0,0,0,0,0,0,0,0,0,0,0,0,0,0,0.93,0,0,0,0,0,0,0,0,0,0,0,0,0,0,0,0,0,0
83.4,45.74,12.07,0.95,5.6,30.56,4.22,0,0,0,0,0,0,0,0,0,0,0,0,0,0,0,0,0,0,0,0,0,0.86,0,0,0,0,0,0,0,0,0,0,0,0,0,0,0,0,0,0
86.8,41.72,11.08,0,0,39.77,3.08,0,0,0,0,0,0,0,0,0,0,0,0,1.2,0,0,0,0,0,0,0,0,0.99,0,0,0,0,0,0,0,0,2.16,0,0,0,0,0,0,0,0,0
79.6,53.41,7.37,0.94,0,34.36,2.93,0,0,0,0,0,0,0,0,0,0,0,0,0,0,0,0,0,0,0,0,0,0.99,0,0,0,0,0,0,0,0,0,0,0,0,0,0,0,0,0,0
92.9,48.84,9.48,0,0,27.47,10.53,0,0,0,0,0,0,0,0,0,0,0,0,0,0,0,0,0,0,0,0,0,1.3,0,0,0,0,0,0,0,0,2.38,0,0,0,0,0,0,0,0,0
88.2,49.01,7.05,0,17.4,12.5,10.52,0,0,0,0,0,0,0,0,0,0,0,0,0,0,0,0,0,0,0,0,0,1.24,0,0,0,0,0,0,0,0,2.28,0,0,0,0,0,0,0,0,0
85,51.25,5.83,1,13.43,18.1,8.39,0,0,0,0,0,0,0,0,0,0,0,0,0,0,0,0,0,0,0,0,0,0.9,0,0,0,0,0,0,0,0,1.1,0,0,0,0,0,0,0,0,0
103.5,0,0,0,0,0,21.3,0,0,0,0,0,0,0,0,0,0,0,0,13.4,0,0,0,0,0,0,0,0,0,0,0,0,0,0,0,0,0,0,0,0,29.3,0,36,0,0,0,0
130,0,0,0,0,0,14,0,0,0,0,0,0,0,0,0,0,0,0,13.2,0,0,0,0,0,0,0,0,0,0,0,0,0,0,0,0,0,0,0,0,28.9,0,41.4,2.5,0,0,0
106,0,0,0,0,0,12.99,0,0,0,0,0,0,0,0,0,0,0,0,12.19,0,0,0,0,0,0,0,0,0,0,0,0,0,0,0,0,0,0,0,0,26.57,0,38.26,9.99,0,0,0
115,0,0,0,0,0,16,0,0,0,0,0,0,0,0,0,0,0,0,15.1,0,0,0,0,0,0,0,0,0,0,0,0,0,0,0,0,0,0,0,0,19.2,0,47.2,2.5,0,0,0
103.5,0,0,0,0,0,14.79,0,0,0,0,0,0,0,0,0,0,0,0,13.99,0,0,0,0,0,0,0,0,0,0,0,0,0,0,0,0,0,0,0,0,17.68,0,43.55,9.99,0,0,0
110.5,0,0,2.5,0,0,16,0,0,0,0,0,0,0,0,0,0,0,0,15.1,0,0,0,0,0,0,0,0,0,0,0,0,0,0,0,0,0,0,0,0,19.2,0,47.2,0,0,0,0
115,0,0,5,0,0,13.7,0,0,0,0,0,0,0,0,0,0,0,0,12.8,0,0,0,0,0,0,0,0,0,0,0,0,0,0,0,0,0,0,0,0,28.1,0,40.4,0,0,0,0
120,0,0,2.5,0,0,13.7,0,0,0,0,0,0,0,0,0,0,0,0,12.8,0,0,0,0,0,0,0,0,0,0,0,0,0,0,0,0,0,0,0,0,28.1,0,40.4,2.5,0,0,0
110,0,0,5,0,0,12.2,0,0,0,0,0,0,0,0,0,0,0,0,11.5,0,0,0,0,0,0,0,0,0,0,0,0,0,0,0,0,0,0,0,0,25.2,0,36.1,10,0,0,0
115,0,0,2.5,0,0,15.6,0,0,0,0,0,0,0,0,0,0,0,0,14.7,0,0,0,0,0,0,0,0,0,0,0,0,0,0,0,0,0,0,0,0,18.7,0,46,2.5,0,0,0
74.7,50.32,8.58,2.64,0,0,0.97,0,10.24,0,0,0,1.72,0,0,0,0,0,0,18.81,0,0,0,0,0,0,0,0,0,0,0,0.23,0,0,5.04,0.43,0,0,0.22,0,0,0,0,0.28,0,0.52,0
81.4,47.12,8.79,2.71,0,0,1,0,10.5,0,0,0,2.31,0,0,0,0,0,0,20.69,0,0,0,0,0,0,0,0,0,0,0,0.23,0,0,5.17,0.44,0,0,0.22,0,0,0,0,0.29,0,0.53,0
77.1,49.43,8.87,2.73,0,0,1.01,0,10.59,0,0,0,2.88,0,0,0,0,0,0,17.53,0,0,0,0,0,0,0,0,0,0,0,0.24,0,0,5.21,0.45,0,0,0.23,0,0,0,0,0.29,0,0.54,0
86.6,48.99,9.02,2.77,0,0,1.02,0,10.77,0,0,0,3.48,0,0,0,0,0,0,16.87,0,0,0,0,0,0,0,0,0,0,0,0.24,0,0,5.3,0.46,0,0,0.23,0,0,0,0,0.3,0,0.55,0
67,65,0,6,17,0,0,1,9,0,0,0,0,0,0,0,0,0,0,0,0,0,0,0,0,0,0,0,0,0,0,0,0,0,0,0,0,2,0,0,0,0,0,0,0,0,0
67,65,0,6,14,3,0,1,8,0,0,0,0,0,0,0,0,0,0,0,0,0,0,0,0,0,0,0,0,0,0,0,0,0,0,0,0,3,0,0,0,0,0,0,0,0,0
61,67,0,4,17,1,0,1,7,0,0,0,0,0,0,0,0,0,0,0,0,0,0,0,0,0,0,0,0,0,0,0,0,0,0,0,0,3,0,0,0,0,0,0,0,0,0
66,65.5,0,5,16,0,0,1,9,0,0,0,0,0,0,0,0,0,0,0,0,0,0,0,0,0,0,0,0,0,0,0,0,0,0,0,0,3.5,0,0,0,0,0,0,0,0,0
58,61,0,11,19.5,0,0,1,6.5,0,0,0,0,0,0,0,0,0,0,0,0,0,0,0,0,0,0,0,0,0,0,0,0,0,0,0,0,1,0,0,0,0,0,0,0,0,0
56,63,0,10,19,0,0,1,6,0,0,0,0,0,0,0,0,0,0,0,0,0,0,0,0,0,0,0,0,0,0,0,0,0,0,0,0,1,0,0,0,0,0,0,0,0,0
54,62.76,0,10.5,19.5,0,0,2,5,0,0,0,0,0,0,0,0,0,0,0,0,0,0,0,0,0,0,0,0,0,0,0,0,0,0,0,0,0.24,0,0,0,0,0,0,0,0,0
42,71.1,0,14.2,1.61,0,0.02,8.9,0.63,0.14,0,0,0,0,0,0,0,0,0,0.32,0,0,0,0,0,0,0,0,0,0,0,0,0.05,0,1.22,0,0,1.05,0,0.17,0,0.59,0,0,0,0,0
52,70.54,1.31,11.73,0.81,3.21,0,8.55,1.07,0.4,0,0,0,0,0,0,0,0,0,0.35,0.8,0,0,0,0,0,0,0,0,0,0,0,0,0,0,0,0,0.35,0.19,0.19,0,0.5,0,0,0,0,0
31.2,79.85,1.91,8.16,1.98,2.02,1.39,0,0,0,0,0,0,0,0,0,0,0,0,0,4.69,0,0,0,0,0,0,0,0,0,0,0,0,0,0,0,0,0,0,0,0,0,0,0,0,0,0
34.4,77.95,2.61,6.04,3.38,5.31,1.52,0,0,0,0,0,0,0,0,0,0,0,0,0,3.19,0,0,0,0,0,0,0,0,0,0,0,0,0,0,0,0,0,0,0,0,0,0,0,0,0,0
34.5,77.68,2.14,6.67,2.73,6.7,1.39,0,0,0,0,0,0,0,0,0,0,0,0,0,2.69,0,0,0,0,0,0,0,0,0,0,0,0,0,0,0,0,0,0,0,0,0,0,0,0,0,0
31.7,79.92,2.41,5.37,4.48,2.87,1.47,0,0,0,0,0,0,0,0,0,0,0,0,0,3.48,0,0,0,0,0,0,0,0,0,0,0,0,0,0,0,0,0,0,0,0,0,0,0,0,0,0
34.5,76.84,2.41,6.53,4.97,4.84,1.73,0,0,0,0,0,0,0,0,0,0,0,0,0,2.68,0,0,0,0,0,0,0,0,0,0,0,0,0,0,0,0,0,0,0,0,0,0,0,0,0,0
35.4,78.9,1.75,5.61,2.55,7.1,1.3,0,0,0,0,0,0,0,0,0,0,0,0,0,2.79,0,0,0,0,0,0,0,0,0,0,0,0,0,0,0,0,0,0,0,0,0,0,0,0,0,0
33.2,79.15,1.11,5.75,6.08,3.1,2.14,0,0,0,0,0,0,0,0,0,0,0,0,0,2.67,0,0,0,0,0,0,0,0,0,0,0,0,0,0,0,0,0,0,0,0,0,0,0,0,0,0
33.6,79.77,2.3,4.53,5.09,3.54,1.92,0,0,0,0,0,0,0,0,0,0,0,0,0,2.85,0,0,0,0,0,0,0,0,0,0,0,0,0,0,0,0,0,0,0,0,0,0,0,0,0,0
33.9,77.66,1.91,5.41,7.08,3.96,1.41,0,0,0,0,0,0,0,0,0,0,0,0,0,2.57,0,0,0,0,0,0,0,0,0,0,0,0,0,0,0,0,0,0,0,0,0,0,0,0,0,0
33,76.06,2.11,7.02,7.93,2.96,1.33,0,0,0,0,0,0,0,0,0,0,0,0,0,2.59,0,0,0,0,0,0,0,0,0,0,0,0,0,0,0,0,0,0,0,0,0,0,0,0,0,0
34.2,70.14,2.9,7.12,13.93,1.46,1.28,0,0,0,0,0,0,0,0,0,0,0,0,0,3.17,0,0,0,0,0,0,0,0,0,0,0,0,0,0,0,0,0,0,0,0,0,0,0,0,0,0
34.6,69.22,3.09,7.65,13.99,1.36,1.45,0,0,0,0,0,0,0,0,0,0,0,0,0,3.24,0,0,0,0,0,0,0,0,0,0,0,0,0,0,0,0,0,0,0,0,0,0,0,0,0,0
34.5,69.81,2.41,6.88,15.09,1.99,0.53,0,0,0,0,0,0,0,0,0,0,0,0,0,3.29,0,0,0,0,0,0,0,0,0,0,0,0,0,0,0,0,0,0,0,0,0,0,0,0,0,0
35.5,69.84,3,5.73,15.12,2.41,0.28,0,0,0,0,0,0,0,0,0,0,0,0,0,3.62,0,0,0,0,0,0,0,0,0,0,0,0,0,0,0,0,0,0,0,0,0,0,0,0,0,0
35.1,69.83,2.56,6.03,16.46,1.53,0.68,0,0,0,0,0,0,0,0,0,0,0,0,0,2.91,0,0,0,0,0,0,0,0,0,0,0,0,0,0,0,0,0,0,0,0,0,0,0,0,0,0
35.4,68.1,2.49,7.59,15.67,2.98,0.48,0,0,0,0,0,0,0,0,0,0,0,0,0,2.69,0,0,0,0,0,0,0,0,0,0,0,0,0,0,0,0,0,0,0,0,0,0,0,0,0,0
35.3,68.22,2.77,7.44,15.59,2.55,0.85,0,0,0,0,0,0,0,0,0,0,0,0,0,2.58,0,0,0,0,0,0,0,0,0,0,0,0,0,0,0,0,0,0,0,0,0,0,0,0,0,0
35.4,67.61,2.62,6.68,18.25,2.06,0.32,0,0,0,0,0,0,0,0,0,0,0,0,0,2.46,0,0,0,0,0,0,0,0,0,0,0,0,0,0,0,0,0,0,0,0,0,0,0,0,0,0
36,67.28,2.91,7.17,16.77,2.96,0.48,0,0,0,0,0,0,0,0,0,0,0,0,0,2.43,0,0,0,0,0,0,0,0,0,0,0,0,0,0,0,0,0,0,0,0,0,0,0,0,0,0
