Repository: you0514w/youyou

File: Expansion Coeff.csv (part 62 of 83)
Expansion Coeff (Typical) ( 10-7/K ),SiO2,B2O3,Al2O3,MgO,CaO,BaO,Li2O,Na2O,K2O,Rb2O,Ag2O,Cs2O,Tl2O,MnO,FeO,CoO,NiO,CuO,ZnO,SrO,CdO,PbO,SnO,Cr2O3,Fe2O3,Ga2O3,As2O3,Y2O3,In2O3,Sb2O3,La2O3,Nd2O3,Gd2O3,TiO2,MnO2,GeO2,ZrO2,CeO2,SnO2,TeO2,P2O5,V2O5,Nb2O5,Ta2O5,MoO3,WO3
36.4,66.65,2.93,7.76,16.25,3.31,0.36,0,0,0,0,0,0,0,0,0,0,0,0,0,2.74,0,0,0,0,0,0,0,0,0,0,0,0,0,0,0,0,0,0,0,0,0,0,0,0,0,0
76,68.5,0,3.51,11.99,3.47,0,0,3.54,7,0,0,0,0,0,0,0,0,0,0,0,0,0,0,0,0,0,0,0,0,0,0,0,0,0,0,0,1.99,0,0,0,0,0,0,0,0,0
80.6,40,0,16,0,0,0,0,0,0,0,0,0,0,0,0,0,0,0,20,0,0,0,0,0,0,0,0,24,0,0,0,0,0,0,0,0,0,0,0,0,0,0,0,0,0,0
81.7,44.44,0,17.78,0,0,0,0,0,0,0,0,0,0,0,0,0,0,0,11.11,0,0,0,0,0,0,0,0,26.67,0,0,0,0,0,0,0,0,0,0,0,0,0,0,0,0,0,0
70.4,36.65,0,5.23,0,0,0,0,0,0,0,0,0,0,0,0,0,0,0,47.64,0,0,0,0,0,0,0,0,10.48,0,0,0,0,0,0,0,0,0,0,0,0,0,0,0,0,0,0
75.1,38.04,0,5.44,0,0,0,0,0,0,0,0,0,0,0,0,0,0,0,45.65,0,0,0,0,0,0,0,0,10.87,0,0,0,0,0,0,0,0,0,0,0,0,0,0,0,0,0,0
75.9,41.18,0,5.88,0,0,0,0,0,0,0,0,0,0,0,0,0,0,0,41.18,0,0,0,0,0,0,0,0,11.76,0,0,0,0,0,0,0,0,0,0,0,0,0,0,0,0,0,0
77.2,51.86,0,7.4,0,0,0,0,0,0,0,0,0,0,0,0,0,0,0,25.93,0,0,0,0,0,0,0,0,14.81,0,0,0,0,0,0,0,0,0,0,0,0,0,0,0,0,0,0
70.1,37.5,0,12.5,0,0,0,0,0,0,0,0,0,0,0,0,0,0,0,37.5,0,0,0,0,0,0,0,0,12.5,0,0,0,0,0,0,0,0,0,0,0,0,0,0,0,0,0,0
72.9,39,0,13,0,0,0,0,0,0,0,0,0,0,0,0,0,0,0,35,0,0,0,0,0,0,0,0,13,0,0,0,0,0,0,0,0,0,0,0,0,0,0,0,0,0,0
73.3,46.16,0,15.38,0,0,0,0,0,0,0,0,0,0,0,0,0,0,0,23.08,0,0,0,0,0,0,0,0,15.38,0,0,0,0,0,0,0,0,0,0,0,0,0,0,0,0,0,0
54.7,65.58,0,9.18,9.42,0.79,0,5.93,2.86,1.81,0,0,0,0,0,0,0,0,0,0,0,0,0,0,0,0,0,0,0,0,0,0,0,0,3.64,0,0,0,0,0,0,0,0,0.79,0,0,0
56.3,66.08,0,6.54,10.27,0.77,0,5.79,2.79,1.77,0,0,0,0,0,0,0,0,0,2.28,0,0,0,0,0,0,0,0,0,0,0,0,0,0,3.25,0,0,0,0,0,0,0,0,0.46,0,0,0
58,65.19,0,7.89,9.36,1.12,0,5.89,2.84,1.8,0,0,0,0,0,0,0,0,0,0,1.82,0,0,0,0,0,0,0,0,0,0,0,0,0,3.62,0,0,0,0,0,0,0,0,0.47,0,0,0
57.4,65.17,0,9.12,9.67,0.56,0,5.89,2.84,1.8,0,0,0,0,0,0,0,0,0,0,0,0,0,0,0,0,0,0,0,0,0,0,0,0,3.23,0,0,1.53,0,0,0,0,0,0.19,0,0,0
52,64.82,0,9.07,10.39,1.11,0,5.86,2.82,1.79,0,0,0,0,0,0,0,0,0,0,0,0,0,0,0,0,0,0,0,0,0,0,0,0,3.6,0,0,0,0,0,0,0,0,0.54,0,0,0
55,64.7,0,9.06,10.84,0.22,0,5.85,2.82,1.66,0,0,0,0,0,0,0,0,0,0,1.81,0,0,0,0,0,0,0,0,0,0,0,0,0,2.81,0,0,0,0,0,0,0,0,0.23,0,0,0
65.7,62.3,0.92,9.38,8.44,1.15,0,4.95,3.53,3.21,0,0,0,0,0,0,0,0,0,2.29,0,0,0,0,0,0,0,0,0,0,0,0,0,0,3.22,0,0,0,0.15,0,0,0,0,0.46,0,0,0
65.8,61.86,0.92,9.32,8.38,1.14,0,5.12,3.5,3.18,0,0,0,0,0,0,0,0,0,2.27,0,0,0,0,0,0,0,0,0,0,0,0,0,0,3.99,0,0,0,0.15,0,0,0,0,0.17,0,0,0
67.2,61.68,0.91,9.3,8.36,4.42,0,4.89,3.49,3.17,0,0,0,0,0,0,0,0,0,0,0,0,0,0,0,0,0,0,0,0,0,0,0,0,3.18,0,0,0.15,0,0,0,0,0,0.45,0,0,0
65.7,61.95,1.19,9.33,8.4,4.44,0,4.27,3.5,3.19,0,0,0,0,0,0,0,0,0,0,0,0,0,0,0,0,0,0,0,0,0,0,0,0,3.2,0,0,0,0,0,0,0,0,0.53,0,0,0
77,75.31,0,6.08,4.61,0,0,0,14,0,0,0,0,0,0,0,0,0,0,0,0,0,0,0,0,0,0,0,0,0,0,0,0,0,0,0,0,0,0,0,0,0,0,0,0,0,0
93,75.58,0,1.01,8.83,0,0,0,10.61,3.97,0,0,0,0,0,0,0,0,0,0,0,0,0,0,0,0,0,0,0,0,0,0,0,0,0,0,0,0,0,0,0,0,0,0,0,0,0
81,77.38,0,6.11,3.31,0,0,0,9.22,3.98,0,0,0,0,0,0,0,0,0,0,0,0,0,0,0,0,0,0,0,0,0,0,0,0,0,0,0,0,0,0,0,0,0,0,0,0,0
87,72.52,0,2.97,11.81,0,0,0,4.69,8.01,0,0,0,0,0,0,0,0,0,0,0,0,0,0,0,0,0,0,0,0,0,0,0,0,0,0,0,0,0,0,0,0,0,0,0,0,0
96,73.41,0,0.47,10.18,0,0,0,10.81,3.97,0,0,0,0,0,0,0,0,0,0,1.16,0,0,0,0,0,0,0,0,0,0,0,0,0,0,0,0,0,0,0,0,0,0,0,0,0,0
81,73.78,0,7.74,7.6,0,0,0,1.05,9.83,0,0,0,0,0,0,0,0,0,0,0,0,0,0,0,0,0,0,0,0,0,0,0,0,0,0,0,0,0,0,0,0,0,0,0,0,0
78,73.68,0,11.5,0.32,0,0,0,14.5,0,0,0,0,0,0,0,0,0,0,0,0,0,0,0,0,0,0,0,0,0,0,0,0,0,0,0,0,0,0,0,0,0,0,0,0,0,0
97,72.22,0,4.21,5.94,0,0.4,0,17.23,0,0,0,0,0,0,0,0,0,0,0,0,0,0,0,0,0,0,0,0,0,0,0,0,0,0,0,0,0,0,0,0,0,0,0,0,0,0
87,81.24,0,0.12,6.16,0,0,0,8.11,4.37,0,0,0,0,0,0,0,0,0,0,0,0,0,0,0,0,0,0,0,0,0,0,0,0,0,0,0,0,0,0,0,0,0,0,0,0,0
74,70.26,0.89,2.12,12.88,0,0,0,4.59,8.66,0,0,0,0,0,0,0,0,0,0,0.6,0,0,0,0,0,0,0,0,0,0,0,0,0,0,0,0,0,0,0,0,0,0,0,0,0,0
77.1,67.26,2.58,12.05,3.8,0.05,0,0,14.14,0.01,0,0,0,0,0,0,0,0,0,0,0,0,0,0,0,0.01,0,0,0,0,0,0,0,0,0,0,0,0.01,0,0.09,0,0,0,0,0,0,0
79.3,67.43,2.61,12.03,3.27,0.49,0,0,13.1,0.96,0,0,0,0,0,0,0,0,0,0,0,0,0,0,0,0.01,0,0,0,0,0,0,0,0,0,0,0,0.01,0,0.09,0,0,0,0,0,0,0
80.3,67.12,2.64,12.03,3.36,0.05,0,0,13.33,0.94,0,0,0,0,0,0,0,0,0,0.42,0,0,0,0,0,0.01,0,0,0,0,0,0,0,0,0,0,0,0.01,0,0.09,0,0,0,0,0,0,0
79.3,67.29,2.64,12.05,2.82,0.48,0,0,13.2,0.96,0,0,0,0,0,0,0,0,0,0.45,0,0,0,0,0,0.01,0,0,0,0,0,0,0,0,0,0,0,0.01,0,0.09,0,0,0,0,0,0,0
79,64.46,0,6.5,11.99,2.5,0,0,4.5,7,0,0,0,0,0,0,0,0,0,0,1,0,0,0,0,0.05,0,0,0,0,0,0,0,0,0,0,0,2,0,0,0,0,0,0,0,0,0
76,65.96,0,5,11.49,3.5,0.5,0,5,5.5,0,0,0,0,0,0,0,0,0,0,1,0,0,0,0,0.05,0,0,0,0,0,0,0,0,0,0,0,2,0,0,0,0,0,0,0,0,0
72,69.46,0,2,11.99,3.5,1,0,1.5,7,0,0,0,0,0,0,0,0,0,0,1.5,0,0,0,0,0.05,0,0,0,0,0,0,0,0,0,0,0,2,0,0,0,0,0,0,0,0,0
76,68.46,0,3.5,11.99,3.5,0,0,3.5,7,0,0,0,0,0,0,0,0,0,0,0,0,0,0,0,0.05,0,0,0,0,0,0,0,0,0,0,0,2,0,0,0,0,0,0,0,0,0
79,65.96,0,6,10.99,3.5,0.5,0,5,6,0,0,0,0,0,0,0,0,0,0,0.5,0,0,0,0,0.05,0,0,0,0,0,0,0,0,0,0,0,1.5,0,0,0,0,0,0,0,0,0
76,65.46,0,6,10.99,5,0.13,0,5,5,0,0,0,0,0,0,0,0,0,0,0.62,0,0,0,0,0.05,0,0,0,0,0,0,0,0,0,0,0,1.75,0,0,0,0,0,0,0,0,0
78,65.71,0,6.5,10.24,5.25,0,0,6.25,4.25,0,0,0,0,0,0,0,0,0,0,0,0,0,0,0,0.05,0,0,0,0,0,0,0,0,0,0,0,1.75,0,0,0,0,0,0,0,0,0
79,65.96,0,6.25,9.99,5.5,0,0,6,4.5,0,0,0,0,0,0,0,0,0,0,0,0,0,0,0,0.05,0,0,0,0,0,0,0,0,0,0,0,1.75,0,0,0,0,0,0,0,0,0
77,65.21,0,6.25,9.99,5.5,0.5,0,5,5,0,0,0,0,0,0,0,0,0,0,0.75,0,0,0,0,0.05,0,0,0,0,0,0,0,0,0,0,0,1.75,0,0,0,0,0,0,0,0,0
83.5,60,20,0,0,0,5,0,15,0,0,0,0,0,0,0,0,0,0,0,0,0,0,0,0,0,0,0,0,0,0,0,0,0,0,0,0,0,0,0,0,0,0,0,0,0,0
78.9,60,20,0,0,5,0,0,15,0,0,0,0,0,0,0,0,0,0,0,0,0,0,0,0,0,0,0,0,0,0,0,0,0,0,0,0,0,0,0,0,0,0,0,0,0,0
69.5,66.68,16.66,0,0,0,0,0,16.66,0,0,0,0,0,0,0,0,0,0,0,0,0,0,0,0,0,0,0,0,0,0,0,0,0,0,0,0,0,0,0,0,0,0,0,0,0,0
82.9,63.14,15.78,0,0,0,0,0,21.08,0,0,0,0,0,0,0,0,0,0,0,0,0,0,0,0,0,0,0,0,0,0,0,0,0,0,0,0,0,0,0,0,0,0,0,0,0,0
70.6,57,24,0,0,0,0,0,19,0,0,0,0,0,0,0,0,0,0,0,0,0,0,0,0,0,0,0,0,0,0,0,0,0,0,0,0,0,0,0,0,0,0,0,0,0,0
87.3,60,10,10,0,0,0,0,20,0,0,0,0,0,0,0,0,0,0,0,0,0,0,0,0,0,0,0,0,0,0,0,0,0,0,0,0,0,0,0,0,0,0,0,0,0,0
73.5,74.21,2.75,1.12,4.31,6.95,0,0,10.44,0.19,0,0,0,0,0,0,0,0,0,0,0,0,0,0,0,0.03,0,0,0,0,0,0,0,0,0,0,0,0,0,0,0,0,0,0,0,0,0
70.4,71.48,0,7.38,5.08,4.29,0,1,9.97,0.5,0,0,0,0,0,0,0,0,0,0,0,0,0,0,0,0,0,0,0,0,0,0,0,0,0,0,0,0,0,0.3,0,0,0,0,0,0,0
68.3,76.9,0,5.96,4.85,0.49,0,0,11.5,0.1,0,0,0,0,0,0,0,0,0,0,0,0,0,0,0,0,0,0,0,0,0,0,0,0,0,0,0,0,0,0.2,0,0,0,0,0,0,0
67.4,76.98,0,5.96,4.84,0.48,0,0,11.44,0.1,0,0,0,0,0,0,0,0,0,0,0,0,0,0,0,0,0,0,0,0,0,0,0,0,0,0,0,0,0,0.2,0,0,0,0,0,0,0
67.4,77.03,0,5.97,4.84,0.48,0,0,11.38,0.1,0,0,0,0,0,0,0,0,0,0,0,0,0,0,0,0,0,0,0,0,0,0,0,0,0,0,0,0,0,0.2,0,0,0,0,0,0,0
77,67,0,12,8,0,0,0,13,0,0,0,0,0,0,0,0,0,0,0,0,0,0,0,0,0,0,0,0,0,0,0,0,0,0,0,0,0,0,0,0,0,0,0,0,0,0
78,64,3,12,8,0,0,0,13,0,0,0,0,0,0,0,0,0,0,0,0,0,0,0,0,0,0,0,0,0,0,0,0,0,0,0,0,0,0,0,0,0,0,0,0,0,0
76,64,0,14,9,0,0,0,13,0,0,0,0,0,0,0,0,0,0,0,0,0,0,0,0,0,0,0,0,0,0,0,0,0,0,0,0,0,0,0,0,0,0,0,0,0,0
74,61,3,14,9,0,0,0,13,0,0,0,0,0,0,0,0,0,0,0,0,0,0,0,0,0,0,0,0,0,0,0,0,0,0,0,0,0,0,0,0,0,0,0,0,0,0
77,71.5,0,7.5,7.5,0,0,0,13.5,0,0,0,0,0,0,0,0,0,0,0,0,0,0,0,0,0,0,0,0,0,0,0,0,0,0,0,0,0,0,0,0,0,0,0,0,0,0
76,69.5,0,9.5,7.5,0,0,0,13.5,0,0,0,0,0,0,0,0,0,0,0,0,0,0,0,0,0,0,0,0,0,0,0,0,0,0,0,0,0,0,0,0,0,0,0,0,0,0
81,69.5,0,7.5,9.5,0,0,0,13.5,0,0,0,0,0,0,0,0,0,0,0,0,0,0,0,0,0,0,0,0,0,0,0,0,0,0,0,0,0,0,0,0,0,0,0,0,0,0
78,67.5,0,9.5,9.5,0,0,0,13.5,0,0,0,0,0,0,0,0,0,0,0,0,0,0,0,0,0,0,0,0,0,0,0,0,0,0,0,0,0,0,0,0,0,0,0,0,0,0
78,69.5,0,6.5,10.5,0,0,0,13.5,0,0,0,0,0,0,0,0,0,0,0,0,0,0,0,0,0,0,0,0,0,0,0,0,0,0,0,0,0,0,0,0,0,0,0,0,0,0
37,68.3,0,13.9,8.1,7.8,0,0,0,0,0,0,0,0,0,0,0,0,0,0,1.9,0,0,0,0,0,0,0,0,0,0,0,0,0,0,0,0,0,0,0,0,0,0,0,0,0,0
37.6,68.3,0,13.9,7.2,8.2,0,0,0,0,0,0,0,0,0,0,0,0,0,0,2.4,0,0,0,0,0,0,0,0,0,0,0,0,0,0,0,0,0,0,0,0,0,0,0,0,0,0
36.5,68.5,0,13.5,8.5,8.5,0,0,0,0,0,0,0,0,0,0,0,0,0,0,1,0,0,0,0,0,0,0,0,0,0,0,0,0,0,0,0,0,0,0,0,0,0,0,0,0,0
36.2,68.2,0,14.3,7,8.5,0,0,0,0,0,0,0,0,0,0,0,0,0,0,2,0,0,0,0,0,0,0,0,0,0,0,0,0,0,0,0,0,0,0,0,0,0,0,0,0,0
34.4,68.2,0.5,14.3,7.8,8.7,0,0,0,0,0,0,0,0,0,0,0,0,0,0,0.5,0,0,0,0,0,0,0,0,0,0,0,0,0,0,0,0,0,0,0,0,0,0,0,0,0,0
35.4,68.3,0,13.5,9.1,8.6,0,0,0,0,0,0,0,0,0,0,0,0,0,0,0.5,0,0,0,0,0,0,0,0,0,0,0,0,0,0,0,0,0,0,0,0,0,0,0,0,0,0
36.3,68.6,0,14.3,6,9,0,0,0,0,0,0,0,0,0,0,0,0,0,0,2.1,0,0,0,0,0,0,0,0,0,0,0,0,0,0,0,0,0,0,0,0,0,0,0,0,0,0
38.7,68.3,0,13.5,7.5,8.6,0.6,0,0,0,0,0,0,0,0,0,0,0,0,0,1.5,0,0,0,0,0,0,0,0,0,0,0,0,0,0,0,0,0,0,0,0,0,0,0,0,0,0
38,68.3,0,12.9,7.7,8.8,0,0,0,0,0,0,0,0,0,0,0,0,0,0,1.7,0,0,0,0,0,0,0,0,0,0,0,0,0,0,0,0,0.6,0,0,0,0,0,0,0,0,0
83,29,21,2,1,10,5,6,2,0,0,0,0,0,0,0,0,0,0,15,2.5,0,0,0,0,0,0,0,0,0,0,1.5,0,0,2.5,0,0,2,0,0.5,0,0,0,0,0,0,0
83,29,21,2,1,10,6,6,2,0,0,0,0,0,0,0,0,0,0,13,2.5,0,0,0,0,0,0,0,0,0,0,1.5,0,0,2.5,0,0,2.5,0,0.5,0,0,0,0.5,0,0,0
79,31,22,2,1,9,4,6,2,0,0,0,0,0,0,0,0,0,0,12,3,0,0,0,0,0,0,0,0,0,0,1,0,0,2.5,0,0,3,0,0.5,0,0,0,1,0,0,0
79,35,18,2,4,9,2,6.5,2,0,0,0,0,0,0,0,0,0,0,9,4,0,0,0,0,0,0,0,0,0,0,0,0,0,2.5,0,0,3,0,0.5,0,0,0,2.5,0,0,0
80,40,13,2,4,8.5,2,6.5,2,0,0,0,0,0,0,0,0,0,0,9,3.3,0,0,0,0,0,0,0,0,0,0,1,0,0,2.5,0,0,4,0,0.5,0,0,0,1.7,0,0,0
79,41,14.5,2,3,9,2,7.5,1.5,0,0,0,0,0,0,0,0,0,0,9,3,0,0,0,0,0,0,0,0,0,0,1,0,0,2,0,0,2.8,0,0.2,0,0,0,1.5,0,0,0
89,27,21,2,0,10,5,8.5,2,0,0,0,0,0,0,0,0,0,0,16,2.5,0,0,0,0,0,0,0,0,0,0,1,0,0,3,0,0,1,0,0.5,0,0,0,0.5,0,0,0
40.6,67,0.4,13.1,9.9,5.3,0,0,0,0,0,0,0,0,0,0,0,0,0,0,4.3,0,0,0,0,0,0,0,0,0,0,0,0,0,0,0,0,0,0,0,0,0,0,0,0,0,0
38.9,67.1,0.7,13,9.7,7.2,0,0,0,0,0,0,0,0,0,0,0,0,0,0,2.3,0,0,0,0,0,0,0,0,0,0,0,0,0,0,0,0,0,0,0,0,0,0,0,0,0,0
39.6,66.9,0.9,13.2,9.3,5.3,0,0,0,0,0,0,0,0,0,0,0,0,0,0,4.4,0,0,0,0,0,0,0,0,0,0,0,0,0,0,0,0,0,0,0,0,0,0,0,0,0,0
39.5,66.9,1.1,13.1,9.2,5.3,0,0,0,0,0,0,0,0,0,0,0,0,0,0,4.4,0,0,0,0,0,0,0,0,0,0,0,0,0,0,0,0,0,0,0,0,0,0,0,0,0,0
39.7,66.9,1.3,13,9,5.3,0,0,0,0,0,0,0,0,0,0,0,0,0,0,4.5,0,0,0,0,0,0,0,0,0,0,0,0,0,0,0,0,0,0,0,0,0,0,0,0,0,0
61,70.14,18,2.59,0,0,0,0,2.13,6.3,0,0,0,0,0,0,0,0,0,0,0,0,0,0,0,0,0,0,0,0,0.02,0,0,0,0,0,0,0,0.38,0.44,0,0,0,0,0,0,0
60,68.85,18.06,3.25,0,0,0,0,2.46,5.83,0,0,0,0,0,0,0,0,0,0.73,0,0,0,0,0,0,0,0,0,0,0,0,0,0,0,0,0,0,0.38,0.44,0,0,0,0,0,0,0
141,0,0,5.78,5.95,5.84,0,0,5.28,17.37,0,0,0,0,0,0,0,0,8.23,0,5.58,0,0,0,0,0,0,0,0,0,0.22,0,0,0,0,0,0,0,0,0,0,45.75,0,0,0,0,0
60,62.61,0,4.06,0,23.43,2.08,0,4.11,0.07,0,0,0,0,0,0,0,0,0,3.6,0,0,0,0,0,0,0,0,0,0,0.04,0,0,0,0,0,0,0,0,0,0,0,0,0,0,0,0
51,77.24,10.08,4.07,0,0.8,0.5,0,6.07,1.22,0,0,0,0,0,0,0,0,0,0,0,0,0,0,0,0,0,0,0,0,0.02,0,0,0,0,0,0,0,0,0,0,0,0,0,0,0,0
83.7,70.52,0,1.99,3.08,7.11,0,0,4.22,4.65,0,0,0,0,0,0,0,0,0,0,8.27,0,0,0,0,0,0,0,0,0,0,0,0,0,0,0,0,0.16,0,0,0,0,0,0,0,0,0
84.1,71.85,0,2.07,3.21,1.95,2.22,0,4.4,4.85,0,0,0,0,0,0,0,0,0,0,9.28,0,0,0,0,0,0,0,0,0,0,0,0,0,0,0,0,0.17,0,0,0,0,0,0,0,0,0
82.6,70.03,0,0.69,9.33,2.39,0,0,4.53,4.81,0,0,0,0,0,0,0,0,0,0,8.06,0,0,0,0,0,0,0,0,0,0,0,0,0,0,0,0,0.16,0,0,0,0,0,0,0,0,0
83.5,70.49,0,1.01,7.84,2.41,0,0,4.58,4.86,0,0,0,0,0,0,0,0,0,0,8.65,0,0,0,0,0,0,0,0,0,0,0,0,0,0,0,0,0.16,0,0,0,0,0,0,0,0,0
84.3,69.2,0,0.57,7.1,3.6,0,0,4.93,5.11,0,0,0,0,0,0,0,0,0,0,7.91,0,0,0,0,0,0,0,0,0,0,0,0,0,0,0,0,1.58,0,0,0,0,0,0,0,0,0
84.3,71.23,0,1.24,4.8,1.31,0.44,0,5.06,5.24,0,0,0,0,0,0,0,0,0,0,9.6,0,0,0,0,0,0,0,0,0,0,0,0,0,0,0,0,1.08,0,0,0,0,0,0,0,0,0
83.7,69.05,0,0.12,9.16,6.25,0,0,4.34,4.65,0,0,0,0,0,0,0,0,0,0,6.28,0,0,0,0,0,0,0,0,0,0,0,0,0,0,0,0,0.15,0,0,0,0,0,0,0,0,0
85.5,70.77,0,0.13,6.28,4.28,0.85,0,4.5,4.82,0,0,0,0,0,0,0,0,0,0,8.21,0,0,0,0,0,0,0,0,0,0,0,0,0,0,0,0,0.16,0,0,0,0,0,0,0,0,0
86.2,65.11,0,2.4,7.82,8.15,0,0,3.95,4.58,0,0,0,0,0,0,0,0,0,0,7.83,0,0,0,0,0,0,0,0,0,0,0,0,0,0,0,0,0.16,0,0,0,0,0,0,0,0,0
85.2,66.79,0,3.95,5,3.22,3.4,0,3.92,4.57,0,0,0,0,0,0,0,0,0,0,8.98,0,0,0,0,0,0,0,0,0,0,0,0,0,0,0,0,0.17,0,0,0,0,0,0,0,0,0
80.6,0,36.4,0,0,0,0,0,0,0,0,0,0,0,0,0,0,0,0,0,0,0,0,0,0,0,0,0,1.77,0,0.07,26.52,0,2.71,0,0,0,5.68,0,0,0,0,0,0,9.59,0,17.26
79.2,0,36.39,0,0,0,0,0,0,0,0,0,0,0,0,0,0,0,0,0,0,0,0,0,0,0,0,0,0.76,0,0.07,26.51,0,2.69,0,0,0,6.69,0,0,0,0,0,1.01,9.61,0,16.27
79.8,0,36.59,0,0,0,0,0,0,0,0,0,0,0,0,0,0,0,0,0,0,0,0,0,0,0,0,0,0.76,0,0.03,26.68,0,2.71,0,0,0,6.72,0,0,0,0,0,0.5,9.61,0,16.4
79.8,3.57,32.99,0,0,0,0,0,0,0,0,0,0,0,0,0,0,0,0,0,0,0,0,0,0,0,0,0,0.78,0,0.07,26.66,0,2.7,0,0,0,6.72,0,0,0,0,0,0.52,9.65,0,16.34
43.5,74.44,14.32,3.26,0.79,1.03,0.38,0.9,1.44,3.33,0,0,0,0,0,0,0,0,0,0,0.02,0,0,0.02,0,0,0,0,0,0,0,0,0,0,0,0,0,0.05,0.02,0,0,0,0,0,0,0,0
83,44.38,13.93,0,0,5.76,0,0,13.03,2.57,0,0,0,0,0,0,0,0,0,4.96,1.56,0,0,0,0,0,0,0,0,0,0,0.74,0,0,0,0,0,8.52,0,0,0,0,0,4.53,0.02,0,0
73,54.06,11.67,0,0,2.9,0,0,15.73,0,0,0,0,0,0,0,0,0,0,0,0,0,0,0,0,0,0,0,0,0,0.06,0,0,0,0,0,0,9.23,0,0,0,0,0,5.8,0.55,0,0
70,49.23,12.3,0,0,9.72,0,0,11.3,0,0,0,0,0,0,0,0,0,0,0.48,0,0,0,0,0,0,0,0,0,0,0.05,0,0,0,0,0,0,12.64,0,0,0,0,0,3.52,0.09,0,0.67
70,52.42,11.31,0,0,4.68,0,0,14.12,0,0,0,0,0,0,0,0,0,0,1.08,0,0,0,0,0,0,0,0,0,0,0,0,0,0,0,0,0,7.1,0,0,0,0,0,7.9,1.39,0,0
61.5,5.85,56.29,0,0,0,0,0,0,0,0,0,0,0,0,0,0,0,0,1.83,1.3,0,0,0,0,0,0,0,7.7,0,0.02,17.84,0,0,0,0,0,7.24,0,0,0,0,0,1.93,0,0,0
61,5.42,56.69,0,1.76,0,0,0,0,0,0,0,0,0,0,0,0,0,0,0.78,0,0,0,0,0,0,0,0,3.39,0,0.02,16.85,0,5.27,0,0,0,7.65,0,0,0,0,0,1.8,0.37,0,0
61.5,4.93,56.51,0.15,0,0,0,0,0,0,0,0,0,0,0,0,0,0,0,1.82,0,0,0,0,0,0,0,0,0,0,0.02,14.78,0,11.03,0,0,0,8.77,0,0,0,0,0,1.99,0,0,0
62,4.94,56.69,0,0,0,0.66,0,0,0,0,0,0,0,0,0,0,0,0,1.82,0,0,0,0,0,0,0,0,0,0,0.03,14.78,0,11.02,0,0,0,8.07,0,0,0,0,0,1.99,0,0,0
61,5.05,57.79,0,0,0,0,0,0,0,0,0,0,0,0,0,0,0,0,0,0,0,0,0,0,0,0,0,0,0,0.03,15.1,0,11.29,0,0,0,8.27,0,0,0,0,0,1.69,0.78,0,0
62,5.09,58.22,0,0,0,0,0,0,0,0,0,0.54,0,0,0,0,0,0,0,0,0,0,0,0,0,0,0,3.38,0,0.02,15.22,0,6.73,0,0,0,8.31,0,0,0,0,0,1.7,0.79,0,0
63,19.03,38.86,0,0,1.63,0,0,0,0,0,0,0,0,0,0,0,0,0,1.88,0,0,0,0,0,0,0,0,2.03,0,0.02,13.97,0,13.08,0,0,0,8.72,0,0,0,0,0,0,0.78,0,0
62.5,19.33,39.99,0,0,0,0,0,0,0,0,0,0,0,0,0,0,0,0,1.9,0,0,0,0,0,0,0,0,0,0,0.03,15.06,0,13.44,0,0,0,8.87,0,0,0,0,0,0.77,0.61,0,0
62,19.43,39.7,0,0,0,0,0,0,0,0,0,0,0,0,0,0,0,0,1.91,0,0,0,0,0,0,0,0,0,0,0.03,14.2,0,13.35,0,0,0,8.91,0,0.62,0,0,0,0,1.85,0,0
62,6.15,54.53,0,0,0,0,0,0,0,0,0,0,0,0,0,0,0,0,0.93,0,0,0,0,0,0,0,0,1.01,0,0.03,17.95,0,7.37,0,0,0,8.18,0,0,0,0,0,2.85,1,0,0
64,4.99,54.68,0,0,0,0,0,0,0,0,0,0,0,0,0,0,0,0,0,0,0,0,0,0,0,0,0,0,0,0.03,19.86,0,6.96,0,0,0,8.15,0,0,0.1,0,0,3.23,0,0,2
62,7.29,52.19,0,0,0,0,0,0,0,0,0,0,0,0,0,0,0,0,0,0,0,0,0,0,0,0,0,2.06,0,0.03,20.95,0,3.5,0,0,0,8.25,0,0,0,0,0,3.67,2.06,0,0
67,17.64,32.2,0,0,0,0,0,0,0.96,0,0,0,0,0,0,0,0,0,2.21,0,0,0,0,0,0,0,0,0,0,0.06,22.1,0,7.64,0.68,0,0,8.75,0,0,0,0,0,0.68,7.08,0,0
68,17.95,32.71,0,0,0,0,0,0,0,0,0,0,0,0,0,0,0,0,1.45,0,0,0,0,0,0,0,0,0,0,0.06,22.63,0,7.77,0.57,0,0,8.91,0,0,0,0,0,0.69,7.26,0,0
67,19.59,30.69,0,0,0,0,0,0,0,0,0,0,0,0,0,0,0,0,0,0,0,0,0,0,0,0,0,1.08,0,0.06,23.66,0,6.84,0,0,0,8.92,0,0.61,0,0,0,0.34,6.48,0,1.73
92,71.59,0,0.94,4.73,8.71,0,0,13.65,0.38,0,0,0,0,0,0,0,0,0,0,0,0,0,0,0,0,0,0,0,0,0,0,0,0,0,0,0,0,0,0,0,0,0,0,0,0,0
30.7,67.25,7.25,14.2,4.85,4.56,1.76,0,0,0,0,0,0,0,0,0,0,0,0,0,0,0,0,0,0,0,0,0,0,0,0,0,0,0,0,0,0,0,0,0.13,0,0,0,0,0,0,0
30,67.76,7.31,14.31,4.88,3.39,2.21,0,0,0,0,0,0,0,0,0,0,0,0,0,0,0,0,0,0,0,0,0,0,0,0,0,0,0,0,0,0,0,0,0.14,0,0,0,0,0,0,0
30.1,67.93,7.34,14.37,3.38,4.62,2.22,0,0,0,0,0,0,0,0,0,0,0,0,0,0,0,0,0,0,0,0,0,0,0,0,0,0,0,0,0,0,0,0,0.14,0,0,0,0,0,0,0
30.8,66.9,8.33,14.39,3.39,4.62,2.23,0,0,0,0,0,0,0,0,0,0,0,0,0,0,0,0,0,0,0,0,0,0,0,0,0,0,0,0,0,0,0,0,0.14,0,0,0,0,0,0,0
31.3,66.68,7.21,14.1,4.81,5.72,1.35,0,0,0,0,0,0,0,0,0,0,0,0,0,0,0,0,0,0,0,0,0,0,0,0,0,0,0,0,0,0,0,0,0.13,0,0,0,0,0,0,0
31.1,68.09,9.15,12.1,3.66,4.9,1.97,0,0,0,0,0,0,0,0,0,0,0,0,0,0,0,0,0,0,0,0,0,0,0,0,0,0,0,0,0,0,0,0,0.13,0,0,0,0,0,0,0
28.9,66.74,7.58,15.26,4.76,2.44,2.24,0,0,0,0,0,0,0,0,0,0,0,0,0.84,0,0,0,0,0,0,0,0,0,0,0,0,0,0,0,0,0,0,0,0.14,0,0,0,0,0,0,0
31.9,71.44,8.05,11.06,0.85,5.12,3.34,0,0,0,0,0,0,0,0,0,0,0,0,0,0,0,0,0,0,0,0,0,0,0,0,0,0,0,0,0,0,0,0,0.14,0,0,0,0,0,0,0
32.4,69.36,9.43,9.92,3.26,6.56,1.37,0,0,0,0,0,0,0,0,0,0,0,0,0,0,0,0,0,0,0,0,0.1,0,0,0,0,0,0,0,0,0,0,0,0,0,0,0,0,0,0,0
33.4,69.69,9.47,9.96,1.64,7.76,1.38,0,0,0,0,0,0,0,0,0,0,0,0,0,0,0,0,0,0,0,0,0.1,0,0,0,0,0,0,0,0,0,0,0,0,0,0,0,0,0,0,0
34.4,66.71,9.64,12.18,0,9.94,1.4,0,0,0,0,0,0,0,0,0,0,0,0,0,0,0,0,0,0,0,0,0,0,0,0,0,0,0,0,0,0,0,0,0.13,0,0,0,0,0,0,0
37.6,64.82,8.53,11.14,3.28,10.59,1.51,0,0,0,0,0,0,0,0,0,0,0,0,0,0,0,0,0,0,0,0,0,0,0,0,0,0,0,0,0,0,0,0,0.13,0,0,0,0,0,0,0
37.5,66.76,7.7,10.25,4.54,9.2,1.45,0,0,0,0,0,0,0,0,0,0,0,0,0,0,0,0,0,0,0,0,0.1,0,0,0,0,0,0,0,0,0,0,0,0,0,0,0,0,0,0,0
36.1,66.04,9.58,10.92,1.16,10.11,1.65,0,0,0,0,0,0,0,0,0,0,0,0,0.41,0,0,0,0,0,0,0,0,0,0,0,0,0,0,0,0,0,0,0,0.13,0,0,0,0,0,0,0
32.1,69.25,9.73,9.32,4.68,5.57,1.32,0,0,0,0,0,0,0,0,0,0,0,0,0,0,0,0,0,0,0,0,0,0,0,0,0,0,0,0,0,0,0,0,0.13,0,0,0,0,0,0,0
95,61.3,1.89,8.4,4.9,1.17,0,0,15.94,2.45,0,0,0,0,0,0,0,0,0,0,0,0,0,0,0,0,0,0,0,0,0,0,0,0,1.24,0,0,2.67,0,0.04,0,0,0,0,0,0,0
100,60.06,1.91,9.47,4.96,1.19,0,0,16.11,3.53,0,0,0,0,0,0,0,0,0,0,0,0,0,0,0,0,0,0,0,0,0.07,0,0,0,0,0,0,2.7,0,0,0,0,0,0,0,0,0
99,60.16,1.92,8.5,4.96,1.19,0,0,16.14,3.54,0,0,0,0,0,0,0,0,0,0,0,0,0,0,0,0,0,0,0,0,0.07,0,0,0,0,0,0,3.52,0,0,0,0,0,0,0,0,0
99,58.9,1.93,9.55,5,1.2,0,0,16.25,3.56,0,0,0,0,0,0,0,0,0,0,0,0,0,0,0,0,0,0,0,0,0.07,0,0,0,0,0,0,3.54,0,0,0,0,0,0,0,0,0
85,65.21,0,3.49,3.54,3.81,4.65,0,5.75,3.78,0,0,0,0,0,0,0,0,0,0,6.88,0,0,0,0,0,0,0,0,0,0,0,0,0,0,0,0,2.89,0,0,0,0,0,0,0,0,0
67,72.42,9.01,3.08,0,4.47,0,0,10.12,0.67,0,0,0,0,0,0,0,0,0,0,0,0,0,0,0,0,0,0,0,0,0.02,0,0,0,0,0,0,0,0,0.21,0,0,0,0,0,0,0
44,71.07,0,12.69,0,0,1.06,10.83,1.04,0,0,0,0,0,0,0,0,0,0,0,0,0,0,0,0,0,0,0,0,0,0.11,0,0,0,1.62,0,0,1.58,0,0,0,0,0,0,0,0,0
11,70.86,0,14.56,0.8,0,0,8.64,0.52,0.34,0,0,0,0,0,0,0,0,0,0.24,0,0,0,0,0,0,0,0,0,0,0,0,0,0,4.04,0,0,0,0,0,0,0,0,0,0,0,0
44.9,63.31,9.2,11.4,5.29,4.7,0,0,4.2,0,0,0,0,0,0,0,0,0,0,0,1.8,0,0,0,0,0,0,0,0,0,0,0,0,0,0,0,0,0,0,0.1,0,0,0,0,0,0,0
50.1,63.36,9.2,11.4,5.29,4.7,0,0,4.2,1.8,0,0,0,0,0,0,0,0,0,0,0,0,0,0,0,0,0,0,0,0,0,0,0,0,0,0,0,0,0,0.05,0,0,0,0,0,0,0
47,63.34,9.2,11.4,6.31,4.7,0,0,3.2,1.8,0,0,0,0,0,0,0,0,0,0,0,0,0,0,0,0,0,0,0,0,0,0,0,0,0,0,0,0,0,0.05,0,0,0,0,0,0,0
47.2,63.34,9.2,11.4,5.84,5.17,0,0,3.5,1.5,0,0,0,0,0,0,0,0,0,0,0,0,0,0,0,0,0,0,0,0,0,0,0,0,0,0,0,0,0,0.05,0,0,0,0,0,0,0
45.6,63.35,9.2,11.4,6.14,5.54,0,0,0,4.32,0,0,0,0,0,0,0,0,0,0,0,0,0,0,0,0,0,0,0,0,0,0,0,0,0,0,0,0,0,0.05,0,0,0,0,0,0,0
44.1,63.35,9.2,11.4,6.56,5.96,0,0,0,3.48,0,0,0,0,0,0,0,0,0,0,0,0,0,0,0,0,0,0,0,0,0,0,0,0,0,0,0,0,0,0.05,0,0,0,0,0,0,0
39.6,63.35,9.2,11.4,7.4,6.8,0,0,0,1.8,0,0,0,0,0,0,0,0,0,0,0,0,0,0,0,0,0,0,0,0,0,0,0,0,0,0,0,0,0,0.05,0,0,0,0,0,0,0
41.6,63.34,9.2,11.4,6.56,6.45,0,0,0,3,0,0,0,0,0,0,0,0,0,0,0,0,0,0,0,0,0,0,0,0,0,0,0,0,0,0,0,0,0,0.05,0,0,0,0,0,0,0
42.2,64.93,9.12,6.88,10.01,7.08,0,0,0,1.96,0,0,0,0,0,0,0,0,0,0,0,0,0,0,0,0,0,0,0,0,0,0,0,0,0,0,0,0,0,0.02,0,0,0,0,0,0,0
41.1,63.33,9.2,11.4,6.55,6.95,0,0,0,2.5,0,0,0,0,0,0,0,0,0,0,0,0,0,0,0,0,0,0,0,0,0,0,0,0,0,0,0,0,0,0.07,0,0,0,0,0,0,0
41.9,63.35,9.2,11,6.45,7.3,0,0,0,2.65,0,0,0,0,0,0,0,0,0,0,0,0,0,0,0,0,0,0,0,0,0,0,0,0,0,0,0,0,0,0.05,0,0,0,0,0,0,0
43.2,61.55,10.02,11.08,6.38,8.47,0,0,0,2.43,0,0,0,0,0,0,0,0,0,0,0,0,0,0,0,0,0,0,0,0,0,0,0,0,0,0,0,0,0,0.07,0,0,0,0,0,0,0
41.6,62.17,10.76,11.38,4.59,5.48,0,0,1.8,0,0,0,0,0,0,0,0,0,0,0,3.74,0,0,0,0,0,0,0,0,0,0,0,0,0,0,0,0,0,0,0.08,0,0,0,0,0,0,0
53.9,62.14,9.48,10.74,3.99,4.84,0,0,5.4,0,0,0,0,0,0,0,0,0,0,0,3.32,0,0,0,0,0,0,0,0,0,0,0,0,0,0,0,0,0,0,0.09,0,0,0,0,0,0,0
48.1,63.28,9.24,11.4,3.93,4.66,0,0,4.2,0,0,0,0,0,0,0,0,0,0,0,3.2,0,0,0,0,0,0,0,0,0,0,0,0,0,0,0,0,0,0,0.09,0,0,0,0,0,0,0
52.8,63.07,8.8,11.05,3.73,4.45,0,0,5.75,0,0,0,0,0,0,0,0,0,0,0,3.06,0,0,0,0,0,0,0,0,0,0,0,0,0,0,0,0,0,0,0.09,0,0,0,0,0,0,0
48.4,62.64,9.7,11.18,4.11,4.93,0,0,4,0,0,0,0,0,0,0,0,0,0,0,3.35,0,0,0,0,0,0,0,0,0,0,0,0,0,0,0,0,0,0,0.09,0,0,0,0,0,0,0
51.7,62.78,9.13,11,3.86,4.63,0,0,5.33,0,0,0,0,0,0,0,0,0,0,0,3.18,0,0,0,0,0,0,0,0,0,0,0,0,0,0,0,0,0,0,0.09,0,0,0,0,0,0,0
47.6,64.6,9.3,10.1,4,4.7,0,0,4,0,0,0,0,0,0,0,0,0,0,0,3.2,0,0,0,0,0,0,0,0,0,0,0,0,0,0,0,0,0,0,0.1,0,0,0,0,0,0,0
44.2,63.5,10.3,10.7,4.4,5.2,0,0,0,2.3,0,0,0,0,0,0,0,0,0,0,3.5,0,0,0,0,0,0,0,0,0,0,0,0,0,0,0,0,0,0,0.1,0,0,0,0,0,0,0
45.4,62.95,13.05,9.68,2.75,3.06,6.16,0,0,1.2,0,0,0,0,0,0,0,0,0,0,1.05,0,0,0,0,0,0,0,0,0,0,0,0,0,0,0,0,0,0,0.1,0,0,0,0,0,0,0
159,40.44,0.6,0.07,0,0,0.14,5.32,21.38,8.65,0,0,0,0,0,0,0,0,0,0,0,0,0,0,0,1.3,0,0,0,0,0,0,0,0,20.48,0,0,0,0,0,0,0.78,0.84,0,0,0,0
2,71.84,0,13.39,0.65,0.47,0.63,7.61,0.53,0.21,0,0,0,0,0,0,0.06,0,0,1.09,0,0,0,0,0,0.06,0,0,0,0,0,0,0,0,2.66,0,0,0.69,0,0.1,0,0,0.01,0,0,0,0
2.3,70.98,0,13.42,0.6,0.49,0.98,8.13,0.62,0.15,0,0,0,0,0,0,0,0,0,1.21,0,0,0,0,0,0.04,0,0,0,0,0,0,0,0,2.54,0.02,0,0.71,0,0.1,0,0,0.01,0,0,0,0
40.5,63.15,9.91,8.12,0,2.46,0.45,0,3.9,0,0,0,0,0,0,0,0,0,0,10.6,0,0,0,0,0,0,0,0,0.61,0,0,0,0,0,0,0,0,0,0.8,0,0,0,0,0,0,0,0
39,63.55,0,16.14,10.13,8.8,0.56,0,0,0,0,0,0,0,0,0,0,0,0,0,0,0,0,0,0,0,0,0,0,0,0,0,0,0,0,0,0,0,0.38,0.44,0,0,0,0,0,0,0
37,65.81,0,15.71,8.99,7.64,0.43,0,0,0,0,0,0,0,0,0,0,0,0,0,0.76,0,0,0,0,0,0,0,0,0,0,0,0,0,0,0,0,0,0,0.66,0,0,0,0,0,0,0
38,64.24,0,15.67,8.26,9.49,0.87,0,0,0,0,0,0,0,0,0,0,0,0,0,0.64,0,0,0,0,0,0,0,0,0,0,0,0,0,0,0,0,0,0.39,0.44,0,0,0,0,0,0,0
38,60.61,0,17.18,13.03,2.25,0.32,0,0,0,0,0,0,0,0,0,0,0,0,0,0.34,0,0,0,0,0,0,0,0,0,0,0,0,0,0,0,0,1.71,0.61,0,0,3.95,0,0,0,0,0
35,61.02,0,16.32,11.79,6.05,0,0,0,0,0,0,0,0,0,0,0,0,0,0,1.64,0,0,0,0,0,0,0,0,0,0,0,0,0,0,0,0,0,0.79,0,0,2.39,0,0,0,0,0
44,62.37,0,17.69,5.26,10.09,1.38,0,0,0,0,0,0,0,0,0,0,0,0,0,0.68,0,0,0,0,0,0,0,0,0,0,0,0,0,0,0,0,0,0.62,0,0,1,0,0,0,0,0.91
36,66.44,0,17.56,5.12,6.14,0,0,0,0,0,0,0,0,0,0,0,0,0,0,0.66,0,0,0,0,0,0,0,0,0,0,0,0,0,1.72,0,0,0,0,0.91,0,1.45,0,0,0,0,0
35,71.6,0,16.99,2.06,3.71,0.68,0,0.56,0.37,0,0,0,0,0,0,0,0,0,2.55,0,0,0,0,0,0,0,0,0,0,0,0,0,0,0,0,0,0,0.2,0.69,0,0.59,0,0,0,0,0
46,62.95,0,13.02,9.88,7.69,1.73,0,3.21,0,0,0,0,0,0,0,0,0,0,0,0,0,0,0,0,0,0,0,0,0,0,0,0,0,0,0,0,0,0.58,0,0,0.94,0,0,0,0,0
45,68.85,0,15.98,1.62,1.16,0,8.72,0.84,0,0,0,0,0,0,0,0,0,0,1.6,0,0,0,0,0,0,0,0,0,0,0,0,0,0,0,0,0,0.63,0.38,0.22,0,0,0,0,0,0,0
35,73.37,0,15.35,0,6.98,1.71,0,0,0,0,0,0,0,0,0,0,0,0,0,0.34,0,0,0,0,0,0,0,1.57,0,0,0,0,0,0,0,0,0,0.21,0.47,0,0,0,0,0,0,0
45,1.1,0,0,0,0,0,0,0,0,0,0,0,0,0,0,0,0,0,8.1,0,0,0,61.65,0,0,0,0,0,0,0,0,0,0,0,0,0,0,0,1.75,0,27.4,0,0,0,0,0
99.4,74.64,1.12,0,0,1.94,0,0,5.91,7.03,0,0,0,0,0,0,0,0,0,0,0,0,9.28,0,0,0,0,0.08,0,0,0,0,0,0,0,0,0,0,0,0,0,0,0,0,0,0,0
98.5,70.27,0.71,0.97,1.31,9.83,0,0,15.19,1.39,0,0,0,0,0,0,0,0,0,0.33,0,0,0,0,0,0,0,0,0,0,0,0,0,0,0,0,0,0,0,0,0,0,0,0,0,0,0
86.9,67.8,0,0,0,0,0,0,0,9.83,0,0,0,0,0,0,0,0,0,0,0,0,10.78,0,0,11.59,0,0,0,0,0,0,0,0,0,0,0,0,0,0,0,0,0,0,0,0,0
101,9.6,33.14,7.54,0,34.28,12.79,0,2.48,0,0,0.17,0,0,0,0,0,0,0,0,0,0,0,0,0,0,0,0,0,0,0,0,0,0,0,0,0,0,0,0,0,0,0,0,0,0,0
93,23.25,27.59,6.85,0,31.15,5.93,0,5.08,0,0,0.15,0,0,0,0,0,0,0,0,0,0,0,0,0,0,0,0,0,0,0,0,0,0,0,0,0,0,0,0,0,0,0,0,0,0,0
51.7,44.79,4.29,2.93,0,47.99,0,0,0,0,0,0,0,0,0,0,0,0,0,0,0,0,0,0,0,0,0,0,0,0,0,0,0,0,0,0,0,0,0,0,0,0,0,0,0,0,0
81,50.63,6.12,4.18,0,39.07,0,0,0,0,0,0,0,0,0,0,0,0,0,0,0,0,0,0,0,0,0,0,0,0,0,0,0,0,0,0,0,0,0,0,0,0,0,0,0,0,0
89,57.43,5.51,3.76,0,0,0,0,0,0,0,0,0,0,0,0,0,0,0,0,33.3,0,0,0,0,0,0,0,0,0,0,0,0,0,0,0,0,0,0,0,0,0,0,0,0,0,0
77,44.37,4.26,2.91,0,46.48,0,1.98,0,0,0,0,0,0,0,0,0,0,0,0,0,0,0,0,0,0,0,0,0,0,0,0,0,0,0,0,0,0,0,0,0,0,0,0,0,0,0
86,51.25,15.92,3.02,1.53,3.29,0,8.24,9.93,0,0,0,0,0,0,0,0,0,0,6.05,0,0,0,0,0,0,0,0,0,0,0,0,0,0,0.77,0,0,0,0,0,0,0,0,0,0,0,0
97,54.59,12.13,0.63,0,1.03,0,0,19.55,0,0,0,0,0,0,0,0,0,0,6.73,0,0,0,0,0,0,0,0,0,0,0,0,0,0,5.08,0,0,0.26,0,0,0,0,0,0,0,0,0
44,58.44,15.51,10.53,2.73,2.31,0,6.71,0,0,0,0,0,0,0,0,0,0,0,1.75,1.44,0,0,0,0,0,0,0,0,0,0,0,0,0,0,0,0,0.58,0,0,0,0,0,0,0,0,0
58.8,75.16,0,6.25,5.22,0.21,0,7.33,1.85,1.87,0,0,0,0,0,0,0,0,0,0,0,0,0,0,0,0,0,0,0,0,0,0,0,0,1.91,0,0,0,0,0.2,0,0,0,0,0,0,0
58.5,73.77,0,6.11,5.11,0.19,0,7.2,1.82,1.83,0,0,0,0,0,0,0,0,0,0,0,0,0,0,0,0,0,0,0,0,0,0,0,0,3.76,0,0,0,0,0.21,0,0,0,0,0,0,0
61,72.46,0,5.97,4.94,0.19,0,7.1,1.76,1.8,0,0,0,0,0,0,0,0,0,0,0,0,0,0,0,0,0,0,0,0,0,0,0,0,5.57,0,0,0,0,0.21,0,0,0,0,0,0,0
56,75.24,0,6.26,5.23,0.19,0,7.33,1.8,1.87,0,0,0,0,0,0,0,0,0,0,0,0,0,0,0,0,0,0,0,0,0,0,0,0,0.03,0,0,1.84,0,0.21,0,0,0,0,0,0,0
56,73.9,0,6.19,5.15,0.19,0,7.26,1.79,1.86,0,0,0,0,0,0,0,0,0,0,0,0,0,0,0,0,0,0,0,0,0,0,0,0,0.02,0,0,3.43,0,0.21,0,0,0,0,0,0,0
100,38,0,21,6,35,0,0,0,0,0,0,0,0,0,0,0,0,0,0,0,0,0,0,0,0,0,0,0,0,0,0,0,0,0,0,0,0,0,0,0,0,0,0,0,0,0
90,42,0,22,3.5,25,0,0,1.75,2,0,0,0,0,0,0,0,0,0,0,0,0,0,0,0,2,0,0,0,0,0,0,0,0,1.75,0,0,0,0,0,0,0,0,0,0,0,0
33,82,12,1.6,0,0,0,0,4,0.4,0,0,0,0,0,0,0,0,0,0,0,0,0,0,0,0,0,0,0,0,0,0,0,0,0,0,0,0,0,0,0,0,0,0,0,0,0
34,80,11,4,0,0,0,0,3,2,0,0,0,0,0,0,0,0,0,0,0,0,0,0,0,0,0,0,0,0,0,0,0,0,0,0,0,0,0,0,0,0,0,0,0,0,0
32,84.2,10,0.8,0,0,0,0,4.8,0.2,0,0,0,0,0,0,0,0,0,0,0,0,0,0,0,0,0,0,0,0,0,0,0,0,0,0,0,0,0,0,0,0,0,0,0,0,0
35,79,12,2.5,0,0,0,1,5,0.5,0,0,0,0,0,0,0,0,0,0,0,0,0,0,0,0,0,0,0,0,0,0,0,0,0,0,0,0,0,0,0,0,0,0,0,0,0
39,72,12,5,0,0,0,5,5.7,0.3,0,0,0,0,0,0,0,0,0,0,0,0,0,0,0,0,0,0,0,0,0,0,0,0,0,0,0,0,0,0,0,0,0,0,0,0,0
37,75,20,1,0,0,0,0,2,2,0,0,0,0,0,0,0,0,0,0,0,0,0,0,0,0,0,0,0,0,0,0,0,0,0,0,0,0,0,0,0,0,0,0,0,0,0
38,75,18.5,0.5,0,1,0,0,3,2,0,0,0,0,0,0,0,0,0,0,0,0,0,0,0,0,0,0,0,0,0,0,0,0,0,0,0,0,0,0,0,0,0,0,0,0,0
63,4.94,56.61,0,0,0,0.66,0,0,0,0,0,0,0,0,0,0,0,0,1.82,0,0,0,0,0,0,0,0,0,0,0.03,14.81,0,11.05,0,0,0,8.09,0,0,0,0,0,1.99,0,0,0
59,5.31,56.62,0,0,0,0,0,0,0,0,0,0,0,0,0,0,0,0,1.82,0,0,0,0,0,0,0,0,0,0,0.02,14.81,0,11.05,0,0,0,8.09,0,0,0,0,0,2.28,0,0,0
61,4.97,56.88,0,0,0,0,0,0,0,0,0,0.53,0,0,0,0,0,0,0,0,0,0,0,0,0,0,0,3.3,0,0.03,17.16,0,6.58,0,0,0,8.12,0,0,0,0,0,1.66,0.77,0,0
65,19.05,38.87,0,0,0,2.99,0,0,0,0,0,0,0,0,0,0,0,0,1.88,0,0,0,0,0,0,0,0,0,0,0.02,13.98,0,13.09,0,0,0,8.73,0,0.61,0,0,0,0,0.78,0,0
62,20.76,36.28,0,0,0,0,0,0,0,0,0,0,0,0,0,0,0,0,0,0,0,0,0,0,0,0,0,0,0,0.06,20.72,0,7.16,0,0,0,8.21,0,0.56,0,0,0,0.64,5.61,0,0
65,19.03,29.83,0,0,0,0,0,0,0,0,0,0,0,0,0,0,0,0,4.15,0.52,0,0,0,0,0,0,0,1.05,0,0.04,22.99,0,6.64,0,0,0,8.66,0,0.39,0,0,0,0.33,6.37,0,0
67,19.58,30.67,0,0,0,0,0,0,0,0,0,0,0,0,0,0,0,0,0,0,0,0,0,0,0,0,0,1.08,0,0.06,23.64,0,6.83,0,0,0,8.91,0,0.61,0,0,0,0.34,6.55,0,1.73
108.1,0,0,0,0,0,18.11,0,0,0,0,0,0,0,0,0,0,0,0,10.03,0,0,0,0,0,0,0,0,0,0,0,0,0,0,0,0,0,0,0,0,30.7,0,34.12,0,0,0,7.04
91.1,0,0,0,0,0,17.93,0,0,0,0,0,0,0,0,0,0,0,0,9.94,0,0,0,0,0,0,0,0,0,0,0,0,0,0,0,0,0,0,0,0,30.4,0,38.24,0,0,0,3.49
110.3,0,0,0,0,0,18.46,0,0,0,0,0,0,0,0,0,0,0,0,10.23,0,0,0,0,0,0,0,0,0,0,0,0,0,0,0,0,0,0,0,0,31.3,0,25.64,0,0,0,14.37
116.4,0,0,0,0,0,23.38,0,0,0,0,0,0,0,0,0,0,0,0,10.01,0,0,0,0,0,0,0,0,0,0,0,0,0,0,0,0,0,0,0,0,25.53,0,34.05,0,0,0,7.03
128.5,0,0,0,0,0,28.64,0,0,0,0,0,0,0,0,0,0,0,0,9.99,0,0,0,0,0,0,0,0,0,0,0,0,0,0,0,0,0,0,0,0,20.38,0,33.98,0,0,0,7.01
118.7,0,0,0,0,0,33.87,0,0,0,0,0,0,0,0,0,0,0,0,9.97,0,0,0,0,0,0,0,0,0,0,0,0,0,0,0,0,0,0,0,0,15.25,0,33.91,0,0,0,7
65,4,5,8.83,15.09,0,0,1.5,0,0,0,0,0,0,0,0,0,0,0,0,0,0,0,0,0,0,0,0.12,0,0,0,3.19,1,0,0,0,0,0,0,0,0,61.27,0,0,0,0,0
61.8,5,5,9.83,15.08,0,0,1.5,0,0,0,0,0,0,0,0,0,0,0,3,0,0,0,0,0,0,0,0.12,0,0,0,0,1.2,0,0,0,0,0,0,0,0,59.27,0,0,0,0,0
62.5,8,0,9.83,15.08,0,0,1.5,0,0,0,0,0,0,0,0,0,0,0,5,0,0,0,0,0,0,0,0.12,0,0,0,0,1.2,0,0,0,0,0,0,0,0,59.27,0,0,0,0,0
62,3,4,9.83,15.08,0,0,1.5,0,0,0,0,0,0,0,0,0,0,0,5,0,0,0,0,0,0,0,0.12,0,0,0,1,1.2,0,0,0,0,0,0,0,0,59.27,0,0,0,0,0
59.2,0,7,9.83,15.08,0,0,1.5,0,0,0,0,0,0,0,0,0,0,0,5,0,0,0,0,0,0,0,0.12,0,0,0,1,1.2,0,0,0,0,0,0,0,0,59.27,0,0,0,0,0
131,0,0,0,0,0,2.07,0,0,0,0,0,0,0,0,0,0,0,2,7.8,0,0,0,0,0,0,0,0,0,0,0,0,0,0,0,0,0,0,0,0,50.73,3.36,34.04,0,0,0,0
118,0,0,0,0,0,1.01,0,0,0,0,0,0,0,0,0,0,0,3.88,11.39,0,0,0,0,0,0,0,0,0,0,0,0,0,0,0,0,0,0,0,0,40.66,6.53,36.53,0,0,0,0
132,0,0,0,0,0,3.04,0,0,0,0,0,0,0,0,0,0,0,5.85,7.62,0,0,0,0,0,0,0,0,0,0,0,0,0,0,0,0,0,0,0,0,52,1.64,29.85,0,0,0,0
118,0,0,0,0,0,2.97,0,0,0,0,0,0,0,0,0,0,0,3.82,14.92,0,0,0,0,0,0,0,0,0,0,0,0,0,0,0,0,0,0,0,0,37.58,4.81,35.9,0,0,0,0
120,0,0,0,0,0,3.98,0,0,0,0,0,0,0,0,0,0,0,5.75,11.23,0,0,0,0,0,0,0,0,0,0,0,0,0,0,0,0,0,0,0,0,41.53,4.83,32.68,0,0,0,0
130,0,0,0,0,0,3.01,0,0,0,0,0,0,0,0,0,0,0,1.94,11.35,0,0,0,0,0,0,0,0,0,0,0,0,0,0,0,0,0,0,0,0,52.58,4.88,26.24,0,0,0,0
112,0,0,0,0,0,3.4,0,0,0,0,0,0,0,0,0,0,0,9.94,10.26,0,0,0,0,0,0,0,0,0,0,0,0,0,0,0,0,0,0,0,0,36.54,7.88,31.98,0,0,0,0
105,0,0,0,0,0,4.49,0,0,0,0,0,0,0,0,0,0,0,9.96,10.29,0,0,0,0,0,0,0,0,0,0,0,0,0,0,0,0,0,0,0,0,30.44,9.48,35.34,0,0,0,0
115,0,0,0,0,0,3.39,0,0,0,0,0,0,0,0,0,0,0,9.89,10.21,0,0,0,0,0,0,0,0,0,0,0,0,0,0,0,0,0,0,0,0,40.1,7.84,28.57,0,0,0,0
109,0,0,0,0,0,4.46,0,0,0,0,0,0,0,0,0,0,0,9.91,10.24,0,0,0,0,0,0,0,0,0,0,0,0,0,0,0,0,0,0,0,0,34.04,9.44,31.91,0,0,0,0
128,0,0,0,0,0,3.19,0,0,0,0,0,0,0,0,0,0,0,4.1,0,0,0,0,0,0,0,0,0,0,0,0,0,0,0,0,0,0,0,0,0,52.04,5.74,34.93,0,0,0,0
125,0,0,0,0,0,3.17,0,0,0,0,0,0,0,0,0,0,0,6.1,0,0,0,0,0,0,0,0,0,0,0,0,0,0,0,0,0,0,0,0,0,49.69,4.56,36.48,0,0,0,0
116,0,0,0,0,0,3.28,0,0,0,0,0,0,0,0,0,0,0,10.48,0,0,0,0,0,0,0,0,0,0,0,0,0,0,0,0,0,0,0,0,0,39.93,9.98,36.33,0,0,0,0
67.2,66,0,12,0,0,0,12.8,5.5,1.9,0,0,0,0,0,0,0,0,0,0,0,0,0,0,0,0,0,0,0,0,0,0,0,0,0,0,0,1.8,0,0,0,0,0,0,0,0,0
72.4,66,0,11,0,0,0,12.8,5.5,3.4,0,0,0,0,0,0,0,0,0,0,0,0,0,0,0,0,0,0,0,0,0,0,0,0,0,0,0,1.3,0,0,0,0,0,0,0,0,0
72.7,65.5,0,11.5,0,0,0,12.8,5.5,3.4,0,0,0,0,0,0,0,0,0,0,0,0,0,0,0,0,0,0,0,0,0,0,0,0,0,0,0,1.3,0,0,0,0,0,0,0,0,0
71,66.5,0,11,0,0,0,12.3,5.5,3.4,0,0,0,0,0,0,0,0,0,0,0,0,0,0,0,0,0,0,0,0,0,0,0,0,0,0,0,1.3,0,0,0,0,0,0,0,0,0
69.8,65,0,11.5,0,0,0,12.8,5.5,3.2,0,0,0,0,0,0,0,0,0,0,0,0,0,0,0,0,0,0,0,0,0,0,0,0,0,0,0,2,0,0,0,0,0,0,0,0,0
70.7,65.5,0,11.5,0,0,0,12.8,5.5,2.9,0,0,0,0,0,0,0,0,0,0,0,0,0,0,0,0,0,0,0,0,0,0,0,0,0,0,0,1.8,0,0,0,0,0,0,0,0,0
73.3,65,0,11.5,0,0,0,12.8,4.5,4.2,0,0,0,0,0,0,0,0,0,0,0,0,0,0,0,0,0,0,0,0,0,0,0,0,0,0,0,2,0,0,0,0,0,0,0,0,0
70.1,65.3,0,10.8,0,0,0,12.8,4.2,4.2,0,0,0,0,0,0,0,0,0,0,0,0,0,0,0,0,0,0,0,0,0,0,0,0,0,0,0,2.7,0,0,0,0,0,0,0,0,0
70.9,65.3,0,11.2,0,0,0,12.8,4.2,4.2,0,0,0,0,0,0,0,0,0,0,0,0,0,0,0,0,0,0,0,0,0,0,0,0,0,0,0,2.3,0,0,0,0,0,0,0,0,0
69.3,65.5,0,11.3,0,0,0,12.8,5.5,2.9,0,0,0,0,0,0,0,0,0,0,0,0,0,0,0,0,0,0,0,0,0,0,0,0,0,0,0,2,0,0,0,0,0,0,0,0,0
70.7,65,0,11.2,0,0,0,12.8,5.3,3.4,0,0,0,0,0,0,0,0,0,0,0,0,0,0,0,0,0,0,0,0,0,0,0,0,0,0,0,2.3,0,0,0,0,0,0,0,0,0
71.1,64.8,0,11.5,0,0,0,12.8,5.5,3.4,0,0,0,0,0,0,0,0,0,0,0,0,0,0,0,0,0,0,0,0,0,0,0,0,0,0,0,2,0,0,0,0,0,0,0,0,0
71,67,0,9,0,0,0,14,0,7,0,0,0,0,0,0,0,0,0,0,0,0,0,0,0,0,0,0,0,0,0,0,0,0,0,0,0,3,0,0,0,0,0,0,0,0,0
68,68.2,0,14.8,0,0,0,8,2,7,0,0,0,0,0,0,0,0,0,0,0,0,0,0,0,0,0,0,0,0,0,0,0,0,0,0,0,0,0,0,0,0,0,0,0,0,0
87,63,0,9.5,0,0,0,9.5,8,6.5,0,0,0,0,0,0,0,0,0,0,0,0,0,0,0,0,0,0,0,0,0,0,0,0,0,0,0,3.5,0,0,0,0,0,0,0,0,0
76,65,0,10,0,0,0,12,5,5,0,0,0,0,0,0,0,0,0,0,0,0,0,0,0,0,0,0,0,0,0,0,0,0,0,0,0,3,0,0,0,0,0,0,0,0,0
72,66,0,12,0,0,0,8,6,5,0,0,0,0,0,0,0,0,0,0,0,0,0,0,0,0,0,0,0,0,0,0,0,0,0,0,0,3,0,0,0,0,0,0,0,0,0
93.9,63.05,0,8.01,3.95,0,0,0,14.99,4.02,0,0,0,0,0,0,0,0,0,0,0,0,0,0,0,0,0,0,0,0,0,0,0,0,3.99,0,0,1.99,0,0,0,0,0,0,0,0,0
85.6,65.66,0,7.5,6.32,0,0,0,14.5,2.03,0,0,0,0,0,0,0,0,0,0,0,0,0,0,0,0,0,0,0,0,0,0,0,0,3.99,0,0,0,0,0,0,0,0,0,0,0,0
84.6,62.39,0,9.53,6.47,0,0,0,14.52,2.08,0,0,0,0,0,0,0,0,0,0,0,0,0,0,0,0,0,0,0,0,0,0,0,0,4,0,0,1.01,0,0,0,0,0,0,0,0,0
85.4,64.33,0,7.52,2.58,4.05,0,0,14.46,2.07,0,0,0,0,0,0,0,0,0,0,0,0,0,0,0,0,0,0,0,0,0,0,0,0,3.99,0,0,1,0,0,0,0,0,0,0,0,0
89.3,64.67,0,7.47,2.49,0,0,0,14.44,2.13,0,0,0,0,0,0,0,0,0,0,3.87,0,0,0,0,0,0,0,0,0,0,0,0,0,4.01,0,0,0.92,0,0,0,0,0,0,0,0,0
90.9,64.43,0,7.53,6.51,0,0,0,10.59,5.99,0,0,0,0,0,0,0,0,0,0,0,0,0,0,0,0,0,0,0,0,0,0,0,0,3.94,0,0,1.01,0,0,0,0,0,0,0,0,0
85,61,0,10.97,6.53,0,0,0,14.44,2.1,0,0,0,0,0,0,0,0,0,0,0,0,0,0,0,0,0,0,0,0,0,0,0,0,3.95,0,0,1.01,0,0,0,0,0,0,0,0,0
83.4,63.5,0,7.52,6.45,0,0,0,14.47,2.07,0,0,0,0,0,0,0,0,0,0,0,0,0,0,0,0,0,0,0,0,0,0,0,0,3.99,0,0,2,0,0,0,0,0,0,0,0,0
96.9,59.94,0,9.98,0,3.99,0,0,16.09,4.03,0,0,0,0,0,0,0,0,0,0,0,0,0,0,0,0,0,0,0,0,0,0,0,0,3.99,0,0,1.98,0,0,0,0,0,0,0,0,0
84.5,64.49,0,7.51,6.39,0,0,0,14.54,2.05,0,0,0,0,0,0,0,0,0,0,0,0,0,0,0,0,0,0,0,0,0,0,0,0,4.03,0,0,0.99,0,0,0,0,0,0,0,0,0
34,64.74,15.48,9.99,0,9.69,0,0,0,0,0,0,0,0,0,0,0,0,0,0,0,0,0,0,0,0,0,0,0,0,0,0,0,0,0,0,0,0,0,0.1,0,0,0,0,0,0,0
34,64.64,15.98,9.59,0,9.69,0,0,0,0,0,0,0,0,0,0,0,0,0,0,0,0,0,0,0,0,0,0,0,0,0,0,0,0,0,0,0,0,0,0.1,0,0,0,0,0,0,0
34,64.54,16.38,9.29,0,9.69,0,0,0,0,0,0,0,0,0,0,0,0,0,0,0,0,0,0,0,0,0,0,0,0,0,0,0,0,0,0,0,0,0,0.1,0,0,0,0,0,0,0
34,63.54,15.58,10.99,0,9.79,0,0,0,0,0,0,0,0,0,0,0,0,0,0,0,0,0,0,0,0,0,0,0,0,0,0,0,0,0,0,0,0,0,0.1,0,0,0,0,0,0,0
34,63.9,15.6,10.6,0,9.7,0,0,0,0,0,0,0,0,0,0,0,0,0,0,0.1,0,0,0,0,0,0,0,0,0,0,0,0,0,0,0,0,0,0,0.1,0,0,0,0,0,0,0
34,64.4,15.1,10.6,0,9.7,0,0,0,0,0,0,0,0,0,0,0,0,0,0,0.1,0,0,0,0,0,0,0,0,0,0,0,0,0,0,0,0,0,0,0.1,0,0,0,0,0,0,0
34,64.4,14.7,11,0,9.7,0.1,0,0,0,0,0,0,0,0,0,0,0,0,0,0,0,0,0,0,0,0,0,0,0,0,0,0,0,0,0,0,0,0,0.1,0,0,0,0,0,0,0
34,65.2,13.7,11,0,9.4,0,0,0,0,0,0,0,0,0,0,0,0,0,0,0.6,0,0,0,0,0,0,0,0,0,0,0,0,0,0,0,0,0,0,0.1,0,0,0,0,0,0,0
34,64.2,14.3,11.4,0,9.4,0,0,0,0,0,0,0,0,0,0,0,0,0,0,0.6,0,0,0,0,0,0,0,0,0,0,0,0,0,0,0,0,0,0,0.1,0,0,0,0,0,0,0
35,62.2,16.2,11.4,0,9.5,0,0,0,0,0,0,0,0,0,0,0,0,0,0,0.6,0,0,0,0,0,0,0,0,0,0,0,0,0,0,0,0,0,0,0.1,0,0,0,0,0,0,0
34,62.9,15.3,11.8,0,8.9,0,0,0,0,0,0,0,0,0,0,0,0,0,0,1,0,0,0,0,0,0,0,0,0,0,0,0,0,0,0,0,0,0,0.1,0,0,0,0,0,0,0
34,62.1,15.4,12.5,0,8.9,0,0,0,0,0,0,0,0,0,0,0,0,0,0,1,0,0,0,0,0,0,0,0,0,0,0,0,0,0,0,0,0,0,0.1,0,0,0,0,0,0,0
34,63.7,15.2,11.1,0,8.9,0,0,0,0,0,0,0,0,0,0,0,0,0,0,1,0,0,0,0,0,0,0,0,0,0,0,0,0,0,0,0,0,0,0.1,0,0,0,0,0,0,0
92.4,51,17.8,0.3,0,0,0,9.4,10.8,0.2,0,0,0,0,0,0,0,0,0,8.4,0,0,0,0,0,0,0,0,0,0,0,0,0,0,2,0,0,0,0.1,0,0,0,0,0,0,0,0
92.4,50,17.8,0.3,0,0,0,9.4,10.8,0.2,0,0,0,0,0,0,0,0,0,8.4,0,0,0,0,0,0,0,0,0,0,0,0,0,0,3,0,0,0,0.1,0,0,0,0,0,0,0,0
92.8,49,17.8,0.3,0,0,0,9.4,10.8,0.2,0,0,0,0,0,0,0,0,0,8.4,0,0,0,0,0,0,0,0,0,0,0,0,0,0,4,0,0,0,0.1,0,0,0,0,0,0,0,0
93.8,49,17.8,0.3,0,0,0,8.6,11.6,0.2,0,0,0,0,0,0,0,0,0,8.4,0,0,0,0,0,0,0,0,0,0,0,0,0,0,4,0,0,0,0.1,0,0,0,0,0,0,0,0
93.1,50,16.8,0.3,0,0,0,9.4,10.8,0.2,0,0,0,0,0,0,0,0,0,8.4,0,0,0,0,0,0,0,0,0,0,0,0,0,0,4,0,0,0,0.1,0,0,0,0,0,0,0,0
92.5,49,17.8,0.8,0,0,0,9.4,10.8,0.2,0,0,0,0,0,0,0,0,0,7.9,0,0,0,0,0,0,0,0,0,0,0,0,0,0,4,0,0,0,0.1,0,0,0,0,0,0,0,0
93.1,49.2,16.9,0.9,0,0,0,9.4,10.8,0.2,0,0,0,0,0,0,0,0,0,8.4,0,0,0,0,0,0,0,0,0,0,0,0,0,0,4.1,0,0,0,0.1,0,0,0,0,0,0,0,0
91.8,50.45,16.88,0.6,0,0,1.7,8.49,10.79,0,0,0,0,0,0,0,0,0,0,7.79,0,0,0,0,0,0,0,0,0,0,0,0,0,0,3.2,0,0,0,0.1,0,0,0,0,0,0,0,0
92.7,50.35,18.32,0.6,0,0,0,8.31,12.01,0,0,0,0,0,0,0,0,0,0,7.21,0,0,0,0,0,0,0,0,0,0,0,0,0,0,3.1,0,0,0,0.1,0,0,0,0,0,0,0,0
34,66,15,10,1,3,1,0,0,0,0,0,0,0,0,0,0,0,0,0,4,0,0,0,0,0,0,0,0,0,0,0,0,0,0,0,0,0,0,0,0,0,0,0,0,0,0
46,68,6.1,9.4,0.1,7,6.8,0,0,0,0,0,0,0,0,0,0,0,0,0,2.6,0,0,0,0,0,0,0,0,0,0,0,0,0,0,0,0,0,0,0,0,0,0,0,0,0,0
49,68,6,6,5,5,5,0,0,0,0,0,0,0,0,0,0,0,0,0,5,0,0,0,0,0,0,0,0,0,0,0,0,0,0,0,0,0,0,0,0,0,0,0,0,0,0
38,70.8,1.3,12.5,5,5.2,3.7,0,0,0,0,0,0,0,0,0,0,0,0,0,1.5,0,0,0,0,0,0,0,0,0,0,0,0,0,0,0,0,0,0,0,0,0,0,0,0,0,0
94.4,52.4,17.2,2.3,0,0,0,14,9.2,0,0,0,0,0,0,0,0,0,0,4.8,0,0,0,0,0,0,0,0,0,0,0,0,0,0,0,0,0,0,0.1,0,0,0,0,0,0,0,0
94.8,51.95,17.02,2.3,0,0,0,15.82,8.11,0,0,0,0,0,0,0,0,0,0,4.7,0,0,0,0,0,0,0,0,0,0,0,0,0,0,0,0,0,0,0.1,0,0,0,0,0,0,0,0
93.3,53.45,17.12,2.3,0,0,0,17.52,7.01,0,0,0,0,0,0,0,0,0,0,2.5,0,0,0,0,0,0,0,0,0,0,0,0,0,0,0,0,0,0,0.1,0,0,0,0,0,0,0,0
93.6,53.25,16.62,2.6,0,0,0,18.42,6.51,0,0,0,0,0,0,0,0,0,0,2.5,0,0,0,0,0,0,0,0,0,0,0,0,0,0,0,0,0,0,0.1,0,0,0,0,0,0,0,0
94,53.65,16.02,2.5,0,0,0,20.12,5.51,0,0,0,0,0,0,0,0,0,0,2.1,0,0,0,0,0,0,0,0,0,0,0,0,0,0,0,0,0,0,0.1,0,0,0,0,0,0,0,0
92.9,52.6,15.9,1.8,0,0,0,14,8.2,0,0,0,0,0,0,0,0,0,0,7.4,0,0,0,0,0,0,0,0,0,0,0,0,0,0,0,0,0,0,0.1,0,0,0,0,0,0,0,0
93.6,52,15.8,1.7,0,0,0,15.9,7.2,0,0,0,0,0,0,0,0,0,0,7.3,0,0,0,0,0,0,0,0,0,0,0,0,0,0,0,0,0,0,0.1,0,0,0,0,0,0,0,0
94.3,53.2,17.1,1.8,0,0,0,13.9,9.1,0,0,0,0,0,0,0,0,0,0,4.8,0,0,0,0,0,0,0,0,0,0,0,0,0,0,0,0,0,0,0.1,0,0,0,0,0,0,0,0
94.6,54.26,17.82,0.9,0,0,0,13.81,9.51,0,0,0,0,0,0,0,0,0,0,3.6,0,0,0,0,0,0,0,0,0,0,0,0,0,0,0,0,0,0,0.1,0,0,0,0,0,0,0,0
94.9,53.44,16.98,1.2,0,0,0,13.89,9.59,0,0,0,0,0,0,0,0,0,0,3.3,0,0,0,0,0,0,0,0,0,0,0,0,0,0,1.5,0,0,0,0.1,0,0,0,0,0,0,0,0
44.4,71.05,1.4,10.84,0,10.41,4.53,0,0,0,0,0,0,0,0,0,0,0,0,0,1.34,0,0,0,0,0,0,0,0,0,0,0,0,0,0,0,0,0,0,0.14,0,0.29,0,0,0,0,0
44.5,70.95,1.4,10.83,0,10.4,4.53,0,0,0,0,0,0,0,0,0,0,0,0,0.26,1.34,0,0,0,0,0,0,0,0,0,0,0,0,0,0,0,0,0,0,0.14,0,0.15,0,0,0,0,0
44.6,70.76,1.4,10.87,0,10.44,4.55,0,0,0,0,0,0,0,0,0,0,0,0,0,1.35,0,0,0,0,0,0,0,0,0,0,0,0,0,0,0,0,0,0,0.14,0,0.49,0,0,0,0,0
44.5,70.34,1.41,11.24,0,10.47,4.56,0,0,0,0,0,0,0,0,0,0,0,0,0,1.35,0,0,0,0,0,0,0,0,0,0,0,0,0,0,0,0,0,0,0.14,0,0.49,0,0,0,0,0
44.3,69.94,1.41,11.61,0,10.49,4.57,0,0,0,0,0,0,0,0,0,0,0,0,0,1.35,0,0,0,0,0,0,0,0,0,0,0,0,0,0,0,0,0,0,0.14,0,0.49,0,0,0,0,0
43,70,1.4,11.18,1.73,9.18,4.54,0,0,0,0,0,0,0,0,0,0,0,0,0,1.34,0,0,0,0,0,0,0,0,0,0,0,0,0,0,0,0,0,0,0.14,0,0.49,0,0,0,0,0
44.2,69.6,1.39,11.12,1.72,10.36,4.51,0,0,0,0,0,0,0,0,0,0,0,0,0,0.67,0,0,0,0,0,0,0,0,0,0,0,0,0,0,0,0,0,0,0.14,0,0.49,0,0,0,0,0
44.3,69.46,1.39,11.1,1.71,10.33,4.05,0,0,0,0,0,0,0,0,0,0,0,0,0,1.33,0,0,0,0,0,0,0,0,0,0,0,0,0,0,0,0,0,0,0.14,0,0.49,0,0,0,0,0
41.3,68.79,1.36,11.17,5.38,8.1,3.54,0,0,0,0,0,0,0,0,0,0,0,0,0,1.05,0,0,0,0,0,0,0,0,0,0,0,0,0,0,0,0,0,0,0.13,0,0.48,0,0,0,0,0
44.3,69.98,1.4,11.18,0.86,10.41,4.53,0,0,0,0,0,0,0,0,0,0,0,0,0,1.01,0,0,0,0,0,0,0,0,0,0,0,0,0,0,0,0,0,0,0.14,0,0.49,0,0,0,0,0
42.4,70.59,1.39,11.09,2.57,8.61,4.45,0,0,0,0,0,0,0,0,0,0,0,0,0,0.67,0,0,0,0,0,0,0,0,0,0,0,0,0,0,0,0,0,0,0.14,0,0.49,0,0,0,0,0
79,56.88,0,1.29,0,9.59,16.03,0,0,0,0,0,0,0,0,0,0,0,0,0,4.34,0,0,0,0,0,0,0,0,0,0,1.05,0,0,7.61,0,0,0,0,0,0,0,0,3.21,0,0,0
75,58.03,0,1.26,0,9.03,15.12,0,0,0,0,0,0,0,0,0,0,0,0,0,4.06,0,0,0,0,0,0,0,0,0,0,1,0,0,7.2,0,0,2.23,0,0,0,0,0,2.07,0,0,0
75,54.74,0,1.29,0,9.2,13.69,0,0,0,0,0,0,0,0,0,0,0,0,3.22,4.14,0,0,0,0,0,0,0,0,0,0,1.02,0,0,7.34,0,0,2.27,0,0,0,0,0,3.09,0,0,0
74,54.03,0,1.27,0,9.08,11.82,0,0,0,0,0,0,0,0,0,0,0,0,6.36,4.08,0,0,0,0,0,0,0,0,0,0,1.8,0,0,7.24,0,0,2.24,0,0,0,0,0,2.08,0,0,0
78,52.63,0,1.24,6.26,8.85,14.81,0,0,0,0,0,0,0,0,0,0,0,0,0,3.98,0,0,0,0,0,0,0,0,0,0,0.98,0,0,7.05,0,0,2.18,0,0,0,0,0,2.02,0,0,0
75,54.34,0,1.28,0,9.14,15.29,0,0,0,0,0,0,0,0,0,0,0,0,3.2,4.11,0,0,0,0,0,0,0,0,0,0,1.01,0,0,7.28,0,0,2.26,0,0,0,0,0,2.09,0,0,0
75,54.7,0,3.86,0,9.2,15.39,0,0,0,0,0,0,0,0,0,0,0,0,0,4.13,0,0,0,0,0,0,0,0,0,0,1.02,0,0,7.33,0,0,2.27,0,0,0,0,0,2.1,0,0,0
72,61.68,0,4.04,0,8.67,14.07,0,0,0,0,0,0,0,0,0,0,0,0,0,3.89,0,0,0,0,0,0,0,0,0,0,1.52,0,0,4.12,0,0,2.01,0,0,0,0,0,0,0,0,0
72,61.17,0,4,0,8.59,15.55,0,0,0,0,0,0,0,0,0,0,0,0,0,3.86,0,0,0,0,0,0,0,0,0,0,0.75,0,0,4.09,0,0,1.99,0,0,0,0,0,0,0,0,0
77,56.7,0,1.29,0,9.55,14.14,0,0,0,0,0,0,0,0,0,0,0,0,0,4.32,0,0,0,0,0,0,0,0,0,0,1.89,0,0,7.58,0,0,2.35,0,0,0,0,0,2.18,0,0,0
75,55.43,0,3.63,7.71,7.79,7.72,0,0,0,0,0,0,0,0,0,0,0,0,0,7.78,0,0,0,0,0,0,0,0,0,0,0.68,0,0,9.26,0,0,0,0,0,0,0,0,0,0,0,0
74,55.97,0,3.66,7.79,7.86,7.8,0,0,0,0,0,0,0,0,0,0,0,0,0,7.86,0,0,0,0,0,0,0,0,0,0,0.69,0,0,6.55,0,0,1.82,0,0,0,0,0,0,0,0,0
69,58.92,0,3.86,0,8.28,13.45,0,0,0,0,0,0,0,0,0,0,0,0,0,3.72,0,0,0,0,0,0,0,0,0,0,0,0,0,9.85,0,0,1.92,0,0,0,0,0,0,0,0,0
68,59.42,0,3.89,0,8.35,12,0,0,0,0,0,0,0,0,0,0,0,0,0,3.75,0,0,0,0,0,0,0,0,0,0,0.73,0,0,9.93,0,0,1.93,0,0,0,0,0,0,0,0,0
71,60.2,0,3.95,0,8.47,13.76,0,0,0,0,0,0,0,0,0,0,0,0,0,3.81,0,0,0,0,0,0,0,0,0,0,0.74,0,0,7.06,0,0,1.96,0,0.05,0,0,0,0,0,0,0
72,59.55,0,3.91,0,8.39,13.62,0,0,0,0,0,0,0,0,0,0,0,0,0,3.77,0,0,0,0,0,0,0,0,0,0,0.73,0,0,9.98,0,0,0,0,0.05,0,0,0,0,0,0,0
74,58.07,0,4.08,0,8.76,14.23,0,0,0,0,0,0,0,0,0,0,0,0,0,3.94,0,0,0,0,0,0,0,0,0,0,1.53,0,0,7.3,0,0,2.03,0,0.06,0,0,0,0,0,0,0
72,61.59,0,4.04,0,8.67,14.09,0,0,0,0,0,0,0,0,0,0,0,0,0,3.9,0,0,0,0,0,0,0,0,0,0,1.52,0,0,4.13,0,0,2.01,0,0.05,0,0,0,0,0,0,0
72,61.07,0,4.01,0,8.6,15.57,0,0,0,0,0,0,0,0,0,0,0,0,0,3.87,0,0,0,0,0,0,0,0,0,0,0.75,0,0,4.09,0,0,1.99,0,0.05,0,0,0,0,0,0,0
75,60.36,0,3.96,0,9.94,14.33,0,0,0,0,0,0,0,0,0,0,0,0,0,4.6,0,0,0,0,0,0,0,0,0,0,0.74,0,0,4.05,0,0,1.97,0,0.05,0,0,0,0,0,0,0
72,62.1,0,3.4,0,8.7,14.2,0,0,0,0,0,0,0,0,0,0,0,0,0,3.9,0,0,0,0,0,0,0,0,0,0,1.5,0,0,4.2,0,0,2,0,0,0,0,0,0,0,0,0
72,62.1,0,3.4,0,8.7,14.2,0,0,0,0,0,0,0,0,0,0,0,0,0,3.9,0,0,0,0,0,0,0,0,0,0,0.8,0,0.7,4.2,0,0,2,0,0,0,0,0,0,0,0,0
74,61.5,0,1.3,0,8.6,14,0,0,0,0,0,0,0,0,0,0,0,0,0,3.9,0,0,0,0,0,0,0,0,0,0,1.5,0,0,7.2,0,0,2,0,0,0,0,0,0,0,0,0
72,61.5,0,3.4,0,8.6,15.7,0,0,0,0,0,0,0,0,0,0,0,0,0,3.9,0,0,0,0,0,0,0,0,0,0,0.8,0,0,4.1,0,0,2,0,0,0,0,0,0,0,0,0
75,60.9,0,3.3,0,10,14.4,0,0,0,0,0,0,0,0,0,0,0,0,0,4.6,0,0,0,0,0,0,0,0,0,0,0.7,0,0,4.1,0,0,2,0,0,0,0,0,0,0,0,0
75,63,0,1.4,0,8.8,14.4,0,0,0,0,0,0,0,0,0,0,0,0,0,4,0,0,0,0,0,0,0,0,0,0,1.5,0,0.7,4.2,0,0,2,0,0,0,0,0,0,0,0,0
79,57.4,0,1.1,0,9.6,16.1,0,0,0,0,0,0,0,0,0,0,0,0,0,4.3,0,0,0,0,0,0,0,0,0,0,1.9,0,0.8,4.2,0,0,2.4,0,0,0,0,0,2.2,0,0,0
