Repository: you0514w/youyou

File: Expansion Coeff.csv (part 63 of 83)
Expansion Coeff (Typical) ( 10-7/K ),SiO2,B2O3,Al2O3,MgO,CaO,BaO,Li2O,Na2O,K2O,Rb2O,Ag2O,Cs2O,Tl2O,MnO,FeO,CoO,NiO,CuO,ZnO,SrO,CdO,PbO,SnO,Cr2O3,Fe2O3,Ga2O3,As2O3,Y2O3,In2O3,Sb2O3,La2O3,Nd2O3,Gd2O3,TiO2,MnO2,GeO2,ZrO2,CeO2,SnO2,TeO2,P2O5,V2O5,Nb2O5,Ta2O5,MoO3,WO3
75,59.7,0,1.1,0,9.3,15.5,0,0,0,0,0,0,0,0,0,0,0,0,0,4.2,0,0,0,0,0,0,0,0,0,0,1,0,0.7,4.1,0,0,2.3,0,0,0,0,0,2.1,0,0,0
76,56.5,0,3.3,0,9.5,15.9,0,0,0,0,0,0,0,0,0,0,0,0,0,4.3,0,0,0,0,0,0,0,0,0,0,1.1,0,0.7,4.2,0,0,2.3,0,0,0,0,0,2.2,0,0,0
74,59,0,3.2,0,9.2,15.4,0,0,0,0,0,0,0,0,0,0,0,0,0,4.1,0,0,0,0,0,0,0,0,0,0,1,0,0.7,4,0,0,2.3,0,0,0,0,0,1.1,0,0,0
74,60,0,3.5,0,9,14.7,0,0,0,0,0,0,0,0,0,0,0,0,0,4.1,0,0,0,0,0,0,0,0,0,0,1.6,0,0.7,4.3,0,0,2.1,0,0,0,0,0,0,0,0,0
70,59.8,0,3.5,0,9,14.6,0,0,0,0,0,0,0,0,0,0,0,0,0,4.1,0,0,0,0,0,0,0,0,0,0,1.6,0,0,4.3,0,0,2.1,0,0,0,0,0,1,0,0,0
77,58.9,0,3.4,0,10.3,14.9,0,0,0,0,0,0,0,0,0,0,0,0,0,4.8,0,0,0,0,0,0,0,0,0,0,1.5,0,0,4.2,0,0,2,0,0,0,0,0,0,0,0,0
79,57.5,0,3.4,0,11.6,15.1,0,0,0,0,0,0,0,0,0,0,0,0,0,5.5,0,0,0,0,0,0,0,0,0,0,0.8,0,0,4.1,0,0,2,0,0,0,0,0,0,0,0,0
76,59.4,0,3.5,0,8.9,16.2,0,0,0,0,0,0,0,0,0,0,0,0,0,4,0,0,0,0,0,0,0,0,0,0,1.6,0,0,4.3,0,0,2.1,0,0,0,0,0,0,0,0,0
77,57.9,0,3.4,0,13.1,14.1,0,0,0,0,0,0,0,0,0,0,0,0,0,3.9,0,0,0,0,0,0,0,0,0,0,1.5,0,0,4.1,0,0,2,0,0,0,0,0,0,0,0,0
78,58.9,0,3.5,0,8.9,14.4,0,0,0,0,0,0,0,0,0,0,0,0,0,6.4,0,0,0,0,0,0,0,0,0,0,1.6,0,0,4.2,0,0,2.1,0,0,0,0,0,0,0,0,0
73,59.5,0,3.5,0,9,14.6,0,0,0,0,0,0,0,0,0,0,0,0,0,4,0,0,0,0,0,0,0,0,0,0,2,0,0,4.3,0,0,3.1,0,0,0,0,0,0,0,0,0
52.1,63.35,9.2,11.4,5.3,4.7,0,0,0,6,0,0,0,0,0,0,0,0,0,0,0,0,0,0,0,0,0,0,0,0,0,0,0,0,0,0,0,0,0,0.05,0,0,0,0,0,0,0
41,62.63,10.2,11.27,6.49,6.87,0,0,0,2.47,0,0,0,0,0,0,0,0,0,0,0,0,0,0,0,0,0,0,0,0,0,0,0,0,0,0,0,0,0,0.07,0,0,0,0,0,0,0
44.1,63.15,9.8,10.9,6.23,6.6,0,0,0,3.25,0,0,0,0,0,0,0,0,0,0,0,0,0,0,0,0,0,0,0,0,0,0,0,0,0,0,0,0,0,0.07,0,0,0,0,0,0,0
59.6,62.12,8.84,10.42,3.7,4.52,0,0,7.2,0,0,0,0,0,0,0,0,0,0,0,3.11,0,0,0,0,0,0,0,0,0,0,0,0,0,0,0,0,0,0,0.09,0,0,0,0,0,0,0
55.4,62.6,8.9,10.78,3.75,4.52,0,0,6.25,0,0,0,0,0,0,0,0,0,0,0,3.11,0,0,0,0,0,0,0,0,0,0,0,0,0,0,0,0,0,0,0.09,0,0,0,0,0,0,0
42.8,65.88,9.21,6.78,8.57,6.83,0,0,0,1.6,0,0,0,0,0,0,0,0,0,0,1.09,0,0,0,0,0,0,0,0,0,0,0,0,0,0,0,0,0,0,0.04,0,0,0,0,0,0,0
63,0,0,0,0,0,0,0,0,0,0,0,0,0,0,0,0,0,0,10,0,0,0,0,0,5,0,0,0,0,0,0,0,0,15,0,0,0,0,0,0,20,50,0,0,0,0
63,0,0,0,0,0,0,0,0,0,0,0,0,0,0,0,0,0,0,10,0,0,0,0,0,10,0,0,0,0,0,0,0,0,10,0,0,0,0,0,0,20,50,0,0,0,0
63,0,0,0,0,0,0,0,0,0,0,0,0,0,0,0,0,0,0,10,0,0,0,0,0,15,0,0,0,0,0,0,0,0,5,0,0,0,0,0,0,20,50,0,0,0,0
40,0,0,0,0,0,0,0,0,0,0,0,0,0,0,0,0,0,0,10,0,0,0,0,0,20,0,0,0,0,0,0,0,0,0,0,0,0,0,0,0,20,50,0,0,0,0
40,0,0,0,0,0,0,0,0,0,0,0,0,0,0,0,0,0,0,5,0,0,0,0,0,20,0,0,0,0,0,0,0,0,15,0,0,0,0,0,0,20,40,0,0,0,0
40,0,0,0,0,0,0,0,0,0,0,0,0,0,0,0,0,0,0,5,0,0,0,0,0,17.5,0,0,0,0,0,0,0,0,17.5,0,0,0,0,0,0,20,40,0,0,0,0
60,0,0,0,0,0,0,0,0,0,0,0,0,0,0,0,0,0,0,5,0,0,0,0,0,15,0,0,0,0,0,0,0,0,20,0,0,0,0,0,0,20,40,0,0,0,0
112,45.22,19.51,8.88,0,0,24.21,0,0,0,0,0,0,0,0,0,0,0,0,0,0,0,0,0,0,1.13,0,0,0,0,0,0,0,0,0,0,0,0,1.05,0,0,0,0,0,0,0,0
115,45.18,19.5,8.88,0,0,24.79,0,0,0,0,0,0,0,0,0,0,0,0,0,0,0,0,0,0.6,0,0,0,0,0,0,0,0,0,0,0,0,0,1.05,0,0,0,0,0,0,0,0
75,72.25,0,3.95,1.15,0,0,19.05,0,1.22,0,0,0,0,0,0,0,0,0,0.35,0,0,0,0,0,0,0,0,0,0,0,0,0,0,0,0,0,1.07,0.07,0.08,0,0.81,0,0,0,0,0
64,71.07,0,3.85,1.2,0,2.17,17.18,0,0.97,0,0,0,0,0,0,0,0,0,0.37,0,0,0,0,0,0,0,0,0,0,0,0,0,0,0,0,0,1.96,0.18,0.2,0,0.85,0,0,0,0,0
62,69.99,0,4.03,1.26,0,4.12,15.88,0,1.01,0,0,0,0,0,0,0,0,0,0.39,0,0,0,0,0,0,0,0,0,0,0,0,0,0,0,0,0,2.05,0.07,0.08,0,1.12,0,0,0,0,0
76,72.26,0,3.96,1.14,0,0,19.11,0,1.22,0,0,0,0,0,0,0,0,0,0.35,0,0,0,0,0,0,0,0,0,0,0,0,0,0,0,0,0,1.08,0.03,0.04,0,0.81,0,0,0,0,0
62,70.04,0,4.04,1.26,0,4.13,15.89,0,1.01,0,0,0,0,0,0,0,0,0,0.39,0,0,0,0,0,0,0,0,0,0,0,0,0,0,0,0,0,2.05,0.04,0.04,0,1.11,0,0,0,0,0
65,70.3,0,4.05,0,0.91,4.14,15.94,0,1.01,0,0,0,0,0,0,0,0,0,0.39,0,0,0,0,0,0,0,0,0,0,0,0,0,0,0,0,0,2.06,0.04,0.04,0,1.12,0,0,0,0,0
62,68.81,0,3.95,1.23,0,0,15.56,0,0.99,0,0,0,0,0,0,0,0,0,0.38,5.98,0,0,0,0,0,0,0,0,0,0,0,0,0,0,0,0,2.01,0,0,0,1.09,0,0,0,0,0
75,72.16,0,3.96,1.15,0,0,19.13,0,1.23,0,0,0,0,0,0,0,0,0,0.35,0,0,0,0,0,0,0,0,0,0,0,0,0,0,0,0,0,1.08,0,0.08,0,0.81,0,0,0,0,0.05
63,69.84,0,4.02,1.25,0,4.12,15.84,1.02,0.33,0,0,0,0,0,0,0,0,0,0.39,0,0,0,0,0,0,0,0,0,0,0,0,0,0,0,0,0,2.05,0,0,0,1.11,0,0,0.03,0,0
63,69.83,0,4.02,1.25,0,4.11,15.84,1.02,0.33,0,0,0,0,0,0,0,0,0,0.39,0,0,0,0,0,0,0,0,0,0,0,0,0,0,0,0,0,2.05,0,0,0,1.11,0,0.05,0,0,0
51.8,69.66,13.36,6.52,0,0,0,3.34,3.22,3.17,0,0,0,0,0,0,0,0,0,0,0,0,0,0,0,0,0,0,0,0,0,0,0,0.73,0,0,0,0,0,0,0,0,0,0,0,0,0
34.2,74.99,19.04,2.93,0,0,0,0,0,2.25,0,0,0,0,0,0,0,0,0,0,0,0,0,0,0,0,0,0,0,0,0,0,0,0.79,0,0,0,0,0,0,0,0,0,0,0,0,0
55.8,73.2,15.55,3.32,0,0,0,0,0,7.18,0,0,0,0,0,0,0,0,0,0,0,0,0,0,0,0,0,0,0,0,0,0,0,0.75,0,0,0,0,0,0,0,0,0,0,0,0,0
57.4,68.75,13.91,1.9,0,0,0,6.48,2.08,6.17,0,0,0,0,0,0,0,0,0,0,0,0,0,0,0,0,0,0,0,0,0,0,0,0.71,0,0,0,0,0,0,0,0,0,0,0,0,0
57.8,67.87,13.02,1.9,0,0,0,6.5,3.13,6.87,0,0,0,0,0,0,0,0,0,0,0,0,0,0,0,0,0,0,0,0,0,0,0,0.71,0,0,0,0,0,0,0,0,0,0,0,0,0
53,71.53,14.86,1.9,0,0,0,3.25,3.13,3.09,0,0,0,0,0,0,0,0,0,0,0,0,0,0,0,0,0,0,0,0,0,0,0,0.62,1.62,0,0,0,0,0,0,0,0,0,0,0,0
53.5,68.12,13.17,1.93,0,0,0,3.29,3.17,3.13,0,0,0,0,0,0,0,0,0,0,0,0,0,0,0,0,0,0,0,0,0,0,0,0.63,6.56,0,0,0,0,0,0,0,0,0,0,0,0
55.9,70.36,14.23,1.94,0,0,0,5.53,2.13,3.16,0,0,0,0,0,0,0,0,0,0,0,0,0,0,0,0,0,0,0,0,0,0,0,0.73,0,0,0,0,1.92,0,0,0,0,0,0,0,0
55.9,72.42,13.88,2.07,0,0,0,5.35,2.07,3.06,0,0,0,0,0,0,0,0,0,0,0,0,0,0,0,0,0,0,0,0,0,0,0,0.71,0.4,0,0,0,0.04,0,0,0,0,0,0,0,0
56.1,68.03,10.72,1.91,0,0,0,5.21,3.98,2.89,0,0,0,0,0,0,0,0,0,0,0,0,0,0,0,0,0,0,0,0,0,0,0,0.72,6.5,0,0,0,0.04,0,0,0,0,0,0,0,0
53.2,73.58,11.73,2,0,0,0,3.42,3.29,3.25,0,0,0,0,0,0,0,0,0,0,0,0,0,0,0,0,0,0,0,0,0,0,0,1.88,0.85,0,0,0,0,0,0,0,0,0,0,0,0
53,73.74,13.1,1.92,0,0,0,3.27,3.15,3.11,0,0,0,0,0,0,0,0,0,0,0,0,0,0,0,0,0,0,0,0,0,0,0,0.63,0,0,0,0,0,1.08,0,0,0,0,0,0,0
53.1,74.04,13.89,1.9,0,0,0,3.24,3.12,3.08,0,0,0,0,0,0,0,0,0,0,0,0,0,0,0,0,0,0,0,0,0.11,0,0,0.62,0,0,0,0,0,0,0,0,0,0,0,0,0
52.8,71.35,16.55,1.88,0,0,0,3.21,3.1,3.06,0,0,0,0,0,0,0,0,0,0,0,0,0,0,0,0,0,0,0.85,0,0,0,0,0,0,0,0,0,0,0,0,0,0,0,0,0,0
85,15.42,41.69,0,0,0,0,15.95,0,0,0,0,0,0,0,0,0,0,0,8.07,0,0,0,0,0,0,0,0,0,0,0,7.67,0,5.87,0,0,0,4.25,0,0,0,0,0,0,1.08,0,0
78,15.94,43.07,0,0,0,0,12.82,0,0,0,0,0,0,0,0,0,0,0,8.34,0,0,0,0,0,0,0,0,0.24,0,0.02,7.76,0,6.22,0,0,0,4.35,0,0,0,0,0,0,1.24,0,0
83,11.23,41.83,0,0,0,0,13.75,0,0,0,0,0,0,0,0,0,0,0,8.94,0,0,0,0,0,0,0,0,0,0,0.02,8.79,0,8.13,0,0,0,6.38,0,0,0,0,0,0,0.93,0,0
78,11.71,43.69,0,0,0,0,9.42,0,0,0,0,0,0,0,0,0,0,0,9.47,0,0,0,0,0,0,0,0,0,0,0,8.98,0,9.15,0,0,0,6.75,0,0,0,0,0,0,0.83,0,0
78,8.68,46.71,0,0,0,0,9.44,0,0,0,0,0,0,0,0,0,0,0,9.5,0,0,0,0,0,0,0,0,0,0,0.02,8.74,0,9.17,0,0,0,6.77,0,0,0,0,0,0,0.97,0,0
82,9.8,44.65,0,0,0,0,11.82,0,0,0,0,0,0,0,0,0,0,0,11.28,0,0,0,0,0,0,0,0,0,0,0.02,8.51,0,8.32,0,0,0,4.59,0,0,0,0,0,0,1.01,0,0
92,15.72,34.79,0,0,4.9,3.58,12.87,0,0,0,0,0,0,0,0,0,0,0,8.1,0,0,0,0,0,0,0,0,2.43,0,0.02,7.86,0,4.55,0.14,0,0,3.92,0,0,0,0,0,0,1.12,0,0
90,15.72,34.94,0,0,4.9,3.58,12.87,0,0,0,0,0,0,0,0,0,0,0,8.1,0,0,0,0,0,0,0,0,2.43,0,0.02,7.85,0,4.55,0,0,0,3.92,0,0,0,0,0,0,1.12,0,0
76,71.96,0,3.93,1.14,0,0,18.97,0,1.22,0,0,0,0,0,0,0,0,0,0.35,0,0,0,0,0,0,0,0,0,0,0,0,0,0,0,0,0,1.07,0.17,0.38,0,0.81,0,0,0,0,0
64,71.28,0,3.86,1.21,0,2.17,17.23,0,0.97,0,0,0,0,0,0,0,0,0,0.37,0,0,0,0,0,0,0,0,0,0,0,0,0,0,0,0,0,1.97,0.04,0.04,0,0.86,0,0,0,0,0
91,63.1,0,13,3.6,0,0,9.7,7.1,2.5,0,0,0,0,0,0,0,0,0,0,0,0,0,0,0,0,0,0,0,0,0,0,0,0,1,0,0,0,0,0,0,0,0,0,0,0,0
93,62,0,13,3,0,0,11.1,5.5,3.8,0,0,0,0,0,0,0,0,0,0,0,0,0,0,0,0,0,0,0,0,0,0,0,0,1,0,0,0.6,0,0,0,0,0,0,0,0,0
90,61.9,0,13,4.8,0,0,9,5.3,4.4,0,0,0,0,0,0,0,0,0,0,0,0,0,0,0,0,0,0,0,0,0,0,0,0,1,0,0,0.6,0,0,0,0,0,0,0,0,0
90,62,0,13,3.7,0,0,11,3,5.7,0,0,0,0,0,0,0,0,0,0,0,0,0,0,0,0,0,0,0,0,0,0,0,0,1,0,0,0.6,0,0,0,0,0,0,0,0,0
93,62,0,13,2.4,0,0,13,3,5,0,0,0,0,0,0,0,0,0,0,0,0,0,0,0,0,0,0,0,0,0,0,0,0,1,0,0,0.6,0,0,0,0,0,0,0,0,0
93,61.93,0,14.99,1,0,0,10.99,5.99,3.6,0,0,0,0,0,0,0,0,0,0,0,0,0,0,0,0,0,0,0,0,0,0,0,0,1,0,0,0.5,0,0,0,0,0,0,0,0,0
91,62,0,15,1.4,0,0,11,4,5.1,0,0,0,0,0,0,0,0,0,0,0,0,0,0,0,0,0,0,0,0,0,0,0,0,1,0,0,0.5,0,0,0,0,0,0,0,0,0
94,64.5,0,12,0,0,0,11.6,6.7,2.7,0,0,0,0,0,0,0,0,0,0,0,0,0,0,0,0,0,0,0,0,0,0,0,0,1,0,0,1.5,0,0,0,0,0,0,0,0,0
93,64.5,0,12,0,0,0,10.2,7.7,2.7,0,0,0,0,0,0,0,0,0,0,0,0,0,0,0,0,0,0,0,0,0,0,0,0,0.9,0,0,2,0,0,0,0,0,0,0,0,0
92,64.7,0,13,0,0,0,11.2,6.5,3,0,0,0,0,0,0,0,0,0,0,0,0,0,0,0,0,0,0,0,0,0,0,0,0,0,0,0,1.6,0,0,0,0,0,0,0,0,0
91,64.5,0,13,0,0,0,12.5,5.5,3,0,0,0,0,0,0,0,0,0,0,0,0,0,0,0,0,0,0,0,0,0,0,0,0,0,0,0,1.5,0,0,0,0,0,0,0,0,0
94,64.5,0,12,0,0,0,12.7,5.8,3,0,0,0,0,0,0,0,0,0,0,0,0,0,0,0,0,0,0,0,0,0,0,0,0,0,0,0,2,0,0,0,0,0,0,0,0,0
94,62.4,0,13,2.75,0,0,10.7,6.8,3,0,0,0,0,0,0,0,0,0,0,0,0,0,0,0,0,0,0,0,0,0,0,0,0,0.75,0,0,0.6,0,0,0,0,0,0,0,0,0
77.4,59.8,10.1,4.3,0,0,0.8,4.3,4.9,5.5,0,0,0,0,0,0,0,0,0,10.3,0,0,0,0,0,0,0,0,0,0,0,0,0,0,0,0,0,0,0,0,0,0,0,0,0,0,0
82,58.67,14.11,5.11,0,0,1,4,0,13.11,0,0,0,0,0,0,0,0,0,4,0,0,0,0,0,0,0,0,0,0,0,0,0,0,0,0,0,0,0,0,0,0,0,0,0,0,0
86.4,60.33,12.59,3.1,0,0,0.4,12.49,0,7.99,0,0,0,0,0,0,0,0,0,3.1,0,0,0,0,0,0,0,0,0,0,0,0,0,0,0,0,0,0,0,0,0,0,0,0,0,0,0
90,53,15.3,4.3,0,0,0.4,0,9,6,0,0,0,0,0,0,0,0,0,12,0,0,0,0,0,0,0,0,0,0,0,0,0,0,0,0,0,0,0,0,0,0,0,0,0,0,0
87.5,41.05,31.97,2.7,0,0,0,0,13.09,2.9,0,0,0,0,0,0,0,0,0,8.29,0,0,0,0,0,0,0,0,0,0,0,0,0,0,0,0,0,0,0,0,0,0,0,0,0,0,0
74,62,18,1,0,0,0,5,2,5,0,0,0,0,0,0,0,0,0,7,0,0,0,0,0,0,0,0,0,0,0,0,0,0,0,0,0,0,0,0,0,0,0,0,0,0,0
80,55,15,7,0,0,0,4,4,4,0,0,0,0,0,0,0,0,0,10,0,0,0,0,0,0,0,0,0,0,0,0,0,0,0,0,0,1,0,0,0,0,0,0,0,0,0
81,61,6,3,0,0,0,5,5,5,0,0,0,0,0,0,0,0,0,15,0,0,0,0,0,0,0,0,0,0,0,0,0,0,0,0,0,0,0,0,0,0,0,0,0,0,0
78,71.7,0,7.1,8.1,0,0,0,13.1,0,0,0,0,0,0,0,0,0,0,0,0,0,0,0,0,0,0,0,0,0,0,0,0,0,0,0,0,0,0,0,0,0,0,0,0,0,0
81,70,0,9,7,0,0,0,14,0,0,0,0,0,0,0,0,0,0,0,0,0,0,0,0,0,0,0,0,0,0,0,0,0,0,0,0,0,0,0,0,0,0,0,0,0,0
80,72.4,0,7.5,6,0,0,0,14.1,0,0,0,0,0,0,0,0,0,0,0,0,0,0,0,0,0,0,0,0,0,0,0,0,0,0,0,0,0,0,0,0,0,0,0,0,0,0
81,72,0,7,7,0,0,0,14,0,0,0,0,0,0,0,0,0,0,0,0,0,0,0,0,0,0,0,0,0,0,0,0,0,0,0,0,0,0,0,0,0,0,0,0,0,0
78,73.6,0,7,6,0,0,0,13.4,0,0,0,0,0,0,0,0,0,0,0,0,0,0,0,0,0,0,0,0,0,0,0,0,0,0,0,0,0,0,0,0,0,0,0,0,0,0
81,72.3,0,5.9,7.9,0,0,0,13.9,0,0,0,0,0,0,0,0,0,0,0,0,0,0,0,0,0,0,0,0,0,0,0,0,0,0,0,0,0,0,0,0,0,0,0,0,0,0
78,72.6,0,7,7,0,0,0,13.4,0,0,0,0,0,0,0,0,0,0,0,0,0,0,0,0,0,0,0,0,0,0,0,0,0,0,0,0,0,0,0,0,0,0,0,0,0,0
81,71.7,0,8.1,6.1,0,0,0,14.1,0,0,0,0,0,0,0,0,0,0,0,0,0,0,0,0,0,0,0,0,0,0,0,0,0,0,0,0,0,0,0,0,0,0,0,0,0,0
75,74.3,0,6.9,5.9,0,0,0,12.9,0,0,0,0,0,0,0,0,0,0,0,0,0,0,0,0,0,0,0,0,0,0,0,0,0,0,0,0,0,0,0,0,0,0,0,0,0,0
77,72.3,0,6.9,7.9,0,0,0,12.9,0,0,0,0,0,0,0,0,0,0,0,0,0,0,0,0,0,0,0,0,0,0,0,0,0,0,0,0,0,0,0,0,0,0,0,0,0,0
79,72,0,7.5,7,0,0,0,13.5,0,0,0,0,0,0,0,0,0,0,0,0,0,0,0,0,0,0,0,0,0,0,0,0,0,0,0,0,0,0,0,0,0,0,0,0,0,0
77,73.6,0,8,5,0,0,0,13.4,0,0,0,0,0,0,0,0,0,0,0,0,0,0,0,0,0,0,0,0,0,0,0,0,0,0,0,0,0,0,0,0,0,0,0,0,0,0
77,72.2,0,6.8,7.5,0,0,0,13.5,0,0,0,0,0,0,0,0,0,0,0,0,0,0,0,0,0,0,0,0,0,0,0,0,0,0,0,0,0,0,0,0,0,0,0,0,0,0
78,72,0,6.8,8,0,0,0,13.2,0,0,0,0,0,0,0,0,0,0,0,0,0,0,0,0,0,0,0,0,0,0,0,0,0,0,0,0,0,0,0,0,0,0,0,0,0,0
76,73,0,6,8.5,0,0,0,12.5,0,0,0,0,0,0,0,0,0,0,0,0,0,0,0,0,0,0,0,0,0,0,0,0,0,0,0,0,0,0,0,0,0,0,0,0,0,0
74,72.5,0,6.2,8.5,0,0,0,12.8,0,0,0,0,0,0,0,0,0,0,0,0,0,0,0,0,0,0,0,0,0,0,0,0,0,0,0,0,0,0,0,0,0,0,0,0,0,0
74,72.7,0,6.3,8.5,0,0,0,12.5,0,0,0,0,0,0,0,0,0,0,0,0,0,0,0,0,0,0,0,0,0,0,0,0,0,0,0,0,0,0,0,0,0,0,0,0,0,0
80,72.96,0,8.25,4.6,0,0,0,14.19,0,0,0,0,0,0,0,0,0,0,0,0,0,0,0,0,0,0,0,0,0,0,0,0,0,0,0,0,0,0,0,0,0,0,0,0,0,0
63.7,62.2,1.2,9.37,8.43,3.32,0,4.29,3.52,3.2,0,0,0,0,0,0,0,0,0,0.71,0,0,0,0,0,0,0,0,0,0,0,0,0,0,3.21,0,0,0,0,0,0,0,0,0.55,0,0,0
58.8,62.75,2.11,9.42,8.42,4.45,0,2.14,5.58,1.22,0,0,0,0,0,0,0,0,0,0,0,0,0,0,0,0,0,0,0,0,0,0,0,0,3.29,0,0,0,0,0,0,0.14,0,0.48,0,0,0
58.5,63.17,2.13,8.85,8.47,2.18,0,2.16,5.62,1.23,0,0,0,0,0,0,0,0,0,2.3,0,0,0,0,0,0,0,0,0,0,0,0,0,0,3.31,0,0,0,0,0,0,0,0,0.58,0,0,0
62.8,62.33,1.19,9.36,8.36,4.42,0,4.26,5.54,1.22,0,0,0,0,0,0,0,0,0,0,0,0,0,0,0,0,0,0,0,0,0,0,0,0,2.47,0,0,0,0,0.13,0,0,0,0.72,0,0,0
64.3,63.54,1.17,7.97,8.22,4.35,0,3.76,5.45,1.19,0,0,0,0,0,0,0,0,0,0,0,0,0,0,0,0,0,0,0,0,0,0,0,0,3.99,0,0,0,0,0.12,0,0,0,0.24,0,0,0
61,62.4,2.09,9.38,8.48,4.4,0,2.12,6.54,0.2,0,0,0,0,0,0,0,0,0,0,0,0,0,0,0,0,0,0,0,0,0,0,0,0,4.04,0,0,0,0.11,0,0,0,0,0.24,0,0,0
59,59.61,3.02,10.69,8.54,4.43,0,2.56,6.58,0.2,0,0,0,0,0,0,0,0,0,0,0,0,0,0,0,0,0,0,0,0,0,0,0,0,4.07,0,0,0,0.11,0,0,0,0,0.19,0,0,0
59.8,57.65,4.87,10.72,8.56,4.45,0,2.57,6.6,0.2,0,0,0,0,0,0,0,0,0,0,0,0,0,0,0,0,0,0,0,0,0,0,0,0,4.08,0,0,0,0.11,0,0,0,0,0.19,0,0,0
55.2,62.3,2.09,9.35,9.4,3.49,0,2.11,6.52,0.47,0,0,0,0,0,0,0,0,0,0,0,0,0,0,0,0,0,0,0,0,0,0,0,0,4.03,0,0,0,0,0,0,0,0,0.24,0,0,0
63.2,62.2,1.19,9.34,6.77,4.41,0,4.25,5.53,1.21,0,0,0,0,0,0,0,0,0,0,0,0,0,0,0,0,0,0,0,0,0,0,0,0,4.77,0,0,0,0,0,0,0,0,0.33,0,0,0
58.9,62.54,1.19,9.4,8.5,1.13,0,4.25,6.55,0.2,0,0,0,0,0,0,0,0,0,2.26,0,0,0,0,0,0,0,0,0,0,0,0,0,0,3.5,0,0,0,0,0,0,0,0,0.48,0,0,0
63.4,62.44,2.55,9.39,8.49,1.13,0,4.24,6.54,0.4,0,0,0,0,0,0,0,0,0,1.09,0,0,0,0,0,0,0,0,0,0,0,0,0,0,3.25,0,0,0,0,0,0,0,0,0.48,0,0,0
60.4,64.73,2.07,7.42,8.38,4.35,0,2.09,6.46,0.2,0,0,0,0,0,0,0,0,0,0,0,0,0,0,0,0,0,0,0,0,0,0,0,0,3.99,0,0,0,0,0,0,0,0,0.31,0,0,0
64.6,61.31,2.18,9.24,8.31,3.83,0,5.08,3.47,3.09,0,0,0,0,0,0,0,0,0,1.55,0,0,0,0,0,0,0,0,0,0,0,0,0,0,1.58,0,0,0,0.15,0,0,0,0,0.21,0,0,0
62.5,61.25,2.23,9.19,8.31,3.76,0,4.98,6.51,0,0,0,0,0,0,0,0,0,0,2.29,0,0,0,0,0,0,0,0,0,0,0,0,0,0,1.32,0,0,0,0,0,0,0,0,0.16,0,0,0
62.3,62.33,2.65,9.36,8.36,3.63,0,2.13,6.46,1.08,0,0,0,0,0,0,0,0,0,1.88,0,0,0,0,0,0,0,0,0,0,0,0,0,0,1.67,0,0,0.26,0,0,0,0,0,0.19,0,0,0
84,67.83,0,5.04,0.97,12.06,0,0,5.77,5.8,0,0,0,0,0,0,0,0,0,0,1,0,0,0,0,0,0,0,0,0,0,0,0,0,0,0,0,1.53,0,0,0,0,0,0,0,0,0
74,64.28,0,6.91,5.82,5.98,0.83,0,6.49,2.49,0,0,0,0,0,0,0,0,0,0,4.21,0,0,0,0,0,0,0,0,0,0,0,0,0,0,0,0,2.99,0,0,0,0,0,0,0,0,0
74,62.59,0,6.54,12.79,10.28,0,0,5.87,1.93,0,0,0,0,0,0,0,0,0,0,0,0,0,0,0,0,0,0,0,0,0,0,0,0,0,0,0,0,0,0,0,0,0,0,0,0,0
85,65.86,0,4.97,8.64,6.77,0,0,6.13,5.38,0,0,0,0,0,0,0,0,0,0,1.22,0,0,0,0,0,0,0,0,0,0,0,0,0,0,0,0,1.03,0,0,0,0,0,0,0,0,0
80,68.15,0,5.42,5.64,6.96,0.85,0,5.24,5.17,0,0,0,0,0,0,0,0,0,0,1.25,0,0,0,0,0,0,0,0,0,0,0,0,0,0,0,0,1.32,0,0,0,0,0,0,0,0,0
76,66.39,0,5.9,10.99,5.64,0,0,3.06,6.38,0,0,0,0,0,0,0,0,0,0,0.61,0,0,0,0,0,0,0,0,0,0,0,0,0,0,0,0,1.03,0,0,0,0,0,0,0,0,0
82,68.41,0,3.75,10.28,2.84,0.42,0,5.14,6.43,0,0,0,0,0,0,0,0,0,0,0.92,0,0,0,0,0,0,0,0,0,0,0,0,0,0,0,0,1.81,0,0,0,0,0,0,0,0,0
86,60.39,0,5.88,13.31,6.19,0,0,6.11,6.03,0,0,0,0,0,0,0,0,0,0,0.3,0,0,0,0,0,0,0,0,0,0,0,0,0,0,0,0,1.79,0,0,0,0,0,0,0,0,0
107,63.4,0,5,7.9,4,0,0,9.4,8.9,0,0,0,0,0,0,0,0,0,0,0.1,0,0,0,0,0,0,0,0,0,0,0,0,0,0,0,0,1.3,0,0,0,0,0,0,0,0,0
98,63.9,0,5.4,5.4,4,0,0,9.6,9.1,0,0,0,0,0,0,0,0,0,0,0.1,0,0,0,0,0,0,0,0,0,0,0,0,0,0,0,0,2.5,0,0,0,0,0,0,0,0,0
91,64.33,0,5.99,10.99,0.1,0,0,11.99,4,0,0,0,0,0,0,0,0,0,0,0.1,0,0,0,0,0,0,0,0,0,0,0,0,0,0,0,0,2.5,0,0,0,0,0,0,0,0,0
96,71.38,0,2,10.41,0.3,0,0,10.81,4.6,0,0,0,0,0,0,0,0,0,0,0,0,0,0,0,0,0,0,0,0,0,0,0,0,0,0,0,0.5,0,0,0,0,0,0,0,0,0
98,64.27,0,7.98,10.48,0.1,0.1,0,12.48,3.99,0,0,0,0,0,0,0,0,0,0,0.1,0,0,0,0,0,0,0,0,0,0,0,0,0,0,0,0,0.5,0,0,0,0,0,0,0,0,0
70,75,0,4.9,5.88,0,0,0,14.22,0,0,0,0,0,0,0,0,0,0,0,0,0,0,0,0,0,0,0,0,0,0,0,0,0,0,0,0,0,0,0,0,0,0,0,0,0,0
84,0,38.94,0,0,0,0,0,0,0,0,0,0,0,0,0,0,0,0,1.07,0,0,0,58.99,0,0,0,0,0,0,0,0,0,0,0,0,0,0,0,0,0,1,0,0,0,0,0
84,0,38.05,0,0,0,0,0,0,0,0,0,0,0,0,0,0,0,0,2.01,0,0,0,57.94,0,0,0,0,0,0,0,0,0,0,0,0,0,0,0,0,0,2,0,0,0,0,0
87,0,34.97,0,0,0,0,0,0,0,0,0,0,0,0,0,0,0,0,4.98,0,0,0,55.03,0,0,0,0,0,0,0,0,0,0,0,0,0,0,0,0,0,5.02,0,0,0,0,0
80,0,35.03,0,0,0.98,0,0,0,0,0,0,0,0,0,0,0,0,0,4.03,0,0,0,54.95,0,0,0,0,0,0,0,0,0,0,0,0,0,0,0,0,0,5.01,0,0,0,0,0
88,0,34.98,0,0,1.95,0,0,0,0,0,0,0,0,0,0,0,0,0,2.95,0,0,0,55.12,0,0,0,0,0,0,0,0,0,0,0,0,0,0,0,0,0,5,0,0,0,0,0
87,0,35,0,0,3.1,0,0,0,0,0,0,0,0,0,0,0,0,0,2,0,0,0,54.92,0,0,0,0,0,0,0,0,0,0,0,0,0,0,0,0,0,4.98,0,0,0,0,0
84,0,35.01,0,0,5.02,0,0,0,0,0,0,0,0,0,0,0,0,0,0,0,0,0,54.86,0,0,0,0,0,0,0,0,0,0,0,0,0,0,0,0,0,5.11,0,0,0,0,0
86,0,35.02,0,0,0,0,0,0,0,0,0,0,0,0,0,0,0,0,4.05,0.95,0,0,54.95,0,0,0,0,0,0,0,0,0,0,0,0,0,0,0,0,0,5.03,0,0,0,0,0
81,0,34.95,0,0,0,0,0,0,0,0,0,0,0,0,0,0,0,0,2.98,2.02,0,0,55.01,0,0,0,0,0,0,0,0,0,0,0,0,0,0,0,0,0,5.04,0,0,0,0,0
81,0,35.01,0,0,0,0,0,0,0,0,0,0,0,0,0,0,0,0,2.03,2.98,0,0,55.01,0,0,0,0,0,0,0,0,0,0,0,0,0,0,0,0,0,4.97,0,0,0,0,0
82,0,34.99,0,0,0,0,0,0,0,0,0,0,0,0,0,0,0,0,0,5.02,0,0,55,0,0,0,0,0,0,0,0,0,0,0,0,0,0,0,0,0,4.99,0,0,0,0,0
78,0,33.96,0.97,0,0,0,0,0,0,0,0,0,0,0,0,0,0,0,5,0,0,0,55.03,0,0,0,0,0,0,0,0,0,0,0,0,0,0,0,0,0,5.04,0,0,0,0,0
81,0,32.95,2.06,0,0,0,0,0,0,0,0,0,0,0,0,0,0,0,5.01,0,0,0,54.93,0,0,0,0,0,0,0,0,0,0,0,0,0,0,0,0,0,5.05,0,0,0,0,0
80,0,31.93,3.04,0,0,0,0,0,0,0,0,0,0,0,0,0,0,0,5.03,0,0,0,55.01,0,0,0,0,0,0,0,0,0,0,0,0,0,0,0,0,0,4.99,0,0,0,0,0
80,0,33.07,1.95,0,0,0,0,0,0,0,0,0,0,0,0,0,0,0,2.99,2.03,0,0,54.81,0,0,0,0,0,0,0,0,0,0,0,0,0,0,0,0,0,5.15,0,0,0,0,0
76,0,35.01,0.96,0,0,0,0,0,0,0,0,0,0,0,0,0,0,0,4.97,0,0,0,54.05,0,0,0,0,0,0,0,0,0,0,0,0,0,0,0,0,0,5.01,0,0,0,0,0
80,0,35.06,0.53,0,0,0,0,0,0,0,0,0,0,0,0,0,0,0,5.49,0.53,0,0,53.86,0,0,0,0,0,0,0,0,0,0,0,0,0,0,0,0,0,4.53,0,0,0,0,0
78,0,34.97,0.54,0,0,0,0,0,0,0,0,0,0,0,0,0,0,0,4.96,0.95,0,0,54.04,0,0,0,0,0,0,0,0,0,0,0,0,0,0,0,0,0,4.54,0,0,0,0,0
79,0,34.98,0.54,0,0,0,0,0,0,0,0,0,0,0,0,0,0,0,4.56,1.48,0,0,53.98,0,0,0,0,0,0,0,0,0,0,0,0,0,0,0,0,0,4.46,0,0,0,0,0
80,0,35,0.53,0,0,0,0,0,0,0,0,0,0,0,0,0,0,0,5.48,1.05,0,0,53.95,0,0,0,0,0,0,0,0,0,0,0,0,0,0,0,0,0,3.99,0,0,0,0,0
143,50,0,0,13,0,10,0,0,0,0,0,0,0,0,0,0,0,0,22,0,0,0,0,0,0,0,0,0,0,0,5,0,0,0,0,0,0,0,0,0,0,0,0,0,0,0
129,50,0,0,13,0,10,0,0,0,0,0,0,0,0,0,0,0,0,22,0,0,0,0,0,0,0,0,5,0,0,0,0,0,0,0,0,0,0,0,0,0,0,0,0,0,0
138,50,0,0,13,2,10,0,0,0,0,0,0,0,0,0,0,0,0,20,0,0,0,0,0,0,0,0,0,0,0,5,0,0,0,0,0,0,0,0,0,0,0,0,0,0,0
116,50,0,0,13,10,10,0,0,0,0,0,0,0,0,0,0,0,0,15,0,0,0,0,0,0,0,0,2,0,0,0,0,0,0,0,0,0,0,0,0,0,0,0,0,0,0
95,65,3,1,6,0,6,0,0,0,0,0,0,0,0,0,0,0,0,19,0,0,0,0,0,0,0,0,0,0,0,0,0,0,0,0,0,0,0,0,0,0,0,0,0,0,0
132,41,0,0,33,1,6,0,0,0,0,0,0,0,0,0,0,0,0,6,0,0,0,0,0,0,0,0,0,0,0,13,0,0,0,0,0,0,0,0,0,0,0,0,0,0,0
114,45,2,0,10,0,10,0,0,0,0,0,0,0,0,0,0,0,0,33,0,0,0,0,0,0,0,0,0,0,0,0,0,0,0,0,0,0,0,0,0,0,0,0,0,0,0
110,41,0,0,6,0,33,0,0,0,0,0,0,0,0,0,0,0,0,7,0,0,0,0,0,0,0,0,13,0,0,0,0,0,0,0,0,0,0,0,0,0,0,0,0,0,0
105,45,2,1,10,2,10,0,0,0,0,0,0,0,0,0,0,0,0,10,16,0,0,0,0,0,0,0,2,0,0,2,0,0,0,0,0,0,0,0,0,0,0,0,0,0,0
120,50,0,0,15,5,10,0,0,0,0,0,0,0,0,0,0,0,0,15,0,0,0,0,0,0,0,0,0,0,0,0,0,5,0,0,0,0,0,0,0,0,0,0,0,0,0
110,52,0,0,15,0,15,0,0,0,0,0,0,0,0,0,0,0,0,15,0,0,0,0,0,0,0,0,0,0,0,0,0,0,0,0,0,0,0,0,0,0,0,3,0,0,0
82,48,0,0,13,3,13,0,0,0,0,0,0,0,0,0,0,0,0,20,0,0,0,0,0,0,0,0,0,0,0,0,0,0,0,0,0,0,0,0,0,0,0,0,3,0,0
78,64,0,7,7,6,1,0,2,5.75,0,0,0,0,0,0,0,0,0,0,4,0,0,0,0,0,0,0,0,0,0,1,0,0,1,0,0,1.25,0,0,0,0,0,0,0,0,0
78,63.5,0,7,8,5,1,0,2.6,5.7,0,0,0,0,0,0,0,0,0,0,3.3,0,0,0,0,0,0,0,0,0,0,1.25,0,0,1,0,0,1.65,0,0,0,0,0,0,0,0,0
77,66.5,0,7.5,6,6,0,0,4,5,0,0,0,0,0,0,0,0,0,0,2.5,0,0,0,0,0,0,0,0,0,0,1,0,0,0.5,0,0,1,0,0,0,0,0,0,0,0,0
77,67,0,7.5,6,6,0,0,4,5,0,0,0,0,0,0,0,0,0,0,2.5,0,0,0,0,0,0,0,0,0,0,1,0,0,0,0,0,1,0,0,0,0,0,0,0,0,0
76,65,0,7.2,8,4,2,0,3,5.6,0,0,0,0,0,0,0,0,0,0,2.5,0,0,0,0,0,0,0,0,0,0,1,0,0,0,0,0,1.7,0,0,0,0,0,0,0,0,0
76,65.4,0,7.4,7.8,4.7,0.8,0,4.2,5,0,0,0,0,0,0,0,0,0,0,1.8,0,0,0,0,0,0,0,0,0,0,1.1,0,0,0,0,0,1.8,0,0,0,0,0,0,0,0,0
80,64.3,0,7.4,8,5.8,0.6,0,4.2,5.45,0,0,0,0,0,0,0,0,0,0,1.7,0,0,0,0,0,0,0,0,0,0,0.75,0,0,0,0,0,1.8,0,0,0,0,0,0,0,0,0
78,66,0,7.4,5,5,0.6,0,4.5,5.5,0,0,0,0,0,0,0,0,0,0,3,0,0,0,0,0,0,0,0,0,0,0.5,0,0,0,0,0,2.5,0,0,0,0,0,0,0,0,0
78,66.5,0,7.4,6.5,2.5,0.6,0,4.5,5.5,0,0,0,0,0,0,0,0,0,0,3.5,0,0,0,0,0,0,0,0,0,0,1,0,0,0,0,0,2,0,0,0,0,0,0,0,0,0
79,66.5,0,7.7,7,1,0.6,0,4.3,5.9,0,0,0,0,0,0,0,0,0,0,4,0,0,0,0,0,0,0,0,0,0,1,0,0,0,0,0,2,0,0,0,0,0,0,0,0,0
79,66.5,0,7.4,7,1,0.6,0,4.3,5.9,0,0,0,0,0,0,0,0,0,0,4,0,0,0,0,0,0,0,0,0,0,1.3,0,0,0,0,0,2,0,0,0,0,0,0,0,0,0
80,65.8,0,8,5.5,0,0.6,0,4.3,6.3,0,0,0,0,0,0,0,0,0,0,6,0,0,0,0,0,0,0,0,0,0,1,0,0,0,0,0,2.5,0,0,0,0,0,0,0,0,0
80,66.3,0,7.7,4.5,4.5,0,0,4.6,6,0,0,0,0,0,0,0,0,0,0,3.2,0,0,0,0,0,0,0,0,0,0,0.7,0,0,0,0,0,2.5,0,0,0,0,0,0,0,0,0
81,66.1,0,7.6,4.7,4.7,0.2,0,4.7,5.6,0,0,0,0,0,0,0,0,0,0,3.2,0,0,0,0,0,0,0,0,0,0,0.7,0,0,0,0,0,2.5,0,0,0,0,0,0,0,0,0
75,66,0,7.2,8,6,0,0,6.5,2.5,0,0,0,0,0,0,0,0,0,0,1,0,0,0,0,0,0,0,0,0,0,1,0,0,0,0,0,1.8,0,0,0,0,0,0,0,0,0
75,65.8,0,7.5,8,6,0,0,6.5,2.5,0,0,0,0,0,0,0,0,0,0,1,0,0,0,0,0,0,0,0,0,0,1,0,0,0,0,0,1.7,0,0,0,0,0,0,0,0,0
76,67,0,7.5,5,3.5,0,0,6,3.5,0,0,0,0,0,0,0,0,0,0,4.2,0,0,0,0,0,0,0,0,0,0,0.8,0,0,0,0,0,2.5,0,0,0,0,0,0,0,0,0
77,67.3,0,7.4,5.5,5.5,0,0,5.8,3.7,0,0,0,0,0,0,0,0,0,0,2,0,0,0,0,0,0,0,0,0,0,0.8,0,0,0,0,0,2,0,0,0,0,0,0,0,0,0
78,66.4,0,7.5,5.6,5.6,0,0,5.7,3.8,0,0,0,0,0,0,0,0,0,0,2.3,0,0,0,0,0,0,0,0,0,0,0.9,0,0,0,0,0,2.2,0,0,0,0,0,0,0,0,0
128,0,0,0,0,0,0,0,0,0,0,0,0,0,0,0,0,0,0,5,0,0,0,66.5,0,0,0,0,0,0,0,0,0,0,0,0,0,0,0,0,0,28.5,0,0,0,0,0
90.8,63.96,4.97,11.97,0.02,0.05,0,0,15.93,1,0,0,0,0,0,0,0,0,0,0,0,0,0,0,0,0,0,0,0,0,0,0,0,0,0,0,0,0,0,0.1,0,2,0,0,0,0,0
83.4,63.96,5.96,12.08,0.02,0.05,0,0,15.43,0.8,0,0,0,0,0,0,0,0,0,0,0,0,0,0,0,0,0,0,0,0,0,0,0,0,0,0,0,0,0,0.1,0,1.6,0,0,0,0,0
84.5,63.99,8.93,12.38,0.02,0.05,0,0,13.93,0.2,0,0,0,0,0,0,0,0,0,0,0,0,0,0,0,0,0,0,0,0,0,0,0,0,0,0,0,0,0,0.1,0,0.4,0,0,0,0,0
90.8,63.97,9.93,10.48,0.02,0.05,0,0,12.43,1,0,0,0,0,0,0,0,0,0,0,0,0,0,0,0,0,0,0,0,0,0,0,0,0,0,0,0,0,0,0.12,0,2,0,0,0,0,0
75.5,64.83,7.94,9.57,0.02,0.06,0,0,13.3,0.49,0,0,0,0,0,0,0,0,0,0,0,0,0,0,0,0,0,0,0,0,0,0,0,0,0,0,0,0,0,0.1,0,3.69,0,0,0,0,0
80.5,64.86,4,11.55,0.02,0.06,0,0,15.26,0.5,0,0,0,0,0,0,0,0,0,0,0,0,0,0,0,0,0,0,0,0,0,0,0,0,0,0,0,0,0,0.1,0,3.65,0,0,0,0,0
85.9,63.94,3.97,12.96,0.02,0.1,0,0,14.42,0.5,0,0,0,0,0,0,0,0,0,0,0,0,0,0,0,0,0,0,0,0,0,0,0,0,0,0,0,0,0,0.1,0,3.99,0,0,0,0,0
81.1,61.18,6.96,12.47,0.02,0.04,0,0,15.63,0.6,0,0,0,0,0,0,0,0,0,0,0,0,0,0,0,0,0,0,0,0,0,0,0,0,0,0,0,0,0,0.1,0,3,0,0,0,0,0
83.3,65.09,0,13.81,0,0,0,0,19.72,0,0,0,0,0,0,0,0,0,0,0,0,0,0,0,0,0,0,0.39,0,0,0,0,0,0,0,0,0,0,0,0,0,0.99,0,0,0,0,0
60,65.23,6.2,11.1,2.2,0.32,0,12.1,0,2.7,0,0,0,0,0,0,0,0,0,0,0,0,0,0,0,0,0,0,0,0,0,0,0,0,0,0,0,0,0.05,0.1,0,0,0,0,0,0,0
77.7,65.23,8.2,9.1,2.2,0.32,0,2.3,9.8,2.7,0,0,0,0,0,0,0,0,0,0,0,0,0,0,0,0,0,0,0,0,0,0,0,0,0,0,0,0,0.05,0.1,0,0,0,0,0,0,0
77.1,67.7,0,0.5,2.1,12.8,0,0,3.4,6.3,0,0,0,0,0,0,0,0,0,0,0,0,0,0,0,0,0,0,2.3,0,0,0,0,0,0,0,0,4.9,0,0,0,0,0,0,0,0,0
75.7,67.7,0,0.5,2.1,12.8,0,0,3.4,6.3,0,0,0,0,0,0,0,0,0,0,0,0,0,0,0,0,0,0,0,0,0,0,0,0,0,0,0,4.9,0,0,0,0,0,2.3,0,0,0
75.5,57.9,0,0.4,8.3,16.1,2.1,0,3.1,3.3,0,0,0,0,0,0,0,0,0,0,0,0,0,0,0,0,0,0,0,0,0,0,0,0,2.1,0,0,6.7,0,0,0,0,0,0,0,0,0
77.8,65.3,0.8,0.4,6.5,12.6,0,0,3.3,6.2,0,0,0,0,0,0,0,0,0,0,0,0,0,0,0,0,0,0,0,0,0,0,0,0,0,0,0,4.9,0,0,0,0,0,0,0,0,0
75,64,0,5,4,13,0,1.5,8.5,0,0,0,0,0,0,0,0,0,0,2,0,0,0,0,0,0,0,0,0,0,0,0,0,0,0,0,0,2,0,0,0,0,0,0,0,0,0
80,64,0,5,0,17,0,3,7,0,0,0,0,0,0,0,0,0,0,0,0,0,0,0,0,0,0,0,0,0,0,0,0,0,0,0,0,4,0,0,0,0,0,0,0,0,0
85,64,0,5,0,17,0,1.5,8.5,0,0,0,0,0,0,0,0,0,0,0,0,0,0,0,0,0,0,0,0,0,0,0,0,0,0,0,0,4,0,0,0,0,0,0,0,0,0
81,64,0,5,4,13,0,1.5,8.5,0,0,0,0,0,0,0,0,0,0,0,0,0,0,0,0,0,0,0,0,0,0,0,0,2,0,0,0,2,0,0,0,0,0,0,0,0,0
98,62,0,5,0,14,0,0.5,12.5,2,0,0,0,0,0,0,0,0,0,0,0,0,0,0,0,0,0,0,0,0,0,0,0,0,0,0,0,4,0,0,0,0,0,0,0,0,0
90,64.32,0,8.15,4.91,2.94,0.22,0,12.34,2.66,0,0,0,0,0,0,0,0,0,0,3.12,0,0,0,0,0,0,0,0,0,0,0,0,0,0,0,0,1.34,0,0,0,0,0,0,0,0,0
90.3,63.97,0,8.28,5.71,2.93,0.21,0,11.93,2.79,0,0,0,0,0,0,0,0,0,0,3.11,0,0,0,0,0,0,0,0,0,0,0,0,0,0,0,0,1.07,0,0,0,0,0,0,0,0,0
90,63.56,0,8.14,5.72,2.94,0.3,0,12.43,2.45,0,0,0,0,0,0,0,0,0,0,2.86,0,0,0,0,0,0,0,0,0,0,0,0,0,0,0,0,1.6,0,0,0,0,0,0,0,0,0
90.3,62.5,0,8.13,5.76,2.95,0.04,0,12.14,2.46,0,0,0,0,0,0,0,0,0,0,4.41,0,0,0,0,0,0,0,0,0,0,0,0,0,0,0,0,1.61,0,0,0,0,0,0,0,0,0
90.5,63.12,0,8.33,5.35,2.6,0.04,0,12.31,2.43,0,0,0,0,0,0,0,0,0,0,4.42,0,0,0,0,0,0,0,0,0,0,0,0,0,0,0,0,1.4,0,0,0,0,0,0,0,0,0
47,62.94,0,6.56,11.86,18.64,0,0,0,0,0,0,0,0,0,0,0,0,0,0,0,0,0,0,0,0,0,0,0,0,0,0,0,0,0,0,0,0,0,0,0,0,0,0,0,0,0
42,70.28,9.36,8.95,2.91,3.14,1.15,0,4.21,0,0,0,0,0,0,0,0,0,0,0,0,0,0,0,0,0,0,0,0,0,0,0,0,0,0,0,0,0,0,0,0,0,0,0,0,0,0
46,74.74,5.31,6.24,3.79,3.53,1.25,0,5.14,0,0,0,0,0,0,0,0,0,0,0,0,0,0,0,0,0,0,0,0,0,0,0,0,0,0,0,0,0,0,0,0,0,0,0,0,0,0
46,61.04,3.7,10.1,11.17,11.47,2.52,0,0,0,0,0,0,0,0,0,0,0,0,0,0,0,0,0,0,0,0,0,0,0,0,0,0,0,0,0,0,0,0,0,0,0,0,0,0,0,0
42,62.24,4.48,11.01,12.37,8.89,0,0,1.01,0,0,0,0,0,0,0,0,0,0,0,0,0,0,0,0,0,0,0,0,0,0,0,0,0,0,0,0,0,0,0,0,0,0,0,0,0,0
50,69.77,0,9.92,0.09,14.21,5.88,0,0,0,0,0,0,0,0,0,0,0,0,0,0.13,0,0,0,0,0,0,0,0,0,0,0,0,0,0,0,0,0,0,0,0,0,0,0,0,0,0
45,60.95,3.99,9.98,12.54,12.54,0,0,0,0,0,0,0,0,0,0,0,0,0,0,0,0,0,0,0,0,0,0,0,0,0,0,0,0,0,0,0,0,0,0,0,0,0,0,0,0,0
41,54.36,7.23,12.65,13.89,10.55,0,0,1.32,0,0,0,0,0,0,0,0,0,0,0,0,0,0,0,0,0,0,0,0,0,0,0,0,0,0,0,0,0,0,0,0,0,0,0,0,0,0
38,77.63,11.17,3.81,0.64,1.38,1.82,0,2.93,0.62,0,0,0,0,0,0,0,0,0,0,0,0,0,0,0,0,0,0,0,0,0,0,0,0,0,0,0,0,0,0,0,0,0,0,0,0,0
48,72.07,2.87,8.89,0.83,9.38,2.21,0,1.18,0.64,0,0,0,0,0,0,0,0,0,0,1.93,0,0,0,0,0,0,0,0,0,0,0,0,0,0,0,0,0,0,0,0,0,0,0,0,0,0
38,77.65,15.21,1.04,0.62,0.67,0,0,3.82,0.99,0,0,0,0,0,0,0,0,0,0,0,0,0,0,0,0,0,0,0,0,0,0,0,0,0,0,0,0,0,0,0,0,0,0,0,0,0
43,74.1,16.45,1.56,0.79,1.14,0,1.06,0.51,4.39,0,0,0,0,0,0,0,0,0,0,0,0,0,0,0,0,0,0,0,0,0,0,0,0,0,0,0,0,0,0,0,0,0,0,0,0,0
36,70.44,8.53,10.49,2.59,6.4,0,0,0,0.42,0,0,0,0,0,0,0,0,0,0,1.13,0,0,0,0,0,0,0,0,0,0,0,0,0,0,0,0,0,0,0,0,0,0,0,0,0,0
69,58.93,1.71,7.92,6.82,3.41,0,16.82,1.35,1.27,0,0,0,0,0,0,0,0,0,0,0,0,0,0,0,0,0,0,0,0,0,0,0,0,0,0,0,1.21,0,0,0,0,0,0.56,0,0,0
71,58.91,1.89,7.57,6.82,3.41,0,16.82,1.54,1.27,0,0,0,0,0,0,0,0,0,0,0,0,0,0,0,0,0,0,0,0,0,0,0,0,0,0,0,1.21,0,0,0,0,0,0.56,0,0,0
65,61.31,2.62,7.89,6.65,0,0,12.85,1.77,2.91,0,0,0,0,0,0,0,0,0,0,1.47,0,0,0,0,0,0,0,0.62,0,0,0,0,0,1.91,0,0,0,0,0,0,0,0,0,0,0,0
64,61.67,2.65,7.22,6.7,0,0,12.93,1.88,2.93,0,0,0,0,0,0,0,0,0,0,1.48,0,0,0,0,0,0,0,0.62,0,0,0,0,0,1.92,0,0,0,0,0,0,0,0,0,0,0,0
65,69.77,0,6.17,4.6,4.95,0,8.88,1.99,2.1,0,0,0,0,0,0,0,0,0,0,0,0,0,0,0,0,0,0,0,0,0,0,0,0,0,0,0,1.25,0,0,0,0,0,0,0.29,0,0
65,69.73,0,6.17,4.58,4.94,0,8.86,2.09,2.09,0,0,0,0,0,0,0,0,0,0,0,0,0,0,0,0,0,0,0,0,0,0,0,0,0,0,0,1.25,0,0,0,0,0,0,0.29,0,0
66,69.65,0,6.16,4.58,4.94,0,8.86,2.18,2.09,0,0,0,0,0,0,0,0,0,0,0,0,0,0,0,0,0,0,0,0,0,0,0,0,0,0,0,1.25,0,0,0,0,0,0,0.29,0,0
69,64.39,2.12,6.2,0,0,0,17.27,2.38,4.56,0,0,0,0,0,0,0,0,0,0.91,0,0,0,0,0,0,0,0,0.57,0,0,0,0,0,1,0,0,0.6,0,0,0,0,0,0,0,0,0
73,65.28,0,7.88,0,0,0,17.51,2.51,4.62,0,0,0,0,0,0,0,0,0,0,0,0,0,0,0,0,0,0,0.58,0,0,0,0,0,1.01,0,0,0.61,0,0,0,0,0,0,0,0,0
66.5,69.14,0,2.87,0,3.34,0.88,18.21,2.55,1.36,0,0,0,0,0,0,0,0,0,0,0,0,0,0,0,0,0,0,0,0,0,0,0,0,0,0,0,1.19,0,0,0,0,0,0.46,0,0,0
65,68.5,0,3.46,0,3.35,0.88,18.3,2.46,1.38,0,0,0,0,0,0,0,0,0,0,0,0,0,0,0,0,0,0,0,0,0,0,0,0,0,0,0,1.2,0,0,0,0,0,0.47,0,0,0
65,68.69,0,3.47,0,3.37,0.88,18.35,2.67,1.38,0,0,0,0,0,0,0,0,0,0,0,0,0,0,0,0,0,0,0,0,0,0,0,0,0,0,0,1.19,0,0,0,0,0,0,0,0,0
64,65.36,0.53,7.64,0,0,0,17.39,2.99,1.44,0,0,0,0,0,0,0,0,0,0,2.03,0,0,0,0,0,0,0,0.47,0,0,0,0,0,1.16,0,0,0.5,0,0,0,0,0,0.49,0,0,0
63,64.92,0,7.62,0,3.73,0,16.9,2.98,1.44,0,0,0,0,0,0,0,0,0,0,0,0,0,0,0,0,0,0,0.46,0,0,0,0,0,1.16,0,0,0.5,0,0,0,0,0,0,0.29,0,0
63,64.97,0,7.56,0,3.74,0,16.52,3.09,1.44,0,0,0,0,0,0,0,0,0,0,0,0,0,0,0,0,0,0,0.46,0,0,0,0,0,1.93,0,0,0,0,0,0,0,0,0,0.29,0,0
64,64.1,3.66,7.67,10.78,0,0,7.68,2.91,1.45,0,0,0,0,0,0,0,0,0,0,0,0,0,0,0,0,0,0,0,0,0,0,0,0,0,0,0,1.26,0,0,0,0,0,0.49,0,0,0
63,64.25,3.66,7.7,10.06,0,0,7.71,3.01,1.45,0,0,0,0,0,0,0,0,0,0,0,0,0,0,0,0,0,0,0,0,0,0,0,0,1.17,0,0,0.5,0,0,0,0,0,0.49,0,0,0
63,66.57,0,7.84,10.23,0,0,8.5,3.18,1.48,0,0,0,0,0,0,0,0,0,0,0,0,0,0,0,0,0,0,0,0,0,0,0,0,1.19,0,0,0.51,0,0,0,0,0,0.5,0,0,0
107,0,0,0,0,3,0,0,0,0,0,0,0,0,0,0,0,0,0,20.7,0,0,0,46,0,0,0.3,0,0,0,0,0,0,0,0,0,0,0,0,0,0,30,0,0,0,0,0
107,0,0,0,0,3,0,0,0,0,0,0,0,0,0,0,0,0,0,21,0,0,0,45,0,0,1,0,0,0,0,0,0,0,0,0,0,0,0,0,0,30,0,0,0,0,0
107,0,0,0,0,3,0,0,0,0,0,0,0,0,0,0,0,0,0,21.7,0,0,0,45,0,0,0.3,0,0,0,0,0,0,0,0,0,0,0,0,0,0,30,0,0,0,0,0
105,0,0,0,0,2,0,0,0,0,0,0,0,0,0,0,0,0,0,22.9,0,0,0,45,0,0,0.1,0,0,0,0,0,0,0,0,0,0,0,0,0,0,30,0,0,0,0,0
110,0,0,0,0,3,0,0,0,0,0,0,0,0,0,0,0,0,0,18,0,0,0,46,0,0,2,0,0,0,0,0,0,0,0,0,0,0,0,0,0,31,0,0,0,0,0
105,0,0,0,0,3,0,0,0,0,0,0,0,0,0,0,0,0,0,19.5,0,0,0,46,0,0,0.5,0,0,0,0,0,0,0,0,0,0,0,0,0,0,31,0,0,0,0,0
108,0,0,0,0,1,0,0,0,0,0,0,0,0,0,0,0,0,0,21,0,0,0,46,0,0,1,0,0,0,0,0,0,0,0,0,0,0,0,0,0,31,0,0,0,0,0
111,0,0,0,0,0.5,0,0,0,0,0,0,0,0,0,0,0,0,0,21.5,0.5,0,0,46,0,0,0.5,0,0,0,0,0,0,0,0,0,0,0,0,0,0,31,0,0,0,0,0
108,0,0,0,0,3,0,0,0,0,0,0,0,0,0,0,0,0,0,19,0,0,0,45,0,0,1,0,0,0,0,0,0,0,0,0,0,0,0,0,0,32,0,0,0,0,0
110,0,0,0,0,2,0,0,0,0,0,0,0,0,0,0,0,0,0,20,0,0,0,45,0,0,1,0,0,0,0,0,0,0,0,0,0,0,0,0,0,32,0,0,0,0,0
111,0,0,0,0,0.5,0,0,0,0,0,0,0,0,0,0,0,0,0,22,0,0,0,45,0,0,0.5,0,0,0,0,0,0,0,0,0,0,0,0,0,0,32,0,0,0,0,0
111,0,0,0,0,0.5,0,0,0,0,0,0,0,0,0,0,0,0,0,21.5,0.5,0,0,45,0,0,0.5,0,0,0,0,0,0,0,0,0,0,0,0,0,0,32,0,0,0,0,0
117,0,0,0,0,3,0,0,0,0,0,0,0,0,0,0,0,0,0,11,0,0,0,54,0,0,2,0,0,0,0,0,0,0,0,0,0,0,0,0,0,30,0,0,0,0,0
125,0,0,0,0,1,0,0,0,0,0,0,0,0,0,0,0,0,0,11,0,0,0,60,0,0,0,0,0,0,0,0,0,0,0,0,0,0,0,0,0,28,0,0,0,0,0
113,0,0,0,0,1,0,0,0,0,0,0,0,0,0,0,0,0,0,21,0,0,0,45,0,0,0,0,0,0,0,0,0,0,0,0,0,0,0,0,0,33,0,0,0,0,0
109,0,0,0,0,1,0,0,0,0,0,0,0,0,0,0,0,0,0,23,0,0,0,41,0,0,0,0,0,0,0,0,0,0,0,0,0,0,0,0,0,35,0,0,0,0,0
66,0,0,0,0,0,9.76,0,0,0,0,0,0,0,0,0,0,0,0,18.38,0,0,0,0,0,9.37,0,0,0,0,0,0,0,0,0,0,0,0,0,0,0,26.35,32.91,0,0,0,3.23
76,0,0,0,0,0,10.47,0,0,0,0,0,0,0,0,0,0,0,0,9.87,0,0,0,0,0,0,0,0,0,0,0,0,0,0,0,0,0,0,0,0,0,33.95,35.32,0,0,0,10.39
72.7,0,0,0,0,0,10.16,0,0,0,0,0,0,0,0,0,0,0,0,9.57,0,0,0,0,0,9.75,0,0,0,0,0,0,0,0,0,0,0,0,0,0,0,32.92,34.24,0,0,0,3.36
74.8,0,0,0,0,0,13.71,0,0,0,0,0,0,0,0,0,0,0,0,25.83,0,0,0,0,0,0,0,0,0,0,0,0,0,0,0,0,0,0,0,0,0,29.63,30.83,0,0,0,0
64.5,0,0,0,0,0,10.42,0,0,0,0,0,0,0,0,0,0,0,0,13.75,0,0,0,0,0,5,0,0,0,0,0,0,0,0,0,0,0,0,0,0,0,25.9,32.52,0,0,0,12.41
62,0,0,0,0,0,12.81,0,0,0,0,0,0,0,0,0,0,0,0,18.57,0,0,0,0,0,4.73,0,0,0,0,0,0,0,0,0,0,0,0,0,0,0,26.62,30.75,0,0,0,6.52
62,0,0,0,0,0,15.93,0,0,0,0,0,0,0,0,0,0,0,0,10,0,0,0,0,0,0,0,0,0,0,0,0,0,0,0,0,0,0,0,0,0,28.68,31.34,0,0,0,14.05
62,0,0,0,0,0,9.99,0,0,0,0,0,0,0,0,0,0,0,0,18.83,0,0,0,0,0,4.8,0,0,0,0,0,0,0,0,0,0,0,0,0,0,0,26.99,29.48,0,0,0,9.91
62,0,0,0,0,0,14.96,0,0,0,0,0,0,0,0,0,0,0,0,18.79,0,0,0,0,0,0,0,0,0,0,0,0,0,0,0,0,0,0,0,0,0,26.93,29.43,0,0,0,9.89
62,0,0,0,0,0,19.22,0,0,0,0,0,0,0,0,0,0,0,0,18.1,0,0,0,0,0,0,0,0,0,0,0,0,0,0,0,0,0,0,0,0,0,31.14,28.36,0,0,0,3.18
62,0,0,0,0,0,19.81,0,0,0,0,0,0,0,0,0,0,0,0,9.33,0,0,0,0,0,9.51,0,0,0,0,0,0,0,0,0,0,0,0,0,0,0,32.12,29.23,0,0,0,0
62,0,0,0,0,0,10.68,0,0,0,0,0,0,0,0,0,0,0,0,10.06,0,0,0,0,0,0,0,0,0,0,0,0,0,0,0,0,0,0,0,0,0,34.6,27.01,0,0,0,17.65
68,0,0,0,0,0,14.57,0,0,0,0,0,0,0,0,0,0,0,0,18.3,0,0,0,0,0,4.66,0,0,0,0,0,0,0,0,0,0,0,0,0,0,0,31.48,24.57,0,0,0,6.42
75,0,0,0,0,0,14.66,0,0,0,0,0,0,0,0,0,0,0,0,18.41,0,0,0,0,0,9.38,0,0,0,0,0,0,0,0,0,0,0,0,0,0,0,26.38,24.71,0,0,0,6.46
65,0,0,0,0,0,5.1,0,0,0,0,0,0,0,0,0,0,0,0,19.21,0,0,0,0,0,9.79,0,0,0,0,0,0,0,0,0,0,0,0,0,0,0,27.55,21.49,0,0,0,16.86
76,0,0,0,0,0,14.49,0,0,0,0,0,0,0,0,0,0,0,0,18.2,0,0,0,0,0,9.27,0,0,0,0,0,0,0,0,0,0,0,0,0,0,0,31.29,20.36,0,0,0,6.39
101,65,0,9.5,6.4,0,0,0,15.6,3.4,0,0,0,0,0,0,0,0,0,0,0,0,0,0,0,0,0,0,0,0,0,0,0,0,0,0,0,0,0,0.1,0,0,0,0,0,0,0
102,64.33,0,10.12,6.41,0,0,0,15.63,3.41,0,0,0,0,0,0,0,0,0,0,0,0,0,0,0,0,0,0,0,0,0,0,0,0,0,0,0,0,0,0.1,0,0,0,0,0,0,0
102,63.53,0,10.82,6.41,0,0,0,15.73,3.41,0,0,0,0,0,0,0,0,0,0,0,0,0,0,0,0,0,0,0,0,0,0,0,0,0,0,0,0,0,0.1,0,0,0,0,0,0,0
102,62.6,0,11.5,6.5,0,0,0,15.8,3.5,0,0,0,0,0,0,0,0,0,0,0,0,0,0,0,0,0,0,0,0,0,0,0,0,0,0,0,0,0,0.1,0,0,0,0,0,0,0
103,61.16,0,11.61,6.51,0,0,0,16.02,3.5,0,0,0,0,0,0,0,0,0,0,0,0,0,0,0,0,0,0,0,0,0,0,0,0,0,0,0,1.1,0,0.1,0,0,0,0,0,0,0
98,64.9,0,11,6,0,0,0,16,2,0,0,0,0,0,0,0,0,0,0,0,0,0,0,0,0,0,0,0,0,0,0,0,0,0,0,0,0,0,0.1,0,0,0,0,0,0,0
91,64.9,0,13,6,0,0,0,14,2,0,0,0,0,0,0,0,0,0,0,0,0,0,0,0,0,0,0,0,0,0,0,0,0,0,0,0,0,0,0.1,0,0,0,0,0,0,0
99,64.9,0,9,3,0,0,0,18,2,0,0,0,0,0,0,0,0,0,0,0,0,0,0,0,0,0,0,0,0,0,0,0,0,0,0,0,3,0,0.1,0,0,0,0,0,0,0
96,64.9,0,11,3,0,0,0,14,4,0,0,0,0,0,0,0,0,0,0,0,0,0,0,0,0,0,0,0,0,0,0,0,0,0,0,0,3,0,0.1,0,0,0,0,0,0,0
101,64.9,0,9,3,0,0,0,16,4,0,0,0,0,0,0,0,0,0,0,0,0,0,0,0,0,0,0,0,0,0,0,0,0,0,0,0,3,0,0.1,0,0,0,0,0,0,0
79,64,0,5,2,13,0,1.5,8.5,0,0,0,0,0,0,0,0,0,0,0,2,0,0,0,0,0,0,0,0,0,0,0,0,0,0,0,0,4,0,0,0,0,0,0,0,0,0
77,65,0,6,1.5,14,0,2,6.5,1,0,0,0,0,0,0,0,0,0,0,0,0,0,0,0,0,0,0,0,0,0,0,0,0,0,0,0,4,0,0,0,0,0,0,0,0,0
83,65,0,3,1,15,0,1,9,1,0,0,0,0,0,0,0,0,0,0,0,0,0,0,0,0,0,0,0,0,0,0,0,0,0,0,0,5,0,0,0,0,0,0,0,0,0
77,63,0,4,2,18,0,1,8,0,0,0,0,0,0,0,0,0,0,0,0,0,0,0,0,0,0,0,0,0,0,0,0,0,0,0,0,4,0,0,0,0,0,0,0,0,0
74,64,0,5,4,13,0,1.5,8.5,0,0,0,0,0,0,0,0,0,0,0,0,0,0,0,0,0,0,0,0,0,0,0,0,0,0,0,0,2,0,0,0,0,0,0,2,0,0
89,64,0,5,1.5,12,0,0.5,11,1.5,0,0,0,0,0,0,0,0,0,0,0,0,0,0,0,0,0,0,0,0,0,0,0,0,0,0,0,4.5,0,0,0,0,0,0,0,0,0
75,64,0,5,1.5,12,0,1,12.5,0,0,0,0,0,0,0,0,0,0,0,0,0,0,0,0,0,0,0,0,0,0,0,0,0,0,0,0,4,0,0,0,0,0,0,0,0,0
76,63,0,9,0,13,2,1.5,8.5,0,0,0,0,0,0,0,0,0,0,0,0,0,0,0,0,0,0,0,0,0,0,0,0,0,0,0,0,3,0,0,0,0,0,0,0,0,0
74,64,0,2,4,17,0,1,6,1.5,0,0,0,0,0,0,0,0,0,0,0,0,0,0,0,0,0,0,0,0,0,0,0,0,0,0,0,4.5,0,0,0,0,0,0,0,0,0
86,66,0,9,6,0,0,0,17,0,0,0,0,0,0,0,0,0,0,0,0,0,0,0,0,0,0,0,0,0,0,0,0,0,0,0,0,2,0,0,0,0,0,0,0,0,0
97,67,0,6,8,0,0,0,13,4,0,0,0,0,0,0,0,0,0,0,0,0,0,0,0,0,0,0,0,0,0,0,0,0,2,0,0,0,0,0,0,0,0,0,0,0,0
89,74,0,5,6,0,0,0,11,4,0,0,0,0,0,0,0,0,0,0,0,0,0,0,0,0,0,0,0,0,0,0,0,0,0,0,0,0,0,0,0,0,0,0,0,0,0
107,63,0,10,5,0,0,0,10,10,0,0,0,0,0,0,0,0,0,0,0,0,0,0,0,0,0,0,0,0,0,0,0,0,0,0,0,2,0,0,0,0,0,0,0,0,0
98,64.2,0,8,10.5,0.1,0.1,0,12.5,4,0,0,0,0,0,0,0,0,0,0,0.1,0,0,0,0,0,0,0,0,0,0,0,0,0,0,0,0,0.5,0,0,0,0,0,0,0,0,0
105,61,0,9,7,0,4,0,16,3,0,0,0,0,0,0,0,0,0,0,0,0,0,0,0,0,0,0,0,0,0,0,0,0,0,0,0,0,0,0,0,0,0,0,0,0,0
76,74,0,4,8,0,0,0,11,2,0,0,0,0,0,0,0,0,0,0,0,0,0,0,0,0,0,0,0,0,0,0,0,0,0,0,0,1,0,0,0,0,0,0,0,0,0
99,64,0,7,7,0,2,0,14,4,0,0,0,0,0,0,0,0,0,0,0,0,0,0,0,0,0,0,0,0,0,0,0,0,0,0,0,2,0,0,0,0,0,0,0,0,0
94,64,0,7,7,5,0,0,13,3,0,0,0,0,0,0,0,0,0,0,0,0,0,0,0,0,0,0,0,0,0,0,0,0,0,0,0,1,0,0,0,0,0,0,0,0,0
87,64,3,6,6,2,1,0,13,2,0,0,0,0,0,0,0,0,0,0,1,0,0,0,0,0,0,0,0,0,0,0,0,0,0,0,0,2,0,0,0,0,0,0,0,0,0
101,60,0,10,5,1,2,0,17.5,1,0,0,0,0,0,0,0,0,0,0,2,0,0,0,0,0,0,0,0,0,0,0,0,0,0,0,0,1.5,0,0,0,0,0,0,0,0,0
91,64.8,0,5,12.9,0.3,0,0,13,3,0,0,0,0,0,0,0,0,0,0,0,0,0,0,0,0,0,0,0,0,0,0,0,0,0.5,0,0,0.5,0,0,0,0,0,0,0,0,0
107,63,0,7,7,0,0,0,10,10,0,0,0,0,0,0,0,0,0,0,0,0,0,0,0,0,0,0,0,0,0,0,0,0,0,0,0,3,0,0,0,0,0,0,0,0,0
97,80.01,0,0,0,10.04,0,0,9.95,0,0,0,0,0,0,0,0,0,0,0,0,0,0,0,0,0,0,0,0,0,0,0,0,0,0,0,0,0,0,0,0,0,0,0,0,0,0
102,0,0,0,0,0,13.66,0,0,0,0,0,0,0,0,0,0,0,0,12.88,0,0,0,0,0,0,0,0,0,0,0,0,0,0,0,0,0,0,0,0,28.2,0,40.38,4.88,0,0,0
102,0,0,5.01,0,0,13.71,0,0,0,0,0,0,0,0,0,0,0,0,12.81,0,0,0,0,0,0,0,0,0,0,0,0,0,0,0,0,0,0,0,0,28.03,0,40.44,0,0,0,0
112.5,0,0,5.01,0,0,13.91,0,0,0,0,0,0,0,0,0,0,0,0,13.21,0,0,0,0,0,0,0,0,0,0,0,0,0,0,0,0,0,0,0,0,16.72,0,41.14,10.01,0,0,0
98.3,1,0,1,0,0,14.31,0,0,0,0,0,0,0,0,0,0,0,0,13.41,0,0,0,0,0,0,0,0,0,0,0,0,0,0,0,0,0,0,0,0,26.03,0,42.25,2,0,0,0
121,1.5,0,2.49,0,0,13.96,0,0,0,0,0,0,0,0,0,0,0,0,13.36,0,0,0,0,0,0,0,0,0,0,0,0,0,0,0,0,0,0,0,0,25.42,0,41.28,1.99,0,0,0
120,0.5,0,2,4.4,0,9.3,0,0,0,0,0,0,0,0,0,0,0,0,13.1,0,0,0,0,0,0,0,0,0,0,0,0,0,0,0,0,0,0,0,0,25.4,0,41.4,3.9,0,0,0
114,0.5,0,2,8.2,0,5.5,0,0,0,0,0,0,0,0,0,0,0,0,13.1,0,0,0,0,0,0,0,0,0,0,0,0,0,0,0,0,0,0,0,0,25.4,0,41.4,3.9,0,0,0
114,1,0,1,0,0,14.31,0,0,0,0,0,0,0,0,0,0,0,0,13.41,0,0,0,0,0,0,0,0,0,0,1.5,0,0,0,0,0,0,0,0,0,26.03,0,42.25,0.5,0,0,0
118,1,0,4.49,0,0,13.87,0,0,0,0,0,0,0,0,0,0,0,0,12.97,0,0,0,0,0,0,0,0,0,0,0.5,0,0,0,0,0,0,0,0,0,25.15,0,41.02,1,0,0,0
110,0,0,0,2.5,0,12.4,0,0,0,0,0,0,0,0,0,0,0,0,14,0,0,0,0,0,0,0,0,0,0,0,0,0,0,0,0,0,0,0,0,27.1,0,44,0,0,0,0
108,0,0,0,5,0,9.9,0,0,0,0,0,0,0,0,0,0,0,0,14,0,0,0,0,0,0,0,0,0,0,0,0,0,0,0,0,0,0,0,0,27.1,0,44,0,0,0,0
105,0,0,0,0,0,14.49,0,0,0,0,0,0,0,0,0,0,0,0,13.59,0,0,0,0,0,0,0,0,0,0,3,0,0,0,0,0,0,0,0,0,26.27,0,42.65,0,0,0,0
102,1,0,1,0,0,9.4,0,0,0,0,0,0,0,0,0,0,0,5,13.4,0,0,0,0,0,0,0,0,0,0,0,0,0,0,0,0,0,0,0,0,26,0,42.2,2,0,0,0
101,64.9,0,11,6,0,0,0,14,4,0,0,0,0,0,0,0,0,0,0,0,0,0,0,0,0,0,0,0,0,0,0,0,0,0,0,0,0,0,0.1,0,0,0,0,0,0,0
92,64.9,0,13,3,3,0,0,14,2,0,0,0,0,0,0,0,0,0,0,0,0,0,0,0,0,0,0,0,0,0,0,0,0,0,0,0,0,0,0.1,0,0,0,0,0,0,0
94,64.9,0,11,3,0,0,0,16,2,0,0,0,0,0,0,0,0,0,0,0,0,0,0,0,0,0,0,0,0,0,0,0,0,0,0,0,3,0,0.1,0,0,0,0,0,0,0
75,63.84,0,11.61,8.48,4.63,0,0,11.44,0,0,0,0,0,0,0,0,0,0,0,0,0,0,0,0,0,0,0,0,0,0,0,0,0,0,0,0,0,0,0,0,0,0,0,0,0,0
75,62.27,0,11.62,9.85,5.28,0,0,10.98,0,0,0,0,0,0,0,0,0,0,0,0,0,0,0,0,0,0,0,0,0,0,0,0,0,0,0,0,0,0,0,0,0,0,0,0,0,0
63,66.66,0,11.65,8.61,4.62,0,0,8.46,0,0,0,0,0,0,0,0,0,0,0,0,0,0,0,0,0,0,0,0,0,0,0,0,0,0,0,0,0,0,0,0,0,0,0,0,0,0
89.8,63.33,0,13.11,3.17,3.17,0,0,12.4,3.14,0,0,0,0,0,0,0,0,0,0,1.58,0,0,0,0,0,0,0,0,0,0,0,0,0,0,0,0,0,0,0.1,0,0,0,0,0,0,0
87.9,62.19,0,15,0,7.68,0,0,11.04,3.99,0,0,0,0,0,0,0,0,0,0,0,0,0,0,0,0,0,0,0,0,0,0,0,0,0,0,0,0,0,0.1,0,0,0,0,0,0,0
85.5,62.18,0,14.99,3.07,3.07,0,0,11.06,3.99,0,0,0,0,0,0,0,0,0,0,1.54,0,0,0,0,0,0,0,0,0,0,0,0,0,0,0,0,0,0,0.1,0,0,0,0,0,0,0
86.2,60.45,1,16,0,7.59,0,0,10.91,3.95,0,0,0,0,0,0,0,0,0,0,0,0,0,0,0,0,0,0,0,0,0,0,0,0,0,0,0,0,0,0.1,0,0,0,0,0,0,0
86.6,63.61,0,14.22,1.29,5.7,0,0,12.18,2.9,0,0,0,0,0,0,0,0,0,0,0,0,0,0,0,0,0,0,0,0,0,0,0,0,0,0,0,0,0,0.1,0,0,0,0,0,0,0
80.1,67.88,0,10.83,3.6,1.9,0,0,14.79,0.5,0,0,0,0,0,0,0,0,0,0,0.4,0,0,0,0,0,0,0,0,0,0,0,0,0,0,0,0,0,0,0.1,0,0,0,0,0,0,0
78.9,69.95,0,11.01,0,5.01,0,0,13.93,0,0,0,0,0,0,0,0,0,0,0,0,0,0,0,0,0,0,0,0,0,0,0,0,0,0,0,0,0,0,0.1,0,0,0,0,0,0,0
79.6,67.94,0,12.3,2.75,1.46,0,0,14.75,0,0,0,0,0,0,0,0,0,0,0,0.7,0,0,0,0,0,0,0,0,0,0,0,0,0,0,0,0,0,0,0.1,0,0,0,0,0,0,0
88.9,60.91,0,16.05,0,7.61,0,0,11.43,3.9,0,0,0,0,0,0,0,0,0,0,0,0,0,0,0,0,0,0,0,0,0,0,0,0,0,0,0,0,0,0.1,0,0,0,0,0,0,0
79,66.4,0,10.8,3.61,1.9,0,0,14.79,0,0,0,0,0,0,0,0,0,0,0,0.9,0,0,0,0,0,0,0,0,0,0,0,0,0,0,0,0,1.5,0,0.1,0,0,0,0,0,0,0
82.9,69.97,0,9,4.99,0,0,0,15.94,0,0,0,0,0,0,0,0,0,0,0,0,0,0,0,0,0,0,0,0,0,0,0,0,0,0,0,0,0,0,0.1,0,0,0,0,0,0,0
74.3,68.95,0,10,4,4,0,0,12.95,0,0,0,0,0,0,0,0,0,0,0,0,0,0,0,0,0,0,0,0,0,0,0,0,0,0,0,0,0,0,0.1,0,0,0,0,0,0,0
73,71.95,0,9,2.99,3,0,0,12.96,0,0,0,0,0,0,0,0,0,0,0,0,0,0,0,0,0,0,0,0,0,0,0,0,0,0,0,0,0,0,0.1,0,0,0,0,0,0,0
80.7,62.98,5,16.03,0,0.59,0,0,15.3,0,0,0,0,0,0,0,0,0,0,0,0,0,0,0,0,0,0,0,0,0,0,0,0,0,0,0,0,0,0,0.1,0,0,0,0,0,0,0
80.5,66.44,0,13.14,1.39,3.74,0,0,14.84,0,0,0,0,0,0,0,0,0,0,0,0.35,0,0,0,0,0,0,0,0,0,0,0,0,0,0,0,0,0,0,0.1,0,0,0,0,0,0,0
78.8,65.88,0,12.84,3.6,1.9,0,0,14.78,0,0,0,0,0,0,0,0,0,0,0,0.9,0,0,0,0,0,0,0,0,0,0,0,0,0,0,0,0,0,0,0.1,0,0,0,0,0,0,0
81.6,65.03,0,14.01,0,6,0,0,14.86,0,0,0,0,0,0,0,0,0,0,0,0,0,0,0,0,0,0,0,0,0,0,0,0,0,0,0,0,0,0,0.1,0,0,0,0,0,0,0
82.4,64.1,0,15.35,0,4.92,0,0,15.53,0,0,0,0,0,0,0,0,0,0,0,0,0,0,0,0,0,0,0,0,0,0,0,0,0,0,0,0,0,0,0.1,0,0,0,0,0,0,0
85.2,67.18,0,10.45,4.7,2,0,0,12.23,2.24,0,0,0,0,0,0,0,0,0,0,1,0,0,0,0,0,0,0,0,0,0,0,0,0,0,0,0,0,0,0.2,0,0,0,0,0,0,0
49,53.88,13.95,6.61,11.25,8.66,1.69,0,0,0,0,0,0,0,0,0,0,0,0,0.8,3.12,0,0,0,0,0,0,0,0,0,0,0,0,0,0,0,0,0,0.04,0,0,0,0,0,0,0,0
42,64.2,11,10.1,0,9.3,0,0,0,0,0,0,0,0,0,0,0,0,0,0,5.2,0,0,0,0,0,0,0,0,0,0,0,0,0,0,0,0,0.1,0,0.1,0,0,0,0,0,0,0
38,66.2,10.8,10.4,0,9.2,0,0,0,0,0,0,0,0,0,0,0,0,0,0,3.2,0,0,0,0,0,0,0,0,0,0,0,0,0,0,0,0,0.1,0,0.1,0,0,0,0,0,0,0
39,65.9,10.8,10,0.8,9.1,0,0,0,0,0,0,0,0,0,0,0,0,0,0,3.2,0,0,0,0,0,0,0,0,0,0,0,0,0,0,0,0,0.1,0,0.1,0,0,0,0,0,0,0
38,66.7,10.8,10,0,9.2,0,0,0,0,0,0,0,0,0,0,0,0,0,0,3.2,0,0,0,0,0,0,0,0,0,0,0,0,0,0,0,0,0,0,0.1,0,0,0,0,0,0,0
39,66.8,10.3,9.7,0.5,9.4,0,0,0,0,0,0,0,0,0,0,0,0,0,0,3.2,0,0,0,0,0,0,0,0,0,0,0,0,0,0,0,0,0,0,0.1,0,0,0,0,0,0,0
39,67.2,10,9.8,0,9.5,0,0,0,0,0,0,0,0,0,0,0,0,0,0,3.4,0,0,0,0,0,0,0,0,0,0,0,0,0,0,0,0,0,0,0.1,0,0,0,0,0,0,0
39,65.57,10.31,10.91,0.5,9.51,0.2,0,0,0,0,0,0,0,0,0,0,0,0,0,2.9,0,0,0,0,0,0,0,0,0,0,0,0,0,0,0,0,0,0,0.1,0,0,0,0,0,0,0
39,66,9.9,10.9,0.5,9.5,0.2,0,0,0,0,0,0,0,0,0,0,0,0,0,2.9,0,0,0,0,0,0,0,0,0,0,0,0,0,0,0,0,0,0,0.1,0,0,0,0,0,0,0
39,66.2,9.9,11,0,9.5,0.2,0,0,0,0,0,0,0,0,0,0,0,0,0,3.1,0,0,0,0,0,0,0,0,0,0,0,0,0,0,0,0,0,0,0.1,0,0,0,0,0,0,0
39,67.1,9.1,10.7,0.3,9.1,0.4,0,0,0,0,0,0,0,0,0,0,0,0,0,3.2,0,0,0,0,0,0,0,0,0,0,0,0,0,0,0,0,0,0,0.1,0,0,0,0,0,0,0
38,66.54,9.52,10.72,1.6,8.92,0.4,0,0,0,0,0,0,0,0,0,0,0,0,0,2.2,0,0,0,0,0,0,0,0,0,0,0,0,0,0,0,0,0,0,0.1,0,0,0,0,0,0,0
90,20.42,26.13,0,0,0,0,11.1,0,0,0,0,0,0,0,0,0,0,0,0,0,0,0,0,0,0,0,0,0,0,0.06,19.35,0,7.23,0,0,0,8.07,0,0,0,0,0,0.62,7.02,0,0
92,15.01,31.13,0,0,0,0,11.18,0,0,0,0,0,0,0,0,0,0,0,0,0,0,0,0,0,0,0,0,0,0,0.06,19.5,0,7.28,0,0,0,8.14,0,0,0,0,0,0.63,7.07,0,0
