Repository: you0514w/youyou

File: Expansion Coeff.csv (part 64 of 83)
Expansion Coeff (Typical) ( 10-7/K ),SiO2,B2O3,Al2O3,MgO,CaO,BaO,Li2O,Na2O,K2O,Rb2O,Ag2O,Cs2O,Tl2O,MnO,FeO,CoO,NiO,CuO,ZnO,SrO,CdO,PbO,SnO,Cr2O3,Fe2O3,Ga2O3,As2O3,Y2O3,In2O3,Sb2O3,La2O3,Nd2O3,Gd2O3,TiO2,MnO2,GeO2,ZrO2,CeO2,SnO2,TeO2,P2O5,V2O5,Nb2O5,Ta2O5,MoO3,WO3
90,16.65,23.72,0,0,0,0,8.37,0,0,0,0,0,0,0,0,0,0,0,9.16,0,0,0,0,0,0,0,0,0,0,0.06,19.72,0,7.27,0,0,0,8.12,0,0,0,0,0,0.63,6.3,0,0
88,18.81,26.31,0,0,0,0,8.87,0,0,0,0,0,0,0,0,0,0,0,0,0,0,0,0,0,0,0,0,0,0,0.06,20.88,0,7.7,0,0,0,8.6,0,0,0,0,0,0.66,8.11,0,0
91,15.36,28.54,0,0,0,0,5.77,0,0,0,0,0,0,0,0,0,0,0,6.36,0,0,0,0,0,0,0,0,0,0,0.06,20.14,0,6.57,0,0,0,8.4,0,0,0,0,0,1.3,7.5,0,0
84,16.42,28.77,0,0,0,0,7.74,0,0,0,0,0,0,0,0,0,0,0,10.23,0,0,0,0,0,0,0,0,0,0,0.05,17.93,0,4.25,0,0,0,7.51,0,0,0,0,0,0.58,6.52,0,0
82,15.96,31.22,0,0,0,0,7.52,0,0,0,0,0,0,0,0,0,0,0,9.95,0,0,0,0,0,0,0,0,0,0,0.05,15.83,0,4.14,0,0,0,7.3,0,0,0,0,0,1.69,6.34,0,0
84,16.08,30.37,0,0,0,0,7.58,0,0,0,0,0,0,0,0,0,0,0,10.02,0,0,0,0,0,0,0,0,0,0,0.05,15.58,0,4.17,0,0,0,7.36,0,0,0,0,0,1.14,6.67,0,0.98
78,16.3,31.89,0,0,0,0,5.12,0,0,0,0,0,0,0,0,0,0,0,10.15,0,0,0,0,0,0,0,0,0,0,0.05,17.19,0,2.96,0,0,0,7.45,0,0,0,0,0,1.15,6.75,0,0.99
76,13.78,34.16,0,0,0,0,5.13,0,0,0,0,0,0,0,0,0,0,0,10.18,0,0,0,0,0,0,0,0,0,0,0.05,17.71,0,2.96,0,0,0,7.47,0,0,0,0,0,1.15,6.42,0,0.99
79,13.38,33.2,0,0,0,0,4.99,0,0,0,0,0,0,0,0,0,0,0,9.88,0,0,0,0,0,0,0,0,0,0,0.05,17.2,0,2.88,0,0,2.85,7.25,0,0,0,0,0,1.12,6.24,0,0.96
82,0,0,0,0,0,0,0,0,0,0,0,0,0,0,0,0,0,0,0,0,0,0,0,0,10.37,0,0,0,0,0,0,0,0,0,0,0,0,0,0,10.38,29.17,50.08,0,0,0,0
105,0,0,0,0,0,5.2,0,0,0,0,0,0,0,0,0,0,0,0,9.79,0,0,0,0,0,0,0,0,0,0,0,0,0,0,0,0,0,0,0,0,19.97,16.84,48.2,0,0,0,0
87,0,0,0,0,0,5.2,0,0,0,0,0,0,0,0,0,0,0,0,0,0,0,0,0,0,0,0,0,0,0,0,0,0,0,0,9.17,0,0,0,0,14.98,22.46,48.19,0,0,0,0
95,0,0,0,0,0,0,0,0,0,0,0,0,0,0,0,0,0,0,9.29,0,0,0,0,0,4.74,0,0,0,0,0,0,0,0,0,0,0,0,0,0,18.96,16,45.76,0,0,5.25,0
81,0,0,0,0,0,15.05,0,0,0,0,0,0,0,0,0,0,0,0,9.44,0,0,0,0,0,7.7,0,0,0,0,0,0,0,0,0,0,0,0,0,0,0,23.84,43.97,0,0,0,0
90,0,0,0,0,0,0,0,0,0,0,0,0,0,0,0,0,0,0,0,0,0,0,0,0,10.37,0,0,0,0,0,0,0,0,0,0,0,0,0,0,20.76,23.34,45.53,0,0,0,0
83,0,0,0,0,0,0,0,0,0,0,0,0,0,0,0,0,0,0,0,0,0,0,0,0,0,0,0,0,0,0,0,0,0,0,39.14,0,0,0,0,4.26,19.18,37.42,0,0,0,0
84,0,0,0,0,0,15.88,0,0,0,0,0,0,0,0,0,0,0,0,5.98,0,0,0,0,0,10.16,0,0,0,0,0,0,0,0,0,0,0,0,0,0,0,25.15,42.83,0,0,0,0
95,0,0,0,0,0,0,0,0,0,0,0,0,0,0,0,0,0,0,9.58,0,0,0,0,0,4.88,0,0,0,0,0,0,0,0,0,0,0,0,0,0,19.55,21.98,38.59,0,0,5.42,0
93,0,0,0,0,0,0,0,0,0,0,0,0,0,0,0,0,0,0,0,0,0,0,0,0,0,0,0,0,0,0,0,0,0,0,0,0,0,0,0,27.07,12.18,57.02,0,0,0,3.73
97,0,0,0,0,0,5.59,0,0,0,0,0,0,0,0,0,0,0,0,0,0,0,0,0,0,5.36,0,0,0,0,0,0,0,0,0,0,0,0,0,0,21.47,12.07,51.82,0,0,0,3.69
103,0,0,0,0,0,5.55,0,0,0,0,0,0,0,0,0,0,0,0,0,0,0,0,0,0,5.33,0,0,0,0,0,0,0,0,0,0,0,0,0,0,26.66,11.99,46.8,0,0,0,3.67
105,0,0,0,0,0,2.22,0,0,0,0,0,0,0,0,0,0,0,0,0,0,0,0,0,0,5.32,0,0,0,0,0,0,0,0,0,0,0,0,0,0,26.61,11.97,46.68,0,0,3.54,3.66
102,0,0,0,0,0,4.47,0,0,0,0,0,0,0,0,0,0,0,0,0,0,0,0,0,0,5.36,0,0,0,0,0,0,0,0,0,0,0,0,0,0,26.82,12.06,46.12,0,0,0,5.17
104,0,0,0,0,0,3.36,0,0,0,0,0,0,0,0,0,0,0,0,0,0,0,0,0,0,2.15,0,0,0,0,0,0,0,0,0,0,0,0,0,0,24.72,12.09,44.32,0,0,5.96,7.4
100,0,0,0,0,0,5.49,0,0,0,0,0,0,0,0,0,0,0,0,0,0,0,0,0,0,5.27,0,0,0,0,0,0,0,0,0,0,0,0,0,0,25.32,11.86,42.58,0,0,5.85,3.63
110,0,0,0,0,0,5.53,0,0,1.8,0,0,0,0,0,0,0,0,0,0,0,0,0,0,0,3.19,0,0,0,0,0,0,0,0,0,0,0,0,0,0,29.76,8.37,41.96,0,0,3.54,5.85
126,0,0,0,0,0,2.12,0,0,8.64,0,0,0,0,0,0,0,0,0,0,0,0,0,0,0,3.06,0,0,0,0,0,0,0,0,0,0,0,0,0,0,24.48,17.2,40.29,0,0,0,4.21
88,0,0,0,0,0,5.72,0,0,0,0,0,0,0,0,0,0,0,0,0,0,0,0,0,0,2.2,0,0,0,0,0,0,0,0,0,0,0,0,0,0,16.49,18.55,43.42,0,0,0,13.62
98,0,0,0,0,0,5.41,0,0,3.53,0,0,0,0,0,0,0,0,0,0,0,0,0,0,0,0,0,0,0,0,0,0,0,0,0,0,0,0,0,0,15.61,17.55,41.07,0,0,10.38,6.45
100,63.76,0,8.42,3.28,2.36,0,0,15.99,3.51,0,0,0,0,0,0,0,0,0,0,0,0,0,0,0,0,0,0,0,0,0,0,0,0,0,0,0,2.68,0,0,0,0,0,0,0,0,0
53,77.61,7.73,3.53,0,4,0,0,5.71,1.42,0,0,0,0,0,0,0,0,0,0,0,0,0,0,0,0,0,0,0,0,0,0,0,0,0,0,0,0,0,0,0,0,0,0,0,0,0
72,55.92,0,3.92,0,8.42,13.67,0,0,0,0,0,0,0,0,0,0,0,0,0,6.1,0,0,0,0,0,0,0,0,0,0,0,0,0,10.02,0,0,1.95,0,0,0,0,0,0,0,0,0
71,59.32,0,3.89,0,8.34,13.54,0,0,0,0,0,0,0,0,0,0,0,0,0,6.04,0,0,0,0,0,0,0,0,0,0,0,0,0,6.94,0,0,1.93,0,0,0,0,0,0,0,0,0
68,58.41,6.72,3.83,0,8.21,13.33,0,0,0,0,0,0,0,0,0,0,0,0,0,3.69,0,0,0,0,0,0,0,0,0,0,0,0,0,3.91,0,0,1.9,0,0,0,0,0,0,0,0,0
70,59.78,0,3.91,0,8.4,15.21,0,0,0,0,0,0,0,0,0,0,0,0,0,3.77,0,0,0,0,0,0,0,0,0,0,0,0,0,6.99,0,0,1.94,0,0,0,0,0,0,0,0,0
76,57.07,0,4,0,8.74,14.91,0,0,0,0,0,0,0,0,0,0,0,0,0,7.88,0,0,0,0,0,0,0,0,0,0,0,0,0,4.09,0,0,3.31,0,0,0,0,0,0,0,0,0
72,60.83,0,3.98,0,5.65,14.94,0,0,0,0,0,0,0,0,0,0,0,0,0,8.55,0,0,0,0,0,0,0,0,0,0,0,0,0,4.07,0,0,1.98,0,0,0,0,0,0,0,0,0
78,58.83,0,3.85,0,11.07,13.42,0,0,0,0,0,0,0,0,0,0,0,0,0,8.26,0,0,0,0,0,0,0,0,0,0,0,0,0,3.93,0,0,0.64,0,0,0,0,0,0,0,0,0
77,59.9,0,3.92,0,8.41,14.71,0,0,0,0,0,0,0,0,0,0,0,0,0,8.41,0,0,0,0,0,0,0,0,0,0,0,0,0,4,0,0,0.65,0,0,0,0,0,0,0,0,0
75,53.58,5.78,3.95,0,8.47,13.76,0,0,0,0,0,0,0,0,0,0,0,0,0,8.47,0,0,0,0,0,0,0,0,0,0,0,0,0,4.03,0,0,1.96,0,0,0,0,0,0,0,0,0
37,67.4,0,13.5,10.7,5.2,0,0,0,0,0,0,0,0,0,0,0,0,0,0,3.2,0,0,0,0,0,0,0,0,0,0,0,0,0,0,0,0,0,0,0,0,0,0,0,0,0,0
34.7,68.4,0,13.5,10.7,5.2,0,0,0,0,0,0,0,0,0,0,0,0,0,0,2.2,0,0,0,0,0,0,0,0,0,0,0,0,0,0,0,0,0,0,0,0,0,0,0,0,0,0
35.3,68.4,0,13.5,10,7.1,0,0,0,0,0,0,0,0,0,0,0,0,0,0,1,0,0,0,0,0,0,0,0,0,0,0,0,0,0,0,0,0,0,0,0,0,0,0,0,0,0
37.9,67.9,0,13.5,10.5,7.1,0,0,0,0,0,0,0,0,0,0,0,0,0,0,1,0,0,0,0,0,0,0,0,0,0,0,0,0,0,0,0,0,0,0,0,0,0,0,0,0,0
37.9,67.4,0,13.5,11.7,4.2,0,0,0,0,0,0,0,0,0,0,0,0,0,0,3.2,0,0,0,0,0,0,0,0,0,0,0,0,0,0,0,0,0,0,0,0,0,0,0,0,0,0
35.5,68.4,0,13.5,11,6.1,0,0,0,0,0,0,0,0,0,0,0,0,0,0,1,0,0,0,0,0,0,0,0,0,0,0,0,0,0,0,0,0,0,0,0,0,0,0,0,0,0
37.7,67.72,0,13.37,9.6,5.15,0,0,0,0,0,0,0,0,0,0,0,0,0,0,4.16,0,0,0,0,0,0,0,0,0,0,0,0,0,0,0,0,0,0,0,0,0,0,0,0,0,0
36.3,67.9,0,13.5,9,8.6,0,0,0,0,0,0,0,0,0,0,0,0,0,0,1,0,0,0,0,0,0,0,0,0,0,0,0,0,0,0,0,0,0,0,0,0,0,0,0,0,0
38,67.9,0,13.5,9,7.1,0,0,0,0,0,0,0,0,0,0,0,0,0,0,2.5,0,0,0,0,0,0,0,0,0,0,0,0,0,0,0,0,0,0,0,0,0,0,0,0,0,0
38.6,67.1,0,13.5,9.8,5.3,0,0,0,0,0,0,0,0,0,0,0,0,0,0,4.3,0,0,0,0,0,0,0,0,0,0,0,0,0,0,0,0,0,0,0,0,0,0,0,0,0,0
39.7,67,0,13.5,9.7,5.4,0,0,0,0,0,0,0,0,0,0,0,0,0,0,4.4,0,0,0,0,0,0,0,0,0,0,0,0,0,0,0,0,0,0,0,0,0,0,0,0,0,0
38.4,66.1,1,14.1,8.8,5.5,0,0,0,0,0,0,0,0,0,0,0,0,0,0,4.5,0,0,0,0,0,0,0,0,0,0,0,0,0,0,0,0,0,0,0,0,0,0,0,0,0,0
36.3,67.5,0,13.9,7.5,8.6,0,0,0,0,0,0,0,0,0,0,0,0,0,0,2.5,0,0,0,0,0,0,0,0,0,0,0,0,0,0,0,0,0,0,0,0,0,0,0,0,0,0
37.7,66.5,0,13,12.7,4.7,0,0,0,0,0,0,0,0,0,0,0,0,0,0,3.1,0,0,0,0,0,0,0,0,0,0,0,0,0,0,0,0,0,0,0,0,0,0,0,0,0,0
37.3,66.5,0,13.2,12.2,5.5,0,0,0,0,0,0,0,0,0,0,0,0,0,0,2.6,0,0,0,0,0,0,0,0,0,0,0,0,0,0,0,0,0,0,0,0,0,0,0,0,0,0
39.1,66.2,0,13.3,10.5,8.5,0,0,0,0,0,0,0,0,0,0,0,0,0,0,1.5,0,0,0,0,0,0,0,0,0,0,0,0,0,0,0,0,0,0,0,0,0,0,0,0,0,0
38.7,66.2,0,13.7,11.3,4.9,0,0,0,0,0,0,0,0,0,0,0,0,0,0,3.9,0,0,0,0,0,0,0,0,0,0,0,0,0,0,0,0,0,0,0,0,0,0,0,0,0,0
36.2,67.5,0.5,13.5,10.7,4.5,0,0,0,0,0,0,0,0,0,0,0,0,0,0,3.3,0,0,0,0,0,0,0,0,0,0,0,0,0,0,0,0,0,0,0,0,0,0,0,0,0,0
35.5,67.5,1,13.8,9.8,4.5,0,0,0,0,0,0,0,0,0,0,0,0,0,0,3.4,0,0,0,0,0,0,0,0,0,0,0,0,0,0,0,0,0,0,0,0,0,0,0,0,0,0
35.9,67.5,0,13.3,11.1,5.2,0.6,0,0,0,0,0,0,0,0,0,0,0,0,0,2.3,0,0,0,0,0,0,0,0,0,0,0,0,0,0,0,0,0,0,0,0,0,0,0,0,0,0
35.2,67.5,0,12.7,11.3,5.4,0,0,0,0,0,0,0,0,0,0,0,0,0,0,2.5,0,0,0,0,0,0,0,0,0,0,0,0,0,0,0,0,0.6,0,0,0,0,0,0,0,0,0
74.6,65.98,4.61,13.31,2.4,0,0,0,13.61,0,0,0,0,0,0,0,0,0,0,0,0,0,0,0,0,0,0,0,0,0,0,0,0,0,0,0,0,0,0,0.09,0,0,0,0,0,0,0
75.5,66.84,4.01,13.13,2.3,0,0,0,13.63,0,0,0,0,0,0,0,0,0,0,0,0,0,0,0,0,0,0,0,0,0,0,0,0,0,0,0,0,0,0,0.09,0,0,0,0,0,0,0
75.8,67.18,3.8,12.91,2.4,0,0,0,13.62,0,0,0,0,0,0,0,0,0,0,0,0,0,0,0,0,0,0,0,0,0,0,0,0,0,0,0,0,0,0,0.09,0,0,0,0,0,0,0
88,43.81,0,0.7,0,0,1.73,13.95,12.68,10.13,0,0,0,0,0,0,0,0,0,0,0,0,0,0,0,0,0,0,0,0,0.69,0,0,0,13.8,0,0,0,0,0,0,0,2.51,0,0,0,0
77.3,44.65,5.07,0.86,0,0,1.78,8.51,12.93,8.67,0,0,0,0,0,0,0,0,0,0,0,0,0,0,0,0,0,0,0,0,0.7,0,0,0,14.25,0,0,0,0,0,0,0,2.58,0,0,0,0
36,67.54,7.48,12.92,0,11.75,0,0,0,0.2,0,0,0,0,0,0,0,0,0,0,0,0,0,0,0,0.02,0,0,0,0,0,0,0,0,0,0,0,0,0,0.09,0,0,0,0,0,0,0
35.9,67.25,8.32,12.65,0,11.5,0,0,0,0.17,0,0,0,0,0,0,0,0,0,0,0,0,0,0,0,0.02,0,0,0,0,0,0,0,0,0,0,0,0,0,0.09,0,0,0,0,0,0,0
36,67.87,7.84,12.52,0,11.49,0,0,0,0.17,0,0,0,0,0,0,0,0,0,0,0,0,0,0,0,0.02,0,0,0,0,0,0,0,0,0,0,0,0,0,0.09,0,0,0,0,0,0,0
36.1,66.91,9.17,12.26,0,11.38,0,0,0,0.17,0,0,0,0,0,0,0,0,0,0,0,0,0,0,0,0.02,0,0,0,0,0,0,0,0,0,0,0,0,0,0.09,0,0,0,0,0,0,0
34.4,67.64,7.82,12.75,0.98,10.53,0,0,0,0.17,0,0,0,0,0,0,0,0,0,0,0,0,0,0,0,0.02,0,0,0,0,0,0,0,0,0,0,0,0,0,0.09,0,0,0,0,0,0,0
33.3,67.76,7.81,12.71,2.92,8.52,0,0,0,0.17,0,0,0,0,0,0,0,0,0,0,0,0,0,0,0,0.02,0,0,0,0,0,0,0,0,0,0,0,0,0,0.09,0,0,0,0,0,0,0
33.3,72.02,6.37,11.45,0,9.89,0,0,0,0.17,0,0,0,0,0,0,0,0,0,0,0,0,0,0,0,0.02,0,0,0,0,0,0,0,0,0,0,0,0,0,0.08,0,0,0,0,0,0,0
36,66.48,9.56,12.41,0,11.28,0,0,0,0.17,0,0,0,0,0,0,0,0,0,0,0,0,0,0,0,0.02,0,0,0,0,0,0,0,0,0,0,0,0,0,0.08,0,0,0,0,0,0,0
78.8,65.45,0,14.47,5.12,0,0,0,14.96,0,0,0,0,0,0,0,0,0,0,0,0,0,0,0,0,0,0,0,0,0,0,0,0,0,0,0,0,0,0,0,0,0,0,0,0,0,0
81.8,65.58,0,14.5,0,0,0,0,15.51,0,0,0,0,0,0,0,0,0,0,0,0,0,0,0,0,0,0,0,0,0,0,0,0,0,0,4.41,0,0,0,0,0,0,0,0,0,0,0
73.9,65.73,0,14.39,0,0,0,0,14.84,0,0,0,0,0,0,0,0,0,0,0,0,0,0,0,0,0,0,0,0,0,0,0,0,0,0,0,0,0,0,0,0,0,0,5.04,0,0,0
80.2,65.79,5,14.47,0,0,0,0,14.74,0,0,0,0,0,0,0,0,0,0,0,0,0,0,0,0,0,0,0,0,0,0,0,0,0,0,0,0,0,0,0,0,0,0,0,0,0,0
78.8,65.89,0,14.34,0,0,0,0,14.87,0,0,0,0,0,0,0,0,0,0,0,0,0,0,0,0,0,0,0,0,0,0,0,0,0,0,0,0,0,0,0,0,4.9,0,0,0,0,0
19.4,58.3,5.05,15.6,0,0,0,0,13.31,0,0,0,0,0,0,0,0,0,0,2.98,0,0,0,0,0,0,0,0,0,0,0,0,0,0,0,0,0,0,0,0,0,4.76,0,0,0,0,0
24,58.41,5.16,13.56,0,0,0,0,15.17,0,0,0,0,0,0,0,0,0,0,2.88,0,0,0,0,0,0,0,0,0,0,0,0,0,0,0,0,0,0,0,0,0,4.82,0,0,0,0,0
22.2,57.91,4.89,13.63,0,0,0,0,14.9,0,0,0,0,0,0,0,0,0,0,3.9,0,0,0,0,0,0,0,0,0,0,0,0,0,0,0,0,0,0,0,0,0,4.77,0,0,0,0,0
27.9,58.19,4.53,11.71,0,0,0,0,16.92,0,0,0,0,0,0,0,0,0,0,3.9,0,0,0,0,0,0,0,0,0,0,0,0,0,0,0,0,0,0,0,0,0,4.75,0,0,0,0,0
28.1,57.11,4.63,11.62,0,0,0,0,16.8,0,0,0,0,0,0,0,0,0,0,5.12,0,0,0,0,0,0,0,0,0,0,0,0,0,0,0,0,0,0,0,0,0,4.72,0,0,0,0,0
29,58.31,4.69,12.68,0,0,0,0,16.72,0,0,0,0,0,0,0,0,0,0,2.9,0,0,0,0,0,0,0,0,0,0,0,0,0,0,0,0,0,0,0,0,0,4.7,0,0,0,0,0
27,57.69,4.47,12.76,0,0,0,0,18.48,0,0,0,0,0,0,0,0,0,0,1.88,0,0,0,0,0,0,0,0,0,0,0,0,0,0,0,0,0,0,0,0,0,4.72,0,0,0,0,0
27.3,53.61,6.01,14.5,0,0,0,0,17.93,0,0,0,0,0,0,0,0,0,0,4,0,0,0,0,0,0,0,0,0,0,0,0,0,0,0,0,0,0,0,0,0,3.95,0,0,0,0,0
28.6,54.12,6.64,14.71,0,0,0,0,17.61,0,0,0,0,0,0,0,0,0,0,3.97,0,0,0,0,0,0,0,0,0,0,0,0,0,0,0,0,0,0,0,0,0,2.95,0,0,0,0,0
27.5,56.21,4.02,12.58,0,0,0,0,19.31,0,0,0,0,0,0,0,0,0,0,1.9,0,0,0,0,0,0,0,0,0,0,0,0,0,0,0,0,0,0,0,0,0,5.98,0,0,0,0,0
28.6,56.06,2.94,12.53,0,0,0,0,19.41,0,0,0,0,0,0,0,0,0,0,1.92,0,0,0,0,0,0,0,0,0,0,0,0,0,0,0,0,0,0,0,0,0,7.14,0,0,0,0,0
35.2,57.04,7.24,12.85,0,0,0,0,18.72,0,0,0,0,0,0,0,0,0,0,2.07,0,0,0,0,0,0,0,0,0,0,0,0,0,0,0,0,0,0,0,0,0,2.08,0,0,0,0,0
29.8,52.98,6.29,15.29,0,0,0,0,19.1,0,0,0,0,0,0,0,0,0,0,3.4,0,0,0,0,0,0,0,0,0,0,0,0,0,0,0,0,0,0,0,0,0,2.94,0,0,0,0,0
28.3,53.86,7.49,15.22,0,0,0,0,17.66,0,0,0,0,0,0,0,0,0,0,3.71,0,0,0,0,0,0,0,0,0,0,0,0,0,0,0,0,0,0,0,0,0,2.06,0,0,0,0,0
28.4,54.15,7.78,15.47,0,0,0,0,17.27,0,0,0,0,0,0,0,0,0,0,3.75,0,0,0,0,0,0,0,0,0,0,0,0,0,0,0,0,0,0,0,0,0,1.58,0,0,0,0,0
28.3,53.93,7.17,15.19,0,0,0,0,17.81,0,0,0,0,0,0,0,0,0,0,3.46,0,0,0,0,0,0,0,0,0,0,0,0,0,0,0,0,0,0,0,0,0,2.44,0,0,0,0,0
36.2,68.5,1.3,13,11,4.2,0,0,0,0,0,0,0,0,0,0,0,0,0,0,2,0,0,0,0,0,0,0,0,0,0,0,0,0,0,0,0,0,0,0,0,0,0,0,0,0,0
38.8,68.7,0.6,12,11.4,4.2,0,0,0,0,0,0,0,0,0,0,0,0,0,0,3.1,0,0,0,0,0,0,0,0,0,0,0,0,0,0,0,0,0,0,0,0,0,0,0,0,0,0
35.4,68.42,0.2,13.79,12.79,4.1,0,0,0,0,0,0,0,0,0,0,0,0,0,0,0.7,0,0,0,0,0,0,0,0,0,0,0,0,0,0,0,0,0,0,0,0,0,0,0,0,0,0
40.1,67.6,1.3,12.6,8.2,8.4,0,0,0,0,0,0,0,0,0,0,0,0,0,0,1.9,0,0,0,0,0,0,0,0,0,0,0,0,0,0,0,0,0,0,0,0,0,0,0,0,0,0
39.6,68.8,0.5,12.2,8.9,9,0,0,0,0,0,0,0,0,0,0,0,0,0,0,0.6,0,0,0,0,0,0,0,0,0,0,0,0,0,0,0,0,0,0,0,0,0,0,0,0,0,0
37.6,68.52,0.3,12.69,11.39,4.1,0.3,0,0,0,0,0,0,0,0,0,0,0,0,0,2.7,0,0,0,0,0,0,0,0,0,0,0,0,0,0,0,0,0,0,0,0,0,0,0,0,0,0
41.3,66.2,1.3,12.9,8.9,5.2,0,0,0,0,0,0,0,0,0,0,0,0,0,0,4.5,0,0,0,0,0,0,0,0,0,0,0,0,0,0,0,0,1,0,0,0,0,0,0,0,0,0
81.4,32.65,40.76,0.82,0.69,4.03,0,0,20.81,0.21,0,0,0,0,0,0,0,0,0,0,0,0,0,0,0,0.01,0,0,0,0,0,0,0,0,0.02,0,0,0,0,0,0,0,0,0,0,0,0
82.6,24.62,48.49,0.83,0.7,4.07,0,0,21.05,0.21,0,0,0,0,0,0,0,0,0,0,0,0,0,0,0,0.01,0,0,0,0,0,0,0,0,0.02,0,0,0,0,0,0,0,0,0,0,0,0
90.6,71.53,0,0.09,5.84,9.45,0,0,13.01,0.02,0,0,0,0,0,0,0,0,0,0,0,0,0,0,0,0.02,0,0,0,0,0,0,0,0,0.04,0,0,0,0,0,0,0,0,0,0,0,0
85.7,64.75,6.48,0.09,5.9,9.55,0,0,13.15,0.02,0,0,0,0,0,0,0,0,0,0,0,0,0,0,0,0.02,0,0,0,0,0,0,0,0,0.04,0,0,0,0,0,0,0,0,0,0,0,0
80.9,57.85,13.09,0.09,5.96,9.64,0,0,13.28,0.02,0,0,0,0,0,0,0,0,0,0,0,0,0,0,0,0.02,0,0,0,0,0,0,0,0,0.05,0,0,0,0,0,0,0,0,0,0,0,0
77.4,50.78,19.84,0.09,6.03,9.75,0,0,13.42,0.02,0,0,0,0,0,0,0,0,0,0,0,0,0,0,0,0.02,0,0,0,0,0,0,0,0,0.05,0,0,0,0,0,0,0,0,0,0,0,0
74.3,43.61,26.71,0.09,6.09,9.85,0,0,13.56,0.02,0,0,0,0,0,0,0,0,0,0,0,0,0,0,0,0.02,0,0,0,0,0,0,0,0,0.05,0,0,0,0,0,0,0,0,0,0,0,0
77.5,37.29,32.97,0.09,6.17,6.65,0,0,16.74,0.02,0,0,0,0,0,0,0,0,0,0,0,0,0,0,0,0.02,0,0,0,0,0,0,0,0,0.05,0,0,0,0,0,0,0,0,0,0,0,0
77.7,30.81,39.4,0.09,6.24,3.37,0,0,20,0.02,0,0,0,0,0,0,0,0,0,0,0,0,0,0,0,0.02,0,0,0,0,0,0,0,0,0.05,0,0,0,0,0,0,0,0,0,0,0,0
82.1,24.17,45.98,0.09,6.33,0,0,0,23.34,0.02,0,0,0,0,0,0,0,0,0,0,0,0,0,0,0,0.02,0,0,0,0,0,0,0,0,0.05,0,0,0,0,0,0,0,0,0,0,0,0
76.1,63.37,5.01,13.65,2.33,0,0,0,13.48,0,0,0,0,0,0,0,0,0,0,0,0,0,0,0,0,2.16,0,0,0,0,0,0,0,0,0,0,0,0,0,0,0,0,0,0,0,0,0
74.7,64.05,5.17,13.6,1.43,0.03,0,0,13.77,0.01,0,0,0,0,0,0,0,0,0,0,0,0,0,0,0,0.74,0,0,0,0,0,0,0,0,0.98,0.11,0,0.06,0,0.05,0,0,0,0,0,0,0
67.1,77.16,0,5.97,4.79,0.45,0,0,11.34,0.1,0,0,0,0,0,0,0,0,0,0,0,0,0,0,0,0,0,0,0,0,0,0,0,0,0,0,0,0,0,0.19,0,0,0,0,0,0,0
68.1,77.14,0,5.96,3.78,1.45,0,0,11.38,0.1,0,0,0,0,0,0,0,0,0,0,0,0,0,0,0,0,0,0,0,0,0,0,0,0,0,0,0,0,0,0.19,0,0,0,0,0,0,0
67.4,76.82,0.21,5.95,4.83,0.48,0,0,11.42,0.1,0,0,0,0,0,0,0,0,0,0,0,0,0,0,0,0,0,0,0,0,0,0,0,0,0,0,0,0,0,0.19,0,0,0,0,0,0,0
67.4,76.44,0.78,5.92,4.8,0.48,0,0,11.29,0.1,0,0,0,0,0,0,0,0,0,0,0,0,0,0,0,0,0,0,0,0,0,0,0,0,0,0,0,0,0,0.19,0,0,0,0,0,0,0
41.7,65.54,0.93,12.66,9.61,9.79,1.47,0,0,0,0,0,0,0,0,0,0,0,0,0,0,0,0,0,0,0,0,0,0,0,0,0,0,0,0,0,0,0,0,0,0,0,0,0,0,0,0
40.5,65.66,1.86,12.37,8.83,9.8,1.48,0,0,0,0,0,0,0,0,0,0,0,0,0,0,0,0,0,0,0,0,0,0,0,0,0,0,0,0,0,0,0,0,0,0,0,0,0,0,0,0
41.8,65.06,0.92,12.57,9.54,10.86,1.05,0,0,0,0,0,0,0,0,0,0,0,0,0,0,0,0,0,0,0,0,0,0,0,0,0,0,0,0,0,0,0,0,0,0,0,0,0,0,0,0
41.7,65.19,1.84,12.28,8.76,10.88,1.05,0,0,0,0,0,0,0,0,0,0,0,0,0,0,0,0,0,0,0,0,0,0,0,0,0,0,0,0,0,0,0,0,0,0,0,0,0,0,0,0
41.4,63.52,3.78,13.55,5.71,11.73,1.07,0,0,0,0,0,0,0,0,0,0,0,0,0,0.64,0,0,0,0,0,0,0,0,0,0,0,0,0,0,0,0,0,0,0,0,0,0,0,0,0,0
42.2,64.24,2.82,12.83,5.68,12.83,1.28,0,0,0,0,0,0,0,0,0,0,0,0,0,0.32,0,0,0,0,0,0,0,0,0,0,0,0,0,0,0,0,0,0,0,0,0,0,0,0,0,0
41.3,65.82,0,14.23,8.18,9.41,1.72,0,0,0,0,0,0,0,0,0,0,0,0,0,0.64,0,0,0,0,0,0,0,0,0,0,0,0,0,0,0,0,0,0,0,0,0,0,0,0,0,0
39.7,68.32,3.33,12.02,5.75,7.68,1.94,0,0,0,0,0,0,0,0,0,0,0,0,0,0.96,0,0,0,0,0,0,0,0,0,0,0,0,0,0,0,0,0,0,0,0,0,0,0,0,0,0
79,66.2,3.2,11.5,4.8,1.2,0,0,10.8,2.2,0,0,0,0,0,0,0,0,0,0,0,0,0,0,0,0,0,0,0,0,0,0,0,0,0,0,0,0,0,0.1,0,0,0,0,0,0,0
79,64.2,5.1,11.6,4.8,1.2,0,0,10.8,2.2,0,0,0,0,0,0,0,0,0,0,0,0,0,0,0,0,0,0,0,0,0,0,0,0,0,0,0,0,0,0.1,0,0,0,0,0,0,0
69,65,6.9,11.4,4.8,0,0,0,11.8,0,0,0,0,0,0,0,0,0,0,0,0,0,0,0,0,0,0,0,0,0,0,0,0,0,0,0,0,0,0,0.1,0,0,0,0,0,0,0
78,68.9,3.7,9.4,4.8,0,0,0,12.4,0.7,0,0,0,0,0,0,0,0,0,0,0,0,0,0,0,0,0,0,0,0,0,0,0,0,0,0,0,0,0,0.1,0,0,0,0,0,0,0
77,70.4,3.7,8.1,4.7,0,0,0,12.3,0.7,0,0,0,0,0,0,0,0,0,0,0,0,0,0,0,0,0,0,0,0,0,0,0,0,0,0,0,0,0,0.1,0,0,0,0,0,0,0
76,71.9,3.6,6.8,4.7,0,0,0,12.2,0.7,0,0,0,0,0,0,0,0,0,0,0,0,0,0,0,0,0,0,0,0,0,0,0,0,0,0,0,0,0,0.1,0,0,0,0,0,0,0
73,67,6.5,9.5,4.8,0,0,0,11.4,0.7,0,0,0,0,0,0,0,0,0,0,0,0,0,0,0,0,0,0,0,0,0,0,0,0,0,0,0,0,0,0.1,0,0,0,0,0,0,0
71,68.6,6.4,8.1,4.8,0,0,0,11.3,0.7,0,0,0,0,0,0,0,0,0,0,0,0,0,0,0,0,0,0,0,0,0,0,0,0,0,0,0,0,0,0.1,0,0,0,0,0,0,0
71,70.1,6.4,6.8,4.7,0,0,0,11.2,0.7,0,0,0,0,0,0,0,0,0,0,0,0,0,0,0,0,0,0,0,0,0,0,0,0,0,0,0,0,0,0.1,0,0,0,0,0,0,0
78,73.1,1.6,6.8,4.9,0,0,0,12.8,0.7,0,0,0,0,0,0,0,0,0,0,0,0,0,0,0,0,0,0,0,0,0,0,0,0,0,0,0,0,0,0.1,0,0,0,0,0,0,0
85,62.9,2.6,13.5,4.8,1.2,0,0.5,12.8,1.6,0,0,0,0,0,0,0,0,0,0,0,0,0,0,0,0,0,0,0,0,0,0,0,0,0,0,0,0,0,0.1,0,0,0,0,0,0,0
86,71.63,0,11.45,0,1.26,0,0,13.45,2.1,0,0,0,0,0,0,0,0,0,0,0,0,0,0,0,0,0,0,0,0,0,0,0,0,0,0,0,0,0,0.11,0,0,0,0,0,0,0
83,66.5,2.7,12.1,3.2,0,0,0,15.4,0,0,0,0,0,0,0,0,0,0,0,0,0,0,0,0,0,0,0,0,0,0,0,0,0,0,0,0,0,0,0.1,0,0,0,0,0,0,0
87,66.7,2.5,12.3,2.5,0,0,0,14.5,1.4,0,0,0,0,0,0,0,0,0,0,0,0,0,0,0,0,0,0,0,0,0,0,0,0,0,0,0,0,0,0.1,0,0,0,0,0,0,0
79,69.5,3.8,8.7,4,0,0,0,12.6,1.3,0,0,0,0,0,0,0,0,0,0,0,0,0,0,0,0,0,0,0,0,0,0,0,0,0,0,0,0,0,0.1,0,0,0,0,0,0,0
76,55.5,0,1.3,0,9.33,15.62,0,0,0,0,0,0,0,0,0,0,0,0,0,4.19,0,0,0,0,0,0,0,0,0,0,1.03,0,0,7.44,0,0,2.3,0,0,0,0,0,2.14,0,0,1.15
77,55.49,0,1.3,0,9.33,15.61,0,0,0,0,0,0,0,0,0,0,0,0,0,4.19,0,0,0,0,0,0,0,1.18,0,0,1.03,0,0,7.44,0,0,2.3,0,0,0,0,0,2.13,0,0,0
38.4,67.5,0,13.3,9.3,6.5,0,0,0,0,0,0,0,0,0,0,0,0,0,0,3.4,0,0,0,0,0,0,0,0,0,0,0,0,0,0,0,0,0,0,0,0,0,0,0,0,0,0
39.9,67.6,0,13,8.2,8.8,0,0,0,0,0,0,0,0,0,0,0,0,0,0,2.4,0,0,0,0,0,0,0,0,0,0,0,0,0,0,0,0,0,0,0,0,0,0,0,0,0,0
39,66.5,0.5,13.5,9,4.5,0,0,0,0,0,0,0,0,0,0,0,0,0,0,6,0,0,0,0,0,0,0,0,0,0,0,0,0,0,0,0,0,0,0,0,0,0,0,0,0,0
37.2,67.5,0,13.3,8.2,7.9,0.6,0,0,0,0,0,0,0,0,0,0,0,0,0,2.5,0,0,0,0,0,0,0,0,0,0,0,0,0,0,0,0,0,0,0,0,0,0,0,0,0,0
37.2,67.5,0,12.7,8.4,8.1,0,0,0,0,0,0,0,0,0,0,0,0,0,0,2.7,0,0,0,0,0,0,0,0,0,0,0,0,0,0,0,0,0.6,0,0,0,0,0,0,0,0,0
69,0,5.1,0,0,0,8.16,10.2,0,11.22,0,0,0,0,0,0,0,0,0,10.2,0,0,0,0,0,0,0,0,0,0,0,0,0,0,0,0,0,0,0,0,0,26.54,0,28.58,0,0,0
72,0,5.1,0,0,0,6.12,10.2,5.1,8.16,0,0,0,0,0,0,0,0,0,10.2,0,0,0,0,0,0,0,0,0,0,0,0,0,0,0,0,0,0,0,0,0,26.54,0,28.58,0,0,0
68,0,5.1,0,0,0,10.2,10.2,5.1,3.06,0,0,0,0,0,0,0,0,0,10.2,0,0,0,0,0,0,0,0,0,0,0,0,0,0,0,0,0,0,0,0,0,28.58,0,27.56,0,0,0
71,0,5.1,0,0,0,7.14,10.2,5.1,6.12,0,0,0,0,0,0,0,0,0,12.24,0,0,0,0,0,0,0,0,0,0,0,0,0,0,0,0,0,0,0,0,0,26.54,0,27.56,0,0,0
74,0,5.1,0,0,0,8.16,10.2,5.1,6.12,0,0,0,0,0,0,0,0,0,10.2,0,0,0,0,0,0,0,0,0,0,0,0,0,0,3.06,0,0,0,0,0,0,26.54,0,25.52,0,0,0
70,0,5.1,0,0,0,7.14,10.2,0,10.2,0,0,0,0,0,0,0,0,0,10.2,0,0,0,0,0,0,0,0,0,0,0,0,0,0,5.1,0,0,0,0,0,0,26.54,0,25.52,0,0,0
57,0,5.1,0,0,0,2.04,5.1,0,10.2,0,0,0,0,0,0,0,0,0,15.31,0,0,0,0,0,0,0,0,0,0,0,0,0,0,10.2,0,0,0,0,0,0,26.54,0,25.51,0,0,0
69,0,5.1,0,0,0,7.14,5.1,5.1,8.16,0,0,0,0,0,0,0,0,0,12.24,0,0,0,0,0,0,0,0,0,0,0,0,0,0,5.1,0,0,0,0,0,0,26.54,0,25.52,0,0,0
75,0,5.1,0,0,0,8.16,5.1,5.1,11.22,0,0,0,0,0,0,0,0,0,7.14,0,0,0,0,0,0,0,0,0,0,0,0,0,0,6.12,0,0,0,0,0,0,26.54,0,25.52,0,0,0
68,0,5.1,0,0,0,3.06,2.55,2.55,13.78,0,0,0,0,0,0,0,0,0,12.76,0,0,0,0,0,0,0,0,0,0,0,0,0,0,7.14,0,0,0,0,0,0,26.53,0,26.53,0,0,0
75,0,5.1,0,0,0,7.14,4.08,5.1,11.73,0,0,0,0,0,0,0,0,0,10.2,0,0,0,0,0,0,0,0,0,0,0,0,0,0,4.59,0,0,0,0,0,0,26.54,0,25.52,0,0,0
60,0,5.1,0,0,0,0,3.06,2.04,10.2,0,0,0,0,0,0,0,0,0,15.31,0,0,0,0,0,0,0,0,0,0,0.01,0,0,0,15.3,0,0,0,0,0,0,26.53,0,22.45,0,0,0
60,0,5.1,0,0,0,0,0,0,15.31,0,0,0,0,0,0,0,0,0,17.35,0,0,0,0,0,0,0,0,0,0,0,0,0,0,10.2,0,0,0,0,0,0,26.53,0,25.51,0,0,0
66,0,5.1,0,0,0,10.2,0,0,12.25,0,0,0,0,0,0,0,0,0,20.41,0,0,0,0,0,0,0,0,0,0,0,0,0,0,0,0,0,0,0,0,0,26.53,0,25.51,0,0,0
65,0,5.1,0,0,0,0,0,0,15.31,0,0,0,0,0,0,0,0,0,20.41,0,0,0,0,0,0,0,0,0,0,0,0,0,0,5.1,0,0,0,0,0,0,26.53,0,27.55,0,0,0
54,0,5.1,0,0,0,0,0,0,10.2,0,0,0,0,0,0,0,0,0,25.51,0,0,0,0,0,0,0,0,0,0,0.01,0,0,0,12.25,0,0,0,0,0,0,26.53,0,20.4,0,0,0
58,76.03,12.75,1.47,0,0,0,0,4.41,4.11,0,0,0,0,0,0,0,0,0,0,0,0,0,0,0,0,0,0,0,0,1.23,0,0,0,0,0,0,0,0,0,0,0,0,0,0,0,0
78,47.39,19.58,1.26,0,7.47,0,10.71,1.03,0.34,0,0,0,0,0,0,0,0,0,2.44,9.2,0,0,0,0,0,0,0,0,0,0.02,0,0,0,0.04,0,0,0.52,0,0,0,0,0,0,0,0,0
79,56.97,9.78,2.7,0,0,12.77,12.2,1.66,0.46,0,0,0,0,0,0,0,0,0,3.39,0,0,0,0,0,0,0,0,0,0,0.07,0,0,0,0,0,0,0,0,0,0,0,0,0,0,0,0
76,69.22,12.78,1.77,0,0,0,0,8.32,4.28,0,0,0,0,0,0,0,0,0,3.61,0,0,0,0,0,0,0,0,0,0,0.02,0,0,0,0,0,0,0,0,0,0,0,0,0,0,0,0
68,62.56,13.35,8.39,0,0,0,0,7.39,4.15,0,0,0,0,0,0,0,0,0,4.14,0,0,0,0,0,0,0,0,0,0,0.02,0,0,0,0,0,0,0,0,0,0,0,0,0,0,0,0
60,78.15,12.28,1.4,0,0,0,0,4.22,3.93,0,0,0,0,0,0,0,0,0,0,0,0,0,0,0,0,0,0,0,0,0.02,0,0,0,0,0,0,0,0,0,0,0,0,0,0,0,0
63,71.64,12.77,1.77,0,0,0,0,5.84,4.02,0,0,0,0,0,0,0,0,0,3.96,0,0,0,0,0,0,0,0,0,0,0,0,0,0,0,0,0,0,0,0,0,0,0,0,0,0,0
57,67.72,12.69,2.89,0,0,0,0,5.07,2.5,0,0,0,0,0,0,0,0,0,9.13,0,0,0,0,0,0,0,0,0,0,0,0,0,0,0,0,0,0,0,0,0,0,0,0,0,0,0
53,67.36,12.65,1.79,0,0,0,0,5.05,2.08,0,0,0,0,0,0,0,0,0,11.07,0,0,0,0,0,0,0,0,0,0,0,0,0,0,0,0,0,0,0,0,0,0,0,0,0,0,0
54,67.34,12.65,1.79,0,0,0,0,5.05,2.08,0,0,0,0,0,0,0,0,0,11.07,0,0,0,0,0,0,0,0,0,0,0.02,0,0,0,0,0,0,0,0,0,0,0,0,0,0,0,0
55,63.69,12.8,1.81,0,0,0,0,5.11,1.75,0,0,0,0,0,0,0,0,0,14.84,0,0,0,0,0,0,0,0,0,0,0,0,0,0,0,0,0,0,0,0,0,0,0,0,0,0,0
54,65.56,12.73,1.8,0,0,0,0,5.08,2.09,0,0,0,0,0,0,0,0,0,12.74,0,0,0,0,0,0,0,0,0,0,0,0,0,0,0,0,0,0,0,0,0,0,0,0,0,0,0
68,66.3,12.99,1.8,0,0,0,0,5.94,4.09,0,0,0,0,0,0,0,0,0,8.86,0,0,0,0,0,0,0,0,0,0,0.02,0,0,0,0,0,0,0,0,0,0,0,0,0,0,0,0
62,66.47,13.02,1.8,0,0,0,0,4.9,4.1,0,0,0,0,0,0,0,0,0,9.69,0,0,0,0,0,0,0,0,0,0,0.02,0,0,0,0,0,0,0,0,0,0,0,0,0,0,0,0
57,64.22,12.38,1.71,9.3,0,0,0,4.65,3.9,0,0,0,0,0,0,0,0,0,3.84,0,0,0,0,0,0,0,0,0,0,0,0,0,0,0,0,0,0,0,0,0,0,0,0,0,0,0
53,65.95,12.71,1.76,0,6.86,0,0,4.78,4,0,0,0,0,0,0,0,0,0,3.94,0,0,0,0,0,0,0,0,0,0,0,0,0,0,0,0,0,0,0,0,0,0,0,0,0,0,0
54,68.38,12.66,1.79,0,0,0,0,4.74,3.74,0,0,0,0,0,0,0,0,0,8.67,0,0,0,0,0,0,0,0,0,0,0.02,0,0,0,0,0,0,0,0,0,0,0,0,0,0,0,0
55,65.05,12.54,1.74,4.71,3.38,0,0,4.72,3.95,0,0,0,0,0,0,0,0,0,3.89,0,0,0,0,0,0,0,0,0,0,0.02,0,0,0,0,0,0,0,0,0,0,0,0,0,0,0,0
54,67.81,13.51,1.87,0,0,3.87,0,4.95,4.2,0,0,0,0,0,0,0,0,0,3.77,0,0,0,0,0,0,0,0,0,0,0.02,0,0,0,0,0,0,0,0,0,0,0,0,0,0,0,0
68,70.77,12.81,1.77,0,0,0,0,5.86,4.03,0,0,0,0,0,0,0,0,0,4.76,0,0,0,0,0,0,0,0,0,0,0,0,0,0,0,0,0,0,0,0,0,0,0,0,0,0,0
40,66.58,9.85,10.02,0,9.23,0,0,0,0,0,0,0,0,0,0,0,0,0,0,3.89,0,0,0,0,0,0,0,0,0,0.23,0,0,0,0,0,0,0.11,0,0.09,0,0,0,0,0,0,0
40,65.76,9.9,10.73,0,9.27,0,0,0,0,0,0,0,0,0,0,0,0,0,0,3.91,0,0,0,0,0,0,0,0,0,0.23,0,0,0,0,0,0,0.11,0,0.09,0,0,0,0,0,0,0
41,64.74,10.88,10.09,0,9.29,0,0,0,0,0,0,0,0,0,0,0,0,0,0,4.57,0,0,0,0,0,0,0,0,0,0.23,0,0,0,0,0,0,0.11,0,0.09,0,0,0,0,0,0,0
40,65.66,10.36,10.38,0,9.26,0,0,0,0,0,0,0,0,0,0,0,0,0,0,3.91,0,0,0,0,0,0,0,0,0,0.23,0,0,0,0,0,0,0.11,0,0.09,0,0,0,0,0,0,0
42,63.92,10.94,10.13,0,9.33,0,0,0,0,0,0,0,0,0,0,0,0,0,0,5.25,0,0,0,0,0,0,0,0,0,0.23,0,0,0,0,0,0,0.11,0,0.09,0,0,0,0,0,0,0
39,66.87,10.29,9.98,0,9.2,0,0,0,0,0,0,0,0,0,0,0,0,0,0,3.23,0,0,0,0,0,0,0,0,0,0.23,0,0,0,0,0,0,0.11,0,0.09,0,0,0,0,0,0,0
40,66.46,10.32,9.68,0,9.22,0,0,0,0,0,0,0,0,0,0,0,0,0,0,3.89,0,0,0,0,0,0,0,0,0,0.23,0,0,0,0,0,0,0.11,0,0.09,0,0,0,0,0,0,0
39,66.88,10.26,9.53,0,9.07,0,0,0,0,0,0,0,0,0,0,0,0,0,0,3.83,0,0,0,0,0,0,0,0,0,0.23,0,0,0,0,0,0,0.11,0,0.09,0,0,0,0,0,0,0
39,67.5,9.01,10.27,0,9.16,0,0,0,0,0,0,0,0,0,0,0,0,0,0,3.86,0,0,0,0,0,0,0,0,0,0,0,0,0,0,0,0,0.11,0,0.09,0,0,0,0,0,0,0
39,67.73,9.04,10.04,0,8.47,0,0,0,0,0,0,0,0,0,0,0,0,0,0,4.52,0,0,0,0,0,0,0,0,0,0,0,0,0,0,0,0,0.11,0,0.09,0,0,0,0,0,0,0
39,66.09,10.74,9.95,0,9.16,0,0,0,0,0,0,0,0,0,0,0,0,0,0,3.86,0,0,0,0,0,0,0,0,0,0,0,0,0,0,0,0,0.11,0,0.09,0,0,0,0,0,0,0
38,66.88,10.69,9.9,0,9.12,0,0,0,0,0,0,0,0,0,0,0,0,0,0,3.21,0,0,0,0,0,0,0,0,0,0,0,0,0,0,0,0,0.11,0,0.09,0,0,0,0,0,0,0
42,64.11,10.78,9.99,0,10.39,0,0,0,0,0,0,0,0,0,0,0,0,0,0,4.53,0,0,0,0,0,0,0,0,0,0,0,0,0,0,0,0,0.11,0,0.09,0,0,0,0,0,0,0
39,66.14,10.66,9.88,0.82,9.1,0,0,0,0,0,0,0,0,0,0,0,0,0,0,3.2,0,0,0,0,0,0,0,0,0,0,0,0,0,0,0,0,0.11,0,0.09,0,0,0,0,0,0,0
38,66.88,10.69,10.23,0,9.12,0,0,0,0,0,0,0,0,0,0,0,0,0,0,2.88,0,0,0,0,0,0,0,0,0,0,0,0,0,0,0,0,0.11,0,0.09,0,0,0,0,0,0,0
38,66.65,10.78,10.03,0,9.24,0,0,0,0,0,0,0,0,0,0,0,0,0,0,3.21,0,0,0,0,0,0,0,0,0,0,0,0,0,0,0,0,0,0,0.09,0,0,0,0,0,0,0
13.4,59.75,0,9.63,2.34,1.68,0,0,16.82,9.78,0,0,0,0,0,0,0,0,0,0,0,0,0,0,0,0,0,0,0,0,0,0,0,0,0,0,0,0,0,0,0,0,0,0,0,0,0
82,71.24,0,0.12,15.83,2.15,0,0,1.07,9.59,0,0,0,0,0,0,0,0,0,0,0,0,0,0,0,0,0,0,0,0,0,0,0,0,0,0,0,0,0,0,0,0,0,0,0,0,0
75,74.78,1.86,9.58,0.32,0,0.21,0,13.25,0,0,0,0,0,0,0,0,0,0,0,0,0,0,0,0,0,0,0,0,0,0,0,0,0,0,0,0,0,0,0,0,0,0,0,0,0,0
83,78.13,0,0.3,7.95,1.08,0,0,7.8,4.49,0,0,0,0,0,0,0,0,0,0,0,0,0,0,0,0,0,0,0,0,0,0,0,0,0,0,0,0.25,0,0,0,0,0,0,0,0,0
76.9,63.79,5.94,11.94,0.02,0.05,0,0,15.87,1.99,0,0,0,0,0,0,0,0,0,0,0,0,0,0,0,0,0,0,0,0,0,0,0,0,0,0,0,0,0,0.1,0,0.3,0,0,0,0,0
76.1,63.97,9.93,11.47,0.02,0.05,0,0,12.44,1,0,0,0,0,0,0,0,0,0,0,0,0,0,0,0,0,0,0,0,0,0,0,0,0,0,0,0,0,0,0.12,0,1,0,0,0,0,0
81.8,64.46,4.04,13.57,0.02,0.07,0,0,15.35,0.51,0,0,0,0,0,0,0,0,0,0,0,0,0,0,0,0,0,0,0,0,0,0,0,0,0,0,0,0,0,0.1,0,1.88,0,0,0,0,0
77.4,63.95,3.97,13.96,0.02,0.09,0,0,13.42,0.5,0,0,0,0,0,0,0,0,0,0,0,0,0,0,0,0,0,0,0,0,0,0,0,0,0,0,0,0,0,0.1,0,3.99,0,0,0,0,0
83.4,59.43,9.64,12.11,0.02,0.04,0,0,15.17,0.58,0,0,0,0,0,0,0,0,0,0,0,0,0,0,0,0,0,0,0,0,0,0,0,0,0,0,0,0,0,0.1,0,2.91,0,0,0,0,0
82.2,64.74,0,13.94,0,0,0,0,19.92,0,0,0,0,0,0,0,0,0,0,0,0,0,0,0,0,0,0,0.4,0,0,0,0,0,0,0,0,0,0,0,0,0,1,0,0,0,0,0
64,0,5.1,0,0,0,0,0,17.35,0,0,0,0,0,0,0,0,0,0,15.31,0,0,0,0,0,0,0,0,0,0,0,0,0,0,28.57,0,0,0,0,0,0,26.53,0,7.14,0,0,0
70,0,0,0,0,0,10,0,15,0,0,0,0,0,0,0,0,0,0,15,0,0,0,0,0,0,0,0,0,0,0,0,0,0,5,0,0,0,0,0,0,30,0,25,0,0,0
71,0.5,1.5,0,0,0,10,0,15,0,0,0,0,0,0,0,0,0,0,14,0,0,0,0,0,0,0,0,0,0,0,0,0,0,7,0,0,0,0,0,0,28,0,24,0,0,0
113,34.18,21.33,5.96,0,0,4.12,0,4.21,16.85,0,0,0,0,0,0,0,0,0,11.45,0,0,0,0,0,0,0,0,0,0,0.38,0,0,0,0,0,0,0,0,1.52,0,0,0,0,0,0,0
112,35.66,21.6,6.05,0,0,2.01,0,4.11,16.78,0,0,0,0,0,0,0,0,0,11.94,0,0,0,0,0,0,0,0,0,0,0.37,0,0,0,0,0,0,0,0,1.48,0,0,0,0,0,0,0
111,34.52,21.48,5.9,0,4.02,0.39,0,3.64,16.75,0,0,0,0,0,0,0,0,0,11.54,0,0,0,0,0,0,0,0,0,0,0.36,0,0,0,0,0,0,0,0,1.4,0,0,0,0,0,0,0
112,35.35,21.99,6.04,0,0,0.4,0,2.48,17.15,0,0,0,0,0,0,0,0,0,11.82,2.97,0,0,0,0,0,0,0,0,0,0.37,0,0,0,0,0,0,0,0,1.43,0,0,0,0,0,0,0
115,34.57,20.99,5.87,0,0,7.81,2.67,2.58,11.87,0,0,0,0,0,0,0,0,0,11.78,0,0,0,0,0,0,0,0,0,0,0.38,0,0,0,0,0,0,0,0,1.48,0,0,0,0,0,0,0
115,33.14,20.27,5.7,0,0,11.91,2.78,2.68,10.57,0,0,0,0,0,0,0,0,0,11.01,0,0,0,0,0,0,0,0,0,0,0.4,0,0,0,0,0,0,0,0,1.54,0,0,0,0,0,0,0
117,32.24,27.84,3.17,0,0,10.53,2.7,2.61,10.29,0,0,0,0,0,0,0,0,0,8.73,0,0,0,0,0,0,0,0,0,0,0.39,0,0,0,0,0,0,0,0,1.5,0,0,0,0,0,0,0
120,31.63,28.4,5.97,0,0,9.92,10.94,0,2.02,0,0,0,0,0,0,0,0,0,9.34,0,0,0,0,0,0,0,0,0,0,0.37,0,0,0,0,0,0,0,0,1.41,0,0,0,0,0,0,0
116,35.23,21.31,5.91,0,0,0.39,0,7.16,16.71,0,0,0,0,0,0,0,0,0,11.48,0,0,0,0,0,0,0,0,0,0,0.36,0,0,0,0,0,0,0,0,1.45,0,0,0,0,0,0,0
108,35.19,11.55,5.94,0,0,0.35,0,7.17,16.67,0,0,0,0,0,0,0,0,0,21.27,0,0,0,0,0,0,0,0,0,0,0.39,0,0,0,0,0,0,0,0,1.47,0,0,0,0,0,0,0
109,34.09,21.22,5.82,4.6,0,0.39,0,4.19,16.55,0,0,0,0,0,0,0,0,0,11.4,0,0,0,0,0,0,0,0,0,0,0.36,0,0,0,0,0,0,0,0,1.38,0,0,0,0,0,0,0
105,32.4,21.51,5.6,13.27,0,1.86,0,3.45,10.6,0,0,0,0,0,0,0,0,0,9.64,0,0,0,0,0,0,0,0,0,0,0.34,0,0,0,0,0,0,0,0,1.33,0,0,0,0,0,0,0
107,34.33,31.74,2.89,0,0,0.38,0,5.94,14.86,0,0,0,0,0,0,0,0,0,8.14,0,0,0,0,0,0,0,0,0,0,0.35,0,0,0,0,0,0,0,0,1.37,0,0,0,0,0,0,0
92,36.77,20.32,6.07,0,0,19.03,0,1.43,5.63,0,0,0,0,0,0,0,0,0,8.69,0,0,0,0,0,0,0,0,0,0,0.3,0,0,0,0,0,0,0,0,1.76,0,0,0,0,0,0,0
87,55.79,6.94,5.05,0,6.25,16.78,0,9.19,0,0,0,0,0,0,0,0,0,0,0,0,0,0,0,0,0,0,0,0,0,0,0,0,0,0,0,0,0,0,0,0,0,0,0,0,0,0
7.6,57.27,0,17.55,8.45,0.06,1.13,8.1,0,0,0,0,0,0,0,0,0,0,0,2.14,0,0,0,0,0,0,0,0,0,0,0,0,0,0,1.28,0,0,1.11,0,0,0,2.91,0,0,0,0,0
7.5,62.76,0,17.65,2.4,1.85,0.54,7.87,0,0,0,0,0,0,0,0,0,0,0,0.34,0,0,0,0,0,0,0,0,0,0,0,0,0,0,1.91,0,0,0.73,0,0,0,3.95,0,0,0,0,0
8.4,59.17,0,16.44,3.12,3.18,1.16,8.66,0,0,0,0,0,0,0,0,0,0,0,0.86,0,0,0,0,0,0,0,0,0,0,0,0,0,0,0.96,0,0,1.99,0,0,0,4.46,0,0,0,0,0
41.9,67.55,7.5,6.6,10.15,5.55,0,2,0,0.5,0,0,0,0,0,0,0,0,0,0,0,0,0,0,0,0.15,0,0,0,0,0,0,0,0,0,0,0,0,0,0,0,0,0,0,0,0,0
74.7,64.12,5.18,13.61,1.43,0.03,0,0,13.78,0.01,0,0,0,0,0.01,0,0,0,0,0,0,0,0,0,0,0.74,0,0,0,0,0,0,0,0,0.98,0,0,0.06,0,0.05,0,0,0,0,0,0,0
97,63.1,6.5,6.3,3.2,2.3,0,0,15,3.5,0,0,0.1,0,0,0,0,0,0,0,0,0,0,0,0,0,0,0,0,0,0,0,0,0,0,0,0,0,0,0,0,0,0,0,0,0,0
92,53.75,13.49,0.3,0,1.2,0,5.39,5.79,5.89,0,0,0,0,0,0,0,0,0,9.99,0,0,0,0,0,0,0,0,0,0,0.1,0,0,0,4.1,0,0,0,0,0,0,0,0,0,0,0,0
95,59.63,10.89,2.4,1.5,1.1,0,10.59,6.19,3.9,0,0,0.1,0,0,0,0,0,0,3.1,0.6,0,0,0,0,0,0,0,0,0,0,0,0,0,0,0,0,0,0,0,0,0,0,0,0,0,0
95,52.1,17.2,2.1,0,0,0,14,9.2,0,0,0,0.1,0,0,0,0,0,0,2.9,0.9,0,0,0,0,0,0,0,0,0,0,0,0,0,1.5,0,0,0,0,0,0,0,0,0,0,0,0
94,49.2,16.7,1.5,0,0,0,8.4,12.1,0,0,0,0.1,0,0,0,0,0,0,9.6,0,0,0,0,0,0,0,0,0,0,0,0,0,0,2.4,0,0,0,0,0,0,0,0,0,0,0,0
92,54.15,16.78,0.3,0,0,0.6,6.49,5.79,5.89,0,0,0,0,0,0,0,0,0,4.4,0.6,0,0,0,0,0,0,0,0,0,0.1,0,0,0,4.9,0,0,0,0,0,0,0,0,0,0,0,0
91,46.4,19.2,0.3,0,1.2,1.1,5.6,5.4,5.3,0,0,0,0,0,0,0,0,0,11.9,1,0,0,0,0,0,0,0,0,0,0.1,0,0,0,2.5,0,0,0,0,0,0,0,0,0,0,0,0
90,49.95,18.08,0.9,0,0,0,7.39,11.19,0.3,0,0,0.1,0,0,0,0,0,0,10.09,0,0,0,0,0,0,0,0,0,0,0,0,0,0,2,0,0,0,0,0,0,0,0,0,0,0,0
90,57.73,9.19,2.5,3.2,1.1,3.1,9.69,5.69,1.4,0,0,0,0,0,0,0,0,0,3.2,3.1,0,0,0,0,0,0,0,0,0,0.1,0,0,0,0,0,0,0,0,0,0,0,0,0,0,0,0
96,52.35,15.82,0,0,0,8.31,8.51,4.8,1.9,0,0,0,0,0,0,0,0,0,1.4,6.81,0,0,0,0,0,0,0,0,0,0.1,0,0,0,0,0,0,0,0,0,0,0,0,0,0,0,0
93,46.96,17.48,1.3,0,0,1.3,5.69,5.49,5.39,0,0,0,0,0,0,0,0,0,14.99,1.3,0,0,0,0,0,0,0,0,0,0.1,0,0,0,0,0,0,0,0,0,0,0,0,0,0,0,0
95,58.2,14.2,0.3,0,0,0,6.2,6.2,6.2,0,0,0,0,0,0,0,0,0,8.6,0,0,0,0,0,0,0,0,0,0,0.1,0,0,0,0,0,0,0,0,0,0,0,0,0,0,0,0
92,53.94,15.72,0.3,0,0.6,0,6.51,5.71,5.81,0,0,0,0,0,0,0,0,0,6.71,0.6,0,0,0,0,0,0,0,0,0,0.1,0,0,0,4,0,0,0,0,0,0,0,0,0,0,0,0
14,71.84,0,14.26,1.14,0,0.51,7.93,0.42,0.21,0,0,0,0,0,0,0,0,0,0,0,0,0,0,0,0,0,0,0,0,0,0,0,0,1.65,0,0,1.17,0,0.22,0,0.65,0,0,0,0,0
12,71.8,0,14.28,1.14,0,0.3,7.9,0.42,0.21,0,0,0,0,0,0,0,0,0,0.4,0,0,0,0,0,0,0,0,0,0,0,0,0,0,1.64,0,0,1.17,0,0.09,0,0.65,0,0,0,0,0
75,74.5,0,4.5,8.5,0,0,0,12.5,0,0,0,0,0,0,0,0,0,0,0,0,0,0,0,0,0,0,0,0,0,0,0,0,0,0,0,0,0,0,0,0,0,0,0,0,0,0
75,74.5,0,6.5,5.5,0,0,0,13.5,0,0,0,0,0,0,0,0,0,0,0,0,0,0,0,0,0,0,0,0,0,0,0,0,0,0,0,0,0,0,0,0,0,0,0,0,0,0
70,77.5,0,5.5,4.5,0,0,0,12.5,0,0,0,0,0,0,0,0,0,0,0,0,0,0,0,0,0,0,0,0,0,0,0,0,0,0,0,0,0,0,0,0,0,0,0,0,0,0
85,65.5,1.6,8.5,10,0.3,0.3,0,12.5,1,0,0,0,0,0,0,0,0,0,0,0.3,0,0,0,0,0,0,0,0,0,0,0,0,0,0,0,0,0,0,0,0,0,0,0,0,0,0
75,66.5,2,11,6.5,0.5,0,0,13,0,0,0,0,0,0,0,0,0,0,0,0,0,0,0,0,0,0,0,0,0,0,0,0,0,0,0,0,0.5,0,0,0,0,0,0,0,0,0
80,72,0,3,11,0,0,0,11,3,0,0,0,0,0,0,0,0,0,0,0,0,0,0,0,0,0,0,0,0,0,0,0,0,0,0,0,0,0,0,0,0,0,0,0,0,0
70,67,0,13,8,0,0,0.5,11.5,0,0,0,0,0,0,0,0,0,0,0,0,0,0,0,0,0,0,0,0,0,0,0,0,0,0,0,0,0,0,0,0,0,0,0,0,0,0
79,72,0.5,6,9,0,0,0,10.5,2,0,0,0,0,0,0,0,0,0,0,0,0,0,0,0,0,0,0,0,0,0,0,0,0,0,0,0,0,0,0,0,0,0,0,0,0,0
31.1,70.6,6.02,12.07,0,11.1,0,0,0,0.06,0,0,0,0,0,0,0,0,0,0,0,0,0,0,0,0.06,0,0,0,0,0,0,0,0,0,0,0,0,0,0.09,0,0,0,0,0,0,0
35.6,67.9,7.85,12.52,0,11.5,0,0,0,0,0,0,0,0,0,0,0,0,0,0,0,0,0,0,0,0.14,0,0,0,0,0,0,0,0,0,0,0,0,0,0.09,0,0,0,0,0,0,0
35.7,67.92,7.84,12.52,0,11.51,0,0,0,0.06,0,0,0,0,0,0,0,0,0,0,0,0,0,0,0,0.06,0,0,0,0,0,0,0,0,0,0,0,0,0,0.09,0,0,0,0,0,0,0
36,67.87,7.84,12.52,0,11.5,0,0,0,0.13,0,0,0,0,0,0,0,0,0,0,0,0,0,0,0,0.05,0,0,0,0,0,0,0,0,0,0,0,0,0,0.09,0,0,0,0,0,0,0
33.3,67.72,7.79,12.7,3,8.51,0,0,0,0.17,0,0,0,0,0,0,0,0,0,0,0,0,0,0,0,0.02,0,0,0,0,0,0,0,0,0,0,0,0,0,0.09,0,0,0,0,0,0,0
32.8,67.67,7.85,12.7,5,6.5,0,0,0,0.17,0,0,0,0,0,0,0,0,0,0,0,0,0,0,0,0.02,0,0,0,0,0,0,0,0,0,0,0,0,0,0.09,0,0,0,0,0,0,0
33.3,72,6.37,11.46,0,9.89,0,0,0,0.17,0,0,0,0,0,0,0,0,0,0,0,0,0,0,0,0.02,0,0,0,0,0,0,0,0,0,0,0,0,0,0.09,0,0,0,0,0,0,0
37.2,66.44,9.59,11.43,0,12.26,0,0,0,0.17,0,0,0,0,0,0,0,0,0,0,0,0,0,0,0,0.02,0,0,0,0,0,0,0,0,0,0,0,0,0,0.09,0,0,0,0,0,0,0
36.2,68.7,0,14,8,5.7,0,0,0,0,0,0,0,0,0,0,0,0,0,0,3.6,0,0,0,0,0,0,0,0,0,0,0,0,0,0,0,0,0,0,0,0,0,0,0,0,0,0
38.1,68.4,0,13.5,7.6,7.1,0,0,0,0,0,0,0,0,0,0,0,0,0,0,3.4,0,0,0,0,0,0,0,0,0,0,0,0,0,0,0,0,0,0,0,0,0,0,0,0,0,0
38,67,0.5,14.5,8,7.5,0,0,0,0,0,0,0,0,0,0,0,0,0,0,2.5,0,0,0,0,0,0,0,0,0,0,0,0,0,0,0,0,0,0,0,0,0,0,0,0,0,0
99.5,64.2,0,8.12,8.17,0,0,0,19.47,0,0,0,0,0,0,0,0,0,0,0,0,0,0,0,0,0,0,0,0,0,0,0,0,0,0,0,0,0,0,0.04,0,0,0,0,0,0,0
102,65.03,0,7.64,9.19,0,0,0,14.9,3.2,0,0,0,0,0,0,0,0,0,0,0,0,0,0,0,0,0,0,0,0,0,0,0,0,0,0,0,0,0,0.04,0,0,0,0,0,0,0
100,64.68,0,8.68,8.14,0,0,0.21,15.7,2.55,0,0,0,0,0,0,0,0,0,0,0,0,0,0,0,0,0,0,0,0,0,0,0,0,0,0,0,0,0,0.04,0,0,0,0,0,0,0
92,60.04,0,12.65,3.65,3.81,0,0,15.63,2.34,0,0,0,0,0,0,0,0,0,0,0,0,0,0,0,0,0,0,0,0,0,0,0,0,0,0,0,1.84,0,0.04,0,0,0,0,0,0,0
48.9,63.35,9.2,11.4,5.72,5.12,0,0,0,5.16,0,0,0,0,0,0,0,0,0,0,0,0,0,0,0,0,0,0,0,0,0,0,0,0,0,0,0,0,0,0.05,0,0,0,0,0,0,0
41.9,63.35,9.2,11.4,6.55,6.45,0,0,0,3,0,0,0,0,0,0,0,0,0,0,0,0,0,0,0,0,0,0,0,0,0,0,0,0,0,0,0,0,0,0.05,0,0,0,0,0,0,0
43.7,62.65,10.2,11.27,6.5,5.89,0,0,0,3.44,0,0,0,0,0,0,0,0,0,0,0,0,0,0,0,0,0,0,0,0,0,0,0,0,0,0,0,0,0,0.05,0,0,0,0,0,0,0
42,62.1,10.11,11.17,6.43,7.67,0,0,0,2.45,0,0,0,0,0,0,0,0,0,0,0,0,0,0,0,0,0,0,0,0,0,0,0,0,0,0,0,0,0,0.07,0,0,0,0,0,0,0
47.7,62.16,10.12,11.06,4.29,5.16,0,0,3.6,0,0,0,0,0,0,0,0,0,0,0,3.53,0,0,0,0,0,0,0,0,0,0,0,0,0,0,0,0,0,0,0.08,0,0,0,0,0,0,0
40.4,62.56,10.68,11.6,4.56,5.42,0,0,1.4,0,0,0,0,0,0,0,0,0,0,0,3.7,0,0,0,0,0,0,0,0,0,0,0,0,0,0,0,0,0,0,0.08,0,0,0,0,0,0,0
52.4,64,7.8,11.2,3.3,3.9,0,0,7,0,0,0,0,0,0,0,0,0,0,0,2.7,0,0,0,0,0,0,0,0,0,0,0,0,0,0,0,0,0,0,0.1,0,0,0,0,0,0,0
47.3,63.3,9.2,11.4,4.6,4.7,0,0,4.2,0,0,0,0,0,0,0,0,0,0,0,2.5,0,0,0,0,0,0,0,0,0,0,0,0,0,0,0,0,0,0,0.1,0,0,0,0,0,0,0
36.7,73.11,0,11.6,4.81,5.19,3.81,0,0,0,0,0,0,0,0,0,0,0,0,0,1.35,0,0,0,0,0.01,0,0,0,0,0,0,0,0,0,0,0,0,0,0.12,0,0,0,0,0,0,0
36.2,71.45,1.25,12.05,4.9,5.5,3.15,0,0,0,0,0,0,0,0,0,0,0,0,0,1.55,0,0,0,0,0.03,0,0,0,0,0,0,0,0,0,0,0,0,0,0.12,0,0,0,0,0,0,0
35.9,71.59,1.65,11.73,4.75,5.5,2.65,0,0,0,0,0,0,0,0,0,0,0,0,0,2,0,0,0,0,0.01,0,0,0,0,0,0,0,0,0,0,0,0,0,0.12,0,0,0,0,0,0,0
37,71.14,0.91,11.27,5.68,5.46,4.27,0,0,0,0,0,0,0,0,0,0,0,0,0,1.1,0,0,0,0,0.04,0,0,0,0,0,0,0,0,0,0,0,0.02,0,0.11,0,0,0,0,0,0,0
37,70.82,1,12.07,6.01,5.27,2.5,0,0,0,0,0,0,0,0,0,0,0,0,0,2.16,0,0,0,0,0.02,0,0,0,0,0,0,0,0,0,0,0,0.03,0,0.12,0,0,0,0,0,0,0
36.9,72.83,0,11.38,5.38,5.19,4.19,0,0,0,0,0,0,0,0,0,0,0,0,0,0.88,0,0,0,0,0.02,0,0,0,0,0,0,0,0,0,0,0,0.02,0,0.11,0,0,0,0,0,0,0
36.5,71.69,0,11.88,5.97,5.39,2.99,0,0,0,0,0,0,0,0,0,0,0,0,0,1.93,0,0,0,0,0.02,0,0,0,0,0,0,0,0,0,0,0,0.02,0,0.11,0,0,0,0,0,0,0
37.2,72.3,0,11.58,4.97,5.68,4.04,0,0,0,0,0,0,0,0,0,0,0,0,0,1.28,0,0,0,0,0.02,0,0,0,0,0,0,0,0,0,0,0,0.02,0,0.11,0,0,0,0,0,0,0
35.8,73.6,0,11.38,4.73,5.1,3.74,0,0,0,0,0,0,0,0,0,0,0,0,0,1.32,0,0,0,0,0.01,0,0,0,0,0,0,0,0,0,0,0,0,0,0.12,0,0,0,0,0,0,0
36,72.37,0,12.12,4.92,5.66,2.02,0,0,0,0,0,0,0,0,0,0,0,0,0,2.75,0,0,0,0,0.02,0,0,0,0,0,0,0,0,0,0,0,0.02,0,0.12,0,0,0,0,0,0,0
38.6,71.8,0,11.49,5.61,5.48,3.98,0,0,0,0,0,0,0,0,0,0,0,0,0,1.44,0,0,0,0,0.02,0,0,0,0,0,0,0,0,0,0,0,0.02,0,0.16,0,0,0,0,0,0,0
33.7,73.58,0.5,11.77,4.48,4.81,3.49,0,0,0,0,0,0,0,0,0,0,0,0,0,1.22,0,0,0,0,0.02,0,0,0,0,0,0,0,0,0,0,0,0,0,0.13,0,0,0,0,0,0,0
36.2,72.21,0,11.56,5.43,5.36,4.55,0,0,0,0,0,0,0,0,0,0,0,0,0,0.74,0,0,0,0,0.02,0,0,0,0,0,0,0,0,0,0,0,0.02,0,0.11,0,0,0,0,0,0,0
37.8,71.74,0,11.37,5.83,5.48,4.32,0,0,0,0,0,0,0,0,0,0,0,0,0,1.08,0,0,0,0,0.04,0,0,0,0,0,0,0,0,0,0,0,0.03,0,0.11,0,0,0,0,0,0,0
34.9,72.79,0.5,12.14,4.62,4.95,3.59,0,0,0,0,0,0,0,0,0,0,0,0,0,1.26,0,0,0,0,0.02,0,0,0,0,0,0,0,0,0,0,0,0,0,0.13,0,0,0,0,0,0,0
36,71.08,1.85,11.98,4.45,5.77,3.03,0,0,0,0,0,0,0,0,0,0,0,0,0,1.7,0,0,0,0,0.01,0,0,0,0,0,0,0,0,0,0,0,0.01,0,0.12,0,0,0,0,0,0,0
35.9,73.74,0,11.82,4.54,4.9,3.62,0,0,0,0,0,0,0,0,0,0,0,0,0,1.24,0,0,0,0,0.01,0,0,0,0,0,0,0,0,0,0,0,0.02,0,0.11,0,0,0,0,0,0,0
40.1,71.34,0,10.98,5.56,5.99,4.35,0,0,0,0,0,0,0,0,0,0,0,0,0,1.58,0,0,0,0,0.02,0,0,0,0,0,0,0,0,0,0,0,0.02,0,0.16,0,0,0,0,0,0,0
36.2,72.64,0,11.37,5.27,5.07,2.2,0,0,0,0,0,0,0,0,0,0,0,0,0,3.3,0,0,0,0,0.02,0,0,0,0,0,0,0,0,0,0,0,0.02,0,0.11,0,0,0,0,0,0,0
36.6,72.71,0,11.48,4.95,5.39,3.82,0,0,0,0,0,0,0,0,0,0,0,0,0,1.46,0,0,0,0,0.02,0,0,0,0,0,0,0,0,0,0,0,0.02,0,0.15,0,0,0,0,0,0,0
86,55.04,0,15,0.36,3.63,0,0,14.54,0.45,0,0,0,0,0,0,0,0,0,0,0,0,0,0,0,0,0,0,0,0,0,0,0,0,3.63,0,0,0,0,0.07,0,7.28,0,0,0,0,0
82.9,56.36,0,15.51,0.39,0.06,0,0,15.8,0.48,0,0,0,0,0,0,0,0,0,0,0,0,0,0,0,0,0,0,0,0,0,0,0,0,3.61,0,0,0,0,0.08,0,7.71,0,0,0,0,0
86,57.19,0,15.22,0.38,0.06,0,0,15.97,0,0,0,0,0,0,0,0,0,0,0,0,0,0,0,0,0,0,0,0,0,0,0,0,0,3.54,0,0,0,0,0.08,0,7.56,0,0,0,0,0
81.3,57.19,0,15.22,0.38,0.06,0,0,15.5,0.47,0,0,0,0,0,0,0,0,0,0,0,0,0,0,0,0,0,0,0,0,0,0,0,0,3.07,0,0,0,0,0.55,0,7.56,0,0,0,0,0
79.2,59.96,0,13.88,1.99,0.04,0,0,14.78,0.06,0,0,0,0,0,0,0,0,0,0.01,0,0,0,0,0,0.01,0,0,0,0,0,0,0,0,2.9,0,0,0,0,0,0,6.37,0,0,0,0,0
94.5,72.05,0,8.75,0.01,0.02,0,0,14,2.55,0,0,0,0,0,0,0,0,0,0,0,0,0,0,0,0,0,0,0,0,0,0,0,0,0,0,0,0,0,0.01,0,2.61,0,0,0,0,0
102.2,57.87,0,15.8,0.04,0.03,0,0,16.19,3.27,0,0,0,0,0,0,0,0,0,0,0,0,0,0,0,0,0,0,0,0,0,0,0,0,0,0,0,0,0,0.01,0,6.79,0,0,0,0,0
108.2,58.74,0,14.35,0.03,0.03,0,0,16.64,4.14,0,0,0,0,0,0,0,0,0,0,0,0,0,0,0,0,0,0,0,0,0,0,0,0,0,0,0,0,0,0.01,0,6.06,0,0,0,0,0
99.2,57.63,0,15.5,0.98,0.03,0,0,16.76,2.28,0,0,0,0,0,0,0,0,0,0,0,0,0,0,0,0,0,0,0,0,0,0,0,0,0,0,0,0,0,0.1,0,6.72,0,0,0,0,0
97.1,57.56,0,16.66,0.03,0.03,0,0,16.61,2.4,0,0,0,0,0,0,0,0,0,0,0,0,0,0,0,0,0,0,0,0,0,0,0,0,0,0,0,0,0,0.1,0,6.61,0,0,0,0,0
90.9,57.92,0,16.38,1.46,0.04,0,0,16.46,1.13,0,0,0,0,0,0,0,0,0,0,0,0,0,0,0,0,0,0,0,0,0,0,0,0,0,0,0,0,0,0.1,0,6.51,0,0,0,0,0
92.3,57.91,0,16.35,1.1,0.04,0,0,16.47,1.5,0,0,0,0,0,0,0,0,0,0,0,0,0,0,0,0,0,0,0,0,0,0,0,0,0,0,0,0,0,0.1,0,6.53,0,0,0,0,0
97.4,57.56,0,16.21,0.5,0.04,0,0,16.43,2.59,0,0,0,0,0,0,0,0,0,0,0,0,0,0,0,0,0,0,0,0,0,0,0,0,0,0,0,0,0,0.11,0,6.56,0,0,0,0,0
96.1,57.95,0,16.33,0.13,0.04,0,0,16.57,2.3,0,0,0,0,0,0,0,0,0,0,0,0,0,0,0,0,0,0,0,0,0,0,0,0,0,0,0,0,0,0.1,0,6.58,0,0,0,0,0
97.3,57.86,0,15.34,1.07,0.04,0,0,16.63,2.36,0,0,0,0,0,0,0,0,0,0,0,0,0,0,0,0,0,0,0,0,0,0,0,0,0,0,0,0,0,0.1,0,6.6,0,0,0,0,0
75.9,64.9,4.48,13.97,2.51,0,0,0,13.77,0,0,0,0,0,0,0,0,0,0,0,0,0,0,0,0,0,0,0,0,0,0,0,0,0,0,0,0,0,0,0,0,0.37,0,0,0,0,0
77.6,63.45,3.28,14.34,2.66,0,0,0,14.25,0,0,0,0,0,0,0,0,0,0,0,0,0,0,0,0,0,0,0,0,0,0,0,0,0,0,0,0,0,0,0,0,2.02,0,0,0,0,0
79.7,62.1,1.72,14.85,2.67,0,0,0,14.62,0,0,0,0,0,0,0,0,0,0,0,0,0,0,0,0,0,0,0,0,0,0,0,0,0,0,0,0,0,0,0,0,4.04,0,0,0,0,0
81.1,60.9,0.51,15.2,2.77,0,0,0,15,0,0,0,0,0,0,0,0,0,0,0,0,0,0,0,0,0,0,0,0,0,0,0,0,0,0,0,0,0,0,0,0,5.62,0,0,0,0,0
75.3,62.6,6.3,12.9,0.9,0,0,0,13.5,0,0,0,0,0,0,0,0,0,0,0,0,0,0,0,0,0,0,0,0,0,0,0,0,0,0,0,0,0,0,0.1,0,3.7,0,0,0,0,0
80,64.33,4.8,12.89,0.7,0,0,0,14.28,0,0,0,0,0,0,0,0,0,0,0,0,0,0,0,0,0,0,0,0,0,0,0,0,0,0,0,0,0,0,0.1,0,2.9,0,0,0,0,0
77,59.93,7.69,13.79,1,0,0,0,14.49,0,0,0,0,0,0,0,0,0,0,0,0,0,0,0,0,0,0,0,0,0,0,0,0,0,0,0,0,0,0,0.1,0,3,0,0,0,0,0
76,59.93,4,13.79,1,0,0,0,14.49,0,0,0,0,0,0,0,0,0,0,0,0,0,0,0,0,0,0,0,0,0,0,0,0,0,0,0,0,0,0,0.1,0,6.69,0,0,0,0,0
75.3,59.93,6.69,13.79,1,0,0,0,14.49,0,0,0,0,0,0,0,0,0,0,0,0,0,0,0,0,0,0,0,0,0,0,0,0,0,0,0,0,0,0,0.1,0,4,0,0,0,0,0
65.6,70.18,4.3,10.01,0,0,0,0,11.21,0.25,0,0,0,0,0,0,0,0,0,0,0,0,0,0,0,0,0,0,0,0,0,0,0,0,0,0,0,0,0,0.05,0,4,0,0,0,0,0
69.1,70.21,6.31,10.02,0,0,0,0,9.21,2.2,0,0,0,0,0,0,0,0,0,0,0,0,0,0,0,0,0,0,0,0,0,0,0,0,0,0,0,0,0,0.05,0,2,0,0,0,0,0
77,65.63,5.19,10.69,1.5,0,0,0,11.59,1.3,0,0,0,0,0,0,0,0,0,0,0,0,0,0,0,0,0,0,0,0,0,0,0,0,0,0,0,0,0,0.1,0,4,0,0,0,0,0
81,59.93,9.69,13.79,1,0,0,0.5,14.49,0.5,0,0,0,0,0,0,0,0,0,0,0,0,0,0,0,0,0,0,0,0,0,0,0,0,0,0,0,0,0,0.1,0,0,0,0,0,0,0
77,59.34,7.62,13.65,1.98,0,0,0,14.34,0,0,0,0,0,0,0,0,0,0,0,0,0,0,0,0,0,0,0,0,0,0,0,0,0,0,0,0,0,0,0.1,0,2.97,0,0,0,0,0
74,59.93,7.19,13.79,0,0,0,0.5,14.49,0,0,0,0,0,0,0,0,0,0,0,0,0,0,0,0,0,0,0,0,0,0,0,0,0,0,0,0,0,0,0.1,0,4,0,0,0,0,0
84.3,57.43,0.35,16.42,3.19,0,0,0,16.24,0,0,0,0,0,0,0,0,0,0,0,0,0,0,0,0,0,0,0,0,0,0,0,0,0,0,0,0,0,0,0.05,0,6.32,0,0,0,0,0
82.2,58.77,0.75,15.94,2.47,0,0,0,15.75,0,0,0,0,0,0,0,0,0,0,0,0,0,0,0,0,0,0,0,0,0,0,0,0,0,0,0,0,0,0,0.05,0,6.27,0,0,0,0,0
85.8,57.26,0.77,17.23,1.23,0,0,0,16.95,0,0,0,0,0,0,0,0,0,0,0,0,0,0,0,0,0,0,0,0,0,0,0,0,0,0,0,0,0,0,0.05,0,6.51,0,0,0,0,0
73.5,64.1,3.25,14.07,2.54,0.05,0,0,13.31,0.03,0,0,0,0,0,0,0,0,0,0,0,0,0,0,0,0,0,0,0,0,0,0,0,0,0,0,0,0,0,0.1,0,2.55,0,0,0,0,0
75.6,63.25,2.23,14.62,3.06,0.05,0,0,13.73,0.03,0,0,0,0,0,0,0,0,0,0,0,0,0,0,0,0,0,0,0,0,0,0,0,0,0,0,0,0,0,0.1,0,2.93,0,0,0,0,0
62.8,63.24,9.69,9.99,7.09,0,0,0,9.79,0,0,0,0,0,0,0,0,0,0,0,0,0,0,0,0,0,0,0,0,0,0,0,0,0,0,0,0,0,0,0.2,0,0,0,0,0,0,0
61.3,63.57,13.41,10.01,3,0,0,0,9.81,0,0,0,0,0,0,0,0,0,0,0,0,0,0,0,0,0,0,0,0,0,0,0,0,0,0,0,0,0,0,0.2,0,0,0,0,0,0,0
67.8,63.2,9.7,12,3.1,0,0,0,11.8,0,0,0,0,0,0,0,0,0,0,0,0,0,0,0,0,0,0,0,0,0,0,0,0,0,0,0,0,0,0,0.2,0,0,0,0,0,0,0
61.1,65.24,9.69,9.99,5.09,0,0,0,9.79,0,0,0,0,0,0,0,0,0,0,0,0,0,0,0,0,0,0,0,0,0,0,0,0,0,0,0,0,0,0,0.2,0,0,0,0,0,0,0
