Repository: you0514w/youyou

File: Expansion Coeff.csv (part 65 of 83)
Expansion Coeff (Typical) ( 10-7/K ),SiO2,B2O3,Al2O3,MgO,CaO,BaO,Li2O,Na2O,K2O,Rb2O,Ag2O,Cs2O,Tl2O,MnO,FeO,CoO,NiO,CuO,ZnO,SrO,CdO,PbO,SnO,Cr2O3,Fe2O3,Ga2O3,As2O3,Y2O3,In2O3,Sb2O3,La2O3,Nd2O3,Gd2O3,TiO2,MnO2,GeO2,ZrO2,CeO2,SnO2,TeO2,P2O5,V2O5,Nb2O5,Ta2O5,MoO3,WO3
61.3,65.23,11.69,9.99,3.1,0,0,0,9.79,0,0,0,0,0,0,0,0,0,0,0,0,0,0,0,0,0,0,0,0,0,0,0,0,0,0,0,0,0,0,0.2,0,0,0,0,0,0,0
65.1,65.3,9.7,11,3,0,0,0,10.8,0,0,0,0,0,0,0,0,0,0,0,0,0,0,0,0,0,0,0,0,0,0,0,0,0,0,0,0,0,0,0.2,0,0,0,0,0,0,0
60.4,67.47,9.81,9.71,3,0,0,0,9.81,0,0,0,0,0,0,0,0,0,0,0,0,0,0,0,0,0,0,0,0,0,0,0,0,0,0,0,0,0,0,0.2,0,0,0,0,0,0,0
57.3,69.27,9.81,8.91,3,0,0,0,8.81,0,0,0,0,0,0,0,0,0,0,0,0,0,0,0,0,0,0,0,0,0,0,0,0,0,0,0,0,0,0,0.2,0,0,0,0,0,0,0
33,64.39,22.23,6.11,3.11,3.16,0,0,0.73,0.02,0,0,0,0,0,0,0,0,0,0,0.01,0,0,0,0,0.01,0,0,0,0,0,0,0,0,0,0,0,0.1,0,0.13,0,0,0,0,0,0,0
53.9,65.96,12.3,9.76,2.67,1.35,0,0,7.84,0.01,0,0,0,0,0,0,0,0,0,0,0.01,0,0,0,0,0.01,0,0,0,0,0,0,0,0,0,0,0,0.04,0,0.05,0,0,0,0,0,0,0
52.2,66.13,9.97,10.71,2.59,0.94,0,0,9.58,0.01,0,0,0,0,0,0,0,0,0,0,0.01,0,0,0,0,0.01,0,0,0,0,0,0,0,0,0,0,0,0.02,0,0.03,0,0,0,0,0,0,0
66.9,66.47,7.32,11.63,2.5,0.34,0,0,11.64,0.01,0,0,0,0,0,0,0,0,0,0,0.01,0,0,0,0,0.01,0,0,0,0,0,0,0,0,0,0,0,0.01,0,0.06,0,0,0,0,0,0,0
72.4,67.19,4.62,12.47,2.36,0.12,0,0,13.12,0.01,0,0,0,0,0,0,0,0,0,0,0.01,0,0,0,0,0.01,0,0,0,0,0,0,0,0,0,0,0,0.01,0,0.08,0,0,0,0,0,0,0
77.6,65.69,6.26,13.71,0.02,0.05,0,0,13.91,0.26,0,0,0,0,0,0,0,0,0,0,0,0,0,0,0,0,0,0,0,0,0,0,0,0,0,0,0,0,0,0.1,0,0,0,0,0,0,0
78.4,63.74,7.05,14.96,0.02,0.06,0,0,13.57,0.5,0,0,0,0,0,0,0,0,0,0,0,0,0,0,0,0,0,0,0,0,0,0,0,0,0,0,0,0,0,0.1,0,0,0,0,0,0,0
100.9,55.01,6.4,19.18,0.02,0.12,0,0,18.29,0.89,0,0,0,0,0,0,0,0,0,0,0,0,0,0,0,0,0,0,0,0,0,0,0,0,0,0,0,0,0,0.09,0,0,0,0,0,0,0
79.5,64.51,7.02,14.18,0.01,0.06,0,0,13.61,0.51,0,0,0,0,0,0,0,0,0,0,0,0,0,0,0,0,0,0,0,0,0,0,0,0,0,0,0,0,0,0.1,0,0,0,0,0,0,0
76.6,64.38,7.1,14.49,0.01,0.06,0,0,13.85,0.01,0,0,0,0,0,0,0,0,0,0,0,0,0,0,0,0,0,0,0,0,0,0,0,0,0,0,0,0,0,0.1,0,0,0,0,0,0,0
90.5,58.21,7.06,17.21,0.02,0.12,0,0,16.29,0.99,0,0,0,0,0,0,0,0,0,0,0,0,0,0,0,0,0,0,0,0,0,0,0,0,0,0,0,0,0,0.1,0,0,0,0,0,0,0
78.5,64.32,7.65,13.95,0.01,0.06,0,0,13.9,0.01,0,0,0,0,0,0,0,0,0,0,0,0,0,0,0,0,0,0,0,0,0,0,0,0,0,0,0,0,0,0.1,0,0,0,0,0,0,0
89.1,60.09,6.44,16.56,0.01,0.03,0,0,16.73,0.07,0,0,0,0,0,0,0,0,0,0,0,0,0,0,0,0,0,0,0,0,0,0,0,0,0,0,0,0,0,0.07,0,0,0,0,0,0,0
71.2,70.65,3.95,12.35,0.02,0.07,0,0,12.35,0.51,0,0,0,0,0,0,0,0,0,0,0,0,0,0,0,0,0,0,0,0,0,0,0,0,0,0,0,0,0,0.1,0,0,0,0,0,0,0
75.3,64.29,7.04,13.94,0.01,0.06,0,0,13.12,0.52,0,0,0,0,0,0,0,0,0,0.92,0,0,0,0,0,0,0,0,0,0,0,0,0,0,0,0,0,0,0,0.1,0,0,0,0,0,0,0
80.6,63.23,8.14,13.99,0.02,0.06,0,0,13.96,0.5,0,0,0,0,0,0,0,0,0,0,0,0,0,0,0,0,0,0,0,0,0,0,0,0,0,0,0,0,0,0.1,0,0,0,0,0,0,0
76.6,64.55,6.61,13.91,1.02,0.02,0,0,13.72,0.1,0,0,0,0,0,0,0,0,0,0,0,0,0,0,0,0,0,0,0,0,0,0,0,0,0,0,0,0,0,0.07,0,0,0,0,0,0,0
76.7,67.63,6.03,12.84,0.01,0.07,0,0,12.81,0.51,0,0,0,0,0,0,0,0,0,0,0,0,0,0,0,0,0,0,0,0,0,0,0,0,0,0,0,0,0,0.1,0,0,0,0,0,0,0
75.9,66.44,5.11,13.04,2.01,0.03,0,0,13.1,0.2,0,0,0,0,0,0,0,0,0,0,0,0,0,0,0,0,0,0,0,0,0,0,0,0,0,0,0,0,0,0.07,0,0,0,0,0,0,0
78.2,64.35,4.58,14.01,2.57,0.06,0,0,13.82,0.51,0,0,0,0,0,0,0,0,0,0,0,0,0,0,0,0,0,0,0,0,0,0,0,0,0,0,0,0,0,0.1,0,0,0,0,0,0,0
72.3,65.76,5.08,13.87,2.13,0.04,0,0,12.94,0.11,0,0,0,0,0,0,0,0,0,0,0,0,0,0,0,0,0,0,0,0,0,0,0,0,0,0,0,0,0,0.07,0,0,0,0,0,0,0
88,64.05,5.91,14.24,0.02,0.36,0,0,12,3.32,0,0,0,0,0,0,0,0,0,0,0,0,0,0,0,0,0,0,0,0,0,0,0,0,0,0,0,0,0,0.1,0,0,0,0,0,0,0
79.7,63.21,9.03,13.45,0.01,0.02,0,0,13.23,0.94,0,0,0,0,0,0,0,0,0,0,0,0,0,0,0,0,0,0,0,0,0,0,0,0,0,0,0,0,0,0.11,0,0,0,0,0,0,0
86.9,62.7,7.89,13.94,0.02,0.35,0,0,11.79,3.21,0,0,0,0,0,0,0,0,0,0,0,0,0,0,0,0,0,0,0,0,0,0,0,0,0,0,0,0,0,0.1,0,0,0,0,0,0,0
77.6,64.98,6.97,14.21,0.01,0.01,0,0,12.72,0.98,0,0,0,0,0,0,0,0,0,0,0,0,0,0,0,0,0,0,0,0,0,0,0,0,0,0,0,0,0,0.12,0,0,0,0,0,0,0
79.8,64.5,6.97,13.95,0.01,0.06,0,0,13.88,0.51,0,0,0,0,0,0,0,0,0,0,0,0,0,0,0,0,0,0,0,0,0,0,0,0,0,0,0,0,0,0.12,0,0,0,0,0,0,0
79.5,65.34,6.24,13.89,0.01,0.06,0,0,14.08,0.26,0,0,0,0,0,0,0,0,0,0,0,0,0,0,0,0,0,0,0,0,0,0,0,0,0,0,0,0,0,0.12,0,0,0,0,0,0,0
79.3,65.4,7.1,12.94,0.01,0.06,0,0,13.88,0.51,0,0,0,0,0,0,0,0,0,0,0,0,0,0,0,0,0,0,0,0,0,0,0,0,0,0,0,0,0,0.1,0,0,0,0,0,0,0
82.1,61.29,10.24,13.54,0.01,0.02,0,0,13.73,1.07,0,0,0,0,0,0,0,0,0,0,0,0,0,0,0,0,0,0,0,0,0,0,0,0,0,0,0,0,0,0.1,0,0,0,0,0,0,0
83.4,64.48,7.12,12.99,0.01,0.06,0,0,13.76,1.48,0,0,0,0,0,0,0,0,0,0,0,0,0,0,0,0,0,0,0,0,0,0,0,0,0,0,0,0,0,0.1,0,0,0,0,0,0,0
81.4,70.27,0,10.39,3.09,0,0,0,15.42,0,0,0,0,0,0,0,0,0,0,0,0,0,0,0,0,0,0,0,0,0,0,0,0,0,0,0,0,0,0,0,0,0.83,0,0,0,0,0
80.5,72,0,9.6,3,0,0,0,15.4,0,0,0,0,0,0,0,0,0,0,0,0,0,0,0,0,0,0,0,0,0,0,0,0,0,0,0,0,0,0,0,0,0,0,0,0,0,0
73.4,73.5,0,9.6,3,0,0,0,13.9,0,0,0,0,0,0,0,0,0,0,0,0,0,0,0,0,0,0,0,0,0,0,0,0,0,0,0,0,0,0,0,0,0,0,0,0,0,0
85.3,72,0,9,2,1,0,0,12.8,3,0,0,0,0,0,0,0,0,0,0,0,0,0,0,0,0,0,0,0,0,0,0,0,0,0,0,0,0,0,0.2,0,0,0,0,0,0,0
76.9,72,0,9,3,2,0,0,12.8,1,0,0,0,0,0,0,0,0,0,0,0,0,0,0,0,0,0,0,0,0,0,0,0,0,0,0,0,0,0,0.2,0,0,0,0,0,0,0
82.1,72,0,10,2,1,0,0,12.8,2,0,0,0,0,0,0,0,0,0,0,0,0,0,0,0,0,0,0,0,0,0,0,0,0,0,0,0,0,0,0.2,0,0,0,0,0,0,0
84.1,72,0,10,1,1,0,0,12.8,3,0,0,0,0,0,0,0,0,0,0,0,0,0,0,0,0,0,0,0,0,0,0,0,0,0,0,0,0,0,0.2,0,0,0,0,0,0,0
84.3,73,0,10,0,1.6,0,0,12.2,3,0,0,0,0,0,0,0,0,0,0,0,0,0,0,0,0,0,0,0,0,0,0,0,0,0,0,0,0,0,0.2,0,0,0,0,0,0,0
86.7,72,0,9,0,2,0,0,14.8,2,0,0,0,0,0,0,0,0,0,0,0,0,0,0,0,0,0,0,0,0,0,0,0,0,0,0,0,0,0,0.2,0,0,0,0,0,0,0
85.2,72,0,9,0,3,0,0,12.8,3,0,0,0,0,0,0,0,0,0,0,0,0,0,0,0,0,0,0,0,0,0,0,0,0,0,0,0,0,0,0.2,0,0,0,0,0,0,0
80.5,73,0,10,0,2.6,0,0,11.2,3,0,0,0,0,0,0,0,0,0,0,0,0,0,0,0,0,0,0,0,0,0,0,0,0,0,0,0,0,0,0.2,0,0,0,0,0,0,0
77.4,73,0,10,0,4.1,0,0,9.7,3,0,0,0,0,0,0,0,0,0,0,0,0,0,0,0,0,0,0,0,0,0,0,0,0,0,0,0,0,0,0.2,0,0,0,0,0,0,0
87,66,0,9.2,8.1,0,0,0,14.3,0,0,0,0,0,0,0,0,0,0,2.4,0,0,0,0,0,0,0,0,0,0,0,0,0,0,0,0,0,0,0,0,0,0,0,0,0,0,0
90.8,66.2,0,9.2,9.9,0,0,0,14.3,0.4,0,0,0,0,0,0,0,0,0,0,0,0,0,0,0,0,0,0,0,0,0,0,0,0,0,0,0,0,0,0,0,0,0,0,0,0,0
87.6,66.2,0,10.8,8.3,0,0,0,14.3,0.4,0,0,0,0,0,0,0,0,0,0,0,0,0,0,0,0,0,0,0,0,0,0,0,0,0,0,0,0,0,0,0,0,0,0,0,0,0
86.3,67.8,0,9.2,8.3,0,0,0,14.3,0.4,0,0,0,0,0,0,0,0,0,0,0,0,0,0,0,0,0,0,0,0,0,0,0,0,0,0,0,0,0,0,0,0,0,0,0,0,0
89.5,63.8,0,10.8,8.3,0,0,0,14.3,0.4,0,0,0,0,0,0,0,0,0,2.4,0,0,0,0,0,0,0,0,0,0,0,0,0,0,0,0,0,0,0,0,0,0,0,0,0,0,0
90.9,66,1.8,9.2,8.3,0,0,0,14.3,0.4,0,0,0,0,0,0,0,0,0,0,0,0,0,0,0,0,0,0,0,0,0,0,0,0,0,0,0,0,0,0,0,0,0,0,0,0,0
97.3,65.6,0,9.2,10.1,0,0,0,14.1,0,0,0,0,0,0,0,0,0,0,1,0,0,0,0,0,0,0,0,0,0,0,0,0,0,0,0,0,0,0,0,0,0,0,0,0,0,0
95.8,65.5,1,9.2,10.2,0,0,0,14.1,0,0,0,0,0,0,0,0,0,0,0,0,0,0,0,0,0,0,0,0,0,0,0,0,0,0,0,0,0,0,0,0,0,0,0,0,0,0
88.1,68.5,0,7.2,10.2,0,0,0,14.1,0,0,0,0,0,0,0,0,0,0,0,0,0,0,0,0,0,0,0,0,0,0,0,0,0,0,0,0,0,0,0,0,0,0,0,0,0,0
87.2,70.5,0,5.2,10.2,0,0,0,14.1,0,0,0,0,0,0,0,0,0,0,0,0,0,0,0,0,0,0,0,0,0,0,0,0,0,0,0,0,0,0,0,0,0,0,0,0,0,0
91.8,67.8,0,7.2,8.3,0,0,0,14.3,0,0,0,0,0,0,0,0,0,0,2.4,0,0,0,0,0,0,0,0,0,0,0,0,0,0,0,0,0,0,0,0,0,0,0,0,0,0,0
98.7,66,0,7.2,8.3,0,0,0,14.3,0,0,0,0,0,0,0,0,0,0,4.2,0,0,0,0,0,0,0,0,0,0,0,0,0,0,0,0,0,0,0,0,0,0,0,0,0,0,0
75,53.54,5.79,3.9,0,8.49,13.79,0,0,0,0,0,0,0,0,0,0,0,0,0,8.49,0,0,0,0,0,0,0,0,0,0,0,0,0,4,0,0,2,0,0,0,0,0,0,0,0,0
72,52.7,5.7,3.9,5.9,4.1,13.5,0,0,0,0,0,0,0,0,0,0,0,0,0,8.3,0,0,0,0,0,0,0,0,0,0,0,0,0,4,0,0,1.9,0,0,0,0,0,0,0,0,0
71,50.84,5.49,3.7,11.39,4,13.09,0,0,0,0,0,0,0,0,0,0,0,0,0,5.79,0,0,0,0,0,0,0,0,0,0,0,0,0,3.8,0,0,1.9,0,0,0,0,0,0,0,0,0
70,51.8,5.6,3.8,11.6,0,13.3,0,0,0,0,0,0,0,0,0,0,0,0,0,8.1,0,0,0,0,0,0,0,0,0,0,0,0,0,3.9,0,0,1.9,0,0,0,0,0,0,0,0,0
33.2,69.63,7.72,10.79,0.99,10.79,0,0,0,0,0,0,0,0,0,0,0,0,0,0,0,0,0,0,0,0,0,0,0,0,0,0,0,0,0,0,0,0,0,0.08,0,0,0,0,0,0,0
33.6,69.63,5,12.19,5.8,1.42,0,0,0,0.17,0,0,0,0,0,0,0,0,0,0,5.7,0,0,0,0,0,0,0,0,0,0,0,0,0,0,0,0,0,0,0.09,0,0,0,0,0,0,0
36,67.55,7.51,12.91,0,11.71,0,0,0,0.2,0,0,0,0,0,0,0,0,0,0,0,0,0,0,0,0.02,0,0,0,0,0,0,0,0,0,0,0,0,0,0.1,0,0,0,0,0,0,0
35.9,67.26,8.29,12.69,0,11.49,0,0,0,0.17,0,0,0,0,0,0,0,0,0,0,0,0,0,0,0,0.02,0,0,0,0,0,0,0,0,0,0,0,0,0,0.08,0,0,0,0,0,0,0
36,67.89,7.81,12.52,0,11.51,0,0,0,0.17,0,0,0,0,0,0,0,0,0,0,0,0,0,0,0,0.02,0,0,0,0,0,0,0,0,0,0,0,0,0,0.08,0,0,0,0,0,0,0
36.1,66.93,9.2,12.2,0,11.4,0,0,0,0.17,0,0,0,0,0,0,0,0,0,0,0,0,0,0,0,0.02,0,0,0,0,0,0,0,0,0,0,0,0,0,0.08,0,0,0,0,0,0,0
38.2,67.67,7.83,12.73,0,6.5,0,0,0,0.17,0,0,0,0,0,0,0,0,0,0,5,0,0,0,0,0.02,0,0,0,0,0,0,0,0,0,0,0,0,0,0.08,0,0,0,0,0,0,0
33.3,72.03,6.4,11.4,0,9.9,0,0,0,0.17,0,0,0,0,0,0,0,0,0,0,0,0,0,0,0,0.02,0,0,0,0,0,0,0,0,0,0,0,0,0,0.08,0,0,0,0,0,0,0
37.2,66.53,9.5,11.4,0,12.3,0,0,0,0.17,0,0,0,0,0,0,0,0,0,0,0,0,0,0,0,0.02,0,0,0,0,0,0,0,0,0,0,0,0,0,0.08,0,0,0,0,0,0,0
36,66.53,9.5,12.4,0,11.3,0,0,0,0.17,0,0,0,0,0,0,0,0,0,0,0,0,0,0,0,0.02,0,0,0,0,0,0,0,0,0,0,0,0,0,0.08,0,0,0,0,0,0,0
46.8,66.52,4.5,10.4,0,18.31,0,0,0,0.17,0,0,0,0,0,0,0,0,0,0,0,0,0,0,0,0.02,0,0,0,0,0,0,0,0,0,0,0,0,0,0.08,0,0,0,0,0,0,0
50.9,63.52,4.5,10.4,0,21.31,0,0,0,0.17,0,0,0,0,0,0,0,0,0,0,0,0,0,0,0,0.02,0,0,0,0,0,0,0,0,0,0,0,0,0,0.08,0,0,0,0,0,0,0
30.4,70.53,7.4,10.9,2,8.9,0,0,0,0.17,0,0,0,0,0,0,0,0,0,0,0,0,0,0,0,0.02,0,0,0,0,0,0,0,0,0,0,0,0,0,0.08,0,0,0,0,0,0,0
35,70.53,7.4,10.9,0,9.9,0,0,0,0.17,0,0,0,0,0,0,0,0,0,0,1,0,0,0,0,0.02,0,0,0,0,0,0,0,0,0,0,0,0,0,0.08,0,0,0,0,0,0,0
38.2,61.2,8.8,14,0,2.4,5.6,0,0,0,0,0,0,0,0,0,0,0,0,8,0,0,0,0,0,0,0,0,0,0,0,0,0,0,0,0,0,0,0,0,0,0,0,0,0,0,0
37.8,52.5,17.5,14,2.2,2.4,3.4,0,0,0,0,0,0,0,0,0,0,0,0,8,0,0,0,0,0,0,0,0,0,0,0,0,0,0,0,0,0,0,0,0,0,0,0,0,0,0,0
37.5,57.2,13.9,14.1,0,6.1,4.1,0,0,0,0,0,0,0,0,0,0,0,0,4.6,0,0,0,0,0,0,0,0,0,0,0,0,0,0,0,0,0,0,0,0,0,0,0,0,0,0,0
36.8,58.3,11.7,12,1.3,2.7,5,0,0,0,0,0,0,0,0,0,0,0,0,9,0,0,0,0,0,0,0,0,0,0,0,0,0,0,0,0,0,0,0,0,0,0,0,0,0,0,0
35.2,58.3,11.7,14,1.1,2.4,4.5,0,0,0,0,0,0,0,0,0,0,0,0,8,0,0,0,0,0,0,0,0,0,0,0,0,0,0,0,0,0,0,0,0,0,0,0,0,0,0,0
34.1,58.3,11.7,14,0,4,4,0,0,0,0,0,0,0,0,0,0,0,0,8,0,0,0,0,0,0,0,0,0,0,0,0,0,0,0,0,0,0,0,0,0,0,0,0,0,0,0
39,58.9,8.8,13.7,2,4.9,2.9,0,0,0,0,0,0,0,0,0,0,0,0,7.8,0,0,0,0,0,0,0,0,0,0,0,0,0,0,0,0,0,1,0,0,0,0,0,0,0,0,0
39.9,55.3,13.5,13.8,0,7.3,5,0,0,0,0,0,0,0,0,0,0,0.6,0,4.5,0,0,0,0,0,0,0,0,0,0,0,0,0,0,0,0,0,0,0,0,0,0,0,0,0,0,0
113,0,6,1,0,0,0,0,0,0,0,0,0,0,0,0,0,0,0,7,0,0,0,63,0,0,0,0,0,0,0,0,0,0,0,0,0,0,0,0,0,23,0,0,0,0,0
67,37.5,12.5,10,7.84,8.4,11.76,0,0,0,0,0,0,0,0,0,0,0,0,12,0,0,0,0,0,0,0,0,0,0,0,0,0,0,0,0,0,0,0,0,0,0,0,0,0,0,0
59.7,37.5,12.5,12,1.9,9.5,7.6,0,0,0,0,0,0,0,0,0,0,0,0,19,0,0,0,0,0,0,0,0,0,0,0,0,0,0,0,0,0,0,0,0,0,0,0,0,0,0,0
47.4,37.5,12.5,14,0,7.56,3.24,0,0,0,0,0,0,0,0,0,0,0,0,25.2,0,0,0,0,0,0,0,0,0,0,0,0,0,0,0,0,0,0,0,0,0,0,0,0,0,0,0
58.8,41.7,8.3,12,2.28,13.3,3.42,0,0,0,0,0,0,0,0,0,0,0,0,19,0,0,0,0,0,0,0,0,0,0,0,0,0,0,0,0,0,0,0,0,0,0,0,0,0,0,0
51.7,41.7,8.3,14,1.51,3.24,6.05,0,0,0,0,0,0,0,0,0,0,0,0,25.2,0,0,0,0,0,0,0,0,0,0,0,0,0,0,0,0,0,0,0,0,0,0,0,0,0,0,0
57.9,43.7,6.3,10,1.2,14,4.8,0,0,0,0,0,0,0,0,0,0,0,0,20,0,0,0,0,0,0,0,0,0,0,0,0,0,0,0,0,0,0,0,0,0,0,0,0,0,0,0
60.9,43.7,6.3,14,5.04,12.6,7.56,0,0,0,0,0,0,0,0,0,0,0,0,10.8,0,0,0,0,0,0,0,0,0,0,0,0,0,0,0,0,0,0,0,0,0,0,0,0,0,0,0
38.5,52.5,17.5,10,0.6,3,2.4,0,0,0,0,0,0,0,0,0,0,0,0,14,0,0,0,0,0,0,0,0,0,0,0,0,0,0,0,0,0,0,0,0,0,0,0,0,0,0,0
46.8,52.5,17.5,12,0,8.82,3.78,0,0,0,0,0,0,0,0,0,0,0,0,5.4,0,0,0,0,0,0,0,0,0,0,0,0,0,0,0,0,0,0,0,0,0,0,0,0,0,0,0
37.8,52.5,17.5,14,2.24,2.4,3.36,0,0,0,0,0,0,0,0,0,0,0,0,8,0,0,0,0,0,0,0,0,0,0,0,0,0,0,0,0,0,0,0,0,0,0,0,0,0,0,0
34.7,58.3,11.7,12,1.08,2.7,1.62,0,0,0,0,0,0,0,0,0,0,0,0,12.6,0,0,0,0,0,0,0,0,0,0,0,0,0,0,0,0,0,0,0,0,0,0,0,0,0,0,0
31.6,61.25,8.75,10,0.72,4.2,1.08,0,0,0,0,0,0,0,0,0,0,0,0,14,0,0,0,0,0,0,0,0,0,0,0,0,0,0,0,0,0,0,0,0,0,0,0,0,0,0,0
34.1,61.25,8.75,14,0,4,4,0,0,0,0,0,0,0,0,0,0,0,0,8,0,0,0,0,0,0,0,0,0,0,0,0,0,0,0,0,0,0,0,0,0,0,0,0,0,0,0
115,15,30,5,0,0,50,0,0,0,0,0,0,0,0,0,0,0,0,0,0,0,0,0,0,0,0,0,0,0,0,0,0,0,0,0,0,0,0,0,0,0,0,0,0,0,0
120.9,15,30,4,0,0,50,0,0,0,0,0,0,0,0,0,0,0,0,0,0,0,0,0,0,0,0,0,0,0,0,0,1,0,0,0,0,0,0,0,0,0,0,0,0,0,0
121.5,15,30,3,0,0,50,0,0,0,0,0,0,0,0,0,0,0,0,0,0,0,0,0,0,0,0,0,0,0,0,0,2,0,0,0,0,0,0,0,0,0,0,0,0,0,0
122.2,15,30,2,0,0,50,0,0,0,0,0,0,0,0,0,0,0,0,0,0,0,0,0,0,0,0,0,0,0,0,0,3,0,0,0,0,0,0,0,0,0,0,0,0,0,0
122.6,15,30,1,0,0,50,0,0,0,0,0,0,0,0,0,0,0,0,0,0,0,0,0,0,0,0,0,0,0,0,0,4,0,0,0,0,0,0,0,0,0,0,0,0,0,0
123.8,15,30,0,0,0,50,0,0,0,0,0,0,0,0,0,0,0,0,0,0,0,0,0,0,0,0,0,0,0,0,0,5,0,0,0,0,0,0,0,0,0,0,0,0,0,0
118.7,14.85,29.7,3.96,0,0,49.51,0,0,0,0,0,0,0,0,0,0,0,0,0,0,0,0,0,0,0,0,0,0,0,0,0,0.99,0.99,0,0,0,0,0,0,0,0,0,0,0,0,0
119.3,14.71,29.41,2.94,0,0,49.02,0,0,0,0,0,0,0,0,0,0,0,0,0,0,0,0,0,0,0,0,0,0,0,0,0,1.96,1.96,0,0,0,0,0,0,0,0,0,0,0,0,0
120,14.56,29.13,1.94,0,0,48.55,0,0,0,0,0,0,0,0,0,0,0,0,0,0,0,0,0,0,0,0,0,0,0,0,0,2.91,2.91,0,0,0,0,0,0,0,0,0,0,0,0,0
121,14.42,28.85,0.96,0,0,48.07,0,0,0,0,0,0,0,0,0,0,0,0,0,0,0,0,0,0,0,0,0,0,0,0,0,3.85,3.85,0,0,0,0,0,0,0,0,0,0,0,0,0
121.7,14.29,28.57,0,0,0,47.62,0,0,0,0,0,0,0,0,0,0,0,0,0,0,0,0,0,0,0,0,0,0,0,0,0,4.76,4.76,0,0,0,0,0,0,0,0,0,0,0,0,0
31,66.63,0,13.77,16.29,1.17,0,0,0.02,0.08,0,0,0,0,0,0,0,0,0,0,0,0,0,0,0,0.14,0,0,1.21,0,0,0,0,0,0.69,0,0,0,0,0,0,0,0,0,0,0,0
35,67.93,4.55,12.51,4.7,6.25,0.03,0,0,0,0,0,0,0,0,0,0,0,0,0,3.9,0,0,0,0,0.01,0,0,0,0,0,0,0,0,0,0,0,0.03,0,0.09,0,0,0,0,0,0,0
36.6,66.72,5.05,12.48,5.07,6.26,0.03,0,0,0,0,0,0,0,0,0,0,0,0,0,4.28,0,0,0,0,0.02,0,0,0,0,0,0,0,0,0,0,0,0.02,0,0.07,0,0,0,0,0,0,0
35.9,66.45,5.44,12.43,5.5,6.6,0.03,0,0,0,0,0,0,0,0,0,0,0,0,0,3.43,0,0,0,0,0.02,0,0,0,0,0,0,0,0,0,0,0,0.03,0,0.07,0,0,0,0,0,0,0
32.4,66.51,5.44,12.38,5.52,7.1,0.03,0,0,0,0,0,0,0,0,0,0,0,0,0,2.91,0,0,0,0,0.02,0,0,0,0,0,0,0,0,0,0,0,0.02,0,0.07,0,0,0,0,0,0,0
34.7,66.82,5.55,12.69,4.83,8.12,0.02,0,0,0,0,0,0,0,0,0,0,0,0,0,1.86,0,0,0,0,0.02,0,0,0,0,0,0,0,0,0,0,0,0.02,0,0.07,0,0,0,0,0,0,0
36.1,66.77,5.38,12.34,5.09,7.47,0.03,0,0,0,0,0,0,0,0,0,0,0,0,0,2.81,0,0,0,0,0.02,0,0,0,0,0,0,0,0,0,0,0,0.02,0,0.07,0,0,0,0,0,0,0
33.9,67.39,5.77,12.77,4.6,6.58,0,0,0,0,0,0,0,0,0,0,0,0,0,0,2.78,0,0,0,0,0.02,0,0,0,0,0,0,0,0,0,0,0,0.02,0,0.07,0,0,0,0,0,0,0
34.9,66.68,6.41,12.43,4.34,6.35,0.02,0,0,0,0,0,0,0,0,0,0,0,0,0,3.64,0,0,0,0,0.01,0,0,0,0,0,0,0,0,0,0,0,0.03,0,0.09,0,0,0,0,0,0,0
35.2,67.66,5,12.7,4.42,6.38,0.03,0,0,0,0,0,0,0,0,0,0,0,0,0,3.67,0,0,0,0,0.01,0,0,0,0,0,0,0,0,0,0,0,0.03,0,0.1,0,0,0,0,0,0,0
35.9,69.27,3.96,11.95,3.43,7.4,0.03,0,0,0,0,0,0,0,0,0,0,0,0,0,3.83,0,0,0,0,0.02,0,0,0,0,0,0,0,0,0,0,0,0,0,0.11,0,0,0,0,0,0,0
35.6,66.01,5.35,12.75,5.49,6.87,0.03,0,0,0,0,0,0,0,0,0,0,0,0,0,3.37,0,0,0,0,0.02,0,0,0,0,0,0,0,0,0,0,0,0.02,0,0.09,0,0,0,0,0,0,0
96,71.46,0,1.17,2.96,13.83,0,0,10.58,0,0,0,0,0,0,0,0,0,0,0,0,0,0,0,0,0,0,0,0,0,0,0,0,0,0,0,0,0,0,0,0,0,0,0,0,0,0
80,76.5,0,4.27,0,5.54,0,0,13.03,0.66,0,0,0,0,0,0,0,0,0,0,0,0,0,0,0,0,0,0,0,0,0,0,0,0,0,0,0,0,0,0,0,0,0,0,0,0,0
72,77.03,0,7.57,0,0,0,0,13.48,0.68,0,0,0,0,0,0,0,0,0,0.79,0,0,0,0,0,0,0,0,0,0,0,0,0,0,0,0,0,0,0,0,0,0.45,0,0,0,0,0
74,73.47,0,10.04,1.59,0,0,0,14.45,0,0,0,0,0,0,0,0,0,0,0,0,0,0,0,0,0,0,0,0,0,0,0,0,0,0,0,0,0,0,0,0,0.45,0,0,0,0,0
87,65.14,0,10.88,6.47,0,0,0,13.68,2.77,0,0,0,0,0,0,0,0,0,0,0,0,0,0,0,0,0,0,0,0,0,0,0,0,0,0,0,1.06,0,0,0,0,0,0,0,0,0
92,64.22,0,10.72,6.38,0,0,0,17.64,0,0,0,0,0,0,0,0,0,0,0,0,0,0,0,0,0,0,0,0,0,0,0,0,0,0,0,0,1.04,0,0,0,0,0,0,0,0,0
82,64.79,0,12.73,6.44,0,0,0,14.66,1.38,0,0,0,0,0,0,0,0,0,0,0,0,0,0,0,0,0,0,0,0,0,0,0,0,0,0,0,0,0,0,0,0,0,0,0,0,0
93,60.98,0,12.83,6.49,0,0,0,17.95,0.69,0,0,0,0,0,0,0,0,0,0,0,0,0,0,0,0,0,0,0,0,0,0,0,0,0,0,0,1.06,0,0,0,0,0,0,0,0,0
76,65.43,4.71,12.86,3.25,0,0,0,13.75,0,0,0,0,0,0,0,0,0,0,0,0,0,0,0,0,0,0,0,0,0,0,0,0,0,0,0,0,0,0,0,0,0,0,0,0,0,0
81,69.05,3.61,6.78,4.68,0,0,0,15.21,0.67,0,0,0,0,0,0,0,0,0,0,0,0,0,0,0,0,0,0,0,0,0,0,0,0,0,0,0,0,0,0,0,0,0,0,0,0,0
83,70.14,4.45,4.26,4.61,0,0,0,15,0,0,0,0,0,0,0,0,0,0,0.76,0,0,0,0,0,0,0,0,0,0,0,0,0,0,0.78,0,0,0,0,0,0,0,0,0,0,0,0
104,65.9,0,6.78,6.24,0,0,0,19.27,0,0,0,0,0,0,0,0,0,0,0,0,0,0,0,0,0,0,0,0,0,0,0,0,0,0.79,0,0,1.02,0,0,0,0,0,0,0,0,0
93,71.65,0,3.62,6.1,0,0,0,16.87,0,0,0,0,0,0,0,0,0,0,0.76,0,0,0,0,0,0,0,0,0,0,0,0,0,0,0,0,0,1,0,0,0,0,0,0,0,0,0
81.8,69.18,0,11,3.08,0,0,0,15.46,0,0,0,0,0,0,0,0,0,0,0,0,0,0,0,0,0,0,0,0,0,0,0,0,0,0,0,0,0,0,0,0,1.28,0,0,0,0,0
44.4,58.5,0,20.53,5.11,0,0,5.24,0,0,0,0,0,0,0,0,0,0,0,0,0,0,0,0,0,0,0,0,0,0,0,5.25,0,0,0,0,0,0,0,0,0,5.37,0,0,0,0,0
49.3,54.69,0,25.43,5.89,0,0,6.67,0,0,0,0,0,0,0,0,0,0,0,0,0,0,0,0,0,0,0,0,0,0,0,7.32,0,0,0,0,0,0,0,0,0,0,0,0,0,0,0
68.8,44.59,0,10.02,28.85,0,0,8.07,0,0,0,0,0,0,0,0,0,0,0,0,0,0,0,0,0,0,0,0,0,0,0,8.47,0,0,0,0,0,0,0,0,0,0,0,0,0,0,0
62.9,44.3,0,14,25.22,0,0,7.91,0,0,0,0,0,0,0,0,0,0,0,0,0,0,0,0,0,0,0,0,0,0,0,8.57,0,0,0,0,0,0,0,0,0,0,0,0,0,0,0
71.9,44.39,0,8.01,28.94,0,0,10.07,0,0,0,0,0,0,0,0,0,0,0,0,0,0,0,0,0,0,0,0,0,0,0,8.59,0,0,0,0,0,0,0,0,0,0,0,0,0,0,0
71.5,44.06,0,8.89,29.33,0,0,8.1,0,0,0,0,0,0,0,0,0,0,0,0,0,0,0,0,0,0,0,0,0,0,0,9.62,0,0,0,0,0,0,0,0,0,0,0,0,0,0,0
70.4,44.12,0,9,29.13,0,0,9.21,0,0,0,0,0,0,0,0,0,0,0,0,0,0,0,0,0,0,0,0,0,0,0,8.54,0,0,0,0,0,0,0,0,0,0,0,0,0,0,0
62.4,44.88,0,15.98,23.04,0,0,8.02,0,0,0,0,0,0,0,0,0,0,0,0,0,0,0,0,0,0,0,0,0,0,0,8.08,0,0,0,0,0,0,0,0,0,0,0,0,0,0,0
53.1,44.18,0,21.85,18,0,0,7.88,0,0,0,0,0,0,0,0,0,0,0,0,0,0,0,0,0,0,0,0,0,0,0,8.09,0,0,0,0,0,0,0,0,0,0,0,0,0,0,0
48.6,44.49,0,26.04,13.46,0,0,7.89,0,0,0,0,0,0,0,0,0,0,0,0,0,0,0,0,0,0,0,0,0,0,0,8.12,0,0,0,0,0,0,0,0,0,0,0,0,0,0,0
44.2,44.32,0,30.2,9.66,0,0,7.7,0,0,0,0,0,0,0,0,0,0,0,0,0,0,0,0,0,0,0,0,0,0,0,8.12,0,0,0,0,0,0,0,0,0,0,0,0,0,0,0
43.2,44.16,0,33.94,5.92,0,0,7.98,0,0,0,0,0,0,0,0,0,0,0,0,0,0,0,0,0,0,0,0,0,0,0,8,0,0,0,0,0,0,0,0,0,0,0,0,0,0,0
41,44.47,0,37.58,1.91,0,0,7.96,0,0,0,0,0,0,0,0,0,0,0,0,0,0,0,0,0,0,0,0,0,0,0,8.08,0,0,0,0,0,0,0,0,0,0,0,0,0,0,0
64.7,44.25,0,20.82,6.87,0,0,13.7,0,0,0,0,0,0,0,0,0,0,0,0,0,0,0,0,0,0,0,0,0,0,0,14.36,0,0,0,0,0,0,0,0,0,0,0,0,0,0,0
79.5,71.36,3,3,4.21,4.2,0,0,0,12.03,0,0,0,0,0,0,0,0,0,0,2.1,0,0,0,0,0,0,0,0,0,0,0,0,0,0,0,0,0,0,0.1,0,0,0,0,0,0,0
81.9,71.41,4,2.5,4,4,0,0,0,12,0,0,0,0,0,0,0,0,0,0,1.99,0,0,0,0,0,0,0,0,0,0,0,0,0,0,0,0,0,0,0.1,0,0,0,0,0,0,0
84,71.4,1.5,4,1.83,5.51,0.02,0,0,11.99,0,0,0,0,0,0,0,0,0,0,3.65,0,0,0,0,0,0,0,0,0,0,0,0,0,0,0,0,0,0,0.1,0,0,0,0,0,0,0
78,68.5,3.52,4.32,5.15,6.21,0,0,0,10.83,0,0,0,0,0,0,0,0,0,0,1.4,0,0,0,0,0,0,0,0,0,0,0,0,0,0,0,0,0,0,0.07,0,0,0,0,0,0,0
87.9,65.83,1.9,2.3,13.7,1.75,0,0,0,13.32,0,0,0,0,0,0,0,0,0,0,1.1,0,0,0,0,0,0,0,0,0,0,0,0,0,0,0,0,0,0,0.1,0,0,0,0,0,0,0
84.8,71.5,3.02,4.9,2.91,2.85,0,0,0,14.02,0,0,0,0,0,0,0,0,0,0,0.7,0,0,0,0,0,0,0,0,0,0,0,0,0,0,0,0,0,0,0.1,0,0,0,0,0,0,0
85.1,69.51,1.55,2.91,6.56,5.77,0,0,0,11.72,0,0,0,0,0,0,0,0,0,0,1.88,0,0,0,0,0,0,0,0,0,0,0,0,0,0,0,0,0,0,0.1,0,0,0,0,0,0,0
88,70.31,3.15,5.08,1.38,5.34,0,0,0,14.64,0,0,0,0,0,0,0,0,0,0,0,0,0,0,0,0,0,0,0,0,0,0,0,0,0,0,0,0,0,0.1,0,0,0,0,0,0,0
86,71.45,3.03,4.89,0,5.13,0,0,0,14.08,0,0,0,0,0,0,0,0,0,0,1.33,0,0,0,0,0,0,0,0,0,0,0,0,0,0,0,0,0,0,0.09,0,0,0,0,0,0,0
81.3,71.82,2.99,4.99,1.32,2.13,1.68,0,0,11.98,0,0,0,0,0,0,0,0,0,0,2.99,0,0,0,0,0,0,0,0,0,0,0,0,0,0,0,0,0,0,0.1,0,0,0,0,0,0,0
73.5,71.51,3.03,4.89,0,5.14,2,0,0,9.19,0,0,0,0,0,0,0,0,0,0,4.14,0,0,0,0,0,0,0,0,0,0,0,0,0,0,0,0,0,0,0.1,0,0,0,0,0,0,0
73,70.91,0,0,3.99,6.99,12.01,0,0,5,0,0,0,0,0,0,0,0,0,0,1,0,0,0,0,0,0,0,0,0,0,0,0,0,0,0,0,0,0,0.1,0,0,0,0,0,0,0
82.5,72.22,2.11,3.6,3.86,5.13,0,0,0,12.04,0,0,0,0,0,0,0,0,0,0,0.94,0,0,0,0,0,0,0,0,0,0,0,0,0,0,0,0,0,0,0.1,0,0,0,0,0,0,0
78.3,71.13,1.44,3.22,6.12,5.35,0,0,0,10.9,0,0,0,0,0,0,0,0,0,0,1.74,0,0,0,0,0,0,0,0,0,0,0,0,0,0,0,0,0,0,0.1,0,0,0,0,0,0,0
79.7,71.64,1.31,2.94,5.58,4.89,2,0,0,9.95,0,0,0,0,0,0,0,0,0,0,1.59,0,0,0,0,0,0,0,0,0,0,0,0,0,0,0,0,0,0,0.1,0,0,0,0,0,0,0
55.5,64.12,5.69,9.8,6.6,6.81,0,0,0,4.1,0,0,0,0,0,0,0,0,0,0,2.81,0,0,0,0,0,0,0,0,0,0,0,0,0,0,0,0,0,0,0.07,0,0,0,0,0,0,0
75,72.74,1.33,3.5,5.66,4.96,0,0,0,10.1,0,0,0,0,0,0,0,0,0,0,1.61,0,0,0,0,0,0,0,0,0,0,0,0,0,0,0,0,0,0,0.1,0,0,0,0,0,0,0
27.8,67.86,18.08,6.17,7.81,0,0,0,0,0,0,0,0,0,0,0,0,0,0,0,0,0,0,0,0,0,0,0,0,0,0,0,0,0,0,0,0,0,0,0.08,0,0,0,0,0,0,0
30.9,63.08,22.76,6.22,7.86,0,0,0,0,0,0,0,0,0,0,0,0,0,0,0,0,0,0,0,0,0,0,0,0,0,0,0,0,0,0,0,0,0,0,0.08,0,0,0,0,0,0,0
27.6,71.56,17.7,3.02,7.64,0,0,0,0,0,0,0,0,0,0,0,0,0,0,0,0,0,0,0,0,0,0,0,0,0,0,0,0,0,0,0,0,0,0,0.08,0,0,0,0,0,0,0
29.4,69.38,18.48,6.31,0,5.74,0,0,0,0,0,0,0,0,0,0,0,0,0,0,0,0,0,0,0,0,0,0,0,0,0,0,0,0,0,0,0,0,0,0.09,0,0,0,0,0,0,0
29.5,73.13,18.09,3.09,0,5.61,0,0,0,0,0,0,0,0,0,0,0,0,0,0,0,0,0,0,0,0,0,0,0,0,0,0,0,0,0,0,0,0,0,0.08,0,0,0,0,0,0,0
32.2,68.39,22.77,3.11,0,5.65,0,0,0,0,0,0,0,0,0,0,0,0,0,0,0,0,0,0,0,0,0,0,0,0,0,0,0,0,0,0,0,0,0,0.08,0,0,0,0,0,0,0
32.1,64.5,23.27,6.36,0,5.78,0,0,0,0,0,0,0,0,0,0,0,0,0,0,0,0,0,0,0,0,0,0,0,0,0,0,0,0,0,0,0,0,0,0.09,0,0,0,0,0,0,0
29.1,72.82,18.01,3.07,1.55,4.47,0,0,0,0,0,0,0,0,0,0,0,0,0,0,0,0,0,0,0,0,0,0,0,0,0,0,0,0,0,0,0,0,0,0.08,0,0,0,0,0,0,0
29.1,69.07,18.4,6.28,1.59,4.57,0,0,0,0,0,0,0,0,0,0,0,0,0,0,0,0,0,0,0,0,0,0,0,0,0,0,0,0,0,0,0,0,0,0.09,0,0,0,0,0,0,0
31.9,68.08,22.67,3.1,1.57,4.5,0,0,0,0,0,0,0,0,0,0,0,0,0,0,0,0,0,0,0,0,0,0,0,0,0,0,0,0,0,0,0,0,0,0.08,0,0,0,0,0,0,0
31.8,64.21,23.17,6.33,1.6,4.6,0,0,0,0,0,0,0,0,0,0,0,0,0,0,0,0,0,0,0,0,0,0,0,0,0,0,0,0,0,0,0,0,0,0.09,0,0,0,0,0,0,0
28.7,72.49,17.93,3.06,3.1,3.34,0,0,0,0,0,0,0,0,0,0,0,0,0,0,0,0,0,0,0,0,0,0,0,0,0,0,0,0,0,0,0,0,0,0.08,0,0,0,0,0,0,0
28.7,68.78,18.32,6.25,3.16,3.41,0,0,0,0,0,0,0,0,0,0,0,0,0,0,0,0,0,0,0,0,0,0,0,0,0,0,0,0,0,0,0,0,0,0.08,0,0,0,0,0,0,0
31.7,63.92,23.06,6.3,3.19,3.44,0,0,0,0,0,0,0,0,0,0,0,0,0,0,0,0,0,0,0,0,0,0,0,0,0,0,0,0,0,0,0,0,0,0.09,0,0,0,0,0,0,0
29.4,68.58,17.4,6.85,1.59,5.49,0,0,0,0,0,0,0,0,0,0,0,0,0,0,0,0,0,0,0,0,0,0,0,0,0,0,0,0,0,0,0,0,0,0.09,0,0,0,0,0,0,0
31.8,67.21,17.01,6.72,1.9,7.08,0,0,0,0,0,0,0,0,0,0,0,0,0,0,0,0,0,0,0,0,0,0,0,0,0,0,0,0,0,0,0,0,0,0.08,0,0,0,0,0,0,0
34.4,65.71,16.65,6.56,2.37,8.63,0,0,0,0,0,0,0,0,0,0,0,0,0,0,0,0,0,0,0,0,0,0,0,0,0,0,0,0,0,0,0,0,0,0.08,0,0,0,0,0,0,0
36.8,64.25,16.24,6.41,2.83,10.19,0,0,0,0,0,0,0,0,0,0,0,0,0,0,0,0,0,0,0,0,0,0,0,0,0,0,0,0,0,0,0,0,0,0.08,0,0,0,0,0,0,0
31.8,63.81,22.07,6.9,1.6,5.53,0,0,0,0,0,0,0,0,0,0,0,0,0,0,0,0,0,0,0,0,0,0,0,0,0,0,0,0,0,0,0,0,0,0.09,0,0,0,0,0,0,0
33.9,62.54,21.66,6.77,1.92,7.02,0,0,0,0,0,0,0,0,0,0,0,0,0,0,0,0,0,0,0,0,0,0,0,0,0,0,0,0,0,0,0,0,0,0.09,0,0,0,0,0,0,0
36.7,61.11,21.21,6.61,2.39,8.59,0,0,0,0,0,0,0,0,0,0,0,0,0,0,0,0,0,0,0,0,0,0,0,0,0,0,0,0,0,0,0,0,0,0.09,0,0,0,0,0,0,0
38.4,59.75,20.73,6.45,2.85,10.14,0,0,0,0,0,0,0,0,0,0,0,0,0,0,0,0,0,0,0,0,0,0,0,0,0,0,0,0,0,0,0,0,0,0.08,0,0,0,0,0,0,0
39.6,59.12,20.46,6.39,3.01,10.94,0,0,0,0,0,0,0,0,0,0,0,0,0,0,0,0,0,0,0,0,0,0,0,0,0,0,0,0,0,0,0,0,0,0.08,0,0,0,0,0,0,0
40,71.6,0,14.3,1.1,0,0.5,8.1,0.5,0.2,0,0,0,0,0,0,0,0,0,0,0,0,0,0,0,0,0,0,0,0,0,0,0,0,1.7,0,0,1.2,0,0.1,0,0.7,0,0,0,0,0
38.9,69.6,1.9,13.5,1.7,10.3,1.2,0,0,0,0,0,0,0,0,0,0,0,0,0,1.7,0,0,0,0,0,0,0,0,0,0,0,0,0,0,0,0,0,0,0.1,0,0,0,0,0,0,0
39.1,69.58,0.3,13.11,7.11,3.7,4,0,0,0,0,0,0,0,0,0,0,0,0,0,2.1,0,0,0,0,0,0,0,0,0,0,0,0,0,0,0,0,0,0,0.1,0,0,0,0,0,0,0
39.2,70,0.2,12.7,6.6,4,4.2,0,0,0,0,0,0,0,0,0,0,0,0,0,2.2,0,0,0,0,0,0,0,0,0,0,0,0,0,0,0,0,0,0,0.1,0,0,0,0,0,0,0
38.6,68.78,2.5,13.41,2.8,8.51,2.3,0,0,0,0,0,0,0,0,0,0,0,0,0,1.6,0,0,0,0,0,0,0,0,0,0,0,0,0,0,0,0,0,0,0.1,0,0,0,0,0,0,0
38.1,69.7,1.1,12.8,6.3,4.4,3.5,0,0,0,0,0,0,0,0,0,0,0,0,0,2.1,0,0,0,0,0,0,0,0,0,0,0,0,0,0,0,0,0,0,0.1,0,0,0,0,0,0,0
39.1,69.9,0.5,12.6,6.3,4.9,4.1,0,0,0,0,0,0,0,0,0,0,0,0,0,1.6,0,0,0,0,0,0,0,0,0,0,0,0,0,0,0,0,0,0,0.1,0,0,0,0,0,0,0
40.4,69.92,0,12.59,4.7,8.49,4.2,0,0,0,0,0,0,0,0,0,0,0,0,0,0,0,0,0,0,0,0,0,0,0,0,0,0,0,0,0,0,0,0,0.1,0,0,0,0,0,0,0
38.4,70.14,1,12.53,5.71,5.61,4.01,0,0,0,0,0,0,0,0,0,0,0,0,0,0.9,0,0,0,0,0,0,0,0,0,0,0,0,0,0,0,0,0,0,0.1,0,0,0,0,0,0,0
38.8,70.17,0.5,12.51,6.11,5.41,3.8,0,0,0,0,0,0,0,0,0,0,0,0,0,1.4,0,0,0,0,0,0,0,0,0,0,0,0,0,0,0,0,0,0,0.1,0,0,0,0,0,0,0
39,70.13,0.7,12.59,5.49,6.09,4.5,0,0,0,0,0,0,0,0,0,0,0,0,0,0.4,0,0,0,0,0,0,0,0,0,0,0,0,0,0,0,0,0,0,0.1,0,0,0,0,0,0,0
39.5,70.1,0.7,12.6,5.3,6.3,4.5,0,0,0,0,0,0,0,0,0,0,0,0,0,0.4,0,0,0,0,0,0,0,0,0,0,0,0,0,0,0,0,0,0,0.1,0,0,0,0,0,0,0
40.2,69.02,1.1,13.69,3.4,7.59,4.7,0,0,0,0,0,0,0,0,0,0,0,0,0,0.4,0,0,0,0,0,0,0,0,0,0,0,0,0,0,0,0,0,0,0.1,0,0,0,0,0,0,0
39.1,70.2,0.7,12.4,5.3,6.3,4.6,0,0,0,0,0,0,0,0,0,0,0,0,0,0.4,0,0,0,0,0,0,0,0,0,0,0,0,0,0,0,0,0,0,0.1,0,0,0,0,0,0,0
39.5,69.9,0.8,12.5,5.2,6.3,4.7,0,0,0,0,0,0,0,0,0,0,0,0,0,0.5,0,0,0,0,0,0,0,0,0,0,0,0,0,0,0,0,0,0,0.1,0,0,0,0,0,0,0
39.3,70,0.8,12.5,5.8,4.7,4,0,0,0,0,0,0,0,0,0,0,0,0,0,2.1,0,0,0,0,0,0,0,0,0,0,0,0,0,0,0,0,0,0,0.1,0,0,0,0,0,0,0
40.5,69.3,0.9,12.6,5.1,6.5,5.2,0,0,0,0,0,0,0,0,0,0,0,0,0,0.3,0,0,0,0,0,0,0,0,0,0,0,0,0,0,0,0,0,0,0.1,0,0,0,0,0,0,0
39.6,69.18,2.4,12.91,2.8,7.41,4.9,0,0,0,0,0,0,0,0,0,0,0,0,0,0.3,0,0,0,0,0,0,0,0,0,0,0,0,0,0,0,0,0,0,0.1,0,0,0,0,0,0,0
38.9,69,2,13.5,3.3,6.9,4.9,0,0,0,0,0,0,0,0,0,0,0,0,0,0.3,0,0,0,0,0,0,0,0,0,0,0,0,0,0,0,0,0,0,0.1,0,0,0,0,0,0,0
46.5,71,0,10.8,0,11.6,5.2,0,0,0,0,0,0,0,0,0,0,0,0,0,1.3,0,0,0,0,0,0,0,0,0,0,0,0,0,0,0,0,0,0,0.1,0,0,0,0,0,0,0
43.5,72.18,0,10.81,1,11.51,4.1,0,0,0,0,0,0,0,0,0,0,0,0,0,0.3,0,0,0,0,0,0,0,0,0,0,0,0,0,0,0,0,0,0,0.1,0,0,0,0,0,0,0
43.3,72.1,0,10.8,2,9.5,5.2,0,0,0,0,0,0,0,0,0,0,0,0,0,0.3,0,0,0,0,0,0,0,0,0,0,0,0,0,0,0,0,0,0,0.1,0,0,0,0,0,0,0
44,71.1,0,11.8,1,10.5,5.2,0,0,0,0,0,0,0,0,0,0,0,0,0,0.3,0,0,0,0,0,0,0,0,0,0,0,0,0,0,0,0,0,0,0.1,0,0,0,0,0,0,0
45.5,71.1,0,10.8,1,11.5,4.2,0,0,0,0,0,0,0,0,0,0,0,0,0,1.3,0,0,0,0,0,0,0,0,0,0,0,0,0,0,0,0,0,0,0.1,0,0,0,0,0,0,0
43.4,71.58,0.7,11.21,1,10.51,4.1,0,0,0,0,0,0,0,0,0,0,0,0,0,0.8,0,0,0,0,0,0,0,0,0,0,0,0,0,0,0,0,0,0,0.1,0,0,0,0,0,0,0
44.8,71.3,0,11.2,1,10.5,4.1,0,0,0,0,0,0,0,0,0,0,0,0,0,1.8,0,0,0,0,0,0,0,0,0,0,0,0,0,0,0,0,0,0,0.1,0,0,0,0,0,0,0
46.3,71.5,0,10.8,0,11.1,5.2,0,0,0,0,0,0,0,0,0,0,0,0,0,1.3,0,0,0,0,0,0,0,0,0,0,0,0,0,0,0,0,0,0,0.1,0,0,0,0,0,0,0
45.7,71.8,0,10.8,0,10.8,5.2,0,0,0,0,0,0,0,0,0,0,0,0,0,1.3,0,0,0,0,0,0,0,0,0,0,0,0,0,0,0,0,0,0,0.1,0,0,0,0,0,0,0
79,0,0,0,0,0,0,0,0.5,0,0,0,0,0,0,0,0,0,0,0,0,0,0,0,0,0,0,0,0,0,0,0,0,0,0,0,99.5,0,0,0,0,0,0,0,0,0,0
77,0,0,0,0,0,0,0,1,0,0,0,0,0,0,0,0,0,0,0,0,0,0,0,0,0,0,0,0,0,0,0,0,0,0,0,99,0,0,0,0,0,0,0,0,0,0
74,0,0,0,0,0,0,0,4,0,0,0,0,0,0,0,0,0,0,0,0,0,0,0,0,0,0,0,0,0,0,0,0,0,0,0,96,0,0,0,0,0,0,0,0,0,0
97.5,0,0,0,0,0,0,0,12,0,0,0,0,0,0,0,0,0,0,0,0,0,0,0,0,0,0,0,0,0,0,0,0,0,0,0,88,0,0,0,0,0,0,0,0,0,0
113,0,0,0,0,0,0,0,18,0,0,0,0,0,0,0,0,0,0,0,0,0,0,0,0,0,0,0,0,0,0,0,0,0,0,0,82,0,0,0,0,0,0,0,0,0,0
129,0,0,0,0,0,0,0,23,0,0,0,0,0,0,0,0,0,0,0,0,0,0,0,0,0,0,0,0,0,0,0,0,0,0,0,77,0,0,0,0,0,0,0,0,0,0
145,0,0,0,0,0,0,0,28,0,0,0,0,0,0,0,0,0,0,0,0,0,0,0,0,0,0,0,0,0,0,0,0,0,0,0,72,0,0,0,0,0,0,0,0,0,0
158,0,0,0,0,0,0,0,32,0,0,0,0,0,0,0,0,0,0,0,0,0,0,0,0,0,0,0,0,0,0,0,0,0,0,0,68,0,0,0,0,0,0,0,0,0,0
77.3,0,0,0,0,0.4,0,0,1.6,0,0,0,0,0,0,0,0,0,0,0,0,0,0,0,0,0,0,0,0,0,0,0,0,0,0,0,98,0,0,0,0,0,0,0,0,0,0
72.5,0,0,0,0,1,0,0,4,0,0,0,0,0,0,0,0,0,0,0,0,0,0,0,0,0,0,0,0,0,0,0,0,0,0,0,95,0,0,0,0,0,0,0,0,0,0
80.2,0,0,0,0,2,0,0,8,0,0,0,0,0,0,0,0,0,0,0,0,0,0,0,0,0,0,0,0,0,0,0,0,0,0,0,90,0,0,0,0,0,0,0,0,0,0
89.6,0,0,0,0,3,0,0,12,0,0,0,0,0,0,0,0,0,0,0,0,0,0,0,0,0,0,0,0,0,0,0,0,0,0,0,85,0,0,0,0,0,0,0,0,0,0
96,0,0,0,0,3.6,0,0,14.4,0,0,0,0,0,0,0,0,0,0,0,0,0,0,0,0,0,0,0,0,0,0,0,0,0,0,0,82,0,0,0,0,0,0,0,0,0,0
98.5,0,0,0,0,4,0,0,16,0,0,0,0,0,0,0,0,0,0,0,0,0,0,0,0,0,0,0,0,0,0,0,0,0,0,0,80,0,0,0,0,0,0,0,0,0,0
112,0,0,0,0,5,0,0,20,0,0,0,0,0,0,0,0,0,0,0,0,0,0,0,0,0,0,0,0,0,0,0,0,0,0,0,75,0,0,0,0,0,0,0,0,0,0
125,0,0,0,0,6,0,0,24,0,0,0,0,0,0,0,0,0,0,0,0,0,0,0,0,0,0,0,0,0,0,0,0,0,0,0,70,0,0,0,0,0,0,0,0,0,0
76.8,0,0,0,0,0.67,0,0,1.33,0,0,0,0,0,0,0,0,0,0,0,0,0,0,0,0,0,0,0,0,0,0,0,0,0,0,0,98,0,0,0,0,0,0,0,0,0,0
77.3,0,0,0,0,1.67,0,0,3.33,0,0,0,0,0,0,0,0,0,0,0,0,0,0,0,0,0,0,0,0,0,0,0,0,0,0,0,95,0,0,0,0,0,0,0,0,0,0
81,0,0,0,0,3.33,0,0,6.67,0,0,0,0,0,0,0,0,0,0,0,0,0,0,0,0,0,0,0,0,0,0,0,0,0,0,0,90,0,0,0,0,0,0,0,0,0,0
85,0,0,0,0,5,0,0,10,0,0,0,0,0,0,0,0,0,0,0,0,0,0,0,0,0,0,0,0,0,0,0,0,0,0,0,85,0,0,0,0,0,0,0,0,0,0
77.1,0,0,0,0,2.5,0,0,2.5,0,0,0,0,0,0,0,0,0,0,0,0,0,0,0,0,0,0,0,0,0,0,0,0,0,0,0,95,0,0,0,0,0,0,0,0,0,0
78.1,0,0,0,0,5,0,0,5,0,0,0,0,0,0,0,0,0,0,0,0,0,0,0,0,0,0,0,0,0,0,0,0,0,0,0,90,0,0,0,0,0,0,0,0,0,0
79.2,0,0,0,0,7.5,0,0,7.5,0,0,0,0,0,0,0,0,0,0,0,0,0,0,0,0,0,0,0,0,0,0,0,0,0,0,0,85,0,0,0,0,0,0,0,0,0,0
60.2,0,0,0,0,4,0,0,1,0,0,0,0,0,0,0,0,0,0,0,0,0,0,0,0,0,0,0,0,0,0,0,0,0,0,0,95,0,0,0,0,0,0,0,0,0,0
70.4,0,0,0,0,8,0,0,2,0,0,0,0,0,0,0,0,0,0,0,0,0,0,0,0,0,0,0,0,0,0,0,0,0,0,0,90,0,0,0,0,0,0,0,0,0,0
71.5,0,0,0,0,12,0,0,3,0,0,0,0,0,0,0,0,0,0,0,0,0,0,0,0,0,0,0,0,0,0,0,0,0,0,0,85,0,0,0,0,0,0,0,0,0,0
77,60.18,16.29,3.72,0.05,5.24,0,0,12.85,0,0,0,0,0,0,0,0,0,0,0,0,0,0,0,0,0,0,0,0,0,0,0,0,0,0,0,0,1.67,0,0,0,0,0,0,0,0,0
77,60.34,15.99,3.75,0.06,5.6,0,0,12.51,0,0,0,0,0,0,0,0,0,0,0,0,0,0,0,0,0,0,0,0,0,0,0.03,0,0,0,0,0,1.72,0,0,0,0,0,0,0,0,0
74,60.46,15.95,3.73,2.79,2.86,0,0,12.47,0,0,0,0,0,0,0,0,0,0,0,0,0,0,0,0,0,0,0,0,0,0,0.02,0,0,0,0,0,1.72,0,0,0,0,0,0,0,0,0
68,65.79,7.11,11.1,2.53,0.04,0,0,10.17,0.67,0,0,0,0,0,0,0,0,0,0,2.43,0,0,0,0,0.05,0,0,0,0,0,0,0,0,0,0,0,0.02,0,0.09,0,0,0,0,0,0,0
59.2,70.93,7.58,8.63,2.28,0.04,0,0,8.08,0.76,0,0,0,0,0,0,0,0,0,0,1.56,0,0,0,0,0.05,0,0,0,0,0,0,0,0,0,0,0,0.02,0,0.07,0,0,0,0,0,0,0
66.6,68.74,7.21,9.13,3.04,0.92,0,0,10.17,0.63,0,0,0,0,0,0,0,0,0,0,0,0,0,0,0,0.05,0,0,0,0,0,0,0,0,0,0,0,0.02,0,0.09,0,0,0,0,0,0,0
63.4,68.62,7.17,10.28,0.72,2.95,0,0,9.85,0.26,0,0,0,0,0,0,0,0,0,0,0,0,0,0,0,0.05,0,0,0,0,0,0,0,0,0,0,0,0.02,0,0.08,0,0,0,0,0,0,0
59.7,70.31,9.51,8.68,1.24,0.03,0,0,7.81,1.16,0,0,0,0,0,0,0,0,0,0,1.11,0,0,0,0,0.05,0,0,0,0,0,0,0,0,0,0,0,0.02,0,0.08,0,0,0,0,0,0,0
55.7,72.22,7.58,7.62,2.22,0.03,0,0,8.08,0.01,0,0,0,0,0,0,0,0,0,0,2.09,0,0,0,0,0.05,0,0,0,0,0,0,0,0,0,0,0,0.02,0,0.08,0,0,0,0,0,0,0
66.5,68.92,7.21,9.06,1.99,0.04,0,0,10.02,0.6,0,0,0,0,0,0,0,0,0,0,1.99,0,0,0,0,0.05,0,0,0,0,0,0,0,0,0,0,0,0.02,0,0.1,0,0,0,0,0,0,0
73.9,64.53,7.29,13.14,1.16,1.06,0,0,11.19,1.5,0,0,0,0,0,0,0,0,0,0,0,0,0,0,0,0.01,0,0,0,0,0,0,0,0,0,0,0,0.02,0,0.1,0,0,0,0,0,0,0
54.9,71.47,7.32,6.24,4.19,0.05,0,0,4.69,1.57,0,0,0,0,0,0,0,0,0,0,4.31,0,0,0,0,0.05,0,0,0,0,0,0,0,0,0,0,0,0.02,0,0.09,0,0,0,0,0,0,0
56.8,69.09,8.84,8.95,2.97,0.04,0,0,8.94,0.01,0,0,0,0,0,0,0,0,0,0,1.01,0,0,0,0,0.05,0,0,0,0,0,0,0,0,0,0,0,0.02,0,0.08,0,0,0,0,0,0,0
63.9,69.17,7.25,8.97,2.95,0.04,0,0,10.45,0.01,0,0,0,0,0,0,0,0,0,0,1.01,0,0,0,0,0.05,0,0,0,0,0,0,0,0,0,0,0,0.02,0,0.08,0,0,0,0,0,0,0
60.4,69.67,7.44,9.7,2.36,0.04,0,0,9.54,0.05,0,0,0,0,0,0,0,0,0,0,1.06,0,0,0,0,0.05,0,0,0,0,0,0,0,0,0,0,0,0.02,0,0.07,0,0,0,0,0,0,0
57.1,72.27,7.61,7.66,0,0.02,0,0,7.95,0,0,0,0,0,0,0,0,0,0,0,4.35,0,0,0,0,0.05,0,0,0,0,0,0,0,0,0,0,0,0.02,0,0.07,0,0,0,0,0,0,0
66.1,68.52,7.25,11.14,1.01,0.92,0,0,10.33,0.67,0,0,0,0,0,0,0,0,0,0,0,0,0,0,0,0.05,0,0,0,0,0,0,0,0,0,0,0,0.02,0,0.09,0,0,0,0,0,0,0
91.2,72.98,0,10.04,0,0,0,0,8.32,8.56,0,0,0,0,0,0,0,0,0,0,0,0,0,0,0,0,0,0,0,0,0,0,0,0,0,0,0,0,0,0.1,0,0,0,0,0,0,0
87.4,74,0,10.08,0,0,0,0,7.85,7.97,0,0,0,0,0,0,0,0,0,0,0,0,0,0,0,0,0,0,0,0,0,0,0,0,0,0,0,0,0,0.1,0,0,0,0,0,0,0
67,75.34,0,9.95,0,0,0,7.11,7.49,0.01,0,0,0,0,0,0,0,0,0,0,0,0,0,0,0,0,0,0,0,0,0,0,0,0,0,0,0,0,0,0.1,0,0,0,0,0,0,0
86.1,74.32,0,10.09,0,0,0,0,7.67,7.82,0,0,0,0,0,0,0,0,0,0,0,0,0,0,0,0,0,0,0,0,0,0,0,0,0,0,0,0,0,0.1,0,0,0,0,0,0,0
85.1,74.32,0,10.12,0,0,0,0.94,7.31,7.21,0,0,0,0,0,0,0,0,0,0,0,0,0,0,0,0,0,0,0,0,0,0,0,0,0,0,0,0,0,0.1,0,0,0,0,0,0,0
85.6,74.39,0,9.94,0,0,0,0.97,7.22,7.38,0,0,0,0,0,0,0,0,0,0,0,0,0,0,0,0,0,0,0,0,0,0,0,0,0,0,0,0,0,0.1,0,0,0,0,0,0,0
104,69.74,0,9.89,0,0,0,0,9.97,10.3,0,0,0,0,0,0,0,0,0,0,0,0,0,0,0,0,0,0,0,0,0,0,0,0,0,0,0,0,0,0.1,0,0,0,0,0,0,0
95.4,72.06,0,9.9,0,0,0,0,8.87,9.07,0,0,0,0,0,0,0,0,0,0,0,0,0,0,0,0,0,0,0,0,0,0,0,0,0,0,0,0,0,0.1,0,0,0,0,0,0,0
83.8,74.85,0,10,0,0,0,0,7.43,7.62,0,0,0,0,0,0,0,0,0,0,0,0,0,0,0,0,0,0,0,0,0,0,0,0,0,0,0,0,0,0.1,0,0,0,0,0,0,0
83.7,74.93,0,10.02,0,0,0,0.94,6.96,7.05,0,0,0,0,0,0,0,0,0,0,0,0,0,0,0,0,0,0,0,0,0,0,0,0,0,0,0,0,0,0.1,0,0,0,0,0,0,0
84.8,64.35,0,16.33,0.02,0,0,7.19,12.05,0.01,0,0,0,0,0,0,0,0,0,0,0,0,0,0,0,0,0,0,0,0,0,0,0,0,0,0,0,0,0,0.05,0,0,0,0,0,0,0
84.6,62.47,0,16.21,0.02,0,0,7.79,11.54,0.01,0,0,0,0,0,0,0,0,0,0,0,0,0,0,0,0,0,0,0,0,0,0,0,0,0,0,0,0,0,0.05,0,1.91,0,0,0,0,0
84.3,64.31,0,16.19,0.02,0,0,8.12,11.3,0.01,0,0,0,0,0,0,0,0,0,0,0,0,0,0,0,0,0,0,0,0,0,0,0,0,0,0,0,0,0,0.05,0,0,0,0,0,0,0
85.4,60.29,0,16.36,0.02,0,0,8.33,10.97,0.01,0,0,0,0,0,0,0,0,0,0,0,0,0,0,0,0,0,0,0,0,0,0,0,0,0,0,0,0,0,0.05,0,3.97,0,0,0,0,0
81,61.4,0,16.25,1.01,0,0,8.38,9.99,0.01,0,0,0,0,0,0,0,0,0,0,0,0,0,0,0,0,0,0,0,0,0,0,0,0,0,0,0,0,0,0.05,0,2.91,0,0,0,0,0
76.3,61.39,0,16.25,0.02,0,0,8.39,9.05,0.01,0,0,0,0,0,0,0,0,0,1.92,0,0,0,0,0,0,0,0,0,0,0,0,0,0,0,0,0,0,0,0.05,0,2.92,0,0,0,0,0
87.1,70.21,0,9.83,0,0,0,6.01,13.89,0.01,0,0,0,0,0,0,0,0,0,0,0,0,0,0,0,0,0,0,0,0,0,0,0,0,0,0,0,0,0,0.05,0,0,0,0,0,0,0
81.7,70.06,0,11.72,0,0,0,6.01,12.15,0.01,0,0,0,0,0,0,0,0,0,0,0,0,0,0,0,0,0,0,0,0,0,0,0,0,0,0,0,0,0,0.05,0,0,0,0,0,0,0
83.7,65.3,0,16.56,0.02,0,0,5.69,12.37,0.01,0,0,0,0,0,0,0,0,0,0,0,0,0,0,0,0,0,0,0,0,0,0,0,0,0,0,0,0,0,0.05,0,0,0,0,0,0,0
82.1,64.37,0,16.86,1.03,0,0,5.81,11.87,0.01,0,0,0,0,0,0,0,0,0,0,0,0,0,0,0,0,0,0,0,0,0,0,0,0,0,0,0,0,0,0.05,0,0,0,0,0,0,0
88.5,62.24,0,16.3,0.02,0,0,7.03,13.27,0.01,0,0,0,0,0,0,0,0,0,0,0,0,0,0,0,0,0,0,0,0,0,0,0,0,0,0,0,0,0,0.04,0,1.09,0,0,0,0,0
82.8,62.53,0,16.28,0.02,0,0,9.11,10.06,0.01,0,0,0,0,0,0,0,0,0,0,0,0,0,0,0,0,0,0,0,0,0,0,0,0,0,0,0,0,0,0.05,0,1.94,0,0,0,0,0
84,59.5,0,16.22,0.02,0,0,9.34,9.99,0.01,0,0,0,0,0,0,0,0,0,0,0,0,0,0,0,0,0,0,0,0,0,0,0,0,0,0,0,0,0,0.05,0,4.87,0,0,0,0,0
83.3,60.37,0,16.28,0.02,0,0,9.86,9.52,0.01,0,0,0,0,0,0,0,0,0,0,0,0,0,0,0,0,0,0,0,0,0,0,0,0,0,0,0,0,0,0.05,0,3.89,0,0,0,0,0
77,61.27,0,16.24,0.03,0,0,7.98,9.5,0.01,0,0,0,0,0,0,0,0,0,1.94,0,0,0,0,0,0,0,0,0,0,0,0,0,0,0,0,0,0,0,0.05,0,2.98,0,0,0,0,0
76.9,61.53,1.91,16.27,0.01,0,0,8.34,8.91,0.01,0,0,0,0,0,0,0,0,0,0,0,0,0,0,0,0,0,0,0,0,0,0,0,0,0,0,0,0,0,0.05,0,2.97,0,0,0,0,0
70.6,65.06,0,16.29,0.51,0,0,7.68,7.95,0,0,0,0,0,0,0,0,0,0,0,0,0,0,0,0,0,0,0,0,0,0,0,0,0,0,0,0,0,0,0.05,0,2.46,0,0,0,0,0
75.7,63.32,1.37,16.11,0.21,0,0,7.21,9.27,0,0,0,0,0,0,0,0,0,0,0,0,0,0,0,0,0,0,0,0,0,0,0,0,0,0,0,0,0,0,0.05,0,2.46,0,0,0,0,0
73.9,61.23,4.73,15.51,0.22,0,0,6.88,9.02,0,0,0,0,0,0,0,0,0,0,0,0,0,0,0,0,0,0,0,0,0,0,0,0,0,0,0,0,0,0,0.05,0,2.36,0,0,0,0,0
76,63.86,0,16.86,0,0,0,7.47,9.26,0,0,0,0,0,0,0,0,0,0,0,0,0,0,0,0,0,0,0,0,0,0,0,0,0,0,0,0,0,0,0.05,0,2.5,0,0,0,0,0
66.5,63.72,2.6,16.22,0.41,0.62,0,7.33,7.13,0,0,0,0,0,0,0,0,0,0,0,0.41,0,0,0,0,0,0,0,0,0,0,0,0,0,0,0,0,0,0,0.04,0,1.52,0,0,0,0,0
68.7,62.81,4.04,15.83,0.22,0.33,0,6.94,7.61,0,0,0,0,0,0,0,0,0,0,0,0.21,0,0,0,0,0,0,0,0,0,0,0,0,0,0,0,0,0,0,0.04,0,1.97,0,0,0,0,0
73.2,62.78,2.89,16.02,0,0,0,6.84,8.94,0,0,0,0,0,0,0,0,0,0,0,0,0,0,0,0,0,0,0,0,0,0,0,0,0,0,0,0,0,0,0.05,0,2.48,0,0,0,0,0
73.5,62.81,2.9,15.72,0.32,0,0,6.81,8.92,0,0,0,0,0,0,0,0,0,0,0,0,0,0,0,0,0,0,0,0,0,0,0,0,0,0,0,0,0,0,0.05,0,2.47,0,0,0,0,0
75,62.87,2.87,15.43,0.32,0,0,6.8,9.21,0,0,0,0,0,0,0,0,0,0,0,0,0,0,0,0,0,0,0,0,0,0,0,0,0,0,0,0,0,0,0.05,0,2.45,0,0,0,0,0
74.6,62.8,2.89,15.42,0,0,0,6.85,9.24,0,0,0,0,0,0,0,0,0,0,0.29,0,0,0,0,0,0,0,0,0,0,0,0,0,0,0,0,0,0,0,0.05,0,2.46,0,0,0,0,0
60.2,63.55,5.4,15.14,0.79,1.22,0,6.69,5.63,0,0,0,0,0,0,0,0,0,0,0.23,0.81,0,0,0,0,0,0,0,0,0,0,0,0,0,0,0,0,0,0,0.03,0,0.51,0,0,0,0,0
70.8,65.37,1.2,15.37,0.23,0.36,0,7.15,8.08,0,0,0,0,0,0,0,0,0,0,0,0.21,0,0,0,0,0,0,0,0,0,0,0,0,0,0,0,0,0,0,0.04,0,1.99,0,0,0,0,0
70.4,64.33,1.19,15.36,0.23,0.36,0,7.17,8.14,0,0,0,0,0,0,0,0,0,0,0,0.21,0,0,0,0,0,0,0,0,0,0,0,0,0,0,0,0,0,0,0.04,0,2.97,0,0,0,0,0
71.5,65.08,1.21,15.42,0.23,0.36,0,7.21,7.75,0,0,0,0,0,0,0,0,0,0,0,0.21,0,0,0,0,0,0,0,0,0,0,0,0,0,0,0,0,0,0,0.04,0,2.49,0,0,0,0,0
79.6,0.8,14.8,27.6,0,49.2,0,0,0,0,0,0,0,0,0,0,0,0,0,0,0,0,0,0,0,0,0,0,0,0,0,0,0,0,0,0,0,0,0,0,0,0,0,7.6,0,0,0
82,0.7,14.8,26.1,0,44.2,5.6,0,0,0,0,0,0,0,0,0,0,0,0,0,0.2,0,0,0,0,0,0,0,0,0,0,0,0,0,0,0,0,0,0,0,0,0,0,8.4,0,0,0
88.7,3.9,23.62,24.43,0,23.72,24.33,0,0,0,0,0,0,0,0,0,0,0,0,0,0,0,0,0,0,0,0,0,0,0,0,0,0,0,0,0,0,0,0,0,0,0,0,0,0,0,0
80.9,3.7,20.82,22.73,0,22.52,20.62,0,0,0,0,0,0,0,0,0,0,0,0,0,0,0,0,0,0,0,0,0,0,0,0,0,0,0,0,0,0,0,0,0,0,0,0,9.61,0,0,0
80.4,7.59,19.98,21.58,0,21.48,20.18,0,0,0,0,0,0,0,0,0,0,0,0,0,0,0,0,0,0,0,0,0,0,0,0,0,0,0,0,0,0,0,0,0,0,0,0,9.19,0,0,0
77.9,9.59,19.68,20.98,0,20.98,19.68,0,0,0,0,0,0,0,0,0,0,0,0,0,0,0,0,0,0,0,0,0,0,0,0,0,0,0,0,0,0,0,0,0,0,0,0,9.09,0,0,0
78.1,11.1,13.4,22.7,0,29.2,13.9,0,0,0,0,0,0,0,0,0,0,0,0,0,0,0,0,0,0,0,0,0,0,0,0,0,0,0,0,0,0,0,0,0,0,0,0,9.7,0,0,0
68,19.9,20.2,19.9,0,34.9,0,0,0,0,0,0,0,0,0,0,0,0,0,0,0,0,0,0,0,0,0,0,0,0,0.1,0,0,0,0,0,0,0,0,0.1,0,0,0,4.9,0,0,0
132.6,20.3,20,19.6,0,30,0,0,0,0,0,0,0,0,0,0,0,0,0,0,0,0,0,0,0,0,0,0,0,0,0.1,0,0,0,0,0,0,0,0,0.1,0,0,0,9.9,0,0,0
59.5,20.42,20.22,20.22,0,23.72,0,0,0,0,0,0,0,0,0,0,0,0,0,0,0,0,0,0,0,0,0,0,0,0,0.1,0,0,0,0,0,0,0,0,0.1,0,0,0,15.22,0,0,0
71.1,15.12,20.12,19.22,0,30.52,5.01,0,0,0,0,0,0,0,0,0,0,0,0,0,0,0,0,0,0,0,0,0,0,0,0.1,0,0,0,0,0,0,0,0,0.1,0,0,0,9.81,0,0,0
72.1,15.02,20.32,14.71,0,30.34,4.6,0,0,0,0,0,0,0,0,0,0,0,0,0,0,0,0,0,0,0,0,0,0,0,0.1,0,0,0,0,0,0,0,0,0.1,0,0,0,14.81,0,0,0
72,19.2,13.3,21.9,0,15.7,14.5,0,0,0,0,0,0,0,0,0,0,0,0,0,0,0,0,0,0,0,0,0,0,0,0.1,0,0,0,0,0,0,0,0,0.1,0,0,0,15.2,0,0,0
66.6,14.9,13.1,21.8,0,20.5,14.6,0,0,0,0,0,0,0,0,0,0,0,0,0,0,0,0,0,0,0,0,0,0,0,0.1,0,0,0,0,0,0,0,0,0.1,0,0,0,14.9,0,0,0
66,21.2,20.3,18.7,0,30,0,0,0,0,0,0,0,0,0,0,0,0,0,0,0,0,0,0,0,0,0,0,0,0,0,0,0,0,9.8,0,0,0,0,0,0,0,0,0,0,0,0
76.4,20.6,20.3,18.9,0,35.2,0,0,0,0,0,0,0,0,0,0,0,0,0,0,0,0,0,0,0,0,0,0,0,0,0,5,0,0,0,0,0,0,0,0,0,0,0,0,0,0,0
64.8,21.1,20,18.6,0,38.3,0,0,0,0,0,0,0,0,0,0,0,0,0,0,0,0,0,0,0,0,0,0,0,0,0,0,0,0,0,0,0,2,0,0,0,0,0,0,0,0,0
70.6,20.4,20.2,18.8,0,30.7,0,0,0,0,0,0,0,0,0,0,0,0,0,0,0,0,0,0,0,0,0,0,0,0,0,0,0,0,5,0,0,0,0,0,0,0,0,4.9,0,0,0
71.3,20.48,20.18,19.48,0,30.16,0,0,0,0,0,0,0,0,0,0,0,0,0,0,0,0,0,0,0,0,0,0,0,0,0,4.9,0,0,0,0,0,0,0,0,0,0,0,4.8,0,0,0
73.6,21.02,19.92,19.12,0,30.44,0,4.7,0,0,0,0,0,0,0,0,0,0,0,0,0,0,0,0,0,0,0,0,0,0,0,0,0,0,0,0,0,0,0,0,0,0,0,4.8,0,0,0
66,20.38,20.28,19.48,0,30.76,0,0,4.2,0,0,0,0,0,0,0,0,0,0,0,0,0,0,0,0,0,0,0,0,0,0,0,0,0,0,0,0,0,0,0,0,0,0,4.9,0,0,0
81.1,0,49.36,0,0,30.34,0,0,0,0,0,0,0,0,0,0,0,0,0,0,0,0,0,0,0,0,0,0,0,0,0,10.3,0,0,0,0,0,0,0,0,0,0,0,10,0,0,0
68.8,0,59.19,0,0,20.45,0,0,0,0,0,0,0,0,0,0,0,0,0,0,0,0,0,0,0,0,0,0,0,0,0,10.24,0,0,0,0,0,0,0,0,0,0,0,10.12,0,0,0
87.8,0,45.84,0,0,14.26,21.06,0,0,0,0,0,0,0,0,0,0,0,0,0,0,0,0,0,0,0,0,0,0,0,0,9.46,0,0,4.68,0,0,0,0,0,0,0,0,4.7,0,0,0
81.9,0,46.87,9.23,0,4.23,20.95,0,0,0,0,0,0,0,0,0,0,0,0,0,0,0,0,0,0,0,0,0,0,0,0,14.21,0,0,0,0,0,0,0,0,0,0,0,4.51,0,0,0
69.1,0,60.07,9.7,0,0,0,0,0,0,0,0,0,0,0,0,0,0,0,0,0,0,0,0,0,0,0,0,0,0,0,25.17,0,0,0,0,0,0,0,0,0,0,0,5.06,0,0,0
89.7,4.83,39.66,0,0,26.42,0,9.62,0,0,0,0,0,0,0,0,0,0,0,0,0,0,0,0,0,0,0,0,0,0,0,4.92,0,0,4.88,0,0,4.99,0,0,0,0,0,4.68,0,0,0
68.5,7.3,42.98,5.22,0,20.14,0,0,0,0,0,0,0,0,0,0,0,0,0,0,0,0,0,0,0,0,0,0,0,0,0,4.91,0,0,9.82,0,0,4.82,0,0,0,0,0,4.81,0,0,0
71.1,7.13,43.19,5.24,0,12.36,0,7.7,0,0,0,0,0,0,0,0,0,0,0,0,0,0,0,0,0,0,0,0,0,0,0,4.95,0,0,9.79,0,0,4.81,0,0,0,0,0,4.83,0,0,0
75.5,6.93,43.05,5.18,0,8.29,0,11.52,0,0,0,0,0,0,0,0,0,0,0,0,0,0,0,0,0,0,0,0,0,0,0,4.96,0,0,9.95,0,0,5.14,0,0,0,0,0,4.98,0,0,0
34.1,64.88,0,14.32,7.81,6.93,0,0,0,0,0,0,0,0,0,0,0,0,0,0.7,5.17,0,0,0,0,0,0,0,0,0,0.1,0,0,0,0,0,0,0,0,0.09,0,0,0,0,0,0,0
34.7,64.48,1.91,12.93,7.76,6.89,0,0,0,0,0,0,0,0,0,0,0,0,0,0.7,5.14,0,0,0,0,0,0,0,0,0,0.1,0,0,0,0,0,0,0,0,0.09,0,0,0,0,0,0,0
35.2,64.1,3.8,11.55,7.72,6.84,0,0,0,0,0,0,0,0,0,0,0,0,0,0.69,5.11,0,0,0,0,0,0,0,0,0,0.1,0,0,0,0,0,0,0,0,0.09,0,0,0,0,0,0,0
35.8,63.71,5.67,10.19,7.67,6.8,0,0,0,0,0,0,0,0,0,0,0,0,0,0.69,5.08,0,0,0,0,0,0,0,0,0,0.1,0,0,0,0,0,0,0,0,0.09,0,0,0,0,0,0,0
35.5,63.34,7.51,8.85,7.62,6.76,0,0,0,0,0,0,0,0,0,0,0,0,0,0.68,5.05,0,0,0,0,0,0,0,0,0,0.1,0,0,0,0,0,0,0,0,0.09,0,0,0,0,0,0,0
66,44.14,29,4.43,10.47,0,0,8.07,3.89,0,0,0,0,0,0,0,0,0,0,0,0,0,0,0,0,0,0,0,0,0,0,0,0,0,0,0,0,0,0,0,0,0,0,0,0,0,0
66,44.49,29.51,4.48,0,0,0,8.73,0,2.77,0,0,0,0,0,0,0,0,0,10.02,0,0,0,0,0,0,0,0,0,0,0,0,0,0,0,0,0,0,0,0,0,0,0,0,0,0,0
68,48.48,27.02,1.79,7.53,0,0,6.09,6.85,0,0,0,0,0,0,0,0,0,0,2.24,0,0,0,0,0,0,0,0,0,0,0,0,0,0,0,0,0,0,0,0,0,0,0,0,0,0,0
68,46.59,28.85,1.79,7.55,0,0,6.11,6.87,0,0,0,0,0,0,0,0,0,0,2.24,0,0,0,0,0,0,0,0,0,0,0,0,0,0,0,0,0,0,0,0,0,0,0,0,0,0,0
62,46.43,30.83,1.8,7.61,0,0,5.13,5.94,0,0,0,0,0,0,0,0,0,0,2.26,0,0,0,0,0,0,0,0,0,0,0,0,0,0,0,0,0,0,0,0,0,0,0,0,0,0,0
73,43.67,27.38,4.6,6.98,0,0,5.23,9.07,0,0,0,0,0,0,0,0,0,0,3.07,0,0,0,0,0,0,0,0,0,0,0,0,0,0,0,0,0,0,0,0,0,0,0,0,0,0,0
70,43.94,26.21,4.47,0,0,0,6.54,6.83,0,0,0,0,0,0,0,0,0,0,12.01,0,0,0,0,0,0,0,0,0,0,0,0,0,0,0,0,0,0,0,0,0,0,0,0,0,0,0
74,45.65,28.22,3.99,0,0,0,0,8.74,2.16,0,0,0,0,0,0,0,0,0,11.24,0,0,0,0,0,0,0,0,0,0,0,0,0,0,0,0,0,0,0,0,0,0,0,0,0,0,0
60,43.71,30.65,3.86,0,0,0,4.4,6.89,0,0,0,0,0,0,0,0,0,0,10.49,0,0,0,0,0,0,0,0,0,0,0,0,0,0,0,0,0,0,0,0,0,0,0,0,0,0,0
56,53.74,29.69,5.7,0,0,1.26,6.48,3.13,0,0,0,0,0,0,0,0,0,0,0,0,0,0,0,0,0,0,0,0,0,0,0,0,0,0,0,0,0,0,0,0,0,0,0,0,0,0
76,49.86,26,4.29,6.19,0,0,8.36,0,5.3,0,0,0,0,0,0,0,0,0,0,0,0,0,0,0,0,0,0,0,0,0,0,0,0,0,0,0,0,0,0,0,0,0,0,0,0,0
