Repository: you0514w/youyou

File: Expansion Coeff.csv (part 66 of 83)
Expansion Coeff (Typical) ( 10-7/K ),SiO2,B2O3,Al2O3,MgO,CaO,BaO,Li2O,Na2O,K2O,Rb2O,Ag2O,Cs2O,Tl2O,MnO,FeO,CoO,NiO,CuO,ZnO,SrO,CdO,PbO,SnO,Cr2O3,Fe2O3,Ga2O3,As2O3,Y2O3,In2O3,Sb2O3,La2O3,Nd2O3,Gd2O3,TiO2,MnO2,GeO2,ZrO2,CeO2,SnO2,TeO2,P2O5,V2O5,Nb2O5,Ta2O5,MoO3,WO3
74,48.87,33.75,4.48,4.86,0,0,0,5.27,2.77,0,0,0,0,0,0,0,0,0,0,0,0,0,0,0,0,0,0,0,0,0,0,0,0,0,0,0,0,0,0,0,0,0,0,0,0,0
64,49.57,35.18,4.54,0,0,0,2.22,4.27,4.22,0,0,0,0,0,0,0,0,0,0,0,0,0,0,0,0,0,0,0,0,0,0,0,0,0,0,0,0,0,0,0,0,0,0,0,0,0
78,43.96,27.11,4.63,0,7.85,0,6.32,9.13,1,0,0,0,0,0,0,0,0,0,0,0,0,0,0,0,0,0,0,0,0,0,0,0,0,0,0,0,0,0,0,0,0,0,0,0,0,0
75,43.97,27.56,4.63,7.02,0,0,5.26,9.13,0,0,0,0,0,0,0,0,0,0,0,2.43,0,0,0,0,0,0,0,0,0,0,0,0,0,0,0,0,0,0,0,0,0,0,0,0,0,0
60,50.39,30.8,4.95,0,0,0,8.44,3.05,0,0,0,0,0,0,0,0,0,0,0,0,0,0,0,0,0,0,0,0,0,0,0,0,0,2.37,0,0,0,0,0,0,0,0,0,0,0,0
63,52.81,28.84,5.08,0,0,0,6.5,3.13,2.06,0,0,0,0,0,0,0,0,0,0,0,0,0,0,0,0,0,0,0,0,0,0,0,0,0,0,0,1.58,0,0,0,0,0,0,0,0,0
91.5,66.45,0.47,11.46,4.83,0,0,0,15.19,1.38,0,0,0,0,0,0,0,0,0,0,0,0,0,0,0,0,0,0,0,0,0,0,0,0,0,0,0,0,0,0.22,0,0,0,0,0,0,0
79,69.88,2.28,8.74,4.73,0,0,0,13.75,0.41,0,0,0,0,0,0,0,0,0,0,0,0,0,0,0,0,0,0,0,0,0,0,0,0,0,0,0,0,0,0.21,0,0,0,0,0,0,0
84,58.58,0,17.02,1.77,0,0,0,17.51,0,0,0,0,0,0,0,0,0,0,0,0,0,0,0,0,0,0,0,0,0,0,0,0,0,0,0,0,0,0,0.24,0,4.88,0,0,0,0,0
91,71.12,0,1.05,5.9,9.13,0,0,12.49,0.31,0,0,0,0,0,0,0,0,0,0,0,0,0,0,0,0,0,0,0,0,0,0,0,0,0,0,0,0,0,0,0,0,0,0,0,0,0
87,65.51,0,15.37,2.64,0,0,0,16.39,0,0,0,0,0,0,0,0,0,0,0,0,0,0,0,0,0,0,0,0,0,0,0,0,0,0,0,0,0,0,0.09,0,0,0,0,0,0,0
58,68,0,10,14,0,0,0,8,0,0,0,0,0,0,0,0,0,0,0,0,0,0,0,0,0,0,0,0,0,0,0,0,0,0,0,0,0,0,0,0,0,0,0,0,0,0
57,60,0,20,10,0,0,0,10,0,0,0,0,0,0,0,0,0,0,0,0,0,0,0,0,0,0,0,0,0,0,0,0,0,0,0,0,0,0,0,0,0,0,0,0,0,0
72,69.96,0,7.5,7,0.2,0,8,5.3,1,0,0,0,0,0,0,0,0,0,0,0,0,0,0,0,0,0,0,0,0,0,0,0,0,0.04,0,0,1,0,0,0,0,0,0,0,0,0
66,65.23,6.2,11.1,2.2,0.32,0,8.3,5.8,0.7,0,0,0,0,0,0,0,0,0,0,0,0,0,0,0,0,0,0,0,0,0,0,0,0,0,0,0,0,0.05,0.1,0,0,0,0,0,0,0
71.7,65.23,6.2,11.1,2.2,0.32,0,5,9.8,0,0,0,0,0,0,0,0,0,0,0,0,0,0,0,0,0,0,0,0,0,0,0,0,0,0,0,0,0,0.05,0.1,0,0,0,0,0,0,0
65.9,65.16,9.1,12.29,0,0,0,5,6.6,1.3,0,0,0,0,0,0,0,0,0,0,0,0,0,0,0,0,0,0,0,0,0,0,0,0,0,0,0,0,0,0.05,0,0.5,0,0,0,0,0
66.2,63.66,9.1,12.29,0,0,0,5,6.6,1.3,0,0,0,0,0,0,0,0,0,0,0,0,0,0,0,0,0,0,0,0,0,0,0,0,0,0,0,0,0,0.05,0,2,0,0,0,0,0
63.1,64.66,9.1,12.29,0,0,0,7,4.6,1.3,0,0,0,0,0,0,0,0,0,0,0,0,0,0,0,0,0,0,0,0,0,0,0,0,0,0,0,0,0,0.05,0,1,0,0,0,0,0
87.1,63.21,0,11.57,0.02,0,0,0,17.63,0,0,0,0,0,0,0,0,0,0,5.59,0,0,0,0,0,0,0,0,0,0,0,0,0,0,0,0,0,0,0,0.05,0,1.93,0,0,0,0,0
83.5,63.37,0,11.72,0.02,0,0,0,16.84,0,0,0,0,0,0,0,0,0,0,6,0,0,0,0,0,0,0,0,0,0,0,0,0,0,0,0,0,0,0,0.05,0,2,0,0,0,0,0
88.7,63.54,0,12.63,0.02,0,0,1.42,15.45,0,0,0,0,0,0,0,0,0,0,4.43,0,0,0,0,0,0,0,0,0,0,0,0,0,0,0,0,0,0,0,0.05,0,2.46,0,0,0,0,0
86.5,63.66,0,12.91,0.02,0,0,0,16.89,0,0,0,0,0,0,0,0,0,0,4.04,0,0,0,0,0,0,0,0,0,0,0,0,0,0,0,0,0,0,0,0.05,0,2.43,0,0,0,0,0
84.9,63.67,0,12.89,0.02,0,0,2.92,13.92,0,0,0,0,0,0,0,0,0,0,4.06,0,0,0,0,0,0,0,0,0,0,0,0,0,0,0,0,0,0,0,0.05,0,2.47,0,0,0,0,0
89.7,63.88,0,13.48,3.08,0,0,0,17.2,0,0,0,0,0,0,0,0,0,0,0,0,0,0,0,0,0,0,0,0,0,0,0,0,0,0,0,0,0,0,0.05,0,2.31,0,0,0,0,0
81.7,63.73,0,15.3,0.03,0,0,4.02,12.91,0,0,0,0,0,0,0,0,0,0,1.57,0,0,0,0,0,0,0,0,0,0,0,0,0,0,0,0,0,0,0,0.05,0,2.39,0,0,0,0,0
80.4,63.65,0,15.22,0.02,0,0,4.96,11.99,0,0,0,0,0,0,0,0,0,0,1.63,0,0,0,0,0,0,0,0,0,0,0,0,0,0,0,0,0,0,0,0.05,0,2.48,0,0,0,0,0
77.9,63.74,0,15.27,0.03,0,0,4.93,11.49,0,0,0,0,0,0,0,0,0,0,2.03,0,0,0,0,0,0,0,0,0,0,0,0,0,0,0,0,0,0,0,0.04,0,2.47,0,0,0,0,0
77.6,63.62,0,15.24,0.02,0,0,4.91,11.42,0,0,0,0,0,0,0,0,0,0,2.27,0,0,0,0,0,0,0,0,0,0,0,0,0,0,0,0,0,0,0,0.05,0,2.47,0,0,0,0,0
77.1,63.62,0,15.67,0.02,0,0,6.06,10.53,0,0,0,0,0,0,0,0,0,0,1.57,0,0,0,0,0,0,0,0,0,0,0,0,0,0,0,0,0,0,0,0.05,0,2.48,0,0,0,0,0
74.3,63.9,0,16.87,0.02,0,0,8.75,7.99,0,0,0,0,0,0,0,0,0,0,0,0,0,0,0,0,0,0,0,0,0,0,0,0,0,0,0,0,0,0,0.04,0,2.43,0,0,0,0,0
78,63.51,0,15.72,0.06,0,0,6.37,10.7,0,0,0,0,0,0,0,0,0,0,1.15,0,0,0,0,0,0,0,0,0,0,0,0,0,0,0,0,0,0,0,0.04,0,2.45,0,0,0,0,0
57.3,0,0,0,0,0,0,0,7.5,0,0,0,0,0,0,0,0,0,0,0,0,0,0,0,0,0,0,0,0,0,0,0,0,0,50,0,0,0,0,0,0,27.5,0,15,0,0,0
56.3,0,0,0,0,0,0,0,0,7.5,0,0,0,0,0,0,0,0,0,0,0,0,0,0,0,0,0,0,0,0,0,0,0,0,50,0,0,0,0,0,0,27.5,0,15,0,0,0
71.4,0,0,0,0,0,0,0,0,15,0,0,0,0,0,0,0,0,0,0,0,0,0,0,0,0,0,0,0,0,0,0,0,0,42.5,0,0,0,0,0,0,27.5,0,15,0,0,0
48.4,0,0,0,0,0,0,0,0,7.5,0,0,0,0,0,0,0,0,0,0,0,0,0,0,0,0,0,0,0,0,0,0,0,0,30,0,0,0,0,0,0,27.5,0,35,0,0,0
61.8,0,0,0,0,0,0,0,0,15,0,0,0,0,0,0,0,0,0,0,0,0,0,0,0,0,0,0,0,0,0,0,0,0,27.5,0,0,0,0,0,0,27.5,0,30,0,0,0
46.4,0,0,0,0,0,0,0,0,0,0,0,0,0,0,0,0,0,0,0,0,0,0,0,0,0,0,0,0,0,0,0,0,0,65,0,0,0,0,0,0,25,0,10,0,0,0
35.7,0,0,0,0,0,0,0,0,0,0,0,0,0,0,0,0,0,0,0,0,0,0,0,0,0,0,0,0,0,0,0,0,0,40,0,0,0,0,0,0,30,0,30,0,0,0
35.1,0,0,0,0,0,0,0,0,0,0,0,0,0,0,0,0,0,0,0,0,0,0,0,0,0,0,0,0,0,0,0,0,0,45,0,0,0,0,0,0,35,0,20,0,0,0
65.4,0,0,0,0,0,7.5,0,0,7.5,0,0,0,0,0,0,0,0,0,0,0,0,0,0,0,0,0,0,0,0,0,0,0,0,42.5,0,0,0,0,0,0,27.5,0,15,0,0,0
54.8,0,0,0,0,0,7.5,0,0,7.5,0,0,0,0,0,0,0,0,0,0,0,0,0,0,0,0,0,0,0,0,0,0,0,0,22.5,0,0,0,0,0,0,27.5,0,35,0,0,0
48.1,0,0,0,0,0,0,0,0,7.5,0,0,0,0,0,0,0,0,0,7.5,0,0,0,0,0,0,0,0,0,0,0,0,0,0,22.5,0,0,0,0,0,0,27.5,0,35,0,0,0
44,0,0,0,0,0,7.5,0,0,0,0,0,0,0,0,0,0,0,0,7.5,0,0,0,0,0,0,0,0,0,0,0,0,0,0,22.5,0,0,0,0,0,0,27.5,0,35,0,0,0
34.9,0,2.5,0,0,0,0,0,0,0,0,0,0,0,0,0,0,0,0,0,0,0,0,0,0,0,0,0,0,0,0,0,0,0,37.5,0,0,0,0,0,0,25,0,35,0,0,0
36.3,0,0,0,0,0,0,0,0,0,0,0,0,0,0,0,0,0,0,0,0,0,0,0,0,0,0,0,0,0,0,0,0,0,35,0,0,0,0,2.5,0,27.5,0,35,0,0,0
59.2,0,0,0,0,0,0,0,0,15,0,0,0,0,0,0,0,0,0,0,0,0,0,0,0,0,0,0,0,0,0,0,0,0,20,0,0,0,0,2.5,0,27.5,0,35,0,0,0
50.8,0,0,0,0,0,15,0,0,0,0,0,0,0,0,0,0,0,0,0,0,0,0,0,0,0,0,0,0,0,0,0,0,0,20,0,0,0,0,2.5,0,27.5,0,35,0,0,0
49,0,0,0,0,0,0,0,0,0,0,0,0,0,0,0,0,0,0,35,0,0,0,0,0,0,0,0,0,0,0,0,0,0,22.5,0,0,0,0,0,0,27.5,0,15,0,0,0
38.7,0,0,0,0,0,0,0,0,0,0,0,0,0,0,0,0,0,0,22.5,0,0,0,0,0,0,0,0,0,0,0,0,0,0,15,0,0,0,0,0,0,27.5,0,35,0,0,0
40.9,0,0,0,0,0,0,0,0,0,0,0,0,0,0,0,0,0,0,30,0,0,0,0,0,0,0,0,0,0,2.5,0,0,0,5,0,0,0,0,0,0,27.5,0,35,0,0,0
72.8,45,3,25,2,0,0,8,9,0,0,0,0,0,0,0,0,0,0,0,0,0,0,0,0,0,0,0,0,0,0,0,0,0,2,0,0,5,0,0,0,1,0,0,0,0,0
67.7,48,4,20,4,0,0,3,8,1,0,0,0,0,0,0,0,0,0,5,0,0,0,0,0,0,0,0,0,0,0,0,0,0,1,0,0,1,0,0,0,5,0,0,0,0,0
68.8,50,2,23,1,0,0,5,5,3,0,0,0,0,0,0,0,0,0,1,0,0,0,0,0,0,0,0,0,0,0,0,0,0,3,0,0,3,0,0,0,4,0,0,0,0,0
69,52,1,22,3,0,0,9,6,1,0,0,0,0,0,0,0,0,0,0,0,0,0,0,0,0,0,0,0,0,0,0,0,0,2,0,0,1,0,0,0,3,0,0,0,0,0
77.4,46.5,0,18.5,3,0,0,4,13,2,0,0,0,0,0,0,0,0,0,5,0,0,0,0,0,0,0,0,0,0,0,0,0,0,5,0,0,1,0,0,0,2,0,0,0,0,0
68.2,70,0.5,13,0.5,0,0,5,10,0,0,0,0,0,0,0,0,0,0,0.5,0,0,0,0,0,0,0,0,0,0,0,0,0,0,0,0,0,0,0,0,0,0.5,0,0,0,0,0
62.3,62,0,16,2,0,0,3,7,1,0,0,0,0,0,0,0,0,0,3,0,0,0,0,0,0,0,0,0,0,0,0,0,0,1,0,0,4,0,0,0,1,0,0,0,0,0
72.1,57.5,0.5,21,0,0,0,4,6,4,0,0,0,0,0,0,0,0,0,1,0,0,0,0,0,0,0,0,0,0,0,0,0,0,0,0,0,1,0,0,0,5,0,0,0,0,0
77.7,65,2,10,1,0,0,4,12,2,0,0,0,0,0,0,0,0,0,2.5,0,0,0,0,0,0,0,0,0,0,0,0,0,0,1,0,0,0.5,0,0,0,0,0,0,0,0,0
70.6,65,1,15,4,0,0,1,10,2,0,0,0,0,0,0,0,0,0,0,0,0,0,0,0,0,0,0,0,0,0,0,0,0,0,0,0,0,0,0,0,2,0,0,0,0,0
78.6,62.5,0.5,15.5,0,0,0,7,11,0,0,0,0,0,0,0,0,0,0,1.3,0,0,0,0,0,0,0,0,0,0,0,0,0,0,0,0,0,0,0,0,0,2.2,0,0,0,0,0
82,64,0,14,0,0,0,9,10,0,0,0,0,0,0,0,0,0,0,0.7,0,0,0,0,0,0,0,0,0,0,0,0,0,0,0,0,0,1.2,0,0,0,1.1,0,0,0,0,0
79,65,0,12,0,0,0,9,10.6,0,0,0,0,0,0,0,0,0,0,0,0,0,0,0,0,0,0,0,0,0,0,0,0,0,0,0,0,1.6,0,0,0,1.8,0,0,0,0,0
85,66.03,0.6,11.19,0,0,0,10.59,9.59,0.1,0,0,0,0,0,0,0,0,0,0,0,0,0,0,0,0,0,0,0,0,0,0,0,0,0,0,0,1.9,0,0,0,0,0,0,0,0,0
90,63.8,0,10.7,6.8,0,0,4,9,2.9,0,0,0,0,0,0,0,0,0,0,0,0,0,0,0,0,0,0,0,0,0,0,0,0,0,0,0,0.8,0,0,0,2,0,0,0,0,0
78.5,48.18,12.61,5.62,0,0,8.79,0,0,0,0,0,0,0,0,0,0,0,0,9.82,0,0,0,0,0,0,0,0,0,0,0,14.98,0,0,0,0,0,0,0,0,0,0,0,0,0,0,0
84,39.65,8.6,4.8,0,0,10.37,0,0,0,0,0,0,0,0,0,0,0,0,23.04,0,0,0,0,0,0,0,0,0,0,0,13.54,0,0,0,0,0,0,0,0,0,0,0,0,0,0,0
86.5,43.05,8.1,4.81,0,0,9.75,0,0,0,0,0,0,0,0,0,0,0,0,20.59,0,0,0,0,0,0,0,0,0,0,0,13.7,0,0,0,0,0,0,0,0,0,0,0,0,0,0,0
81.5,45.07,8.64,4.42,0,0,9.37,0,0,0,0,0,0,0,0,0,0,0,0,18.34,0,0,0,0,0,0,0,0,0,0,0,14.16,0,0,0,0,0,0,0,0,0,0,0,0,0,0,0
86,48.01,9.45,4.78,0,0,9.32,0,0,0,0,0,0,0,0,0,0,0,0,14.11,0,0,0,0,0,0,0,0,0,0,0,14.33,0,0,0,0,0,0,0,0,0,0,0,0,0,0,0
32.9,83,11.5,1.5,0,0,0,0,4,0,0,0,0,0,0,0,0,0,0,0,0,0,0,0,0,0,0,0,0,0,0,0,0,0,0,0,0,0,0,0,0,0,0,0,0,0,0
32.8,83.4,11.2,1.5,0,0,0,0,3.5,0.4,0,0,0,0,0,0,0,0,0,0,0,0,0,0,0,0,0,0,0,0,0,0,0,0,0,0,0,0,0,0,0,0,0,0,0,0,0
27.7,83.2,13.3,0.7,0,0,0,0,2.8,0,0,0,0,0,0,0,0,0,0,0,0,0,0,0,0,0,0,0,0,0,0,0,0,0,0,0,0,0,0,0,0,0,0,0,0,0,0
26,83.8,12.9,0.7,0,0,0,0.8,1.2,0.6,0,0,0,0,0,0,0,0,0,0,0,0,0,0,0,0,0,0,0,0,0,0,0,0,0,0,0,0,0,0,0,0,0,0,0,0,0
26.5,82.2,15,0.6,0,0,0,1,0.5,0.7,0,0,0,0,0,0,0,0,0,0,0,0,0,0,0,0,0,0,0,0,0,0,0,0,0,0,0,0,0,0,0,0,0,0,0,0,0
28.5,80.4,16.9,0.6,0,0,0,1,0.5,0.6,0,0,0,0,0,0,0,0,0,0,0,0,0,0,0,0,0,0,0,0,0,0,0,0,0,0,0,0,0,0,0,0,0,0,0,0,0
30.7,76.7,20.5,0.6,0,0,0,1,0.5,0.7,0,0,0,0,0,0,0,0,0,0,0,0,0,0,0,0,0,0,0,0,0,0,0,0,0,0,0,0,0,0,0,0,0,0,0,0,0
32.9,74.9,21.8,0.7,0,0,0,1,1.1,0.5,0,0,0,0,0,0,0,0,0,0,0,0,0,0,0,0,0,0,0,0,0,0,0,0,0,0,0,0,0,0,0,0,0,0,0,0,0
30.4,75.4,21.8,0.7,0,0,0,1,0.6,0.5,0,0,0,0,0,0,0,0,0,0,0,0,0,0,0,0,0,0,0,0,0,0,0,0,0,0,0,0,0,0,0,0,0,0,0,0,0
27.8,75.8,21.8,0.7,0,0,0,0.8,0.6,0.3,0,0,0,0,0,0,0,0,0,0,0,0,0,0,0,0,0,0,0,0,0,0,0,0,0,0,0,0,0,0,0,0,0,0,0,0,0
42.1,66.43,2.7,12.39,5.79,7.99,0,0,0,0,0,0,0,0,0,0,0,0,0,0,4.7,0,0,0,0,0,0,0,0,0,0,0,0,0,0,0,0,0,0,0,0,0,0,0,0,0,0
41.6,69,3.7,10.5,6.1,6.1,0.3,0,0,0,0,0,0,0,0,0,0,0,0,0,4.3,0,0,0,0,0,0,0,0,0,0,0,0,0,0,0,0,0,0,0,0,0,0,0,0,0,0
40.7,68.93,3.5,8.99,6.89,6.89,0.3,0,0,0,0,0,0,0,0,0,0,0,0,0,4.5,0,0,0,0,0,0,0,0,0,0,0,0,0,0,0,0,0,0,0,0,0,0,0,0,0,0
41.7,64.9,2.7,13,7.5,7.5,0,0,0,0,0,0,0,0,0,0,0,0,0,0,4.4,0,0,0,0,0,0,0,0,0,0,0,0,0,0,0,0,0,0,0,0,0,0,0,0,0,0
32.4,67.9,3.7,15,7.5,3.5,0,0,0,0,0,0,0,0,0,0,0,0,0,0,2.4,0,0,0,0,0,0,0,0,0,0,0,0,0,0,0,0,0,0,0,0,0,0,0,0,0,0
32.1,67.7,3.7,15.5,7.5,3,0,0,0,0,0,0,0,0,0,0,0,0,0,0,2.6,0,0,0,0,0,0,0,0,0,0,0,0,0,0,0,0,0,0,0,0,0,0,0,0,0,0
34.7,68.4,3.5,13.3,7.3,4.3,0,0,0,0,0,0,0,0,0,0,0,0,0,0,3.2,0,0,0,0,0,0,0,0,0,0,0,0,0,0,0,0,0,0,0,0,0,0,0,0,0,0
39.6,63.5,3.3,15.5,7.5,5.9,0,0,0,0,0,0,0,0,0,0,0,0,0,0,4.3,0,0,0,0,0,0,0,0,0,0,0,0,0,0,0,0,0,0,0,0,0,0,0,0,0,0
37.7,67.3,2.7,13.6,6.7,5.6,0.3,0,0,0,0,0,0,0,0,0,0,0,0,0,3.8,0,0,0,0,0,0,0,0,0,0,0,0,0,0,0,0,0,0,0,0,0,0,0,0,0,0
39,66.75,2.45,12.68,8.46,5.14,0,0,0.02,0,0,0,0,0,0,0,0,0,0,0,4.5,0,0,0,0,0,0,0,0,0,0,0,0,0,0,0,0,0,0,0,0,0,0,0,0,0,0
39,66.74,2.45,12.68,8.46,5.14,0,0,0.03,0,0,0,0,0,0,0,0,0,0,0,4.5,0,0,0,0,0,0,0,0,0,0,0,0,0,0,0,0,0,0,0,0,0,0,0,0,0,0
39,66.73,2.45,12.68,8.46,5.14,0,0,0.04,0,0,0,0,0,0,0,0,0,0,0,4.5,0,0,0,0,0,0,0,0,0,0,0,0,0,0,0,0,0,0,0,0,0,0,0,0,0,0
39,66.98,0.94,13.18,9.24,5.23,0,0,0.06,0,0,0,0,0,0,0,0,0,0,0,4.37,0,0,0,0,0,0,0,0,0,0,0,0,0,0,0,0,0,0,0,0,0,0,0,0,0,0
38,67,1.46,13.5,9.01,8.98,0,0,0.05,0,0,0,0,0,0,0,0,0,0,0,0,0,0,0,0,0,0,0,0,0,0,0,0,0,0,0,0,0,0,0,0,0,0,0,0,0,0
41,63.5,3.78,13.55,5.71,11.73,1.07,0,0.02,0,0,0,0,0,0,0,0,0,0,0,0.64,0,0,0,0,0,0,0,0,0,0,0,0,0,0,0,0,0,0,0,0,0,0,0,0,0,0
38,69.54,2.06,11.52,6.48,6.4,0,0,0.03,0,0,0,0,0,0,0,0,0,0,0,3.97,0,0,0,0,0,0,0,0,0,0,0,0,0,0,0,0,0,0,0,0,0,0,0,0,0,0
44,66.15,2.74,9.67,8.68,9.64,0,0,0.05,0,0,0,0,0,0,0,0,0,0,0,3.07,0,0,0,0,0,0,0,0,0,0,0,0,0,0,0,0,0,0,0,0,0,0,0,0,0,0
40,66.02,0.46,12.14,12.6,6.79,0.41,0,0.05,0,0,0,0,0,0,0,0,0,0,0,1.53,0,0,0,0,0,0,0,0,0,0,0,0,0,0,0,0,0,0,0,0,0,0,0,0,0,0
41,64.55,2.99,15.62,5.16,4.94,1.36,0,0.03,0,0,0,0,0,0,0,0,0,0,0,5.35,0,0,0,0,0,0,0,0,0,0,0,0,0,0,0,0,0,0,0,0,0,0,0,0,0,0
41,67.83,3.26,12.19,3.32,10.13,1.96,0,0.02,0,0,0,0,0,0,0,0,0,0,0,1.29,0,0,0,0,0,0,0,0,0,0,0,0,0,0,0,0,0,0,0,0,0,0,0,0,0,0
37,70.8,3.38,11.89,3.34,4.8,0.57,0,0.02,0,0,0,0,0,0,0,0,0,0,0,5.2,0,0,0,0,0,0,0,0,0,0,0,0,0,0,0,0,0,0,0,0,0,0,0,0,0,0
38,68.36,2.9,12.55,5.85,5.41,1.98,0,0.02,0,0,0,0,0,0,0,0,0,0,0,2.93,0,0,0,0,0,0,0,0,0,0,0,0,0,0,0,0,0,0,0,0,0,0,0,0,0,0
38,70.5,2.9,11.22,5.34,5.76,3.29,0,0.02,0,0,0,0,0,0,0,0,0,0,0,0.97,0,0,0,0,0,0,0,0,0,0,0,0,0,0,0,0,0,0,0,0,0,0,0,0,0,0
34,72.82,3.65,12.11,2.55,4.28,3.58,0,0.02,0,0,0,0,0,0,0,0,0,0,0,0.99,0,0,0,0,0,0,0,0,0,0,0,0,0,0,0,0,0,0,0,0,0,0,0,0,0,0
41,67.01,1.87,12.43,4.84,12.16,0.42,0,0.02,0,0,0,0,0,0,0,0,0,0,0,1.25,0,0,0,0,0,0,0,0,0,0,0,0,0,0,0,0,0,0,0,0,0,0,0,0,0,0
37,68.62,2.43,13.93,5.03,6.03,1.98,0,0.02,0,0,0,0,0,0,0,0,0,0,0,1.96,0,0,0,0,0,0,0,0,0,0,0,0,0,0,0,0,0,0,0,0,0,0,0,0,0,0
44,65.77,1.84,11.31,6.83,12.57,0.42,0,0.02,0,0,0,0,0,0,0,0,0,0,0,1.24,0,0,0,0,0,0,0,0,0,0,0,0,0,0,0,0,0,0,0,0,0,0,0,0,0,0
39,67.78,2.53,13.94,3.86,7.6,1.46,0,0.02,0,0,0,0,0,0,0,0,0,0,0,2.81,0,0,0,0,0,0,0,0,0,0,0,0,0,0,0,0,0,0,0,0,0,0,0,0,0,0
66,75,0,7,2,2,0,0,10,0,0,0,0,0,0,0,0,0,0,2,1,0,0,0,0,0,0,0,0,0,0,0,0,0,0,0,0,1,0,0,0,0,0,0,0,0,0
67.4,73.5,0,8,3,1.5,0,0,10,0,0,0,0,0,0,0,0,0,0,2,1,0,0,0,0,0,0,0,0,0,0,0,0,0,0,0,0,1,0,0,0,0,0,0,0,0,0
71.6,72.5,0,7.5,3,1.5,0,0,10,0.5,0,0,0,0,0,0,0,0,0,3,1,0,0,0,0,0,0,0,0,0,0,0,0,0,0,0,0,1,0,0,0,0,0,0,0,0,0
69.4,74.5,0,6.5,2,1.5,0,0,10,0.5,0,0,0,0,0,0,0,0,0,3,1,0,0,0,0,0,0,0,0,0,0,0,0,0,0,0,0,1,0,0,0,0,0,0,0,0,0
64.9,74.5,0,7.5,3,1.5,0,0,9,0.5,0,0,0,0,0,0,0,0,0,2,1,0,0,0,0,0,0,0,0,0,0,0,0,0,0,0,0,1,0,0,0,0,0,0,0,0,0
61.9,74.5,0,7.5,4,1.5,0,0,8,0.5,0,0,0,0,0,0,0,0,0,2,1,0,0,0,0,0,0,0,0,0,0,0,0,0,0,0,0,1,0,0,0,0,0,0,0,0,0
60.8,77,0,7.5,4,0,0,0,8,0.5,0,0,0,0,0,0,0,0,0,3,0,0,0,0,0,0,0,0,0,0,0,0,0,0,0,0,0,0,0,0,0,0,0,0,0,0,0
65.4,75,0,8.5,3,1,0,0,9,0.5,0,0,0,0,0,0,0,0,0,2,1,0,0,0,0,0,0,0,0,0,0,0,0,0,0,0,0,0,0,0,0,0,0,0,0,0,0
58.2,77,0,6.5,5,1,0,0,7,0.5,0,0,0,0,0,0,0,0,0,2,1,0,0,0,0,0,0,0,0,0,0,0,0,0,0,0,0,0,0,0,0,0,0,0,0,0,0
69,36.83,1,26.43,0,35.74,0,0,0,0,0,0,0,0,0,0,0,0,0,0,0,0,0,0,0,0,0,0,0,0,0,0,0,0,0,0,0,0,0,0,0,0,0,0,0,0,0
71,36.1,3,25.9,0,35,0,0,0,0,0,0,0,0,0,0,0,0,0,0,0,0,0,0,0,0,0,0,0,0,0,0,0,0,0,0,0,0,0,0,0,0,0,0,0,0,0
71,35.3,5,25.4,0,34.3,0,0,0,0,0,0,0,0,0,0,0,0,0,0,0,0,0,0,0,0,0,0,0,0,0,0,0,0,0,0,0,0,0,0,0,0,0,0,0,0,0
72,37.23,5.01,21.52,0,36.24,0,0,0,0,0,0,0,0,0,0,0,0,0,0,0,0,0,0,0,0,0,0,0,0,0,0,0,0,0,0,0,0,0,0,0,0,0,0,0,0,0
77,32.7,5,23.2,0,39.1,0,0,0,0,0,0,0,0,0,0,0,0,0,0,0,0,0,0,0,0,0,0,0,0,0,0,0,0,0,0,0,0,0,0,0,0,0,0,0,0,0
77,31,5,27,0,37,0,0,0,0,0,0,0,0,0,0,0,0,0,0,0,0,0,0,0,0,0,0,0,0,0,0,0,0,0,0,0,0,0,0,0,0,0,0,0,0,0
78,34.7,5,20.4,0,39.9,0,0,0,0,0,0,0,0,0,0,0,0,0,0,0,0,0,0,0,0,0,0,0,0,0,0,0,0,0,0,0,0,0,0,0,0,0,0,0,0,0
71,35,6,25.1,0,33.9,0,0,0,0,0,0,0,0,0,0,0,0,0,0,0,0,0,0,0,0,0,0,0,0,0,0,0,0,0,0,0,0,0,0,0,0,0,0,0,0,0
75,35,1,25.1,5,33.9,0,0,0,0,0,0,0,0,0,0,0,0,0,0,0,0,0,0,0,0,0,0,0,0,0,0,0,0,0,0,0,0,0,0,0,0,0,0,0,0,0
72,34.2,3,24.6,5,33.2,0,0,0,0,0,0,0,0,0,0,0,0,0,0,0,0,0,0,0,0,0,0,0,0,0,0,0,0,0,0,0,0,0,0,0,0,0,0,0,0,0
72,33.5,5,24,5,32.5,0,0,0,0,0,0,0,0,0,0,0,0,0,0,0,0,0,0,0,0,0,0,0,0,0,0,0,0,0,0,0,0,0,0,0,0,0,0,0,0,0
69,35,5,25.1,0,33.9,1,0,0,0,0,0,0,0,0,0,0,0,0,0,0,0,0,0,0,0,0,0,0,0,0,0,0,0,0,0,0,0,0,0,0,0,0,0,0,0,0
75,32.4,5,23,0,38.6,1,0,0,0,0,0,0,0,0,0,0,0,0,0,0,0,0,0,0,0,0,0,0,0,0,0,0,0,0,0,0,0,0,0,0,0,0,0,0,0,0
77,30.7,5,26.7,0,36.6,1,0,0,0,0,0,0,0,0,0,0,0,0,0,0,0,0,0,0,0,0,0,0,0,0,0,0,0,0,0,0,0,0,0,0,0,0,0,0,0,0
39,66.8,2.5,12.6,8.4,5.2,0,0,0,0,0,0,0,0,0,0,0,0,0,0,4.5,0,0,0,0,0,0,0,0,0,0,0,0,0,0,0,0,0,0,0,0,0,0,0,0,0,0
39,67.1,1.2,12.8,9.1,5.4,0,0,0,0,0,0,0,0,0,0,0,0,0,0,4.4,0,0,0,0,0,0,0,0,0,0,0,0,0,0,0,0,0,0,0,0,0,0,0,0,0,0
40,66.23,0.1,12.29,10.89,10.49,0,0,0,0,0,0,0,0,0,0,0,0,0,0,0,0,0,0,0,0,0,0,0,0,0,0,0,0,0,0,0,0,0,0,0,0,0,0,0,0,0
38,70.27,0.8,12.81,5.01,5.81,3.6,0,0,0,0,0,0,0,0,0,0,0,0,0,1.7,0,0,0,0,0,0,0,0,0,0,0,0,0,0,0,0,0,0,0,0,0,0,0,0,0,0
39.7,70,2,12,3,8,1,0,0,0,0,0,0,0,0,0,0,0,0,0,4,0,0,0,0,0,0,0,0,0,0,0,0,0,0,0,0,0,0,0,0,0,0,0,0,0,0
37.6,67,3,14,7,3,2,0,0,0,0,0,0,0,0,0,0,0,0,0,4,0,0,0,0,0,0,0,0,0,0,0,0,0,0,0,0,0,0,0,0,0,0,0,0,0,0
40.4,68,4,12,4,4,1,0,0,0,0,0,0,0,0,0,0,0,0,0,7,0,0,0,0,0,0,0,0,0,0,0,0,0,0,0,0,0,0,0,0,0,0,0,0,0,0
39.5,68,1,12,9,6,0,0,0,0,0,0,0,0,0,0,0,0,0,0,4,0,0,0,0,0,0,0,0,0,0,0,0,0,0,0,0,0,0,0,0,0,0,0,0,0,0
39,66,5,12,8,3,2,0,0,0,0,0,0,0,0,0,0,0,0,0,4,0,0,0,0,0,0,0,0,0,0,0,0,0,0,0,0,0,0,0,0,0,0,0,0,0,0
38.2,68,1,12,10,7,0,0,0,0,0,0,0,0,0,0,0,0,0,0,2,0,0,0,0,0,0,0,0,0,0,0,0,0,0,0,0,0,0,0,0,0,0,0,0,0,0
18.1,73.73,0,12.2,4.05,0,0,2.81,0,0,0,0,0,0,0,0,0,0,0,3.98,0,0,0,0,0,0.01,0,0,0,0,0,0,0,0,2.15,0,0,0.93,0,0.13,0,0,0.01,0,0,0,0
7.8,73.82,0,12.1,2.84,0,0,4.03,0,0,0,0,0,0,0,0,0,0,0,3.98,0,0,0,0,0,0.01,0,0,0,0,0,0,0,0,2.15,0,0,0.93,0,0.13,0,0,0.01,0,0,0,0
13,70.68,0,12.4,2.89,0.52,1.08,4.1,0.67,0.18,0,0,0,0,0,0,0.02,0,0,4.05,0,0,0,0,0,0.04,0,0,0,0,0,0,0,0,2.51,0,0,0.73,0,0.12,0,0,0.01,0,0,0,0
12.9,70.77,0,12.41,2.89,0.52,1.09,4.1,0.67,0.18,0,0,0,0,0,0,0.02,0,0,4.05,0,0,0,0,0,0.04,0,0,0,0,0,0,0,0,2.18,0,0,0.95,0,0.12,0,0,0.01,0,0,0,0
79,73.25,0,1.88,6.6,5.54,0,0,2.99,7.16,0,0,0,0,0,0,0,0,0,0,2.48,0,0,0,0,0,0,0,0,0,0,0,0,0,0,0,0,0,0,0.1,0,0,0,0,0,0,0
79.9,73.2,0,1.72,5.13,5.55,2,0,2.99,6.59,0,0,0,0,0,0,0,0,0,0,2.72,0,0,0,0,0,0,0,0,0,0,0,0,0,0,0,0,0,0,0.1,0,0,0,0,0,0,0
74.9,66.75,7.83,5.99,0,0,10.14,0,2.99,5.99,0,0,0,0,0,0,0,0,0,0,0.21,0,0,0,0,0,0,0,0,0,0,0,0,0,0,0,0,0,0,0.1,0,0,0,0,0,0,0
77.2,67.59,6.6,6,0,0,8.64,0,3.49,7.5,0,0,0,0,0,0,0,0,0,0,0.18,0,0,0,0,0,0,0,0,0,0,0,0,0,0,0,0,0,0,0,0,0,0,0,0,0,0
77.3,70.81,0.2,3.4,5.5,4.9,0.5,0,3.29,6.8,0,0,0,0,0,0,0,0,0,0,2.6,0,0,0,0,0,0,0,0,0,0,0,0,0,2,0,0,0,0,0,0,0,0,0,0,0,0
82.9,64.7,2.8,11,0,5.71,1.91,0,7.13,5.71,0,0,0,0,0,0,0,0,0,0,0.04,0,0,0,0,0,0,0,0,0,0,0,0,0,1,0,0,0,0,0,0,0,0,0,0,0,0
77.7,70.79,0.86,5.14,6.17,2.39,2.15,0,4.29,6.44,0,0,0,0,0,0,0,0,0,0,1.67,0,0,0,0,0,0,0,0,0,0,0,0,0,0,0,0,0,0,0.1,0,0,0,0,0,0,0
78,66.14,7.1,6,1.59,3.4,5.19,0,4.48,6,0,0,0,0,0,0,0,0,0,0,0.1,0,0,0,0,0,0,0,0,0,0,0,0,0,0,0,0,0,0,0,0,0,0,0,0,0,0
78,67.81,1.55,4.71,5.27,4.77,4,0,3.7,7.17,0,0,0,0,0,0,0,0,0,0,0.94,0,0,0,0,0,0,0,0,0,0,0,0,0,0,0,0,0,0,0.08,0,0,0,0,0,0,0
77,71.39,1.5,3,5.6,5.6,0,0,0,10.01,0,0,0,0,0,0,0,0,0,0,2.8,0,0,0,0,0,0,0,0,0,0,0,0,0,0,0,0,0,0,0.1,0,0,0,0,0,0,0
104.1,64.93,0,0,17.46,0,0,0,0,17.54,0,0,0,0,0,0,0,0,0,0,0,0,0,0,0,0,0,0,0,0,0,0,0,0,0,0,0,0,0,0.07,0,0,0,0,0,0,0
85,67.55,1.64,3.13,11.02,3.12,0,0,0,12.46,0,0,0,0,0,0,0,0,0,0,1.01,0,0,0,0,0,0,0,0,0,0,0,0,0,0,0,0,0,0,0.07,0,0,0,0,0,0,0
82.3,69.01,3.37,4.59,3.79,5.89,0,0,0,12.22,0,0,0,0,0,0,0,0,0,0,1.03,0,0,0,0,0,0,0,0,0,0,0,0,0,0,0,0,0,0,0.1,0,0,0,0,0,0,0
74.2,74.94,2.66,4.27,1.16,4.51,0,0,0,12.36,0,0,0,0,0,0,0,0,0,0,0,0,0,0,0,0,0,0,0,0,0,0,0,0,0,0,0,0,0,0.1,0,0,0,0,0,0,0
71.9,66.67,5.55,2.79,6.31,5.53,0,0,0,11.25,0,0,0,0,0,0,0,0,0,0,1.8,0,0,0,0,0,0,0,0,0,0,0,0,0,0,0,0,0,0,0.1,0,0,0,0,0,0,0
111,44.77,0,0,7.46,16.17,0,0,3.98,3.98,0,0,0,0,0,0,0,0,0,2.99,16.17,0,0,0,0,0,0,0,0,0,0,0,0,0,0,0,0,0,0,0,0,4.48,0,0,0,0,0
111,45,0,0,7.5,30,0,0,5,5,0,0,0,0,0,0,0,0,0,3,0,0,0,0,0,0,0,0,0,0,0,0,0,0,0,0,0,0,0,0,0,4.5,0,0,0,0,0
112,44.5,0,0,7,16,0,0,4,4,0,0,0,0,0,0,0,0,0,2.5,16,0,0,0,0,0,0,0,0,0,0,0,0,0,0,0,0,0,0,0,0,6,0,0,0,0,0
112,44.5,0,0,7.5,17.75,0,0,2.5,2.5,0,0,0,0,0,0,0,0,0,3,17.75,0,0,0,0,0,0,0,0,0,0,0,0,0,0,0,0,0,0,0,0,4.5,0,0,0,0,0
112,45,0,0,7.5,27,0,0,5,5,0,0,0,0,0,0,0,0,0,3,3,0,0,0,0,0,0,0,0,0,0,0,0,0,0,0,0,0,0,0,0,4.5,0,0,0,0,0
111,45,0,0,7.5,31,0,0,5,5,0,0,0,0,0,0,0,0,0,3,0,0,0,0,0,0,0,0,0,0,0,0,0,0,0,0,0,0,0,0,0,3.5,0,0,0,0,0
112,45,2,0,5,15.75,0,0,4.5,4.5,0,0,0,0,0,0,0,0,0,3,15.75,0,0,0,0,0,0,0,0,0,0,0,0,0,0,0,0,0,0,0,0,4.5,0,0,0,0,0
93.7,30.72,2.65,0,0,10.87,19.78,3.86,0,0,0,0,0,0,0,0,0,0,0,0,0,0,0,0,0,0,0,0,0,0,0,0.71,0,0,20,0,0,5.6,0,0,0,0,0,5.81,0,0,0
98.4,19.21,2.74,0,0,17.1,14.62,5.73,0,0,0,0,0,0,0,0,0,0,0,0,0,0,0,0,0,0,0,0,0,0,0,0,0,0,26.35,0,0,5.8,0,0,0,0,0,8.45,0,0,0
86.1,33.75,0,0,0,14.93,12.77,2.94,0,0,0,0,0,0,0,0,0,0,0,0,0,0,0,0,0,0,0,0,0,0,0,0,0,0,22.82,0,0,5.47,0,0,0,0,0,7.32,0,0,0
92.4,24.49,2.7,0,0,15.04,12.86,5.68,0,0,0,0,0,0,0,0,0,0,0,0,0,0,0,0,0,0,0,0,0,0,0,0.72,0,0,23.94,0,0,5.74,0,0,0,0,0,7.68,0,0,1.15
95.4,26.29,2.92,0,0,16.14,13.81,6.1,0,0,0,0,0,0,0,0,0,0,0,0,0,0,0,0,0,0,0,0,0,0,0,0.78,0,0,25.71,0,0,0,0,0,0,0,0,8.25,0,0,0
85,54.91,0,5.16,7.27,6.43,7.89,0,2.79,2.71,0,0,0,0,0,0,0,0,0,0,9.95,0,0,0,0,0,0,0,0,0,0.08,0,0,0,0,0,0,2.81,0,0,0,0,0,0,0,0,0
83.3,64,0,12,2,0,0,12,8,0,0,0,0,0,0,0,0,0,0,0,0,0,0,0,0,0,0,0,0,0,0,0,0,0,0,0,0,2,0,0,0,0,0,0,0,0,0
79.2,64,0,13,2,0,0,16,4,0,0,0,0,0,0,0,0,0,0,0,0,0,0,0,0,0,0,0,0,0,0,0,0,0,0,0,0,1,0,0,0,0,0,0,0,0,0
69.1,64,0,12,6,0,0,12.8,3.2,0,0,0,0,0,0,0,0,0,0,0,0,0,0,0,0,0,0,0,0,0,0,0,0,0,0,0,0,2,0,0,0,0,0,0,0,0,0
77.2,64,0,12,2,0,0,17,3,0,0,0,0,0,0,0,0,0,0,0,0,0,0,0,0,0,0,0,0,0,0,0,0,0,0,0,0,2,0,0,0,0,0,0,0,0,0
79,68,0,8,2,0,0,16,4,0,0,0,0,0,0,0,0,0,0,0,0,0,0,0,0,0,0,0,0,0,0,0,0,0,0,0,0,2,0,0,0,0,0,0,0,0,0
71.4,70,0,6,4,0,0,16,2,0,0,0,0,0,0,0,0,0,0,0,0,0,0,0,0,0,0,0,0,0,0,0,0,0,0,0,0,2,0,0,0,0,0,0,0,0,0
71.2,70,0,6,2,2,0,16,2,0,0,0,0,0,0,0,0,0,0,0,0,0,0,0,0,0,0,0,0,0,0,0,0,0,0,0,0,2,0,0,0,0,0,0,0,0,0
76.1,70,0,6,1.5,1.5,0,16,3,0,0,0,0,0,0,0,0,0,0,0,0,0,0,0,0,0,0,0,0,0,0,0,0,0,0,0,0,2,0,0,0,0,0,0,0,0,0
77.9,64,0,8,11,0,0,12.5,4,0,0,0,0,0,0,0,0,0,0,0,0,0,0,0,0,0,0,0,0,0,0,0,0,0,0,0,0,0.5,0,0,0,0,0,0,0,0,0
65.2,64,0,11.3,11,0,0,10,3.2,0,0,0,0,0,0,0,0,0,0,0,0,0,0,0,0,0,0,0,0,0,0,0,0,0,0,0,0,0.5,0,0,0,0,0,0,0,0,0
45,71.5,0,10.6,0,13.8,4,0,0,0,0,0,0,0,0,0,0,0,0,0,0,0,0,0,0,0,0,0,0,0,0,0,0,0,0,0,0,0,0,0.1,0,0,0,0,0,0,0
45,72.42,0,10.69,0,11.49,4,0,0,0,0,0,0,0,0,0,0,0,0,0,1.3,0,0,0,0,0,0,0,0,0,0,0,0,0,0,0,0,0,0,0.1,0,0,0,0,0,0,0
46,71.3,0,10.5,0,13.7,3.1,0,0,0,0,0,0,0,0,0,0,0,0,0,1.3,0,0,0,0,0,0,0,0,0,0,0,0,0,0,0,0,0,0,0.1,0,0,0,0,0,0,0
45,69.8,2,11.1,0,11.6,4.1,0,0,0,0,0,0,0,0,0,0,0,0,0,1.3,0,0,0,0,0,0,0,0,0,0,0,0,0,0,0,0,0,0,0.1,0,0,0,0,0,0,0
44,70.6,2,10.8,0,10.4,4.1,0,0,0,0,0,0,0,0,0,0,0,0,0,2,0,0,0,0,0,0,0,0,0,0,0,0,0,0,0,0,0,0,0.1,0,0,0,0,0,0,0
44,71.2,1.4,10.8,0,10.4,4.5,0,0,0,0,0,0,0,0,0,0,0,0,0,1.3,0,0,0,0,0,0,0,0,0,0,0,0,0,0,0,0,0,0,0.1,0,0.3,0,0,0,0,0
45,70.3,1.4,11.2,0,10.5,4.6,0,0,0,0,0,0,0,0,0,0,0,0,0,1.4,0,0,0,0,0,0,0,0,0,0,0,0,0,0,0,0,0,0,0.1,0,0.5,0,0,0,0,0
43,70.1,1.4,11.2,1.7,9.2,4.5,0,0,0,0,0,0,0,0,0,0,0,0,0,1.3,0,0,0,0,0,0,0,0,0,0,0,0,0,0,0,0,0,0,0.1,0,0.5,0,0,0,0,0
38,67.2,2.8,12.3,8.2,6.3,2.2,0,0,0,0,0,0,0,0,0,0,0,0,0,0.6,0,0,0,0,0,0,0,0,0,0,0,0,0,0,0,0,0,0,0.1,0,0.3,0,0,0,0,0
39,67.3,2.8,12.2,7.9,6.2,2.2,0,0,0,0,0,0,0,0,0,0,0,0,0,1.3,0,0,0,0,0,0,0,0,0,0,0,0,0,0,0,0,0,0,0.1,0,0,0,0,0,0,0
85,60.62,0,5.03,5.27,4.44,5.88,0,3.9,4.05,0,0,0,0,0,0,0,0,0,0,7.99,0,0,0,0,0,0,0,0,0,0.08,0,0,0,0,0,0,2.74,0,0,0,0,0,0,0,0,0
108,35.39,1.35,1.85,38.99,22.42,0,0,0,0,0,0,0,0,0,0,0,0,0,0,0,0,0,0,0,0,0,0,0,0,0,0,0,0,0,0,0,0,0,0,0,0,0,0,0,0,0
111,1,0,1,0,0,11.9,0,0,0,0,0,0,0,0,0,0,0,2.5,13.4,0,0,0,0,0,0,0,0,0,0,0,0,0,0,0,0,0,0,0,0,26,0,42.2,2,0,0,0
110,0,7.49,0,0,0,13.79,0,0,0,0,0,0,0,0,0,0,0,0,12.99,0,0,0,0,0,0,0,0,0,0,0,0,0,0,0,0,0,0,0,0,25.07,0,40.66,0,0,0,0
75,68.92,8.37,8.57,0,0,0,0,14.1,0,0,0,0,0,0,0,0,0,0,0,0,0,0,0,0,0,0,0,0,0,0,0,0,0,0,0,0,0,0,0.04,0,0,0,0,0,0,0
76.9,62,0,14,2,0,0,16,4,0,0,0,0,0,0,0,0,0,0,0,0,0,0,0,0,0,0,0,0,0,0,0,0,0,0,0,0,2,0,0,0,0,0,0,0,0,0
70.7,72,0,7,2,0,0,16,2,0,0,0,0,0,0,0,0,0,0,0,0,0,0,0,0,0,0,0,0,0,0,0,0,0,0,0,0,1,0,0,0,0,0,0,0,0,0
74.9,70,0,6,2,0,0,18,2,0,0,0,0,0,0,0,0,0,0,0,0,0,0,0,0,0,0,0,0,0,0,0,0,0,0,0,0,2,0,0,0,0,0,0,0,0,0
81.8,69,0,5.5,3.5,0,0,16,2,2,0,0,0,0,0,0,0,0,0,0,0,0,0,0,0,0,0,0,0,0,0,0,0,0,0,0,0,2,0,0,0,0,0,0,0,0,0
36.4,68.05,2.89,12.62,7.98,4.42,2.62,0,0,0,0,0,0,0,0,0,0,0,0,0,1.29,0,0,0,0,0,0,0,0,0,0,0,0,0,0,0,0,0,0,0.13,0,0,0,0,0,0,0
113,0,0,4.08,0,0,0,27.85,0,8.83,0,0,0,0,0,0,0,0,0,35.79,0,0,0,0,0,0,0,0,0,0,0,0,0,0,0,0,0,0,0,0,0,23.45,0,0,0,0,0
119,0,0,3.75,0,0,0,38.39,0,8.12,0,0,0,0,0,0,0,0,0,28.19,0,0,0,0,0,0,0,0,0,0,0,0,0,0,0,0,0,0,0,0,0,21.55,0,0,0,0,0
128,0,0,3.73,0,0,0,38.15,0,4.03,0,0,0,0,0,0,0,0,0,32.68,0,0,0,0,0,0,0,0,0,0,0,0,0,0,0,0,0,0,0,0,0,21.41,0,0,0,0,0
142.3,0,0,3.72,0,0,0,38.07,6.12,12.08,0,0,0,0,0,0,0,0,0,18.64,0,0,0,0,0,0,0,0,0,0,0,0,0,0,0,0,0,0,0,0,0,21.37,0,0,0,0,0
116,1,0,1,0,0,11.9,0,0,0,0,0,0,0,0,0,0,0,0,13.4,0,0,0,2.5,0,0,0,0,0,0,0,0,0,0,0,0,0,0,0,0,26,0,42.2,2,0,0,0
53,75.47,12.3,3.8,0,0.57,0,0,6.45,1.41,0,0,0,0,0,0,0,0,0,0,0,0,0,0,0,0,0,0,0,0,0,0,0,0,0,0,0,0,0,0,0,0,0,0,0,0,0
53.8,75.48,10.77,4.24,0,0.85,0,0,6.97,1.69,0,0,0,0,0,0,0,0,0,0,0,0,0,0,0,0,0,0,0,0,0,0,0,0,0,0,0,0,0,0,0,0,0,0,0,0,0
53,75.54,11.21,4.23,0.39,0.57,0,0,6.65,1.41,0,0,0,0,0,0,0,0,0,0,0,0,0,0,0,0,0,0,0,0,0,0,0,0,0,0,0,0,0,0,0,0,0,0,0,0,0
54,75.39,10.76,4.23,0.39,0.57,0,0,6.97,1.69,0,0,0,0,0,0,0,0,0,0,0,0,0,0,0,0,0,0,0,0,0,0,0,0,0,0,0,0,0,0,0,0,0,0,0,0,0
52.6,75.3,11.89,3.66,0,0.87,0,0.42,6.52,1.34,0,0,0,0,0,0,0,0,0,0,0,0,0,0,0,0,0,0,0,0,0,0,0,0,0,0,0,0,0,0,0,0,0,0,0,0,0
52.5,74.44,11.84,3.67,0.39,0.87,0.58,0.43,6.44,1.34,0,0,0,0,0,0,0,0,0,0,0,0,0,0,0,0,0,0,0,0,0,0,0,0,0,0,0,0,0,0,0,0,0,0,0,0,0
44.3,71.08,1.4,10.85,0,9.8,4.54,0,0,0,0,0,0,0,0,0,0,0,0,0.51,1.68,0,0,0,0,0,0,0,0,0,0,0,0,0,0,0,0,0,0,0.14,0,0,0,0,0,0,0
96.7,38.1,4.76,9.52,0,47.62,0,0,0,0,0,0,0,0,0,0,0,0,0,0,0,0,0,0,0,0,0,0,0,0,0,0,0,0,0,0,0,0,0,0,0,0,0,0,0,0,0
115.8,46.51,0,4.65,0,9.3,0,0,0,0,0,0,0,0,2.33,0,0,0,0,0,37.21,0,0,0,0,0,0,0,0,0,0,0,0,0,0,0,0,0,0,0,0,0,0,0,0,0,0
108.8,47.17,0,4.72,0,9.43,0,0,0,0,0,0,0,0,0,0,0,0,0,0,37.74,0,0,0,0.94,0,0,0,0,0,0,0,0,0,0,0,0,0,0,0,0,0,0,0,0,0,0
66.5,65,0,15,0,0,0,0,0,0,0,0,0,0,0,0,0,0,0,0,0,0,0,0,0,0,0,0,0,0,0,20,0,0,0,0,0,0,0,0,0,0,0,0,0,0,0
114,46.51,2.33,4.65,0,9.3,0,0,0,0,0,0,0,0,0,0,0,0,0,0,37.21,0,0,0,0,0,0,0,0,0,0,0,0,0,0,0,0,0,0,0,0,0,0,0,0,0,0
70,61.14,9.99,12.49,0,0,0,0,15.68,0.6,0,0,0,0,0,0,0,0,0,0,0,0,0,0,0,0,0,0,0,0,0,0,0,0,0,0,0,0,0,0.1,0,0,0,0,0,0,0
70,60.14,9.99,12.49,0,0,0,0,15.68,0.6,0,0,0,0,0,0,0,0,0,0,0,0,0,0,0,0,0,0,0,0,0,0,0,0,0,0,0,0,0,0.1,0,1,0,0,0,0,0
70,61.23,9.49,13.99,0,0,0,0,14.69,0.5,0,0,0,0,0,0,0,0,0,0,0,0,0,0,0,0,0,0,0,0,0,0,0,0,0,0,0,0,0,0.1,0,0,0,0,0,0,0
70,60.43,10.19,13.79,0,0,0,0,14.99,0.5,0,0,0,0,0,0,0,0,0,0,0,0,0,0,0,0,0,0,0,0,0,0,0,0,0,0,0,0,0,0.1,0,0,0,0,0,0,0
70,61.43,8.99,14.49,0,0,0,0,14.49,0.5,0,0,0,0,0,0,0,0,0,0,0,0,0,0,0,0,0,0,0,0,0,0,0,0,0,0,0,0,0,0.1,0,0,0,0,0,0,0
70,61.5,9,15,0,0,0,0,14,0.5,0,0,0,0,0,0,0,0,0,0,0,0,0,0,0,0,0,0,0,0,0,0,0,0,0,0,0,0,0,0,0,0,0,0,0,0,0
76.6,59.7,0,0,11.6,17.5,0,0,3.2,3.3,0,0,0,0,0,0,0,0,0,0,0,0,0,0,0,0,0,0,0,0,0,0,0,0,0,0,0,4.7,0,0,0,0,0,0,0,0,0
80,66.3,0,0.4,6.5,12.5,0,0.6,4.4,4.5,0,0,0,0,0,0,0,0,0,0,0,0,0,0,0,0,0,0,0,0,0,0,0,0,0,0,0,4.8,0,0,0,0,0,0,0,0,0
71,58.57,1.72,7.98,6.83,3.42,0,16.83,1.35,1.52,0,0,0,0,0,0,0,0,0,0,0,0,0,0,0,0,0,0,0,0,0,0,0,0,0,0,0,1.22,0,0,0,0,0,0.56,0,0,0
65,63.65,2.58,7.76,4.76,2.13,0,12.64,1.74,2.87,0,0,0,0,0,0,0,0,0,0,0,0,0,0,0,0,0,0,0,0,0,0,0,0,1.87,0,0,0,0,0,0,0,0,0,0,0,0
64,64.5,3.68,7.73,10.09,0,0,7.75,3.03,1.46,0,0,0,0,0,0,0,0,0,0,0,0,0,0,0,0,0,0,0,0,0,0,0,0,0,0,0,1.27,0,0,0,0,0,0.49,0,0,0
64,68.78,0,7.02,3.82,4.5,0,8.87,2.09,2.42,0,0,0,0,0,0,0,0,0,0,0,0,0,0,0,0,0,0,0.57,0,0,0,0,0,1.93,0,0,0,0,0,0,0,0,0,0,0,0
84,69,0,5.3,12.6,0,0,0,9.8,3.3,0,0,0,0,0,0,0,0,0,0,0,0,0,0,0,0,0,0,0,0,0,0,0,0,0,0,0,0,0,0,0,0,0,0,0,0,0
74,70.5,0,3.2,14.9,0,0,0,10,1.4,0,0,0,0,0,0,0,0,0,0,0,0,0,0,0,0,0,0,0,0,0,0,0,0,0,0,0,0,0,0,0,0,0,0,0,0,0
80,68.5,2.9,3.1,12.5,0,0,0,13,0,0,0,0,0,0,0,0,0,0,0,0,0,0,0,0,0,0,0,0,0,0,0,0,0,0,0,0,0,0,0,0,0,0,0,0,0,0
82,68.5,0,3.1,12.5,0,2.9,0,13,0,0,0,0,0,0,0,0,0,0,0,0,0,0,0,0,0,0,0,0,0,0,0,0,0,0,0,0,0,0,0,0,0,0,0,0,0,0
87,67,0,5,10,0,0,0,7,6,0,0,0,0,0,0,0,0,0,0,5,0,0,0,0,0,0,0,0,0,0,0,0,0,0,0,0,0,0,0,0,0,0,0,0,0,0
84,65.9,0,3.1,12,0,0,0,10,3,0,0,0,0,0,0,0,0,0,0,4,0,0,0,0,0,0,0,0,0,0,0,0,0,0,0,0,2,0,0,0,0,0,0,0,0,0
83,45.49,9.05,7.27,0,0,0,0,19.14,0,0,0,0,0,0,0,0,0,0,0,0,0,0,0,0,0,0,0,0,0,0,0,0,0,0,0,0,4.96,4.09,0,0,0,0,10,0,0,0
93,50.11,0,0,0,0,0,0,17.87,8.02,0,0,0,0,0,0,0,0,0,0,0,0,0,0,0,0,0,0,0,0,0,0,0,0,0,0,0,5.47,4.51,0,0,0,0,14.02,0,0,0
83,63.75,0,6.16,3.94,7.26,1.62,0,3.23,5.57,0,0,0,0,0,0,0,0,0,0,7.32,0,0,0,0,0.03,0,0,0,0,0,0,0,0,0,0,0,1.12,0,0,0,0,0,0,0,0,0
84,63.51,0,6.32,3.57,7.84,0.98,0,3.65,5.54,0,0,0,0,0,0,0,0,0,0,7.28,0,0,0,0,0.03,0,0,0,0,0,0,0,0,0,0,0,1.28,0,0,0,0,0,0,0,0,0
33,66.49,11.02,10.96,2.79,6.48,0.3,0,0,0.18,0,0,0,0,0,0,0,0,0,0,1.66,0,0,0,0,0.06,0,0,0,0,0,0,0,0,0,0,0,0,0,0.06,0,0,0,0,0,0,0
33,66.38,12.51,10.95,1.32,6.52,0.26,0,0.27,0,0,0,0,0,0,0,0,0,0,0,1.67,0,0,0,0,0.06,0,0,0,0,0,0,0,0,0,0,0,0,0,0.06,0,0,0,0,0,0,0
33.6,66.19,12.48,10.89,2.76,6.52,0.3,0.55,0,0,0,0,0,0,0,0,0,0,0,0,0.19,0,0,0,0,0.06,0,0,0,0,0,0,0,0,0,0,0,0,0,0.06,0,0,0,0,0,0,0
32.6,69.53,9.39,9.62,3.08,5.82,0,0,0,0.17,0,0,0,0,0,0,0,0,0,0,2.27,0,0,0,0,0.06,0,0,0,0,0,0,0,0,0,0,0,0,0,0.06,0,0,0,0,0,0,0
33,64.77,12.2,12.37,1.84,6.25,0.88,0,0,0.14,0,0,0,0,0,0,0,0,0,0,1.43,0,0,0,0,0.06,0,0,0,0,0,0,0,0,0,0,0,0,0,0.06,0,0,0,0,0,0,0
69,63.65,0.9,4.91,3.11,1.12,0,10.47,6.06,0.66,0,0,0,0,0,0,0,0,0,0,0,0,0,0,0,0,0,0,0,0,0,0,0,0,5.49,0,0,2.03,0.15,0,0,1.32,0,0,0,0,0.13
72,59.95,1.8,4.91,3.1,1.12,0,10.47,8.07,1.33,0,0,0,0,0,0,0,0,0,0,0,0,0,0,0,0,0,0,0,0,0,0,0,0,6.26,0,0,1.52,0.15,0,0,1.32,0,0,0,0,0
72,60.88,2.64,4.82,4.57,1.09,0,10.27,5.94,1.3,0,0,0,0,0,0,0,0,0,0,0,0,0,0,0,0,0,0,0,0,0,0,0,0,6.92,0,0,1,0.14,0,0,0.43,0,0,0,0,0
71,59.28,2.64,4.81,4.56,2.73,0,10.26,5.94,1.3,0,0,0,0,0,0,0,0,0,0,0,0,0,0,0,0,0,0,0,0,0,0,0,0,6.91,0,0,1,0.14,0,0,0.43,0,0,0,0,0
78,57.78,2.58,4.69,11.12,0,0,10,5.79,1.27,0,0,0,0,0,0,0,0,0,0,0,0,0,0,0,0,0,0,0,0,0,0,0,0,5.24,0,0,0.97,0.14,0,0,0.42,0,0,0,0,0
79,57.48,2.56,4.66,9.59,4.24,0,9.95,5.76,1.26,0,0,0,0,0,0,0,0,0,0,0,0,0,0,0,0,0,0,0,0,0,0,0,0,2.98,0,0,0.96,0.14,0,0,0.42,0,0,0,0,0
69,55.9,2.49,5.39,18.65,0,0,9.68,3.73,1.23,0,0,0,0,0,0,0,0,0,0,0,0,0,0,0,0,0,0,0,0,0,0,0,0,1.45,0,0,0.94,0.13,0,0,0.41,0,0,0,0,0
80,64,0,5,4,13,0,1.5,8.5,0,0,0,0,0,0,0,0,0,0,0,0,0,0,0,0,0,0,0,0,0,0,0,0,0,2,0,0,2,0,0,0,0,0,0,0,0,0
83,65,0,2,1,15,0,1,9,1,0,0,0,0,0,0,0,0,0,0,0,0,0,0,0,0,0,0,0,0,0,0,0,0,0,0,0,6,0,0,0,0,0,0,0,0,0
67,14.74,33.38,0,0,0,1.73,0,0,0,0,0,0,0,0,0,0,0,0,16.31,0,0,0,0,0,0,0,0,0,0,0.11,12.22,0,0,13.85,0,2.11,3.59,0,0,0,0,0,1.67,0,0,0.29
82,70.6,0,3.2,12.9,0,0,0,12,1.3,0,0,0,0,0,0,0,0,0,0,0,0,0,0,0,0,0,0,0,0,0,0,0,0,0,0,0,0,0,0,0,0,0,0,0,0,0
80,70.3,0,3.1,12.8,0.5,0,0,13.3,0,0,0,0,0,0,0,0,0,0,0,0,0,0,0,0,0,0,0,0,0,0,0,0,0,0,0,0,0,0,0,0,0,0,0,0,0,0
52.6,74.81,11.98,3.59,0,0.79,0.56,0.43,6.49,1.35,0,0,0,0,0,0,0,0,0,0,0,0,0,0,0,0,0,0,0,0,0,0,0,0,0,0,0,0,0,0,0,0,0,0,0,0,0
37,68.27,0,8.06,16.15,5.64,0,0,0,0,0,0,0,0,0,0,0,0,0,0,1.88,0,0,0,0,0,0,0,0,0,0,0,0,0,0,0,0,0,0,0,0,0,0,0,0,0,0
37.7,69.21,0,8.05,14.63,5.64,0,0,0,0,0,0,0,0,0,0,0,0,0,0,2.47,0,0,0,0,0,0,0,0,0,0,0,0,0,0,0,0,0,0,0,0,0,0,0,0,0,0
36.3,68.54,0,8.03,13.54,9.3,0,0,0,0,0,0,0,0,0,0,0,0,0,0,0.59,0,0,0,0,0,0,0,0,0,0,0,0,0,0,0,0,0,0,0,0,0,0,0,0,0,0
38.2,68.59,0,8.13,14.93,5.8,0,0,0,0,0,0,0,0,0,0,0,0,0,0,2.55,0,0,0,0,0,0,0,0,0,0,0,0,0,0,0,0,0,0,0,0,0,0,0,0,0,0
37.7,66.54,0,7.67,18.95,5.04,0,0,0,0,0,0,0,0,0,0,0,0,0,0,1.8,0,0,0,0,0,0,0,0,0,0,0,0,0,0,0,0,0,0,0,0,0,0,0,0,0,0
38.7,67.12,0,8.19,17.08,5.32,0,0,0,0,0,0,0,0,0,0,0,0,0,0,2.29,0,0,0,0,0,0,0,0,0,0,0,0,0,0,0,0,0,0,0,0,0,0,0,0,0,0
35.5,68.95,0.88,8.31,14.92,4.93,0,0,0,0,0,0,0,0,0,0,0,0,0,0,2.01,0,0,0,0,0,0,0,0,0,0,0,0,0,0,0,0,0,0,0,0,0,0,0,0,0,0
38.4,68.22,0.89,8.58,13.54,6.08,0,0,0,0,0,0,0,0,0,0,0,0,0,0,2.69,0,0,0,0,0,0,0,0,0,0,0,0,0,0,0,0,0,0,0,0,0,0,0,0,0,0
39.9,68.77,0,7.79,12.43,9.59,0,0,0,0,0,0,0,0,0,0,0,0,0,0,1.42,0,0,0,0,0,0,0,0,0,0,0,0,0,0,0,0,0,0,0,0,0,0,0,0,0,0
39.2,69.05,1.07,8.29,9.55,10.3,0,0,0,0,0,0,0,0,0,0,0,0,0,0,1.74,0,0,0,0,0,0,0,0,0,0,0,0,0,0,0,0,0,0,0,0,0,0,0,0,0,0
93,68.96,0.49,14.78,0,0,0,0,9.95,5.82,0,0,0,0,0,0,0,0,0,0,0,0,0,0,0,0,0,0,0,0,0,0,0,0,0,0,0,0,0,0,0,0,0,0,0,0,0
36,65.2,4.29,13.9,14.47,0.1,0,2,0,0,0,0,0,0,0,0,0,0,0,0,0,0,0,0,0,0.02,0,0,0,0,0,0,0,0,0.02,0,0,0,0,0,0,0,0,0,0,0,0
99,62.93,0,1.77,0,0,0,26.28,0,2.16,0,0,0,0,0,0,0,0,0,0,0,0,0,0,0,0,0,0,0,0,0,0,0,0,0,0,0,5.67,0,0,0,1.19,0,0,0,0,0
96,69.13,1.63,5.93,3.44,1.01,0,0,17.06,1.8,0,0,0,0,0,0,0,0,0,0,0,0,0,0,0,0,0,0,0,0,0,0,0,0,0,0,0,0,0,0,0,0,0,0,0,0,0
101,66.79,0,4.79,9.68,1.41,0,0,15.65,1.68,0,0,0,0,0,0,0,0,0,0,0,0,0,0,0,0,0,0,0,0,0,0,0,0,0,0,0,0,0,0,0,0,0,0,0,0,0
89,65.4,1.92,7.26,7.35,0,0,0,16.35,1.72,0,0,0,0,0,0,0,0,0,0,0,0,0,0,0,0,0,0,0,0,0,0,0,0,0,0,0,0,0,0,0,0,0,0,0,0,0
87.5,66.15,0.45,7.21,8.5,0,0,0,16.42,1.27,0,0,0,0,0,0,0,0,0,0,0,0,0,0,0,0,0,0,0,0,0,0,0,0,0,0,0,0,0,0,0,0,0,0,0,0,0
36.3,70.77,1.06,11.9,6,5.34,2.87,0,0,0,0,0,0,0,0,0,0,0,0,0,1.89,0,0,0,0,0.03,0,0,0,0,0,0,0,0,0,0,0,0.03,0,0.11,0,0,0,0,0,0,0
36.5,72.74,0,11.38,5.18,5.25,5.26,0,0,0,0,0,0,0,0,0,0,0,0,0,0.04,0,0,0,0,0.02,0,0,0,0,0,0,0,0,0,0,0,0.02,0,0.11,0,0,0,0,0,0,0
35.9,71.5,1.99,11.75,4.2,5.28,2.49,0,0,0,0,0,0,0,0,0,0,0,0,0,2.65,0,0,0,0,0.01,0,0,0,0,0,0,0,0,0,0,0,0.01,0,0.12,0,0,0,0,0,0,0
35.7,73.6,0,11.74,4.62,4.98,3.64,0,0,0,0,0,0,0,0,0,0,0,0,0,1.29,0,0,0,0,0.01,0,0,0,0,0,0,0,0,0,0,0,0,0,0.12,0,0,0,0,0,0,0
150,0,4.7,8.7,0,0,8.7,17.3,0,17.3,0,0,0,0,0,0,0,0,0,0,0,0,0,0,0,0,0,0,0,0,0,0,0,0,0,0,0,0,0,0,0,43.3,0,0,0,0,0
137,0,4.8,2,0,0,15.38,34.57,0,0,0,0,0,0,0,0,0,0,0,0,0,0,0,0,0,0,0,0,0,0,0,0,0,0,0,0,0,0,0,0,0,43.25,0,0,0,0,0
148,0,4.9,2,0,0,13.99,42.05,0,0,0,0,0,0,0,0,0,0,0,0,0,0,0,0,0,0,0,0,0,0,0,0,0,0,0,0,0,0,0,0,0,37.06,0,0,0,0,0
76,58.68,0,3.84,0,11.04,12.37,0,0,0,0,0,0,0,0,0,0,0,0,0,8.24,0,0,0,0,0,0,0,0,0,0,0,0,0,3.92,0,0,1.91,0,0,0,0,0,0,0,0,0
70,60.68,0,3.97,0,5.63,13.85,0,0,0,0,0,0,0,0,0,0,0,0,0,8.52,0,0,0,0,0,0,0,0,0,0,0,0,0,4.06,0,0,3.29,0,0,0,0,0,0,0,0,0
71,59.59,0,3.9,0,8.37,12.56,0,0,0,0,0,0,0,0,0,0,0,0,0,8.37,0,0,0,0,0,0,0,0,0,0,0,0,0,3.98,0,0,3.23,0,0,0,0,0,0,0,0,0
50,63.92,0,10.43,12.17,12.7,0,0,0.7,0,0,0,0,0,0,0,0,0,0,0,0,0,0,0,0,0.08,0,0,0,0,0,0,0,0,0,0,0,0,0,0,0,0,0,0,0,0,0
42,64.86,0,4.41,7.44,21.38,0,0,0.97,0,0,0,0,0,0,0,0,0,0,0,0,0,0,0,0,0.19,0,0,0,0,0,0,0,0,0.75,0,0,0,0,0,0,0,0,0,0,0,0
42,60.48,0,4.55,13.98,20.05,0,0,0.91,0,0,0,0,0,0,0,0,0,0,0,0,0,0,0,0,0.02,0,0,0,0,0,0,0,0,0.01,0,0,0,0,0,0,0,0,0,0,0,0
80.5,59.92,0,15.98,8.08,0.09,0,0,15.77,0,0,0,0,0,0,0,0,0,0,0,0,0,0,0,0,0,0,0,0,0,0,0,0,0,0,0,0,0,0,0.16,0,0,0,0,0,0,0
75.8,57.34,0,18.8,0,0,0,0,15.79,0,0,0,0,0,0,0,0,0,0,7.92,0,0,0,0,0,0,0,0,0,0,0,0,0,0,0,0,0,0,0,0.15,0,0,0,0,0,0,0
82.8,57.18,0,18.71,0.13,8.15,0,0,15.68,0,0,0,0,0,0,0,0,0,0,0,0,0,0,0,0,0,0,0,0,0,0,0,0,0,0,0,0,0,0,0.15,0,0,0,0,0,0,0
82.9,59.81,0,16.02,3.41,4.9,0,0,15.7,0,0,0,0,0,0,0,0,0,0,0,0,0,0,0,0,0,0,0,0,0,0,0,0,0,0,0,0,0,0,0.16,0,0,0,0,0,0,0
90,60.22,0,15.94,0,0,0,0,15.72,0,0,0,0,0,0,0,0,0,0,0,7.98,0,0,0,0,0,0,0,0,0,0,0,0,0,0,0,0,0,0,0.14,0,0,0,0,0,0,0
87,60.27,0,15.98,0,0,7.99,0,15.6,0,0,0,0,0,0,0,0,0,0,0,0,0,0,0,0,0,0,0,0,0,0,0,0,0,0,0,0,0,0,0.16,0,0,0,0,0,0,0
35.3,69.44,4.35,12.36,4.01,5.98,1.98,0,0,0,0,0,0,0,0,0,0,0,0,0,1.73,0,0,0,0,0.02,0,0,0,0,0,0,0,0,0,0,0,0.03,0,0.1,0,0,0,0,0,0,0
37,69.85,2.41,11.52,5.37,6.06,3.28,0,0,0,0,0,0,0,0,0,0,0,0,0,1.37,0,0,0,0,0.01,0,0,0,0,0,0,0,0,0,0,0,0.02,0,0.11,0,0,0,0,0,0,0
72,72.07,0,2.35,0,10.8,7.21,0,0,0,0,0,0,0,0,0,0,0,0,0,2.65,0,0,0,0,0,0,0,0,0,0,0.17,0,0,3.61,0,0,1.14,0,0,0,0,0,0,0,0,0
79,69.62,0,0.79,0,12.48,7.65,0,0,0,0,0,0,0,0,0,0,0,0,0,3.02,0,0,0,0,0,0,0,0,0,0,0.43,0,0.16,3.83,0,0,1.42,0,0,0,0,0,0.6,0,0,0
77,69.3,0,2.36,0,12.99,6.87,0,0,0,0,0,0,0,0,0,0,0,0,0,3.28,0,0,0,0,0,0,0,0,0,0,0.33,0,0,3.72,0,0,1.15,0,0,0,0,0,0,0,0,0
77,67.28,0,2.33,0,16.31,6.42,0,0,0,0,0,0,0,0,0,0,0,0,0,2.63,0,0,0,0,0,0,0,0,0,0,0.32,0,0,3.58,0,0,1.13,0,0,0,0,0,0,0,0,0
62.8,62.14,1.18,9.32,8.33,3.28,0,4.24,4.5,1.14,0,0,0,0,0,0,0,0,0,2.26,0,0,0,0,0,0,0,0,0,0,0,0,0,0,3.25,0,0,0,0,0,0,0,0,0.36,0,0,0
59.8,62.26,3.9,9.37,8.46,4.39,0,2.11,6.73,0,0,0,0,0,0,0,0,0,0,0,0,0,0,0,0,0,0,0,0,0,0,0,0,0,2.45,0,0,0,0,0,0,0,0,0.33,0,0,0
59.9,61.71,0.98,9,8.31,4.42,0,6.23,5.5,0.2,0,0,0,0,0,0,0,0,0,0,0,0,0,0,0,0,0,0,0,0,0,0,0,0,3.18,0,0,0,0,0,0,0,0,0.47,0,0,0
62,62.63,2.1,9.41,8.52,3.29,0,2.13,6.56,0.2,0,0,0,0,0,0,0,0,0,0,0,0,0,0,0,0,0,0,0,0,0,0,0,0,4.85,0,0,0,0,0,0,0,0,0.31,0,0,0
79,64,0,12,7,4,0,0,10,2,0,0,0,0,0,0,0,0,0,0,0.5,0,0,0,0,0,0,0,0,0,0,0,0,0,0,0,0,0.5,0,0,0,0,0,0,0,0,0
79,62.5,0,12,7.5,3,1,0,9.5,2.5,0,0,0,0,0,0,0,0,0,0,1,0,0,0,0,0,0,0,0,0,0,0,0,0,0,0,0,1,0,0,0,0,0,0,0,0,0
85,62,0,11,8.5,3.5,0.5,0,8,4.5,0,0,0,0,0,0,0,0,0,0,1,0,0,0,0,0,0,0,0,0,0,0,0,0,0,0,0,1,0,0,0,0,0,0,0,0,0
84,63,0,10,7,3.5,0,0,7.5,5.5,0,0,0,0,0,0,0,0,0,0,0,0,0,0,0,0,0,0,0,0,0,0,0,0,2,0,0,1.5,0,0,0,0,0,0,0,0,0
81,63,0,12,7,4.5,1,0,8.5,3,0,0,0,0,0,0,0,0,0,0,1,0,0,0,0,0,0,0,0,0,0,0,0,0,0,0,0,0,0,0,0,0,0,0,0,0,0
45.4,62.97,13.06,9.66,2.75,3.05,6.16,0,0,1.2,0,0,0,0,0,0,0,0,0,0,1.05,0,0,0,0,0,0,0,0,0,0,0,0,0,0,0,0,0,0,0.1,0,0,0,0,0,0,0
46.5,63.9,9,9,2.5,7,7,0,0,0,0,0,0,0,0,0,0,0,0,0,1.5,0,0,0,0,0,0,0,0,0,0,0,0,0,0,0,0,0,0,0.1,0,0,0,0,0,0,0
25.2,69.28,1.8,12.61,2.9,0,0,7.71,0.4,0,0,0,0,0,0,0,0,0,0,1.7,0,0,0,0,0,0,0,0,0,0,0,0,0,0,3.5,0,0,0,0,0.1,0,0,0,0,0,0,0
39.2,66.8,1.2,13.6,6.2,9.3,0,0,0,0,0,0,0,0,0,0,0,0,0,0,2.9,0,0,0,0,0,0,0,0,0,0,0,0,0,0,0,0,0,0,0,0,0,0,0,0,0,0
103,62.9,0,9.7,6.5,0,0,0,15.9,3.5,0,0,0,0,0,0,0,0,0,0,0,0,0,0,0,0,0,0,0,0,0,0,0,0,0,0,0,0,0,0.1,0,1.4,0,0,0,0,0
103,62.3,0,10.3,6.5,0,0,0,15.9,3.5,0,0,0,0,0,0,0,0,0,0,0,0,0,0,0,0,0,0,0,0,0,0,0,0,0,0,0,0,0,0.1,0,1.4,0,0,0,0,0
98.5,4.7,33.57,14.49,0,9.79,37.45,0,0,0,0,0,0,0,0,0,0,0,0,0,0,0,0,0,0,0,0,0,0,0,0,0,0,0,0,0,0,0,0,0,0,0,0,0,0,0,0
34.4,73.18,0.5,11.95,4.56,4.88,3.54,0,0,0,0,0,0,0,0,0,0,0,0,0,1.24,0,0,0,0,0.02,0,0,0,0,0,0,0,0,0,0,0,0,0,0.13,0,0,0,0,0,0,0
35.9,72.3,0,11.84,5.01,5.58,3.01,0,0,0,0,0,0,0,0,0,0,0,0,0,2.1,0,0,0,0,0.02,0,0,0,0,0,0,0,0,0,0,0,0.02,0,0.12,0,0,0,0,0,0,0
116,59,12,0,0,0,4,12.5,12.5,0,0,0,0,0,0,0,0,0,0,0,0,0,0,0,0,0,0,0,0,0,0,0,0,0,0,0,0,0,0,0,0,0,0,0,0,0,0
37,60,20,0,0,0,0,0,0,0,0,0,0,0,0,0,0,0,0,20,0,0,0,0,0,0,0,0,0,0,0,0,0,0,0,0,0,0,0,0,0,0,0,0,0,0,0
88,0,83.3,0,0,0,0,0,12.7,0,0,0,0,0,4,0,0,0,0,0,0,0,0,0,0,0,0,0,0,0,0,0,0,0,0,0,0,0,0,0,0,0,0,0,0,0,0
138.8,0,0,0,0,0,0,0,0,0,0,0,0,0,0,0,0,0,0,0,0,0,40,0,0,0,0,0,0,0,0,0,0,0,0,0,0,0,0,0,0,40,0,0,0,0,20
116,0,0,0,0,0,0,0,0,0,0,0,0,0,0,0,0,0,0,0,0,0,35,0,0,0,0,0,0,0,0,0,0,0,0,0,0,0,0,0,0,35,0,0,0,0,30
98,0,0,0,0,0,0,0,0,0,0,0,0,0,0,0,0,0,0,0,0,0,30,0,0,0,0,0,0,0,0,0,0,0,0,0,0,0,0,0,0,30,0,0,0,0,40
83,0,0,0,0,0,0,0,0,0,0,0,0,0,0,0,0,0,0,0,0,0,25,0,0,0,0,0,0,0,0,0,0,0,0,0,0,0,0,0,0,25,0,0,0,0,50
74.5,0,0,0,0,0,0,0,0,0,0,0,0,0,0,0,0,0,0,0,0,0,20,0,0,0,0,0,0,0,0,0,0,0,0,0,0,0,0,0,0,20,0,0,0,0,60
136,0,0,0,0,0,0,0,0,0,0,0,0,0,0,0,0,0,0,0,0,0,50,0,0,0,0,0,0,0,0,0,0,0,0,0,0,0,0,0,0,30,0,0,0,0,20
129,0,0,0,0,0,0,0,0,0,0,0,0,0,0,0,0,0,0,0,0,0,50,0,0,0,0,0,0,0,0,0,0,0,0,0,0,0,0,0,0,20,0,0,0,0,30
153.5,0,0,0,0,0,0,0,0,0,0,0,0,0,0,0,0,0,0,0,0,0,30,0,0,0,0,0,0,0,0,0,0,0,0,0,0,0,0,0,0,50,0,0,0,0,20
102,0,0,0,0,0,0,0,0,0,0,0,0,0,0,0,0,0,0,0,0,0,20,0,0,0,0,0,0,0,0,0,0,0,0,0,0,0,0,0,0,50,0,0,0,0,30
78,0,0,0,0,0,0,0,0,0,0,0,0,0,0,0,0,0,0,0,0,0,10,0,0,0,0,0,0,0,0,0,0,0,0,0,0,0,0,0,0,50,0,0,0,0,40
131,0,35,0,0,0,50,0,0,0,0,0,0,0,0,0,0,0,0,15,0,0,0,0,0,0,0,0,0,0,0,0,0,0,0,0,0,0,0,0,0,0,0,0,0,0,0
139,5,30,0,0,0,50,0,0,0,0,0,0,0,0,0,0,0,0,15,0,0,0,0,0,0,0,0,0,0,0,0,0,0,0,0,0,0,0,0,0,0,0,0,0,0,0
130,10,25,0,0,0,50,0,0,0,0,0,0,0,0,0,0,0,0,15,0,0,0,0,0,0,0,0,0,0,0,0,0,0,0,0,0,0,0,0,0,0,0,0,0,0,0
117,15,20,0,0,0,50,0,0,0,0,0,0,0,0,0,0,0,0,15,0,0,0,0,0,0,0,0,0,0,0,0,0,0,0,0,0,0,0,0,0,0,0,0,0,0,0
65.5,0,0,2.1,0,0,0,0,0,0,0,0,0,0,0,0,0,0,0,48.5,0,0,0,0,0,0,0,0,0,0,0,0,0,0,0,0,0,0,0,0,0,49.4,0,0,0,0,0
62,0,0,7.1,0,0,0,0,0,0,0,0,0,0,0,0,0,0,0,38.2,0,0,0,0,0,0,0,0,0,0,0,0,0,0,0,0,0,0,0,0,0,54.7,0,0,0,0,0
63,0,0,11.1,0,0,0,0,0,0,0,0,0,0,0,0,0,0,0,33.2,0,0,0,0,0,0,0,0,0,0,0,0,0,0,0,0,0,0,0,0,0,55.7,0,0,0,0,0
56,0,0,29.4,0,0,0,0,0,0,0,0,0,0,0,0,0,0,0,0,0,0,0,0,0,0,0,0,0,0,0,0,0,0,0,0,0,0,0,0,0,70.6,0,0,0,0,0
62,0,0,2.6,0,0,0,0,0,0,0,0,0,0,0,0,0,0,0,54.6,0,0,0,0,0,0,0,0,0,0,0,0,0,0,0,0,0,0,0,0,0,42.8,0,0,0,0,0
61,0,0,4.4,0,0,0,0,0,0,0,0,0,0,0,0,0,0,0,52.4,0,0,0,0,0,0,0,0,0,0,0,0,0,0,0,0,0,0,0,0,0,43.2,0,0,0,0,0
53,0,0,10.61,0,0,0,0,0,0,0,0,0,0,0,0,0,0,0,40.54,0,0,0,0,0,0,0,0,0,0,0,0,0,0,0,0,0,0,0,0,0,48.85,0,0,0,0,0
59,0,0,19.1,0,0,0,0,0,0,0,0,0,0,0,0,0,0,0,26.1,0,0,0,0,0,0,0,0,0,0,0,0,0,0,0,0,0,0,0,0,0,54.8,0,0,0,0,0
56,0,0,25,0,0,0,0,0,0,0,0,0,0,0,0,0,0,0,13.4,0,0,0,0,0,0,0,0,0,0,0,0,0,0,0,0,0,0,0,0,0,61.6,0,0,0,0,0
58,0,0,6.1,0,0,0,0,0,0,0,0,0,0,0,0,0,0,0,50.9,0,0,0,0,0,0,0,0,0,0,0,0,0,0,0,0,0,0,0,0,0,43,0,0,0,0,0
53,0,0,10.7,0,0,0,0,0,0,0,0,0,0,0,0,0,0,0,44.1,0,0,0,0,0,0,0,0,0,0,0,0,0,0,0,0,0,0,0,0,0,45.2,0,0,0,0,0
51,0,0,14.9,0,0,0,0,0,0,0,0,0,0,0,0,0,0,0,36.1,0,0,0,0,0,0,0,0,0,0,0,0,0,0,0,0,0,0,0,0,0,49,0,0,0,0,0
69.3,0,0,2.8,0,0,0,0,0,0,0,0,0,0,0,0,0,0,0,60.5,0,0,0,0,0,0,0,0,0,0,0,0,0,0,0,0,0,0,0,0,0,36.7,0,0,0,0,0
64,0,0,5.1,0,0,0,0,0,0,0,0,0,0,0,0,0,0,0,58.2,0,0,0,0,0,0,0,0,0,0,0,0,0,0,0,0,0,0,0,0,0,36.7,0,0,0,0,0
66,0,0,2.7,0,0,0,0,0,0,0,0,0,0,0,0,0,0,0,63.5,0,0,0,0,0,0,0,0,0,0,0,0,0,0,0,0,0,0,0,0,0,33.8,0,0,0,0,0
108,40,5,0,0,25,0,0,0,0,0,0,0,0,0,0,0,0,0,5,25,0,0,0,0,0,0,0,0,0,0,0,0,0,0,0,0,0,0,0,0,0,0,0,0,0,0
108,40,5,0,0,24,0,0,0,0,0,0,0,0,0,0,0,0,0,5,24,0,0,0,0,0,0,0,0,0,0,2,0,0,0,0,0,0,0,0,0,0,0,0,0,0,0
107,40,5,0,0,23,0,0,0,0,0,0,0,0,0,0,0,0,0,5,23,0,0,0,0,0,0,0,0,0,0,4,0,0,0,0,0,0,0,0,0,0,0,0,0,0,0
106,40,5,0,0,22,0,0,0,0,0,0,0,0,0,0,0,0,0,5,22,0,0,0,0,0,0,0,0,0,0,6,0,0,0,0,0,0,0,0,0,0,0,0,0,0,0
