Repository: you0514w/youyou

File: Expansion Coeff.csv (part 67 of 83)
Expansion Coeff (Typical) ( 10-7/K ),SiO2,B2O3,Al2O3,MgO,CaO,BaO,Li2O,Na2O,K2O,Rb2O,Ag2O,Cs2O,Tl2O,MnO,FeO,CoO,NiO,CuO,ZnO,SrO,CdO,PbO,SnO,Cr2O3,Fe2O3,Ga2O3,As2O3,Y2O3,In2O3,Sb2O3,La2O3,Nd2O3,Gd2O3,TiO2,MnO2,GeO2,ZrO2,CeO2,SnO2,TeO2,P2O5,V2O5,Nb2O5,Ta2O5,MoO3,WO3
92.1,27.5,45,0,0,0,0,0,0,0,0,0,0,0,0,0,0,0,0,0,0,0,0,0,0,0,0,0,0,0,0,0,0,27.5,0,0,0,0,0,0,0,0,0,0,0,0,0
70.6,30,40,0,0,0,0,0,0,0,0,0,0,0,0,0,0,0,0,0,0,0,0,0,0,0,0,0,0,0,0,0,0,30,0,0,0,0,0,0,0,0,0,0,0,0,0
62.8,32.5,35,0,0,0,0,0,0,0,0,0,0,0,0,0,0,0,0,0,0,0,0,0,0,0,0,0,0,0,0,0,0,32.5,0,0,0,0,0,0,0,0,0,0,0,0,0
70.4,35,30,0,0,0,0,0,0,0,0,0,0,0,0,0,0,0,0,0,0,0,0,0,0,0,0,0,0,0,0,0,0,35,0,0,0,0,0,0,0,0,0,0,0,0,0
75.6,37.5,25,0,0,0,0,0,0,0,0,0,0,0,0,0,0,0,0,0,0,0,0,0,0,0,0,0,0,0,0,0,0,37.5,0,0,0,0,0,0,0,0,0,0,0,0,0
65,0,0,1.8,12,0,0,0,0,0,0,0,0,0,0,0,0,0,0,37.3,0,0,0,0,0,0,0,0,0,0,0,0,0,0,0,0,0,0,0,0,0,48.9,0,0,0,0,0
64,0,0,1.6,23.4,0,0,0,0,0,0,0,0,0,0,0,0,0,0,25,0,0,0,0,0,0,0,0,0,0,0,0,0,0,0,0,0,0,0,0,0,50,0,0,0,0,0
69.3,0,0,0.9,34.97,0,0,0,0,0,0,0,0,0,0,0,0,0,0,13.09,0,0,0,0,0,0,0,0,0,0,0,0,0,0,0,0,0,0,0,0,0,51.04,0,0,0,0,0
69.5,0,0,0.8,46.1,0,0,0,0,0,0,0,0,0,0,0,0,0,0,0,0,0,0,0,0,0,0,0,0,0,0,0,0,0,0,0,0,0,0,0,0,53.1,0,0,0,0,0
70,0,0,1,19.1,0,0,0,0,0,0,0,0,0,0,0,0,0,0,38.7,0,0,0,0,0,0,0,0,0,0,0,0,0,0,0,0,0,0,0,0,0,41.2,0,0,0,0,0
72,0,0,0.6,27.8,0,0,0,0,0,0,0,0,0,0,0,0,0,0,30.3,0,0,0,0,0,0,0,0,0,0,0,0,0,0,0,0,0,0,0,0,0,41.3,0,0,0,0,0
75.5,0,0,0.9,42,0,0,0,0,0,0,0,0,0,0,0,0,0,0,15.5,0,0,0,0,0,0,0,0,0,0,0,0,0,0,0,0,0,0,0,0,0,41.6,0,0,0,0,0
75,0,0,4.7,55.5,0,0,0,0,0,0,0,0,0,0,0,0,0,0,0,0,0,0,0,0,0,0,0,0,0,0,0,0,0,0,0,0,0,0,0,0,39.8,0,0,0,0,0
73,42,30,4,0,0,20,0,0,4,0,0,0,0,0,0,0,0,0,0,0,0,0,0,0,0,0,0,0,0,0,0,0,0,0,0,0,0,0,0,0,0,0,0,0,0,0
76,64.03,8.9,13,0.02,0.05,0,0,13.9,0,0,0,0,0,0,0,0,0,0,0,0,0,0,0,0,0,0,0,0,0,0,0,0,0,0,0,0,0,0,0.1,0,0,0,0,0,0,0
69.9,64.02,8.9,14.01,0.02,0.04,0,0,12.91,0,0,0,0,0,0,0,0,0,0,0,0,0,0,0,0,0,0,0,0,0,0,0,0,0,0,0,0,0,0,0.1,0,0,0,0,0,0,0
78.4,64.03,8.9,13.5,0.02,0.04,0,0,11.4,2.01,0,0,0,0,0,0,0,0,0,0,0,0,0,0,0,0,0,0,0,0,0,0,0,0,0,0,0,0,0,0.1,0,0,0,0,0,0,0
75,64.07,8.91,13.51,0,0,0,0,13.41,0,0,0,0,0,0,0,0,0,0,0,0,0,0,0,0,0,0,0,0,0,0,0,0,0,0,0,0,0,0,0.1,0,0,0,0,0,0,0
75.2,65.79,10.02,11.32,0,0,0,0,11.52,1.3,0,0,0,0,0,0,0,0,0,0,0,0,0,0,0,0,0,0,0,0,0,0,0,0,0,0,0,0,0,0.05,0,0,0,0,0,0,0
79.5,63.95,6,13.99,2.02,0.05,0,0,11.39,2.5,0,0,0,0,0,0,0,0,0,0,0,0,0,0,0,0,0,0,0,0,0,0,0,0,0,0,0,0,0,0.1,0,0,0,0,0,0,0
87.7,61.95,6,13.99,2.01,0.05,0,0,12.89,3.01,0,0,0,0,0,0,0,0,0,0,0,0,0,0,0,0,0,0,0,0,0,0,0,0,0,0,0,0,0,0.1,0,0,0,0,0,0,0
83.7,65.75,11.01,10.31,0.02,0.05,0,0,11.51,1.3,0,0,0,0,0,0,0,0,0,0,0,0,0,0,0,0,0,0,0,0,0,0,0,0,0,0,0,0,0,0.05,0,0,0,0,0,0,0
145,57,1,0,0,0,25,0,0,0,0,0,0,0,0,0,0,0,0,15,0,0,0,0,0,0,0,0,0,0,0,1,0,0,0,0,0,1,0,0,0,0,0,0,0,0,0
145,51,1,0,0,0,25,0,0,0,0,0,0,0,0,0,0,0,0,19,0,0,0,0,0,0,0,0,0,0,0,2,0,0,0,0,0,2,0,0,0,0,0,0,0,0,0
115,51,3,7,0,0,35,0,0,0,0,0,0,0,0,0,0,0,0,0,0,0,0,0,0,0,0,0,0,0,0,2,0,0,0,0,0,2,0,0,0,0,0,0,0,0,0
123.7,63.98,0,3.63,0,0,32.39,0,0,0,0,0,0,0,0,0,0,0,0,0,0,0,0,0,0,0,0,0,0,0,0,0,0,0,0,0,0,0,0,0,0,0,0,0,0,0,0
119,62.02,0,5.24,0,0,32.74,0,0,0,0,0,0,0,0,0,0,0,0,0,0,0,0,0,0,0,0,0,0,0,0,0,0,0,0,0,0,0,0,0,0,0,0,0,0,0,0
108.5,60.06,0,9.49,0,0,30.45,0,0,0,0,0,0,0,0,0,0,0,0,0,0,0,0,0,0,0,0,0,0,0,0,0,0,0,0,0,0,0,0,0,0,0,0,0,0,0,0
102.9,58.07,0,11.99,0,0,29.94,0,0,0,0,0,0,0,0,0,0,0,0,0,0,0,0,0,0,0,0,0,0,0,0,0,0,0,0,0,0,0,0,0,0,0,0,0,0,0,0
91.6,14.02,36.84,0.1,0,0,12.27,12.39,0,0,0,0,0,0,0,0,0,0,0,4.86,8.35,0,0,0,0,0,0,0,2.7,0,0.02,6.62,0,0,0,0,0,1.58,0,0,0,0,0,0,0.25,0,0
96.4,14.55,32.37,0.04,0,0,10.13,14.11,0,0,0,0,0,0,0,0,0,0,0,6.68,12.18,0,0,0,0,0,0,0,1.29,0,0,6.56,0,0,0,0,0,1.73,0,0.01,0,0,0,0,0.35,0,0
94,16.33,36.68,0.1,0,0,11.29,11.58,0,0,0,0,0,0,0,0,0,0,0,4.8,8.26,0,0,0,0,0,0,0,2.58,0,0.03,6.53,0,0,0,0,0,1.57,0,0,0,0,0,0,0.25,0,0
87,65.13,0.14,11.12,0,0.67,0,10.92,9.9,0.05,0,0,0,0,0,0,0,0,0,0.05,0.04,0,0,0,0,0.04,0,0,0,0,0,0,0,0,0,0,0,1.85,0.04,0.04,0,0.01,0,0,0,0,0
83,65.67,0.27,11.11,0,1.03,0,10.43,9.14,0.07,0,0,0,0,0,0,0,0,0,0.09,0.07,0,0,0,0,0.04,0,0,0,0,0,0,0,0,0,0,0,1.91,0.04,0.04,0,0.09,0,0,0,0,0
85,65.26,0.18,11.13,0,0.84,0,10.7,9.72,0.05,0,0,0,0,0,0,0,0,0,0.06,0.05,0,0,0,0,0.04,0,0,0,0,0,0,0,0,0,0,0,1.85,0.04,0.04,0,0.04,0,0,0,0,0
82,65.62,0.45,11.13,0.03,1.14,0,10.44,8.73,0.07,0,0,0,0,0,0,0,0,0,0.1,0.09,0,0,0,0,0.03,0,0,0,0,0,0,0,0,0,0,0,1.96,0.04,0.04,0,0.13,0,0,0,0,0
100,90.57,4.13,1.38,0,0.76,0,0,3.16,0,0,0,0,0,0,0,0,0,0,0,0,0,0,0,0,0,0,0,0,0,0,0,0,0,0,0,0,0,0,0,0,0,0,0,0,0,0
100,86.99,0,0.18,2.53,4.16,0,0,6.08,0.06,0,0,0,0,0,0,0,0,0,0,0,0,0,0,0,0,0,0,0,0,0,0,0,0,0,0,0,0,0,0,0,0,0,0,0,0,0
100,88.55,0,0.83,0,0.58,1.65,0,3.96,2.06,0,0,0,0,0,0,0,0,0,0,2.37,0,0,0,0,0,0,0,0,0,0,0,0,0,0,0,0,0,0,0,0,0,0,0,0,0,0
100,81.06,3.01,3.94,0.31,11.45,0,0,0.1,0.13,0,0,0,0,0,0,0,0,0,0,0,0,0,0,0,0,0,0,0,0,0,0,0,0,0,0,0,0,0,0,0,0,0,0,0,0,0
13.7,71.52,0,11.94,2.09,0.58,1.1,7.59,0.63,0.14,0,0,0,0,0,0,0.01,0,0,1.19,0,0,0,0,0,0.04,0,0,0,0,0,0,0,0,2.35,0,0,0.68,0,0.13,0,0,0.01,0,0,0,0
79,70.07,0,6,10.3,0,0,0,12,1,0,0,0,0,0,0,0,0,0,0,0,0,0,0,0,0,0,0,0,0,0,0,0,0,0,0,0,0.63,0,0,0,0,0,0,0,0,0
83,65,0,15,5,0,0,0,15,0,0,0,0,0,0,0,0,0,0,0,0,0,0,0,0,0,0,0,0,0,0,0,0,0,0,0,0,0,0,0,0,0,0,0,0,0,0
79,84,0,3,1,0,0,0,12,0,0,0,0,0,0,0,0,0,0,0,0,0,0,0,0,0,0,0,0,0,0,0,0,0,0,0,0,0,0,0,0,0,0,0,0,0,0
79,74,0,7,5,0,0,0,14,0,0,0,0,0,0,0,0,0,0,0,0,0,0,0,0,0,0,0,0,0,0,0,0,0,0,0,0,0,0,0,0,0,0,0,0,0,0
79,64.5,0,6.5,12,2.5,0,0,4.5,7,0,0,0,0,0,0,0,0,0,0,1,0,0,0,0,0,0,0,0,0,0,0,0,0,0,0,0,2,0,0,0,0,0,0,0,0,0
79,66,0,6,10,3.5,0,0,5,6,0,0,0,0,0,0,0,0,0,0,0,0,0,0,0,0,0,0,0,0,0,0,0,0,2,0,0,1.5,0,0,0,0,0,0,0,0,0
76,68.5,0,3.5,12,3.5,0,0,3.5,7,0,0,0,0,0,0,0,0,0,0,0,0,0,0,0,0,0,0,0,0,0,0,0,0,0,0,0,2,0,0,0,0,0,0,0,0,0
77,65.25,0,6.25,10,5.5,0.5,0,5,5,0,0,0,0,0,0,0,0,0,0,0.75,0,0,0,0,0,0,0,0,0,0,0,0,0,0,0,0,1.75,0,0,0,0,0,0,0,0,0
75,66.25,0,5.5,10.5,5.5,1,0,4,5,0,0,0,0,0,0,0,0,0,0,0.75,0,0,0,0,0,0,0,0,0,0,0,0,0,0,0,0,1.5,0,0,0,0,0,0,0,0,0
76,64.75,0,6.5,11,5,0,0,4.5,5.25,0,0,0,0,0,0,0,0,0,0,1,0,0,0,0,0,0,0,0,0,0,0,0,0,0,0,0,2,0,0,0,0,0,0,0,0,0
78,65.5,0,6,11,5,0.13,0,3,7,0,0,0,0,0,0,0,0,0,0,0.62,0,0,0,0,0,0,0,0,0,0,0,0,0,0,0,0,1.75,0,0,0,0,0,0,0,0,0
77,65.5,0,5.5,10.5,4,0,0,5,5,0,0,0,0,0,0,0,0,0,0,0,0,0,0,0,0,0,0,0,0,0,0,0,0,3,0,0,1.5,0,0,0,0,0,0,0,0,0
73,65.5,0,6,11,5,0.25,0,4.5,4.5,0,0,0,0,0,0,0,0,0,0,0.5,0,0,0,0,0,0,0,0,0,0,0,0,0,2.5,0,0,0.25,0,0,0,0,0,0,0,0,0
75,65.91,1,5.47,10.45,5.47,0.5,0,3.98,4.98,0,0,0,0,0,0,0,0,0,0,0.75,0,0,0,0,0,0,0,0,0,0,0,0,0,0,0,0,1.49,0,0,0,0,0,0,0,0,0
55,64,0,9,8,8,3,0,0,0,0,0,0,0,0,0,0,0,0,0,8,0,0,0,0,0,0,0,0,0,0,0,0,0,0,0,0,0,0,0,0,0,0,0,0,0,0
56,65,0,7,8,8,2,0,0.5,0.5,0,0,0,0,0,0,0,0,0,0,8,0,0,0,0,0,0,0,0,0,0,0,0,0,0,0,0,1,0,0,0,0,0,0,0,0,0
55,66,0,7,7.5,7.5,3.2,0,0.2,0.1,0,0,0,0,0,0,0,0,0,0,7,0,0,0,0,0,0,0,0,0,0,0,0,0,0,0,0,1.5,0,0,0,0,0,0,0,0,0
63,57,0,9.5,10,13,5,0,0.3,0.2,0,0,0,0,0,0,0,0,0,0,5,0,0,0,0,0,0,0,0,0,0,0,0,0,0,0,0,0,0,0,0,0,0,0,0,0,0
57,69,0,5.5,6,6,9,0,0,0,0,0,0,0,0,0,0,0,0,0,4,0,0,0,0,0,0,0,0,0,0,0,0,0,0,0,0,0.5,0,0,0,0,0,0,0,0,0
56,64,0,7.5,10,7,4.2,0,0.2,0.1,0,0,0,0,0,0,0,0,0,0,6.5,0,0,0,0,0,0,0,0,0,0,0,0,0,0,0,0,0.5,0,0,0,0,0,0,0,0,0
60,63,0,7.5,10,7.5,4,0,0.2,0.8,0,0,0,0,0,0,0,0,0,0,6.5,0,0,0,0,0,0,0,0,0,0,0,0,0,0,0,0,0.5,0,0,0,0,0,0,0,0,0
54,65,0,7.5,11,8,2,0,1,0.3,0,0,0,0,0,0,0,0,0,0,4.7,0,0,0,0,0,0,0,0,0,0,0,0,0,0,0,0,0.5,0,0,0,0,0,0,0,0,0
55,63,0,8.5,12,8,2,0,1,0.3,0,0,0,0,0,0,0,0,0,0,5,0,0,0,0,0,0,0,0,0,0,0,0,0,0,0,0,0.2,0,0,0,0,0,0,0,0,0
57,63.5,0,8.5,12,8,2,0,1.5,0.3,0,0,0,0,0,0,0,0,0,0,4,0,0,0,0,0,0,0,0,0,0,0,0,0,0,0,0,0.2,0,0,0,0,0,0,0,0,0
93,0,0,0,0,0,0,0,0,0,0,0,0,0,0,0,0,0,0,0,0,0,0,0,0,5.25,0,0,0,0,0,0,0,0,0,0,0,0,0,0,26.28,17.73,50.74,0,0,0,0
94,0,0,0,0,0,5.51,0,0,0,0,0,0,0,0,0,0,0,0,0,0,0,0,0,0,5.29,0,0,0,0,0,0,0,0,0,0,0,0,0,0,21.19,17.87,46.49,0,0,0,3.65
107,0,0,0,0,0,4.33,0,0,0,0,0,0,0,0,0,0,0,0,0,0,0,0,0,0,5.2,0,0,0,0,0,0,0,0,0,0,0,0,0,0,26,11.69,44.71,0,0,8.07,0
120,0,0,0,0,0,8.7,0,5.38,0,0,0,0,0,0,0,0,0,0,0,0,0,0,0,0,0,0,0,0,0,0,0,0,0,0,0,0,0,0,0,25.07,10.57,43.09,0,0,0,7.19
96,0,0,0,0,0,5.57,0,0,0,0,0,0,0,0,0,0,0,0,0,0,0,0,0,0,4.28,0,0,0,0,0,0,0,0,0,0,0,0,0,0,26.77,14.45,42.3,0,0,0,6.63
118,0,0,0,0,0,5.47,0,0,5.34,0,0,0,0,0,0,0,0,0,0,0,0,0,0,0,0,0,0,0,0,0,0,0,0,0,0,0,0,0,0,26.27,14.18,41.51,0,0,0,7.23
63,66,0,5,17,1,0,1,7,0,0,0,0,0,0,0,0,0,0,0,0,0,0,0,0,0,0,0,0,0,0,0,0,0,0,0,0,3,0,0,0,0,0,0,0,0,0
65,65.5,0,5,16,1,0,1,8,0,0,0,0,0,0,0,0,0,0,0,0,0,0,0,0,0,0,0,0,0,0,0,0,0,0,0,0,3.5,0,0,0,0,0,0,0,0,0
56,63,0,10,17,2,0,1,6,0,0,0,0,0,0,0,0,0,0,0,0,0,0,0,0,0,0,0,0,0,0,0,0,0,0,0,0,1,0,0,0,0,0,0,0,0,0
66,64.94,0,5.99,16.98,1.1,0,0.6,8.39,0,0,0,0,0,0,0,0,0,0,0,0,0,0,0,0,0,0,0,0,0,0,0,0,0,0,0,0,2,0,0,0,0,0,0,0,0,0
78,64.02,0,5.91,16.74,2.49,0,0.2,8.67,0,0,0,0,0,0,0,0,0,0,0,0,0,0,0,0,0,0,0,0,0,0,0,0,0,0,0,0,1.97,0,0,0,0,0,0,0,0,0
67,65,0,6,12,5,0,1,8,0,0,0,0,0,0,0,0,0,0,0,0,0,0,0,0,0,0,0,0,0,0,0,0,0,0,0,0,3,0,0,0,0,0,0,0,0,0
36.9,65.9,7.21,12.5,6.38,1.57,0,0,0,0.17,0,0,0,0,0,0,0,0,0,0,6.15,0,0,0,0,0.03,0,0,0,0,0,0,0,0,0,0,0,0,0,0.09,0,0,0,0,0,0,0
35.6,64.37,9.05,12.23,5.26,5.79,0,0,0,0.17,0,0,0,0,0,0,0,0,0,0,3.01,0,0,0,0,0.03,0,0,0,0,0,0,0,0,0,0,0,0,0,0.09,0,0,0,0,0,0,0
35.3,64.43,9.06,12.24,7.99,0.36,0,0,0,0.17,0,0,0,0,0,0,0,0,0,0,5.63,0,0,0,0,0.03,0,0,0,0,0,0,0,0,0,0,0,0,0,0.09,0,0,0,0,0,0,0
36.5,64.91,8.26,12.34,6.37,1.57,0,0,0,0.17,0,0,0,0,0,0,0,0,0,0,6.26,0,0,0,0,0.03,0,0,0,0,0,0,0,0,0,0,0,0,0,0.09,0,0,0,0,0,0,0
37.4,64.31,9.07,12.26,6.4,0.85,0,0,0,0.17,0,0,0,0,0,0,0,0,0,0,6.82,0,0,0,0,0.03,0,0,0,0,0,0,0,0,0,0,0,0,0,0.09,0,0,0,0,0,0,0
36.4,64.35,9.08,12.21,6.34,2.28,0,0,0,0.17,0,0,0,0,0,0,0,0,0,0,5.45,0,0,0,0,0.03,0,0,0,0,0,0,0,0,0,0,0,0,0,0.09,0,0,0,0,0,0,0
36.3,65.11,8.98,11.54,6.35,1.56,0,0,0,0.17,0,0,0,0,0,0,0,0,0,0,6.17,0,0,0,0,0.03,0,0,0,0,0,0,0,0,0,0,0,0,0,0.09,0,0,0,0,0,0,0
33.8,66.42,12.52,9.45,2.77,6.54,0.3,0,0,0.17,0,0,0,0,0,0,0,0,0,0,1.71,0,0,0,0,0.06,0,0,0,0,0,0,0,0,0,0,0,0,0,0.06,0,0,0,0,0,0,0
34.3,67.47,11.06,10.93,1.81,6.51,0.26,0,0,0.18,0,0,0,0,0,0,0,0,0,0,1.66,0,0,0,0,0.06,0,0,0,0,0,0,0,0,0,0,0,0,0,0.06,0,0,0,0,0,0,0
33.5,66.86,11.04,10.92,2.79,6.02,0.26,0,0,0.18,0,0,0,0,0,0,0,0,0,0,1.66,0,0,0,0,0.06,0,0,0,0,0,0,0,0,0,0,0,0,0.15,0.06,0,0,0,0,0,0,0
67,65,0,6,16.5,0.5,0,1,9,0,0,0,0,0,0,0,0,0,0,0,0,0,0,0,0,0,0,0,0,0,0,0,0,0,0,0,0,2,0,0,0,0,0,0,0,0,0
67,65.12,0,6.01,17.03,0,0,0.6,9.24,0,0,0,0,0,0,0,0,0,0,0,0,0,0,0,0,0,0,0,0,0,0,0,0,0,0,0,0,2,0,0,0,0,0,0,0,0,0
93.5,65.84,0,4.92,0,0,0,23.49,4.85,0,0,0,0,0,0,0,0,0,0,0,0,0,0,0,0,0,0,0,0,0,0,0,0,0,0,0,0,0.9,0,0,0,0,0,0,0,0,0
92.5,63.96,0,2.6,0,0,0,26.96,2.62,0,0,0,0,0,0,0,0,0,0,0,0,0,0,0,0,0,0,0,0,0,0,0,0,0,3.38,0,0,0.48,0,0,0,0,0,0,0,0,0
93.5,64.79,0,11.03,0,0,0,11.14,11.05,0,0,0,0,0,0,0,0,0,0,0,0,0,0,0,0,0,0,0,0,0,0,0,0,0,0,0,0,1.99,0,0,0,0,0,0,0,0,0
92.5,64.17,0,10.94,0,0,0,10.97,10.98,0,0,0,0,0,0,0,0,0,0,0,0,0,0,0,0,0,0,0,0,0,0,0,0,0,0.95,0,0,1.99,0,0,0,0,0,0,0,0,0
90,62.24,0,10.59,0,0,0,10.63,10.65,0,0,0,0,0,0,0,0,0,0,0,0,0,0,0,0,0,0,0,0,0,0,0,0,0,3.98,0,0,1.91,0,0,0,0,0,0,0,0,0
38.6,69.37,2.51,4.62,15.41,5.06,0,0,0,0,0,0,0,0,0,0,0,0,0,0,3.03,0,0,0,0,0,0,0,0,0,0,0,0,0,0,0,0,0,0,0,0,0,0,0,0,0,0
40.5,70.37,3.19,3,14.45,5.57,0,0,0,0,0,0,0,0,0,0,0,0,0,0,3.42,0,0,0,0,0,0,0,0,0,0,0,0,0,0,0,0,0,0,0,0,0,0,0,0,0,0
39.5,66.94,3.42,6.06,14.1,6.65,0,0,0,0,0,0,0,0,0,0,0,0,0,0,2.83,0,0,0,0,0,0,0,0,0,0,0,0,0,0,0,0,0,0,0,0,0,0,0,0,0,0
40,65.25,3.15,6.4,14.52,8.15,0,0,0,0,0,0,0,0,0,0,0,0,0,0,2.53,0,0,0,0,0,0,0,0,0,0,0,0,0,0,0,0,0,0,0,0,0,0,0,0,0,0
39.6,68.19,1.92,5.73,15.24,5.75,0,0,0,0,0,0,0,0,0,0,0,0,0,0,3.17,0,0,0,0,0,0,0,0,0,0,0,0,0,0,0,0,0,0,0,0,0,0,0,0,0,0
38.3,71.32,2.05,2.56,13.86,7.63,0,0,0,0,0,0,0,0,0,0,0,0,0,0,2.58,0,0,0,0,0,0,0,0,0,0,0,0,0,0,0,0,0,0,0,0,0,0,0,0,0,0
41.4,69.76,2.81,2.97,15.17,6.88,0,0,0,0,0,0,0,0,0,0,0,0,0,0,2.41,0,0,0,0,0,0,0,0,0,0,0,0,0,0,0,0,0,0,0,0,0,0,0,0,0,0
39.9,69.5,3.05,2.6,17.83,4.41,0,0,0,0,0,0,0,0,0,0,0,0,0,0,2.61,0,0,0,0,0,0,0,0,0,0,0,0,0,0,0,0,0,0,0,0,0,0,0,0,0,0
40,68.11,2.33,4.89,15.95,6.11,0,0,0,0,0,0,0,0,0,0,0,0,0,0,2.61,0,0,0,0,0,0,0,0,0,0,0,0,0,0,0,0,0,0,0,0,0,0,0,0,0,0
41.4,67.46,3.31,4.88,14,7.36,0,0,0,0,0,0,0,0,0,0,0,0,0,0,2.99,0,0,0,0,0,0,0,0,0,0,0,0,0,0,0,0,0,0,0,0,0,0,0,0,0,0
74.7,64.05,5.17,13.6,1.43,0.03,0,0,13.77,0.01,0,0,0,0,0.11,0,0,0,0,0,0,0,0,0,0,0.74,0,0,0,0,0,0,0,0,0.98,0,0,0.06,0,0.05,0,0,0,0,0,0,0
53.6,76.7,0,0.65,0,8.28,0,0,2.99,1.07,0,0,0,0,0,0,0,0,0,0,4.85,0,0,0,0,0,0,0,0,0,0,1,0,0,0,0,0,4.46,0,0,0,0,0,0,0,0,0
67.2,74.67,0,0.65,0,2.3,0,0,2.99,3.06,0,0,2,0,0,0,0,0,0,0,8.86,0,0,0,0,0,0,0,0,0,0,1,0,0,0,0,0,4.47,0,0,0,0,0,0,0,0,0
69.4,77.9,0,1.15,0,3.8,0,0,3,3.32,0,0,3,0,0,0,0,0,0,0,4.86,0,0,0,0,0,0,0,0,0,0,1,0,0,0,0,0,1.97,0,0,0,0,0,0,0,0,0
56.3,77.9,3.16,1.15,0,3.8,0,0,1.5,1.66,0,0,3,0,0,0,0,0,0,0,4.86,0,0,0,0,0,0,0,0,0,0,1,0,0,0,0,0,1.97,0,0,0,0,0,0,0,0,0
55.4,78.6,3.16,1.65,0,2.8,0,0,1.5,1.66,0,0,2.8,0,0,0,0,0,0,0,4.86,0,0,0,0,0,0,0,0,0,0,1,0,0,0,0,0,1.97,0,0,0,0,0,0,0,0,0
75.7,64.5,7.01,14.01,0.53,0.07,0,0,13.78,0,0,0,0,0,0,0,0,0,0,0,0,0,0,0,0,0,0,0,0,0,0,0,0,0,0,0,0,0,0,0.1,0,0,0,0,0,0,0
76.6,65.74,5.63,13.57,0.77,0.04,0,0,14.05,0.1,0,0,0,0,0,0,0,0,0,0,0,0,0,0,0,0,0,0,0,0,0,0,0,0,0,0,0,0,0,0.1,0,0,0,0,0,0,0
79,64.79,5.57,13.97,1.45,0.06,0,0,13.56,0.5,0,0,0,0,0,0,0,0,0,0,0,0,0,0,0,0,0,0,0,0,0,0,0,0,0,0,0,0,0,0.1,0,0,0,0,0,0,0
70.2,66.42,5.13,13.96,2.03,0.03,0,0,12.16,0.2,0,0,0,0,0,0,0,0,0,0,0,0,0,0,0,0,0,0,0,0,0,0,0,0,0,0,0,0,0,0.07,0,0,0,0,0,0,0
77.2,65.78,5.15,13.87,1.08,0.03,0,0,13.91,0.11,0,0,0,0,0,0,0,0,0,0,0,0,0,0,0,0,0,0,0,0,0,0,0,0,0,0,0,0,0,0.07,0,0,0,0,0,0,0
69.4,68.76,3.44,13.23,2.46,0.04,0,0,12.01,0,0,0,0,0,0,0,0,0,0,0,0,0,0,0,0,0,0,0,0,0,0,0,0,0,0,0,0,0,0,0.06,0,0,0,0,0,0,0
91.9,30.71,2.65,0,0,16.52,14.13,3.86,0,0,0,0,0,0,0,0,0,0,0,0,0,0,0,0,0,0,0,0,0,0,0,0.71,0,0,20,0,0,5.61,0,0,0,0,0,5.81,0,0,0
96.6,23.15,2.56,0,0,15.98,13.67,3.73,0,0,0,0,0,0,0,0,0,0,0,0,0,0,0,0,0,0,0,0,0,0,0,0.68,0,0,32.47,0,0,5.42,0,0,0,0,0,2.34,0,0,0
96.4,21.05,2.71,0,0,16.92,14.47,3.94,0,0,0,0,0,0,0,0,0,0,0,0,0,0,0,0,0,0,0,0,0,0,0,0.72,0,0,26.09,0,0,5.74,0,0,0,0,0,8.36,0,0,0
92.3,27.07,2.65,0,0,16.55,14.15,3.01,0,0,0,0,0,0,0,0,0,0,0,0,0,0,0,0,0,0,0,0,0,0,0,0,0,0,23.43,0,0,5.62,0,0,0,0,0,7.52,0,0,0
94.9,26,2.87,0,0,15.96,13.65,6.02,0,0,0,0,0,0,0,0,0,0,0,0,0,0,0,0,0,0,0,0,0,0,0,0.77,0,0,25.41,0,0,1.17,0,0,0,0,0,8.15,0,0,0
96.7,27.17,2.24,0,0,13.59,11.43,4.69,3.24,0,0,0,0,0,0,0,0,0,0,0,0,0,0,0,0,0,0,0,0,0,0,0.6,0,0,26.7,0,0,3.57,0,0,0,0,0,6.77,0,0,0
96.7,27.02,2.22,0,0,13.51,12.53,4.09,3.22,0,0,0,0,0,0,0,0,0,0,0,0,0,0,0,0,0,0,0,0,0,0,0.59,0,0,26.54,0,0,3.55,0,0,0,0,0,6.73,0,0,0
96.6,26.32,3.14,0,0,13.81,10.21,6.82,1.4,1.2,0,0,0,0,0,0,0,0,0,0,0,0,0,0,0,0,0,0,0,0,0,0.62,0,0,24.07,0,0,3.66,0,0,0,0,0,8.42,0,0,0.33
43.9,62.29,9.82,10.87,6.25,5.32,0.02,0,0.04,2.32,0,0,0,0,0,0,0,0,0,0.05,2.94,0,0,0,0,0,0,0,0,0,0,0,0,0,0,0,0,0,0,0.08,0,0,0,0,0,0,0
43.9,59.12,10.72,11.12,5.41,6.41,2.81,0,0,0,0,0,0,0,0,0,0,0,0,0,4.31,0,0,0,0,0,0,0,0,0,0,0,0,0,0,0,0,0,0,0.1,0,0,0,0,0,0,0
41.7,66.95,8.49,9.99,0,4.3,0.1,0,0,0,0,0,0,0,0,0,0,0,0,0,9.99,0,0,0,0,0,0,0,0,0,0,0,0,0,0,0,0,0,0,0.18,0,0,0,0,0,0,0
42.3,65.11,9.89,9.99,0.06,4.49,0.1,0,0,0,0,0,0,0,0,0,0,0,0,0,10.19,0,0,0,0,0,0,0,0,0,0,0,0,0,0,0,0,0,0,0.17,0,0,0,0,0,0,0
41.2,61,11,11.4,4.7,5.6,2.5,0,0,0,0,0,0,0,0,0,0,0,0,0,3.7,0,0,0,0,0,0,0,0,0,0,0,0,0,0,0,0,0,0,0.1,0,0,0,0,0,0,0
41.7,61.88,10.38,10.78,4.39,5.49,3.69,0,0,0,0,0,0,0,0,0,0,0,0,0,3.29,0,0,0,0,0,0,0,0,0,0,0,0,0,0,0,0,0,0,0.1,0,0,0,0,0,0,0
41.4,61.5,10,11.1,6.4,6.5,2.4,0,0,0,0,0,0,0,0,0,0,0,0,0,2,0,0,0,0,0,0,0,0,0,0,0,0,0,0,0,0,0,0,0.1,0,0,0,0,0,0,0
42.1,66.16,9.89,9.29,0.1,4.6,0.1,0,0,0,0,0,0,0,0,0,0,0,0,0,9.69,0,0,0,0,0,0,0,0,0,0,0,0,0,0,0,0,0,0,0.17,0,0,0,0,0,0,0
42.5,64.76,10.39,9.59,0.1,8,0.1,0,0,0,0,0,0,0,0,0,0,0,0,0,6.9,0,0,0,0,0,0,0,0,0,0,0,0,0,0,0,0,0,0,0.16,0,0,0,0,0,0,0
85.1,47.01,0,5.22,20.89,26.12,0,0,0,0,0,0,0,0,0,0,0,0.76,0,0,0,0,0,0,0,0,0,0,0,0,0,0,0,0,0,0,0,0,0,0,0,0,0,0,0,0,0
81.4,47,0,5.22,19.58,26.12,0,0,0,0,0,0,0,0,0,0,0,0.77,0,1.31,0,0,0,0,0,0,0,0,0,0,0,0,0,0,0,0,0,0,0,0,0,0,0,0,0,0,0
86.8,47,0,5.22,18.28,26.12,0,0,0,0,0,0,0,0,0,0,0,0.77,0,2.61,0,0,0,0,0,0,0,0,0,0,0,0,0,0,0,0,0,0,0,0,0,0,0,0,0,0,0
84.8,47.01,0,5.22,15.65,26.11,0,0,0,0,0,0,0,0,0,0,0,0.79,0,5.22,0,0,0,0,0,0,0,0,0,0,0,0,0,0,0,0,0,0,0,0,0,0,0,0,0,0,0
149.6,0,0,0,0,0,0,0,5,0,0,0,0,0,0,0,0,0,0,20,0,0,0,0,0,0,0,0,0,0,0,0,0,0,0,0,0,0,0,0,70,0,0,5,0,0,0
152.9,0,0,0,0,0,0,0,5,0,0,0,0,0,0,0,0,0,0,18,0,0,0,0,0,0,0,0,0,0,0,2,0,0,0,0,0,0,0,0,70,0,0,5,0,0,0
157,0,0,0,0,0,0,0,0,0,0,0,0,0,0,0,0,0,0,0,0,0,45,0,0,0,0,0,0,0,0,0,0,0,0,0,0,0,0,0,10,45,0,0,0,0,0
156,0,0,0,0,0,0,0,0,0,0,0,0,0,0,0,0,0,0,0,0,0,40,0,0,0,0,0,0,0,0,0,0,0,0,0,0,0,0,0,20,40,0,0,0,0,0
157,0,0,0,0,0,0,0,0,0,0,0,0,0,0,0,0,0,0,0,0,0,35,0,0,0,0,0,0,0,0,0,0,0,0,0,0,0,0,0,30,35,0,0,0,0,0
156,0,0,0,0,0,0,0,0,0,0,0,0,0,0,0,0,0,0,0,0,0,30,0,0,0,0,0,0,0,0,0,0,0,0,0,0,0,0,0,40,30,0,0,0,0,0
156,0,0,0,0,0,0,0,0,0,0,0,0,0,0,0,0,0,0,0,0,0,25,0,0,0,0,0,0,0,0,0,0,0,0,0,0,0,0,0,50,25,0,0,0,0,0
158,0,0,0,0,0,0,0,0,0,0,0,0,0,0,0,0,0,0,0,0,0,20,0,0,0,0,0,0,0,0,0,0,0,0,0,0,0,0,0,60,20,0,0,0,0,0
161,0,0,0,0,0,0,0,0,0,0,0,0,0,0,0,0,0,0,0,0,0,15,0,0,0,0,0,0,0,0,0,0,0,0,0,0,0,0,0,70,15,0,0,0,0,0
157,0,0,0,0,0,0,0,0,0,0,0,0,0,0,0,0,0,0,0,0,0,45,0,0,0,0,0,0,0,0,0,0,0,0,0,0,0,0,0,0,45,0,0,0,0,10
150,0,0,0,0,0,0,0,0,0,0,0,0,0,0,0,0,0,0,0,0,0,50,0,0,0,0,0,0,0,0,0,0,0,0,0,0,0,0,0,0,40,0,0,0,0,10
159,0,0,0,0,0,0,0,0,0,0,0,0,0,0,0,0,0,0,0,0,0,40,0,0,0,0,0,0,0,0,0,0,0,0,0,0,0,0,0,0,50,0,0,0,0,10
141,0,5,0,0,0,0,0,0,0,0,0,0,0,0,0,0,0,0,0,0,0,50,0,0,0,0,0,0,0,0,0,0,0,0,0,0,0,0,0,0,45,0,0,0,0,0
137,0,10,0,0,0,0,0,0,0,0,0,0,0,0,0,0,0,0,0,0,0,50,0,0,0,0,0,0,0,0,0,0,0,0,0,0,0,0,0,0,40,0,0,0,0,0
126,0,15,0,0,0,0,0,0,0,0,0,0,0,0,0,0,0,0,0,0,0,50,0,0,0,0,0,0,0,0,0,0,0,0,0,0,0,0,0,0,35,0,0,0,0,0
125,0,9,0,0,0,0,0,0,0,0,0,0,0,0,0,0,0,0,0,0,0,45,0,0,0,0,0,0,0,0,0,0,0,0,0,0,0,0,0,0,36,0,0,0,10,0
126,0,4,0,0,0,0,0,0,0,0,0,0,0,0,0,0,0,0,0,0,0,40,0,0,0,0,0,0,0,0,0,0,0,0,0,0,0,0,0,0,36,0,0,0,20,0
120,0,8,0,0,0,0,0,0,0,0,0,0,0,0,0,0,0,0,0,0,0,40,0,0,0,0,0,0,0,0,0,0,0,0,0,0,0,0,0,0,32,0,0,0,20,0
116,0,12,0,0,0,0,0,0,0,0,0,0,0,0,0,0,0,0,0,0,0,40,0,0,0,0,0,0,0,0,0,0,0,0,0,0,0,0,0,0,28,0,0,0,20,0
116,0,7,0,0,0,0,0,0,0,0,0,0,0,0,0,0,0,0,0,0,0,35,0,0,0,0,0,0,0,0,0,0,0,0,0,0,0,0,0,0,28,0,0,0,30,0
110,0,3,0,0,0,0,0,0,0,0,0,0,0,0,0,0,0,0,0,0,0,30,0,0,0,0,0,0,0,0,0,0,0,0,0,0,0,0,0,0,27,0,0,0,40,0
112,0,6,0,0,0,0,0,0,0,0,0,0,0,0,0,0,0,0,0,0,0,30,0,0,0,0,0,0,0,0,0,0,0,0,0,0,0,0,0,0,24,0,0,0,40,0
117,0,9,0,0,0,0,0,0,0,0,0,0,0,0,0,0,0,0,0,0,0,30,0,0,0,0,0,0,0,0,0,0,0,0,0,0,0,0,0,0,21,0,0,0,40,0
118,0,5,0,0,0,0,0,0,0,0,0,0,0,0,0,0,0,0,0,0,0,25,0,0,0,0,0,0,0,0,0,0,0,0,0,0,0,0,0,0,20,0,0,0,50,0
123,0,2,0,0,0,0,0,0,0,0,0,0,0,0,0,0,0,0,0,0,0,20,0,0,0,0,0,0,0,0,0,0,0,0,0,0,0,0,0,0,18,0,0,0,60,0
126,0,4,0,0,0,0,0,0,0,0,0,0,0,0,0,0,0,0,0,0,0,20,0,0,0,0,0,0,0,0,0,0,0,0,0,0,0,0,0,0,16,0,0,0,60,0
112,0,6,0,0,0,0,0,0,0,0,0,0,0,0,0,0,0,0,0,0,0,20,0,0,0,0,0,0,0,0,0,0,0,0,0,0,0,0,0,0,14,0,0,0,60,0
126,0,3,0,0,0,0,0,0,0,0,0,0,0,0,0,0,0,0,0,0,0,15,0,0,0,0,0,0,0,0,0,0,0,0,0,0,0,0,0,0,12,0,0,0,70,0
45.8,72.79,17.14,4.55,0,0,1.3,0,0,4.22,0,0,0,0,0,0,0,0,0,0,0,0,0,0,0,0,0,0,0,0,0,0,0,0,0,0,0,0,0,0,0,0,0,0,0,0,0
49,51.24,0,9.11,0,0,0,24.07,0,0,0,0,0,0,0,0,0,0,0,14.82,0,0,0,0,0,0,0,0,0,0,0.08,0,0,0,0,0,0,0,0,0,0,0.68,0,0,0,0,0
75,49.88,0,7.13,4.39,0,0,23.43,0,0,0,0,0,0,0,0,0,0,0,14.43,0,0,0,0,0,0,0,0,0,0,0.08,0,0,0,0,0,0,0,0,0,0,0.66,0,0,0,0,0
82,48.57,0,5.26,8.55,0,0,22.83,0,0,0,0,0,0,0,0,0,0,0,14.06,0,0,0,0,0,0,0,0,0,0,0.08,0,0,0,0,0,0,0,0,0,0,0.65,0,0,0,0,0
110,47.36,0,3.48,12.5,0,0,22.25,0,0,0,0,0,0,0,0,0,0,0,13.7,0,0,0,0,0,0,0,0,0,0,0.08,0,0,0,0,0,0,0,0,0,0,0.63,0,0,0,0,0
85,46.19,0,1.79,16.25,0,0,21.71,0,0,0,0,0,0,0,0,0,0,0,13.37,0,0,0,0,0,0,0,0,0,0,0.07,0,0,0,0,0,0,0,0,0,0,0.62,0,0,0,0,0
160,0,0,0,0,0,0,0,30.75,0,0,0,0,0,0,0,0,0,0,0,0,0,0,30.8,0,0,0,0,0,0,0,0,0,0,0,0,0,0,0,0,0,30.75,0,7.7,0,0,0
150,0,0,0,0,0,0,0,25.88,0,0,0,0,0,0,0,0,0,0,0,0,0,0,38.59,0,0,0,0,0,0,0,0,0,0,0,0,0,0,0,0,0,25.88,0,9.65,0,0,0
145,0,0,0,0,0,0,0,33.33,0,0,0,0,0,0,0,0,0,0,0,0,0,0,22.22,0,0,0,0,0,0,0,0,0,0,0,0,0,0,0,0,0,33.34,0,11.11,0,0,0
117,0,0,0,0,0,0,0,28.57,0,0,0,0,0,0,0,0,0,0,0,0,0,0,28.57,0,0,0,0,0,0,0,0,0,0,0,0,0,0,0,0,0,28.57,0,14.29,0,0,0
155,0,0,0,0,0,0,0,38.89,0,0,0,0,0,0,0,0,0,0,0,0,0,0,11.11,0,0,0,0,0,0,0,0,0,0,0,0,0,0,0,0,0,38.89,0,11.11,0,0,0
127,0,0,0,0,0,0,0,34.62,0,0,0,0,0,0,0,0,0,0,0,0,0,0,15.38,0,0,0,0,0,0,0,0,0,0,0,0,0,0,0,0,0,34.62,0,15.38,0,0,0
110,0,0,0,0,0,0,0,30,0,0,0,0,0,0,0,0,0,0,0,0,0,0,20,0,0,0,0,0,0,0,0,0,0,0,0,0,0,0,0,0,30,0,20,0,0,0
104.5,69.63,0,2.55,0,0,0,22.27,0,2.55,0,0,0,0,0,0,0,0,0,0,0,0,0,0,0,0,0,0,0,0,0,0,0,0,3,0,0,0,0,0,0,0,0,0,0,0,0
102.7,68.19,0,2.5,0,0,0,21.81,0,2.5,0,0,0,0,0,0,0,0,0,0,0,0,0,0,0,0,0,0,0,0,0,0,0,0,5,0,0,0,0,0,0,0,0,0,0,0,0
97,68.19,0,2.5,0,0,0,21.81,0,2.5,0,0,0,0,0,0,0,0,0,0,0,0,0,0,0,0,0,0,0,0,0,0,0,0,0,0,0,5,0,0,0,0,0,0,0,0,0
56.3,51.9,0,21.2,21.2,0,0,0,0,0,0,0,0,0,0,0,0,0,0,0,0,0,0,0,0,0,0,0,0,0,0,0,0,0,0,0,0,5.7,0,0,0,0,0,0,0,0,0
46,51.6,0,21.1,21.1,0,0,0,0,0,0,0,0,0,0,0,0,0,0,0,0,0,0,0,0,0,0,0,0.5,0,0,0,0,0,0,0,0,5.7,0,0,0,0,0,0,0,0,0
48,51.4,0,21,21,0,0,0,0,0,0,0,0,0,0,0,0,0,0,0,0,0,0,0,0,0,0,0,1,0,0,0,0,0,0,0,0,5.6,0,0,0,0,0,0,0,0,0
55,50.6,0,20.7,20.7,0,0,0,0,0,0,0,0,0,0,0,0,0,0,0,0,0,0,0,0,0,0,0,2.4,0,0,0,0,0,0,0,0,5.6,0,0,0,0,0,0,0,0,0
46,70,0,21,0,0,0,0,0,0,0,0,0,0,0,0,0,0,0,0,0,0,0,0,0,0,0,0,0,0,0,9,0,0,0,0,0,0,0,0,0,0,0,0,0,0,0
56,60,0,30,0,0,0,0,0,0,0,0,0,0,0,0,0,0,0,0,0,0,0,0,0,0,0,0,0,0,0,10,0,0,0,0,0,0,0,0,0,0,0,0,0,0,0
54,60,0,28,0,0,0,0,0,0,0,0,0,0,0,0,0,0,0,0,0,0,0,0,0,0,0,0,0,0,0,12,0,0,0,0,0,0,0,0,0,0,0,0,0,0,0
54,70,0,15,0,0,0,0,0,0,0,0,0,0,0,0,0,0,0,0,0,0,0,0,0,0,0,0,0,0,0,15,0,0,0,0,0,0,0,0,0,0,0,0,0,0,0
57,50,0,35,0,0,0,0,0,0,0,0,0,0,0,0,0,0,0,0,0,0,0,0,0,0,0,0,0,0,0,15,0,0,0,0,0,0,0,0,0,0,0,0,0,0,0
63,60,0,24,0,0,0,0,0,0,0,0,0,0,0,0,0,0,0,0,0,0,0,0,0,0,0,0,0,0,0,16,0,0,0,0,0,0,0,0,0,0,0,0,0,0,0
61,45,0,38.5,0,0,0,0,0,0,0,0,0,0,0,0,0,0,0,0,0,0,0,0,0,0,0,0,0,0,0,16.5,0,0,0,0,0,0,0,0,0,0,0,0,0,0,0
67,70,0,12.5,0,0,0,0,0,0,0,0,0,0,0,0,0,0,0,0,0,0,0,0,0,0,0,0,0,0,0,17.5,0,0,0,0,0,0,0,0,0,0,0,0,0,0,0
65,60,0,20,0,0,0,0,0,0,0,0,0,0,0,0,0,0,0,0,0,0,0,0,0,0,0,0,0,0,0,20,0,0,0,0,0,0,0,0,0,0,0,0,0,0,0
75,50,0,25,0,0,0,0,0,0,0,0,0,0,0,0,0,0,0,0,0,0,0,0,0,0,0,0,0,0,0,25,0,0,0,0,0,0,0,0,0,0,0,0,0,0,0
38.7,40,7,11,0,19,0,0,0,0,0,0,0,0,0,0,0,0,0,23,0,0,0,0,0,0,0,0,0,0,0,0,0,0,0,0,0,0,0,0,0,0,0,0,0,0,0
40,63.2,0,15.5,15.7,5.6,0,0,0,0,0,0,0,0,0,0,0,0,0,0,0,0,0,0,0,0,0,0,0,0,0,0,0,0,0,0,0,0,0,0,0,0,0,0,0,0,0
29,63.55,1.8,12.59,17.86,1.12,0,0,0,0,0,0,0,0,0,0,0,0,0,3.08,0,0,0,0,0,0,0,0,0,0,0,0,0,0,0,0,0,0,0,0,0,0,0,0,0,0,0
53,64.5,0,8,10.5,7,2,0,0,0,0,0,0,0,0,0,0,0,0,0,8,0,0,0,0,0,0,0,0,0,0,0,0,0,0,0,0,0,0,0,0,0,0,0,0,0,0
52,66,0,7.5,9,6,5,0,0,0,0,0,0,0,0,0,0,0,0,0,5,0,0,0,0,0,0,0,0,0,0,0,0,0,0,0,0,1.5,0,0,0,0,0,0,0,0,0
55,66,0,7,7.5,7.5,4,0,0,0,0,0,0,0,0,0,0,0,0,0,7,0,0,0,0,0,0,0,0,0,0,0,0,0,1,0,0,0,0,0,0,0,0,0,0,0,0
56,65,0,7.5,11,4,2,0,1,0.3,0,0,0,0,0,0,0,0,0,0,8.7,0,0,0,0,0,0,0,0,0,0,0,0,0,0,0,0,0.5,0,0,0,0,0,0,0,0,0
59,63,0,8,12,8,2.5,0,1,0.3,0,0,0,0,0,0,0,0,0,0,5,0,0,0,0,0,0,0,0,0,0,0,0,0,0,0,0,0.2,0,0,0,0,0,0,0,0,0
61.5,77.25,5.58,1.19,2.86,4.65,0,0,8.31,0.13,0,0,0,0,0,0,0,0,0,0,0,0,0,0,0,0.03,0,0,0,0,0,0,0,0,0,0,0,0,0,0,0,0,0,0,0,0,0
89.9,65.84,4.66,0.83,7,8.04,0,0,11.53,1.97,0,0,0,0,0,0,0,0,0,0,0,0,0,0,0,0.08,0,0,0,0,0,0,0,0,0,0,0,0.05,0,0,0,0,0,0,0,0,0
49,77.01,6.79,0.36,4.21,4.98,0,0,4.99,1.41,0,0,0,0,0,0,0,0,0,0,0.18,0,0,0,0,0.02,0,0,0,0,0,0,0,0,0,0,0,0.05,0,0,0,0,0,0,0,0,0
67,66.03,0,1.9,0,0,0,27.57,0,1.8,0,0,0,0,0,0,0,0,0,0,0,0,0,0,0,0,0,0,0,0,0,0,0,0,0,0,0,1.4,0,0,0,1.3,0,0,0,0,0
66,65.4,0,2.5,0,0,0,27.6,0,1.8,0,0,0,0,0,0,0,0,0,0,0,0,0,0,0,0,0,0,0,0,0,0,0,0,0,0,0,1.4,0,0,0,1.3,0,0,0,0,0
66,65,0,4.7,0,0,0,27.6,0,0,0,0,0,0,0,0,0,0,0,0,0,0,0,0,0,0,0,0,0,0,0,0,0,0,0,0,0,1.4,0,0,0,1.3,0,0,0,0,0
65,65.3,0,3.9,0,0,0,28.1,0,0.5,0,0,0,0,0,0,0,0,0,0,0,0,0,0,0,0,0,0,0,0,0,0,0,0,0,0,0,0.9,0,0,0,1.3,0,0,0,0,0
66,64.3,0,2.7,0,0,0,27.6,0,2.2,0,0,0,0,0,0,0,0,0,0,0,0,0,0,0,0,0,0,0,0,0,0,0,0,0,0,0,1.7,0,0,0,1.5,0,0,0,0,0
74.1,64.07,0,8.78,8.72,0.91,0.5,0,14.03,1.02,0,0,0,0,0,0,0,0,0,0,1.97,0,0,0,0,0,0,0,0,0,0,0,0,0,0,0,0,0,0,0,0,0,0,0,0,0,0
74.9,64.99,0,7.8,8.76,0.45,0,0,15.07,0,0,0,0,0,0,0,0,0,0,0,2.93,0,0,0,0,0,0,0,0,0,0,0,0,0,0,0,0,0,0,0,0,0,0,0,0,0,0
75.7,65.11,0,7.6,9.22,0,0,0,15.15,0,0,0,0,0,0,0,0,0,0,0,2.92,0,0,0,0,0,0,0,0,0,0,0,0,0,0,0,0,0,0,0,0,0,0,0,0,0,0
74.2,64.88,0,8.26,7.71,0.35,0.68,0,13.48,1.51,0,0,0,0,0,0,0,0,0,0,3.13,0,0,0,0,0,0,0,0,0,0,0,0,0,0,0,0,0,0,0,0,0,0,0,0,0,0
74,64.26,0,7.58,8.79,0.45,0,0,15.02,0,0,0,0,0,0,0,0,0,0,0,3.42,0,0,0,0,0,0,0,0,0,0,0,0,0,0.48,0,0,0,0,0,0,0,0,0,0,0,0
77.6,64.36,0,7.55,9.15,0.45,0,0,13.04,2.03,0,0,0,0,0,0,0,0,0,0,2.46,0,0,0,0,0,0,0,0,0,0,0,0,0,0.96,0,0,0,0,0,0,0,0,0,0,0,0
32.9,68.55,10.82,9.95,3.81,5.07,0,1.5,0,0,0,0,0,0,0,0,0,0,0,0,0.17,0,0,0,0,0.04,0,0,0,0,0,0,0,0,0,0,0,0,0,0.09,0,0,0,0,0,0,0
33.9,68.55,10.82,9.45,4.31,5.07,0,1.44,0.06,0,0,0,0,0,0,0,0,0,0,0,0.17,0,0,0,0,0.04,0,0,0,0,0,0,0,0,0,0,0,0,0,0.09,0,0,0,0,0,0,0
37,65.25,10.82,10.95,2.8,6.58,0.29,1.5,0,0,0,0,0,0,0,0,0,0,0,0,1.68,0,0,0,0,0.04,0,0,0,0,0,0,0,0,0,0,0,0,0,0.09,0,0,0,0,0,0,0
38.3,64.35,10.82,10.95,2.8,6.58,0.29,1.5,0,0,0,0,0,0,0,0,0,0,0,0,1.68,0,0,0,0,0.04,0,0,0,0,0,0,0,0,0,0,0,0,0.9,0.09,0,0,0,0,0,0,0
39.8,65.75,10.82,10.95,1.8,5.58,0.29,1.5,0,0,0,0,0,0,0,0,0,0,0,0,1.68,0,0,0,0,0.04,0,0,0,0,0,0,0,0,1.5,0,0,0,0,0.09,0,0,0,0,0,0,0
62,21.96,20.01,0,17.95,0,0,0,0,0,0,0,0,0,0,0,0,0,0,40.08,0,0,0,0,0,0,0,0,0,0,0,0,0,0,0,0,0,0,0,0,0,0,0,0,0,0,0
63,18.02,19.97,8.02,16.99,0,0,0,0,0,0,0,0,0,0,0,0,0,0,37,0,0,0,0,0,0,0,0,0,0,0,0,0,0,0,0,0,0,0,0,0,0,0,0,0,0,0
62,20.97,19.98,5.99,24.92,0,0,0,0,0,0,0,0,0,0,0,0,0,0,28.14,0,0,0,0,0,0,0,0,0,0,0,0,0,0,0,0,0,0,0,0,0,0,0,0,0,0,0
66,17.05,20.07,3,23.1,0,0,0,0,0,0,0,0,0,0,0,0,0,0,36.78,0,0,0,0,0,0,0,0,0,0,0,0,0,0,0,0,0,0,0,0,0,0,0,0,0,0,0
67,17.07,19.99,3,23.13,0,0,0,0,0,0,0,0,0,0,0,0,0,0,36.73,0,0,0,0,0,0,0,0,0,0,0,0,0,0,0,0,0,0,0.08,0,0,0,0,0,0,0,0
63,17.07,18.26,5.3,20.36,0,0,0,0,0,0,0,0,0,0,0,0,0,0,38.89,0,0,0,0,0,0,0,0,0,0,0,0,0,0,0,0,0,0,0.12,0,0,0,0,0,0,0,0
61,17.04,22.52,5.33,16.07,0,0,0,0,0,0,0,0,0,0,0,0,0,0,38.96,0,0,0,0,0,0,0,0,0,0,0,0,0,0,0,0,0,0,0.08,0,0,0,0,0,0,0,0
70,16.4,21.03,2.38,25.26,0,0,0,0,0,0,0,0,0,0,0,0,0,0,34.85,0,0,0,0,0,0,0,0,0,0,0,0,0,0,0,0,0,0,0.08,0,0,0,0,0,0,0,0
4,70.75,0,14.12,0.85,0,0,9.18,0.55,0,0,0,0,0,0,0,0,0,0,0,0,0,0,0,0,0,0,0,0,0,0.02,0,0,0,1.72,0,0,1.22,0,0,0,0.58,0,0,1.01,0,0
8,69.84,0,14.27,0.9,0,0,8.96,0.58,0,0,0,0,0,0,0,0,0,0,0,0,0,0,0,0,0,0,0,0,0,0.01,0,0,0,1.63,0,0,1.23,0,0,0,0.61,0,0,1.97,0,0
10,69.71,0,14.32,0.85,0,0,9.13,0.55,0,0,0,0,0,0,0,0,0,0,0,0,0,0,0,0,0,0,0,0,0,0.02,0,0,0,1.62,0,0,1.22,0,0,0,0.58,0,0,0,0,2
4,70.83,0,14.37,0.83,0,0,8.96,0.54,0,0,0,0,0,0,0,0,0,0,0,0,0,0,0,0,0,0,0,0,0,0.02,0,0,0,1.68,0,0,1.19,0,0,0,0.57,0,1.01,0,0,0
9,69.62,0,14.28,0.85,0,0,9.21,0.55,0,0,0,0,0,0,0,0,0,0,0,0,0,0,0,0,0,0,0,0,0,0.02,0,0,0,1.72,0,0,1.23,0,0,0,0.58,0,1.94,0,0,0
3,70.46,0,14.4,0.84,0,0,9.06,0.55,0,0,0,0,0,0,0,0,0,0,0,0,0,0,0,0,0,0,0,0,0,0,1,0,0,1.69,0,0,1.21,0,0.22,0,0.57,0,0,0,0,0
61,49.17,0,18.07,6.09,0,0.7,0,0,0,0,0,0,0,0,0,0,0,0,17.92,2,0,0,0,0,0,0,0,0,0,0.03,0,0,0,5,0,0,0,0,0,0,0,0,0,1.02,0,0
62,48.12,0,18.15,6.07,0,0.7,0,0,0,0,0,0,0,0,0,0,0,0,17.85,1.99,0,0,0,0,0,0,0,0,0,0.03,0,0,0,4.98,0,0,0,0,0,0,0,0,0,0,0,2.11
57,59.57,0,13.2,9.95,0,0.89,0,0,0,0,0,0,0,0,0,0,0,0,9.85,0.62,0,0,0,0,0,0,0,0,0,0.02,0,0,0,4.93,0,0,0,0,0,0,0,0,0,0.97,0,0
64,0,46.65,10.19,18.8,0,0,0,0,0,0,0,0,0,0,0,0,0,0,21.28,0,0,0,0,0,0,0,0,0,0,0.02,0,0,0,1.81,0,0,0,0,0,0,0,0,0,0,0,1.25
99.9,62.85,1.89,8.39,3.27,2.35,0,0.22,15.4,3.49,0,0,0,0,0,0,0,0,0,0,0,0,0,0,0,0,0,0,0,0,0,0,0,0,0,0,0,2.14,0,0,0,0,0,0,0,0,0
99.9,65.97,0,13.17,3.73,0,0,0,16.91,0,0,0,0,0,0,0,0,0,0,0,0,0,0,0,0,0,0,0,0,0,0,0,0,0,0,0,0,0,0,0.22,0,0,0,0,0,0,0
99.9,69.8,2.1,8.85,4.73,0,0,0.21,13.74,0.4,0,0,0,0,0,0,0,0,0,0,0,0,0,0,0,0,0,0,0,0,0,0,0,0,0,0,0,0,0,0.17,0,0,0,0,0,0,0
99.9,64.83,4.66,13.9,2.47,0,0,0,14,0,0,0,0,0,0,0,0,0,0,0,0,0,0,0,0,0,0,0,0,0,0,0,0,0,0,0,0,0.05,0,0.09,0,0,0,0,0,0,0
99.9,67.38,3.39,12.68,2.44,0,0,0,13.97,0,0,0,0,0,0,0,0,0,0,0,0,0,0,0,0,0,0,0,0,0,0,0,0,0,0,0,0,0.05,0,0.09,0,0,0,0,0,0,0
99.9,67.75,1.87,8.25,0,2.33,0,0.22,16.84,1.38,0,0,0,0,0,0,0,0,0,0,0,0,0,0,0,0,0,0,0,0,0,0,0,0,0,0,0,1.32,0,0.04,0,0,0,0,0,0,0
120,70,0,7.4,0,4.5,0,2.3,0,15.8,0,0,0,0,0,0,0,0,0,0,0,0,0,0,0,0,0,0,0,0,0,0,0,0,0,0,0,0,0,0,0,0,0,0,0,0,0
114,71.3,0,7.1,0,4.3,0,2.2,0,15.1,0,0,0,0,0,0,0,0,0,0,0,0,0,0,0,0,0,0,0,0,0,0,0,0,0,0,0,0,0,0,0,0,0,0,0,0,0
107,72.5,0,6.8,0,4.1,0,2.1,0,14.5,0,0,0,0,0,0,0,0,0,0,0,0,0,0,0,0,0,0,0,0,0,0,0,0,0,0,0,0,0,0,0,0,0,0,0,0,0
99,73.6,0,6.5,0,4,0,2,0,13.9,0,0,0,0,0,0,0,0,0,0,0,0,0,0,0,0,0,0,0,0,0,0,0,0,0,0,0,0,0,0,0,0,0,0,0,0,0
95,74.6,0,6.3,0,3.8,0,1.9,0,13.4,0,0,0,0,0,0,0,0,0,0,0,0,0,0,0,0,0,0,0,0,0,0,0,0,0,0,0,0,0,0,0,0,0,0,0,0,0
34,83.1,11.58,1.52,0,0,0,0,3.4,0.4,0,0,0,0,0,0,0,0,0,0,0,0,0,0,0,0,0,0,0,0,0,0,0,0,0,0,0,0,0,0,0,0,0,0,0,0,0
35,82.99,11.46,1.33,0,0,0,0,4.09,0.13,0,0,0,0,0,0,0,0,0,0,0,0,0,0,0,0,0,0,0,0,0,0,0,0,0,0,0,0,0,0,0,0,0,0,0,0,0
47,63.59,16.46,7.49,0,0,12.46,0,0,0,0,0,0,0,0,0,0,0,0,0,0,0,0,0,0,0,0,0,0,0,0,0,0,0,0,0,0,0,0,0,0,0,0,0,0,0,0
38,69,7.07,11.72,1.39,5.02,4.58,0,0,0,0,0,0,0,0,0,0,0,0,0,1.22,0,0,0,0,0,0,0,0,0,0,0,0,0,0,0,0,0,0,0,0,0,0,0,0,0,0
80,70.5,0,10.79,3.8,0.5,0,0,12.3,2.1,0,0,0,0,0,0,0,0,0,0,0,0,0,0,0,0,0,0,0,0,0,0,0,0,0.01,0,0,0,0,0,0,0,0,0,0,0,0
79,70.5,0.63,10.16,3.8,0.5,0,0,12.3,2.1,0,0,0,0,0,0,0,0,0,0,0,0,0,0,0,0,0,0,0,0,0,0,0,0,0.01,0,0,0,0,0,0,0,0,0,0,0,0
75,73.8,0,8.5,3.8,0.5,0,0,11,2.1,0,0,0,0,0,0,0,0,0,0,0,0,0,0,0,0,0,0,0,0,0,0,0,0,0.3,0,0,0,0,0,0,0,0,0,0,0,0
73,76.2,0,8.5,2.8,0.5,0,0,10.6,1.1,0,0,0,0,0,0,0,0,0,0,0,0,0,0,0,0,0,0,0,0,0,0,0,0,0.3,0,0,0,0,0,0,0,0,0,0,0,0
86,72.2,0,8.5,2.8,0.5,0,0,14.6,1.1,0,0,0,0,0,0,0,0,0,0,0,0,0,0,0,0,0,0,0,0,0,0,0,0,0.3,0,0,0,0,0,0,0,0,0,0,0,0
80,72,0,11,2.8,0.5,0,0,12.3,1.1,0,0,0,0,0,0,0,0,0,0,0,0,0,0,0,0,0,0,0,0,0,0,0,0,0.3,0,0,0,0,0,0,0,0,0,0,0,0
80,70.5,0.5,10,3.3,1,0,0,12.3,2.1,0,0,0,0,0,0,0,0,0,0,0,0,0,0,0,0,0,0,0,0,0,0,0,0,0.3,0,0,0,0,0,0,0,0,0,0,0,0
78,70.5,0.5,8.4,3.8,0.5,0,0,11.8,4.3,0,0,0,0,0,0,0,0,0,0,0,0,0,0,0,0,0,0,0,0,0,0,0,0,0.2,0,0,0,0,0,0,0,0,0,0,0,0
80,69.88,0,10.41,3.77,0.5,0,0,12.49,2.08,0,0,0,0,0,0,0,0,0,0,0,0,0,0,0,0.07,0,0,0,0,0.27,0,0,0,0,0,0,0,0,0.53,0,0,0,0,0,0,0
80,69.66,0,10.37,3.75,0.49,0,0,12.45,2.07,0,0,0,0,0,0,0,0,0,0,0,0,0,0,0,0.02,0,1.19,0,0,0,0,0,0,0,0,0,0,0,0,0,0,0,0,0,0,0
40.9,67.99,8.39,9.29,0.1,4.29,0.1,0,0,0,0,0,0,0,0,0,0,0,0,0,9.68,0,0,0,0,0,0,0,0,0,0,0,0,0,0,0,0,0,0,0.16,0,0,0,0,0,0,0
46.6,66.54,6.4,8.61,1.97,0.8,4,0,0,0,0,0,0,0,0,0,0,0,0,0,11.51,0,0,0,0,0,0,0,0,0,0,0,0,0,0,0,0,0,0,0.17,0,0,0,0,0,0,0
45.9,63.9,9,9,3.5,5.5,7,0,0,0,0,0,0,0,0,0,0,0,0,0,2,0,0,0,0,0,0,0,0,0,0,0,0,0,0,0,0,0,0,0.1,0,0,0,0,0,0,0
46.6,66.53,6.4,8.6,2,0.8,4,0,0,0,0,0,0,0,0,0,0,0,0,0,11.5,0,0,0,0,0,0,0,0,0,0,0,0,0,0,0,0,0,0,0.17,0,0,0,0,0,0,0
42,64.77,10.29,9.59,0.1,6.5,0.1,0,0,0,0,0,0,0,0,0,0,0,0,0,8.49,0,0,0,0,0,0,0,0,0,0,0,0,0,0,0,0,0,0,0.16,0,0,0,0,0,0,0
133,14,18,0,54,0,8,0,0,0,0,0,0,0,0,0,0,0,0,0,0,0,0,0,0,0,0,0,0,0,0,0,0,0,0,0,0,0,0,1,0,5,0,0,0,0,0
125,13,19,7,57,0,2,0,0,0,0,0,0,0,0,0,0,0,0,0,0,0,0,0,0,0,0,0,0,0,0,0,0,0,0,0,0,0,0,1,0,1,0,0,0,0,0
108,40,18,1,18,2,8,0,0,0,0,0,0,0,0,0,0,0,0,10,2,0,0,0,0,0,0,0,0,0,0,0,0,0,0,0,0,1,0,0,0,0,0,0,0,0,0
134,50,20,0,11,0,8,0,0,0,0,0,0,0,0,0,0,0,0,11,0,0,0,0,0,0,0,0,0,0,0,0,0,0,0,0,0,0,0,0,0,0,0,0,0,0,0
105,60,25,3,5,1,2,0,0,0,0,0,0,0,0,0,0,0,0,1,2,0,0,0,0,0,0,0,0,0,0,0,0,0,0,0,0,1,0,0,0,0,0,0,0,0,0
110,25,25,4,10,8,5,0,0,0,0,0,0,0,0,0,0,0,0,13,7,0,0,0,0,0,0,0,0,0,0,0,0,0,0,0,0,3,0,0,0,0,0,0,0,0,0
102.7,64.56,0,7.9,8.2,0,0,0,18.24,1.06,0,0,0,0,0,0,0,0,0,0,0,0,0,0,0,0,0,0,0,0,0,0,0,0,0,0,0,0,0,0.04,0,0,0,0,0,0,0
103.6,64.24,0,8.53,8.19,0,0,0,15.77,3.23,0,0,0,0,0,0,0,0,0,0,0,0,0,0,0,0,0,0,0,0,0,0,0,0,0,0,0,0,0,0.04,0,0,0,0,0,0,0
114,65.77,0,6.93,3.38,0,0,0,18.5,4.33,0,0,0,0,0,0,0,0,0,0,0,0,0,0,0,0,0,0,0,0,0,0,0,0,0,0,0,1.05,0,0.04,0,0,0,0,0,0,0
105,64.92,0,8.17,8.27,0,0,0,13.23,5.37,0,0,0,0,0,0,0,0,0,0,0,0,0,0,0,0,0,0,0,0,0,0,0,0,0,0,0,0,0,0.04,0,0,0,0,0,0,0
100,64.77,0,8.68,8.16,0,0,0.08,15.72,2.55,0,0,0,0,0,0,0,0,0,0,0,0,0,0,0,0,0,0,0,0,0,0,0,0,0,0,0,0,0,0.04,0,0,0,0,0,0,0
94,64.19,0,8.64,8.12,0,0,0.84,15.63,2.54,0,0,0,0,0,0,0,0,0,0,0,0,0,0,0,0,0,0,0,0,0,0,0,0,0,0,0,0,0,0.04,0,0,0,0,0,0,0
34.2,71.7,6,11.1,0,11.1,0,0,0,0,0,0,0,0,0,0,0,0,0,0,0,0,0,0,0,0,0,0,0,0,0,0,0,0,0,0,0,0,0,0.1,0,0,0,0,0,0,0
34,71.54,5.99,11.09,0,11.09,0,0,0,0.17,0,0,0,0,0,0,0,0,0,0,0,0,0,0,0,0.02,0,0,0,0,0,0,0,0,0,0,0,0,0,0.1,0,0,0,0,0,0,0
36.3,69.4,8.7,10.8,0,9.8,0,0,0,0.4,0,0,0,0,0,0,0,0,0,0,0.8,0,0,0,0,0,0,0,0,0,0,0,0,0,0,0,0,0,0,0.1,0,0,0,0,0,0,0
36,67.5,7.5,12.98,0,11.7,0,0,0,0.2,0,0,0,0,0,0,0,0,0,0,0,0,0,0,0,0.02,0,0,0,0,0,0,0,0,0,0,0,0,0,0.1,0,0,0,0,0,0,0
33,67.67,7.81,12.71,0,6.51,0,0,0,0.17,0,0,0,0,0,0,0,0,0,0,5.01,0,0,0,0,0.02,0,0,0,0,0,0,0,0,0,0,0,0,0,0.1,0,0,0,0,0,0,0
94,60.3,11.08,2.42,1.53,1.1,0,9.3,5.97,3.93,0,0,0,0,0,0,0,0,0,3.56,0.6,0,0,0,0,0,0,0,0,0,0.06,0,0,0,0,0,0,0.15,0,0,0,0,0,0,0,0,0
89,49.8,4.95,4.06,8.55,0,7.19,10.38,0.56,0,0,0,0,0,0,0,0,0,0,7.62,6.65,0,0,0,0,0,0,0,0,0,0.07,0,0,0,0,0,0,0.17,0,0,0,0,0,0,0,0,0
94,62.91,0.96,0.65,4.96,0,5,7.81,2.69,4.25,0,0,0,0,0,0,0,0,0,6.55,3.22,0,0,0,0,0,0,0,0,0,0.02,0,0,0,0.17,0,0,0.81,0,0,0,0,0,0,0,0,0
92,51.44,12.07,0,0,4.43,4.38,7.65,6.61,0,0,0,0,0,0,0,0,0,0,8.26,4.54,0,0,0,0,0,0,0,0,0,0.07,0,0,0,0,0,0,0.55,0,0,0,0,0,0,0,0,0
95,49.07,15.06,0.96,0,1.52,1.54,8.99,8.88,2.09,0,0,0,0,0,0,0,0,0,3.54,1.52,0,0,0,0,0,0,0,0,0,0.07,0,0,0,4.1,0,0,2.66,0,0,0,0,0,0,0,0,0
93,46.32,19.43,0.95,0,0.11,0.42,9.7,5.72,4.45,0,0,0,0,0,0,0,0,0,6.33,0.31,0,0,0,0,0,0,0,0,0,0,0,0,0,5.65,0,0,0.52,0,0.09,0,0,0,0,0,0,0
91,40.18,29.29,0.32,0,1.17,0,7.7,3.18,7.68,0,0,0,0,0,0,0,0,0,8.08,0,0,0,0,0,0,0,0,0,0,0.07,0,0,0,2.06,0,0,0.27,0,0,0,0,0,0,0,0,0
66,70.77,9.87,2.82,0,3.34,0,1.04,11.08,0,0,0,0,0,0,0,0,0,0,0.77,0,0,0,0,0,0,0,0,0,0,0.06,0,0,0,0,0,0,0.25,0,0,0,0,0,0,0,0,0
90,56.03,13.45,0.32,0,1.17,0,5.26,5.81,5.84,0,0,0,0,0,0,0,0,0,9.98,0,0,0,0,0,0,0,0,0,0,0,0,0,0,0,0,0,2.02,0.08,0.04,0,0,0,0,0,0,0
79,57.07,0,1.29,0,9.56,16,0,0,0,0,0,0,0,0,0,0,0,0,0,4.33,0,0,0,0,0,0,0,0,0,0,1.05,0,0,7.49,0,0,0,0,0,0,0,0,3.21,0,0,0
36,68.77,5.73,12.38,2.47,8.41,0.87,0,0,0,0,0,0,0,0,0,0,0,0,0,1.28,0,0,0,0,0,0,0,0,0,0,0,0,0,0,0,0,0,0,0.09,0,0,0,0,0,0,0
35,69.43,5.73,12.4,1.65,8.3,0.43,0,0,0,0,0,0,0,0,0,0,0,0,0,1.93,0,0,0,0,0,0,0,0,0,0,0,0,0,0,0,0,0,0,0.13,0,0,0,0,0,0,0
36,70.13,5.75,12.1,0,9.51,0.43,0,0,0,0,0,0,0,0,0,0,0,0,0,1.99,0,0,0,0,0,0,0,0,0,0,0,0,0,0,0,0,0,0,0.09,0,0,0,0,0,0,0
90.4,44.81,9.1,2.8,0,0,1.03,0,10.86,0,0,0,4.64,0,0,0,0,0,0,21.41,0,0,0,0,0,0,0,0,0,0,0,0,0,0,5.35,0,0,0,0,0,0,0,0,0,0,0,0
79.7,70.11,0,3.13,0,18.62,0,0.06,8.08,0,0,0,0,0,0,0,0,0,0,0,0,0,0,0,0,0,0,0,0,0,0,0,0,0,0,0,0,0,0,0,0,0,0,0,0,0,0
86.1,65.35,0,5.42,0,19.84,0,0.14,9.25,0,0,0,0,0,0,0,0,0,0,0,0,0,0,0,0,0,0,0,0,0,0,0,0,0,0,0,0,0,0,0,0,0,0,0,0,0,0
5,94.78,5.22,0,0,0,0,0,0,0,0,0,0,0,0,0,0,0,0,0,0,0,0,0,0,0,0,0,0,0,0,0,0,0,0,0,0,0,0,0,0,0,0,0,0,0,0
6,96.53,3.47,0,0,0,0,0,0,0,0,0,0,0,0,0,0,0,0,0,0,0,0,0,0,0,0,0,0,0,0,0,0,0,0,0,0,0,0,0,0,0,0,0,0,0,0
6.3,93.9,6.1,0,0,0,0,0,0,0,0,0,0,0,0,0,0,0,0,0,0,0,0,0,0,0,0,0,0,0,0,0,0,0,0,0,0,0,0,0,0,0,0,0,0,0,0
6.4,95.65,4.35,0,0,0,0,0,0,0,0,0,0,0,0,0,0,0,0,0,0,0,0,0,0,0,0,0,0,0,0,0,0,0,0,0,0,0,0,0,0,0,0,0,0,0,0
8.4,94.11,4.39,1.5,0,0,0,0,0,0,0,0,0,0,0,0,0,0,0,0,0,0,0,0,0,0,0,0,0,0,0,0,0,0,0,0,0,0,0,0,0,0,0,0,0,0,0
86.7,59.45,2,16.01,0,7.59,0,0,10.9,3.95,0,0,0,0,0,0,0,0,0,0,0,0,0,0,0,0,0,0,0,0,0,0,0,0,0,0,0,0,0,0.1,0,0,0,0,0,0,0
83.8,67.87,0,10.83,3.61,1.9,0,0,14.79,0,0,0,0,0,0,0,0,0,0,0,0.9,0,0,0,0,0,0,0,0,0,0,0,0,0,0,0,0,0,0,0.1,0,0,0,0,0,0,0
77.8,69.9,0,11.98,0,4.01,0,0,14.01,0,0,0,0,0,0,0,0,0,0,0,0,0,0,0,0,0,0,0,0,0,0,0,0,0,0,0,0,0,0,0.1,0,0,0,0,0,0,0
71.5,72.94,0,8.08,5.92,0,0,0,12.96,0,0,0,0,0,0,0,0,0,0,0,0,0,0,0,0,0,0,0,0,0,0,0,0,0,0,0,0,0,0,0.1,0,0,0,0,0,0,0
81.3,65.71,0,13.58,0.69,4.86,0,0,14.88,0,0,0,0,0,0,0,0,0,0,0,0.18,0,0,0,0,0,0,0,0,0,0,0,0,0,0,0,0,0,0,0.1,0,0,0,0,0,0,0
84.9,66.66,0,11.3,3.65,3.15,0,0,10.79,2.79,0,0,0,0,0,0,0,0,0,0,1.56,0,0,0,0,0,0,0,0,0,0,0,0,0,0,0,0,0,0,0.1,0,0,0,0,0,0,0
63,13.4,46.22,0,0,0,0,0,0,0,0,0,0,0,0,0,0,0,0,0.98,0,0,0,0,0,0,0,0,0,0,0.03,17.99,0,9.16,0,0,0,8.6,0,0,0,0,0,2.13,1.49,0,0
89,42.15,13.11,1.43,7.04,0,33.25,0,0,0,0,0,0,0,0,0,0,0,0,0,0,0,0,0,0,0,0,0,3.02,0,0,0,0,0,0,0,0,0,0,0,0,0,0,0,0,0,0
88,42.51,13,1.5,3.99,0,33,0,0,0,0,0,0,0,0,0,0,0,0,0,0,0,0,0,0,0,0,0,6,0,0,0,0,0,0,0,0,0,0,0,0,0,0,0,0,0,0
35.9,71.93,4.62,11.06,1.51,4.91,0.06,0,0,0,0,0,0,0,0,0,0,0,0,0,5.82,0,0,0,0,0.01,0,0,0,0,0,0,0,0,0,0,0,0.01,0,0.07,0,0,0,0,0,0,0
34.5,71.2,1.97,12.38,4.35,6.09,0.03,0,0,0,0,0,0,0,0,0,0,0,0,0,3.85,0,0,0,0,0.01,0,0,0,0,0,0,0,0,0,0,0,0.02,0,0.1,0,0,0,0,0,0,0
34.5,68.11,4.5,12.72,4.38,6.44,0.02,0,0,0,0,0,0,0,0,0,0,0,0,0,3.7,0,0,0,0,0.01,0,0,0,0,0,0,0,0,0,0,0,0.03,0,0.09,0,0,0,0,0,0,0
36.7,72.2,0.95,12.49,4.5,5.58,1.01,0,0,0,0,0,0,0,0,0,0,0,0,0,3.16,0,0,0,0,0.01,0,0,0,0,0,0,0,0,0,0,0,0.01,0,0.09,0,0,0,0,0,0,0
36.7,72.16,0,11.86,5.53,5.4,3.31,0,0,0,0,0,0,0,0,0,0,0,0,0,1.59,0,0,0,0,0.02,0,0,0,0,0,0,0,0,0,0,0,0.02,0,0.11,0,0,0,0,0,0,0
78.8,66.32,3.64,12.76,2.84,0.48,0,0,12.89,0.95,0,0,0,0,0,0,0,0,0,0,0,0,0,0,0,0.01,0,0,0,0,0,0,0,0,0,0,0,0.02,0,0.09,0,0,0,0,0,0,0
78.8,67.29,3.44,12.03,2.77,0.49,0,0,12.93,0.94,0,0,0,0,0,0,0,0,0,0,0,0,0,0,0,0.01,0,0,0,0,0,0,0,0,0,0,0,0.01,0,0.09,0,0,0,0,0,0,0
76.1,66.33,3.54,12.73,1.79,0.04,0,0,14.12,0.01,0,0,0,0,0,0,0,0,0,1.33,0,0,0,0,0,0.01,0,0,0,0,0,0,0,0,0,0,0,0.01,0,0.09,0,0,0,0,0,0,0
76.4,67,3.98,12.69,2.21,0.03,0,0,13.91,0.01,0,0,0,0,0,0,0,0,0,0.06,0,0,0,0,0,0.01,0,0,0,0,0,0,0,0,0,0,0,0.01,0,0.09,0,0,0,0,0,0,0
75.9,67.25,4.1,12.67,1.83,0.06,0,0,13.97,0.01,0,0,0,0,0,0,0,0,0,0,0,0,0,0,0,0.01,0,0,0,0,0,0,0,0,0,0,0,0.01,0,0.09,0,0,0,0,0,0,0
125,0,0,0,0,0.5,0,0,16.15,9.66,0,0,0,0,0,0,0,0,0,31.17,0.5,0,0,0,0,0,0,0,0,0,0,0,0,0,2.45,0,0,0,0,0,0,27.73,0,11.84,0,0,0
124,0,2.31,0,0,5,0,0,16.92,8.87,0,0,0,0,0,0,0,0,0,25.26,5,0,0,0,0,0,0,0,0,0,0,0,0,0,6.41,0,0,0,0,0,0,21.02,0,9.21,0,0,0
122,0,5.19,0,0,1.5,0,0,14.76,8.43,0,0,0,0,0,0,0,0,0,30.51,1.5,0,0,0,0,0,0,0,0,0,0,0,0,0,4.97,0,0,0,0,0,0,23.77,0,9.37,0,0,0
126,0,1.91,0,0,2.5,0,0,15,7.63,0,0,0,0,0,0,0,0,0,26.17,2.5,0,0,0,0,0,0,0,0,0,0,0,0,0,11.5,0,0,0,0,0,0,27.19,0,5.6,0,0,0
112,0,0.81,0,0,4.1,0,8.8,13.25,0.64,0,0,0,0,0,0,0,0,0,25.64,2.82,0,0,0,0,0,0,0,0,0,0,0,0,0,4.03,0,0,0,0,0.01,0,28.4,0,10.67,0.83,0,0
128,0,0,0,0,0,0,15,13.77,0,0,0,0,0,0,0,0,0,0,28.87,0,0,0,0,0,0,0,0,0,0,0,0,0,0,0,0,0,0,0,0,0,28.83,0,13.53,0,0,0
123,0,0.71,0,0,0,0,0,16.95,8.54,0,0,0,0,0,0,0,0,0,30.94,0,0,0,0,0,0,0,0,0,0,0,0,0,0,0,0,0,0,0,0,0,28.25,0,14.61,0,0,0
123,0,3.14,0,0,1.5,0,0,16.02,9,0,0,0,0,0,0,0,0,0,29.9,1.5,0,0,0,0,0,0,0,0,0,0,0,0,0,0,0,0,0,0,0,0,24.86,0,14.08,0,0,0
117,0,4.5,0,0,1,0,0,14.55,9.17,0,0,0,0,0,0,0,0,0,29.08,1.83,0,0,0,0,0,0,0,0,0,0,0,0,0,0,0,0,0,0,0,0,25.2,0,14.67,0,0,0
120,0,0.83,0.47,0,3.8,0,0,16.6,7.93,0,0,0,0,0,0,0,0,0,24.07,6.2,0,0,0,0,0,0,0,0,0,0,0,0,0,0,0,0,0,0,0,0,25.1,0,15,0,0,0
98,0,0,0,0,0,0,7.68,11.18,0.8,0,0,0,0,0,0,0,0,0,37.24,0,0,0,0,0,0,0,0,0,0,0,0,0,0,5.1,0,0,0,0,0,0,28,0,10,0,0,0
8.5,72.08,0,13.28,0.57,0.46,0.64,8.28,0,0,0,0,0,0,0,0,0,0,0,1.2,0,0,0,0,0.01,0.11,0,0,0,0,0,0,0,0,2.45,0,0,0.74,0,0.15,0,0,0.03,0,0,0,0
7.2,72.69,0,13.2,0.56,0.46,0.21,8.23,0,0,0,0,0,0,0,0,0,0,0,1.19,0,0,0,0,0.01,0.11,0,0,0,0,0,0,0,0,2.43,0,0,0.73,0,0.15,0,0,0.03,0,0,0,0
37.9,68.7,2.89,12.2,5.16,5.83,3.76,0,0,0,0,0,0,0,0,0,0,0,0,0,1.46,0,0,0,0,0,0,0,0,0,0,0,0,0,0,0,0,0,0,0,0,0,0,0,0,0,0
37,68.61,2.23,12.67,5.25,5.59,3.59,0,0,0,0,0,0,0,0,0,0,0,0,0,1.5,0,0,0,0,0,0,0,0,0,0.48,0,0,0,0,0,0,0,0,0.08,0,0,0,0,0,0,0
37.2,69.38,1.99,12.44,5.21,5.21,3.72,0,0,0,0,0,0,0,0,0,0,0,0,0,1.48,0,0,0,0,0,0,0,0,0,0.48,0,0,0,0,0,0,0.02,0,0.07,0,0,0,0,0,0,0
37.2,69.72,1.93,12.5,4.89,5.22,3.71,0,0,0,0,0,0,0,0,0,0,0,0,0,1.46,0,0,0,0,0,0,0,0,0,0.49,0,0,0,0,0,0,0.01,0,0.07,0,0,0,0,0,0,0
33.2,70.82,4.9,12.27,2.12,4.98,0.05,0,0,0,0,0,0,0,0,0,0,0,0,0,4.78,0,0,0,0,0.01,0,0,0,0,0,0,0,0,0,0,0,0,0,0.07,0,0,0,0,0,0,0
33.2,72.03,1.87,12.31,3.94,5.34,0.04,0,0,0,0,0,0,0,0,0,0,0,0,0,4.34,0,0,0,0,0.02,0,0,0,0,0,0,0,0,0,0,0,0.02,0,0.09,0,0,0,0,0,0,0
33.9,71.66,3.34,11.34,2.96,8.43,0.02,0,0,0,0,0,0,0,0,0,0,0,0,0,2.11,0,0,0,0,0.02,0,0,0,0,0,0,0,0,0,0,0,0,0,0.12,0,0,0,0,0,0,0
34.9,71.23,2.54,12.41,3.62,5.23,3.43,0,0,0,0,0,0,0,0,0,0,0,0,0,1.42,0,0,0,0,0.01,0,0,0,0,0,0,0,0,0,0,0,0.01,0,0.1,0,0,0,0,0,0,0
34.8,67.3,6.34,12.12,3.62,6.83,0.03,0,0,0,0,0,0,0,0,0,0,0,0,0,3.66,0,0,0,0,0.01,0,0,0,0,0,0,0,0,0,0,0,0,0,0.09,0,0,0,0,0,0,0
35.1,67.32,5.19,12.52,5.22,6.14,0.03,0,0,0,0,0,0,0,0,0,0,0,0,0,3.46,0,0,0,0,0.02,0,0,0,0,0,0,0,0,0,0,0,0.01,0,0.09,0,0,0,0,0,0,0
