Repository: you0514w/youyou

File: Expansion Coeff.csv (part 68 of 83)
Expansion Coeff (Typical) ( 10-7/K ),SiO2,B2O3,Al2O3,MgO,CaO,BaO,Li2O,Na2O,K2O,Rb2O,Ag2O,Cs2O,Tl2O,MnO,FeO,CoO,NiO,CuO,ZnO,SrO,CdO,PbO,SnO,Cr2O3,Fe2O3,Ga2O3,As2O3,Y2O3,In2O3,Sb2O3,La2O3,Nd2O3,Gd2O3,TiO2,MnO2,GeO2,ZrO2,CeO2,SnO2,TeO2,P2O5,V2O5,Nb2O5,Ta2O5,MoO3,WO3
34.5,68.49,6.15,11.65,2.24,7.16,0.03,0,0,0,0,0,0,0,0,0,0,0,0,0,4.18,0,0,0,0,0.01,0,0,0,0,0,0,0,0,0,0,0,0,0,0.09,0,0,0,0,0,0,0
68,56.61,0,15.11,18.03,0,0,0,0,0,0,0,0,0,0,0,0,0,0,0,0,0,0,0,0,0,0,0,10.25,0,0,0,0,0,0,0,0,0,0,0,0,0,0,0,0,0,0
96,63.04,31.57,5.39,0,0,0,0,0,0,0,0,0,0,0,0,0,0,0,0,0,0,0,0,0,0,0,0,0,0,0,0,0,0,0,0,0,0,0,0,0,0,0,0,0,0,0
111.5,62.3,31.2,6.5,0,0,0,0,0,0,0,0,0,0,0,0,0,0,0,0,0,0,0,0,0,0,0,0,0,0,0,0,0,0,0,0,0,0,0,0,0,0,0,0,0,0,0
114,61.5,30.8,7.7,0,0,0,0,0,0,0,0,0,0,0,0,0,0,0,0,0,0,0,0,0,0,0,0,0,0,0,0,0,0,0,0,0,0,0,0,0,0,0,0,0,0,0
89,64,32,0,0,0,0,0,0,0,0,0,0,0,0,0,0,0,0,0,0,0,0,0,0,0,0,0,0,0,0,0,0,0,0,0,0,4,0,0,0,0,0,0,0,0,0
98,64,32,0,0,0,0,0,0,0,0,0,0,0,0,0,0,0,0,0,0,0,0,0,0,0,0,0,0,0,0,0,0,0,4,0,0,0,0,0,0,0,0,0,0,0,0
108,64,32,0,0,0,0,0,0,0,0,0,0,0,0,0,0,0,0,0,0,0,0,0,0,0,0,0,0,0,0,0,0,0,2,0,0,2,0,0,0,0,0,0,0,0,0
81.9,60,6,15.5,4,0,0,0,11.1,3.3,0,0,0,0,0,0,0,0,0,0,0,0,0,0,0,0,0,0,0,0,0,0,0,0,0,0,0,0.1,0,0,0,0,0,0,0,0,0
85.8,59.4,6,15,2,0,0,0,11.2,4.4,0,0,0,0,0,0,0,0,0,0,0,0,0,0,0,0,0,0,0,0,0,0,0,0,0,0,0,2,0,0,0,0,0,0,0,0,0
84.7,60.23,5.99,14.99,2,0,0,0,11.99,3.3,0,0,0,0,0,0,0,0,0,0,0,0,0,0,0,0,0,0,0,0,0,0,0,0,0,0,0,1.5,0,0,0,0,0,0,0,0,0
86.3,61.23,5.99,14.99,2,0,0,0,11.99,3.3,0,0,0,0,0,0,0,0,0,0,0,0,0,0,0,0,0,0,0,0,0,0,0,0,0,0,0,0.5,0,0,0,0,0,0,0,0,0
89.1,61.7,7,15,0,0,0,0,12.5,3.3,0,0,0,0,0,0,0,0,0,0,0,0,0,0,0,0,0,0,0,0,0,0,0,0,0,0,0,0.5,0,0,0,0,0,0,0,0,0
94.6,62.42,4.86,11.69,0.02,0.49,0,0,16.52,1.95,0,0,0,0,0,0,0,0,0,0,0,0,0,0,0,0,0,0,0,0,0,0,0,0,0,0,0,0,0,0.1,0,1.95,0,0,0,0,0
90,60.99,4.74,11.41,0.02,0.05,0,0,16.12,1.9,0,0,0,0,0,0,0,0,0,0,0,0,0,0,0,0,0,0,0,0,0,0,0,0,0,0,0,0,0,0.96,0,3.81,0,0,0,0,0
83.3,61.19,4.97,12.47,0.02,0.04,0,0,15.62,0.6,0,0,0,0,0,0,0,0,0,0,0,0,0,0,0,0,0,0,0,0,0,0,0,0,0,0,0,0,0,0.1,0,4.99,0,0,0,0,0
73.3,3.09,82.19,1.75,0,0,2.8,2.39,3.12,0,0,0,0,0,0,0,0,0,0,0.18,0,0,0,0,0,0,0,0,0,0,0,0,0,0,4.48,0,0,0,0,0,0,0,0,0,0,0,0
68,0,82.99,0.71,0,0,2.97,3.63,3.5,0,0,0,0,0,0,0,0,0,0,1.95,0,0,0,0,0,0,0,0,0,0,0,0,0,0,2.08,0,0,2.17,0,0,0,0,0,0,0,0,0
91.9,0,84.27,1.55,0,0,0,2.52,7.16,0,0,0,0,0,0,0,0,0,0,0.92,0,0,0,0,0,0,0,0,0,0,0,0,0,0,1.88,0,0,0,0,0,0,0,0,0,1.7,0,0
86.5,0,84.68,1.8,0,0,0,2.56,7.17,0,0,0,0,0,0,0,0,0,0,0.94,0,0,0,0,0,0,0,0,0,0,0,0,0,0,0.77,0,0,0,0,0,0,0,0,0,2.08,0,0
88.9,0,84.3,2.3,0,0,0,2.62,6.56,0,0,0,0,0,0,0,0,0,0,0.96,0,0,0,0,0,0,0,0,0,0,0,0,0,0,0.78,0,0,0,0,0,0,0,0,0,2.48,0,0
89.5,0,84.35,0.39,0,0,0,2.69,7.79,0,0,0,0,0,0,0,0,0,0,0.49,0,0,0,0,0,0,0,0,0,0,0,0,0,0,1.01,0,0,0,0,0,0,0,0,0,3.28,0,0
92,0,85.01,0.73,0,0,0,2.48,7.16,0,0,0,0,0,0,0,0,0,0,0.91,0,0,0,0,0,0,0,0,0,0,0,0,0,0,0.93,0,0,0,0,0,0,0,0,2.78,0,0,0
87.7,0,84.32,1.55,0,0,0,2.52,7.3,0,0,0,0,0,0,0,0,0,0,0.93,0,0,0,0,0,0,0,0,0,0,0,0,0,0,0.94,0,0,0,0,0,0,0,0,1.42,1.02,0,0
87.9,0,78.94,6.97,0,0,0,2.53,8.04,0,0,0,0,0,0,0,0,0,0,1.74,0,0,0,0,0,0,0,0,0,0,0,0,0,0,1.78,0,0,0,0,0,0,0,0,0,0,0,0
77.1,1.04,72.82,10.53,0,0,0,2.5,8.8,0,0,0,0,0,0,0,0,0,0,1.72,0,0,0,0,0,0,0,0,0,0,0,0,0,0,2.34,0,0,0.25,0,0,0,0,0,0,0,0,0
74.2,69.92,0,8.94,4.88,4.9,0,0,9.26,1.9,0,0,0,0,0,0,0,0,0,0,0,0,0,0,0,0.01,0,0,0,0,0,0,0,0,0,0,0,0,0,0.19,0,0,0,0,0,0,0
76.5,71.33,0,9.44,3.52,3.34,0,0,10.22,2.04,0,0,0,0,0,0,0,0,0,0,0,0,0,0,0,0.01,0,0,0,0,0,0,0,0,0,0,0,0,0,0.1,0,0,0,0,0,0,0
62.4,69.64,2.35,10.55,2.96,4.97,0,0,7.3,1.12,0,0,0,0,0,0,0,0,0,0,1,0,0,0,0,0.01,0,0,0,0,0,0,0,0,0,0,0,0,0,0.1,0,0,0,0,0,0,0
75.2,73.52,0,7.97,3.69,3.06,0.01,0,6.23,4.89,0,0,0,0,0,0,0,0,0,0,0.52,0,0,0,0,0.01,0,0,0,0,0,0,0,0,0,0,0,0,0,0.1,0,0,0,0,0,0,0
74.7,72.49,0,9.15,3.57,2.31,0,0,8.82,2.76,0,0,0,0,0,0,0,0,0,0,0.79,0,0,0,0,0.01,0,0,0,0,0,0,0,0,0,0,0,0,0,0.1,0,0,0,0,0,0,0
75.4,75.11,0.28,4.76,4.36,3.75,0.02,0,1.77,8.78,0,0,0,0,0,0,0,0,0,0,1.06,0,0,0,0,0.01,0,0,0,0,0,0,0,0,0,0,0,0,0,0.1,0,0,0,0,0,0,0
80,63.97,7,14.49,0,0.05,0,0,14.39,0,0,0,0,0,0,0,0,0,0,0,0,0,0,0,0,0,0,0,0,0,0,0,0,0,0,0,0,0,0,0.1,0,0,0,0,0,0,0
70.3,64.03,10.91,12.51,0,0.04,0,0,12.41,0,0,0,0,0,0,0,0,0,0,0,0,0,0,0,0,0,0,0,0,0,0,0,0,0,0,0,0,0,0,0.1,0,0,0,0,0,0,0
69.9,64.03,11.91,12.01,0,0.04,0,0,11.91,0,0,0,0,0,0,0,0,0,0,0,0,0,0,0,0,0,0,0,0,0,0,0,0,0,0,0,0,0,0,0.1,0,0,0,0,0,0,0
79.4,61.78,10.29,12.89,0,0,0,0,13.89,1.03,0,0,0,0,0,0,0,0,0,0,0,0,0,0,0,0,0,0,0,0,0,0,0,0,0,0,0,0,0,0.12,0,0,0,0,0,0,0
76,63.22,9.89,11.39,0,0,0,0,13.39,0.99,0,0,0,0,0,0,0,0,0,0,0,0,0,0,0,0,0,0,0,0,0,0,0,0,0,0,0,0,0,0.12,0,1,0,0,0,0,0
74,61.52,9.6,12,0,0,0,0,12,0.96,0,0,0,0,0,0,0,0,0,3.8,0,0,0,0,0,0,0,0,0,0,0,0,0,0,0,0,0,0,0,0.12,0,0,0,0,0,0,0
87.4,59.95,6.61,16.52,0,0.1,0,0,16.22,0.5,0,0,0,0,0,0,0,0,0,0,0,0,0,0,0,0,0,0,0,0,0,0,0,0,0,0,0,0,0,0.1,0,0,0,0,0,0,0
32.7,65.64,3.96,11.91,2.05,5.46,0,0,0,0,0,0,0,0,0,0,0,0,0,0,4,0,0,0,0,0,0,0,0,0,0,0,0,0,0,0,0,0,0,0.07,0,6.91,0,0,0,0,0
24.9,66.63,2.86,15.9,1.56,4.06,0,0,0,0,0,0,0,0,0,0,0,0,0,0,2.09,0,0,0,0,0,0,0,0,0,0,0,0,0,0,0,0,0,0,0.06,0,6.84,0,0,0,0,0
22.5,70.52,1.85,13.76,2.06,3.68,0,0,0,0,0,0,0,0,0,0,0,0,0,0,1.35,0,0,0,0,0,0,0,0,0,0,0,0,0,0,0,0,0,0,0.07,0,6.71,0,0,0,0,0
43.7,69.89,16.15,4,0.03,0.03,0,0,0,0,0,0,0,0,0,0,0,0,0,0,0,0,0,0,0,0,0,0,0,0,0,0,0,0,0,0,0,0,0,0.07,0,9.83,0,0,0,0,0
45.3,67.86,18.39,3.8,0,0,0,0,0,0,0,0,0,0,0,0,0,0,0,0,0,0,0,0,0,0,0,0,0,0,0,0,0,0,0,0,0,0,0,0.07,0,9.88,0,0,0,0,0
52.5,56.09,29.97,3.84,0,0,0,0,0,0,0,0,0,0,0,0,0,0,0,0,0,0,0,0,0,0,0,0,0,0,0,0,0,0,0,0,0,0,0,0.07,0,10.03,0,0,0,0,0
39.4,65.7,14.88,3.96,0,0,0,0,0,0,0,0,0,0,0,0,0,0,0,0,0,0,0,0,0,0,0,0,0,0,0,0,0,0,0,0,0,0,0,0.06,0,15.4,0,0,0,0,0
142,0,42.86,28.57,0,0,0,0,28.57,0,0,0,0,0,0,0,0,0,0,0,0,0,0,0,0,0,0,0,0,0,0,0,0,0,0,0,0,0,0,0,0,0,0,0,0,0,0
38.2,61.24,8.79,13.99,0,2.4,5.59,0,0,0,0,0,0,0,0,0,0,0,0,7.99,0,0,0,0,0,0,0,0,0,0,0,0,0,0,0,0,0,0,0,0,0,0,0,0,0,0,0
37.5,57.17,13.91,14.11,0,6.11,4.1,0,0,0,0,0,0,0,0,0,0,0,0,4.6,0,0,0,0,0,0,0,0,0,0,0,0,0,0,0,0,0,0,0,0,0,0,0,0,0,0,0
39,58.87,13.71,8.81,2,4.9,2.9,0,0,0,0,0,0,0,0,0,0,0,0,7.81,0,0,0,0,0,0,0,0,0,0,0,0,0,0,0,0,0,1,0,0,0,0,0,0,0,0,0
39.7,55.33,13.79,4.5,0,7.29,5,0,0,0,0,0,0,0,0,0,0,0.6,0,13.49,0,0,0,0,0,0,0,0,0,0,0,0,0,0,0,0,0,0,0,0,0,0,0,0,0,0,0
85.7,47,6.4,1.58,8.1,16.5,17.28,0,0,0,0,0,0,0,0,0,0,0,0,0,0,0,0,0,0,0,0,0,3.14,0,0,0,0,0,0,0,0,0,0,0,0,0,0,0,0,0,0
89.5,44.5,8.9,1.57,7.33,17.28,17.28,0,0,0,0,0,0,0,0,0,0,0,0,0,0,0,0,0,0,0,0,0,3.14,0,0,0,0,0,0,0,0,0,0,0,0,0,0,0,0,0,0
83.9,42.5,13,1.5,7,10,23,0,0,0,0,0,0,0,0,0,0,0,0,0,0,0,0,0,0,0,0,0,3,0,0,0,0,0,0,0,0,0,0,0,0,0,0,0,0,0,0
93.4,40,9,0,0,21,22,0,0,0,0,0,0,0,0,0,0,0,0,0,0,0,0,0,0,0,0,0,4,0,0,0,0,0,0,0,0,4,0,0,0,0,0,0,0,0,0
88.2,42,7,0,10,10,23,0,0,0,0,0,0,0,0,0,0,0,0,0,0,0,0,0,0,0,0,0,4,0,0,0,0,0,0,0,0,4,0,0,0,0,0,0,0,0,0
85,45.5,6,1.5,8,15,19,0,0,0,0,0,0,0,0,0,0,0,0,0,0,0,0,0,0,0,0,0,3,0,0,0,0,0,0,0,0,2,0,0,0,0,0,0,0,0,0
88.2,45.5,6.5,0,8,14,21,0,0,0,0,0,0,0,0,0,0,0,0,0,0,0,0,0,0,0,0,0,3,0,0,0,0,0,0,0,0,2,0,0,0,0,0,0,0,0,0
79.9,45.5,5.5,0,14,14,14,0,0,0,0,0,0,0,0,0,0,0,0,0,0,0,0,0,0,0,0,0,1,0,0,0,0,0,3,0,0,3,0,0,0,0,0,0,0,0,0
74.5,66,0,9.96,3.59,1.53,0,5,7.9,0.99,0,0,0,0,0,0,0,0,0,0,0,0,0,0,0,0.01,0,0,0,0,0,0,0,0,4.92,0,0,0,0,0.1,0,0,0,0,0,0,0
87.4,65.18,3.92,7.83,1.58,0.69,0,8.54,9.42,1.24,0,0,0,0,0,0,0,0,0,0,0,0,0,0,0,0.01,0,0,0,0,0,0,0,0,0.01,0,0,1.58,0,0,0,0,0,0,0,0,0
82.9,65.93,0,10.99,1,1.75,0,9.99,8.99,0.25,0,0,0,0,0,0,0,0,0,0,0,0,0,0,0,0,0,0,0,0,0,0,0,0,0,0,0,1,0,0.1,0,0,0,0,0,0,0
90,66.06,0,8.13,0,0,0,13.03,9.97,0,0,0,0,0,0,0,0,0,0,0,0,0,0,0,0,0,0,0,0,0,0,0,0,0,0,0,0,2.81,0,0,0,0,0,0,0,0,0
79.2,65.5,0,12,2,0,0,16,4,0,0,0,0,0,0,0,0,0,0,0,0,0,0,0,0,0,0,0,0,0,0,0,0,0,0,0,0,0.5,0,0,0,0,0,0,0,0,0
76,69,0,8,3,0,0,15,5,0,0,0,0,0,0,0,0,0,0,0,0,0,0,0,0,0,0,0,0,0,0,0,0,0,0,0,0,0,0,0,0,0,0,0,0,0,0
70.2,72,0,6,2,0,0,16,2,0,0,0,0,0,0,0,0,0,0,0,0,0,0,0,0,0,0,0,0,0,0,0,0,0,0,0,0,2,0,0,0,0,0,0,0,0,0
74.4,70,0,6,2.5,0.5,0,16,3,0,0,0,0,0,0,0,0,0,0,0,0,0,0,0,0,0,0,0,0,0,0,0,0,0,0,0,0,2,0,0,0,0,0,0,0,0,0
76.3,70,0,6,3,0,0,16,3,0,0,0,0,0,0,0,0,0,0,0,0,0,0,0,0,0,0,0,0,0,0,0,0,0,0,0,0,2,0,0,0,0,0,0,0,0,0
77.4,47.1,4.9,0,0,0,18.58,2.98,0,0,0,0,0,0,0,0,0,0,0,16.89,0,0,0,0,0,0,0,0,0,0,0,5.02,0,0,0,0,0,3.42,0,0.07,0,0,0,0,1.04,0,0
37.4,66.57,6.41,12.61,4.8,5.11,3.1,0,0,0,0,0,0,0,0,0,0,0,0,0,1.3,0,0,0,0,0,0,0,0,0,0,0,0,0,0,0,0,0,0,0.1,0,0,0,0,0,0,0
36.6,65.7,6.4,13.6,4.7,6.3,2.9,0,0,0,0,0,0,0,0,0,0,0,0,0,0.3,0,0,0,0,0,0,0,0,0,0,0,0,0,0,0,0,0,0,0.1,0,0,0,0,0,0,0
37,66.3,6.1,12.9,4.7,6.9,2.7,0,0,0,0,0,0,0,0,0,0,0,0,0,0.3,0,0,0,0,0,0,0,0,0,0,0,0,0,0,0,0,0,0,0.1,0,0,0,0,0,0,0
37.2,66.4,7.2,12.3,3.7,7.1,2,0,0,0,0,0,0,0,0,0,0,0,0,0,1.2,0,0,0,0,0,0,0,0,0,0,0,0,0,0,0,0,0,0,0.1,0,0,0,0,0,0,0
36.6,66.57,6.31,13.01,4.4,6.51,2.7,0,0,0,0,0,0,0,0,0,0,0,0,0,0.4,0,0,0,0,0,0,0,0,0,0,0,0,0,0,0,0,0,0,0.1,0,0,0,0,0,0,0
37.4,66.2,6.3,12.8,4.2,7.6,2.5,0,0,0,0,0,0,0,0,0,0,0,0,0,0.3,0,0,0,0,0,0,0,0,0,0,0,0,0,0,0,0,0,0,0.1,0,0,0,0,0,0,0
38.2,66.3,5.8,12.8,3.9,8.1,2.7,0,0,0,0,0,0,0,0,0,0,0,0,0,0.3,0,0,0,0,0,0,0,0,0,0,0,0,0,0,0,0,0,0,0.1,0,0,0,0,0,0,0
37.7,65.9,6.3,12.7,4.7,7.6,2.4,0,0,0,0,0,0,0,0,0,0,0,0,0,0.3,0,0,0,0,0,0,0,0,0,0,0,0,0,0,0,0,0,0,0.1,0,0,0,0,0,0,0
82.3,67.91,0,10.81,4.49,1.91,0,0,14.78,0,0,0,0,0,0,0,0,0,0,0,0,0,0,0,0,0,0,0,0,0,0,0,0,0,0,0,0,0,0,0.1,0,0,0,0,0,0,0
79.8,66.93,0,10.82,3.61,1.9,0,0,14.74,0,0,0,0,0,0,0,0,0,0,0,0.9,0,0,0,0,0,0,0,0,0,0,0,0,0,0,0,0,1,0,0.1,0,0,0,0,0,0,0
88.3,65.15,0,12.16,3.38,3.16,0,0,11.05,3.44,0,0,0,0,0,0,0,0,0,0,1.56,0,0,0,0,0,0,0,0,0,0,0,0,0,0,0,0,0,0,0.1,0,0,0,0,0,0,0
42,70.45,9.38,8.97,2.91,2.92,1.15,0,4.22,0,0,0,0,0,0,0,0,0,0,0,0,0,0,0,0,0,0,0,0,0,0,0,0,0,0,0,0,0,0,0,0,0,0,0,0,0,0
36,70.4,8.52,10.55,2.59,6.39,0,0,0,0.42,0,0,0,0,0,0,0,0,0,0,1.13,0,0,0,0,0,0,0,0,0,0,0,0,0,0,0,0,0,0,0,0,0,0,0,0,0,0
36.4,68.63,4.1,12.41,4.53,6.02,1.74,0,0,0,0,0,0,0,0,0,0,0,0,0,2.41,0,0,0,0,0.03,0,0,0,0,0,0,0,0,0,0,0,0.03,0,0.1,0,0,0,0,0,0,0
34.3,69.76,4.39,12.21,3.95,6.04,1.73,0,0,0,0,0,0,0,0,0,0,0,0,0,1.76,0,0,0,0,0.02,0,0,0,0,0,0,0,0,0,0,0,0.03,0,0.11,0,0,0,0,0,0,0
74.8,64.03,7.9,13.51,1,0.05,0,0,13.41,0,0,0,0,0,0,0,0,0,0,0,0,0,0,0,0,0,0,0,0,0,0,0,0,0,0,0,0,0,0,0.1,0,0,0,0,0,0,0
87.1,63.1,16.7,7.6,0,0,12.6,0,0,0,0,0,0,0,0,0,0,0,0,0,0,0,0,0,0,0,0,0,0,0,0,0,0,0,0,0,0,0,0,0,0,0,0,0,0,0,0
57,58.1,21.7,7.6,0,0,12.6,0,0,0,0,0,0,0,0,0,0,0,0,0,0,0,0,0,0,0,0,0,0,0,0,0,0,0,0,0,0,0,0,0,0,0,0,0,0,0,0
67.4,53.1,21.7,7.6,0,0,17.6,0,0,0,0,0,0,0,0,0,0,0,0,0,0,0,0,0,0,0,0,0,0,0,0,0,0,0,0,0,0,0,0,0,0,0,0,0,0,0,0
71.6,48.1,26.7,7.6,0,0,17.6,0,0,0,0,0,0,0,0,0,0,0,0,0,0,0,0,0,0,0,0,0,0,0,0,0,0,0,0,0,0,0,0,0,0,0,0,0,0,0,0
63.6,45,30,5,0,0,20,0,0,0,0,0,0,0,0,0,0,0,0,0,0,0,0,0,0,0,0,0,0,0,0,0,0,0,0,0,0,0,0,0,0,0,0,0,0,0,0
73,35,30,5,0,0,30,0,0,0,0,0,0,0,0,0,0,0,0,0,0,0,0,0,0,0,0,0,0,0,0,0,0,0,0,0,0,0,0,0,0,0,0,0,0,0,0
78.9,25,40,5,0,0,30,0,0,0,0,0,0,0,0,0,0,0,0,0,0,0,0,0,0,0,0,0,0,0,0,0,0,0,0,0,0,0,0,0,0,0,0,0,0,0,0
72.8,15,60,5,0,0,20,0,0,0,0,0,0,0,0,0,0,0,0,0,0,0,0,0,0,0,0,0,0,0,0,0,0,0,0,0,0,0,0,0,0,0,0,0,0,0,0
93.6,15,40,5,0,0,40,0,0,0,0,0,0,0,0,0,0,0,0,0,0,0,0,0,0,0,0,0,0,0,0,0,0,0,0,0,0,0,0,0,0,0,0,0,0,0,0
75,64,0,5.5,8,0,0,9.4,4.5,5.1,0,0,0,0,0,0,0,0,0,0,0,0,0,0,0,0,0,0,0,0,0,0,0,0,1,0,0,2.5,0,0,0,0,0,0,0,0,0
72,63.06,0,7.51,8.71,0,0,5.91,11.31,0,0,0,0,0,0,0,0,0,0,0,0,0,0,0,0,0,0,0,0,0,0,0,0,0,2,0,0,1.5,0,0,0,0,0,0,0,0,0
71,63.06,0,7.51,6.71,0,0,5.91,11.31,0,0,0,0,0,0,0,0,0,0,0,0,0,0,0,0,0,0,0,0,0,0,0,0,0,4,0,0,1.5,0,0,0,0,0,0,0,0,0
71,66,0,10,10,0,0,0,14,0,0,0,0,0,0,0,0,0,0,0,0,0,0,0,0,0,0,0,0,0,0,0,0,0,0,0,0,0,0,0,0,0,0,0,0,0,0
70,64,0,8,9.2,0,0,5.8,11.5,0,0,0,0,0,0,0,0,0,0,0,0,0,0,0,0,0,0,0,0,0,0,0,0,0,0,0,0,1.5,0,0,0,0,0,0,0,0,0
68,68.17,0,7.51,6.51,4,0,0.1,9.41,2.2,0,0,0,0,0,0,0,0,0,0,0,0,0,0,0,0,0,0,0,0,0,0,0,0,0.3,0,0,1.8,0,0,0,0,0,0,0,0,0
67,66.5,0,7.7,7.5,4,0,0.6,8.7,2.2,0,0,0,0,0,0,0,0,0,0,0,0,0,0,0,0,0,0,0,0,0,0,0,0,1,0,0,1.8,0,0,0,0,0,0,0,0,0
67,66.8,0,7.7,7,4.5,0,0.6,8.7,2.2,0,0,0,0,0,0,0,0,0,0,0,0,0,0,0,0,0,0,0,0,0,0,0,0,1,0,0,1.5,0,0,0,0,0,0,0,0,0
65,66,0,7.5,7.5,4,0,1,7,2.5,0,0,0,0,0,0,0,0,0,0,0,0,0,0,0,0,0,0,0,0,0,0,0,0,3,0,0,1.5,0,0,0,0,0,0,0,0,0
70,63.06,1.5,7.51,6.71,0,0,5.91,11.31,0,0,0,0,0,0,0,0,0,0,0,0,0,0,0,0,0,0,0,0,0,0,0,0,0,2.5,0,0,1.5,0,0,0,0,0,0,0,0,0
94,0,0,0,0,3.94,7.21,5.55,0,0,0,0,0,0,0,0,0,0,0,40.74,0,0,0,0,0,0,0,0,0,0,0,0,0,0,0,0,0.11,0,0,0,0,40.79,0,1.66,0,0,0
86,0,0,4.3,0,3.91,3.58,5.51,0,0,0,0,0,0,0,0,0,0,0,40.43,0,0,0,0,0,0,0,0,0,0,0,1.68,0,0,0,0,0.1,0,0,0,0,40.49,0,0,0,0,0
78,0,0,4.09,0,3.72,3.4,5.23,0,0,0,0,0,0,0,0,0,0,0,38.43,0,0,0,0,0,0,0,0,0,0,0,0,0,0,6.53,0,0.1,0,0,0,0,38.5,0,0,0,0,0
84,0,0.31,0.32,0,3.86,3.53,5.43,0,0,0,0,0,0,0,0,0,0,0,39.9,0,0,0,0,0,0,0,0,0,0,0,0,0,0,0,0,5.17,0,0,0,0,40.05,0,1.43,0,0,0
72,0,5.25,4.61,0,3.72,0,5.24,0,0,0,0,0,0,0,0,0,0,0,38.46,0,0,0,0,0,0,0,0,0,0,0,0.16,0,0,0,0,2.99,0,0,0,0,38.59,0,0.98,0,0,0
67,0,4.48,0,1.29,1.86,0,5.22,0,0,0,0,0,0,0,0,0,0,0,34.52,3.01,0,0,0,0,0,0,0,0,0,0,0.96,0,0,5.21,0,8.95,0,0,0,0,33.72,0,0.78,0,0,0
93,0,0,0,2.5,7.18,0,10.11,0,0,0,0,0,0,0,0,0,0,0,32.16,1.94,0,0,0,0,0,0,0,0,0,0,0.62,0,0,0,0,5.77,0,0,0,0,39.72,0,0,0,0,0
87,44.63,0,0,0,0,0,16.02,0,8.13,0,0,0,0,0,0,0,0,0,0,0,0,0,0,0,0,0,0,0,0,0.03,0,0,0,14.26,0,0,0,0,0,0,0,0,16.93,0,0,0
90,43.66,0,0,0,0,0,14.74,0,10.39,0,0,0,0,0,0,0,0,0,0,0,0,0,0,0,0,0,0,0,0,0.03,0,0,0,14.09,0,0,0,0,0,0,0,0,17.09,0,0,0
83,44.47,2.84,0,0,0,0,16.56,0,6.3,0,0,0,0,0,0,0,0,0,1.22,1.91,0,0,0,0,0,0,0,0,0,0,0.61,0,0,8.67,0,0,0,0,0,0,0,0,16.75,0.67,0,0
90,43.07,0,0.91,0,0,1.21,18.57,0,5.89,0,0,0,0,0,0,0,0,0,0,0,0,0,0,0,0,0,0,0,0,0,0,0,0,15.05,0,0,0,0,0,0,0,0,15.3,0,0,0
98,38.67,0,0,0,0,0,14.57,0,13.36,0,0,0,0,0,0,0,0,0,0,0,0,0,0,0,0,0,0,0,0,0.03,0,0,0,17.57,0,0,0,0,0,0,0,0,15.8,0,0,0
102,35.38,0,0,0,0,0,14.89,0,14.7,0,0,0,0,0,0,0,0,0,0,0,0,0,0,0,0,0,0.05,0,0,0,0,0,0,19.2,0,0,0,0,0,0,0,0,15.78,0,0,0
96,40,0,5,30,15,0,0,0,0,0,0,0,0,0,0,0,0,0,10,0,0,0,0,0,0,0,0,0,0,0,0,0,0,0,0,0,0,0,0,0,0,0,0,0,0,0
98,40.5,0,5,24,18,0,0,0,0,0,0,0,0,0,0,0,0,0,8,4.5,0,0,0,0,0,0,0,0,0,0,0,0,0,0,0,0,0,0,0,0,0,0,0,0,0,0
99,40.5,0,4.9,15,30,0,0,0,0,0,0,0,0,0,0,0,0,0,7.8,1.8,0,0,0,0,0,0,0,0,0,0,0,0,0,0,0,0,0,0,0,0,0,0,0,0,0,0
97.9,39.4,0,4.9,15.3,30.6,2,0,0,0,0,0,0,0,0,0,0,0,0,7.8,0,0,0,0,0,0,0,0,0,0,0,0,0,0,0,0,0,0,0,0,0,0,0,0,0,0,0
98,40.5,0,4.9,15,30.3,1.5,0,0,0,0,0,0,0,0,0,0,0,0,7.8,0,0,0,0,0,0,0,0,0,0,0,0,0,0,0,0,0,0,0,0,0,0,0,0,0,0,0
102,40.5,0,4.9,22.4,22.4,2,0,0,0,0,0,0,0,0,0,0,0,0,7.8,0,0,0,0,0,0,0,0,0,0,0,0,0,0,0,0,0,0,0,0,0,0,0,0,0,0,0
103,40.45,0,4.9,23.38,23.48,0,0,0,0,0,0,0,0,0,0,0,0,0,7.79,0,0,0,0,0,0,0,0,0,0,0,0,0,0,0,0,0,0,0,0,0,0,0,0,0,0,0
73,14.18,37.76,0.73,0,2.64,0,0,1.2,7.08,0,0,0,0,0,0,0,0,0,36.41,0,0,0,0,0,0,0,0,0,0,0,0,0,0,0,0,0,0,0,0,0,0,0,0,0,0,0
38.7,71.57,0,13.8,3.18,4.7,3,0,0.02,0,0,0,0,0,0,0,0,0,0,0,1.24,0,0,0,0,0.02,0,0,0,0,0,2.37,0,0,0,0,0,0.03,0,0.07,0,0,0,0,0,0,0
38.3,70.9,0,13.6,3.14,4.65,2.97,0,0.02,0,0,0,0,0,0,0,0,0,0,1.01,1.23,0,0,0,0,0.02,0,0,1.41,0,0,0.95,0,0,0,0,0,0.03,0,0.07,0,0,0,0,0,0,0
36.5,71.83,0.5,13.2,3.55,4.72,2.84,0,0.06,0,0,0,0,0,0,0,0,0,0,0,1.37,0,0,0,0,0.02,0,0,0,0,0,1.78,0,0,0,0,0,0.03,0,0.1,0,0,0,0,0,0,0
36,71.63,0.98,13.71,3.32,4.42,2.66,0,0.06,0,0,0,0,0,0,0,0,0,0,0,1.28,0,0,0,0,0.02,0,0,0,0,0,1.79,0,0,0,0,0,0.03,0,0.1,0,0,0,0,0,0,0
37.6,69.9,3.62,13.5,1.12,4.3,3.4,0,0.05,0,0,0,0,0,0,0,0,0,0,0,1.25,0,0,0,0,0.02,0,0,0.99,0,0,1.75,0,0,0,0,0,0.05,0,0.05,0,0,0,0,0,0,0
37.1,69.97,2.28,13.42,3.09,4.59,2.93,0,0.06,0,0,0,0,0,0,0,0,0,0,0,1.21,0,0,0,0,0.02,0,0,1.39,0,0,0.94,0,0,0,0,0,0.03,0,0.07,0,0,0,0,0,0,0
76,5.22,55.39,0,0,0,0,0,0,0,0,0,0,0,0,0,0,0,0,0,0,0,0,0,0,0,0,0,0.09,0,0.03,20.18,0,7,0,0,0,5.98,0,0,0,0,0,6.11,0,0,0
76,4.89,53.6,0,0,1.89,0,0,0,0,0,0,0,0,0,0,0,0,0,0,0,0,0,0,0,0,0,0,0,0,0.03,19.5,0,6.78,0.57,0,0,8.61,0,0,0,0,0,4.13,0,0,0
75,12.21,47.26,0,0,0,0,0,0,0,0,0,0,0,0,0,0,0,0,0,0,0,0,0,0,0,0,0,1.56,0,0.03,19.81,0,6.18,0,0,0,8.21,0,0,0,0,0,4.74,0,0,0
74,8.34,49.54,0,0,0,1.01,0.77,0,0,0,0,0,0,0,0,0,0,0,0,0,0,0,0,0,0,0,0,0.87,0,0,20.16,0,6.21,0,0,0,8.51,0,0,0,0,0,4.59,0,0,0
35,66.1,10.11,7.03,3.52,2.42,0,1.08,1.88,0,0,0,0,0,0,0,0,0,0,7.86,0,0,0,0,0,0,0,0,0,0,0,0,0,0,0,0,0,0,0,0,0,0,0,0,0,0,0
32,61.99,3.12,16.56,6.54,0,0,5.07,0,0,0,0,0,0,0,0,0,0,0,6.72,0,0,0,0,0,0,0,0,0,0,0,0,0,0,0,0,0,0,0,0,0,0,0,0,0,0,0
35,67.71,3.7,15.1,0,4.84,0,1.59,0,1.73,0,0,0,0,0,0,0,0,0,5.33,0,0,0,0,0,0,0,0,0,0,0,0,0,0,0,0,0,0,0,0,0,0,0,0,0,0,0
31,63.85,8.01,15.63,1.98,0,0,5.55,0,0,0,0,0,0,0,0,0,0,0,4.98,0,0,0,0,0,0,0,0,0,0,0,0,0,0,0,0,0,0,0,0,0,0,0,0,0,0,0
83,63,0,11,8,3,0,0,7.5,5.5,0,0,0,0,0,0,0,0,0,0,0,0,0,0,0,0,0,0,0,0,0,0,0,0,1,0,0,1,0,0,0,0,0,0,0,0,0
80,64,0,5,4,13,0,1.5,8.5,0,0,0,0,0,0,0,0,0,0,0,0,0,0,0,0,0,0,0,0,0,0,2,0,0,0,0,0,2,0,0,0,0,0,0,0,0,0
75,9.84,32.48,0.95,6.83,0,10.67,0,0,3.78,0,0,0,0,0,0,0,0,0,35.45,0,0,0,0,0,0,0,0,0,0,0,0,0,0,0,0,0,0,0,0,0,0,0,0,0,0,0
70,12,33.99,0,0,6.57,6.49,0,0,3.99,0,0,0,0,0,0,0,0,0,36.96,0,0,0,0,0,0,0,0,0,0,0,0,0,0,0,0,0,0,0,0,0,0,0,0,0,0,0
67,11.89,33.81,0,0,0,12.93,0.84,0,1.69,0,0,0,0,0,0,0,0,0,38.84,0,0,0,0,0,0,0,0,0,0,0,0,0,0,0,0,0,0,0,0,0,0,0,0,0,0,0
60,11.93,33.89,0,0,12.92,0,0,1.39,3.05,0,0,0,0,0,0,0,0,0,36.82,0,0,0,0,0,0,0,0,0,0,0,0,0,0,0,0,0,0,0,0,0,0,0,0,0,0,0
82,11.86,32.27,0,0,0,12.79,2.81,0,4.89,0,0,0,0,0,0,0,0,0,33.68,1.7,0,0,0,0,0,0,0,0,0,0,0,0,0,0,0,0,0,0,0,0,0,0,0,0,0,0
78,65.75,0,6.5,10.25,5.25,0,0,6.25,4.25,0,0,0,0,0,0,0,0,0,0,0,0,0,0,0,0,0,0,0,0,0,0,0,0,0,0,0,1.75,0,0,0,0,0,0,0,0,0
76,65.5,0,6,11,5,0.25,0,5,5,0,0,0,0,0,0,0,0,0,0,0.5,0,0,0,0,0,0,0,0,0,0,0,0,0,0,0,0,1.75,0,0,0,0,0,0,0,0,0
77,65,0,6.35,11,4.8,0.1,0,4.5,5.5,0,0,0,0,0,0,0,0,0,0,0.75,0,0,0,0,0,0,0,0,0,0,0,0,0,0,0,0,2,0,0,0,0,0,0,0,0,0
39,61.86,0,12.17,15.47,10.46,0,0,0,0,0,0,0,0,0,0,0,0,0,0,0,0,0,0,0,0.04,0,0,0,0,0,0,0,0,0,0,0,0,0,0,0,0,0,0,0,0,0
40,60.14,0,12.03,19.08,8.71,0,0,0,0,0,0,0,0,0,0,0,0,0,0,0,0,0,0,0,0.04,0,0,0,0,0,0,0,0,0,0,0,0,0,0,0,0,0,0,0,0,0
40,59.41,0,12.45,18.26,9.84,0,0,0,0,0,0,0,0,0,0,0,0,0,0,0,0,0,0,0,0.04,0,0,0,0,0,0,0,0,0,0,0,0,0,0,0,0,0,0,0,0,0
39,62.06,0,11.32,19.44,7.04,0,0,0.1,0,0,0,0,0,0,0,0,0,0,0,0,0,0,0,0,0.04,0,0,0,0,0,0,0,0,0,0,0,0,0,0,0,0,0,0,0,0,0
40,60.05,0,13.37,15.44,11.1,0,0,0,0,0,0,0,0,0,0,0,0,0,0,0,0,0,0,0,0.04,0,0,0,0,0,0,0,0,0,0,0,0,0,0,0,0,0,0,0,0,0
40,57.93,0,11.98,18.18,11.87,0,0,0,0,0,0,0,0,0,0,0,0,0,0,0,0,0,0,0,0.04,0,0,0,0,0,0,0,0,0,0,0,0,0,0,0,0,0,0,0,0,0
133,66.97,0,1.87,0,0,0,27.98,0,0,0,0,1.88,0,0,0,0,0,0,0,0,0,0,0,0,0,0,0,0,0,0,0,0,0,0,0,0,0,0,0,0,1.3,0,0,0,0,0
113,67.06,0,1.81,0,0,0,27.94,0.72,0,0,0,1.13,0,0,0,0,0,0,0,0,0,0,0,0,0,0,0,0,0,0,0,0,0,0,0,0,0,0,0,0,1.34,0,0,0,0,0
146.5,68.03,0,1.03,0,0,0,28.62,0,0,0,0,1,0,0,0,0,0,0,0,0,0,0,0,0,0,0,0,0,0,0,0,0,0,0,0,0,0,0,0,0,1.32,0,0,0,0,0
118,64.5,0,1.01,0,0,0,32.2,0,0,0,0,1,0,0,0,0,0,0,0,0,0,0,0,0,0,0,0,0,0,0,0,0,0,0,0,0,0,0,0,0,1.29,0,0,0,0,0
131,66.31,0,1.86,0,0,0,27.62,0,0,0,0,2.3,0,0,0,0,0,0,0,0,0,0,0,0,0,0,0,0,0,0,0,0,0,0,0,0,0,0.62,0,0,1.26,0.03,0,0,0,0
90,68.7,0,1.01,0,0,0,28.79,0,0,0,0,1,0,0,0,0,0,0,0,0,0,0,0,0,0,0,0,0,0,0,0,0,0,0,0,0,0,0,0,0,0.5,0,0,0,0,0
124,59.35,0,1.93,0,0,0,33.94,0,0,2.32,0,0,0,0,0,0,0,0,0,0,0,0,0,0,0,0,0,0.75,0,0,0,0,0,0,0,0,0,0.33,0,0,1.35,0.03,0,0,0,0
68.3,76.92,0,5.94,4.85,0.49,0,0,11.5,0.1,0,0,0,0,0,0,0,0,0,0,0,0,0,0,0,0,0,0,0,0,0,0,0,0,0,0,0,0,0,0.2,0,0,0,0,0,0,0
93.2,57.7,13.46,13.46,0,9.62,0,0,2.88,2.88,0,0,0,0,0,0,0,0,0,0,0,0,0,0,0,0,0,0,0,0,0,0,0,0,0,0,0,0,0,0,0,0,0,0,0,0,0
117,0,0,0,0,0,0,0,0,0,0,0,0,0,0,0,0,0,0,0,0,0,0,0,0,0,0,0,0,0,0,0,0,0,0,0,0,0,0,0,36,7,57,0,0,0,0
100,0,0,0,0,0,0,0,0,0,0,0,0,0,0,0,0,0,0,0,0,0,0,0,0,0,0,0,0,0,0,0,0,0,0,0,0,0,0,0,23,20,57,0,0,0,0
85,0,0,0,0,0,0,0,0,0,0,0,0,0,0,0,0,0,0,0,0,0,0,0,0,0,0,0,0,0,0,0,0,0,0,0,0,0,0,0,11,32,57,0,0,0,0
115,0,0,1.38,0,0,0,0,0,0,0,0,0,0,0,0,0,0,0,0,0,0,0,65.75,0,0,0,0,0,0,0,0,0,0,0,0,0,0,0,0,0,32.87,0,0,0,0,0
87,10,0,29,0,61,0,0,0,0,0,0,0,0,0,0,0,0,0,0,0,0,0,0,0,0,0,0,0,0,0,0,0,0,0,0,0,0,0,0,0,0,0,0,0,0,0
77,10,0,37,0,53,0,0,0,0,0,0,0,0,0,0,0,0,0,0,0,0,0,0,0,0,0,0,0,0,0,0,0,0,0,0,0,0,0,0,0,0,0,0,0,0,0
65,10,0,45,0,45,0,0,0,0,0,0,0,0,0,0,0,0,0,0,0,0,0,0,0,0,0,0,0,0,0,0,0,0,0,0,0,0,0,0,0,0,0,0,0,0,0
83,19,0,26,0,55,0,0,0,0,0,0,0,0,0,0,0,0,0,0,0,0,0,0,0,0,0,0,0,0,0,0,0,0,0,0,0,0,0,0,0,0,0,0,0,0,0
74,19.06,0,33.3,0,47.64,0,0,0,0,0,0,0,0,0,0,0,0,0,0,0,0,0,0,0,0,0,0,0,0,0,0,0,0,0,0,0,0,0,0,0,0,0,0,0,0,0
63,22,0,39,0,39,0,0,0,0,0,0,0,0,0,0,0,0,0,0,0,0,0,0,0,0,0,0,0,0,0,0,0,0,0,0,0,0,0,0,0,0,0,0,0,0,0
90,33,0,16.7,0,50.3,0,0,0,0,0,0,0,0,0,0,0,0,0,0,0,0,0,0,0,0,0,0,0,0,0,0,0,0,0,0,0,0,0,0,0,0,0,0,0,0,0
78,33,0,21.4,0,45.6,0,0,0,0,0,0,0,0,0,0,0,0,0,0,0,0,0,0,0,0,0,0,0,0,0,0,0,0,0,0,0,0,0,0,0,0,0,0,0,0,0
71,33,0,25.1,0,41.9,0,0,0,0,0,0,0,0,0,0,0,0,0,0,0,0,0,0,0,0,0,0,0,0,0,0,0,0,0,0,0,0,0,0,0,0,0,0,0,0,0
69,33,0,27.6,0,39.4,0,0,0,0,0,0,0,0,0,0,0,0,0,0,0,0,0,0,0,0,0,0,0,0,0,0,0,0,0,0,0,0,0,0,0,0,0,0,0,0,0
64,33,0,29.8,0,37.2,0,0,0,0,0,0,0,0,0,0,0,0,0,0,0,0,0,0,0,0,0,0,0,0,0,0,0,0,0,0,0,0,0,0,0,0,0,0,0,0,0
60,33,0,31.7,0,35.3,0,0,0,0,0,0,0,0,0,0,0,0,0,0,0,0,0,0,0,0,0,0,0,0,0,0,0,0,0,0,0,0,0,0,0,0,0,0,0,0,0
58,33,0,33.5,0,33.5,0,0,0,0,0,0,0,0,0,0,0,0,0,0,0,0,0,0,0,0,0,0,0,0,0,0,0,0,0,0,0,0,0,0,0,0,0,0,0,0,0
92,40,0,6,0,54,0,0,0,0,0,0,0,0,0,0,0,0,0,0,0,0,0,0,0,0,0,0,0,0,0,0,0,0,0,0,0,0,0,0,0,0,0,0,0,0,0
67,39.92,0,22.16,0,37.92,0,0,0,0,0,0,0,0,0,0,0,0,0,0,0,0,0,0,0,0,0,0,0,0,0,0,0,0,0,0,0,0,0,0,0,0,0,0,0,0,0
62,40,0,25,0,35,0,0,0,0,0,0,0,0,0,0,0,0,0,0,0,0,0,0,0,0,0,0,0,0,0,0,0,0,0,0,0,0,0,0,0,0,0,0,0,0,0
54,40,0,30,0,30,0,0,0,0,0,0,0,0,0,0,0,0,0,0,0,0,0,0,0,0,0,0,0,0,0,0,0,0,0,0,0,0,0,0,0,0,0,0,0,0,0
52,40,0,32.7,0,27.3,0,0,0,0,0,0,0,0,0,0,0,0,0,0,0,0,0,0,0,0,0,0,0,0,0,0,0,0,0,0,0,0,0,0,0,0,0,0,0,0,0
97,45,0,5,0,50,0,0,0,0,0,0,0,0,0,0,0,0,0,0,0,0,0,0,0,0,0,0,0,0,0,0,0,0,0,0,0,0,0,0,0,0,0,0,0,0,0
65,45,0,20,0,35,0,0,0,0,0,0,0,0,0,0,0,0,0,0,0,0,0,0,0,0,0,0,0,0,0,0,0,0,0,0,0,0,0,0,0,0,0,0,0,0,0
64,45,0,20.6,0,34.4,0,0,0,0,0,0,0,0,0,0,0,0,0,0,0,0,0,0,0,0,0,0,0,0,0,0,0,0,0,0,0,0,0,0,0,0,0,0,0,0,0
60,45,0,22.6,0,32.4,0,0,0,0,0,0,0,0,0,0,0,0,0,0,0,0,0,0,0,0,0,0,0,0,0,0,0,0,0,0,0,0,0,0,0,0,0,0,0,0,0
57,45,0,24.4,0,30.6,0,0,0,0,0,0,0,0,0,0,0,0,0,0,0,0,0,0,0,0,0,0,0,0,0,0,0,0,0,0,0,0,0,0,0,0,0,0,0,0,0
57,45,0,25,0,30,0,0,0,0,0,0,0,0,0,0,0,0,0,0,0,0,0,0,0,0,0,0,0,0,0,0,0,0,0,0,0,0,0,0,0,0,0,0,0,0,0
56,45,0,26,0,29,0,0,0,0,0,0,0,0,0,0,0,0,0,0,0,0,0,0,0,0,0,0,0,0,0,0,0,0,0,0,0,0,0,0,0,0,0,0,0,0,0
55,45,0,27.5,0,27.5,0,0,0,0,0,0,0,0,0,0,0,0,0,0,0,0,0,0,0,0,0,0,0,0,0,0,0,0,0,0,0,0,0,0,0,0,0,0,0,0,0
53,45,0,30,0,25,0,0,0,0,0,0,0,0,0,0,0,0,0,0,0,0,0,0,0,0,0,0,0,0,0,0,0,0,0,0,0,0,0,0,0,0,0,0,0,0,0
102,50,0,0,0,50,0,0,0,0,0,0,0,0,0,0,0,0,0,0,0,0,0,0,0,0,0,0,0,0,0,0,0,0,0,0,0,0,0,0,0,0,0,0,0,0,0
90,50,0,5,0,45,0,0,0,0,0,0,0,0,0,0,0,0,0,0,0,0,0,0,0,0,0,0,0,0,0,0,0,0,0,0,0,0,0,0,0,0,0,0,0,0,0
74,50,0,12.5,0,37.5,0,0,0,0,0,0,0,0,0,0,0,0,0,0,0,0,0,0,0,0,0,0,0,0,0,0,0,0,0,0,0,0,0,0,0,0,0,0,0,0,0
61,50,0,18.7,0,31.3,0,0,0,0,0,0,0,0,0,0,0,0,0,0,0,0,0,0,0,0,0,0,0,0,0,0,0,0,0,0,0,0,0,0,0,0,0,0,0,0,0
57,50,0,20,0,30,0,0,0,0,0,0,0,0,0,0,0,0,0,0,0,0,0,0,0,0,0,0,0,0,0,0,0,0,0,0,0,0,0,0,0,0,0,0,0,0,0
57,50,0,20.6,0,29.4,0,0,0,0,0,0,0,0,0,0,0,0,0,0,0,0,0,0,0,0,0,0,0,0,0,0,0,0,0,0,0,0,0,0,0,0,0,0,0,0,0
57,50,0,22.2,0,27.8,0,0,0,0,0,0,0,0,0,0,0,0,0,0,0,0,0,0,0,0,0,0,0,0,0,0,0,0,0,0,0,0,0,0,0,0,0,0,0,0,0
54,50,0,23.7,0,26.3,0,0,0,0,0,0,0,0,0,0,0,0,0,0,0,0,0,0,0,0,0,0,0,0,0,0,0,0,0,0,0,0,0,0,0,0,0,0,0,0,0
67,55,0,11.3,0,33.7,0,0,0,0,0,0,0,0,0,0,0,0,0,0,0,0,0,0,0,0,0,0,0,0,0,0,0,0,0,0,0,0,0,0,0,0,0,0,0,0,0
55,55,0,16.9,0,28.1,0,0,0,0,0,0,0,0,0,0,0,0,0,0,0,0,0,0,0,0,0,0,0,0,0,0,0,0,0,0,0,0,0,0,0,0,0,0,0,0,0
53,55,0,18.5,0,26.5,0,0,0,0,0,0,0,0,0,0,0,0,0,0,0,0,0,0,0,0,0,0,0,0,0,0,0,0,0,0,0,0,0,0,0,0,0,0,0,0,0
50,55,0,20,0,25,0,0,0,0,0,0,0,0,0,0,0,0,0,0,0,0,0,0,0,0,0,0,0,0,0,0,0,0,0,0,0,0,0,0,0,0,0,0,0,0,0
49,55,0,22.5,0,22.5,0,0,0,0,0,0,0,0,0,0,0,0,0,0,0,0,0,0,0,0,0,0,0,0,0,0,0,0,0,0,0,0,0,0,0,0,0,0,0,0,0
73,60,0,5,0,35,0,0,0,0,0,0,0,0,0,0,0,0,0,0,0,0,0,0,0,0,0,0,0,0,0,0,0,0,0,0,0,0,0,0,0,0,0,0,0,0,0
69,60,0,6.7,0,33.3,0,0,0,0,0,0,0,0,0,0,0,0,0,0,0,0,0,0,0,0,0,0,0,0,0,0,0,0,0,0,0,0,0,0,0,0,0,0,0,0,0
58,60,0,12.8,0,27.2,0,0,0,0,0,0,0,0,0,0,0,0,0,0,0,0,0,0,0,0,0,0,0,0,0,0,0,0,0,0,0,0,0,0,0,0,0,0,0,0,0
52,60,0,16.5,0,23.5,0,0,0,0,0,0,0,0,0,0,0,0,0,0,0,0,0,0,0,0,0,0,0,0,0,0,0,0,0,0,0,0,0,0,0,0,0,0,0,0,0
33,76,0,12,0,12,0,0,0,0,0,0,0,0,0,0,0,0,0,0,0,0,0,0,0,0,0,0,0,0,0,0,0,0,0,0,0,0,0,0,0,0,0,0,0,0,0
68.3,60.25,16.26,3.72,0,5.24,0,0,12.86,0,0,0,0,0,0,0,0,0,0,0,0,0,0,0,0,0,0,0,0,0,0,0,0,0,0,0,0,1.67,0,0,0,0,0,0,0,0,0
153.4,0,0,0,0,0,0,0,5,0,0,0,0,0,0,0,0,0,0,15,0,0,0,0,0,0,0,0,0,0,0,5,0,0,0,0,0,0,0,0,70,0,0,5,0,0,0
91.3,72.22,0,1.4,0.02,0,3.33,0,9.01,5.48,0,0,0,0,0,0,0,0,0,0,7.32,0,0,0,0,0.03,0,0,0,0,0.08,0,0,0,0.05,0,0,0.97,0.09,0,0,0,0,0,0,0,0
81.7,67.1,0,1.3,0.02,0,3.09,0,8.37,5.08,0,0,0,0,0,0,0,0,0,0,6.8,0,0,0,0,0.03,0,0,0,0,0.08,0,0,0,7.15,0,0,0.9,0.08,0,0,0,0,0,0,0,0
74.3,63.46,0,1.24,0.02,0,2.93,0,7.91,4.81,0,0,0,0,0,0,0,0,0,0,6.43,0,0,0,0,0.02,0,0,0,0,0.07,0,0,0,7.41,0,0,5.62,0.08,0,0,0,0,0,0,0,0
76.9,68.82,0,1.34,0.02,0,3.17,0,8.58,5.21,0,0,0,0,0,0,0,0,0,0,6.98,0,0,0,0,0.03,0,0,0,0,0.08,0,0,0,0.05,0,0,5.64,0.08,0,0,0,0,0,0,0,0
76,62.52,0,1.22,0.02,0,2.88,0,7.8,4.74,0,0,0,0,0,0,0,0,0,0,6.34,0,0,0,0,0.03,0,0,0,0,0.07,0,0,0,13.47,0,0,0.84,0.07,0,0,0,0,0,0,0,0
75.2,65.61,0,1.28,0.02,0,3.03,0,8.18,4.98,0,0,0,0,0,0,0,0,0,0,6.65,0,0,0,0,0.03,0,0,0,0,0.08,0,0,0,0.05,0,0,10.01,0.08,0,0,0,0,0,0,0,0
69,52.29,0,8.86,0,0,0,23.62,0,0,0,0,0,0,0,0,0,0,0,14.55,0,0,0,0,0,0,0,0,0,0,0,0,0,0,0,0,0,0,0,0,0,0.68,0,0,0,0,0
58,50.18,4,8.51,0,0,0,22.67,0,0,0,0,0,0,0,0,0,0,0,13.96,0,0,0,0,0,0,0,0,0,0,0,0,0,0,0,0,0,0,0,0,0,0.68,0,0,0,0,0
46,48.06,8,8.16,0,0,0,21.72,0,0,0,0,0,0,0,0,0,0,0,13.38,0,0,0,0,0,0,0,0,0,0,0,0,0,0,0,0,0,0,0,0,0,0.68,0,0,0,0,0
56,45.97,12,7.79,0,0,0,20.77,0,0,0,0,0,0,0,0,0,0,0,12.79,0,0,0,0,0,0,0,0,0,0,0,0,0,0,0,0,0,0,0,0,0,0.68,0,0,0,0,0
83,0,0,0,0,0,0,7.5,0,0,0,0,0,0,0,0,0,0,0,42.5,0,0,0,0,0,0,0,0,0,0,0,0,0,0,0,0,0,0,0,0,0,50,0,0,0,0,0
100,0,0,0,0,0,0,15,0,0,0,0,0,0,0,0,0,0,0,35,0,0,0,0,0,0,0,0,0,0,0,0,0,0,0,0,0,0,0,0,0,50,0,0,0,0,0
118,0,0,0,0,0,0,25,0,0,0,0,0,0,0,0,0,0,0,25,0,0,0,0,0,0,0,0,0,0,0,0,0,0,0,0,0,0,0,0,0,50,0,0,0,0,0
134,0,0,0,0,0,0,35,0,0,0,0,0,0,0,0,0,0,0,15,0,0,0,0,0,0,0,0,0,0,0,0,0,0,0,0,0,0,0,0,0,50,0,0,0,0,0
139,0,0,0,0,0,0,42.5,0,0,0,0,0,0,0,0,0,0,0,7.5,0,0,0,0,0,0,0,0,0,0,0,0,0,0,0,0,0,0,0,0,0,50,0,0,0,0,0
91.2,66.27,0.47,11.45,4.83,0,0.04,0.22,15.17,1.38,0,0,0,0,0,0,0,0,0,0,0,0,0,0,0,0,0,0,0,0,0,0,0,0,0,0,0,0,0,0.17,0,0,0,0,0,0,0
91,64.36,0,5.99,10.98,0.1,0,0,11.98,3.99,0,0,0,0,0,0,0,0,0,0,0.1,0,0,0,0,0,0,0,0,0,0,0,0,0,0,0,0,2.5,0,0,0,0,0,0,0,0,0
83.6,48.72,12.64,1.5,0,0,0.65,4.02,9.57,0,0,0,0,0,0,0,0,0,0,16.3,0,0,0,0,0,0,0,0,0,0,0,0,0,0,5.68,0,0,0.92,0,0,0,0,0,0,0,0,0
73.4,44.53,7.44,3.36,0,0,0.44,8.55,3.25,0.36,0,0,0,0,0,0,0,0,4.31,21.81,0,0,0,0,0,0,0,0,0,0,0,0,0,0,5.13,0,0,0.82,0,0,0,0,0,0,0,0,0
80,11.97,21.12,0,0,0,0,0,0,0,0,0,0,0,0,0,0,0,0,2.39,0,0,0,0,0,0,0,0,0,0,0.02,21.59,0,3.23,27.42,0,0,7.3,0,0,0,0,0,4.57,0,0,0.39
79,18.37,14.07,0,0,0,0,0,0,0,0,0,0,0,0,0,0,0,0,0,0,0,0,0,0,0,0,0,0,0,0.03,22.77,0,2.96,27.09,0,0,7.06,0,0,0,0,0,4.5,0,0,3.15
78,18.51,14.25,0,0,0,0,0,0,0,0,0,0,0,0,0,0,0,0,0,0,0,0,0,0,0,0,0,0,0,0.03,22.68,0,2.94,30.05,0,0,7.07,0,0,0,0,0,4.47,0,0,0
77,20.97,11.85,0,0,0,0,0,0,0,0,0,0,0,0,0,0,0,0,0,0,0,0,0,0,0,0,0,0,0,0.02,22.68,0,2.94,30.02,0,0,7.06,0,0,0,0,0,4.46,0,0,0
76,23.48,9.26,0,0,0,0,0,0,0,0,0,0,0,0,0,0,0,0,0,0,0,0,0,0,0,0,0,0,0,0.02,22.75,0,2.94,30.03,0,0,7.06,0,0,0,0,0,4.46,0,0,0
80,7.24,26.08,0,0,0,0,0,0,0,0,0,0,0,0,0,0,0,0,2.4,0,0,0,0,0,0,0,0,0,0,0,21.52,0,3.19,27.42,0,0,7.19,0,0,0,0,0,4.57,0,0,0.39
84,20.46,12.13,0,0,0,0,0.99,0,0,0,0,0,0,0,0,0,0,0,0,0,0,0,0,0,0,0,0,0,0,0,22.27,0,3.02,30.02,0,0,7.1,0,0,0,0,0,4.01,0,0,0
83,20.48,12.15,0,0,0,0,0,0.96,0,0,0,0,0,0,0,0,0,0,0,0,0,0,0,0,0,0,0,0,0,0,22.25,0,2.99,30.05,0,0,7.1,0,0,0,0,0,4.02,0,0,0
88,23.52,9.1,0,0,0,0,1.93,0,0,0,0,0,0,0,0,0,0,0,0,0,0,0,0,0,0,0,0,0,0,0,20.71,0,2.94,30.16,0,0,7.14,0,0,0,0,0,4.5,0,0,0
90,42.93,0,14.18,0,8.54,34.35,0,0,0,0,0,0,0,0,0,0,0,0,0,0,0,0,0,0,0,0,0,0,0,0,0,0,0,0,0,0,0,0,0,0,0,0,0,0,0,0
74,56.24,0,6.76,0,11.53,25.47,0,0,0,0,0,0,0,0,0,0,0,0,0,0,0,0,0,0,0,0,0,0,0,0,0,0,0,0,0,0,0,0,0,0,0,0,0,0,0,0
64,69.95,0,7.43,0,4.56,18.06,0,0,0,0,0,0,0,0,0,0,0,0,0,0,0,0,0,0,0,0,0,0,0,0,0,0,0,0,0,0,0,0,0,0,0,0,0,0,0,0
61,73.02,0,7.73,0,4.13,15.12,0,0,0,0,0,0,0,0,0,0,0,0,0,0,0,0,0,0,0,0,0,0,0,0,0,0,0,0,0,0,0,0,0,0,0,0,0,0,0,0
62,68.48,2.17,7.27,0,4.4,17.68,0,0,0,0,0,0,0,0,0,0,0,0,0,0,0,0,0,0,0,0,0,0,0,0,0,0,0,0,0,0,0,0,0,0,0,0,0,0,0,0
87,64.9,0,13,3,0,0,0,14,2,0,0,0,0,0,0,0,0,0,0,0,0,0,0,0,0,0,0,0,0,0,0,0,0,0,0,0,3,0,0.1,0,0,0,0,0,0,0
30.7,69,2,14,10,0,0,2,0,3,0,0,0,0,0,0,0,0,0,0,0,0,0,0,0,0,0,0,0,0,0,0,0,0,0,0,0,0,0,0,0,0,0,0,0,0,0
36.4,71,0,12,7,1,0,0,6,0,0,0,0,0,0,0,0,0,0,0,0,0,0,0,0,0,0,0,0,0,0,0,0,0,3,0,0,0,0,0,0,0,0,0,0,0,0
35.6,71,0,11.5,7,1,0,0,6,0,0,0,0,0,0,0,0,0,0,0,0,0,0,0,0,0,0,0,0,0,0,0,0,0,2,0,0,1.5,0,0,0,0,0,0,0,0,0
22.5,77,0,7,13,0,0,3,0,0,0,0,0,0,0,0,0,0,0,0,0,0,0,0,0,0,0,0,0,0,0,0,0,0,0,0,0,0,0,0,0,0,0,0,0,0,0
20.7,72,0,10,8,0,0,5,0,0,0,0,0,0,0,0,0,0,0,0,0,0,0,0,0,0,0,0,0,0,0,0,0,0,0,0,0,5,0,0,0,0,0,0,0,0,0
20.7,73,0,11,7,0,0,4,0,0,0,0,0,0,0,0,0,0,0,0,0,0,0,0,0,0,0,0,0,0,0,0,0,0,5,0,0,0,0,0,0,0,0,0,0,0,0
71.4,50.86,5.49,3.75,11.37,3.95,13.06,0,0,0,0,0,0,0,0,0,0,0,0,0,5.83,0,0,0,0,0,0,0,0,0,0,0,0,0,3.83,0,0,1.86,0,0,0,0,0,0,0,0,0
70.4,51.81,5.59,3.82,11.58,0,13.3,0,0,0,0,0,0,0,0,0,0,0,0,0,8.11,0,0,0,0,0,0,0,0,0,0,0,0,0,3.9,0,0,1.89,0,0,0,0,0,0,0,0,0
75.3,53.11,8.59,1.96,0,8.39,13.63,0,0,0,0,0,0,0,0,0,0,0,0,0,8.39,0,0,0,0,0,0,0,0,0,0,0,0,0,3.99,0,0,1.94,0,0,0,0,0,0,0,0,0
68,51.3,5.53,3.78,5.73,3.98,10.15,0,0,0,0,0,0,0,0,0,0,0,0,5.68,8.11,0,0,0,0,0,0,0,0,0,0,0,0,0,3.86,0,0,1.88,0,0,0,0,0,0,0,0,0
75.3,50.46,8.71,3.97,0,8.51,13.82,0,0,0,0,0,0,0,0,0,0,0,0,0,8.51,0,0,0,0,0,0,0,0,0,0,0,0,0,4.05,0,0,1.97,0,0,0,0,0,0,0,0,0
65.6,53,5.72,3.9,5.93,0,13.61,0,0,0,0,0,0,0,0,0,0,0,0,2.93,5.99,0,0,0,0,0,0,0,0,0,0,0,0,0,6.98,0,0,1.94,0,0,0,0,0,0,0,0,0
76,50.47,5.89,4.02,0,8.63,15.61,0,0,0,0,0,0,0,0,0,0,0,0,3.02,6.25,0,0,0,0,0,0,0,0,0,0,0,0,0,4.11,0,0,2,0,0,0,0,0,0,0,0,0
73.4,52.35,5.79,3.95,0,8.48,14.31,0,0,0,0,0,0,0,0,0,0,0,0,2.97,6.15,0,0,0,0,0,0,0,0,0,0,0,0,0,4.04,0,0,1.96,0,0,0,0,0,0,0,0,0
72,54.25,5.98,4.09,0,4.37,14.33,0,0,0,0,0,0,0,0,0,0,0,0,3.11,8.83,0,0,0,0,0,0,0,0,0,0.03,0,0,0,3.68,0,0,1.33,0,0,0,0,0,0,0,0,0
72,53.24,5.74,3.92,0,8.42,13.67,0,0,0,0,0,0,0,0,0,0,0,0,2.95,6.1,0,0,0,0,0,0,0,0,0,0,0,0,0,4.01,0,0,1.95,0,0,0,0,0,0,0,0,0
72,53.43,5.77,3.94,0,8.45,13.71,0,0,0,0,0,0,0,0,0,0,0,0,2.96,6.12,0,0,0,0,0,0,0,0,0,0,0,0,0,3.01,0,0,2.61,0,0,0,0,0,0,0,0,0
71,53.62,5.79,3.95,0,8.48,13.76,0,0,0,0,0,0,0,0,0,0,0,0,2.97,6.14,0,0,0,0,0,0,0,0,0,0,0,0,0,2.02,0,0,3.27,0,0,0,0,0,0,0,0,0
72,51.43,5.69,3.89,0,12.58,13.54,0,0,0,0,0,0,0,0,0,0,0,0,2.92,3.75,0,0,0,0,0,0,0,0,0,0,0,0,0,2.98,0,0,3.22,0,0,0,0,0,0,0,0,0
73,49.54,9.24,3.94,0,8.46,13.74,0,0,0,0,0,0,0,0,0,0,0,0,2.96,6.13,0,0,0,0,0,0,0,0,0,0,0,0,0,4.03,0,0,1.96,0,0,0,0,0,0,0,0,0
73,52.09,5.76,3.94,0,8.45,13.72,0,0,0,0,0,0,0,0,0,0,0,0,3.95,6.12,0,0,0,0,0,0,0,0,0,0,0,0,0,4.02,0,0,1.95,0,0,0,0,0,0,0,0,0
73,52.2,5.78,3.94,0,8.46,13.75,0,0,0,0,0,0,0,0,0,0,0,0,2.97,6.91,0,0,0,0,0,0,0,0,0,0,0,0,0,4.03,0,0,1.96,0,0,0,0,0,0,0,0,0
74,51.86,5.74,3.92,0,9.83,13.66,0,0,0,0,0,0,0,0,0,0,0,0,2.95,6.09,0,0,0,0,0,0,0,0,0,0,0,0,0,4,0,0,1.95,0,0,0,0,0,0,0,0,0
77,57.88,0,3.89,0,12.57,13.54,0,0,0,0,0,0,0,0,0,0,0,0,2.92,4.51,0,0,0,0,0,0,0,0,0,0,0.73,0,0,3.96,0,0,0,0,0,0,0,0,0,0,0,0
74,60.03,0,4.06,0,8.66,14.02,0,0,0,0,0,0,0,0,0,0,0,0,3.91,4.69,0,0,0,0,0,0,0,0,0,0,0.54,0,0,4.09,0,0,0,0,0,0,0,0,0,0,0,0
35,72.26,0,12.52,5.54,9.68,0,0,0,0,0,0,0,0,0,0,0,0,0,0,0,0,0,0,0,0,0,0,0,0,0,0,0,0,0,0,0,0,0,0,0,0,0,0,0,0,0
44,61.6,0,12.1,15.3,11,0,0,0,0,0,0,0,0,0,0,0,0,0,0,0,0,0,0,0,0,0,0,0,0,0,0,0,0,0,0,0,0,0,0,0,0,0,0,0,0,0
58,50.31,0,11.86,19.5,18.33,0,0,0,0,0,0,0,0,0,0,0,0,0,0,0,0,0,0,0,0,0,0,0,0,0,0,0,0,0,0,0,0,0,0,0,0,0,0,0,0,0
48,58.45,0,11.88,21.03,8.64,0,0,0,0,0,0,0,0,0,0,0,0,0,0,0,0,0,0,0,0,0,0,0,0,0,0,0,0,0,0,0,0,0,0,0,0,0,0,0,0,0
74,42.74,0,11.99,13.65,31.62,0,0,0,0,0,0,0,0,0,0,0,0,0,0,0,0,0,0,0,0,0,0,0,0,0,0,0,0,0,0,0,0,0,0,0,0,0,0,0,0,0
31.8,68.29,9.95,10.55,2.51,8.13,0,0,0,0,0,0,0,0,0,0,0,0,0,0,0.5,0,0,0,0,0,0,0,0,0,0,0,0,0,0,0,0,0,0,0.07,0,0,0,0,0,0,0
31.4,68.09,9.94,10.55,1.71,9.14,0,0,0,0,0,0,0,0,0,0,0,0,0,0,0.5,0,0,0,0,0,0,0,0,0,0,0,0,0,0,0,0,0,0,0.07,0,0,0,0,0,0,0
30.7,67.95,9.9,10.49,3,8.09,0,0,0,0,0,0,0,0,0,0,0,0,0,0,0.5,0,0,0,0,0,0,0,0,0,0,0,0,0,0,0,0,0,0,0.07,0,0,0,0,0,0,0
33.3,68.65,9.9,10.09,1.1,9.69,0,0,0,0,0,0,0,0,0,0,0,0,0,0,0.5,0,0,0,0,0,0,0,0,0,0,0,0,0,0,0,0,0,0,0.07,0,0,0,0,0,0,0
33.1,67.91,9.84,10.44,2.19,9.05,0,0,0,0,0,0,0,0,0,0,0,0,0,0,0.5,0,0,0,0,0,0,0,0,0,0,0,0,0,0,0,0,0,0,0.07,0,0,0,0,0,0,0
32.3,67.59,9.83,11,2.26,8.73,0,0,0,0,0,0,0,0,0,0,0,0,0,0,0.52,0,0,0,0,0,0,0,0,0,0,0,0,0,0,0,0,0,0,0.07,0,0,0,0,0,0,0
40,66.32,0,12.22,13.13,8.33,0,0,0,0,0,0,0,0,0,0,0,0,0,0,0,0,0,0,0,0,0,0,0,0,0,0,0,0,0,0,0,0,0,0,0,0,0,0,0,0,0
39,67.07,0,11.56,13.08,8.29,0,0,0,0,0,0,0,0,0,0,0,0,0,0,0,0,0,0,0,0,0,0,0,0,0,0,0,0,0,0,0,0,0,0,0,0,0,0,0,0,0
42,64.91,0,11.54,13.06,10.49,0,0,0,0,0,0,0,0,0,0,0,0,0,0,0,0,0,0,0,0,0,0,0,0,0,0,0,0,0,0,0,0,0,0,0,0,0,0,0,0,0
47,61.91,0,10.17,14.22,13.7,0,0,0,0,0,0,0,0,0,0,0,0,0,0,0,0,0,0,0,0,0,0,0,0,0,0,0,0,0,0,0,0,0,0,0,0,0,0,0,0,0
30,71.28,0,14.42,10.31,3.99,0,0,0,0,0,0,0,0,0,0,0,0,0,0,0,0,0,0,0,0,0,0,0,0,0,0,0,0,0,0,0,0,0,0,0,0,0,0,0,0,0
40,66.33,0,12.29,10.88,10.5,0,0,0,0,0,0,0,0,0,0,0,0,0,0,0,0,0,0,0,0,0,0,0,0,0,0,0,0,0,0,0,0,0,0,0,0,0,0,0,0,0
51.7,73.34,25.32,0,0,0,0,0,0,1.34,0,0,0,0,0,0,0,0,0,0,0,0,0,0,0,0,0,0,0,0,0,0,0,0,0,0,0,0,0,0,0,0,0,0,0,0,0
34,66.57,13.26,0,0,17.56,0,0,0,2.61,0,0,0,0,0,0,0,0,0,0,0,0,0,0,0,0,0,0,0,0,0,0,0,0,0,0,0,0,0,0,0,0,0,0,0,0,0
93,63.63,4.61,8.82,4.78,0,0,0,16.59,1.36,0,0,0,0,0,0,0,0,0,0,0,0,0,0,0,0,0,0,0,0,0,0,0,0,0,0,0,0,0,0.21,0,0,0,0,0,0,0
95,62.02,4.66,10.17,4.82,0,0,0,16.73,1.38,0,0,0,0,0,0,0,0,0,0,0,0,0,0,0,0,0,0,0,0,0,0,0,0,0,0,0,0,0,0.22,0,0,0,0,0,0,0
94,61.66,6.48,8.85,4.8,0,0,0,16.63,1.37,0,0,0,0,0,0,0,0,0,0,0,0,0,0,0,0,0,0,0,0,0,0,0,0,0,0,0,0,0,0.21,0,0,0,0,0,0,0
95,60.04,6.54,10.2,4.84,0,0,0,16.78,1.38,0,0,0,0,0,0,0,0,0,0,0,0,0,0,0,0,0,0,0,0,0,0,0,0,0,0,0,0,0,0.22,0,0,0,0,0,0,0
101,64.01,4.64,7.61,4.81,0,0,0,14.6,4.12,0,0,0,0,0,0,0,0,0,0,0,0,0,0,0,0,0,0,0,0,0,0,0,0,0,0,0,0,0,0.21,0,0,0,0,0,0,0
80,64.2,4.66,11.45,4.83,0,0,0,14.64,0,0,0,0,0,0,0,0,0,0,0,0,0,0,0,0,0,0,0,0,0,0,0,0,0,0,0,0,0,0,0.22,0,0,0,0,0,0,0
76.2,67.37,3.39,12.74,2.44,0,0,0,13.97,0,0,0,0,0,0,0,0,0,0,0,0,0,0,0,0,0,0,0,0,0,0,0,0,0,0,0,0,0,0,0.09,0,0,0,0,0,0,0
79,67.72,0,10.08,7.98,0,0,0,14.04,0.13,0,0,0,0,0,0,0,0,0,0,0,0,0,0,0,0,0,0,0,0,0,0,0,0,0,0,0,0.05,0,0,0,0,0,0,0,0,0
80,6.54,27.11,0,0,16.83,5.64,0,0,0,0,0,0,0,0,0,0,0,0,34.77,9.11,0,0,0,0,0,0,0,0,0,0,0,0,0,0,0,0,0,0,0,0,0,0,0,0,0,0
75,7.96,27.47,3.91,0,18.48,7.28,0,0,0,0,0,0,0,0,0,0,0,0,33.29,0,0,0,0,0,0,0,0,0,0,0.55,0,0,0,0,0,0,0,0,1.06,0,0,0,0,0,0,0
77,29.37,40.95,2.66,0,0,0,6.82,7.67,2.16,0,0,0,0,0,0,0,0,0,8.34,0.66,0,0,0,0,0,0,0,0,0,0.47,0,0,0,0,0,0,0,0,0.9,0,0,0,0,0,0,0
113,30.14,19.01,5.47,8.64,0,0,2.33,12.36,8.13,0,0,0,0,0,0,0,0,0,10.27,2.02,0,0,0,0,0,0,0,0,0,0.24,0,0,0,0,0,0,0,0,1.39,0,0,0,0,0,0,0
76,7.05,25.35,2.77,8.76,20.14,0,0,0,0,0,0,0,0,0,0,0,0,0,27.75,8.18,0,0,0,0,0,0,0,0,0,0,0,0,0,0,0,0,0,0,0,0,0,0,0,0,0,0
86,65.5,0.5,15.2,2.1,0,0,0,16.6,0,0,0,0,0,0,0,0,0,0,0,0,0,0,0,0,0,0,0,0,0,0,0,0,0,0,0,0,0,0,0.1,0,0,0,0,0,0,0
85,64.74,0,16.48,2.2,0,0,0,16.48,0,0,0,0,0,0,0,0,0,0,0,0,0,0,0,0,0,0,0,0,0,0,0,0,0,0,0,0,0,0,0.1,0,0,0,0,0,0,0
85,64.46,0,16.42,2.6,0,0,0,16.42,0,0,0,0,0,0,0,0,0,0,0,0,0,0,0,0,0,0,0,0,0,0,0,0,0,0,0,0,0,0,0.1,0,0,0,0,0,0,0
86,65.2,0,15.4,2.9,0,0,0,16.4,0,0,0,0,0,0,0,0,0,0,0,0,0,0,0,0,0,0,0,0,0,0,0,0,0,0,0,0,0,0,0.1,0,0,0,0,0,0,0
83,67.5,0.5,14,2.3,0,0,0,15.6,0,0,0,0,0,0,0,0,0,0,0,0,0,0,0,0,0,0,0,0,0,0,0,0,0,0,0,0,0,0,0.1,0,0,0,0,0,0,0
83,67,0.9,13.6,2.9,0,0,0,15.5,0,0,0,0,0,0,0,0,0,0,0,0,0,0,0,0,0,0,0,0,0,0,0,0,0,0,0,0,0,0,0.1,0,0,0,0,0,0,0
85,67.27,0,14.51,2.1,0,0,0,16.02,0,0,0,0,0,0,0,0,0,0,0,0,0,0,0,0,0,0,0,0,0,0,0,0,0,0,0,0,0,0,0.1,0,0,0,0,0,0,0
89,66.13,0,13.33,3.21,0,0,0,17.23,0,0,0,0,0,0,0,0,0,0,0,0,0,0,0,0,0,0,0,0,0,0,0,0,0,0,0,0,0,0,0.1,0,0,0,0,0,0,0
89,66.27,0,13.01,3.5,0,0,0,17.12,0,0,0,0,0,0,0,0,0,0,0,0,0,0,0,0,0,0,0,0,0,0,0,0,0,0,0,0,0,0,0.1,0,0,0,0,0,0,0
88,66.17,0,13.01,3.8,0,0,0,16.92,0,0,0,0,0,0,0,0,0,0,0,0,0,0,0,0,0,0,0,0,0,0,0,0,0,0,0,0,0,0,0.1,0,0,0,0,0,0,0
136,0,5,0,0,0,0,5,0,0,0,0,0,0,0,0,0,0,0,0,0,0,0,0,0,0,0,0,0,0,0,0,0,0,0,0,0,0,0,0,50,5,35,0,0,0,0
134,0,5,0,0,0,0,0,5,0,0,0,0,0,0,0,0,0,0,0,0,0,0,0,0,0,0,0,0,0,0,0,0,0,0,0,0,0,0,0,50,5,35,0,0,0,0
138,0,2.5,0,0,0,0,0,0,5,0,0,0,0,0,0,0,0,0,0,0,0,0,0,0,0,0,0,0,0,0,0,0,0,0,0,0,0,0,0,50,5,37.5,0,0,0,0
136,0,0,0,0,0,0,6,0,0,0,0,0,0,0,0,0,0,0,0,0,0,0,0,0,0,0,0,0,0,0,0,0,0,0,0,0,0,0,0,50,6,38,0,0,0,0
136,0,2.5,0,0,0,0,0,5.89,0,0,0,0,0,0,0,0,0,0,0,0,0,0,0,0,0,0,0,0,0,0,0,0,0,0,0,0,0,0,0,49.26,5.39,36.96,0,0,0,0
135,0,1.3,0,0,0,0,2.5,2.5,0,0,0,0,0,0,0,0,0,0,0,0,0,0,0,0,0,0,0,0,0,0,0,0,0,0,0,0,0,0,0,49.94,5,38.76,0,0,0,0
136,0,2.5,0,0,0,0,0,2.5,2.5,0,0,0,0,0,0,0,0,0,0,0,0,0,0,0,0,0,0,0,0,0,0,0,0,0,0,0,0,0,0,50,5,37.5,0,0,0,0
137,0,0,0,0,0,2,2,0,0,0,0,0,0,0,0,0,0,0,0,0,0,0,0,0,0,0,0,0,0,0,0,0,0,0,0,0,0,0,0,50,4,42,0,0,0,0
133,0,0,0,0,2,0,2,0,0,0,0,0,0,0,0,0,0,0,0,0,0,0,0,0,0,0,0,0,0,0,0,0,0,0,0,0,0,0,0,50,4,42,0,0,0,0
101,2.8,21,2.2,0,0,0,0,0,0,0,0,0,0,0,0,0,0,0,31.4,0,0,0,0,0,0,0,0,0,0,0,0,0,0,0,0,0,0,0,0,42.6,0,0,0,0,0,0
38,66.07,9.5,9.73,1.64,9.44,0.43,0,0,0,0,0,0,0,0,0,0,0,0,0,3.19,0,0,0,0,0,0,0,0,0,0,0,0,0,0,0,0,0,0,0,0,0,0,0,0,0,0
91,66.78,0.46,11.43,4.82,0,0,0,15.14,1.37,0,0,0,0,0,0,0,0,0,0,0,0,0,0,0,0,0,0,0,0,0,0,0,0,0,0,0,0,0,0,0,0,0,0,0,0,0
88,77.1,0,5.7,0,0,0,4.3,8.6,4.3,0,0,0,0,0,0,0,0,0,0,0,0,0,0,0,0,0,0,0,0,0,0,0,0,0,0,0,0,0,0,0,0,0,0,0,0,0
89,73.9,0,8.7,0,0,0,4.3,4.3,8.7,0,0,0,0,0,0,0,0,0,0,0,0,0,0,0,0,0,0,0,0,0,0,0,0,0,0,0,0,0,0.1,0,0,0,0,0,0,0
91,66.48,0.5,11.5,4.8,0,0,0.02,15.2,1.4,0,0,0,0,0,0,0,0,0,0,0,0,0,0,0,0,0,0,0,0,0,0,0,0,0,0,0,0,0,0.1,0,0,0,0,0,0,0
76,72.5,3.6,6.9,4.7,0,0,0,10.2,2,0,0,0,0,0,0,0,0,0,0,0,0,0,0,0,0,0,0,0,0,0,0,0,0,0,0,0,0,0,0.1,0,0,0,0,0,0,0
89,63.8,4.8,11.4,4.8,0,0,0,12.8,2.3,0,0,0,0,0,0,0,0,0,0,0,0,0,0,0,0,0,0,0,0,0,0,0,0,0,0,0,0,0,0.1,0,0,0,0,0,0,0
82,68.4,2.9,11.5,1.7,0,0,0,15.4,0,0,0,0,0,0,0,0,0,0,0,0,0,0,0,0,0,0,0,0,0,0,0,0,0,0,0,0,0,0,0.1,0,0,0,0,0,0,0
83,66.1,2.7,11.8,4,0,0,0,15.3,0,0,0,0,0,0,0,0,0,0,0,0,0,0,0,0,0,0,0,0,0,0,0,0,0,0,0,0,0,0,0.1,0,0,0,0,0,0,0
85,66.5,2.5,12.2,3.3,0,0,0,14.4,1,0,0,0,0,0,0,0,0,0,0,0,0,0,0,0,0,0,0,0,0,0,0,0,0,0,0,0,0,0,0.1,0,0,0,0,0,0,0
66,65.35,0,4.95,15.84,0,0,0.99,8.91,0,0,0,0,0,0,0,0,0,0,0,0,0,0,0,0,0,0,0,0,0,0,0,0,0,0,0,0,3.96,0,0,0,0,0,0,0,0,0
70,60.4,0,10.89,15.84,0,0,0.99,10.89,0,0,0,0,0,0,0,0,0,0,0,0,0,0,0,0,0,0,0,0,0,0,0,0,0,0,0,0,0.99,0,0,0,0,0,0,0,0,0
74.3,64.6,0,5.95,16.88,0,0,0.2,10.39,0,0,0,0,0,0,0,0,0,0,0,0,0,0,0,0,0,0,0,0,0,0,0,0,0,0,0,0,1.98,0,0,0,0,0,0,0,0,0
64.7,65.7,0,6,17.2,0,0,0.1,9,0,0,0,0,0,0,0,0,0,0,0,0,0,0,0,0,0,0,0,0,0,0,0,0,0,0,0,0,2,0,0,0,0,0,0,0,0,0
74,68.2,4.9,11.6,2.5,0,0,0,11.3,1.4,0,0,0,0,0,0,0,0,0,0,0,0,0,0,0,0,0,0,0,0,0,0,0,0,0,0,0,0,0,0.1,0,0,0,0,0,0,0
77,68.8,5.2,11.6,0.8,0,0,0,12.4,1.1,0,0,0,0,0,0,0,0,0,0,0,0,0,0,0,0,0,0,0,0,0,0,0,0,0,0,0,0,0,0.1,0,0,0,0,0,0,0
81,69.6,2.6,10.8,1.6,0,0,0,15.3,0,0,0,0,0,0,0,0,0,0,0,0,0,0,0,0,0,0,0,0,0,0,0,0,0,0,0,0,0,0,0.1,0,0,0,0,0,0,0
82,67.1,4.5,11.6,1.6,0,0,0,14.4,0.7,0,0,0,0,0,0,0,0,0,0,0,0,0,0,0,0,0,0,0,0,0,0,0,0,0,0,0,0,0,0.1,0,0,0,0,0,0,0
77,70.48,2.8,10.71,1.6,0,0,0,14.31,0,0,0,0,0,0,0,0,0,0,0,0,0,0,0,0,0,0,0,0,0,0,0,0,0,0,0,0,0,0,0.1,0,0,0,0,0,0,0
84,67.8,3.7,11.5,1.6,0,0,0,13.9,1.4,0,0,0,0,0,0,0,0,0,0,0,0,0,0,0,0,0,0,0,0,0,0,0,0,0,0,0,0,0,0.1,0,0,0,0,0,0,0
86,66.74,3.51,11.62,1.6,0,0,0,15.43,1,0,0,0,0,0,0,0,0,0,0,0,0,0,0,0,0,0,0,0,0,0,0,0,0,0,0,0,0,0,0.1,0,0,0,0,0,0,0
79,68.3,6.1,10.3,0.8,0,0,0,13.4,1,0,0,0,0,0,0,0,0,0,0,0,0,0,0,0,0,0,0,0,0,0,0,0,0,0,0,0,0,0,0.1,0,0,0,0,0,0,0
80,64.87,8.11,11.61,0.8,0,0,0,13.51,1,0,0,0,0,0,0,0,0,0,0,0,0,0,0,0,0,0,0,0,0,0,0,0,0,0,0,0,0,0,0.1,0,0,0,0,0,0,0
80,67.84,5.51,10.22,1.6,0,0,0,14.13,0.6,0,0,0,0,0,0,0,0,0,0,0,0,0,0,0,0,0,0,0,0,0,0,0,0,0,0,0,0,0,0.1,0,0,0,0,0,0,0
73.3,71.3,0,0.4,6.5,7.5,0,0,3.3,6.2,0,0,0,0,0,0,0,0,0,0,0,0,0,0,0,0,0,0,0,0,0,0,0,0,0,0,0,4.8,0,0,0,0,0,0,0,0,0
160,0,0,0,0,0,17.35,0,0,0,0,0,0,0,0,0,0,0,0,5.77,0,0,0,0,0,0,0,0,0,0,0,0,0,0,0,0,0,0,0,0,65.69,0,11.19,0,0,0,0
110,0,0,0,0,0,15.84,0,0,0,0,0,0,0,0,0,0,0,0,9.69,0,0,0,0,0,0,0,0,0,0,0,0,0,0,0,0,0,0,0,0,44.38,0,30.09,0,0,0,0
145,0,0,0,0,0,19.43,0,0,0,0,0,0,0,0,0,0,0,0,2.03,0,0,0,0,0,0,0,0,0,0,0,0,0,0,0,0,0,0,0,0,39.41,0,39.13,0,0,0,0
123,0,0,0,0,0,18.29,0,0,0,0,0,0,0,0,0,0,0,0,2.03,0,0,0,0,0,0,0,0,0,0,0,0,0,0,0,0,0,0,0,0,43.4,0,36.28,0,0,0,0
