Repository: you0514w/youyou

File: Expansion Coeff.csv (part 69 of 83)
Expansion Coeff (Typical) ( 10-7/K ),SiO2,B2O3,Al2O3,MgO,CaO,BaO,Li2O,Na2O,K2O,Rb2O,Ag2O,Cs2O,Tl2O,MnO,FeO,CoO,NiO,CuO,ZnO,SrO,CdO,PbO,SnO,Cr2O3,Fe2O3,Ga2O3,As2O3,Y2O3,In2O3,Sb2O3,La2O3,Nd2O3,Gd2O3,TiO2,MnO2,GeO2,ZrO2,CeO2,SnO2,TeO2,P2O5,V2O5,Nb2O5,Ta2O5,MoO3,WO3
137,0,0,0,9.15,0,8.93,0,0,0,0,0,0,0,0,0,0,0,0,3.02,0,0,0,0,0,0,0,0,0,0,0,0,0,0,0,0,0,0,0,0,42.97,0,35.93,0,0,0,0
133,0,0,0,0,18.03,0,0,0,0,0,0,0,0,0,0,0,0,0,3.06,0,0,0,0,0,0,0,0,0,0,0,0,0,0,0,0,0,0,0,0,42.97,0,35.94,0,0,0,0
146,0,0,0,0,0,17.76,0,0,0,0,0,0,0,0,0,0,0,0,3.02,0,0,0,0,0,1.03,0,0,0,0,0,0,0,0,0,0,0,0,0,0,42.56,0,35.63,0,0,0,0
142,0,0,0,0,0,17.56,0,0,0,0,0,0,0,0,0,0,2.17,0,2.99,0,0,0,0,0,0,0,0,0,0,0,0,0,0,0,0,0,0,0,0,42.06,0,35.22,0,0,0,0
44,68.68,3,13.5,3.1,5.4,5.7,0,0,0.5,0,0,0,0,0,0,0,0,0,0,0,0,0,0,0,0.02,0,0,0,0,0,0,0,0,0,0,0,0,0,0.1,0,0,0,0,0,0,0
42,67.93,4,13.49,2.3,7.09,4.3,0,0,0.17,0,0,0,0,0,0,0,0,0,0,0.6,0,0,0,0,0.02,0,0,0,0,0,0,0,0,0,0,0,0,0,0.1,0,0,0,0,0,0,0
42,66.07,7.19,12.78,2.99,5.19,5.49,0,0,0.17,0,0,0,0,0,0,0,0,0,0,0,0,0,0,0,0.02,0,0,0,0,0,0,0,0,0,0,0,0,0,0.1,0,0,0,0,0,0,0
40.9,67.08,4,14.02,2.9,8.81,2.9,0,0,0.17,0,0,0,0,0,0,0,0,0,0,0,0,0,0,0,0.02,0,0,0,0,0,0,0,0,0,0,0,0,0,0.1,0,0,0,0,0,0,0
43,64.94,3,15.49,3.6,6.19,6.49,0,0,0.17,0,0,0,0,0,0,0,0,0,0,0,0,0,0,0,0.02,0,0,0,0,0,0,0,0,0,0,0,0,0,0.1,0,0,0,0,0,0,0
38,66.95,6.74,12.5,4.99,5.98,2.19,0,0,0,0,0,0,0,0,0,0,0,0,0,0.65,0,0,0,0,0,0,0,0,0,0,0,0,0,0,0,0,0,0,0,0,0,0,0,0,0,0
74,16.89,12.17,0,0,0,0,0,0,0,0,0,0,0,0,0,0,0,0,15.2,0,0,0,0,0,0,0,0,0,0,0.01,16.2,0,2.95,24.02,0,0,5.07,0,0,0,0,0,4.5,0,0,2.99
72,20.53,12.21,0,0,0,0,0,0,0,0,0,0,0,0,0,0,0,0,15.16,0,0,0,0,0,0,0,0,0,0,0.02,16.14,0,2.95,20.89,0,0,5.12,0,0,0,0,0,3.97,0,0,3.01
75,17.01,12.1,0,0,0,0,1.85,0,0,0,0,0,0,0,0,0,0,0,13.07,0,0,0,0,0,0,0,0,0,0,0.02,16.29,0,2.97,24.08,0,0,5.16,0,0,0,0,0,4.47,0,0,2.98
75,18.48,12.14,0,0,0,0,0,0,0,0,0,0,0,0,0,0,0,0,15.19,0,0,0,0,0,0,0,0,0,0,0.01,12.69,0,2.96,27,0,0,7.07,0,0,0,0,0,4.46,0,0,0
75,16.67,11.99,0,0,0,0,0,0,0,0,0,0,0,0,0,0,0,0,14.87,0,0,0,0,0,0,0,0,0,0,0.02,14.02,0,2.92,23.72,0,0,7,0,0,0,0,0,4.4,1.39,0,3
41.2,72.86,0,10.77,3.43,5.42,4.05,0,0,0,0,0,0,0,0,0,0,0,0,0,3.33,0,0,0,0,0,0,0,0,0,0,0,0,0,0,0,0,0,0,0.14,0,0,0,0,0,0,0
35,67.04,3.5,12.19,5.99,10.99,0,0,0,0.17,0,0,0,0,0,0,0,0,0,0,0,0,0,0,0,0.02,0,0,0,0,0,0,0,0,0,0,0,0,0,0.1,0,0,0,0,0,0,0
36.1,65.92,3.5,13.7,8.3,8.3,0,0,0,0.17,0,0,0,0,0,0,0,0,0,0,0,0,0,0,0,0.01,0,0,0,0,0,0,0,0,0,0,0,0,0,0.1,0,0,0,0,0,0,0
36.3,65.18,6,13.4,6,9.1,0,0,0,0.17,0,0,0,0,0,0,0,0,0,0,0,0,0,0,0,0.05,0,0,0,0,0,0,0,0,0,0,0,0,0,0.1,0,0,0,0,0,0,0
78.8,48,10,8,0,0,0,28,0,0.5,0,0,0,0,0,0,0,0,0,0,0,0,0,0,0,0,0,0,0,0,0,0,0,0,5,0,0,0.5,0,0,0,0,0,0,0,0,0
80.9,49,12,6,0,0,0,28,0,0,0,0,0,0,0,0,0,0,0,0,0,0,0,0,0,0,0,0,0,0,0,0,0,0,5,0,0,0,0,0,0,0,0,0,0,0,0
92.8,49,8,8,2,0,0,28,0,0,0,0,0,0,0,0,0,0,0,0,0,0,0,0,0,0,0,0,0,0,0,0,0,0,5,0,0,0,0,0,0,0,0,0,0,0,0
97.8,49,8,10,0,0,0,23,5,0,0,0,0,0,0,0,0,0,0,0,0,0,0,0,0,0,0,0,0,0,0,0,0,0,5,0,0,0,0,0,0,0,0,0,0,0,0
87.1,51.5,8.5,10.5,0,0,0,19.5,5,0,0,0,0,0,0,0,0,0,0,0,0,0,0,0,0,0,0,0,0,0,0,0,0,0,5,0,0,0,0,0,0,0,0,0,0,0,0
99,49,5,12,0,0,0,23,6,0,0,0,0,0,0,0,0,0,0,0,0,0,0,0,0,0,0,0,0,0,0,0,0,0,5,0,0,0,0,0,0,0,0,0,0,0,0
72,60.64,3.9,3.4,15.18,0,0,0,9.29,0,0,0,0,0,0,0,0,0,0,0,0,0,0,0,0,0,0,0,0,0,0,0,0,0,0,0,0,2.5,0,0,0,5.09,0,0,0,0,0
74.7,60.64,3.9,3.4,7.59,0,7.59,0,9.29,0,0,0,0,0,0,0,0,0,0,0,0,0,0,0,0,0,0,0,0,0,0,0,0,0,0,0,0,2.5,0,0,0,5.09,0,0,0,0,0
74.2,59.6,3.9,5.4,3.6,0,5.6,0,9.3,0,0,0,0,0,0,0,0,0,0,0,0,0,0,0,0,0,0,0,0,0,0,0,0,0,0,0,0,2.5,0,0,0,6.1,0,4,0,0,0
82.9,62,4,9.4,2.6,0,4.6,0,12.8,0,0,0,0,0,0,0,0,0,0,0,0,0,0,0,0,0,0,0,0,0,0,0,0,0,0,0,0,0,0,0,0,4.6,0,0,0,0,0
82.1,61,3,8,6,0,6,0,11,0,0,0,0,0,0,0,0,0,0,0,0,0,0,0,0,0,0,0,0,0,0,0,0,0,0,0,0,0,0,0,0,5,0,0,0,0,0
83.3,62.05,0,5.19,15.48,0,0,0,9.49,0,0,0,0,0,0,0,0,0,0,0,0,0,0,0,0,0,0,0,0,0,0,0,0,0,5.19,0,0,2.6,0,0,0,0,0,0,0,0,0
63,19,0,10,13,0,0,0,0,0,0,0,0,0,0,0,0,0,0,0,0,0,0,46,0,0,0,0,0,0,0,0,0,0,0,0,0,0,0,0,0,12,0,0,0,0,0
70,21,0,10,14,0,0,0,0,0,0,0,0,0,0,0,0,0,0,0,0,0,0,45,0,0,0,0,0,0,0,0,0,0,0,0,0,0,0,0,0,10,0,0,0,0,0
52,39,16,19,0,0,0,26,0,0,0,0,0,0,0,0,0,0,0,0,0,0,0,0,0,0,0,0,0,0,0,0,0,0,0,0,0,0,0,0,0,0,0,0,0,0,0
83,40,12,20,0,0,0,28,0,0,0,0,0,0,0,0,0,0,0,0,0,0,0,0,0,0,0,0,0,0,0,0,0,0,0,0,0,0,0,0,0,0,0,0,0,0,0
72,45,10,20,5,0,0,20,0,0,0,0,0,0,0,0,0,0,0,0,0,0,0,0,0,0,0,0,0,0,0,0,0,0,0,0,0,0,0,0,0,0,0,0,0,0,0
91.1,66.51,0.47,11.46,4.83,0,0,0,15.18,1.38,0,0,0,0,0,0,0,0,0,0,0,0,0,0,0,0,0,0,0,0,0,0,0,0,0,0,0,0,0,0.17,0,0,0,0,0,0,0
79.2,69.94,2.28,8.73,4.73,0,0,0,13.75,0.4,0,0,0,0,0,0,0,0,0,0,0,0,0,0,0,0,0,0,0,0,0,0,0,0,0,0,0,0,0,0.17,0,0,0,0,0,0,0
88.9,69.7,0,8.5,5.96,0.45,0,0,13.98,1.28,0,0,0,0,0,0,0,0,0,0,0,0,0,0,0,0,0,0,0,0,0,0,0,0,0,0,0,0,0,0.13,0,0,0,0,0,0,0
82.9,69,0,10.32,5.38,0,0,0,15.13,0,0,0,0,0,0,0,0,0,0,0,0,0,0,0,0,0,0,0,0,0,0,0,0,0,0,0,0,0,0,0.17,0,0,0,0,0,0,0
85,64.93,0,16.21,2.16,0,0,0,16.52,0,0,0,0,0,0,0,0,0,0,0,0,0,0,0,0,0,0,0,0,0,0,0,0,0,0,0,0,0,0,0.18,0,0,0,0,0,0,0
84,68.14,0,13.91,2.13,0,0,0,15.64,0,0,0,0,0,0,0,0,0,0,0,0,0,0,0,0,0,0,0,0,0,0,0,0,0,0,0,0,0,0,0.18,0,0,0,0,0,0,0
101,64,1.8,5.5,7.7,1,0,0,16,1.8,0,0,0,0,0,0,0,0,0,0,0.5,0,0,0,0,0,0,0,0,0,0,0,0,0,0,0,0,1.7,0,0,0,0,0,0,0,0,0
99,64.5,1.7,5.6,5,2.3,1.1,0,16,1.8,0,0,0,0,0,0,0,0,0,0,0,0,0,0,0,0,0,0,0,0,0,0,0,0,0,0,0,2,0,0,0,0,0,0,0,0,0
99,63.04,2.9,6.09,6.99,0,1,0,16.08,1.5,0,0,0,0,0,0,0,0,0,0,0.6,0,0,0,0,0,0,0,0,0,0,0,0,0,0,0,0,1.7,0.1,0,0,0,0,0,0,0,0
97,65.3,3.3,5.5,3.4,3,1.4,0,14.6,1.9,0,0,0,0,0,0,0,0,0,0,0,0,0,0,0,0,0,0,0,0,0,0,0,0,0,0,0,1.6,0,0,0,0,0,0,0,0,0
100,64.2,2.4,5.5,3.2,3.3,2.9,0,14.6,2,0,0,0,0,0,0,0,0,0,0.2,0,0,0,0,0,0,0,0,0,0,0,0,0,0,0,0,0,1.7,0,0,0,0,0,0,0,0,0
102,66.7,0,5.6,6,1.4,0.3,0,16.3,1.7,0,0,0,0,0,0,0,0,0,0,0.2,0,0,0,0,0,0,0,0,0,0,0,0,0,0,0,0,1.8,0,0,0,0,0,0,0,0,0
99,66.2,0,5.5,5.2,2.1,0,0,16.8,1.4,0,0,0,0,0,0,0,0,0,0,0,0,0,0,0,0,0,0,0,0,0,0,0,0,1,0,0,1.8,0,0,0,0,0,0,0,0,0
99,66.5,0,5.4,5.5,1.9,0.5,0,16.6,1.5,0,0,0,0,0,0,0,0,0,0,0,0,0,0,0,0,0,0,0,0,0,0,0,0,0,0,0,2,0.1,0,0,0,0,0,0,0,0
98,65.5,0,5.7,3.3,2.8,1.7,0,15.1,1.7,0,0,0,0,0,0,0,0,0,0,0,0,0,0,0,0,0,0,0,0,0.1,0,0,0,2.3,0,0,1.8,0,0,0,0,0,0,0,0,0
101,63.8,0.5,7.3,4.3,3.4,1.7,0,15.1,1.8,0,0,0,0,0,0,0,0,0,0,0,0,0,0,0,0,0,0,0,0,0,0,0,0,0.3,0,0,1.8,0,0,0,0,0,0,0,0,0
86.7,58.96,0,14.14,9.31,0,0,0,14.87,1.33,0,0,0,0,0,0,0,0,0,0,0,0,0,0,0,0,0,0,0,0,0,0,0,0,0,0,0,1.18,0.04,0.17,0,0,0,0,0,0,0
52,75.68,0,0,3.48,8.7,1.31,0,1.19,5.04,0,0,0,0,0,0,0,0,0,0,0,0,0,0,0,0,0,0,0,0,0.11,0,0,0,0,0,0,3.26,0,0,0,0,0,1.23,0,0,0
88,65.57,0.49,0.13,3.53,8.95,0,0,6.57,10.66,0,0,0,0,0,0,0,0,0,0,0,0,0,0,0,0,0,0,0,0,0,0,0,0,0,0,0,3.36,0,0,0,0,0,0,0.74,0,0
72,64.13,0,0.75,7.15,14.04,0,0,3.2,6.32,0,0,0,0,0,0,0,0,0,0,0,0,0,0,0,0,0,0,0,0,0,0,0,0,0,0,0,3.74,0.41,0,0,0,0,0.26,0,0,0
68,67.03,0.46,0.31,5.35,13.69,0,0,3.27,5.52,0,0,0,0,0,0,0,0,0,0,0,0,0,0,0,0,0,0,0,0,0,0,0,0,0,0,0,4.22,0.15,0,0,0,0,0,0,0,0
78,62.77,1.64,0.93,7.55,13.11,0,0,3.58,6.46,0,0,0,0,0,0,0,0,0,0,0,0,0,0,0,0,0,0,0,0,0,0,0,0,0,0,0,3.96,0,0,0,0,0,0,0,0,0
72,66.09,0,0.5,6.46,12.8,0,0,3.49,6.07,0,0,0,0,0,0,0,0,0,0,0,0,0,0,0,0,0,0,0,0,0,0,0,0,0,0,0,4.59,0,0,0,0,0,0,0,0,0
66,69.57,0,0,4.37,13.45,0,0,3.65,5.34,0,0,0,0,0,0,0,0,0,0,0,0,0,0,0,0,0,0,0,0,0,0,0,0,0,0,0,3.62,0,0,0,0,0,0,0,0,0
61.8,63,10.5,2,0,3,0,1.5,7.5,0,0,0,0,0,0,0,0,0,0,4.5,0,0,0,0,0,0,0,0,0,0,0,0,0,0,0,0,0,8,0,0,0,0,0,0,0,0,0
60.4,60,8,5,0,8,0,0,7.5,1,0,0,0,0,0,0,0,0,0,3,0,0,0,0,0,0,0,0,0,0,0,0,0,0,0,0,0,7.5,0,0,0,0,0,0,0,0,0
59.1,57.5,11.5,4,0,2.5,10,0,2.5,2,0,0,0,0,0,0,0,0,0,4,0,0,0,0,0,0,0,0,0,0,0,0,0,0,0,0,0,6,0,0,0,0,0,0,0,0,0
67.9,58,6.5,3,0,3.5,0,0,9.5,0,0,0,0,0,0,0,0,0,0,9.5,0,0,0,0,0,0,0,0,0,0,0,0,0,0,0,0,0,10,0,0,0,0,0,0,0,0,0
58,54.93,25.15,11.23,0,0,0,0,8.69,0,0,0,0,0,0,0,0,0,0,0,0,0,0,0,0,0,0,0,0,0,0,0,0,0,0,0,0,0,0,0,0,0,0,0,0,0,0
66.1,50.04,25.52,13.41,0,0,0,0,11.03,0,0,0,0,0,0,0,0,0,0,0,0,0,0,0,0,0,0,0,0,0,0,0,0,0,0,0,0,0,0,0,0,0,0,0,0,0,0
56.2,46.59,30.16,16.47,0,0,0,0,6.78,0,0,0,0,0,0,0,0,0,0,0,0,0,0,0,0,0,0,0,0,0,0,0,0,0,0,0,0,0,0,0,0,0,0,0,0,0,0
83.4,47.19,25.21,11.26,0,0,0,0,16.34,0,0,0,0,0,0,0,0,0,0,0,0,0,0,0,0,0,0,0,0,0,0,0,0,0,0,0,0,0,0,0,0,0,0,0,0,0,0
83.9,65.53,1.7,5.38,8.45,1.33,0,0,14.81,1.57,0,0,0,0,0,0,0,0,0,0.73,0,0,0,0,0,0,0,0,0,0,0,0,0,0,0.37,0,0,0.05,0,0.08,0,0,0,0,0,0,0
34,71.52,5.98,11.09,0,11.13,0,0,0,0.17,0,0,0,0,0,0,0,0,0,0,0,0,0,0,0,0.02,0,0,0,0,0,0,0,0,0,0,0,0,0,0.09,0,0,0,0,0,0,0
76.3,67.28,3.41,12.04,2.79,0.49,0,0,13.87,0.01,0,0,0,0,0,0,0,0,0,0,0,0,0,0,0,0.01,0,0,0,0,0,0,0,0,0,0,0,0.01,0,0.09,0,0,0,0,0,0,0
75.2,67.43,3.93,12.56,2.41,0.03,0,0,13.54,0.01,0,0,0,0,0,0,0,0,0,0,0,0,0,0,0,0.01,0,0,0,0,0,0,0,0,0,0,0,0.01,0,0.07,0,0,0,0,0,0,0
78.2,66.59,3.42,12.41,3.01,0.12,0,0,13.4,0.66,0,0,0,0,0,0,0,0,0,0.28,0,0,0,0,0,0.01,0,0,0,0,0,0,0,0,0,0,0,0.01,0,0.09,0,0,0,0,0,0,0
75.9,67.23,4.1,12.67,1.83,0.06,0,0,13.97,0.03,0,0,0,0,0,0,0,0,0,0,0,0,0,0,0,0.01,0,0,0,0,0,0,0,0,0,0,0,0.01,0,0.09,0,0,0,0,0,0,0
15,70.78,0,13.62,1.13,0,0.68,10.91,0.52,0.07,0,0,0,0,0,0,0,0,0,0,0,0,0,0,0,0,0,0,0,0,0,0,0,0,2.29,0,0,0,0,0,0,0,0,0,0,0,0
15,73.64,0,14.51,0.16,0,0,7.87,0,0.21,0,0,0,0,0,0,0,0,0,0,0,0,0,0,0,0.04,0,0,0,0,0,0,0,0,2.02,0,0,1.26,0,0,0,0.29,0,0,0,0,0
15,58.25,0,12.19,22.51,0.22,0,0,0.1,0,0,0,0,0,0,0,0,0,0,0,0,0,0,0,0,0.04,0,0,0,0,0,0,0,0,6.69,0,0,0,0,0,0,0,0,0,0,0,0
100,61.8,4.41,0,6.09,0,4,10.27,9.41,0,0,0,0,0,0,0,0,0,0,3.02,0,0,0,0,0,0,0,0,0,0,0,0,0,0,0,0,0,1,0,0,0,0,0,0,0,0,0
87,66.06,4.53,0,6.25,0,4.11,5.27,9.66,0,0,0,0,0,0,0,0,0,0,3.1,0,0,0,0,0,0,0,0,0,0,0,0,0,0,0,0,0,1.02,0,0,0,0,0,0,0,0,0
35.6,72.19,1.55,11.36,4.73,5.22,2.95,0,0,0,0,0,0,0,0,0,0,0,0,0,1.87,0,0,0,0,0.01,0,0,0,0,0,0,0,0,0,0,0,0,0,0.12,0,0,0,0,0,0,0
34.3,74.05,0,12.03,4.34,4.73,3.53,0,0,0,0,0,0,0,0,0,0,0,0,0,1.18,0,0,0,0,0.01,0,0,0,0,0,0,0,0,0,0,0,0.02,0,0.11,0,0,0,0,0,0,0
37.1,71.96,0,12.02,4.98,5.23,3.49,0,0,0,0,0,0,0,0,0,0,0,0,0,2.15,0,0,0,0,0.02,0,0,0,0,0,0,0,0,0,0,0,0.03,0,0.12,0,0,0,0,0,0,0
36,72.5,0,11.87,4.91,5.33,3.87,0,0,0,0,0,0,0,0,0,0,0,0,0,1.39,0,0,0,0,0.01,0,0,0,0,0,0,0,0,0,0,0,0,0,0.12,0,0,0,0,0,0,0
119,0,0,0,0,0,0,2.5,11.58,9.47,0,0,0,0,0,0,0,0,0,30.43,0,0,0,0,0,0,0,0,0,0,0,0,0,0,6.55,0,0,0,0,0,0,29.47,0,10,0,0,0
112,0,0,0,0,0,0,8.49,15.9,0,0,0,0,0,0,0,0,0,0,33.12,0,0,0,0,0,0,0,0,0,0,0,0,0,0,5.71,0,0,0,0,0,0,26.78,0,10,0,0,0
118,0,0.66,0,0,4.1,0,8.36,13.75,0.64,0,0,0,0,0,0,0,0,0,29.1,2.25,0,0,0,0,0,0,0,0,0,0,0,0,0,4.03,0,0,0,0,0,0,27.41,0,9.7,0,0,0
127,0,2.4,0,0,5,0,0,15.58,8.37,0,0,0,0,0,0,0,0,0,22.66,5,0,0,0,0,0,0,0,0,0,0,0,0,0,0,0,0,0,0,0,0,24.84,0,16.15,0,0,0
125,0,7.42,0,0,5,0,0,15,9.62,0,0,0,0,0,0,0,0,0,21.9,5,0,0,0,0,0,0,0,0,0,0,0,0,0,5.48,0,0,0,0,0,0,20.58,0,10,0,0,0
118,0,0,0,0,1.5,0,0,14.95,9.97,0,0,0,0,0,0,0,0,0,29.31,1.5,0,0,0,0,0,0,0,0,0,0,0,0,0,0,0,0,0,0,0,0,27.89,0,14.88,0,0,0
123,0,4.57,0,0,1.5,0,0,14.5,9.08,0,0,0,0,0,0,0,0,0,29.9,1.5,0,0,0,0,0,0,0,0,0,0,0,0,0,0,0,0,0,0,0,0,25.68,0,13.27,0,0,0
127,0,7.6,0,0,1.5,0,0,17.85,9,0,0,0,0,0,0,0,0,0,24.76,1.5,0,0,0,0,0,0,0,0,0,0,0,0,0,0,0,0,0,0,0,0,22.24,0,15.55,0,0,0
103,0,0,0,0,0,0,9.49,8.51,0,0,0,0,0,0,0,0,0,0,31.9,0,0,0,0,0,0,0,0,0,0,0,0,0,0,5.1,0,0,0,0,0,0,35,0,10,0,0,0
94,65.3,0.47,12.48,1.64,2.35,0,0,16.07,1.47,0,0,0,0,0,0,0,0,0,0,0,0,0,0,0,0,0,0,0,0,0,0,0,0,0,0,0,0,0,0.22,0,0,0,0,0,0,0
94,65.73,0.47,11.47,4.84,0,0,0,15.82,1.45,0,0,0,0,0,0,0,0,0,0,0,0,0,0,0,0,0,0,0,0,0,0,0,0,0,0,0,0,0,0.22,0,0,0,0,0,0,0
86,62.75,0.93,13.39,6.45,0,0,0,16.26,0,0,0,0,0,0,0,0,0,0,0,0,0,0,0,0,0,0,0,0,0,0,0,0,0,0,0,0,0,0,0.22,0,0,0,0,0,0,0
87,61.7,0.93,13.39,6.45,0,0,0,17.31,0,0,0,0,0,0,0,0,0,0,0,0,0,0,0,0,0,0,0,0,0,0,0,0,0,0,0,0,0,0,0.22,0,0,0,0,0,0,0
87,66.6,0,13.51,3.26,0,0,0,16.41,0,0,0,0,0,0,0,0,0,0,0,0,0,0,0,0,0,0,0,0,0,0,0,0,0,0,0,0,0,0,0.22,0,0,0,0,0,0,0
79,70.75,0,12.43,2.27,0,0,0,14.33,0,0,0,0,0,0,0,0,0,0,0,0,0,0,0,0,0,0,0,0,0,0,0,0,0,0,0,0,0,0,0.22,0,0,0,0,0,0,0
79,66.75,1.91,14.52,2.14,0,0,0,14.46,0,0,0,0,0,0,0,0,0,0,0,0,0,0,0,0,0,0,0,0,0,0,0,0,0,0,0,0,0,0,0.22,0,0,0,0,0,0,0
79,67.64,0.94,13.53,3.26,0,0,0,14.41,0,0,0,0,0,0,0,0,0,0,0,0,0,0,0,0,0,0,0,0,0,0,0,0,0,0,0,0,0,0,0.22,0,0,0,0,0,0,0
76,65.67,0,16.37,3.31,0,0,0,14.43,0,0,0,0,0,0,0,0,0,0,0,0,0,0,0,0,0,0,0,0,0,0,0,0,0,0,0,0,0,0,0.22,0,0,0,0,0,0,0
85,64.73,0,16.44,2.16,0,0,0,16.45,0,0,0,0,0,0,0,0,0,0,0,0,0,0,0,0,0,0,0,0,0,0,0,0,0,0,0,0,0,0,0.22,0,0,0,0,0,0,0
89,64.65,0.94,13.54,3.26,0,0,0,17.39,0,0,0,0,0,0,0,0,0,0,0,0,0,0,0,0,0,0,0,0,0,0,0,0,0,0,0,0,0,0,0.22,0,0,0,0,0,0,0
84.1,41.61,15.01,2.2,0,0,0,6.25,9.03,0,0,0,0,0,0,0,0,0,0,17.43,0,0,0,0,0,0,0,0,0,0,0,0,0,0,0,0,0,1.51,0,0,0,0,0,2.81,0,4.15,0
72.3,42.1,14.96,1.68,0,0,0,2.49,8.88,0,0,0,0,0,0,0,0,0,0,17.37,0,0,0,0,0,0,0,0,0,0,0,0,0,0,5.96,0,0,0.42,0,0,0,0,0,2.01,0,4.13,0
72.7,41.35,15.37,0.97,0,0,0,3.07,9.13,0,0,0,0,0,0,0,0,0,0,17.85,0,0,0,0,0,0,0,0,0.81,0,0,0,0,0,4.12,0,0,0.43,0,0,0,0,0,2.65,0,4.25,0
83,61.74,0,8.96,1.74,8.14,1.97,0,5.67,3.95,0,0,0,0,0,0,0,0,0,0,6.17,0,0,0,0,0.13,0,0,0,0,0,0,0,0,0,0,0,1.48,0,0.05,0,0,0,0,0,0,0
41.3,62.49,0,10.6,16.59,4.94,0,1.66,0.04,0.07,0,0,0,0,0,0,0,0,0,0,0,0,0,0,0,0.1,0,0,0,0,0,0.78,0,0,1.67,0,0,1.06,0,0,0,0,0,0,0,0,0
49.7,62.23,9.04,12.9,5.21,4.62,0,0,4.13,1.77,0,0,0,0,0,0,0,0,0,0,0,0,0,0,0,0,0,0,0,0,0,0,0,0,0,0,0,0,0,0.1,0,0,0,0,0,0,0
52,65.3,7.2,11.4,5.3,3.7,0,0,6.2,0.8,0,0,0,0,0,0,0,0,0,0,0,0,0,0,0,0,0,0,0,0,0,0,0,0,0,0,0,0,0,0.1,0,0,0,0,0,0,0
55.9,62.03,9.02,11.17,5.19,4.61,2,0,4.12,1.76,0,0,0,0,0,0,0,0,0,0,0,0,0,0,0,0,0,0,0,0,0,0,0,0,0,0,0,0,0,0.1,0,0,0,0,0,0,0
44.6,63.3,9.2,11.4,5.3,3.7,0,5.1,0.1,1.8,0,0,0,0,0,0,0,0,0,0,0,0,0,0,0,0,0,0,0,0,0,0,0,0,0,0,0,0,0,0.1,0,0,0,0,0,0,0
52,65.3,7.2,11.4,5.3,2.8,0,0,6.2,0.8,0,0,0,0,0,0,0,0,0,0.9,0,0,0,0,0,0,0,0,0,0,0,0,0,0,0,0,0,0,0,0.1,0,0,0,0,0,0,0
51.2,65.3,7.2,11.4,6.2,2.8,0,0,6.2,0.8,0,0,0,0,0,0,0,0,0,0,0,0,0,0,0,0,0,0,0,0,0,0,0,0,0,0,0,0,0,0.1,0,0,0,0,0,0,0
54,65.3,5.3,11.4,7.2,3.7,0,0,6.2,0.8,0,0,0,0,0,0,0,0,0,0,0,0,0,0,0,0,0,0,0,0,0,0,0,0,0,0,0,0,0,0.1,0,0,0,0,0,0,0
48.7,67.3,5.2,11.4,9,0,0,0,6.2,0.8,0,0,0,0,0,0,0,0,0,0,0,0,0,0,0,0,0,0,0,0,0,0,0,0,0,0,0,0,0,0.1,0,0,0,0,0,0,0
49.9,65.3,6.2,11.4,9,0,0,0,6.2,0.8,0,0,0,0,0,0,0,0,0,1,0,0,0,0,0,0,0,0,0,0,0,0,0,0,0,0,0,0,0,0.1,0,0,0,0,0,0,0
47.8,65.3,7.2,11.4,5.3,2.7,0,6.1,0.1,1.8,0,0,0,0,0,0,0,0,0,0,0,0,0,0,0,0,0,0,0,0,0,0,0,0,0,0,0,0,0,0.1,0,0,0,0,0,0,0
86.7,76.11,5.27,0,0,0,5.27,0,0,13.25,0,0,0,0,0,0,0,0,0,0,0,0,0,0,0,0,0,0,0,0,0,0,0,0,0,0,0,0,0,0.1,0,0,0,0,0,0,0
83.7,76.11,5.27,0,0,0,2.64,0,0,13.25,0,0,0,0,0,0,0,0,0,0,2.63,0,0,0,0,0,0,0,0,0,0,0,0,0,0,0,0,0,0,0.1,0,0,0,0,0,0,0
84.8,76.11,5.27,0,0,0,5.27,0,1,12.25,0,0,0,0,0,0,0,0,0,0,0,0,0,0,0,0,0,0,0,0,0,0,0,0,0,0,0,0,0,0.1,0,0,0,0,0,0,0
85.6,71.11,9.27,0,0,0,2.64,0,0,14.25,0,0,0,0,0,0,0,0,0,0,2.63,0,0,0,0,0,0,0,0,0,0,0,0,0,0,0,0,0,0,0.1,0,0,0,0,0,0,0
82.7,74.11,5.27,2,0,0,2.64,0,0,13.25,0,0,0,0,0,0,0,0,0,0,2.63,0,0,0,0,0,0,0,0,0,0,0,0,0,0,0,0,0,0,0.1,0,0,0,0,0,0,0
82.4,70.11,5.27,6,0,0,2.64,0,0,13.25,0,0,0,0,0,0,0,0,0,0,2.63,0,0,0,0,0,0,0,0,0,0,0,0,0,0,0,0,0,0,0.1,0,0,0,0,0,0,0
80.3,72.11,7.27,2,0,0,2.64,0,0,13.25,0,0,0,0,0,0,0,0,0,0,2.63,0,0,0,0,0,0,0,0,0,0,0,0,0,0,0,0,0,0,0.1,0,0,0,0,0,0,0
80.9,72.11,5.27,4,0,1.75,1.76,0,0,13.25,0,0,0,0,0,0,0,0,0,0,1.76,0,0,0,0,0,0,0,0,0,0,0,0,0,0,0,0,0,0,0.1,0,0,0,0,0,0,0
82.7,74.11,5.26,2,0,2.64,0,0,0,13.25,0,0,0,0,0,0,0,0,0,0,2.64,0,0,0,0,0,0,0,0,0,0,0,0,0,0,0,0,0,0,0.1,0,0,0,0,0,0,0
82.9,74.11,5.26,2,0,0,0,0,0,13.25,0,0,0,0,0,0,0,0,0,0,5.28,0,0,0,0,0,0,0,0,0,0,0,0,0,0,0,0,0,0,0.1,0,0,0,0,0,0,0
33.9,63.13,16.55,8.45,2.54,8.12,0,0,0,0,0,0,0,0,0,0,0,0,0,0,1.04,0,0,0,0,0,0,0,0,0,0,0,0,0,0,0,0,0.02,0,0.15,0,0,0,0,0,0,0
39.7,60.86,16.05,7.17,3.01,11.31,0,0,0,0,0,0,0,0,0,0,0,0,0,0,1.52,0,0,0,0,0,0,0,0,0,0,0,0,0,0,0,0,0.01,0,0.07,0,0,0,0,0,0,0
35.5,64.63,16.29,7.49,2.2,8.18,0,0,0,0,0,0,0,0,0,0,0,0,0,0,1.13,0,0,0,0,0,0,0,0,0,0,0,0,0,0,0,0,0.01,0,0.07,0,0,0,0,0,0,0
35,61.15,15.94,9.32,2.57,9.62,0,0,0,0,0,0,0,0,0,0,0,0,0,0,1.32,0,0,0,0,0,0,0,0,0,0,0,0,0,0,0,0,0.01,0,0.07,0,0,0,0,0,0,0
36.7,63.37,16.39,7.59,3.47,3.49,0,0,0,0,0,0,0,0,0,0,0,0,0,0,5.61,0,0,0,0,0,0,0,0,0,0,0,0,0,0,0,0,0.01,0,0.07,0,0,0,0,0,0,0
36.7,63.78,15.35,9.65,3.68,3.74,0,0,0,0,0,0,0,0,0,0,0,0,0,0,3.72,0,0,0,0,0,0,0,0,0,0,0,0,0,0,0,0,0.01,0,0.07,0,0,0,0,0,0,0
93,58,9,2,0,11,20,0,0,0,0,0,0,0,0,0,0,0,0,0,0,0,0,0,0,0,0,0,0,0,0,0,0,0,0,0,0,0,0,0,0,0,0,0,0,0,0
97,58,7,4,0,7,24,0,0,0,0,0,0,0,0,0,0,0,0,0,0,0,0,0,0,0,0,0,0,0,0,0,0,0,0,0,0,0,0,0,0,0,0,0,0,0,0
85,60,6,5,0,7,22,0,0,0,0,0,0,0,0,0,0,0,0,0,0,0,0,0,0,0,0,0,0,0,0,0,0,0,0,0,0,0,0,0,0,0,0,0,0,0,0
101,60,6,3,0,9,22,0,0,0,0,0,0,0,0,0,0,0,0,0,0,0,0,0,0,0,0,0,0,0,0,0,0,0,0,0,0,0,0,0,0,0,0,0,0,0,0
98,60,6,3,0,10,21,0,0,0,0,0,0,0,0,0,0,0,0,0,0,0,0,0,0,0,0,0,0,0,0,0,0,0,0,0,0,0,0,0,0,0,0,0,0,0,0
97,58,11,2,0,0,20,0,0,0,0,0,0,0,0,0,0,0,0,0,0,0,0,0,0,0,0,0,0,0,0,9,0,0,0,0,0,0,0,0,0,0,0,0,0,0,0
88,58,9,2,0,0,20,0,0,0,0,0,0,0,0,0,0,0,0,0,0,0,0,0,0,0,0,0,0,0,0,11,0,0,0,0,0,0,0,0,0,0,0,0,0,0,0
76,60,7,4,0,0,20,0,0,0,0,0,0,0,0,0,0,0,0,0,0,0,0,0,0,0,0,0,0,0,0,9,0,0,0,0,0,0,0,0,0,0,0,0,0,0,0
81.5,58,6,3,0,12,16,0,0,0,0,0,0,0,0,0,0,0,0,0,0,0,0,0,0,0,0,0,0,0,0,5,0,0,0,0,0,0,0,0,0,0,0,0,0,0,0
88.5,59,6,3,0,9,17,0,0,0,0,0,0,0,0,0,0,0,0,0,0,0,0,0,0,0,0,0,0,0,0,6,0,0,0,0,0,0,0,0,0,0,0,0,0,0,0
62.4,65.2,6.19,10.46,0,7.74,0,0,0,6.25,0,0,0,0,0,0,0,0,0,0,4.09,0,0,0,0,0,0,0,0,0,0,0,0,0,0,0,0,0,0,0.07,0,0,0,0,0,0,0
74.2,71.76,5.64,4.18,2,2.11,1.58,0,0,10.45,0,0,0,0,0,0,0,0,0,0,2.19,0,0,0,0,0,0,0,0,0,0,0,0,0,0,0,0,0,0,0.09,0,0,0,0,0,0,0
62.7,65.2,6.19,9.46,2,7.09,0,0,0,6.25,0,0,0,0,0,0,0,0,0,0,3.74,0,0,0,0,0,0,0,0,0,0,0,0,0,0,0,0,0,0,0.07,0,0,0,0,0,0,0
58.7,66.57,6,10.03,1.9,6.23,0.04,0,0.09,5.79,0,0,0,0,0,0,0,0,0,0,3.28,0,0,0,0,0,0,0,0,0,0,0,0,0,0,0,0,0,0,0.07,0,0,0,0,0,0,0
62.4,63.5,7.09,9.57,2.49,7.41,0.04,0,0.09,5.79,0,0,0,0,0,0,0,0,0,0,3.95,0,0,0,0,0,0,0,0,0,0,0,0,0,0,0,0,0,0,0.07,0,0,0,0,0,0,0
69.8,71.48,5.38,6.16,0.97,3.43,0.04,0,0.1,8.32,0,0,0,0,0,0,0,0,0,0,4.04,0,0,0,0,0,0,0,0,0,0,0,0,0,0,0,0,0,0,0.08,0,0,0,0,0,0,0
73.3,71.56,5.23,6.03,0.66,2.36,0.05,0,0.11,9.47,0,0,0,0,0,0,0,0,0,0,4.43,0,0,0,0,0,0,0,0,0,0,0,0,0,0,0,0,0,0,0.1,0,0,0,0,0,0,0
80.2,72.46,4.05,6.01,0,0.16,0.06,0,0.11,11.87,0,0,0,0,0,0,0,0,0,0,5.16,0,0,0,0,0,0,0,0,0,0,0,0,0,0,0,0,0,0,0.12,0,0,0,0,0,0,0
94.8,57.68,0,16.29,0.74,0.04,0,0,16.49,2.09,0,0,0,0,0,0,0,0,0,0,0,0,0,0,0,0,0,0,0,0,0,0,0,0,0,0,0,0,0,0.1,0,6.57,0,0,0,0,0
76.1,64.45,4.15,14.06,2.55,0,0,0,13.94,0,0,0,0,0,0,0,0,0,0,0,0,0,0,0,0,0,0,0,0,0,0,0,0,0,0,0,0,0,0,0,0,0.85,0,0,0,0,0
80.9,61.14,1,15.07,2.75,0,0,0,14.9,0,0,0,0,0,0,0,0,0,0,0,0,0,0,0,0,0,0,0,0,0,0,0,0,0,0,0,0,0,0,0,0,5.14,0,0,0,0,0
76,59.93,0,13.79,1,0,0,0,14.49,0,0,0,0,0,0,0,0,0,0,0,0,0,0,0,0,0,0,0,0,0,0,0,0,0,0,0,0,0,0,0.1,0,10.69,0,0,0,0,0
79,65.03,5.54,10.79,1.51,0,0,0,11.69,1.31,0,0,0,0,0,0,0,0,0,0,0,0,0,0,0,0,0,0,0,0,0,0,0,0,0,0,0,0,0,0.1,0,4.03,0,0,0,0,0
85.7,57.27,0.28,17.18,1.71,0,0,0,17.01,0,0,0,0,0,0,0,0,0,0,0,0,0,0,0,0,0,0,0,0,0,0,0,0,0,0,0,0,0,0,0.05,0,6.5,0,0,0,0,0
82.4,59.34,2.59,15.96,2.51,0.04,0,0,15.89,0.04,0,0,0,0,0,0,0,0,0,0,0,0,0,0,0,0,0,0,0,0,0,0,0,0,0,0,0,0,0,0.1,0,3.53,0,0,0,0,0
79.8,59.48,0,14.38,2.89,0,0,0,15.48,0,0,0,0,0,0,0,0,0,0,0,0,0,0,0,0,0,0,0,0,0,0,0,0,0,2,0,0,0,0,0.1,0,5.67,0,0,0,0,0
79.9,58.95,0,14.15,0.38,0.05,0,0,14.61,0.47,0,0,0,0,0,0,0,0,0,0,0,0,0,0,0,0,0,0,0,0,0,0,0,0,3.77,0,0,0,0,0.08,0,7.54,0,0,0,0,0
82.3,60.01,0,14.52,0,0.01,0,0,13.84,0,0,0,0,0,0,0,0,0,0,0.97,0,0,0,0,0,0,0,0,0,0,0,0,0,0,3.87,0,0,0,0,0,0,6.78,0,0,0,0,0
82.8,57.19,0,15.22,0.38,0.06,0,0,15.5,0.47,0,0,0,0,0,0,0,0,0,0,0,0,0,0,0,0,0,0,0,0,0,0,0,0,3.45,0.09,0,0,0,0.08,0,7.56,0,0,0,0,0
115,81.34,0,1.71,0.45,8.28,0.01,0,7.92,0.27,0,0,0,0,0,0,0,0,0,0,0,0,0,0,0,0.02,0,0,0,0,0,0,0,0,0,0,0,0,0,0,0,0,0,0,0,0,0
103,68.43,0,7.67,0.97,10.6,0,0,0,11.3,0,0,0,0,0,0,0,0,0,0,0,0,0,0,0,0.06,0,0,0,0,0,0,0,0,0,0,0,0,0,0,0,0.97,0,0,0,0,0
84,62.22,0,8.3,0.88,7.55,1.38,0,6.26,3,0,0,0,0,0,0,0,0,0,0,7.83,0,0,0,0,0,0,0,0,0,0,0,0,0,0,0,0,2.58,0,0,0,0,0,0,0,0,0
85,62.34,0,9.1,0.87,6.89,0.69,0,6.58,4.03,0,0,0,0,0,0,0,0,0,0,6.71,0,0,0,0,0,0,0,0,0,0,0,0,0,0,0,0,2.79,0,0,0,0,0,0,0,0,0
84,59.37,0,10.86,0.18,5.39,0.09,0,8.01,2.98,0,0,0,0,0,0,0,0,0,0,10.2,0,0,0,0,0,0,0,0,0,0,0,0,0,0,0,0,2.92,0,0,0,0,0,0,0,0,0
84,62.31,0,9.49,0.18,6.93,0.69,0,6.61,2.92,0,0,0,0,0,0,0,0,0,0,8.86,0,0,0,0,0,0,0,0,0,0,0,0,0,0,0,0,2.01,0,0,0,0,0,0,0,0,0
92,58.41,0,11.6,0.36,8.3,1.63,0,6.7,6.08,0,0,0,0,0,0,0,0,0,0,5.18,0,0,0,0,0,0,0,0,0,0,0,0,0,0,0,0,1.74,0,0,0,0,0,0,0,0,0
85,59.97,0,8.79,3.34,9.61,0,0,8.7,3,0,0,0,0,0,0,0,0,0,0,3.58,0,0,0,0,0,0,0,0,0,0,0,0,0,0,0,0,3.01,0,0,0,0,0,0,0,0,0
91,60.07,0,9.09,0.35,5.98,0.33,0,8.06,4.16,0,0,0,0,0,0,0,0,0,0,8.6,0,0,0,0,0,0,0,0,0,0,0,0,0,0,0,0,3.36,0,0,0,0,0,0,0,0,0
75,65.78,0,7.82,1.72,5.81,0.81,0,5.82,3.17,0,0,0,0,0,0,0,0,0,0,5.69,0,0,0,0,0,0,0,0,0,0,0,0,0,0,0,0,3.38,0,0,0,0,0,0,0,0,0
88,59.45,0.31,9.83,0.89,5.75,1.07,0,8.09,4.56,0,0,0,0,0,0,0,0,0,0,6.56,0,0,0,0,0,0,0,0,0,0,0,0,0,0,0,0,3.49,0,0,0,0,0,0,0,0,0
87,64.39,0,8.21,0,7.46,0.23,0,5.62,4.81,0,0,0,0,0,0,0,0,0,0,6.73,0,0,0,0,0,0,0,0,0,0,0,0,0,0,0,0,2.55,0,0,0,0,0,0,0,0,0
69,0,0,0,20,0,0,0,0,0,0,0,0,0,0,0,0,0,0,40,0,0,0,0,0,0,0,0,0,0,0,0,0,0,0,0,0,0,0,0,0,40,0,0,0,0,0
81,0,0,0,0,20,0,0,0,0,0,0,0,0,0,0,0,0,0,40,0,0,0,0,0,0,0,0,0,0,0,0,0,0,0,0,0,0,0,0,0,40,0,0,0,0,0
95,0,0,0,0,0,20,0,0,0,0,0,0,0,0,0,0,0,0,40,0,0,0,0,0,0,0,0,0,0,0,0,0,0,0,0,0,0,0,0,0,40,0,0,0,0,0
123,0,0,0,0,0,0,20,0,0,0,0,0,0,0,0,0,0,0,40,0,0,0,0,0,0,0,0,0,0,0,0,0,0,0,0,0,0,0,0,0,40,0,0,0,0,0
140,0,0,0,0,0,0,0,20,0,0,0,0,0,0,0,0,0,0,40,0,0,0,0,0,0,0,0,0,0,0,0,0,0,0,0,0,0,0,0,0,40,0,0,0,0,0
163,0,0,0,0,0,0,0,0,20,0,0,0,0,0,0,0,0,0,40,0,0,0,0,0,0,0,0,0,0,0,0,0,0,0,0,0,0,0,0,0,40,0,0,0,0,0
141,0,0,0,0,0,0,30,0,0,0,0,0,0,0,0,0,0,0,30,0,0,0,0,0,0,0,0,0,0,0,0,0,0,0,0,0,0,0,0,0,40,0,0,0,0,0
137,0,0,0,0,0,0,25,0,0,0,0,0,0,0,0,0,0,0,35,0,0,0,0,0,0,0,0,0,0,0,0,0,0,0,0,0,0,0,0,0,40,0,0,0,0,0
160,0,0,0,0,0,0,0,25,0,0,0,0,0,0,0,0,0,0,35,0,0,0,0,0,0,0,0,0,0,0,0,0,0,0,0,0,0,0,0,0,40,0,0,0,0,0
140,0,0,0,0,0,0,20,0,5,0,0,0,0,0,0,0,0,0,35,0,0,0,0,0,0,0,0,0,0,0,0,0,0,0,0,0,0,0,0,0,40,0,0,0,0,0
150,0,0,0,0,0,0,15,0,10,0,0,0,0,0,0,0,0,0,35,0,0,0,0,0,0,0,0,0,0,0,0,0,0,0,0,0,0,0,0,0,40,0,0,0,0,0
160,0,0,0,0,0,0,10,0,15,0,0,0,0,0,0,0,0,0,35,0,0,0,0,0,0,0,0,0,0,0,0,0,0,0,0,0,0,0,0,0,40,0,0,0,0,0
80,40,20,0,0,0,0,0,0,0,0,0,0,0,0,0,0,0,0,0,30,0,0,0,0,0,0,0,0,0,0,10,0,0,0,0,0,0,0,0,0,0,0,0,0,0,0
97.5,24.18,25.04,0,0,0,0,0,0,0,0,0,0,0,0,0,0,0,0,0,0,0,50.78,0,0,0,0,0,0,0,0,0,0,0,0,0,0,0,0,0,0,0,0,0,0,0,0
87.5,29.65,31.77,0,0,0,0,0,0,0,0,0,0,0,0,0,0,0,0,0,0,3.35,35.23,0,0,0,0,0,0,0,0,0,0,0,0,0,0,0,0,0,0,0,0,0,0,0,0
90,51.73,5.95,0,0,0,0,6.93,3.34,0,0,0,0,0,0,0,0,0,0,0,0,2.82,25.99,0,0,0,0,0,0,0,0,0,0,0,3.24,0,0,0,0,0,0,0,0,0,0,0,0
90,55,3.6,0,0,0,0,5.03,4.04,0,0,0,0,0,0,0,0,0,0,0,0,2.73,23.33,0,0,0,0,0,0,0,0,0,0,0,6.27,0,0,0,0,0,0,0,0,0,0,0,0
148.2,0,0,0,0,0,0,0,0,0,0,0,0,0,0,0,0,0,0,0,0,0,59.74,0,0,0,0,0,0,0,0,0,0,0,0,0,0,0,0,0,0,40.26,0,0,0,0,0
146.2,0,0,0,0,0,0,0,0,0,0,0,0,0,0,0,0,0,0,0,0,0,49.87,0,0,0,0,0,0,0,0,0,0,0,0,0,0,0,0,0,0,50.13,0,0,0,0,0
141.7,0,0,0,0,0,0,0,0,0,0,0,0,0,0,0,0,0,0,0,0,0,38.87,0,0,0,0,0,0,0,0,0,0,0,0,0,0,0,0,0,0,61.13,0,0,0,0,0
115.1,15.56,0,0,0,0,0,0,0,0,0,0,0,0,0,0,0,0,0,0,0,0,32.82,0,0,0,0,0,0,0,0,0,0,0,0,0,0,0,0,0,0,51.62,0,0,0,0,0
94.2,0,0,9.8,0,0,0,0,0,0,0,0,0,0,0,0,0,0,0,0,0,0,35.06,0,0,0,0,0,0,0,0,0,0,0,0,0,0,0,0,0,0,55.14,0,0,0,0,0
117.2,0,0,0,0,0,0,0,0,0,0,0,0,0,0,0,0,0,0,0,0,0,47.42,0,0,0,0,0,0,0,0,0,0,0,0,0,0,0,0,0,0,47.56,5.02,0,0,0,0
133.3,0,0,0,0,0,0,0,0,0,0,0,0,0,0,0,0,0,0,4.17,0,0,37.25,0,0,0,0,0,0,0,0,0,0,0,0,0,0,0,0,0,0,58.58,0,0,0,0,0
120.2,0,0,0,0,0,0,0,0,0,0,0,0,0,0,0,0,0,0,19.15,0,0,31.43,0,0,0,0,0,0,0,0,0,0,0,0,0,0,0,0,0,0,49.42,0,0,0,0,0
125.7,0,5.63,0,0,0,0,0,0,0,0,0,0,0,0,0,0,0,0,5.65,0,0,44.29,0,0,0,0,0,0,0,0,0,0,0,0,0,0,0,0,0,0,44.43,0,0,0,0,0
96.3,0,21.18,14.46,0,0,0,0,0,0,0,0,0,0,0,0,0,0,0,18.12,0,0,46.24,0,0,0,0,0,0,0,0,0,0,0,0,0,0,0,0,0,0,0,0,0,0,0,0
87.2,0,24.08,0,0,0,3.64,0,0,0,0,0,0,0,0,0,0,0,0,27.46,0,0,41.32,0,0,0,0,0,0,0,0,0,0,0,3.5,0,0,0,0,0,0,0,0,0,0,0,0
84,0,23.48,0,0,0,1.78,0,0,0,0,0,0,0,1.92,0,0,0,0,33.48,0,0,37.6,0,0,0,0,0,0,0,0,0,0,0,0,0,0,0,0,0,0,0,0,1.74,0,0,0
76.2,4.27,29.52,3.78,0,0,0,0,0,0,0,0,0,0,0,0,0,0,0,25.25,0,0,35.1,0,0,0,0,0,0,0,0,0,0,0,0,0,0,2.08,0,0,0,0,0,0,0,0,0
81.1,4.44,26.84,1.31,3.31,0,0,0,0,0,0,0,0,0,0,0,0,0,0,22.96,0,0,40.06,0,0,0,0,0,0,0,0,0,0,0,0,0,0,1.08,0,0,0,0,0,0,0,0,0
87.3,4.42,19.07,0,0,0,3.46,0,0,0,0,0,0,0,1.87,0,0,0,0,30.99,0,0,36.87,0,0,0,0,0,0,0,0,0,0,0,3.32,0,0,0,0,0,0,0,0,0,0,0,0
81,4.22,27.34,2.49,3.15,0,0,0,0,0,0,0,0,0,0,0,0,0,0,26.51,0,0,35.26,0,0,0,0,0,0,0,0,0,0,0,0,0,0,1.03,0,0,0,0,0,0,0,0,0
75,0,43.63,0,0,13.54,0,12.71,0,0,0,0,0,0,0,0,0,0,0,23.32,0,0,6.8,0,0,0,0,0,0,0,0,0,0,0,0,0,0,0,0,0,0,0,0,0,0,0,0
80,0,38.47,0,0,13.65,0,12.81,0,0,0,0,0,0,0,0,0,0,0,28.21,0,0,6.86,0,0,0,0,0,0,0,0,0,0,0,0,0,0,0,0,0,0,0,0,0,0,0,0
83,0,39.66,0,0,14.07,0,13.2,0,0,0,0,0,0,0,0,0,0,0,24.23,0,0,8.84,0,0,0,0,0,0,0,0,0,0,0,0,0,0,0,0,0,0,0,0,0,0,0,0
88,0,34.28,0,0,14.18,0,13.31,0,0,0,0,0,0,0,0,0,0,0,29.32,0,0,8.91,0,0,0,0,0,0,0,0,0,0,0,0,0,0,0,0,0,0,0,0,0,0,0,0
90,0,35.37,0,0,14.64,0,13.74,0,0,0,0,0,0,0,0,0,0,0,25.22,0,0,11.03,0,0,0,0,0,0,0,0,0,0,0,0,0,0,0,0,0,0,0,0,0,0,0,0
71,0,48.7,0,0,13.43,0,12.61,0,0,0,0,0,0,0,0,0,0,0,18.51,0,0,6.75,0,0,0,0,0,0,0,0,0,0,0,0,0,0,0,0,0,0,0,0,0,0,0,0
77,0,44.97,0,0,13.95,0,13.09,0,0,0,0,0,0,0,0,0,0,0,19.23,0,0,8.76,0,0,0,0,0,0,0,0,0,0,0,0,0,0,0,0,0,0,0,0,0,0,0,0
84,0,40.93,0,0,14.51,0,13.62,0,0,0,0,0,0,0,0,0,0,0,20,0,0,10.94,0,0,0,0,0,0,0,0,0,0,0,0,0,0,0,0,0,0,0,0,0,0,0,0
90,0,36.55,0,0,15.12,0,14.19,0,0,0,0,0,0,0,0,0,0,0,20.84,0,0,13.3,0,0,0,0,0,0,0,0,0,0,0,0,0,0,0,0,0,0,0,0,0,0,0,0
162,53.79,0,7.93,0,0,0,17.97,0,8.58,0,0,0,0,0,0,0,0,0,0,0,0,0,0,0,0,0,0,0,0,0,0,0,0,0,0,0,4.56,0,7.17,0,0,0,0,0,0,0
157,53.1,0,7.83,0,0,0,17.76,0,8.47,0,0,0,0,0,0,0,0,0,0,0,0,0,0,0,0,0,0,0,0,0,0,0,0,0,0,0,5.76,0,7.08,0,0,0,0,0,0,0
53.2,57.44,33.05,0,0,0,0,0,0,0,0,0,0,0,0,0,0,0,0,0,0,0,0,0,0,0,0,0,0,0,0,4.71,0,0,4.8,0,0,0,0,0,0,0,0,0,0,0,0
54.8,40,35,0,0,0,0,0,0,0,0,0,0,0,0,0,0,0,0,0,0,0,0,0,0,0,0,0,0,0,0,20,0,0,5,0,0,0,0,0,0,0,0,0,0,0,0
55.9,40,30,0,0,0,0,0,0,0,0,0,0,0,0,0,0,0,0,0,0,0,0,0,0,0,0,0,0,0,0,25,0,0,5,0,0,0,0,0,0,0,0,0,0,0,0
54,35,40,0,0,0,0,0,0,0,0,0,0,0,0,0,0,0,0,0,0,0,0,0,0,0,0,0,0,0,0,20,0,0,5,0,0,0,0,0,0,0,0,0,0,0,0
60.2,35,35,0,0,0,0,0,0,0,0,0,0,0,0,0,0,0,0,0,0,0,0,0,0,0,0,0,0,0,0,25,0,0,5,0,0,0,0,0,0,0,0,0,0,0,0
67,35,30,0,0,0,0,0,0,0,0,0,0,0,0,0,0,0,0,0,0,0,0,0,0,0,0,0,0,0,0,30,0,0,5,0,0,0,0,0,0,0,0,0,0,0,0
55.4,40,30,0,0,0,0,0,0,0,0,0,0,0,0,0,0,0,0,0,0,0,0,0,0,0,0,0,0,0,0,20,0,0,10,0,0,0,0,0,0,0,0,0,0,0,0
56.1,35,35,0,0,0,0,0,0,0,0,0,0,0,0,0,0,0,0,0,0,0,0,0,0,0,0,0,0,0,0,20,0,0,10,0,0,0,0,0,0,0,0,0,0,0,0
62.4,35,30,0,0,0,0,0,0,0,0,0,0,0,0,0,0,0,0,0,0,0,0,0,0,0,0,0,0,0,0,25,0,0,10,0,0,0,0,0,0,0,0,0,0,0,0
58.5,35,30,0,0,0,0,0,0,0,0,0,0,0,0,0,0,0,0,0,0,0,0,0,0,0,0,0,0,0,0,20,0,0,15,0,0,0,0,0,0,0,0,0,0,0,0
62.5,50,20,0,0,0,0,0,0,0,0,0,0,0,0,0,0,0,0,0,0,0,0,0,0,0,0,0,0,0,0,20,0,0,10,0,0,0,0,0,0,0,0,0,0,0,0
70.5,40,20,0,0,0,10,0,0,0,0,0,0,0,0,0,0,0,0,0,0,0,0,0,0,0,0,0,0,0,0,20,0,0,10,0,0,0,0,0,0,0,0,0,0,0,0
60.4,30,40,0,0,0,0,0,0,0,0,0,0,0,0,0,0,0,0,0,0,0,0,0,0,0,0,0,0,0,0,20,0,0,10,0,0,0,0,0,0,0,0,0,0,0,0
69.3,30,30,0,0,0,10,0,0,0,0,0,0,0,0,0,0,0,0,0,0,0,0,0,0,0,0,0,0,0,0,20,0,0,10,0,0,0,0,0,0,0,0,0,0,0,0
79.1,30,20,0,0,0,20,0,0,0,0,0,0,0,0,0,0,0,0,0,0,0,0,0,0,0,0,0,0,0,0,20,0,0,10,0,0,0,0,0,0,0,0,0,0,0,0
59.6,20,50,0,0,0,0,0,0,0,0,0,0,0,0,0,0,0,0,0,0,0,0,0,0,0,0,0,0,0,0,20,0,0,10,0,0,0,0,0,0,0,0,0,0,0,0
67.5,20,40,0,0,0,10,0,0,0,0,0,0,0,0,0,0,0,0,0,0,0,0,0,0,0,0,0,0,0,0,20,0,0,10,0,0,0,0,0,0,0,0,0,0,0,0
76.8,20,30,0,0,0,20,0,0,0,0,0,0,0,0,0,0,0,0,0,0,0,0,0,0,0,0,0,0,0,0,20,0,0,10,0,0,0,0,0,0,0,0,0,0,0,0
86.4,20,20,0,0,0,30,0,0,0,0,0,0,0,0,0,0,0,0,0,0,0,0,0,0,0,0,0,0,0,0,20,0,0,10,0,0,0,0,0,0,0,0,0,0,0,0
118,0,15,0,0,0,0,0,0,0,0,0,0,0,0,0,0,0,0,0,0,0,65,0,0,0,0,0,0,0,0,0,0,0,0,0,10,0,0,0,10,0,0,0,0,0,0
117,0,15,0,0,0,0,0,0,0,0,0,0,0,0,0,0,0,0,0,0,0,55,0,0,0,0,0,0,0,0,0,0,0,0,0,10,0,0,0,20,0,0,0,0,0,0
118,0,15,0,0,0,0,0,0,0,0,0,0,0,0,0,0,0,0,0,0,0,45,0,0,0,0,0,0,0,0,0,0,0,0,0,10,0,0,0,30,0,0,0,0,0,0
120,0,15,0,0,0,0,0,0,0,0,0,0,0,0,0,0,0,0,0,0,0,35,0,0,0,0,0,0,0,0,0,0,0,0,0,10,0,0,0,40,0,0,0,0,0,0
125,0,15,0,0,0,0,0,0,0,0,0,0,0,0,0,0,0,0,0,0,0,25,0,0,0,0,0,0,0,0,0,0,0,0,0,10,0,0,0,50,0,0,0,0,0,0
100,0,15,0,0,0,0,0,0,0,0,0,0,0,0,0,0,0,0,0,0,0,55,0,0,0,0,0,0,0,0,0,0,0,0,0,20,0,0,0,10,0,0,0,0,0,0
108,0,15,0,0,0,0,0,0,0,0,0,0,0,0,0,0,0,0,0,0,0,45,0,0,0,0,0,0,0,0,0,0,0,0,0,20,0,0,0,20,0,0,0,0,0,0
109,0,15,0,0,0,0,0,0,0,0,0,0,0,0,0,0,0,0,0,0,0,35,0,0,0,0,0,0,0,0,0,0,0,0,0,20,0,0,0,30,0,0,0,0,0,0
102,0,15,0,0,0,0,0,0,0,0,0,0,0,0,0,0,0,0,0,0,0,25,0,0,0,0,0,0,0,0,0,0,0,0,0,20,0,0,0,40,0,0,0,0,0,0
89,0,15,0,0,0,0,0,0,0,0,0,0,0,0,0,0,0,0,0,0,0,15,0,0,0,0,0,0,0,0,0,0,0,0,0,20,0,0,0,50,0,0,0,0,0,0
87,0,15,0,0,0,0,0,0,0,0,0,0,0,0,0,0,0,0,0,0,0,35,0,0,0,0,0,0,0,0,0,0,0,0,0,40,0,0,0,10,0,0,0,0,0,0
96,0,15,0,0,0,0,0,0,0,0,0,0,0,0,0,0,0,0,0,0,0,25,0,0,0,0,0,0,0,0,0,0,0,0,0,40,0,0,0,20,0,0,0,0,0,0
105,0,15,0,0,0,0,0,0,0,0,0,0,0,0,0,0,0,0,0,0,0,15,0,0,0,0,0,0,0,0,0,0,0,0,0,40,0,0,0,30,0,0,0,0,0,0
111,0,15,0,0,0,0,0,0,0,0,0,0,0,0,0,0,0,0,0,0,0,5,0,0,0,0,0,0,0,0,0,0,0,0,0,40,0,0,0,40,0,0,0,0,0,0
66.5,80,10,0,0,0,0,0,0,10,0,0,0,0,0,0,0,0,0,0,0,0,0,0,0,0,0,0,0,0,0,0,0,0,0,0,0,0,0,0,0,0,0,0,0,0,0
84.5,75,10,0,0,0,0,0,0,15,0,0,0,0,0,0,0,0,0,0,0,0,0,0,0,0,0,0,0,0,0,0,0,0,0,0,0,0,0,0,0,0,0,0,0,0,0
63.5,75,15,0,0,0,0,0,0,10,0,0,0,0,0,0,0,0,0,0,0,0,0,0,0,0,0,0,0,0,0,0,0,0,0,0,0,0,0,0,0,0,0,0,0,0,0
94.2,70,10,0,0,0,0,0,0,20,0,0,0,0,0,0,0,0,0,0,0,0,0,0,0,0,0,0,0,0,0,0,0,0,0,0,0,0,0,0,0,0,0,0,0,0,0
58.2,70,20,0,0,0,0,0,0,10,0,0,0,0,0,0,0,0,0,0,0,0,0,0,0,0,0,0,0,0,0,0,0,0,0,0,0,0,0,0,0,0,0,0,0,0,0
100.5,65,10,0,0,0,0,0,0,25,0,0,0,0,0,0,0,0,0,0,0,0,0,0,0,0,0,0,0,0,0,0,0,0,0,0,0,0,0,0,0,0,0,0,0,0,0
85.8,65,15,0,0,0,0,0,0,20,0,0,0,0,0,0,0,0,0,0,0,0,0,0,0,0,0,0,0,0,0,0,0,0,0,0,0,0,0,0,0,0,0,0,0,0,0
75.1,65,20,0,0,0,0,0,0,15,0,0,0,0,0,0,0,0,0,0,0,0,0,0,0,0,0,0,0,0,0,0,0,0,0,0,0,0,0,0,0,0,0,0,0,0,0
52.1,65,25,0,0,0,0,0,0,10,0,0,0,0,0,0,0,0,0,0,0,0,0,0,0,0,0,0,0,0,0,0,0,0,0,0,0,0,0,0,0,0,0,0,0,0,0
81,56.8,0,0.37,0,0,0,0,1.02,1.7,0,0,0,0,0,0,0,0,0,0,0,0,40.11,0,0,0,0,0,0,0,0,0,0,0,0,0,0,0,0,0,0,0,0,0,0,0,0
81.9,0,10,0,0,0,0,0,0,0,0,0,0,0,0,0,0,0,0,30,0,0,0,0,0,0,0,0,0,0,0,0,0,0,0,0,0,0,0,0,0,60,0,0,0,0,0
88.8,0,10,0,0,0,0,0,0,0,0,0,0,0,0,0,0,0,0,35,0,0,0,0,0,0,0,0,0,0,0,0,0,0,0,0,0,0,0,0,0,55,0,0,0,0,0
97.8,0,10,0,0,0,0,0,0,0,0,0,0,0,0,0,0,0,0,40,0,0,0,0,0,0,0,0,0,0,0,0,0,0,0,0,0,0,0,0,0,50,0,0,0,0,0
95.5,0,10,0,0,0,0,0,0,0,0,0,0,0,0,0,0,0,0,45,0,0,0,0,0,0,0,0,0,0,0,0,0,0,0,0,0,0,0,0,0,45,0,0,0,0,0
63.6,0,10,0,0,0,0,0,0,0,0,0,0,0,0,0,0,0,0,50,0,0,0,0,0,0,0,0,0,0,0,0,0,0,0,0,0,0,0,0,0,40,0,0,0,0,0
61.2,0,10,0,0,0,0,0,0,0,0,0,0,0,0,0,0,0,0,55,0,0,0,0,0,0,0,0,0,0,0,0,0,0,0,0,0,0,0,0,0,35,0,0,0,0,0
58.4,0,10,0,0,0,0,0,0,0,0,0,0,0,0,0,0,0,0,60,0,0,0,0,0,0,0,0,0,0,0,0,0,0,0,0,0,0,0,0,0,30,0,0,0,0,0
11,72.34,4.53,9.27,0,3.37,0,8.44,0,0,0,0,0,0,0,0,0,0,0,0,0,0,0,0,0,0,0,0,0,0,0,0,0,0,0,0,0,2.05,0,0,0,0,0,0,0,0,0
23,67.46,4.45,9.11,5.37,3.31,0,8.29,0,0,0,0,0,0,0,0,0,0,0,0,0,0,0,0,0,0,0,0,0,0,0,0,0,0,0,0,0,2.01,0,0,0,0,0,0,0,0,0
29,64.76,4.4,9.01,8.36,3.28,0,8.2,0,0,0,0,0,0,0,0,0,0,0,0,0,0,0,0,0,0,0,0,0,0,0,0,0,0,0,0,0,1.99,0,0,0,0,0,0,0,0,0
34,62.08,4.36,8.93,11.29,3.25,0,8.12,0,0,0,0,0,0,0,0,0,0,0,0,0,0,0,0,0,0,0,0,0,0,0,0,0,0,0,0,0,1.97,0,0,0,0,0,0,0,0,0
37.5,59.49,4.31,8.84,14.16,3.21,0,8.04,0,0,0,0,0,0,0,0,0,0,0,0,0,0,0,0,0,0,0,0,0,0,0,0,0,0,0,0,0,1.95,0,0,0,0,0,0,0,0,0
87.2,68.63,19.61,1.96,0,0,0,0,0,9.8,0,0,0,0,0,0,0,0,0,0,0,0,0,0,0,0,0,0,0,0,0,0,0,0,0,0,0,0,0,0,0,0,0,0,0,0,0
93,71.4,0,0,5.36,6.05,2.13,0,12.44,2.62,0,0,0,0,0,0,0,0,0,0,0,0,0,0,0,0,0,0,0,0,0,0,0,0,0,0,0,0,0,0,0,0,0,0,0,0,0
75,36.56,0,17.68,6.57,39.19,0,0,0,0,0,0,0,0,0,0,0,0,0,0,0,0,0,0,0,0,0,0,0,0,0,0,0,0,0,0,0,0,0,0,0,0,0,0,0,0,0
77,32.52,0,19.16,6.62,41.7,0,0,0,0,0,0,0,0,0,0,0,0,0,0,0,0,0,0,0,0,0,0,0,0,0,0,0,0,0,0,0,0,0,0,0,0,0,0,0,0,0
54,75.6,8,4.7,0,0.5,0,2.8,4.4,3,0,0,0,0,0,0,0,0,0,1,0,0,0,0,0,0,0,0,0,0,0,0,0,0,0,0,0,0,0,0,0,0,0,0,0,0,0
52,77.4,7.5,4.3,0,0.4,0,2.5,4.1,2.8,0,0,0,0,0,0,0,0,0,1,0,0,0,0,0,0,0,0,0,0,0,0,0,0,0,0,0,0,0,0,0,0,0,0,0,0,0
53,79.6,6.8,3.9,0,0.4,0,2.2,3.7,2.5,0,0,0,0,0,0,0,0,0,0.9,0,0,0,0,0,0,0,0,0,0,0,0,0,0,0,0,0,0,0,0,0,0,0,0,0,0,0
54,77.1,7.4,4.8,0,0.4,0,2.5,4.1,2.8,0,0,0,0,0,0,0,0,0,0.9,0,0,0,0,0,0,0,0,0,0,0,0,0,0,0,0,0,0,0,0,0,0,0,0,0,0,0
52,79.2,6.8,4.3,0,0.4,0,2.2,3.7,2.5,0,0,0,0,0,0,0,0,0,0.9,0,0,0,0,0,0,0,0,0,0,0,0,0,0,0,0,0,0,0,0,0,0,0,0,0,0,0
58,78,7.1,4.8,0,0.4,0,2.3,3.9,2.6,0,0,0,0,0,0,0,0,0,0.9,0,0,0,0,0,0,0,0,0,0,0,0,0,0,0,0,0,0,0,0,0,0,0,0,0,0,0
56,79,6.7,4.6,0,0.4,0,2.2,3.7,2.5,0,0,0,0,0,0,0,0,0,0.9,0,0,0,0,0,0,0,0,0,0,0,0,0,0,0,0,0,0,0,0,0,0,0,0,0,0,0
59,79.3,6.6,4.7,0,0.4,0,2.2,3.6,2.4,0,0,0,0,0,0,0,0,0,0.8,0,0,0,0,0,0,0,0,0,0,0,0,0,0,0,0,0,0,0,0,0,0,0,0,0,0,0
58,82.5,3,4.5,0,0.4,0,2.3,3.8,2.6,0,0,0,0,0,0,0,0,0,0.9,0,0,0,0,0,0,0,0,0,0,0,0,0,0,0,0,0,0,0,0,0,0,0,0,0,0,0
52,76.9,9.4,4.2,0,0.4,0,2.2,3.6,2.4,0,0,0,0,0,0,0,0,0,0.9,0,0,0,0,0,0,0,0,0,0,0,0,0,0,0,0,0,0,0,0,0,0,0,0,0,0,0
46,62,8,8,7,7.5,0,0,0,0,0,0,0,0,0,0,0,0,0,0,7.5,0,0,0,0,0,0,0,0,0,0,0,0,0,0,0,0,0,0,0,0,0,0,0,0,0,0
115,32.22,0,7.81,0,0,55.7,0,0,0,0,0,0,0,0,0,0,0,0,0,0,0,0,0,0,0,0,0,0,0,0,0,0,0,4.27,0,0,0,0,0,0,0,0,0,0,0,0
112,21.96,12.64,5.39,0,9.8,50.21,0,0,0,0,0,0,0,0,0,0,0,0,0,0,0,0,0,0,0,0,0,0,0,0,0,0,0,0,0,0,0,0,0,0,0,0,0,0,0,0
114,22.68,13.05,5.57,0,6.08,51.84,0,0,0,0,0,0,0,0,0,0,0,0,0,0,0,0,0,0,0,0,0,0,0,0.78,0,0,0,0,0,0,0,0,0,0,0,0,0,0,0,0
120,33.12,14.29,11.71,0,5.32,32.44,0,0,0,0,0,0,0,0,0,0,0,0,0,0,0,0,0,0,0,0,0,0,0,0,0,0,0,0,0,0,0,0,0,3.12,0,0,0,0,0,0
110,13.74,0,4.32,34.13,44.15,0,0,0,0,0,0,0,0,0,0,0,0,0,2.03,0,0,0,1.63,0,0,0,0,0,0,0,0,0,0,0,0,0,0,0,0,0,0,0,0,0,0,0
108,27.42,20.88,14.26,0,3.46,30.34,0,0,0,0,0,0,0,0,0,0,0,0,0,0,0,0,0,0,0,0,0,0,0,0,0,0,0,3.64,0,0,0,0,0,0,0,0,0,0,0,0
85,63.7,0,11.4,8,0,0,0,15.9,0,0,0,0,0,0,0,0,0,0,0,0,0,0,0,0,0,0,0,0,0,0,0,0,0,0,0,0,1,0,0,0,0,0,0,0,0,0
86,64,0,12,8,0,0,0,14,0,0,0,0,0,0,0,0,0,0,0,0,0,0,0,0,0,0,0,0,0,0,0,0,0,0,0,0,2,0,0,0,0,0,0,0,0,0
40,66.26,0,12.24,10.89,10.51,0,0,0,0,0,0,0,0,0,0,0,0,0,0,0,0,0,0,0,0.02,0,0,0,0,0,0,0,0,0,0,0,0,0,0.08,0,0,0,0,0,0,0
44,61.52,0,12.05,15.32,11.01,0,0,0,0,0,0,0,0,0,0,0,0,0,0,0,0,0,0,0,0.02,0,0,0,0,0,0,0,0,0,0,0,0,0,0.08,0,0,0,0,0,0,0
38,65.63,0,15.82,8.04,10.4,0,0,0,0,0,0,0,0,0,0,0,0,0,0,0,0,0,0,0,0.02,0,0,0,0,0,0,0,0,0,0,0,0,0,0.09,0,0,0,0,0,0,0
40,65.7,0.9,12.13,10.75,10.42,0,0,0,0,0,0,0,0,0,0,0,0,0,0,0,0,0,0,0,0.02,0,0,0,0,0,0,0,0,0,0,0,0,0,0.08,0,0,0,0,0,0,0
95,64.4,1,5.7,3.5,5.5,0,0,16.3,0,0,0,0,0,0,0,0,0,0,1,0,0,0,0,0,0,0,0,0,0,0,0,0,0,2.6,0,0,0,0,0,0,0,0,0,0,0,0
94,64.7,0.8,5.7,3,5,0,0,16.3,0,0,0,0,0,0,0,0,0,0,0,0.5,0,0,0,0,0,0,0,0,0,0,0,0,0,3.5,0,0,0.5,0,0,0,0,0,0,0,0,0
93,64.6,1.1,5.4,3.2,7.5,0,0,13.9,0,0,0,0,0,0,0,0,0,0,1,0,0,0,0,0,0,0,0,0,0,0,0,0,0,2.6,0,0,0.6,0.1,0,0,0,0,0,0,0,0
92,64.5,1.2,5.6,3.8,5.9,0,0,13.8,0,0,0,0,0,0,0,0,0,0,1.8,0,0,0,0,0,0,0,0,0,0,0,0,0,0,2.8,0,0,0.6,0,0,0,0,0,0,0,0,0
97,64.5,0.8,5.6,3.5,5.6,0.2,0,16.5,0,0,0,0,0,0,0,0,0,0,0,0,0,0,0,0,0,0,0,0,0,0,0,0,0,2.7,0,0,0.6,0,0,0,0,0,0,0,0,0
108,64.1,0.8,5.4,3.5,3,0,0,19.6,0.8,0,0,0,0,0,0,0,0,0,0,0,0,0,0,0,0,0,0,0,0,0.1,0,0,0,2,0,0,0.7,0,0,0,0,0,0,0,0,0
107,64.4,0.6,5.6,3.5,3.1,0,0,19.6,0.4,0,0,0,0,0,0,0,0,0,0,0,0,0,0,0,0,0,0,0,0,0.1,0,0,0,1.9,0,0,0.8,0,0,0,0,0,0,0,0,0
92,64.3,1.4,5.6,4,6.1,0,0,14.2,0,0,0,0,0,0,0,0,0,0,0.8,0,0,0,0,0,0,0,0,0,0,0,0,0,0,2.9,0,0,0.6,0.1,0,0,0,0,0,0,0,0
74.4,55.53,0,1.31,0,9.34,14.7,0,0,0,0,0,0,0,0,0,0,0,0,0,4.2,0,0,0,0,0,0,0,0,0,0,1.04,0,0,7.44,0,0,2.3,0,0,0,1,0,3.14,0,0,0
62.3,51.64,15.71,3.88,0,4.15,9.06,0,0,0,0,0,0,0,0,0,0,0,0,2.96,8.39,0,0,0,0,0,0,0,0,0,0,0,0,0,1.94,0,0,2.27,0,0,0,0,0,0,0,0,0
63.8,49.73,15.92,3.93,0,4.21,9.18,0,0,0,0,0,0,0,0,0,0,0,0,2.99,8.5,0,0,0,0,0,0,0,0,0,0,0,0,0,1.97,0,0,3.57,0,0,0,0,0,0,0,0,0
65.9,46.71,17.81,3.43,0,4.26,9.28,0,0,0,0,0,0,0,0,0,0,0,0,3.03,8.59,0,0,0,0,0,0,0,0,0,0,0,0,0,1.99,0,0,4.9,0,0,0,0,0,0,0,0,0
66,46.33,18.39,3.2,0,4.26,9.29,0,0,0,0,0,0,0,0,0,0,0,0,3.03,8.6,0,0,0,0,0,0,0,0,0,0,0,0,0,1.99,0,0,4.91,0,0,0,0,0,0,0,0,0
65.2,47.55,16.17,3.99,0,4.27,9.32,0,0,0,0,0,0,0,0,0,0,0,0,3.04,8.63,0,0,0,0,0,0,0,0,0,0,0,0,0,2,0,0,4.92,0,0,0,0.11,0,0,0,0,0
66.2,47.36,16.19,4,0,4.28,9.33,0,0,0,0,0,0,0,0,0,0,0,0,3.04,8.64,0,0,0,0,0,0,0,0,0,0,0,0,0,2,0,0,4.93,0,0,0,0.23,0,0,0,0,0
67.2,53.21,10.45,4,0,4.28,10.9,0,0,0,0,0,0,0,0,0,0,0,0,3.05,8.64,0,0,0,0,0,0,0,0,0,0,0,0,0,2,0,0,2.34,0,0,0,1.13,0,0,0,0,0
74.6,55.52,0,1.31,0,9.34,14.58,0,0,0,0,0,0,0,0,0,0,0,0,0,4.2,0,0,0,0,0,0,0,0,0,0,1.04,0,0,7.44,0,0,2.3,0,0,0,1.13,0,3.14,0,0,0
66,12.86,25.53,1.51,0,4.12,2.51,0,3.72,3.32,0,0,0,0,0,0,0,0,0,46.43,0,0,0,0,0,0,0,0,0,0,0,0,0,0,0,0,0,0,0,0,0,0,0,0,0,0,0
106,52.25,0,0,0,9.31,3.4,35.04,0,0,0,0,0,0,0,0,0,0,0,0,0,0,0,0,0,0,0,0,0,0,0,0,0,0,0,0,0,0,0,0,0,0,0,0,0,0,0
37,15,25.9,0,0,0,0,0,0,0,0,0,0,0,0,0,0,0,0,59.1,0,0,0,0,0,0,0,0,0,0,0,0,0,0,0,0,0,0,0,0,0,0,0,0,0,0,0
102,15,20,5,34.5,5,10,0,0,0,0,0,0,0,0,0,0,0,0,10,0,0,0,0,0,0,0,0,0,0,0,0,0,0,0,0,0,0,0.25,0.25,0,0,0,0,0,0,0
88,32.6,27.4,4.8,0,0,35.2,0,0,0,0,0,0,0,0,0,0,0,0,0,0,0,0,0,0,0,0,0,0,0,0,0,0,0,0,0,0,0,0,0,0,0,0,0,0,0,0
55,10.3,25.5,3,0,1.4,2.5,2.6,0,0,0,0,0,0,0,0,0,0,0,54.2,0,0,0,0,0,0,0,0,0,0,0,0,0,0,0,0,0,0,0,0.5,0,0,0,0,0,0,0
48,70.5,14.7,5.5,0,0,1.2,3.5,2.3,2.3,0,0,0,0,0,0,0,0,0,0,0,0,0,0,0,0,0,0,0,0,0,0,0,0,0,0,0,0,0,0,0,0,0,0,0,0,0
96.1,60.9,0,0.1,19,6.6,0,0,13,0.2,0,0,0,0,0,0,0,0,0,0,0,0,0,0,0,0.2,0,0,0,0,0,0,0,0,0,0,0,0,0,0,0,0,0,0,0,0,0
92.1,63.9,0,0.1,19,3.6,0,0,13,0.2,0,0,0,0,0,0,0,0,0,0,0,0,0,0,0,0.2,0,0,0,0,0,0,0,0,0,0,0,0,0,0,0,0,0,0,0,0,0
111.2,63.03,0,0.9,4.4,12.99,0,0,16.28,0,0,0,0,0,0,0,0,0,0,0,2.3,0,0,0,0,0.1,0,0,0,0,0,0,0,0,0,0,0,0,0,0,0,0,0,0,0,0,0
96.4,64.43,0,0.3,8.79,12.99,0,0,8.59,2.5,0,0,0,0,0,0,0,0,0,0,2.3,0,0,0,0,0.1,0,0,0,0,0,0,0,0,0,0,0,0,0,0,0,0,0,0,0,0,0
93,67.53,0,2,8.1,8.3,0,0,13.3,0.4,0,0,0,0,0,0,0,0,0,0,0,0,0,0,0,0.37,0,0,0,0,0,0,0,0,0,0,0,0,0,0,0,0,0,0,0,0,0
88.6,67.15,0,2,7.4,8.3,1.2,0,11.99,0.4,0,0,0,0,0,0,0,0,0,0,0,0,0,0,0,0.56,0,0,0,0,0,0,0,0,1,0,0,0,0,0,0,0,0,0,0,0,0
112,12,21,0,0,48,0,0,0,0,0,0,0,0,0,0,0,0,0,19,0,0,0,0,0,0,0,0,0,0,0,0,0,0,0,0,0,0,0,0,0,0,0,0,0,0,0
120,10,20,0,0,50,0,0,0,0,0,0,0,0,0,0,0,0,0,20,0,0,0,0,0,0,0,0,0,0,0,0,0,0,0,0,0,0,0,0,0,0,0,0,0,0,0
65,43.49,35.37,0,0,0,0,3.01,6.31,1.8,0,0,0,0,0,0,0,0,5.01,5.01,0,0,0,0,0,0,0,0,0,0,0,0,0,0,0,0,0,0,0,0,0,0,0,0,0,0,0
67,43.38,38.29,0,0,0,0,0,0,8.33,0,0,0,0,0,0,0,0,5,5,0,0,0,0,0,0,0,0,0,0,0,0,0,0,0,0,0,0,0,0,0,0,0,0,0,0,0
83,42.97,37.92,0,0,0,0,0,0,13.17,0,0,0,0,0,0,0,0,0.99,4.95,0,0,0,0,0,0,0,0,0,0,0,0,0,0,0,0,0,0,0,0,0,0,0,0,0,0,0
76.5,0,24.89,1.13,0,0,0,0,0,0,0,0,0,0,0,0,0,0,0,7.1,0,0,0,50.6,0,0,0,0,0,0,0,0,0,0,0,0,0,0,0,0,0,16.28,0,0,0,0,0
85.5,0,7.08,1.21,0,0,0,4.12,0,1.31,0,0,0,0,0,0,0,0,0,6.05,0,0,0,58.53,0,0,0,0,0,0,0,0,0,0,0,0,0,0,0,0,0,21.7,0,0,0,0,0
80.5,0,12.55,2.45,0,0,0,0,0,0,0,0,0,0,0,0,0,0,0,4.6,0,0,0,59.3,0,0,0,0,0,0,0,0,0,0,0,0,0,0,0,0,0,21.1,0,0,0,0,0
72.5,0,16.65,3.41,0,0,0,0,0,1.23,0,0,0,0,0,0,0,0,0,14.24,0,0,0,47.32,0,0,0,0,0,0,0,0,0,0,0,0,0,0,0,0,0,17.15,0,0,0,0,0
69.5,0,19.13,4.35,0,0,0,3.71,0,0,0,0,0,0,0,0,0,0,0,13.63,0,0,0,41.2,0,0,0,0,0,0,0,0,0,0,0,0,0,0,0,0,0,17.98,0,0,0,0,0
85,65.19,0.14,11.13,0,0.67,0,10.93,9.82,0.05,0,0,0,0,0,0,0,0,0,0.05,0.04,0,0,0,0,0.04,0,0,0,0,0,0,0,0,0,0,0,1.85,0.04,0.04,0,0.01,0,0,0,0,0
85,65.73,0.55,11.12,0,1.37,0,10.34,8.32,0.07,0,0,0,0,0,0,0,0,0,0.12,0.11,0,0,0,0,0.03,0,0,0,0,0,0,0,0,0,0,0,1.96,0.06,0.04,0,0.18,0,0,0,0,0
41,49.6,12.1,12.4,2.2,5.5,3.3,0,0,0,0,0,0,0,0,0,0,0.6,0,14.3,0,0,0,0,0,0,0,0,0,0,0,0,0,0,0,0,0,0,0,0,0,0,0,0,0,0,0
42,48.24,6.89,11.09,2,5,3,0,0,0,0,0,0,0,0,0,0,1,0,22.78,0,0,0,0,0,0,0,0,0,0,0,0,0,0,0,0,0,0,0,0,0,0,0,0,0,0,0
61.1,72.09,0,7.08,5.08,5.28,0,0,5.88,0.5,0,0,0,0,0,0,0,0,0,0,3.79,0,0,0,0,0,0,0,0,0,0,0,0,0,0,0,0,0,0,0.3,0,0,0,0,0,0,0
58.3,71.98,0,7.38,5.08,4.29,0,0,9.97,0.5,0,0,0,0,0,0,0,0,0,0,0.5,0,0,0,0,0,0,0,0,0,0,0,0,0,0,0,0,0,0,0.3,0,0,0,0,0,0,0
35.3,66.79,5.42,12.33,5.28,6.08,0.03,0,0,0,0,0,0,0,0,0,0,0,0,0,3.96,0,0,0,0,0.02,0,0,0,0,0,0,0,0,0,0,0,0.03,0,0.06,0,0,0,0,0,0,0
35.4,67.24,5.25,12.46,4.65,6.94,0.02,0,0,0,0,0,0,0,0,0,0,0,0,0,3.31,0,0,0,0,0.02,0,0,0,0,0,0,0,0,0,0,0,0.02,0,0.09,0,0,0,0,0,0,0
34.9,67.09,6.72,12.09,3.05,6.76,0.04,0,0,0,0,0,0,0,0,0,0,0,0,0,4.14,0,0,0,0,0.01,0,0,0,0,0,0,0,0,0,0,0,0,0,0.1,0,0,0,0,0,0,0
66,69.04,0,3,5,7.42,0,0,5.25,0,0,0,0,0,0,0,0,0,0,0,8.28,0,0,0,0,0,0,0,0,0,0,0,0,0,0,0,0,2.01,0,0,0,0,0,0,0,0,0
71,69.09,0,2.99,2.86,4.35,0,0,5.25,0,0,0,0,0,0,0,0,0,0,0,13.48,0,0,0,0,0,0,0,0,0,0,0,0,0,0,0,0,1.98,0,0,0,0,0,0,0,0,0
67.4,68.85,0,9.96,5.1,2.05,0,7.98,4.96,0.99,0,0,0,0,0,0,0,0,0,0,0,0,0,0,0,0.01,0,0,0,0,0,0,0,0,0,0,0,0,0,0.1,0,0,0,0,0,0,0
96,64.18,0,8.06,10.98,0,0,0,12.24,4.03,0,0,0,0,0,0,0,0,0,0,0,0,0,0,0,0,0,0,0,0,0,0,0,0,0,0,0,0.51,0,0,0,0,0,0,0,0,0
