Repository: you0514w/youyou

File: Expansion Coeff.csv (part 70 of 83)
Expansion Coeff (Typical) ( 10-7/K ),SiO2,B2O3,Al2O3,MgO,CaO,BaO,Li2O,Na2O,K2O,Rb2O,Ag2O,Cs2O,Tl2O,MnO,FeO,CoO,NiO,CuO,ZnO,SrO,CdO,PbO,SnO,Cr2O3,Fe2O3,Ga2O3,As2O3,Y2O3,In2O3,Sb2O3,La2O3,Nd2O3,Gd2O3,TiO2,MnO2,GeO2,ZrO2,CeO2,SnO2,TeO2,P2O5,V2O5,Nb2O5,Ta2O5,MoO3,WO3
102,64.26,0,8.41,3.27,2.35,0,0,15.45,3.85,0,0,0,0,0,0,0,0,0,0,0,0,0,0,0,0,0,0,0,0,0,0,0,0,0,0,0,2.41,0,0,0,0,0,0,0,0,0
51.7,53.5,7.8,22.07,0,0,0,0,0,0,0,0,0,0,0,0,0,0,0,0,0,0,0,0,0,0,0,0,7.12,0,0,9.51,0,0,0,0,0,0,0,0,0,0,0,0,0,0,0
44,53.46,10.28,19.51,0,0,0,0,0,0,0,0,0,0,0,0,0,0,0,0,0,0,0,0,0,0,0,0,8.01,0,0,7.32,0,0,1.33,0,0,0,0,0,0,0,0,0.09,0,0,0
34.2,70.8,3,12.25,3.69,5.64,1.91,0,0,0,0,0,0,0,0,0,0,0,0,0,2.58,0,0,0,0,0.02,0,0,0,0,0,0,0,0,0,0,0,0.02,0,0.09,0,0,0,0,0,0,0
34.3,70.44,4.09,12.21,3.67,5.14,3.13,0,0,0,0,0,0,0,0,0,0,0,0,0,1.21,0,0,0,0,0.01,0,0,0,0,0,0,0,0,0,0,0,0.01,0,0.09,0,0,0,0,0,0,0
35.9,70.22,3.6,12.06,3.86,5.37,3.54,0,0,0,0,0,0,0,0,0,0,0,0,0,1.23,0,0,0,0,0.01,0,0,0,0,0,0,0,0,0,0,0,0.02,0,0.09,0,0,0,0,0,0,0
35.7,70.39,3.5,11.77,3.99,5.57,3.42,0,0,0,0,0,0,0,0,0,0,0,0,0,1.26,0,0,0,0,0.01,0,0,0,0,0,0,0,0,0,0,0,0.01,0,0.08,0,0,0,0,0,0,0
38.1,69.83,1.79,11.33,5.82,6.15,4.58,0,0,0,0,0,0,0,0,0,0,0,0,0,0.34,0,0,0,0,0.01,0,0,0,0,0,0,0,0,0,0,0,0.02,0,0.13,0,0,0,0,0,0,0
37.8,69,2.29,11.61,6.01,6.31,3.6,0,0,0,0,0,0,0,0,0,0,0,0,0,1.03,0,0,0,0,0.01,0,0,0,0,0,0,0,0,0,0,0,0.03,0,0.11,0,0,0,0,0,0,0
67.4,76.43,0.78,5.92,4.8,0.48,0,0,11.29,0.1,0,0,0,0,0,0,0,0,0,0,0,0,0,0,0,0,0,0,0,0,0,0,0,0,0,0,0,0,0,0.2,0,0,0,0,0,0,0
35.6,69.33,10.81,7.57,0,12.29,0,0,0,0,0,0,0,0,0,0,0,0,0,0,0,0,0,0,0,0,0,0,0,0,0,0,0,0,0,0,0,0,0,0,0,0,0,0,0,0,0
38.9,75.19,11.73,8.21,0,0,4.87,0,0,0,0,0,0,0,0,0,0,0,0,0,0,0,0,0,0,0,0,0,0,0,0,0,0,0,0,0,0,0,0,0,0,0,0,0,0,0,0
34.2,71.25,11.11,8.1,0,7.83,1.71,0,0,0,0,0,0,0,0,0,0,0,0,0,0,0,0,0,0,0,0,0,0,0,0,0,0,0,0,0,0,0,0,0,0,0,0,0,0,0,0
33.3,70.03,10.97,7.62,3.37,6.23,1.35,0,0,0,0,0,0,0,0,0,0,0.43,0,0,0,0,0,0,0,0,0,0,0,0,0,0,0,0,0,0,0,0,0,0,0,0,0,0,0,0,0
34.2,69.94,10.92,7.58,3.38,6.14,1.35,0,0,0,0,0,0,0,0,0,0,0.43,0,0,0,0,0,0,0,0,0,0,0,0,0,0,0,0,0,0,0,0.26,0,0,0,0,0,0,0,0,0
74,71.59,0,0.89,0,10.73,6.39,0,0,0,0,0,0,0,0,0,0,0,0,0,2.63,0,0,0,0,0,0,0,0,0,0,0.32,0,0,6.31,0,0,1.14,0,0,0,0,0,0,0,0,0
74,70.37,0,2.25,0,11.75,7.2,0,0,0,0,0,0,0,0,0,0,0,0,0,2.84,0,0,0,0,0,0,0,0,0,0,0.22,0,0.14,3.59,0,0,1.34,0,0,0,0,0,0.3,0,0,0
76,70.53,0,2.45,0,11.32,7.54,0,0,0,0,0,0,0,0,0,0,0,0,0,2.75,0,0,0,0,0,0,0,0,0,0,0.35,0,0,3.84,0,0,1.22,0,0,0,0,0,0,0,0,0
86.5,42.5,13,1.5,3.5,18.25,18.25,0,0,0,0,0,0,0,0,0,0,0,0,0,0,0,0,0,0,0,0,0,3,0,0,0,0,0,0,0,0,0,0,0,0,0,0,0,0,0,0
85,62,0,9.03,0,6.74,1.63,0,6.91,3.19,0,0,0,0,0,0,0,0,0,0,7.85,0,0,0,0,0.04,0,0,0,0,0,0,0,0,0,0,0,2.61,0,0,0,0,0,0,0,0,0
85,62.4,0,9.19,0.17,9.9,0.86,0,6.16,4.05,0,0,0,0,0,0,0,0,0,0,4.69,0,0,0,0,0.04,0,0,0,0,0,0,0,0,0,0,0,2.54,0,0,0,0,0,0,0,0,0
74.6,50.77,5.48,3.74,5.68,11.97,13.04,0,0,0,0,0,0,0,0,0,0,0,0,0,3.61,0,0,0,0,0,0,0,0,0,0.03,0,0,0,3.82,0,0,1.86,0,0,0,0,0,0,0,0,0
73.4,54.48,2.94,4.01,0,8.61,13.98,0,0,0,0,0,0,0,0,0,0,0,0,3.02,6.24,0,0,0,0,0,0,0,0,0,0,0.63,0,0,4.1,0,0,1.99,0,0,0,0,0,0,0,0,0
72.2,53.16,5.88,4.02,0,4.23,13.99,0,0,0,0,0,0,0,0,0,0,0,0,4.02,8.61,0,0,0,0,0,0,0,0,0,0,0,0,0,4.1,0,0,1.99,0,0,0,0,0,0,0,0,0
74.8,53.25,5.91,4.03,0,4.25,14.05,0,0,0,0,0,0,0,0,0,0,0,0,3.03,11.03,0,0,0,0,0,0,0,0,0,0.03,0,0,0,3.09,0,0,1.33,0,0,0,0,0,0,0,0,0
74,54.45,4.83,4.1,0,4.39,14.39,0,0,0,0,0,0,0,0,0,0,0,0,3.12,9.66,0,0,0,0,0,0,0,0,0,0.03,0,0,0,3.7,0,0,1.33,0,0,0,0,0,0,0,0,0
76,64.82,4.66,13.97,2.46,0,0,0,14,0,0,0,0,0,0,0,0,0,0,0,0,0,0,0,0,0,0,0,0,0,0,0,0,0,0,0,0,0,0,0.09,0,0,0,0,0,0,0
72.9,55.52,0,1.31,0,9.33,14.23,0,0,0,0,0,0,0,0,0,0,0,0,0,4.2,0,0,0,0,0,0,0,0,0,0,1.03,0,0,7.44,0,0,2.3,0,0,0,1.5,0,3.14,0,0,0
73.8,55.52,0,1.31,0,9.34,14.47,0,0,0,0,0,0,0,0,0,0,0,0,0,4.2,0,0,0,0,0,0,0,0,0,0,1.03,0,0,7.44,0,0,2.3,0,0,0,1.25,0,3.14,0,0,0
74.1,54.15,1.28,1.31,0,9.36,14.61,0,0,0,0,0,0,0,0,0,0,0,0,0,4.21,0,0,0,0,0,0,0,0,0,0,1.04,0,0,7.46,0,0,2.31,0,0,0,1.13,0,3.14,0,0,0
74.8,52.8,2.56,1.31,0,9.37,14.65,0,0,0,0,0,0,0,0,0,0,0,0,0,4.21,0,0,0,0,0,0,0,0,0,0,1.04,0,0,7.47,0,0,2.31,0,0,0,1.13,0,3.15,0,0,0
74.3,54.84,0.64,1.31,0,9.35,14.59,0,0,0,0,0,0,0,0,0,0,0,0,0,4.2,0,0,0,0,0,0,0,0,0,0,1.04,0,0,7.45,0,0,2.31,0,0,0,1.13,0,3.14,0,0,0
34.8,72.66,0,12.65,4.88,5.76,0.03,0,0,0,0,0,0,0,0,0,0,0,0,0,3.91,0,0,0,0,0.01,0,0,0,0,0,0,0,0,0,0,0,0,0,0.1,0,0,0,0,0,0,0
37,69.08,3,13.5,4.3,7.1,2.8,0,0,0.1,0,0,0,0,0,0,0,0,0,0,0,0,0,0,0,0.02,0,0,0,0,0,0,0,0,0,0,0,0,0,0.1,0,0,0,0,0,0,0
43,71.7,0,11.1,0,16.1,1,0,0,0,0,0,0,0,0,0,0,0,0,0,0,0,0,0,0,0,0,0,0,0,0,0,0,0,0,0,0,0,0,0.1,0,0,0,0,0,0,0
41,70.85,0.5,13.83,3.21,5.51,5.81,0,0,0.17,0,0,0,0,0,0,0,0,0,0,0,0,0,0,0,0.02,0,0,0,0,0,0,0,0,0,0,0,0,0,0.1,0,0,0,0,0,0,0
34,73.42,3,12.49,2.4,4.1,4.3,0,0,0.17,0,0,0,0,0,0,0,0,0,0,0,0,0,0,0,0.02,0,0,0,0,0,0,0,0,0,0,0,0,0,0.1,0,0,0,0,0,0,0
82,63.68,0,11.44,7.96,0,0,0,15.92,0,0,0,0,0,0,0,0,0,0,0,0,0,0,0,0,0,0,0,0,0,0,0,0,0,0,0,0,1,0,0,0,0,0,0,0,0,0
76.9,64,2,12,8,0,0,0,14,0,0,0,0,0,0,0,0,0,0,0,0,0,0,0,0,0,0,0,0,0,0,0,0,0,0,0,0,0,0,0,0,0,0,0,0,0,0
71,66,5,13,2,0,0,0,14,0,0,0,0,0,0,0,0,0,0,0,0,0,0,0,0,0,0,0,0,0,0,0,0,0,0,0,0,0,0,0,0,0,0,0,0,0,0
79.3,53.85,6,20,1.46,0,0,0,16.78,0,0,0,0,0,0,0,0,0,0,0,0,0,0,0,0,0,0,0,0,0,0,0,0,0,0.58,0,0,1.33,0,0,0,0,0,0,0,0,0
88,65,5.14,9.86,0,0,0,0,20,0,0,0,0,0,0,0,0,0,0,0,0,0,0,0,0,0,0,0,0,0,0,0,0,0,0,0,0,0,0,0,0,0,0,0,0,0,0
85.5,56.57,2,19,2.44,0,0,0,18.04,0.2,0,0,0,0,0,0,0,0,0,0,0.19,0,0,0,0,0,0,0,0,0,0,0,0,0,0,0,0,1.56,0,0,0,0,0,0,0,0,0
81.8,70.02,0,8,4.47,0,0,0,16.23,0,0,0,0,0,0,0,0,0,0,0,0,0,0,0,0,0,0,0,0,0,0,0,0,0,0,0,0,1.28,0,0,0,0,0,0,0,0,0
66.1,77.08,0,2,11.52,0.11,0.14,0,8.77,0.05,0,0,0,0,0,0,0,0,0,0,0.06,0,0,0,0,0,0,0,0,0,0,0,0,0,0.27,0,0,0,0,0,0,0,0,0,0,0,0
37,68.61,2.23,12.67,5.25,5.59,3.59,0,0,0,0,0,0,0,0,0,0,0,0,0,1.5,0,0,0,0,0,0,0.48,0,0,0,0,0,0,0,0,0,0,0,0.08,0,0,0,0,0,0,0
91.2,66.43,0.5,11.49,4.8,0,0,0,15.18,1.4,0,0,0,0,0,0,0,0,0,0,0,0,0,0,0,0,0,0,0,0,0,0,0,0,0,0,0,0,0,0.2,0,0,0,0,0,0,0
79,66,4.1,10.9,4.8,1.2,0,0,10.7,2.2,0,0,0,0,0,0,0,0,0,0,0,0,0,0,0,0,0,0,0,0,0,0,0,0,0,0,0,0,0,0.1,0,0,0,0,0,0,0
78,70.9,3.7,8.2,4.8,0,0,0,10.3,2,0,0,0,0,0,0,0,0,0,0,0,0,0,0,0,0,0,0,0,0,0,0,0,0,0,0,0,0,0,0.1,0,0,0,0,0,0,0
82,66.27,4.8,11.51,1.7,0,0,0,15.62,0,0,0,0,0,0,0,0,0,0,0,0,0,0,0,0,0,0,0,0,0,0,0,0,0,0,0,0,0,0,0.1,0,0,0,0,0,0,0
83,65.9,0.9,12.8,4.8,0,0,0,15.5,0,0,0,0,0,0,0,0,0,0,0,0,0,0,0,0,0,0,0,0,0,0,0,0,0,0,0,0,0,0,0.1,0,0,0,0,0,0,0
72,66.6,5.9,11.6,4.1,0,0,0,9.7,2,0,0,0,0,0,0,0,0,0,0,0,0,0,0,0,0,0,0,0,0,0,0,0,0,0,0,0,0,0,0.1,0,0,0,0,0,0,0
79,68.1,3.6,9.5,4.8,0,0,0,12.9,1,0,0,0,0,0,0,0,0,0,0,0,0,0,0,0,0,0,0,0,0,0,0,0,0,0,0,0,0,0,0.1,0,0,0,0,0,0,0
77,70.1,3.6,8.8,4,0,0,0,12.4,1,0,0,0,0,0,0,0,0,0,0,0,0,0,0,0,0,0,0,0,0,0,0,0,0,0,0,0,0,0,0.1,0,0,0,0,0,0,0
72,54.3,5.98,4.08,0,4.36,13.78,0,0,0,0,0,0,0,0,0,0,0,0,3.11,8.82,0,0,0,0,0,0,0,0,0,0,0,0,0,3.68,0,0,1.32,0,0,0,0.57,0,0,0,0,0
68.4,44.32,16.06,3.97,0,4.24,9.77,0,0,0,0,0,0,0,0,0,0,0,0,3.02,8.57,0,0,0,0,0,0,0,0,0,0,0,0,0,8.54,0,0,1.29,0,0,0,0.22,0,0,0,0,0
71.5,52.71,8.28,4.06,0,4.34,13.19,0,0,0,0,0,0,0,0,0,0,0,0,3.09,8.78,0,0,0,0,0,0,0,0,0,0,0,0,0,3.66,0,0,1.32,0,0,0,0.57,0,0,0,0,0
67.6,49.54,12.82,4.03,0,4.31,12.02,0,0,0,0,0,0,0,0,0,0,0,0,3.07,8.7,0,0,0,0,0,0,0,0,0,0,0,0,0,3.63,0,0,1.31,0,0,0,0.57,0,0,0,0,0
70.7,50.55,10.62,4.06,0,4.34,12.66,0,0,0,0,0,0,0,0,0,0,0,0,3.09,8.78,0,0,0,0,0,0,0,0,0,0,0,0,0,3.66,0,0,1.32,0,0,0,0.92,0,0,0,0,0
67.4,44.48,17.25,3.98,0,4.26,10.32,0,0,0,0,0,0,0,0,0,0,0,0,3.03,8.6,0,0,0,0,0,0,0,0,0,0,0,0,0,6.57,0,0,1.29,0,0,0,0.22,0,0,0,0,0
69.5,52.08,7.98,3.91,3.88,4.19,11.17,0,0,0,0,0,0,0,0,0,0,0,0,2.98,8.46,0,0,0,0,0,0,0,0,0,0,0,0,0,3.53,0,0,1.27,0,0,0,0.55,0,0,0,0,0
70.2,53.13,8.15,3.97,0,4.34,12.42,0,0,0,0,0,0,0,0,0,0,0,0,3.09,8.6,0,0,0,0,0,0,0,0,0,0,0,0,0,3.55,0,0,1.32,0,0,0,1.43,0,0,0,0,0
65,44.3,16.05,5.52,0,4.24,9.25,0,0,0,0,0,0,0,0,0,0,0,0,3.02,8.57,0,0,0,0,0,0,0,0,0,0,0,0,0,7.54,0,0,1.29,0,0,0,0.22,0,0,0,0,0
61.2,47.19,15.95,7.03,0,4.21,8.17,0,0,0,0,0,0,0,0,0,0,0,0,3,8.51,0,0,0,0,0,0,0,0,0,0,0,0,0,3.55,0,0,1.28,0,0,0,1.11,0,0,0,0,0
36.4,67.8,2.7,13.2,7.7,5.3,0,0,0,0,0,0,0,0,0,0,0,0,0,0,3.3,0,0,0,0,0,0,0,0,0,0,0,0,0,0,0,0,0,0,0,0,0,0,0,0,0,0
39.2,66.9,2.5,13.5,6.1,6.5,0,0,0,0,0,0,0,0,0,0,0,0,0,0,4.5,0,0,0,0,0,0,0,0,0,0,0,0,0,0,0,0,0,0,0,0,0,0,0,0,0,0
40.9,68.4,1.7,11.4,6.5,6.5,0,0,0,0,0,0,0,0,0,0,0,0,0,0,5.5,0,0,0,0,0,0,0,0,0,0,0,0,0,0,0,0,0,0,0,0,0,0,0,0,0,0
40.6,65.5,2.6,13.3,7,7.6,0,0,0,0,0,0,0,0,0,0,0,0,0,0,4,0,0,0,0,0,0,0,0,0,0,0,0,0,0,0,0,0,0,0,0,0,0,0,0,0,0
76,43.9,12.23,0.83,10.56,0,22.76,1.42,0.69,0,0,0,0,0,0,0,0,0,0,0,0.82,0,0,0,0,0,0,0,0,0,0,0,0,0,1.07,0,0,5.53,0,0,0,0,0,0,0.19,0,0
81,30.25,35.72,0.94,0,0,31.19,0,0,1.02,0,0,0,0,0,0,0,0,0,0,0,0,0,0,0,0,0,0,0,0,0,0.88,0,0,0,0,0,0,0,0,0,0,0,0,0,0,0
84,15.4,27.61,2.09,0,44.44,0.46,0,0,0,0,0,0,0,0,0,0,0,0,0,6.87,0,0,0,0,0,0,0,0,0,0,1.97,0,0,0,0,0,1.16,0,0,0,0,0,0,0,0,0
90,59.11,10.2,5.57,0,0,0,0,0,15.08,0,0,0,0,0,0,0,0,0,0,0,0,0,0,0,0,0,0,0,0,0,0,0,0,8.89,0,0,1.15,0,0,0,0,0,0,0,0,0
91,61.93,3.82,0,0,0,0,0,10.72,6.35,0,0,0,0,0,0,0,0,0,0,0,0,0,0,0,0,0,0,0,0,0,0,0,0,16.64,0,0,0.54,0,0,0,0,0,0,0,0,0
81,52.89,0,0,8.76,0,8.29,4.73,3.42,7.5,0,0,0,0,0,0,0,0,0,0,0,0,0,0,0,0,0,0,0,0,0,0,0,0,13.26,0,0,1.15,0,0,0,0,0,0,0,0,0
50,99.32,0,0.3,0,0,0,0,0,0,0,0,0,0,0,0,0,0,0.38,0,0,0,0,0,0,0,0,0,0,0,0,0,0,0,0,0,0,0,0,0,0,0,0,0,0,0,0
150,21.14,0,3.74,0,0,68.76,0,0,0,0,0,0,0,0,0,0,0,0,0,0,0,0,0,0,0,0,0,0,0,0,0,0,0,6.36,0,0,0,0,0,0,0,0,0,0,0,0
135,38.52,0,2.16,0,0,51.04,0,0,0,0,0,0,0,0,0,0,0,0,0,0,0,0,0,0,0,0,0,0,0,0,0,0,0,8.28,0,0,0,0,0,0,0,0,0,0,0,0
122,54.02,0,2.98,0,0,43,0,0,0,0,0,0,0,0,0,0,0,0,0,0,0,0,0,0,0,0,0,0,0,0,0,0,0,0,0,0,0,0,0,0,0,0,0,0,0,0
116,27.53,0,14.06,0,0,44.6,0,0,0,0,0,0,0,0,0,0,0,0,0,0,0,0,0,0,0,0,0,0,0,0,0,0,0,13.81,0,0,0,0,0,0,0,0,0,0,0,0
102,34.64,0,5.1,0,0,40.72,0,0,0,0,0,0,0,0,0,0,0,0,0,0,0,0,0,0,0,0,0,0,0,0,0,0,0,19.54,0,0,0,0,0,0,0,0,0,0,0,0
92,35.49,0,7.61,0,17.29,36.04,0,0,0,0,0,0,0,0,0,0,0,0,3.57,0,0,0,0,0,0,0,0,0,0,0,0,0,0,0,0,0,0,0,0,0,0,0,0,0,0,0
85,28.09,0,7.73,0,10.03,51.38,0,0,0,0,0,0,0,0,0,0,0,0,2.77,0,0,0,0,0,0,0,0,0,0,0,0,0,0,0,0,0,0,0,0,0,0,0,0,0,0,0
79,56.76,13.47,7.53,0,0,22.24,0,0,0,0,0,0,0,0,0,0,0,0,0,0,0,0,0,0,0,0,0,0,0,0,0,0,0,0,0,0,0,0,0,0,0,0,0,0,0,0
65,69.9,0,7.77,0,4.24,18.09,0,0,0,0,0,0,0,0,0,0,0,0,0,0,0,0,0,0,0,0,0,0,0,0,0,0,0,0,0,0,0,0,0,0,0,0,0,0,0,0
60,56.96,2.09,5.71,0,23.37,11.87,0,0,0,0,0,0,0,0,0,0,0,0,0,0,0,0,0,0,0,0,0,0,0,0,0,0,0,0,0,0,0,0,0,0,0,0,0,0,0,0
81,69.9,2.5,10.9,1.6,0,0,0,14.3,0.7,0,0,0,0,0,0,0,0,0,0,0,0,0,0,0,0,0,0,0,0,0,0,0,0,0,0,0,0,0,0.1,0,0,0,0,0,0,0
84,67.68,3.7,11.41,1.6,0,0,0,14.51,1,0,0,0,0,0,0,0,0,0,0,0,0,0,0,0,0,0,0,0,0,0,0,0,0,0,0,0,0,0,0.1,0,0,0,0,0,0,0
82,66.3,6.3,11.6,0.8,0,0,0,13.8,1.1,0,0,0,0,0,0,0,0,0,0,0,0,0,0,0,0,0,0,0,0,0,0,0,0,0,0,0,0,0,0.1,0,0,0,0,0,0,0
81.5,68.88,3.6,10.81,1.6,0,0,0,14.31,0.7,0,0,0,0,0,0,0,0,0,0,0,0,0,0,0,0,0,0,0,0,0,0,0,0,0,0,0,0,0,0.1,0,0,0,0,0,0,0
89.3,0,0,0,0,0,0,0,13,0,0,0,0,0,0,0,0,0,0,0,0,0,0,0,0,30,0,0,0,0,0,0,0,0,0,0,0,0,0,0,0,57,0,0,0,0,0
96.6,0,0,7.5,0,0,0,0,13,0,0,0,0,0,0,0,0,0,0,0,0,0,0,0,0,22.5,0,0,0,0,0,0,0,0,0,0,0,0,0,0,0,57,0,0,0,0,0
91.4,0,0,0,0,0,0,0,13,0,0,0,0,0,0,0,0,0,0,0,0,0,0,0,0,25,0,0,0,0,0,0,0,0,5,0,0,0,0,0,0,57,0,0,0,0,0
34.6,67.06,5.35,12.52,5.35,5.88,0.03,0,0,0,0,0,0,0,0,0,0,0,0,0,3.69,0,0,0,0,0.02,0,0,0,0,0,0,0,0,0,0,0,0.01,0,0.09,0,0,0,0,0,0,0
35.4,66.36,6.76,12.43,3.98,6.55,0.03,0,0,0,0,0,0,0,0,0,0,0,0,0,3.79,0,0,0,0,0.01,0,0,0,0,0,0,0,0,0,0,0,0,0,0.09,0,0,0,0,0,0,0
35.3,65.85,5.13,12.56,6.63,6.21,0.02,0,0,0,0,0,0,0,0,0,0,0,0,0,3.49,0,0,0,0,0.02,0,0,0,0,0,0,0,0,0,0,0,0.02,0,0.07,0,0,0,0,0,0,0
34.8,65.68,5.5,12.44,7.26,6.31,0.03,0,0,0,0,0,0,0,0,0,0,0,0,0,2.65,0,0,0,0,0.02,0,0,0,0,0,0,0,0,0,0,0,0.03,0,0.08,0,0,0,0,0,0,0
50,9.2,25.6,8.6,0,1.4,2,0,0,0,0,0,0,0,0,0,0,0,0,53.2,0,0,0,0,0,0,0,0,0,0,0,0,0,0,0,0,0,0,0,0,0,0,0,0,0,0,0
50.2,9.2,25.4,8.6,0,1.4,2,0,0,0,0,0,0,0,0,0,0,0.5,0,52.9,0,0,0,0,0,0,0,0,0,0,0,0,0,0,0,0,0,0,0,0,0,0,0,0,0,0,0
53,9.3,25.8,8.7,0,1.4,2,0,0,0,0,0,0,0,0,0,0,1.1,0,49.7,0,0,0,0,0,0,0,0,0,0,0,0,0,0,0,0,0,2,0,0,0,0,0,0,0,0,0
53,15.5,25.1,8.5,0,1.4,2,0,0,0,0,0,0,0,0,0,0,0.5,0,44.8,0,0,0,0,0,0,0,0,0,0,0,0,0,0,0,0,0,2.2,0,0,0,0,0,0,0,0,0
46.9,37.8,10.2,8.2,0,1.3,1.9,0,0,0,0,0,0,0,0,0,0,0.5,0,38.3,0,0,0,0,0,0,0,0,0,0,0,0,0,0,0,0,0,1.8,0,0,0,0,0,0,0,0,0
52.2,15.4,25,8.4,0.8,1.2,2,0,0,0,0,0,0,0,0,0,0,0.5,0,44.5,0,0,0,0,0,0,0,0,0,0,0,0,0,0,0,0,0,2.2,0,0,0,0,0,0,0,0,0
162,36,2.03,0.42,0,1.26,0,4.02,19.4,8.26,0,0,0,0,0,0,0,0,5.07,0.09,0,0,0,0,0,0,0,0,0,0,0,0,0,0,20.36,0,0,0.06,0,0,0,1.05,1.98,0,0,0,0
163,39.1,0.5,0.62,0,0.13,0.14,5.17,19.24,8.94,0,0,0,0,0,0,0,0,0,0,0,0,0,0,0,1.41,0,0,0,0,0,0,0,0,22.83,0,0,0.28,0,0,0,0.79,0.85,0,0,0,0
148,32.25,2.68,0.31,0,0.14,4.82,6.25,16.33,9.92,0,0,0,0,0,0,0,0,0,0,1.73,0,0,0,0,0.05,0,0,0,0,1.71,0,0,0,21.44,0,0,0,0,1.6,0,0.77,0,0,0,0,0
81.9,0,82.7,1.56,0,0,1.98,2.54,7.34,0,0,0,0,0,0,0,0,0,0,0.93,0,0,0,0,0,0,0,0,0,0,0,0,0,0,0.95,0,0,0,0,0,0,0,0,1.14,0.86,0,0
73.9,70.05,0,9.51,3.87,5.55,0,0,8.75,2.16,0,0,0,0,0,0,0,0,0,0,0,0,0,0,0,0.01,0,0,0,0,0,0,0,0,0,0,0,0,0,0.1,0,0,0,0,0,0,0
75.4,70.32,0,9.56,4.7,2.3,0,0,11.1,1.91,0,0,0,0,0,0,0,0,0,0,0,0,0,0,0,0.01,0,0,0,0,0,0,0,0,0,0,0,0,0,0.1,0,0,0,0,0,0,0
73.5,70.71,1.1,8.87,4.8,0.8,0.02,0,10.49,1.22,0,0,0,0,0,0,0,0,0,0.18,1.8,0,0,0,0,0,0,0,0,0,0,0,0,0,0,0,0,0,0,0.01,0,0,0,0,0,0,0
70.2,73.08,0.44,7.6,3.75,3.26,0,0,5.98,4.67,0,0,0,0,0,0,0,0,0,0,1.12,0,0,0,0,0,0,0,0,0,0,0,0,0,0,0,0,0,0,0.1,0,0,0,0,0,0,0
71.1,73.19,0.38,7.22,3.8,3.46,0,0,5.42,5.35,0,0,0,0,0,0,0,0,0,0,1.08,0,0,0,0,0,0,0,0,0,0,0,0,0,0,0,0,0,0,0.1,0,0,0,0,0,0,0
71.6,72.17,0.54,8.69,3.22,2.22,0.01,0,5.05,4.5,0,0,0,0,0,0,0,0,0,0,3.49,0,0,0,0,0.01,0,0,0,0,0,0,0,0,0,0,0,0,0,0.1,0,0,0,0,0,0,0
106,0,50,0,0,0,0,0,0,0,0,0,0,0,0,0,0,0,0.5,0,0,0,49.5,0,0,0,0,0,0,0,0,0,0,0,0,0,0,0,0,0,0,0,0,0,0,0,0
103,0,50,0,0,0,0,0,0,0,0,0,0,0,0,0,0,0,1,0,0,0,49,0,0,0,0,0,0,0,0,0,0,0,0,0,0,0,0,0,0,0,0,0,0,0,0
103,0,50,0,0,0,0,0,0,0,0,0,0,0,0,0,0,0,2,0,0,0,48,0,0,0,0,0,0,0,0,0,0,0,0,0,0,0,0,0,0,0,0,0,0,0,0
54,0,50,0,0,0,0,0,0,0,0,0,0,0,0,0,0,0,1,49,0,0,0,0,0,0,0,0,0,0,0,0,0,0,0,0,0,0,0,0,0,0,0,0,0,0,0
53,0,50,0,0,0,0,0,0,0,0,0,0,0,0,0,0,0,10,40,0,0,0,0,0,0,0,0,0,0,0,0,0,0,0,0,0,0,0,0,0,0,0,0,0,0,0
46,0,50,0,0,0,0,0,0,0,0,0,0,0,0,0,0,0,15,35,0,0,0,0,0,0,0,0,0,0,0,0,0,0,0,0,0,0,0,0,0,0,0,0,0,0,0
55,0,50,0,0,0,0,0,0,0,0,0,0,0,0,0,0,0,20,30,0,0,0,0,0,0,0,0,0,0,0,0,0,0,0,0,0,0,0,0,0,0,0,0,0,0,0
53,0,50,0,0,0,0,0,0,0,0,0,0,0,0,0,0,0,25,25,0,0,0,0,0,0,0,0,0,0,0,0,0,0,0,0,0,0,0,0,0,0,0,0,0,0,0
55,0,50,0,0,0,0,0,0,0,0,0,0,0,0,0,0,0,30,20,0,0,0,0,0,0,0,0,0,0,0,0,0,0,0,0,0,0,0,0,0,0,0,0,0,0,0
54,0,50,0,0,0,0,0,0,0,0,0,0,0,0,0,0,0,35,15,0,0,0,0,0,0,0,0,0,0,0,0,0,0,0,0,0,0,0,0,0,0,0,0,0,0,0
93,46.69,0,0,23.34,27.76,0,0,0,0,0,0,0,0,0,0,0,0,0,0,0,0,0,0,0,0,0,0,0,0,0,0,0,0,0,0,0,0,0,0,0,2.21,0,0,0,0,0
84,46.57,0,0,23.28,27.7,0,0,0,0,0,0,0,0,0,0,0,0,0,0,0,0,0,0,0,0,0,0,0.25,0,0,0,0,0,0,0,0,0,0,0,0,2.2,0,0,0,0,0
85,46.33,0,0,23.17,27.55,0,0,0,0,0,0,0,0,0,0,0,0,0,0,0,0,0,0,0,0,0,0,0.76,0,0,0,0,0,0,0,0,0,0,0,0,2.19,0,0,0,0,0
88,46.09,0,0,23.04,27.4,0,0,0,0,0,0,0,0,0,0,0,0,0,0,0,0,0,0,0,0,0,0,1.29,0,0,0,0,0,0,0,0,0,0,0,0,2.18,0,0,0,0,0
89,46.36,0,0,23.17,27.57,0,0,0,0,0,0,0,0,0,0,0,0,0,0,0,0,0,0,0,0,0,0,0,0,0,0,0,0,0.71,0,0,0,0,0,0,2.19,0,0,0,0,0
99,45.69,0,0,22.85,27.17,0,0,0,0,0,0,0,0,0,0,0,0,0,0,0,0,0,0,0,0,0,0,0,0,0,0,0,0,2.13,0,0,0,0,0,0,2.16,0,0,0,0,0
99,45.03,0,0,22.5,26.77,0,0,0,0,0,0,0,0,0,0,0,0,0,0,0,0,0,0,0,0,0,0,0,0,0,0,0,0,3.57,0,0,0,0,0,0,2.13,0,0,0,0,0
153,59.7,0,0,0,0,0,0,35,0,0,0,0,0,0,0,0,0,0,0,0,0,0,0,0,0,0,0,5.3,0,0,0,0,0,0,0,0,0,0,0,0,0,0,0,0,0,0
148,57.1,0,0,0,0,0,0,37.9,0,0,0,0,0,0,0,0,0,0,0,0,0,0,0,0,0,0,0,5,0,0,0,0,0,0,0,0,0,0,0,0,0,0,0,0,0,0
151,56.1,0,0,0,0,0,0,37.9,0,0,0,0,0,0,0,0,0,0,0,0,0,0,0,0,0,0,0,6,0,0,0,0,0,0,0,0,0,0,0,0,0,0,0,0,0,0
157,55.1,0,0,0,0,0,0,37.9,0,0,0,0,0,0,0,0,0,0,0,0,0,0,0,0,0,0,0,7,0,0,0,0,0,0,0,0,0,0,0,0,0,0,0,0,0,0
149,54.1,0,0,0,0,0,0,37.9,0,0,0,0,0,0,0,0,0,0,0,0,0,0,0,0,0,0,0,8,0,0,0,0,0,0,0,0,0,0,0,0,0,0,0,0,0,0
123,65,0,0,0,0,30,0,0,0,0,0,0,0,0,0,0,0,0,0,0,0,0,0,0,0,0,0,0,0,0,0,0,0,5,0,0,0,0,0,0,0,0,0,0,0,0
122,55,0,0,0,0,30,0,0,0,0,0,0,0,0,0,0,0,0,0,0,0,0,0,0,0,0,0,0,0,0,0,0,0,15,0,0,0,0,0,0,0,0,0,0,0,0
106,50,0,0,0,0,30,0,0,0,0,0,0,0,0,0,0,0,0,0,0,0,0,0,0,0,0,0,0,0,0,0,0,0,20,0,0,0,0,0,0,0,0,0,0,0,0
97,45,0,0,0,0,30,0,0,0,0,0,0,0,0,0,0,0,0,0,0,0,0,0,0,0,0,0,0,0,0,0,0,0,25,0,0,0,0,0,0,0,0,0,0,0,0
34,65.84,4.82,12.5,1.66,0,0,7.86,0,0,0,0,0,0,0,0,0,0,0,1.24,0,0,0,0,0,0,0,0,0,0,0,0,0,0,1.68,0,0,1.09,0,0,0,3.31,0,0,0,0,0
33.5,65.34,4.86,12.61,1.68,0,0,7.93,0,0,0,0,0,0,0,0,0,0,0,1.25,0,0,0,0,0,0,0,0,0,0,0,0,0.2,0,1.69,0,0,1.1,0,0,0,3.34,0,0,0,0,0
3,90.23,0,0,0,0,0,0,0,0,0,0,0,0,0,0,0,0,0,0,0,0,0,0,0,0,0,0,0,0,0,0,0,0,9.77,0,0,0,0,0,0,0,0,0,0,0,0
56.3,85.84,0,0,0,0,0,0,10.26,0,0,0,0,0,0,0,0,0,0,0,0,0,0,0,0,0,0,0,0,0,0,0,0,0,3.9,0,0,0,0,0,0,0,0,0,0,0,0
57.7,83.13,0,0,0,0,0,0,10.35,0,0,0,0,0,0,0,0,0,0,0,0,0,0,0,0,0,0,0,0,0,0,0,0,0,6.52,0,0,0,0,0,0,0,0,0,0,0,0
57.3,81.12,0,0,0,0,0,0,8.59,0,0,0,0,0,0,0,0,0,0,0,0,0,0,0,0,0,0,0,0,0,0,0,0,0,10.29,0,0,0,0,0,0,0,0,0,0,0,0
81.7,80.75,0,0,0,0,0,0,15.32,0,0,0,0,0,0,0,0,0,0,0,0,0,0,0,0,0,0,0,0,0,0,0,0,0,3.93,0,0,0,0,0,0,0,0,0,0,0,0
82.8,77.54,0,0,0,0,0,0,15.69,0,0,0,0,0,0,0,0,0,0,0,0,0,0,0,0,0,0,0,0,0,0,0,0,0,6.77,0,0,0,0,0,0,0,0,0,0,0,0
82,74.7,0,0,0,0,0,0,15.71,0,0,0,0,0,0,0,0,0,0,0,0,0,0,0,0,0,0,0,0,0,0,0,0,0,9.59,0,0,0,0,0,0,0,0,0,0,0,0
100.4,72.88,0,0,0,0,0,0,20.42,0,0,0,0,0,0,0,0,0,0,0,0,0,0,0,0,0,0,0,0,0,0,0,0,0,6.7,0,0,0,0,0,0,0,0,0,0,0,0
99.2,69.94,0,0,0,0,0,0,20.6,0,0,0,0,0,0,0,0,0,0,0,0,0,0,0,0,0,0,0,0,0,0,0,0,0,9.46,0,0,0,0,0,0,0,0,0,0,0,0
120.6,71.22,0,0,0,0,0,0,24.99,0,0,0,0,0,0,0,0,0,0,0,0,0,0,0,0,0,0,0,0,0,0,0,0,0,3.79,0,0,0,0,0,0,0,0,0,0,0,0
119.6,66.53,0,0,0,0,0,0,26.6,0,0,0,0,0,0,0,0,0,0,0,0,0,0,0,0,0,0,0,0,0,0,0,0,0,6.87,0,0,0,0,0,0,0,0,0,0,0,0
118.2,64.99,0,0,0,0,0,0,25.74,0,0,0,0,0,0,0,0,0,0,0,0,0,0,0,0,0,0,0,0,0,0,0,0,0,9.27,0,0,0,0,0,0,0,0,0,0,0,0
63.2,48.68,0,5.05,0,40.9,0,0,0,0,0,0,0,0,0,0,0,0,0,0,0,0,0,0,0,5.37,0,0,0,0,0,0,0,0,0,0,0,0,0,0,0,0,0,0,0,0,0
60.7,47.01,0,4.88,0,39.51,0,0,0,0,0,0,0,0,0,0,0,0,0,3.41,0,0,0,0,0,5.19,0,0,0,0,0,0,0,0,0,0,0,0,0,0,0,0,0,0,0,0,0
59,44.01,0,4.57,0,36.98,0,0,0,0,0,0,0,0,0,0,0,0,0,9.59,0,0,0,0,0,4.85,0,0,0,0,0,0,0,0,0,0,0,0,0,0,0,0,0,0,0,0,0
57,86,0,0,0,0,0,0,10,0,0,0,0,0,0,0,0,0,0,0,0,0,0,0,0,0,0,0,0,0,0,0,0,0,4,0,0,0,0,0,0,0,0,0,0,0,0
57,83,0,0,0,0,0,0,10,0,0,0,0,0,0,0,0,0,0,0,0,0,0,0,0,0,0,0,0,0,0,0,0,0,7,0,0,0,0,0,0,0,0,0,0,0,0
73.5,80,0,0,0,0,0,0,10,0,0,0,0,0,0,0,0,0,0,0,0,0,0,0,0,0,0,0,0,0,0,0,0,0,10,0,0,0,0,0,0,0,0,0,0,0,0
81,81,0,0,0,0,0,0,15,0,0,0,0,0,0,0,0,0,0,0,0,0,0,0,0,0,0,0,0,0,0,0,0,0,4,0,0,0,0,0,0,0,0,0,0,0,0
81,78,0,0,0,0,0,0,15,0,0,0,0,0,0,0,0,0,0,0,0,0,0,0,0,0,0,0,0,0,0,0,0,0,7,0,0,0,0,0,0,0,0,0,0,0,0
95.5,75,0,0,0,0,0,0,15,0,0,0,0,0,0,0,0,0,0,0,0,0,0,0,0,0,0,0,0,0,0,0,0,0,10,0,0,0,0,0,0,0,0,0,0,0,0
96,76,0,0,0,0,0,0,20,0,0,0,0,0,0,0,0,0,0,0,0,0,0,0,0,0,0,0,0,0,0,0,0,0,4,0,0,0,0,0,0,0,0,0,0,0,0
96,73,0,0,0,0,0,0,20,0,0,0,0,0,0,0,0,0,0,0,0,0,0,0,0,0,0,0,0,0,0,0,0,0,7,0,0,0,0,0,0,0,0,0,0,0,0
115,71,0,0,0,0,0,0,25,0,0,0,0,0,0,0,0,0,0,0,0,0,0,0,0,0,0,0,0,0,0,0,0,0,4,0,0,0,0,0,0,0,0,0,0,0,0
114,68,0,0,0,0,0,0,25,0,0,0,0,0,0,0,0,0,0,0,0,0,0,0,0,0,0,0,0,0,0,0,0,0,7,0,0,0,0,0,0,0,0,0,0,0,0
112,65,0,0,0,0,0,0,25,0,0,0,0,0,0,0,0,0,0,0,0,0,0,0,0,0,0,0,0,0,0,0,0,0,10,0,0,0,0,0,0,0,0,0,0,0,0
77.8,0,0,0,0,0,0,0,0,0,0,0,0,0,0,0,0,0,0,51.6,0,0,0,0,0,0,0,0,0,0,0,0,0,0,0,0,0,0,0,0,0,48.4,0,0,0,0,0
75.9,0,0,0,0,0,0,0,0,0,0,0,0,0,0,0,0,0,0,48.5,0,0,0,0,0,0,3.1,0,0,0,0,0,0,0,0,0,0,0,0,0,0,48.4,0,0,0,0,0
74.6,0,0,0,0,0,0,0,0,0,0,0,0,0,0,0,0,0,0,46.2,0,0,0,0,0,0,5.2,0,0,0,0,0,0,0,0,0,0,0,0,0,0,48.6,0,0,0,0,0
73.2,0,0,0,0,0,0,0,0,0,0,0,0,0,0,0,0,0,0,40.5,0,0,0,0,0,0,10.5,0,0,0,0,0,0,0,0,0,0,0,0,0,0,49,0,0,0,0,0
73.2,0,0,0,0,0,0,0,0,0,0,0,0,0,0,0,0,0,0,37.86,0,0,0,0,0,0,13.89,0,0,0,0,0,0,0,0,0,0,0,0,0,0,48.25,0,0,0,0,0
72.8,0,0,0,0,0,0,0,0,0,0,0,0,0,0,0,0,0,0,35.9,0,0,0,0,0,0,16,0,0,0,0,0,0,0,0,0,0,0,0,0,0,48.1,0,0,0,0,0
71.9,0,0,0,0,0,0,0,0,0,0,0,0,0,0,0,0,0,0,30.4,0,0,0,0,0,0,21.2,0,0,0,0,0,0,0,0,0,0,0,0,0,0,48.4,0,0,0,0,0
70.5,0,0,0,0,0,0,0,0,0,0,0,0,0,0,0,0,0,0,25,0,0,0,0,0,0,26.5,0,0,0,0,0,0,0,0,0,0,0,0,0,0,48.5,0,0,0,0,0
107,0,0,0,0,0,40,0,0,0,0,0,0,0,0,0,0,0,0,0,0,0,0,0,0,0,0,0,0,0,0,0,0,0,0,0,0,0,0,0,0,50,0,10,0,0,0
92.3,0,0,0,0,0,40,0,0,0,0,0,0,0,0,0,0,0,0,0,0,0,0,0,0,0,0,0,0,0,0,0,0,0,0,0,0,0,0,0,0,40,0,20,0,0,0
80,0,0,0,0,0,40,0,0,0,0,0,0,0,0,0,0,0,0,0,0,0,0,0,0,0,0,0,0,0,0,0,0,0,0,0,0,0,0,0,0,30,0,30,0,0,0
87,0,0,0,0,0,40,0,0,0,0,0,0,0,0,0,0,0,0,0,0,0,0,0,0,0,0,0,0,0,0,0,0,0,0,0,0,0,0,0,0,20,0,40,0,0,0
73,0,0,0,0,0,20,0,0,0,0,0,0,0,0,0,0,0,0,0,0,0,0,0,0,0,0,0,0,0,0,0,0,0,0,0,0,0,0,0,0,60,0,20,0,0,0
81,0,0,0,0,0,30,0,0,0,0,0,0,0,0,0,0,0,0,0,0,0,0,0,0,0,0,0,0,0,0,0,0,0,0,0,0,0,0,0,0,50,0,20,0,0,0
123.5,0,0,0,0,0,50,0,0,0,0,0,0,0,0,0,0,0,0,0,0,0,0,0,0,0,0,0,0,0,0,0,0,0,0,0,0,0,0,0,0,30,0,20,0,0,0
34.4,62.91,0.04,16.1,2.13,7.73,0,0,0,0,0,0,0,0,0,0,0,0,0,0,4.01,0,0,0,0,0,0,0,0,0,0,0,0,0,0,0,0,0,0,0.05,0,7.03,0,0,0,0,0
25.7,70.73,1.92,11.73,2.56,4.58,0,0,0,0,0,0,0,0,0,0,0,0,0,0,1.69,0,0,0,0,0,0,0,0,0,0,0,0,0,0,0,0,0,0,0.06,0,6.73,0,0,0,0,0
50.1,61.51,24.78,3.79,0.02,0.02,0,0,0,0,0,0,0,0,0,0,0,0,0,0,0,0,0,0,0,0,0,0,0,0,0,0,0,0,0,0,0,0,0,0.05,0,9.83,0,0,0,0,0
49.3,62.45,23.76,3.83,0,0,0,0,0,0,0,0,0,0,0,0,0,0,0,0,0,0,0,0,0,0,0,0,0,0,0,0,0,0,0,0,0,0,0,0.07,0,9.89,0,0,0,0,0
6.5,54.68,0,18.93,18.72,0.12,0,0,0,0,0,0,0,0,0,0,0,0,0,0,0,0,0,0,0,0,0,0,0,0,0,0,0,0,5.27,0,0,2.28,0,0,0,0,0,0,0,0,0
7.1,53.15,0,19.57,19.27,0.12,0,0,0,0,0,0,0,0,0,0,0,0,0,0,0,0,0,0,0,0,0,0,0,0,0,0,0,0,5.61,0,0,2.28,0,0,0,0,0,0,0,0,0
6.1,52.18,0,20.44,19.4,0,0,0,0,0,0,0,0,0,0,0,0,0,0,0,0,0,0,0,0,0,0,0,0,0,0,0,0,0,5.57,0,0,2.41,0,0,0,0,0,0,0,0,0
3.5,51.51,0,21.74,21.8,0,0,0,0,0,0,0,0,0,0,0,0,0,0,0,0,0,0,0,0,0,0,0,0,0,0,0,0,0,3.33,0,0,1.62,0,0,0,0,0,0,0,0,0
102,69.22,0,10.09,0.5,2.1,0,1.1,4,12.49,0,0,0,0,0,0,0,0,0,0,0,0,0,0,0,0,0,0,0,0,0,0,0,0,0.5,0,0,0,0,0,0,0,0,0,0,0,0
99.8,66.88,0,9.71,0.5,3,0,1.1,3.8,12.01,0,0,0,0,0,0,0,0,0,0,0,0,0,0,0,0,0,0,0,0,0,0,0,0,3,0,0,0,0,0,0,0,0,0,0,0,0
98,70.98,0,10.01,0.5,2.1,0,1.1,3.9,10.91,0,0,0,0,0,0,0,0,0,0,0,0,0,0,0,0,0,0,0,0,0,0,0,0,0.5,0,0,0,0,0,0,0,0,0,0,0,0
105,70.6,0,8.5,0.5,2.1,0,1.1,4,12.7,0,0,0,0,0,0,0,0,0,0,0,0,0,0,0,0,0,0,0,0,0,0,0,0,0.5,0,0,0,0,0,0,0,0,0,0,0,0
107,71,0,8.6,0.5,1,0,1.1,4,12.8,0,0,0,0,0,0,0,0,0,0,0,0,0,0,0,0,0,0,0,0,0,0,0,0,1,0,0,0,0,0,0,0,0,0,0,0,0
25,73.45,3.79,10.55,5.73,0,1.08,0,0,0,0,0,0,0,0,0,0,0,0,5.27,0,0,0,0,0,0,0,0,0,0,0,0,0,0,0,0,0,0,0,0.13,0,0,0,0,0,0,0
24.5,73.96,3.82,10.62,3.3,1.18,0.87,0,0,0,0,0,0,0,0,0,0,0,0,6.12,0,0,0,0,0,0,0,0,0,0,0,0,0,0,0,0,0,0,0,0.13,0,0,0,0,0,0,0
24.8,73.31,1.91,12.07,5.78,0,1.08,0,0,0,0,0,0,0,0,0,0,0,0,5.72,0,0,0,0,0,0,0,0,0,0,0,0,0,0,0,0,0,0,0,0.13,0,0,0,0,0,0,0
24.9,73.84,0,12.27,3.34,1.2,0.88,0,0,0,0,0,0,0,0,0,0,0,0,8.34,0,0,0,0,0,0,0,0,0,0,0,0,0,0,0,0,0,0,0,0.13,0,0,0,0,0,0,0
28.7,71.23,7.49,8.95,4.85,3.49,1.06,0,0,0,0,0,0,0,0,0,0,0,0,2.8,0,0,0,0,0,0,0,0,0,0,0,0,0,0,0,0,0,0,0,0.13,0,0,0,0,0,0,0
82,0,0,4.1,0,0,5.09,0,0,0,0,0,0,0,0,0,0,0,0,25.57,0,0,0,0,0,0,0,0,0,0,0,0,0,0,0,2,0,0,0,0,16.38,0,43.16,3.7,0,0,0
85,0,0,4.1,0,0,8.09,0,0,0,0,0,0,0,0,0,0,0,1,27.27,0,0,0,0,0,1,0,0,0,0,0,0,0,0,0,1,0,0,0,0,17.48,0,38.66,1.4,0,0,0
76,2,0,4.5,0,1.5,3.6,0,0,0,0,0,0,0,0,0,0,0,0,28.9,0,0,0,0,0,4.3,0,0,0,0,0,0,0,0,0,2.1,0,0,0,0,15.1,0,37.1,0.9,0,0,0
64.6,2,0,3.6,0,2.5,2.6,0,0,0,0,0,0,0,0,0,0,0,3.5,26.9,0,0,0,0,0,1.9,0,0,0,0,0,0,0,0,0,3.1,0,0,0,0,10.9,0,38.9,4.1,0,0,0
79,2.1,0,2.3,0,3.1,2,0,0,0,0,0,0,0,0,0,0,0,2.5,20.97,0,0,0,0,0,1.2,0,0,0,0,0,0,0,0,0,2.2,0,0,0,0,20.78,0,38.85,4,0,0,0
76,1.8,0,3.5,0,2.2,0,0,0,0,0,0,0,0,0,0,0,0,2.3,25,0,0,0,0,0,1.5,0,0,0,0,0,0,0,0,0,1.8,0,0,0,0,21.9,0,36.4,3.6,0,0,0
77,2,0,2.6,0,3.2,0,0,0,0,0,0,0,0,0,0,0,0,2.5,26.57,0,0,0,0,0,1.5,0,0,0,0,0,0,0,0,0,2,0,0,0,0,17.78,0,37.85,4,0,0,0
73,2,0,2.7,0,6.4,0,0,0,0,0,0,0,0,0,0,0,0,2.9,24.1,0,0,0,0,0,1.9,0,0,0,0,0,0,0,0,0,2.4,0,0,0,0,16.2,0,37.4,4,0,0,0
143,0,0,0,0,0,19.1,0,0,0,0,0,0,0,0,0,0,0,0,11.9,0,0,0,0,0,0,0,0,0,0,0,0,0,0,0,0,0,0,0,0,37.1,0,31.9,0,0,0,0
94.9,62.1,0,9,5.6,7,0,0,14.4,1.9,0,0,0,0,0,0,0,0,0,0,0,0,0,0,0,0,0,0,0,0,0,0,0,0,0,0,0,0,0,0,0,0,0,0,0,0,0
93.3,59.46,0,11.01,6.01,7.31,0,0,14.41,1.8,0,0,0,0,0,0,0,0,0,0,0,0,0,0,0,0,0,0,0,0,0,0,0,0,0,0,0,0,0,0,0,0,0,0,0,0,0
90,67,0,7.1,6.4,4,0,0,13.6,1.9,0,0,0,0,0,0,0,0,0,0,0,0,0,0,0,0,0,0,0,0,0,0,0,0,0,0,0,0,0,0,0,0,0,0,0,0,0
91.3,64.43,0,9.09,6.49,4,0,0,14.09,1.9,0,0,0,0,0,0,0,0,0,0,0,0,0,0,0,0,0,0,0,0,0,0,0,0,0,0,0,0,0,0,0,0,0,0,0,0,0
95.1,57.85,0,10.69,6.39,7.69,0,0,15.28,1.9,0,0,0,0,0,0,0,0,0,0,0,0,0,0,0,0,0,0,0,0,0,0,0,0,0,0,0,0,0,0,0,0.2,0,0,0,0,0
93.3,63.33,0,11.12,5.71,3.61,0,0,14.23,1.8,0,0,0,0,0,0,0,0,0,0,0,0,0,0,0,0,0,0,0,0,0,0,0,0,0,0,0,0,0,0,0,0.2,0,0,0,0,0
92.4,63.1,0,8.9,5.1,6.5,0,0,14,1.9,0,0,0,0,0,0,0,0,0,0,0,0,0,0,0,0,0,0,0,0,0,0,0,0,0,0,0,0,0,0,0,0.5,0,0,0,0,0
93.4,57.6,0,10.9,6.4,7.7,0,0,14.9,2,0,0,0,0,0,0,0,0,0,0,0,0,0,0,0,0,0,0,0,0,0,0,0,0,0,0,0,0,0,0,0,0.5,0,0,0,0,0
93.8,64.3,0,9.1,6.2,3.9,0,0,14.2,1.8,0,0,0,0,0,0,0,0,0,0,0,0,0,0,0,0,0,0,0,0,0,0,0,0,0,0,0,0,0,0,0,0.5,0,0,0,0,0
94,60.54,0,10.99,6.69,4.1,0,0,15.18,2,0,0,0,0,0,0,0,0,0,0,0,0,0,0,0,0,0,0,0,0,0,0,0,0,0,0,0,0,0,0,0,0.5,0,0,0,0,0
62.2,63.53,7.13,9.55,2.46,7.39,0.04,0,0.1,5.77,0,0,0,0,0,0,0,0,0,0,3.95,0,0,0,0,0,0,0,0,0,0,0,0,0,0,0,0,0,0,0.08,0,0,0,0,0,0,0
79,62.64,2.08,14.71,2.6,0,0,0,14.52,0,0,0,0,0,0,0,0,0,0,0,0,0,0,0,0,0,0,0,0,0,0,0,0,0,0,0,0,0,0,0,0,3.45,0,0,0,0,0
80.2,61.61,1.27,14.98,2.68,0,0,0,14.8,0,0,0,0,0,0,0,0,0,0,0,0,0,0,0,0,0,0,0,0,0,0,0,0,0,0,0,0,0,0,0,0,4.66,0,0,0,0,0
82,60.18,0.08,15.42,2.82,0,0,0,15.25,0,0,0,0,0,0,0,0,0,0,0,0,0,0,0,0,0,0,0,0,0,0,0,0,0,0,0,0,0,0,0,0,6.25,0,0,0,0,0
65,69.82,5,10.39,0.8,0,0,0,10.89,0,0,0,0,0,0,0,0,0,0,0,0,0,0,0,0,0,0,0,0,0,0,0,0,0,0,0,0,0,0,0.1,0,3,0,0,0,0,0
86,56.66,0.5,17.82,1.47,0,0,0,16.95,0,0,0,0,0,0,0,0,0,0,0,0,0,0,0,0,0,0,0,0,0,0,0,0,0,0,0,0,0,0,0.05,0,6.55,0,0,0,0,0
83,58.36,0,15.46,2.99,0.06,0,0,16.05,0,0,0,0,0,0,0,0,0,0,0,0,0,0,0,0,0,0,0,0,0,0,0,0,0,1.99,0,0,0,0,0.1,0,4.99,0,0,0,0,0
82.9,60.77,0,15.94,0.02,0.06,0,0,16.23,0,0,0,0,0,0,0,0,0,0,0,0,0,0,0,0,0,0,0,0,0,0,0,0,0,2,0,0,0,0,0,0,4.98,0,0,0,0,0
86.8,53.53,0,17.84,0.02,0.07,0,0,17.84,0,0,0,0,0,0,0,0,0,0,0,0,0,0,0,0,0,0,0,0,0,0,0,0,0,3.57,0,0,0,0,0,0,7.13,0,0,0,0,0
82.9,57.19,0,15.22,0.38,0.06,0,0,15.5,0.47,0,0,0,0,0,0,0,0,0,0,0,0,0,0,0,0,0,0,0,0,0,0,0,0,3.07,0,0,0.47,0,0.08,0,7.56,0,0,0,0,0
149,0,0,0,0,0,17.56,0,0,0,0,0,0,0,0,0,2.16,0,0,2.99,0,0,0,0,0,0,0,0,0,0,0,0,0,0,0,0,0,0,0,0,42.07,0,35.22,0,0,0,0
65,70.97,0,4.03,0,0,0,22.7,1.52,0,0,0,0,0,0,0,0,0,0,0,0,0,0,0,0,0,0,0,0,0,0,0,0,0,0,0,0,0,0,0,0,0.78,0,0,0,0,0
53.4,69.13,1.84,12.6,2.86,0,0,7.5,0.41,0.05,0,0,0,0,0,0,0,0,0,1.81,0,0,0,0,0,0,0,0,0,0,0,0,0,0,3.6,0,0,0,0,0.2,0,0,0,0,0,0,0
74,57.43,0,1.21,0,0,3.22,0,0,1.31,0,0,0,0,0,0,0,0,0,0,0,0,35.62,0,0,0,0,0,0,0,0.21,0,0,0,0,0,0,1,0,0,0,0,0,0,0,0,0
107,68.53,5.38,1.02,0,0.31,0,19.27,0.19,4.16,0,0,0,0,0,0,0,0,0,0,0,0,0,0,0,0.07,0,0,0,0,0,0,0,0,0,0,0,0.05,0.17,0,0,0.85,0,0,0,0,0
75,61.72,16.83,4.47,0,0,0,6.52,8.39,2.07,0,0,0,0,0,0,0,0,0,0,0,0,0,0,0,0,0,0,0,0,0,0,0,0,0,0,0,0,0,0,0,0,0,0,0,0,0
35.5,83.42,11.55,1.21,0,0,0,0,3.49,0.33,0,0,0,0,0,0,0,0,0,0,0,0,0,0,0,0,0,0,0,0,0,0,0,0,0,0,0,0,0,0,0,0,0,0,0,0,0
80.6,69.19,5.69,9.61,0.06,0.08,0,0,14.53,0.35,0,0,0,0,0,0,0,0,0,0,0,0,0,0,0,0,0,0,0,0,0,0,0,0,0,0,0,0,0,0.04,0,0.45,0,0,0,0,0
80.3,70.02,5.63,9.18,0.03,0.07,0,0,14.45,0.35,0,0,0,0,0,0,0,0,0,0,0,0,0,0,0,0,0,0,0,0,0,0,0,0,0,0,0,0,0,0.04,0,0.23,0,0,0,0,0
89.3,69.47,2,10.5,0.03,0.15,0,0,17.11,0.7,0,0,0,0,0,0,0,0,0,0,0,0,0,0,0,0,0,0,0,0,0,0,0,0,0,0,0,0,0,0.04,0,0,0,0,0,0,0
80.4,69.74,5.64,9.54,0.03,0.07,0,0,14.58,0.36,0,0,0,0,0,0,0,0,0,0,0,0,0,0,0,0,0,0,0,0,0,0,0,0,0,0,0,0,0,0.04,0,0,0,0,0,0,0
92.6,62.82,5.18,12.42,0.08,0.07,0,0,19.21,0.18,0,0,0,0,0,0,0,0,0,0,0,0,0,0,0,0,0,0,0,0,0,0,0,0,0,0,0,0,0,0.04,0,0,0,0,0,0,0
94.2,62.82,5.04,12.19,0.08,0.06,0,0,19.59,0.18,0,0,0,0,0,0,0,0,0,0,0,0,0,0,0,0,0,0,0,0,0,0,0,0,0,0,0,0,0,0.04,0,0,0,0,0,0,0
100.9,56.53,6.8,13.91,0.03,0.16,0,0,21.83,0.7,0,0,0,0,0,0,0,0,0,0,0,0,0,0,0,0,0,0,0,0,0,0,0,0,0,0,0,0,0,0.04,0,0,0,0,0,0,0
88.7,62.74,4.13,12.32,1.73,0.06,0,0,18.81,0.17,0,0,0,0,0,0,0,0,0,0,0,0,0,0,0,0,0,0,0,0,0,0,0,0,0,0,0,0,0,0.04,0,0,0,0,0,0,0
75.4,69.42,6.77,9.42,0.02,0.03,0,0,14.17,0.14,0,0,0,0,0,0,0,0,0,0,0,0,0,0,0,0,0,0,0,0,0,0,0,0,0,0,0,0,0,0.03,0,0,0,0,0,0,0
86.8,62.76,5.05,11.98,1.73,0.06,0,0,18.2,0.18,0,0,0,0,0,0,0,0,0,0,0,0,0,0,0,0,0,0,0,0,0,0,0,0,0,0,0,0,0,0.04,0,0,0,0,0,0,0
86.2,68.72,6.61,8.92,0.02,0.07,0,0,14.59,1.03,0,0,0,0,0,0,0,0,0,0,0,0,0,0,0,0,0,0,0,0,0,0,0,0,0,0,0,0,0,0.04,0,0,0,0,0,0,0
79.4,69.02,5.69,8.85,1.61,0.07,0,0,14.37,0.35,0,0,0,0,0,0,0,0,0,0,0,0,0,0,0,0,0,0,0,0,0,0,0,0,0,0,0,0,0,0.04,0,0,0,0,0,0,0
75.7,69.31,6.5,8.87,0.85,0.08,0,0,14.35,0,0,0,0,0,0,0,0,0,0,0,0,0,0,0,0,0,0,0,0,0,0,0,0,0,0,0,0,0,0,0.04,0,0,0,0,0,0,0
84.8,66.93,5.12,9.89,1.48,0.05,0,0,16.46,0.04,0,0,0,0,0,0,0,0,0,0,0,0,0,0,0,0,0,0,0,0,0,0,0,0,0,0,0,0,0,0.03,0,0,0,0,0,0,0
73.9,71.3,3.17,8.07,4.33,0.05,0,0,12.98,0.07,0,0,0,0,0,0,0,0,0,0,0,0,0,0,0,0,0,0,0,0,0,0,0,0,0,0,0,0,0,0.03,0,0,0,0,0,0,0
79.7,68.37,8.43,8.58,0.02,0.02,0,0,13.88,0.65,0,0,0,0,0,0,0,0,0,0,0,0,0,0,0,0,0,0,0,0,0,0,0,0,0,0,0,0,0,0.05,0,0,0,0,0,0,0
97.2,56.89,6.72,13.2,1.7,0.15,0,0,20.61,0.69,0,0,0,0,0,0,0,0,0,0,0,0,0,0,0,0,0,0,0,0,0,0,0,0,0,0,0,0,0,0.04,0,0,0,0,0,0,0
79.5,70.36,5.8,8.82,0.02,0.07,0,0,14.7,0.18,0,0,0,0,0,0,0,0,0,0,0,0,0,0,0,0,0,0,0,0,0,0,0,0,0,0,0,0,0,0.05,0,0,0,0,0,0,0
71.2,71.16,3.13,8.2,4.5,0.05,0,0,12.86,0.07,0,0,0,0,0,0,0,0,0,0,0,0,0,0,0,0,0,0,0,0,0,0,0,0,0,0,0,0,0,0.03,0,0,0,0,0,0,0
76.7,68,4.26,9.17,4.24,0.03,0,0,14.13,0.14,0,0,0,0,0,0,0,0,0,0,0,0,0,0,0,0,0,0,0,0,0,0,0,0,0,0,0,0,0,0.03,0,0,0,0,0,0,0
87.7,66.93,4.87,10.87,0.18,0.02,0,0,16.14,0.99,0,0,0,0,0,0,0,0,0,0,0,0,0,0,0,0,0,0,0,0,0,0,0,0,0,0,0,0,0,0,0,0,0,0,0,0,0
60.4,66.71,6.75,11.88,1.57,0,0,4.42,6.79,0.48,0,0,0,0,0,0,0,0,0,0,0,0,0,0,0,0.52,0,0,0,0,0,0,0,0,0.88,0,0,0,0,0,0,0,0,0,0,0,0
10.6,65,0,17.5,0,0,0,0,0,0,0,0,0,0,0,0,0,0,17.5,0,0,0,0,0,0,0,0,0,0,0,0,0,0,0,0,0,0,0,0,0,0,0,0,0,0,0,0
23.6,46.91,0,12.88,29.5,1.33,0,0,0.25,0,0,0,0,0,0,0,0,0,0,7.24,0,0,0,0,0,0.4,0,0,0,0,0,0,0,0,1.49,0,0,0,0,0,0,0,0,0,0,0,0
78.6,0,10,3,0,0,0,1,6,0,0,0,0,0,0,0,0,0,0,45,0,0,0,0,0,0,0,0,0,0,0,0,0,0,0,0,0,0,0,0,0,35,0,0,0,0,0
78,0,10,3,0,0,0,1,6,0,0,0,0,0,0,0,0,0,0,44,0,0,0,0,0,1,0,0,0,0,0,0,0,0,0,0,0,0,0,0,0,35,0,0,0,0,0
75.7,0,10,3,0,0,0,1,6,0,0,0,0,0,0,0,0,0,0,43,0,0,0,0,0,2,0,0,0,0,0,0,0,0,0,0,0,0,0,0,0,35,0,0,0,0,0
77.3,0,10,3,0,0,0,1,6,0,0,0,0,0,0,0,0,0,0,42,0,0,0,0,0,3,0,0,0,0,0,0,0,0,0,0,0,0,0,0,0,35,0,0,0,0,0
78.5,0,10,3,0,0,0,1,6,0,0,0,0,0,0,0,0,0,0,41,0,0,0,0,0,4,0,0,0,0,0,0,0,0,0,0,0,0,0,0,0,35,0,0,0,0,0
79,0,10,3,0,0,0,1,6,0,0,0,0,0,0,0,0,0,0,40,0,0,0,0,0,5,0,0,0,0,0,0,0,0,0,0,0,0,0,0,0,35,0,0,0,0,0
49,51.6,0,21.1,21.1,0,0,0,0,0,0,0,0,0,0,0,0,0,0,0,0,0,0,0,0,0,0,0,0,0,0,0,0,0,0,0,0,5.7,0.5,0,0,0,0,0,0,0,0
57.6,67.51,31.88,0,0,0,0,0,0,0.61,0,0,0,0,0,0,0,0,0,0,0,0,0,0,0,0,0,0,0,0,0,0,0,0,0,0,0,0,0,0,0,0,0,0,0,0,0
44,69.2,0,23.1,0,0,0,0,0,0,0,0,0,0,0,0,0,0,0,0,0,0,0,0,0,0,0,0,0,0,0,7.7,0,0,0,0,0,0,0,0,0,0,0,0,0,0,0
32,71,0,14,15,0,0,0,0,0,0,0,0,0,0,0,0,0,0,0,0,0,0,0,0,0,0,0,0,0,0,0,0,0,0,0,0,0,0,0,0,0,0,0,0,0,0
45,56,0,22,22,0,0,0,0,0,0,0,0,0,0,0,0,0,0,0,0,0,0,0,0,0,0,0,0,0,0,0,0,0,0,0,0,0,0,0,0,0,0,0,0,0,0
55,50,0,13,37,0,0,0,0,0,0,0,0,0,0,0,0,0,0,0,0,0,0,0,0,0,0,0,0,0,0,0,0,0,0,0,0,0,0,0,0,0,0,0,0,0,0
65,50,0,5,45,0,0,0,0,0,0,0,0,0,0,0,0,0,0,0,0,0,0,0,0,0,0,0,0,0,0,0,0,0,0,0,0,0,0,0,0,0,0,0,0,0,0
55,60,0,20,10,0,0,10,0,0,0,0,0,0,0,0,0,0,0,0,0,0,0,0,0,0,0,0,0,0,0,0,0,0,0,0,0,0,0,0,0,0,0,0,0,0,0
40,60,0,20,10,0,0,0,0,0,0,0,0,0,0,0,0,0,0,10,0,0,0,0,0,0,0,0,0,0,0,0,0,0,0,0,0,0,0,0,0,0,0,0,0,0,0
46,60,0,20,10,10,0,0,0,0,0,0,0,0,0,0,0,0,0,0,0,0,0,0,0,0,0,0,0,0,0,0,0,0,0,0,0,0,0,0,0,0,0,0,0,0,0
47,60,0,20,10,0,0,0,0,0,0,0,0,0,0,0,0,0,0,0,10,0,0,0,0,0,0,0,0,0,0,0,0,0,0,0,0,0,0,0,0,0,0,0,0,0,0
48,60,0,20,10,0,10,0,0,0,0,0,0,0,0,0,0,0,0,0,0,0,0,0,0,0,0,0,0,0,0,0,0,0,0,0,0,0,0,0,0,0,0,0,0,0,0
31,70,0,15,0,0,0,0,0,0,0,0,0,0,0,0,0,0,0,15,0,0,0,0,0,0,0,0,0,0,0,0,0,0,0,0,0,0,0,0,0,0,0,0,0,0,0
36,60,0,20,0,0,0,0,0,0,0,0,0,0,0,0,0,0,0,20,0,0,0,0,0,0,0,0,0,0,0,0,0,0,0,0,0,0,0,0,0,0,0,0,0,0,0
38,45,0,10,0,0,0,0,0,0,0,0,0,0,0,0,0,0,0,45,0,0,0,0,0,0,0,0,0,0,0,0,0,0,0,0,0,0,0,0,0,0,0,0,0,0,0
39,40,0,10,0,0,0,0,0,0,0,0,0,0,0,0,0,0,0,50,0,0,0,0,0,0,0,0,0,0,0,0,0,0,0,0,0,0,0,0,0,0,0,0,0,0,0
66,70,0,15,0,0,0,15,0,0,0,0,0,0,0,0,0,0,0,0,0,0,0,0,0,0,0,0,0,0,0,0,0,0,0,0,0,0,0,0,0,0,0,0,0,0,0
65.5,70,0,15,0,0,0,0,15,0,0,0,0,0,0,0,0,0,0,0,0,0,0,0,0,0,0,0,0,0,0,0,0,0,0,0,0,0,0,0,0,0,0,0,0,0,0
43,69.2,0,23.1,0,0,0,0,0,0,0,0,0,0,0,0,0,0,0,0,0,0,0,0,0,0,0,0,7.7,0,0,0,0,0,0,0,0,0,0,0,0,0,0,0,0,0,0
82.6,34,9.5,4.5,0,17,34,0,0,0,0,0,0,0,0,0,0,0,0,0,0,0,0,0,0,0,0,0,0,0,0,0,0,0,0,0,0,1,0,0,0,0,0,0,0,0,0
94.9,34,9.5,4.5,0,16,34,0,0,0,0,0,0,0,0,0,0,0,0,0,0,0,0,0,0,0,0,0,0,0,0,1,0,0,0,0,0,1,0,0,0,0,0,0,0,0,0
82.5,34,9.5,4.5,0,14,34,0,0,0,0,0,0,0,0,0,0,0,0,0,0,0,0,0,0,0,0,0,0,0,0,3,0,0,0,0,0,1,0,0,0,0,0,0,0,0,0
94.8,34,9.5,4.5,0,12,34,0,0,0,0,0,0,0,0,0,0,0,0,0,0,0,0,0,0,0,0,0,0,0,0,5,0,0,0,0,0,1,0,0,0,0,0,0,0,0,0
90.2,34,9.5,4.5,0,10,34,0,0,0,0,0,0,0,0,0,0,0,0,0,0,0,0,0,0,0,0,0,0,0,0,7,0,0,0,0,0,1,0,0,0,0,0,0,0,0,0
122.5,50.79,0,22.16,0,0,0,0,14.59,4.8,0,0,0,0,0,0,0,0,0,0,0,0,0,0,0,0,0,0,0,0,0,0,0,0,6.74,0,0,0.92,0,0,0,0,0,0,0,0,0
122.5,50.78,0,22.16,0,0,0,0,9.7,9.7,0,0,0,0,0,0,0,0,0,0,0,0,0,0,0,0,0,0,0,0,0,0,0,0,6.74,0,0,0.92,0,0,0,0,0,0,0,0,0
122.5,50.79,0,22.16,0,0,0,0,4.8,14.59,0,0,0,0,0,0,0,0,0,0,0,0,0,0,0,0,0,0,0,0,0,0,0,0,6.74,0,0,0.92,0,0,0,0,0,0,0,0,0
112,48.73,0,22.56,2.71,0,0,0,6.32,12.64,0,0,0,0,0,0,0,0,0,0,0,0,0,0,0,0,0,0,0,0,0,0,0,0,6.14,0,0,0.9,0,0,0,0,0,0,0,0,0
110,48.22,0,22.32,2.68,0,0,0,6.25,12.5,0,0,0,0,0,0,0,0,0,0,0,0,0,0,0,0,0,0,0,0,0,0,0,0,7.14,0,0,0.89,0,0,0,0,0,0,0,0,0
111,47.8,0,22.13,2.65,0,0,0,6.19,12.39,0,0,0,0,0,0,0,0,0,0,0,0,0,0,0,0,0,0,0,0,0,0,0,0,7.96,0,0,0.88,0,0,0,0,0,0,0,0,0
108,47.37,0,21.93,2.63,0,0,0,6.14,12.28,0,0,0,0,0,0,0,0,0,0,0,0,0,0,0,0,0,0,0,0,0,0,0,0,8.77,0,0,0.88,0,0,0,0,0,0,0,0,0
112,48.65,0,22.52,2.7,0,0,0,6.31,12.61,0,0,0,0,0,0,0,0,0,0,0,0,0,0,0,0,0,0,0,0,0,0,0,0,7.21,0,0,0,0,0,0,0,0,0,0,0,0
109,48.03,0,22.24,2.67,0,0,0,6.23,12.46,0,0,0,0,0,0,0,0,0,0,0,0,0,0,0,0,0,0,0,0,0,0,0,0,7.12,0,0,1.25,0,0,0,0,0,0,0,0,0
110,48.3,0,22.36,2.68,0,0,0,6.26,12.52,0,0,0,0,0,0,0,0,0,0,0,0,0,0,0,0,0,0,0,0,0,0,0,0,7.16,0,0,0.72,0,0,0,0,0,0,0,0,0
100,73.82,0,0,0,11.19,0,0,14.99,0,0,0,0,0,0,0,0,0,0,0,0,0,0,0,0,0,0,0,0,0,0,0,0,0,0,0,0,0,0,0,0,0,0,0,0,0,0
94,73.98,0,0,0,9.81,0,0,14.81,0,0,0,0,0,0,0,0,0,0,0,0,0,0,0,0,0,0,0,0,0,0,0,0,0,1.4,0,0,0,0,0,0,0,0,0,0,0,0
88,75.53,0,0,0,5.49,0,0,15.58,0,0,0,0,0,0,0,0,0,0,0,0,0,0,0,0,0,0,0,0,0,0,0,0,0,3.4,0,0,0,0,0,0,0,0,0,0,0,0
86,78.3,0,0,0,0.6,0,0,15.6,0,0,0,0,0,0,0,0,0,0,0,0,0,0,0,0,0,0,0,0,0,0,0,0,0,5.5,0,0,0,0,0,0,0,0,0,0,0,0
95,69.72,0,0,0,13.99,0,0,14.59,0,0,0,0,0,0,0,0,0,0,0,0,0,0,0,0,0,0,0,0,0,0,0,0,0,1.7,0,0,0,0,0,0,0,0,0,0,0,0
98,68.38,0,0,0,14.01,0,0,14.61,0,0,0,0,0,0,0,0,0,0,0,0,0,0,0,0,0,0,0,0,0,0,0,0,0,3,0,0,0,0,0,0,0,0,0,0,0,0
99,67,0,0,0,13.3,0,0,15,0,0,0,0,0,0,0,0,0,0,0,0,0,0,0,0,0,0,0,0,0,0,0,0,0,4.7,0,0,0,0,0,0,0,0,0,0,0,0
100,65.8,0,0,0,13.2,0,0,15,0,0,0,0,0,0,0,0,0,0,0,0,0,0,0,0,0,0,0,0,0,0,0,0,0,6,0,0,0,0,0,0,0,0,0,0,0,0
103,62.8,0,0,0,13.9,0,0,15.1,0,0,0,0,0,0,0,0,0,0,0,0,0,0,0,0,0,0,0,0,0,0,0,0,0,8.2,0,0,0,0,0,0,0,0,0,0,0,0
103,61.3,0,0,0,13.8,0,0,15,0,0,0,0,0,0,0,0,0,0,0,0,0,0,0,0,0,0,0,0,0,0,0,0,0,9.9,0,0,0,0,0,0,0,0,0,0,0,0
91,71.6,0,0,0,12.1,0,0,14.5,0,0,0,0,0,0,0,0,0,0,0,0,0,0,0,0,0,0,0,0,0,0,0,0,0,1.8,0,0,0,0,0,0,0,0,0,0,0,0
92,71.5,0,0,0,10.1,0,0,15,0,0,0,0,0,0,0,0,0,0,0,0,0,0,0,0,0,0,0,0,0,0,0,0,0,3.4,0,0,0,0,0,0,0,0,0,0,0,0
91,72.24,0,0,0,7.29,0,0,15.38,0,0,0,0,0,0,0,0,0,0,0,0,0,0,0,0,0,0,0,0,0,0,0,0,0,5.09,0,0,0,0,0,0,0,0,0,0,0,0
90,71.9,0,0,0,5.1,0,0,15.7,0,0,0,0,0,0,0,0,0,0,0,0,0,0,0,0,0,0,0,0,0,0,0,0,0,7.3,0,0,0,0,0,0,0,0,0,0,0,0
89,71.53,0,0,0,2.5,0,0,16.28,0,0,0,0,0,0,0,0,0,0,0,0,0,0,0,0,0,0,0,0,0,0,0,0,0,9.69,0,0,0,0,0,0,0,0,0,0,0,0
86,71.3,0,0,0,0.4,0,0,16.3,0,0,0,0,0,0,0,0,0,0,0,0,0,0,0,0,0,0,0,0,0,0,0,0,0,12,0,0,0,0,0,0,0,0,0,0,0,0
83,0,12,1.5,0,0,0,4.5,2.5,1.5,0,0,0,0,0,0,0,0,0,43,0,0,0,0,0,0,0,0,0,0,0,0,0,0,0,0,0,0,0,0,0,35,0,0,0,0,0
88,0,12,1.5,0,0,5,4.5,2.5,1.5,0,0,0,0,0,0,0,0,0,38,0,0,0,0,0,0,0,0,0,0,0,0,0,0,0,0,0,0,0,0,0,35,0,0,0,0,0
91.4,0,12,1.5,0,0,10,4.5,2.5,1.5,0,0,0,0,0,0,0,0,0,33,0,0,0,0,0,0,0,0,0,0,0,0,0,0,0,0,0,0,0,0,0,35,0,0,0,0,0
94.4,0,12,1.5,0,0,15,4.5,2.5,1.5,0,0,0,0,0,0,0,0,0,28,0,0,0,0,0,0,0,0,0,0,0,0,0,0,0,0,0,0,0,0,0,35,0,0,0,0,0
97.9,0,12,1.5,0,0,20,4.5,2.5,1.5,0,0,0,0,0,0,0,0,0,23,0,0,0,0,0,0,0,0,0,0,0,0,0,0,0,0,0,0,0,0,0,35,0,0,0,0,0
25.7,55,5,20,20,0,0,0,0,0,0,0,0,0,0,0,0,0,0,0,0,0,0,0,0,0,0,0,0,0,0,0,0,0,0,0,0,0,0,0,0,0,0,0,0,0,0
15.8,55,3,20,20,0,0,0,0,0,0,0,0,0,0,0,0,0,0,2,0,0,0,0,0,0,0,0,0,0,0,0,0,0,0,0,0,0,0,0,0,0,0,0,0,0,0
16.7,55,1,20,20,0,0,0,0,0,0,0,0,0,0,0,0,0,0,4,0,0,0,0,0,0,0,0,0,0,0,0,0,0,0,0,0,0,0,0,0,0,0,0,0,0,0
20.8,55,0,20,20,0,0,0,0,0,0,0,0,0,0,0,0,0,0,5,0,0,0,0,0,0,0,0,0,0,0,0,0,0,0,0,0,0,0,0,0,0,0,0,0,0,0
123,54.6,0,0,7.7,22.1,0,0,6,7.9,0,0,0,0,0,0,0,0,0,0,0,0,0,0,0,0,0,0,0,0,0,0,0,0,0,0,0,0,0,0,0,1.7,0,0,0,0,0
153,49.4,0,0,0,36.3,0,0,6.6,6.6,0,0,0,0,0,0,0,0,0,0,0,0,0,0,0,0,0,0,0,0,0,0,0,0,0,0,0,0,0,0,0,1.1,0,0,0,0,0
143,46.14,0,0,0,37.64,0,0,6.81,6.81,0,0,0,0,0,0,0,0,0,0,0,0,0,0,0,0,0,0,0,0,0,0,0,0,0,0,0,0,0,0,0,2.6,0,0,0,0,0
62,49.3,0,10.6,33.4,0,0,0,0,0,0,0,0,0,0,0,0,0,0,0,0,0,0,0,0,0,0,0,0,0,0,0,0,0,6.7,0,0,0,0,0,0,0,0,0,0,0,0
61,52.85,0,11.29,35.66,0,0,0,0,0,0,0,0,0,0,0,0,0,0,0,0,0,0,0,0,0,0,0,0,0,0,0,0,0,0,0,0,0,0,0,0,0,0,0,0,0.2,0
73,59.36,22.47,0,0,0,0,0,18.17,0,0,0,0,0,0,0,0,0,0,0,0,0,0,0,0,0,0,0,0,0,0,0,0,0,0,0,0,0,0,0,0,0,0,0,0,0,0
67,58.08,12.67,6.04,0.63,15.28,0,0,6.65,0.54,0,0,0,0,0,0,0,0,0,0,0.06,0,0,0,0,0,0,0,0,0,0,0,0,0,0,0,0,0.05,0,0,0,0,0,0,0,0,0
87,47.35,26.8,0,0,0,11.56,0,14.29,0,0,0,0,0,0,0,0,0,0,0,0,0,0,0,0,0,0,0,0,0,0,0,0,0,0,0,0,0,0,0,0,0,0,0,0,0,0
90,50.98,29.34,0,0,0,0,0,8.24,0,0,0,0,0,0,0,0,0,0,0,0,0,11.44,0,0,0,0,0,0,0,0,0,0,0,0,0,0,0,0,0,0,0,0,0,0,0,0
128.8,0,0,0,0,0,0,0,0,0,0,0,0,0,0,0,6.1,0,0,0,44.7,0,0,0,0,0,0,0,0,0,0,0,0,0,0,0,0,0,0,0,0,49.2,0,0,0,0,0
118.1,0,0,0,0,0,0,0,0,0,0,0,0,0,0,0,16.02,0,0,0,36.24,0,0,0,0,0,0,0,0,0,0,0,0,0,0,0,0,0,0,0,0,47.74,0,0,0,0,0
114.2,0,0,0,0,0,0,0,0,0,0,0,0,0,0,0,26.1,0,0,0,25.7,0,0,0,0,0,0,0,0,0,0,0,0,0,0,0,0,0,0,0,0,48.2,0,0,0,0,0
104.8,0,0,0,0,0,0,0,0,0,0,0,0,0,0,0,40.06,0,0,0,12.69,0,0,0,0,0,0,0,0,0,0,0,0,0,0,0,0,0,0,0,0,47.25,0,0,0,0,0
99,0,0,0,0,0,0,0,0,0,0,0,0,0,0,0,53.7,0,0,0,0,0,0,0,0,0,0,0,0,0,0,0,0,0,0,0,0,0,0,0,0,46.3,0,0,0,0,0
111,0,0,0,0,0,0,0,0,0,0,0,0,0,15,0,0,0,0,0,35,0,0,0,0,0,0,0,0,0,0,0,0,0,0,0,0,0,0,0,0,50,0,0,0,0,0
112,0,0,0,0,0,0,0,0,0,0,0,0,0,25,0,0,0,0,0,25,0,0,0,0,0,0,0,0,0,0,0,0,0,0,0,0,0,0,0,0,50,0,0,0,0,0
97,0,0,0,0,0,0,0,0,0,0,0,0,0,35,0,0,0,0,0,15,0,0,0,0,0,0,0,0,0,0,0,0,0,0,0,0,0,0,0,0,50,0,0,0,0,0
97,0,0,0,0,0,0,0,0,0,0,0,0,0,45,0,0,0,0,0,5,0,0,0,0,0,0,0,0,0,0,0,0,0,0,0,0,0,0,0,0,50,0,0,0,0,0
115,0,0,0,0,0,0,0,0,0,0,0,0,0,50,0,0,0,0,0,0,0,0,0,0,0,0,0,0,0,0,0,0,0,0,0,0,0,0,0,0,50,0,0,0,0,0
67.1,0,0,0,0,0,0,0,0,0,0,0,0,0,0,0,0,0,0,49,0,0,0,0,0,0,0,0,0,0,0,0,0,0,0,0,0,0,0,0,0,50,1,0,0,0,0
66.8,0,0,0,0,0,0,0,0,0,0,0,0,0,0,0,0,0,0,48,0,0,0,0,0,0,0,0,0,0,0,0,0,0,0,0,0,0,0,0,0,50,2,0,0,0,0
65.9,0,0,0,0,0,0,0,0,0,0,0,0,0,0,0,0,0,0,45,0,0,0,0,0,0,0,0,0,0,0,0,0,0,0,0,0,0,0,0,0,50,5,0,0,0,0
65.2,0,0,0,0,0,0,0,0,0,0,0,0,0,0,0,0,0,0,40,0,0,0,0,0,0,0,0,0,0,0,0,0,0,0,0,0,0,0,0,0,50,10,0,0,0,0
65.1,0,0,0,0,0,0,0,0,0,0,0,0,0,0,0,0,0,0,35,0,0,0,0,0,0,0,0,0,0,0,0,0,0,0,0,0,0,0,0,0,50,15,0,0,0,0
65.7,0,0,0,0,0,0,0,0,0,0,0,0,0,0,0,0,0,0,30,0,0,0,0,0,0,0,0,0,0,0,0,0,0,0,0,0,0,0,0,0,50,20,0,0,0,0
67.4,0,0,0,0,0,0,0,0,0,0,0,0,0,0,0,0,0,0,20,0,0,0,0,0,0,0,0,0,0,0,0,0,0,0,0,0,0,0,0,0,50,30,0,0,0,0
68.9,0,0,0,0,0,0,0,0,0,0,0,0,0,0,0,0,0,0,10,0,0,0,0,0,0,0,0,0,0,0,0,0,0,0,0,0,0,0,0,0,50,40,0,0,0,0
138.9,0,0,0,0,0,0,0,0,0,0,0,0,0,0,0,0,0,0,0,0,0,0,0,0,0,5,0,0,0,0,0,0,0,0,0,0,0,0,0,95,0,0,0,0,0,0
134.6,0,0,0,0,0,0,0,0,0,0,0,0,0,0,0,0,0,0,0,0,0,0,0,0,0,10,0,0,0,0,0,0,0,0,0,0,0,0,0,90,0,0,0,0,0,0
122.9,0,0,0,0,0,0,0,0,0,0,0,0,0,0,0,0,0,0,0,0,0,0,0,0,0,15,0,0,0,0,0,0,0,0,0,0,0,0,0,85,0,0,0,0,0,0
134,0,0,0,0,0,0,0,0,0,0,0,0,0,0,0,0,0,0,0,0,0,5,0,0,0,10,0,0,0,0,0,0,0,0,0,0,0,0,0,85,0,0,0,0,0,0
142.1,0,0,0,0,0,0,0,0,0,0,0,0,0,0,0,0,0,0,0,0,0,10,0,0,0,10,0,0,0,0,0,0,0,0,0,0,0,0,0,80,0,0,0,0,0,0
92,0,0,10.1,0,0,6.97,20.21,0,0,0,0,0,0,0,0,0,0,0,0,0,0,2.09,0,0,0,0,0,0,0,0,0,0,0,0,0,0,0,0,0,0,60.63,0,0,0,0,0
