Repository: you0514w/youyou

File: Expansion Coeff.csv (part 71 of 83)
Expansion Coeff (Typical) ( 10-7/K ),SiO2,B2O3,Al2O3,MgO,CaO,BaO,Li2O,Na2O,K2O,Rb2O,Ag2O,Cs2O,Tl2O,MnO,FeO,CoO,NiO,CuO,ZnO,SrO,CdO,PbO,SnO,Cr2O3,Fe2O3,Ga2O3,As2O3,Y2O3,In2O3,Sb2O3,La2O3,Nd2O3,Gd2O3,TiO2,MnO2,GeO2,ZrO2,CeO2,SnO2,TeO2,P2O5,V2O5,Nb2O5,Ta2O5,MoO3,WO3
64.4,0,0,0.3,0,0,0,0,0,0,0,0,0,0,0,0,0,0,0,43.7,0,0,0,0,0,9.6,0,0,0,0,0,0,0,0,0,0,0,0,0,0,0,46.4,0,0,0,0,0
65.1,0,4.7,0.5,0,0,0,0,0,0,0,0,0,0,0,0,0,0,0,41.7,0,0,0,0,0,9.1,0,0,0,0,0,0,0,0,0,0,0,0,0,0,0,44,0,0,0,0,0
62.8,0,9.5,0.6,0,0,0,0,0,0,0,0,0,0,0,0,0,0,0,39.3,0,0,0,0,0,8.5,0,0,0,0,0,0,0,0,0,0,0,0,0,0,0,42.1,0,0,0,0,0
68.1,5.2,0,0.2,0,0,0,0,0,0,0,0,0,0,0,0,0,0,0,42.6,0,0,0,0,0,9.4,0,0,0,0,0,0,0,0,0,0,0,0,0,0,0,42.6,0,0,0,0,0
61.6,10.5,0,0.3,0,0,0,0,0,0,0,0,0,0,0,0,0,0,0,38.2,0,0,0,0,0,9.2,0,0,0,0,0,0,0,0,0,0,0,0,0,0,0,41.8,0,0,0,0,0
66.9,0,0,5.5,0,0,0,0,0,0,0,0,0,0,0,0,0,0,0,41.4,0,0,0,0,0,9.2,0,0,0,0,0,0,0,0,0,0,0,0,0,0,0,43.9,0,0,0,0,0
55.4,0,0,5.3,0,0,0,0,0,0,0,0,0,0,0,0,0,0,0,37.1,0,0,0,0,0,8.9,0,0,0,0,0,0,0,0,0,0,0,0,0,0,0,43.5,0,0,0,5.2,0
57.1,0,0,5.4,0,0,0,0,0,0,0,0,0,0,0,0,0,0,0,31.3,0,0,0,0,0,9,0,0,0,0,0,0,0,0,0,0,0,0,0,0,0,43.8,0,0,0,10.5,0
39.7,68,1.7,12.2,11,0,7.1,0,0,0,0,0,0,0,0,0,0,0,0,0,0,0,0,0,0,0,0,0,0,0,0,0,0,0,0,0,0,0,0,0,0,0,0,0,0,0,0
40.7,67.8,2.3,13.5,8,0,8.4,0,0,0,0,0,0,0,0,0,0,0,0,0,0,0,0,0,0,0,0,0,0,0,0,0,0,0,0,0,0,0,0,0,0,0,0,0,0,0,0
39,66.8,2.9,12.5,10,1.3,6.5,0,0,0,0,0,0,0,0,0,0,0,0,0,0,0,0,0,0,0,0,0,0,0,0,0,0,0,0,0,0,0,0,0,0,0,0,0,0,0,0
38.8,66.9,2.9,12.5,10,1.3,3.2,0,0,0,0,0,0,0,0,0,0,0,0,0,3.2,0,0,0,0,0,0,0,0,0,0,0,0,0,0,0,0,0,0,0,0,0,0,0,0,0,0
41.1,66.7,0.8,13,12,2.5,5,0,0,0,0,0,0,0,0,0,0,0,0,0,0,0,0,0,0,0,0,0,0,0,0,0,0,0,0,0,0,0,0,0,0,0,0,0,0,0,0
37,65.7,3,12.5,12,3.8,3,0,0,0,0,0,0,0,0,0,0,0,0,0,0,0,0,0,0,0,0,0,0,0,0,0,0,0,0,0,0,0,0,0,0,0,0,0,0,0,0
38,66.5,3.3,13,9,1.8,6.4,0,0,0,0,0,0,0,0,0,0,0,0,0,0,0,0,0,0,0,0,0,0,0,0,0,0,0,0,0,0,0,0,0,0,0,0,0,0,0,0
40.2,64.4,3.1,13,11.5,1,5,0,0,0,0,0,0,0,0,0,0,0,0,0,2,0,0,0,0,0,0,0,0,0,0,0,0,0,0,0,0,0,0,0,0,0,0,0,0,0,0
39.9,65,3.5,13,8,6,3,0,0,0,0,0,0,0,0,0,0,0,0,0,1.5,0,0,0,0,0,0,0,0,0,0,0,0,0,0,0,0,0,0,0,0,0,0,0,0,0,0
37.6,66.8,4,13.2,7.2,5,3.8,0,0,0,0,0,0,0,0,0,0,0,0,0,0,0,0,0,0,0,0,0,0,0,0,0,0,0,0,0,0,0,0,0,0,0,0,0,0,0,0
35.6,66,3.6,13.2,10,5,0,0,0,0,0,0,0,0,0,0,0,0,0,0,2.2,0,0,0,0,0,0,0,0,0,0,0,0,0,0,0,0,0,0,0,0,0,0,0,0,0,0
66.5,71.8,6.5,9.7,1,0.1,0,0,9,1.7,0,0,0,0,0,0,0,0,0,0,0,0,0,0,0,0,0,0,0,0,0,0,0,0,0,0,0,0,0,0.2,0,0,0,0,0,0,0
67.3,71.16,5.45,9.12,0,0.5,0,0,9.91,1.68,0,0,0,0,0,0,0,0,0,1.98,0,0,0,0,0,0,0,0,0,0,0,0,0,0,0,0,0,0,0,0.2,0,0,0,0,0,0,0
63,71.93,7.59,8.99,1,0,0,0,8.29,2,0,0,0,0,0,0,0,0,0,0,0,0,0,0,0,0,0,0,0,0,0,0,0,0,0,0,0,0,0,0.2,0,0,0,0,0,0,0
63,72.86,5.19,8.48,0,0,0,0,8.28,2,0,0,0,0,0,0,0,0,0,2.99,0,0,0,0,0,0,0,0,0,0,0,0,0,0,0,0,0,0,0,0.2,0,0,0,0,0,0,0
65.1,73.07,7.91,8.01,0,0,0,0,8.71,2.1,0,0,0,0,0,0,0,0,0,0,0,0,0,0,0,0,0,0,0,0,0,0,0,0,0,0,0,0,0,0.2,0,0,0,0,0,0,0
59.9,73.07,7.91,9.51,0,0,0,0,8.71,0.6,0,0,0,0,0,0,0,0,0,0,0,0,0,0,0,0,0,0,0,0,0,0,0,0,0,0,0,0,0,0.2,0,0,0,0,0,0,0
63.6,71.9,7.4,8.9,0,0,0,0,8.1,2,0,0,0,0,0,0,0,0,0,1.5,0,0,0,0,0,0,0,0,0,0,0,0,0,0,0,0,0,0,0,0.2,0,0,0,0,0,0,0
81,49.55,8.55,0,0,0,24.6,0,0,0,0,0,0,0,0,0,0,0,0,8.54,0,0,0,0,0,0,0,0,0,0,0.1,4.57,0,0,2.48,0,0,1.61,0,0,0,0,0,0,0,0,0
73,45.05,7.78,0,11.21,0,8.83,0,4.37,0,0,0,0,0,0,0,0,0,0,7.76,0,0,0,0,0,0,0,0,0,0,0.09,4.15,0,0,2.26,0,4.32,1.46,0,0,0,0,0,1.7,1.02,0,0
101,39.91,8.61,0,0,12.48,23.46,0,4.84,0,0,0,0,0,0,0,0,0,0,0,0,0,0,0,0,0,0,0,0,0,0.1,4.6,0,0,2.5,0,0,1.62,0,0,0,0,0,1.88,0,0,0
81,29.51,19.21,0,0,0,27.05,0,0,0,0,0,0,0,0,0,0,0,0,0,0,0,0,0,0,0,0,0,0,0,0.11,2.55,0,0,12.98,0,4.96,1.68,0,0,0,0,0,1.95,0,0,0
88,25.35,16.51,0,11.07,11.13,9.3,0,4.31,0,0,0,0,0,0,0,0,0,0,7.67,0,0,0,0,0,0,0,0,0,0,0.09,4.1,0,0,2.23,0,0,7.23,0,0,0,0,0,0,1.01,0,0
68,44.94,15.52,0,0,0,19.73,0,0,0,0,0,0,0,0,0,0,0,0,0,0,0,0,0,0,0,0,0,0,0,0.11,4.98,0,0,2.7,0,0,8.77,0,0,0,0,0,2.03,1.22,0,0
82,24.06,15.66,0,10.5,10.55,11.02,0,4.09,0,0,0,0,0,0,0,0,0,0,0,0,0,0,0,0,0,0,0,0,0,0.09,0,0,0,10.58,0,4.04,6.86,0,0,0,0,0,1.59,0.96,0,0
81,47.17,0,0,0,8.83,15.67,0,3.16,0,0,0,0,0,0,0,0,0,0,0,0,0,0,0,0,0,0,0,0,0,0.1,2.9,0,0,11.24,0,6.08,3.49,0,0,0,0,0,0.49,0.87,0,0
84,47,0.41,0,0,9.83,20.96,0,0.15,0,0,0,0,0,0,0,0,0,0,0.35,0,0,0,0,0,0,0,0,0,0,0.1,3.06,0,0,12.26,0,1.46,3.17,0,0,0,0,0,1.25,0,0,0
97,42.62,1.94,0,1.57,11.22,23.09,0,4.2,0,0,0,0,0,0,0,0,0,0,0,0,0,0,0,0,0,0,0,0,0,0.09,0.8,0,0,11.25,0,0,1.53,0,0,0,0,0,1.69,0,0,0
35,68.75,5.7,12.74,2.48,8.2,0.82,0,0,0,0,0,0,0,0,0,0,0,0,0,1.22,0,0,0,0,0,0,0,0,0,0,0,0,0,0,0,0,0,0,0.09,0,0,0,0,0,0,0
35,68.97,6.22,12.42,1.82,8.32,0.87,0,0,0,0,0,0,0,0,0,0,0,0,0,1.29,0,0,0,0,0,0,0,0,0,0,0,0,0,0,0,0,0,0,0.09,0,0,0,0,0,0,0
35,70.45,4.78,12.53,1.65,8.3,0.87,0,0,0,0,0,0,0,0,0,0,0,0,0,1.29,0,0,0,0,0,0,0,0,0,0,0,0,0,0,0,0,0,0,0.13,0,0,0,0,0,0,0
36,69.79,5.72,11.71,0.82,9.47,0.48,0,0,0,0,0,0,0,0,0,0,0,0,0,1.92,0,0,0,0,0,0,0,0,0,0,0,0,0,0,0,0,0,0,0.09,0,0,0,0,0,0,0
83,63.81,0,0,0,0.69,2.5,0,6.19,8.14,0,0,0,0,0,0,0,0,0,0,0,0,0,0,0,0,0,0,0,0,0.08,0,0,0,14.4,0,0,0,0,0,0,0,0,4.19,0,0,0
85,53.99,0,0,0,6.73,2.46,0,10.94,0.8,0,0,0,0,0,0,0,0,0,4.64,0,0,0,0,0,0,0,0,0,0,0.08,1.16,0,0,14.17,0,3.61,0,0,0,0,0,0,0.57,0.85,0,0
81,43.95,16.26,0,0,6.73,3.93,0,6.09,4.01,0,0,0,0,0,0,0,0,0,0,0,0,0,0,0,0,0,0,0,0,0.08,1.16,0,0,14.16,0,0,3.06,0,0,0,0,0,0.57,0,0,0
84,48.57,0,0,0,0.69,7.27,0,6.2,4.08,0,0,0,0,0,0,0,0,0,0,0,0,0,0,0,0,0,0,0,0,0.08,0,0,0,28.85,0,3.68,0,0,0,0,0,0,0.58,0,0,0
101,41.62,0,0,9.33,6.7,2.45,0,6.07,7.97,0,0,0,0,0,0,0,0,0,0,0,0,0,0,0,0,0,0,0,0,0.08,1.15,0,0,23.22,0,0,0,0,0,0,0,0,0.56,0.85,0,0
115,33.21,9.52,0,0,7.13,2.61,0,12.88,8.48,0,0,0,0,0,0,0,0,0,4.91,0,0,0,0,0,0,0,0,0,0,0.08,0,0,0,16.68,0,0,0,0,0,0,0,0,4.5,0,0,0
82,43.6,0,0,0,7.72,2.57,0,6.36,4.18,0,0,0,0,0,0,0,0,0,0,0,0,0,0,0,0,0,0,0,0,0.08,0,0,0,29.56,0,0,3.2,0,0,0,0,0,1.84,0.89,0,0
78,55.61,0,0,0,4.1,5.02,0,6.78,4.05,0,0,0,0,0,0,0,0,0,0,0,0,0,0,0,0,0,0,0,0,0.08,0,0,0,19.57,0,0,1.09,0,0,0,0,0,3.05,0.65,0,0
73,57.74,0,0,0,4.37,3.9,0,5.32,4.63,0,0,0,0,0,0,0,0,0,0,0,0,0,0,0,0,0,0,0,0,0.08,0.07,0,0,18.61,0,0.29,3.05,0,0,0,0,0,1.07,0.87,0,0
69,60.47,0.11,0,0.19,4.44,4.03,0,0.85,7.52,0,0,0,0,0,0,0,0,0,0.28,0,0,0,0,0,0,0,0,0,0,0.08,0,0,0,19.43,0,0.43,0.61,0,0,0,0,0,0.71,0.85,0,0
99,0,2.2,9.49,0,0,3.46,0,14.48,0,0,0,0,0,0,0,0,0,11.72,0,0,0,0,0,0,0,0,0,0,0,0,0,0,0,0,0,0,0,0,0,0,58.65,0,0,0,0,0
81,0,0,15.13,9.71,0,2.17,0,0,5.42,0,0,0,0,0,0,0,0,6.11,2.04,0,0,0,0,0,0,0,0,0,0,0,0,0,0,0,0,0,0,0,0,0,59.42,0,0,0,0,0
85,68.9,0,0.63,8.58,9.62,0,0,11.83,0.44,0,0,0,0,0,0,0,0,0,0,0,0,0,0,0,0,0,0,0,0,0,0,0,0,0,0,0,0,0,0,0,0,0,0,0,0,0
38,66.43,7.64,11.09,4.95,4.75,0,0,0,0,0,0,0,0,0,0,0,0,0,0,5.14,0,0,0,0,0,0,0,0,0,0,0,0,0,0,0,0,0,0,0,0,0,0,0,0,0,0
81,68,3.4,11.5,1.6,0,0,0,15.4,0,0,0,0,0,0,0,0,0,0,0,0,0,0,0,0,0,0,0,0,0,0,0,0,0,0,0,0,0,0,0.1,0,0,0,0,0,0,0
82,66,5.7,11.5,1.6,0,0,0,14.4,0.7,0,0,0,0,0,0,0,0,0,0,0,0,0,0,0,0,0,0,0,0,0,0,0,0,0,0,0,0,0,0.1,0,0,0,0,0,0,0
94,63.73,0.47,12.41,4.86,1.16,0,0,15.69,1.46,0,0,0,0,0,0,0,0,0,0,0,0,0,0,0,0,0,0,0,0,0,0,0,0,0,0,0,0,0,0.22,0,0,0,0,0,0,0
78,70.97,3.68,8.16,4.61,0,0,0,10.33,2.04,0,0,0,0,0,0,0,0,0,0,0,0,0,0,0,0,0,0,0,0,0,0,0,0,0,0,0,0,0,0.21,0,0,0,0,0,0,0
83,66.34,1.88,12.78,3.25,0,0,0,15.53,0,0,0,0,0,0,0,0,0,0,0,0,0,0,0,0,0,0,0,0,0,0,0,0,0,0,0,0,0,0,0.22,0,0,0,0,0,0,0
92,66.52,0.37,11.39,4.83,0,0,0,15.29,1.38,0,0,0,0,0,0,0,0,0,0,0,0,0,0,0,0,0,0,0,0,0,0,0,0,0,0,0,0,0,0.22,0,0,0,0,0,0,0
86,65.62,0.94,13.53,3.26,0,0,0,16.43,0,0,0,0,0,0,0,0,0,0,0,0,0,0,0,0,0,0,0,0,0,0,0,0,0,0,0,0,0,0,0.22,0,0,0,0,0,0,0
84,59.72,4.73,6.46,6.53,0,4.29,4.41,10.09,0,0,0,0,0,0,0,0,0,0,3.24,0,0,0,0,0,0,0,0,0,0,0,0,0,0,0,0,0,0.53,0,0,0,0,0,0,0,0,0
85,61.43,4.69,4.48,6.48,0,4.26,4.37,10.02,0,0,0,0,0,0,0,0,0,0,3.21,0,0,0,0,0,0,0,0,0,0,0,0,0,0,0,0,0,1.06,0,0,0,0,0,0,0,0,0
85,62.15,4.67,4.46,6.45,0,4.24,4.35,9.96,0,0,0,0,0,0,0,0,0,0,3.19,0,0,0,0,0,0,0,0,0,0,0,0,0,0,0,0,0,0.53,0,0,0,0,0,0,0,0,0
124,67.02,0,1.8,0,0,0,27.95,0,0.24,0,0,1.62,0,0,0,0,0,0,0,0,0,0,0,0,0,0,0,0,0,0,0,0,0,0,0,0,0,0,0,0,1.37,0,0,0,0,0
124,66.98,0,1.79,0,0,0,27.94,0.28,0,0,0,1.64,0,0,0,0,0,0,0,0,0,0,0,0,0,0,0,0,0,0,0,0,0,0,0,0,0,0,0,0,1.37,0,0,0,0,0
106,58,0,9.7,10.4,0.4,0,0,20.5,0.5,0,0,0,0,0,0,0,0,0,0,0.5,0,0,0,0,0,0,0,0,0,0,0,0,0,0,0,0,0,0,0,0,0,0,0,0,0,0
103,60,0,11.5,8.2,0.3,0,0,18.5,1.5,0,0,0,0,0,0,0,0,0,0,0,0,0,0,0,0,0,0,0,0,0,0,0,0,0,0,0,0,0,0,0,0,0,0,0,0,0
106,60.5,0,9.1,8.5,0.4,0,0,21.2,0.3,0,0,0,0,0,0,0,0,0,0,0,0,0,0,0,0,0,0,0,0,0,0,0,0,0,0,0,0,0,0,0,0,0,0,0,0,0
106,61,0,8.5,8.9,0.4,0,0,21,0.2,0,0,0,0,0,0,0,0,0,0,0,0,0,0,0,0,0,0,0,0,0,0,0,0,0,0,0,0,0,0,0,0,0,0,0,0,0
110,62,0,10.5,7.5,0,0,0,20,0,0,0,0,0,0,0,0,0,0,0,0,0,0,0,0,0,0,0,0,0,0,0,0,0,0,0,0,0,0,0,0,0,0,0,0,0,0
107,57,0,11,9.6,0.4,0,0,22,0,0,0,0,0,0,0,0,0,0,0,0,0,0,0,0,0,0,0,0,0,0,0,0,0,0,0,0,0,0,0,0,0,0,0,0,0,0
106,58,0,9.7,10.4,0.4,0,0,20.5,0.5,0,0,0,0,0,0,0,0,0,0,0,0,0,0,0,0,0,0,0,0,0,0,0,0,0.5,0,0,0,0,0,0,0,0,0,0,0,0
106,59,0,10,9.6,0.4,0,0,20.5,0.5,0,0,0,0,0,0,0,0,0,0,0,0,0,0,0,0,0,0,0,0,0,0,0,0,0,0,0,0,0,0,0,0,0,0,0,0,0
111,60.5,0,9,9.7,0.8,0,0,18.8,1.2,0,0,0,0,0,0,0,0,0,0,0,0,0,0,0,0,0,0,0,0,0,0,0,0,0,0,0,0,0,0,0,0,0,0,0,0,0
109,60,0,7.8,10.8,0.4,0,0,20,1,0,0,0,0,0,0,0,0,0,0,0,0,0,0,0,0,0,0,0,0,0,0,0,0,0,0,0,0,0,0,0,0,0,0,0,0,0
35,64.39,9.11,12.25,6.37,1.57,0,0,0,0,0,0,0,0,0,0,0,0,0,0,6.19,0,0,0,0,0.03,0,0,0,0,0,0,0,0,0,0,0,0,0,0.09,0,0,0,0,0,0,0
36.4,64.93,8.24,12.38,6.36,1.81,0,0,0,0.17,0,0,0,0,0,0,0,0,0,0,5.99,0,0,0,0,0.03,0,0,0,0,0,0,0,0,0,0,0,0,0,0.09,0,0,0,0,0,0,0
36.2,64.34,9.03,12.2,6.37,1.57,0,0,0,0.17,0,0,0,0,0,0,0,0,0,0,6.2,0,0,0,0,0.03,0,0,0,0,0,0,0,0,0,0,0,0,0,0.09,0,0,0,0,0,0,0
36,65.01,8.2,12.37,6.32,2.75,0,0,0,0.17,0,0,0,0,0,0,0,0,0,0,5.06,0,0,0,0,0.03,0,0,0,0,0,0,0,0,0,0,0,0,0,0.09,0,0,0,0,0,0,0
37.9,63.99,9.06,12.17,6.22,1.57,0,0,0,0.72,0,0,0,0,0,0,0,0,0,0,6.15,0,0,0,0,0.03,0,0,0,0,0,0,0,0,0,0,0,0,0,0.09,0,0,0,0,0,0,0
52.2,59.9,7.5,8.4,2,20.1,2,0,0,0,0,0,0,0,0,0,0,0,0,0,0,0,0,0,0,0,0,0,0,0,0,0,0,0,0,0,0,0,0,0.1,0,0,0,0,0,0,0
53,61.56,5,8.6,4.95,9.89,4.95,0,0,0,0,0,0,0,0,0,0,0,0,0,4.95,0,0,0,0,0,0,0,0,0,0,0,0,0,0,0,0,0,0,0.1,0,0,0,0,0,0,0
45.9,67.63,6.4,8.6,2,1.3,2,0,0,0,0,0,0,0,0,0,0,0,0,0,11.9,0,0,0,0,0,0,0,0,0,0,0,0,0,0,0,0,0,0,0.17,0,0,0,0,0,0,0
83.5,40,0,16,0,0,0,0,0,0,0,0,0,0,0,0,0,0,0,20,0,0,0,0,0,0,0,0,12,0,0,12,0,0,0,0,0,0,0,0,0,0,0,0,0,0,0
72.5,40,0,16,0,0,0,0,0,0,0,0,0,0,0,0,0,0,0,20,0,0,0,0,0,0,0,0,12,0,0,0,12,0,0,0,0,0,0,0,0,0,0,0,0,0,0
81.5,40,0,16,0,0,0,0,0,6,0,0,0,0,0,0,0,0,0,20,0,0,0,0,0,0,0,0,12,0,0,6,0,0,0,0,0,0,0,0,0,0,0,0,0,0,0
79.2,40,0,16,0,0,0,0,0,6,0,0,0,0,0,0,0,0,0,20,0,0,0,0,0,0,0,0,12,0,0,0,6,0,0,0,0,0,0,0,0,0,0,0,0,0,0
84.3,40,0,16,0,0,0,0,0,4,0,0,0,0,0,0,0,0,0,20,0,0,0,0,0,0,0,0,8,0,0,12,0,0,0,0,0,0,0,0,0,0,0,0,0,0,0
75.7,42,0,16,0,0,0,0,0,4,0,0,0,0,0,0,0,0,0,20,0,0,0,0,0,0,0,0,6,0,0,12,0,0,0,0,0,0,0,0,0,0,0,0,0,0,0
93.2,38.46,15.24,2.23,0,0,0,6.34,10.39,0,0,0,0,0,0,0,0,0,0,17.69,0,0,0,0,0,0,0,0,0,0,0,0,0,0,0,0,0,1.54,0,0,0,0,0,2.85,0,5.26,0
86.2,42.24,12.72,0.72,0,0,0,6.17,10.72,0.63,0,0,0,0,0,0,0,0,0,18.13,0,0,0,0,0,0,0,0,0,0,0,0,0,0,3.33,0,0,0.42,0,0,0,0,0,3.89,0,1.03,0
75.7,40.54,6.99,0,0,0,0,6.8,7.2,0,0,0,0,0,0,0,0,0,0,27.93,0,0,0,0,0,0,0,0,0,0,0,0,0,0,2.44,0,0,0.46,0,0,0,0,0,7.64,0,0,0
41.2,58.3,11.7,14,0.67,7.84,2.69,0,0,0,0,0,0,0,0,0,0,0,0,4.8,0,0,0,0,0,0,0,0,0,0,0,0,0,0,0,0,0,0,0,0,0,0,0,0,0,0,0
58,66.22,6.75,9.78,2.16,6.23,0.04,0,0.09,5.38,0,0,0,0,0,0,0,0,0,0,3.3,0,0,0,0,0,0,0,0,0,0,0,0,0,0,0,0,0,0,0.05,0,0,0,0,0,0,0
58.2,66.37,6.88,9.51,2.02,6.26,0.04,0,0.09,5.5,0,0,0,0,0,0,0,0,0,0,3.28,0,0,0,0,0,0,0,0,0,0,0,0,0,0,0,0,0,0,0.05,0,0,0,0,0,0,0
59.3,66.75,6.08,9.77,1.92,6.24,0.04,0,0.1,5.78,0,0,0,0,0,0,0,0,0,0,3.26,0,0,0,0,0,0,0,0,0,0,0,0,0,0,0,0,0,0,0.06,0,0,0,0,0,0,0
62.4,63.55,7.01,9.57,2.49,7.42,0.04,0,0.09,5.8,0,0,0,0,0,0,0,0,0,0,3.96,0,0,0,0,0,0,0,0,0,0,0,0,0,0,0,0,0,0,0.07,0,0,0,0,0,0,0
80.5,72.12,4.46,5.99,0.02,0.2,0.06,0,0.11,11.8,0,0,0,0,0,0,0,0,0,0,5.13,0,0,0,0,0,0,0,0,0,0,0,0,0,0,0,0,0,0,0.11,0,0,0,0,0,0,0
92.7,49.54,0,2.9,0,23.28,9.99,0,0,0,0,0,0,0,0,0,0,0,0,14.29,0,0,0,0,0,0,0,0,0,0,0,0,0,0,0,0,0,0,0,0,0,0,0,0,0,0,0
89.7,47.04,0,5.71,0,5.91,12.51,0,0.7,0.4,0,0,0,0,0,0,0,0,0,15.32,10.41,0,0,0,0,0,0,0,0,0,0,0,0,0,0,0,0,2,0,0,0,0,0,0,0,0,0
93,46.65,0,0.6,15.42,20.02,2.8,0,0,0,0,0,0,0,0,0,0,0,0,14.51,0,0,0,0,0,0,0,0,0,0,0,0,0,0,0,0,0,0,0,0,0,0,0,0,0,0,0
103,47,0,1,0,26,10.5,0,0,0,0,0,0,0,0,0,0,0,0,13.5,0,0,0,0,0,0,0,0,0,0,0,2,0,0,0,0,0,0,0,0,0,0,0,0,0,0,0
105,58.8,0,2.1,0,12.6,4.6,0,3.4,3,0,0,0,0,0,0,0,0,0,8.7,6.8,0,0,0,0,0,0,0,0,0,0,0,0,0,0,0,0,0,0,0,0,0,0,0,0,0,0
101,43.94,0,5.81,0,6.11,12.81,0,0,0,0,0,0,0,0,0,0,0,0,15.72,11.51,0,0,0,0,0,0,0,0,0,0,0,0,0,0,0,0,4.1,0,0,0,0,0,0,0,0,0
100,45.85,0,5.59,0,10.09,10.59,0,0,0,0,0,0,0,0,0,0,0,0,14.89,10.99,0,0,0,0,0,0,0,0,0,0,0,0,0,0,0,0,2,0,0,0,0,0,0,0,0,0
92,47.2,0,5.7,0,5.9,12.5,0,0,0,0,0,0,0,0,0,0,0,0,15.4,11.3,0,0,0,0,0,0,0,0,0,0,0,0,0,0,0,0,2,0,0,0,0,0,0,0,0,0
87.5,47.35,0,3.3,0,5.99,12.59,0,0,0,0,0,0,0,0,0,0,0,0,15.38,11.29,0,0,0,0,0,0,0,0,0,0,0,0,0,0,0,0,4.1,0,0,0,0,0,0,0,0,0
125,0.33,34.06,19.33,8.95,22.7,0,0,5.67,7.18,0,0,0,0,0,0,0,0,0,0,0,0,0,0,0,0.01,0,0,0,0,0,0,0,0,0,0,0,0,0,0,0,1.77,0,0,0,0,0
70,59.08,1.02,0.7,0,1.27,4.59,7.14,2.29,1.51,0,0,0,0,0,0,0,0,0,20.06,0,0,0,0,0,0,0,0,0,0,0,1.09,0,0,0,0,0,1.15,0,0.05,0,0.05,0,0,0,0,0
77,53.19,1.04,1.43,0,6.47,3.79,0,3.52,5.4,0,0,0,0,0,0,0,0,0,22.31,0,0,0,0,0,0,0,0,0,0,0,0,0,0,0,0,0,1.77,0,0.06,0,1.02,0,0,0,0,0
84.4,71.43,1.5,2.49,4.98,4.99,0,0,0,12.02,0,0,0,0,0,0,0,0,0,0,2.49,0,0,0,0,0,0,0,0,0,0,0,0,0,0,0,0,0,0,0.1,0,0,0,0,0,0,0
88.6,77.14,0.4,4.17,1.36,1.11,0,0,0,14.98,0,0,0,0,0,0,0,0,0,0,0.77,0,0,0,0,0,0,0,0,0,0,0,0,0,0,0,0,0,0,0.07,0,0,0,0,0,0,0
89.9,66.83,0.4,2.35,12.9,2.4,0,0,0,13.58,0,0,0,0,0,0,0,0,0,0,1.44,0,0,0,0,0,0,0,0,0,0,0,0,0,0,0,0,0,0,0.1,0,0,0,0,0,0,0
90,70.62,3,5.34,0,5.01,0,0,0,16.03,0,0,0,0,0,0,0,0,0,0,0,0,0,0,0,0,0,0,0,0,0,0,0,0,0,0,0,0,0,0,0,0,0,0,0,0,0
81.2,73.22,2.84,4.58,1.24,4.81,0,0,0,13.21,0,0,0,0,0,0,0,0,0,0,0,0,0,0,0,0,0,0,0,0,0,0,0,0,0,0,0,0,0,0.1,0,0,0,0,0,0,0
76.2,73.1,1.34,3,5.69,5,0,0,0,10.15,0,0,0,0,0,0,0,0,0,0,1.62,0,0,0,0,0,0,0,0,0,0,0,0,0,0,0,0,0,0,0.1,0,0,0,0,0,0,0
32,71.31,0,14.22,11.45,0,0.85,0,0.63,0.21,0,0,0,0,0,0,0,0,0,1.2,0,0,0,0,0,0,0,0,0,0,0,0,0,0,0,0,0,0,0,0.13,0,0,0,0,0,0,0
41,72.74,0,12.56,1.95,0,4.54,3.49,0.18,0.13,0,0,0,0,0,0,0,0,0,1.28,0,0,0,0,0,0,0,0,0,0,0,0,0,0,2.09,0,0,0.9,0,0.14,0,0,0,0,0,0,0
34,71.39,0,14.22,9.39,1.98,0.85,0,0.63,0.21,0,0,0,0,0,0,0,0,0,1.2,0,0,0,0,0,0,0,0,0,0,0,0,0,0,0,0,0,0,0,0.13,0,0,0,0,0,0,0
43,72.69,0,12.55,1.94,0,0.33,3.42,0.16,0.11,0,0,0,0,0,0,0,0,0,1.34,6.44,0,0,0,0,0,0,0,0,0,0,0,0,0,0,0,0,0.88,0,0.14,0,0,0,0,0,0,0
41,72.72,0,12.55,1.9,0,3.49,3.49,0.22,0.15,0,0,0,0,0,0,0,0,0,1.28,3.16,0,0,0,0,0,0,0,0,0,0,0,0,0,0,0,0,0.9,0,0.14,0,0,0,0,0,0,0
42,68.1,0,8.96,8.27,14.53,0,0,0,0,0,0,0,0,0,0,0,0,0,0,0,0,0,0,0,0,0,0,0,0,0,0,0,0,0.02,0,0,0,0,0.12,0,0,0,0,0,0,0
40.1,72.73,0,12.54,1.94,4.88,0.34,3.27,0.21,0.14,0,0,0,0,0,0,0,0,0,1.28,0,0,0,0,0,0,0,0,0,0,0,0,0,0,2.12,0,0,0.42,0,0.13,0,0,0,0,0,0,0
41.5,72.58,0,12.53,4.85,0,0.34,3.27,1.37,1.11,0,0,0,0,0,0,0,0,0,1.28,0,0,0,0,0,0,0,0,0,0,0,0,0,0,2.12,0,0,0.42,0,0.13,0,0,0,0,0,0,0
46.2,68.12,0,8.96,12.63,5.82,4.34,0,0,0,0,0,0,0,0,0,0,0,0,0,0,0,0,0,0,0,0,0,0,0,0,0,0,0,0,0,0,0,0,0.13,0,0,0,0,0,0,0
42.5,69.35,0,9.13,14.1,3.46,3.83,0,0,0,0,0,0,0,0,0,0,0,0,0,0,0,0,0,0,0,0,0,0,0,0,0,0,0,0,0,0,0,0,0.13,0,0,0,0,0,0,0
33,82.5,10.68,1.82,0,0,0,0,5,0,0,0,0,0,0,0,0,0,0,0,0,0,0,0,0,0,0,0,0,0,0,0,0,0,0,0,0,0,0,0,0,0,0,0,0,0,0
72,70.04,7.56,4.51,0,0,0,0,6.37,4.19,0,0,0,0,0,0,0,0,0,4.04,0,0,0,0,0,0,0,0,0,0,0,0,0,0,3.29,0,0,0,0,0,0,0,0,0,0,0,0
94,74.05,0.09,0.62,0,7.93,1.04,0,8.2,5.4,0,0,0,0,0,0,0,0,0,1.87,0,0,0,0,0,0,0,0,0,0,0,0,0,0,0.8,0,0,0,0,0,0,0,0,0,0,0,0
85,63.96,0.9,11.12,0,1.12,0,10.54,10.16,0.67,0,0,0,0,0,0,0,0,0,0,0,0,0,0,0,0,0,0,0,0,0,0,0,0,0,0,0,1.53,0,0,0,0,0,0,0,0,0
52,74.96,7.61,5.85,0,2.36,0.86,0,5.34,1.41,0,0,0,0,0,0,0,0,0,0,0,0,0,0,0,0,0,0,0,0,0,0,0,0,0,0,0,1.61,0,0,0,0,0,0,0,0,0
52,75.64,11.19,5.09,0,0,0,0,3.14,4.14,0,0,0,0,0,0,0,0,0,0.8,0,0,0,0,0,0,0,0,0,0,0,0,0,0,0,0,0,0,0,0,0,0,0,0,0,0,0
56,71.88,14.81,3.79,0,0,0,0,5.2,2.74,0,0,0,0,0,0,0,0,0,1.58,0,0,0,0,0,0,0,0,0,0,0,0,0,0,0,0,0,0,0,0,0,0,0,0,0,0,0
71,64.98,18.7,4.47,0,0,0,0,8.4,3.45,0,0,0,0,0,0,0,0,0,0,0,0,0,0,0,0,0,0,0,0,0,0,0,0,0,0,0,0,0,0,0,0,0,0,0,0,0
35.5,67.62,6.61,11.87,2.57,6.86,0.04,0,0,0,0,0,0,0,0,0,0,0,0,0,4.32,0,0,0,0,0.01,0,0,0,0,0,0,0,0,0,0,0,0,0,0.1,0,0,0,0,0,0,0
82,21.09,68.85,0,0,0,0,0,10.06,0,0,0,0,0,0,0,0,0,0,0,0,0,0,0,0,0,0,0,0,0,0,0,0,0,0,0,0,0,0,0,0,0,0,0,0,0,0
98.6,53.75,8.04,0.85,0,5.38,24.72,0,0,0,0,0,0,0,0,0,0,0,0,5.29,0,0,0,0,0,0,0,0,0,0,0,0,0,0,0,0,0,1.75,0.05,0.17,0,0,0,0,0,0,0
89.6,43.26,14.5,18.54,0,5.74,0,0,14.2,2.74,0,0,0,0,0,0,0,0,0,0,0,0,0,0,0,0,0,0,0,0,0,0,0,0,0,0.84,0,0,0.04,0.14,0,0,0,0,0,0,0
84.7,40.64,24.25,6.86,0,11.39,0,0,13.34,2.57,0,0,0,0,0,0,0,0,0,0,0,0,0,0,0,0,0,0,0,0,0,0,0,0,0,0.78,0,0,0.04,0.13,0,0,0,0,0,0,0
74.7,35.98,34.36,9.87,0,4.94,2.96,0,11.89,0,0,0,0,0,0,0,0,0,0,0,0,0,0,0,0,0,0,0,0,0,0,0,0,0,0,0,0,0,0,0,0,0,0,0,0,0,0
73,79.61,11.11,0,0,0,0,0,5.83,2.18,0,0,0,0,0,0,0,0,0,0,0,0,0,0,0,0,0,0,0,0,0.96,0,0,0,0.31,0,0,0,0,0,0,0,0,0,0,0,0
111,38.36,2.86,0,0,3.63,0,6.76,17.25,3.79,0,0,0,0,0,0,0,0,0,0,0,0,0,0,0,0,0,0,0,0,0.03,0,1.8,0,25.52,0,0,0,0,0,0,0,0,0,0,0,0
91.5,47.9,0,5.8,0,6,14.3,0,0,0,0,0,0,0,0,0,0,0,0,12.5,11.4,0,0,0,0,0,0,0,0,0,0,0,0,0,0,0,0,2.1,0,0,0,0,0,0,0,0,0
36.4,71.82,1.64,12.42,4.01,5.16,3.6,0,0,0,0,0,0,0,0,0,0,0,0,0,1.22,0,0,0,0,0.01,0,0,0,0,0,0,0,0,0,0,0,0.01,0,0.11,0,0,0,0,0,0,0
35.7,70.03,3.65,12.01,3.98,5.49,3.13,0,0,0,0,0,0,0,0,0,0,0,0,0,1.59,0,0,0,0,0.01,0,0,0,0,0,0,0,0,0,0,0,0.02,0,0.09,0,0,0,0,0,0,0
35.9,70.43,3.27,11.57,4.14,5.51,3.7,0,0,0,0,0,0,0,0,0,0,0,0,0,1.27,0,0,0,0,0.01,0,0,0,0,0,0,0,0,0,0,0,0.01,0,0.09,0,0,0,0,0,0,0
39,66.93,0.94,13.13,9.28,5.26,0,0,0,0,0,0,0,0,0,0,0,0,0,0,4.37,0,0,0,0,0.02,0,0,0,0,0,0,0,0,0,0,0,0,0,0.07,0,0,0,0,0,0,0
97,66.92,0,1.86,0,0,0,28.04,0,0,1.88,0,0,0,0,0,0,0,0,0,0,0,0,0,0,0,0,0,0,0,0,0,0,0,0,0,0,0,0,0,0,1.3,0,0,0,0,0
40.6,68.37,0.35,7.88,15.06,5.8,0,0,0,0,0,0,0,0,0,0,0,0,0,0,2.54,0,0,0,0,0,0,0,0,0,0,0,0,0,0,0,0,0,0,0,0,0,0,0,0,0,0
38.9,67.87,0.61,7.75,14.62,7.8,0,0,0,0,0,0,0,0,0,0,0,0,0,0,1.35,0,0,0,0,0,0,0,0,0,0,0,0,0,0,0,0,0,0,0,0,0,0,0,0,0,0
40.2,68.58,0.8,7.97,14.21,5.82,0,0,0,0,0,0,0,0,0,0,0,0,0,0,2.62,0,0,0,0,0,0,0,0,0,0,0,0,0,0,0,0,0,0,0,0,0,0,0,0,0,0
39.5,68.61,0.97,7.92,14.06,5.82,0,0,0,0,0,0,0,0,0,0,0,0,0,0,2.62,0,0,0,0,0,0,0,0,0,0,0,0,0,0,0,0,0,0,0,0,0,0,0,0,0,0
40.4,68.69,1.15,7.87,13.78,5.83,0,0,0,0,0,0,0,0,0,0,0,0,0,0,2.68,0,0,0,0,0,0,0,0,0,0,0,0,0,0,0,0,0,0,0,0,0,0,0,0,0,0
34,70.61,0,7.54,13.73,5.27,0,0,0,0,0,0,0,0,0,0,0,0,0,0,2.85,0,0,0,0,0,0,0,0,0,0,0,0,0,0,0,0,0,0,0,0,0,0,0,0,0,0
26,72.27,0.9,7.72,9.06,6.52,0,0,0,0,0,0,0,0,0,0,0,0,0,0,3.53,0,0,0,0,0,0,0,0,0,0,0,0,0,0,0,0,0,0,0,0,0,0,0,0,0,0
77,58.64,3.9,3.4,7.59,0,7.59,0,9.29,0,0,0,0,0,0,0,0,0,0,0,0,0,0,0,0,0,0,0,0,0,0,0,0,0,0,0,0,2.5,0,0,0,5.09,0,2,0,0,0
78.1,58.4,3.9,3.4,7.6,0,7.6,0,9.2,0,0,0,0,0,0,0,0,0,0,0,0,0,0,0,0,0,0,0,0,0,0,0,0,2.4,0,0,0,2.5,0,0,0,5,0,0,0,0,0
83.2,55.64,3.9,3.4,7.59,0,7.59,0,9.29,0,0,0,0,0,0,0,0,0,0,0,0,0,0,0,0,0,0,0,0,0,0,1,0,4,0,0,0,2.5,0,0,0,5.09,0,0,0,0,0
71.5,58.6,3.9,5.4,5.6,0,5.6,0,9.3,0,0,0,0,0,0,0,0,0,0,0,0,0,0,0,0,0,0,0,0,0,0,0,0,0,0,0,0,2.5,0,0,0,5.1,0,4,0,0,0
68.3,60.6,3.9,5.4,4.6,0,4.6,0,9.3,0,0,0,0,0,0,0,0,0,0,0,0,0,0,0,0,0,0,0,0,0,0,0,0,0,0,0,0,2.5,0,0,0,5.1,0,4,0,0,0
68.5,59.6,3.9,5.4,4.6,0,4.6,0,9.3,0,0,0,0,0,0,0,0,0,0,0,0,0,0,0,0,0,0,0,0,0,0,0,0,0,0,0,0,2.5,0,0,0,6.1,0,4,0,0,0
94.7,64.5,0,2.4,3.6,0,5.6,0,14.3,0,0,0,0,0,0,0,0,0,0,0,0,0,0,0,0,0,0,0,0,0,0,0,0,0,0,0,0,2.5,0,0,0,6.1,0,1,0,0,0
61.9,69.6,3,3,0,0,2.6,0,9.3,0,0,0,0,0,0,0,0,0,0,0,0,0,0,0,0,0,0,0,0,0,0,0,0,2,0,0,0,2.5,0,0,0,4,0,4,0,0,0
60.4,64.6,7,5.4,3.6,0,3.6,0,6.3,1,0,0,0,0,0,0,0,0,0,0,0,0,0,0,0,0,0,0,0,0,0,0,0,0,1,0,0,2.5,0,0,0,2,0,3,0,0,0
114.5,64.31,0,3.53,0,0,32.16,0,0,0,0,0,0,0,0,0,0,0,0,0,0,0,0,0,0,0,0,0,0,0,0,0,0,0,0,0,0,0,0,0,0,0,0,0,0,0,0
101.5,62.32,0,6.52,0,0,31.16,0,0,0,0,0,0,0,0,0,0,0,0,0,0,0,0,0,0,0,0,0,0,0,0,0,0,0,0,0,0,0,0,0,0,0,0,0,0,0,0
85.3,48.5,12.09,1.46,0,0,0.68,9.75,3.66,0,0,0,0,0,0,0,0,0,2.85,14.8,0,0,0,0,0,0,0,0,0,0,0,0,0,0,5.68,0,0,0.53,0,0,0,0,0,0,0,0,0
78,48.87,11.41,1.47,0,0,0.68,9.38,3.58,0.42,0,0,0,0,0,0,0,0,2.87,14.72,0,0,0,0,0,0,0,0,0,0,0,0,0,0,5.7,0,0,0.9,0,0,0,0,0,0,0,0,0
74.8,57.29,16.42,0,0,0,0,7.19,3.06,0,0,0,0,0,0,0,0,0,0,14.74,0,0,0,0,0,0,0,0,0,0,0,0,0,0,0.79,0,0,0.51,0,0,0,0,0,0,0,0,0
79.3,42.32,18.26,1.39,0,0,0.64,0,2.39,0,0,0,0,0,0,0,0,0,5.77,19.09,0,0,0,0,0,0,0,0,0,0,0,0,0,0,9.28,0,0,0.86,0,0,0,0,0,0,0,0,0
73.7,50.25,15.24,0.18,0,0,0,14.21,6.36,1.35,0,0,0,0,0,0,0,0,1.07,7,0,0,0,0,0,0,0,0,0,0,0,0,0,0,3.95,0,0,0.39,0,0,0,0,0,0,0,0,0
74.3,48.9,12.8,0,0,0,0.67,9.51,3.54,0.96,0,0,0,0,0,0,0,0,2.68,14.76,0,0,0,0,0,0,0,0,0,0,0,0,0,0,5.66,0,0,0.52,0,0,0,0,0,0,0,0,0
91.8,51.95,5.96,0.49,0,0,0,14.1,3.5,1.51,0,0,0,0,0,0,0,0,0,20.01,0,0,0,0,0,0,0,0,0,0,0,0,0,0,2.48,0,0,0,0,0,0,0,0,0,0,0,0
87.4,54.6,6.45,0.3,0,0,0,13.8,3.48,1.5,0,0,0,0,0,0,0,0,0,17.54,0,0,0,0,0,0,0,0,0,0,0,0,0,0,2.08,0,0,0.25,0,0,0,0,0,0,0,0,0
122,71.98,0,10.11,0.5,2,0,1.1,2.6,9.51,0,0,0,0,0,0,0,0,0,0,0,0,0,0,0,0,0,0,0,0,0,0,0,0,2.2,0,0,0,0,0,0,0,0,0,0,0,0
85,65.72,4.61,8.82,4.78,0,0,0,14.5,1.36,0,0,0,0,0,0,0,0,0,0,0,0,0,0,0,0,0,0,0,0,0,0,0,0,0,0,0,0,0,0.21,0,0,0,0,0,0,0
89,64.15,4.65,10.16,4.82,0,0,0,14.63,1.38,0,0,0,0,0,0,0,0,0,0,0,0,0,0,0,0,0,0,0,0,0,0,0,0,0,0,0,0,0,0.21,0,0,0,0,0,0,0
88,63.77,6.47,8.84,4.79,0,0,0,14.55,1.37,0,0,0,0,0,0,0,0,0,0,0,0,0,0,0,0,0,0,0,0,0,0,0,0,0,0,0,0,0,0.21,0,0,0,0,0,0,0
89,62.16,6.53,10.2,4.84,0,0,0,14.67,1.38,0,0,0,0,0,0,0,0,0,0,0,0,0,0,0,0,0,0,0,0,0,0,0,0,0,0,0,0,0,0.22,0,0,0,0,0,0,0
96,64.46,0,7.97,10.24,0.23,0,0,12.61,3.98,0,0,0,0,0,0,0,0,0,0,0,0,0,0,0,0,0,0,0,0,0,0,0,0,0,0,0,0.51,0,0,0,0,0,0,0,0,0
52.8,63.08,8.8,11.05,3.72,4.45,0,0,5.75,0,0,0,0,0,0,0,0,0,0,0,3.06,0,0,0,0,0,0,0,0,0,0,0,0,0,0,0,0,0,0,0.09,0,0,0,0,0,0,0
48.4,62.63,9.7,11.18,4.12,4.93,0,0,4,0,0,0,0,0,0,0,0,0,0,0,3.35,0,0,0,0,0,0,0,0,0,0,0,0,0,0,0,0,0,0,0.09,0,0,0,0,0,0,0
48.2,60.78,9.78,9.78,3.79,5.99,7.58,0,0,0,0,0,0,0,0,0,0,0,0,0,2.2,0,0,0,0,0,0,0,0,0,0,0,0,0,0,0,0,0,0,0.1,0,0,0,0,0,0,0
83.7,65.8,3.1,2.76,11.93,0.86,3.04,0,0,11.78,0,0,0,0,0,0,0,0,0,0,0.66,0,0,0,0,0,0,0,0,0,0,0,0,0,0,0,0,0,0,0.07,0,0,0,0,0,0,0
34.6,71.65,0.76,12.38,4.99,5.29,3.36,0,0,0,0,0,0,0,0,0,0,0,0,0,1.47,0,0,0,0,0,0,0,0,0,0,0,0,0,0,0,0,0.02,0,0.08,0,0,0,0,0,0,0
35.1,81.75,14.65,0.61,0,0,0,0,2.99,0,0,0,0,0,0,0,0,0,0,0,0,0,0,0,0,0,0,0,0,0,0,0,0,0,0,0,0,0,0,0,0,0,0,0,0,0,0
34.4,84.59,10.75,1.46,0,0,0,0,2.94,0.26,0,0,0,0,0,0,0,0,0,0,0,0,0,0,0,0,0,0,0,0,0,0,0,0,0,0,0,0,0,0,0,0,0,0,0,0,0
34.7,83.13,13.29,0.6,0,0,0,0,2.98,0,0,0,0,0,0,0,0,0,0,0,0,0,0,0,0,0,0,0,0,0,0,0,0,0,0,0,0,0,0,0,0,0,0,0,0,0,0
33.1,74.78,22.41,0.61,0,0,0,1.04,0.5,0.66,0,0,0,0,0,0,0,0,0,0,0,0,0,0,0,0,0,0,0,0,0,0,0,0,0,0,0,0,0,0,0,0,0,0,0,0,0
38,83.22,11.36,1.33,0,0,0,0,4.09,0,0,0,0,0,0,0,0,0,0,0,0,0,0,0,0,0,0,0,0,0,0,0,0,0,0,0,0,0,0,0,0,0,0,0,0,0,0
38,83.46,11.09,1.33,0,0,0,0,4.09,0.03,0,0,0,0,0,0,0,0,0,0,0,0,0,0,0,0,0,0,0,0,0,0,0,0,0,0,0,0,0,0,0,0,0,0,0,0,0
39.1,82.95,11.72,1.21,0,0,0,0,3.99,0.13,0,0,0,0,0,0,0,0,0,0,0,0,0,0,0,0,0,0,0,0,0,0,0,0,0,0,0,0,0,0,0,0,0,0,0,0,0
38.3,81.98,12.13,1.52,0,0,0,0,3.91,0.46,0,0,0,0,0,0,0,0,0,0,0,0,0,0,0,0,0,0,0,0,0,0,0,0,0,0,0,0,0,0,0,0,0,0,0,0,0
44.9,81.83,8.94,2.44,0,1.11,0,0,5.02,0.66,0,0,0,0,0,0,0,0,0,0,0,0,0,0,0,0,0,0,0,0,0,0,0,0,0,0,0,0,0,0,0,0,0,0,0,0,0
43.7,80.99,9.43,2.61,0.31,1.43,0,0,4.7,0.53,0,0,0,0,0,0,0,0,0,0,0,0,0,0,0,0,0,0,0,0,0,0,0,0,0,0,0,0,0,0,0,0,0,0,0,0,0
32,67.15,9.5,11.68,4.59,5.66,1.42,0,0,0,0,0,0,0,0,0,0,0,0,0,0,0,0,0,0,0,0,0,0,0,0,0,0,0,0,0,0,0,0,0,0,0,0,0,0,0,0
89,67.2,4.27,12.7,1.97,0.12,0,0,12.9,0.63,0,0,0,0,0,0,0,0,0,0,0,0,0,0,0,0,0,0,0,0,0,0,0,0,0,0,0,0,0.12,0.09,0,0,0,0,0,0,0
38,65.9,7.43,11.13,5.6,4.97,0.04,0,0,0,0,0,0,0,0,0,0,0,0,0,4.93,0,0,0,0,0,0,0,0,0,0,0,0,0,0,0,0,0,0,0,0,0,0,0,0,0,0
85,65.1,0.18,11.17,0,0.67,0,10.95,9.84,0.07,0,0,0,0,0,0,0,0,0,0.08,0.06,0,0,0,0,0,0,0,0,0,0,0,0,0,0,0,0,1.84,0,0,0,0.04,0,0,0,0,0
37.3,66.96,10.12,9.8,2.04,5.74,2.54,0,0,0,0,0,0,0,0,0,0,0,0,0,2.51,0,0,0,0,0,0,0.24,0,0,0.05,0,0,0,0,0,0,0,0,0,0,0,0,0,0,0,0
32,67.68,9.63,11.17,2.26,8.82,0,0,0,0,0,0,0,0,0,0,0,0,0,0,0.44,0,0,0,0,0,0,0,0,0,0,0,0,0,0,0,0,0,0,0,0,0,0,0,0,0,0
95,71.33,0,0.12,5.84,9.45,0,0,13.2,0.06,0,0,0,0,0,0,0,0,0,0,0,0,0,0,0,0,0,0,0,0,0,0,0,0,0,0,0,0,0,0,0,0,0,0,0,0,0
137,0,0,0,0,9.39,2,0,0,0,0,0,0,0,0,0,0,0,1.9,7.29,0,0,0,0,0,0,0,0,0,0,0,0,0,0,0,0,0,0,0,0,47.55,0,31.87,0,0,0,0
140,0,0,0,0,0,2.2,0,0,0,0,0,0,0,0,0,0,0,2.1,7.99,0,0,0,0,0,0,0,0,0,0,0,0,0,0,0,0,0,0,0,0,51.94,0.9,34.87,0,0,0,0
141,0,0,0,0,0,2.1,0,0,0,0,0,0,0,0,0,0,0,2,7.69,4.9,0,0,0,0,0,0,0,0,0,0,0,0,0,0,0,0,0,0,0,49.84,0,33.47,0,0,0,0
135,0,0,0,0,8.4,1.9,0,0,0,0,0,0,0,0,0,0,0,1.9,9.3,0,0,0,0,0,0,0,0,0,0,0,0,0,0,0,0,0,0,0,0,46.8,0,31.7,0,0,0,0
124,0,0,0,0,3.9,2,0,0,0,0,0,0,0,0,0,0,0,1.9,7.5,2.9,0,0,0,0,0,0,0,0,0,0,0,0,0,0,0,0,0,0,0,49,0,32.8,0,0,0,0
138,0,0,0,0,5.5,0,0,0,0,0,0,0,0,0,0,0,0,2,7.8,0,0,0,0,0,0,0,0,0,0,0,0,0,0,0,0,0,0,0,0,50.7,0,34,0,0,0,0
139,0,0,0,0,0,2.2,0,0,0,0,0,0,0,0,0,0,0,2,8.4,0,0,0,0,0,0,0,0,0,0,0,0,0,0,0,0,0,0,0,0,52,0.7,34.7,0,0,0,0
138,0,0,0,0,0,2.4,0,0,0,0,0,0,0,0,0,0,0,2,8.4,0,0,0,0,0,0,0,0,0,0,0,0,0,0,0,0,0,0,0,0,52.2,0.5,34.5,0,0,0,0
78.7,0,0,0,0,0,4,0,0,0,0,0,0,0,0,0,0,0,1,8.5,0,0,0,0,0,0,0,0,0,0,0,0,0,0,0,0,0,0,0,0,53,0.5,33,0,0,0,0
84.4,0,0,0,0,1,2.2,0,0,0,0,0,0,0,0,0,0,0,2,6.8,0,0,0,0,0,0,0,0,0,0,0,0,0,0,0,0,0,0,0,0,60,0,28,0,0,0,0
87,67.5,2.9,10,4.6,0,0,0,12.6,2.3,0,0,0,0,0,0,0,0,0,0,0,0,0,0,0,0,0,0,0,0,0,0,0,0,0,0,0,0,0,0.1,0,0,0,0,0,0,0
83,65.3,1.9,11.3,6.2,0,0,0,15.2,0,0,0,0,0,0,0,0,0,0,0,0,0,0,0,0,0,0,0,0,0,0,0,0,0,0,0,0,0,0,0.1,0,0,0,0,0,0,0
83,66.4,1.9,12.8,3.2,0,0,0,15.6,0,0,0,0,0,0,0,0,0,0,0,0,0,0,0,0,0,0,0,0,0,0,0,0,0,0,0,0,0,0,0.1,0,0,0,0,0,0,0
72,66.3,5.7,12.2,4.1,0,0,0,9.6,2,0,0,0,0,0,0,0,0,0,0,0,0,0,0,0,0,0,0,0,0,0,0,0,0,0,0,0,0,0,0.1,0,0,0,0,0,0,0
81,67.78,3.5,9.5,4.8,0,0,0.02,13,1.3,0,0,0,0,0,0,0,0,0,0,0,0,0,0,0,0,0,0,0,0,0,0,0,0,0,0,0,0,0,0.1,0,0,0,0,0,0,0
79,69.6,3.8,8.7,4,0,0,0,12.5,1.3,0,0,0,0,0,0,0,0,0,0,0,0,0,0,0,0,0,0,0,0,0,0,0,0,0,0,0,0,0,0.1,0,0,0,0,0,0,0
37.6,72.5,0.7,11.9,3.1,7.6,3.1,0,0,0,0,0,0,0,0,0,0,0,0,0,1.1,0,0,0,0,0,0,0,0,0,0,0,0,0,0,0,0,0,0,0,0,0,0,0,0,0,0
39.9,69.8,0.6,12.5,5,8.6,3,0,0,0,0,0,0,0,0,0,0,0,0,0,0.5,0,0,0,0,0,0,0,0,0,0,0,0,0,0,0,0,0,0,0,0,0,0,0,0,0,0
35.1,74.6,0.4,10.7,4.5,7.3,2,0,0,0,0,0,0,0,0,0,0,0,0,0,0.5,0,0,0,0,0,0,0,0,0,0,0,0,0,0,0,0,0,0,0,0,0,0,0,0,0,0
67,79.96,0.28,0.25,0,0,0,2.37,8.53,2.12,0,0,0,0,0,0,0,0,0,0,0,0,0,0,0,0,0,0,0,0,0,0,0,0,0,0,0,6.49,0,0,0,0,0,0,0,0,0
73,60.11,10.2,4.1,2.52,3.05,0,6.15,6.65,1.01,0,0,0,0,0,0,0,0,0,3.12,0,0,0,0,0,0,0,0,0,0,0,0,0,0,0,0,0,3.09,0,0,0,0,0,0,0,0,0
42.5,64.76,11.4,9.3,0.07,4.6,0.1,0,0,0,0,0,0,0,0,0,0,0,0,0,9.6,0,0,0,0,0,0,0,0,0,0,0,0,0,0,0,0,0,0,0.17,0,0,0,0,0,0,0
48.4,63.94,7.99,8.99,0,9.99,0,0,0,0,0,0,0,0,0,0,0,0,0,0,8.99,0,0,0,0,0,0,0,0,0,0,0,0,0,0,0,0,0,0,0.1,0,0,0,0,0,0,0
41.8,66.92,8.5,10.5,0,3.3,0.1,0,0,0,0,0,0,0,0,0,0,0,0,0,10.5,0,0,0,0,0,0,0,0,0,0,0,0,0,0,0,0,0,0,0.18,0,0,0,0,0,0,0
75,52.8,8.09,3.97,0,4.24,11.33,0,2.56,0,0,0,0,0,0,0,0,0,0,3.02,8.57,0,0,0,0,0,0,0,0,0,0,0,0,0,3.57,0,0,1.29,0,0,0,0.56,0,0,0,0,0
80,52,7.97,3.91,0,4.18,10.14,0,5.04,0,0,0,0,0,0,0,0,0,0,2.98,8.44,0,0,0,0,0,0,0,0,0,0,0,0,0,3.52,0,0,1.27,0,0,0,0.55,0,0,0,0,0
75,50.35,10.4,3.98,0,4.26,11.37,0,2.57,0,0,0,0,0,0,0,0,0,0,3.03,8.6,0,0,0,0,0,0,0,0,0,0,0,0,0,3.59,0,0,1.29,0,0,0,0.56,0,0,0,0,0
80.5,49.59,10.25,3.92,0,4.19,10.18,0,5.06,0,0,0,0,0,0,0,0,0,0,2.99,8.47,0,0,0,0,0,0,0,0,0,0,0,0,0,3.53,0,0,1.27,0,0,0,0.55,0,0,0,0,0
46.5,15.12,26.1,2.97,0,0,0,0,0,0,0,0,0,0,0,0,0,0,0,55.81,0,0,0,0,0,0,0,0,0,0,0,0,0,0,0,0,0,0,0,0,0,0,0,0,0,0,0
42,16.56,22.54,5.26,0,0,0,0,0,0,0,0,0,0,0,0,0,0,0,55.5,0,0,0,0,0,0,0,0,0,0,0,0,0,0,0,0,0,0,0,0,0,0,0,0.14,0,0,0
42,16.02,21.57,7.55,0,0,0,0,0,0,0,0,0,0,0,0,0,0,0,54.86,0,0,0,0,0,0,0,0,0,0,0,0,0,0,0,0,0,0,0,0,0,0,0,0,0,0,0
44,14.57,26.25,4.48,0,0,0,0,0,0,0,0,0,0,0,0,0,0,0,54.26,0,0,0,0,0,0,0,0,0,0,0,0,0,0,0,0.44,0,0,0,0,0,0,0,0,0,0,0
43,12.87,24.44,5.31,0,0,0,0,0,0,0,0,0,0,0,0,0,0,0,57.01,0,0,0,0,0,0,0,0,0,0,0,0,0,0,0,0,0,0,0.22,0,0,0,0,0.15,0,0,0
37,16.33,27.11,3.7,0,0,0,0,0,0,0,0,0,0,0,0,0,0,0,52.86,0,0,0,0,0,0,0,0,0,0,0,0,0,0,0,0,0,0,0,0,0,0,0,0,0,0,0
64.1,51.95,13.56,3.9,0,4.18,9.11,0,0,0,0,0,0,0,0,0,0,0,0,2.97,8.44,0,0,0,0,0,0,0,0,0,0,0,0,0,3.52,0,0,1.27,0,0,0,1.1,0,0,0,0,0
65.6,47.75,13.7,3.94,0,4.22,9.2,0,0,0,0,0,0,0,0,0,0,0,0,3,8.52,0,0,0,0,0,0,0,0,0,0,0,0,0,7.5,0,0,1.28,0,0,0,0.89,0,0,0,0,0
65.6,50.2,11.39,3.93,0,4.2,9.17,0,0,0,0,0,0,0,0,0,0,0,0,2.99,8.49,0,0,0,0,0,0,0,0,0,0,0,0,0,7.47,0,0,1.27,0,0,0,0.89,0,0,0,0,0
65.1,51.42,10.25,3.92,0,4.19,9.15,0,0,0,0,0,0,0,0,0,0,0,0,2.99,8.47,0,0,0,0,0,0,0,0,0,0,0,0,0,7.46,0,0,1.27,0,0,0,0.88,0,0,0,0,0
65.9,52.29,12.53,3.93,0,4.2,10.2,0,0,0,0,0,0,0,0,0,0,0,0,2.99,8.49,0,0,0,0,0,0,0,0,0,0,0,0,0,3.54,0,0,1.28,0,0,0,0.55,0,0,0,0,0
65.1,45.23,17.03,3.93,0,4.2,9.17,0,0,0,0,0,0,0,0,0,0,0,0,2.99,8.49,0,0,0,0,0,0,0,0,0,0,0,0,0,7.47,0,0,1.27,0,0,0,0.22,0,0,0,0,0
65,46.17,15.61,3.85,1.91,4.12,8.49,0,0,0,0,0,0,0,0,0,0,0,0,2.94,8.33,0,0,0,0,0,0,0,0,0,0,0,0,0,7.33,0,0,1.25,0,0,0,0,0,0,0,0,0
65.7,42.76,19.36,3.94,0,4.22,9.2,0,0,0,0,0,0,0,0,0,0,0,0,3,8.52,0,0,0,0,0,0,0,0,0,0,0,0,0,7.5,0,0,1.28,0,0,0,0.22,0,0,0,0,0
65.3,46.66,15.75,3.92,0,4.19,9.09,0,0,0,0,0,0,0,0,0,0,0,0,2.98,8.47,0,0,0,0,0,0,0,0,0,0,0,0,0,7.45,0,0,1.27,0,0,0,0.22,0,0,0,0,0
60.4,51.12,13.35,3.84,5.72,0,8.96,0,0,0,0,0,0,0,0,0,0,0,0,2.92,8.3,0,0,0,0,0,0,0,0,0,0,0,0,0,3.46,0,0,1.25,0,0,0,1.08,0,0,0,0,0
90,14.2,20.43,0,0,0,17.32,3.17,3.06,0,0,0,0,0,0,0,0,0,0,17.47,8.24,0,0,0,0,0,0,0,0,0,0.33,0,0,0,10.68,0,0,0,0,1.89,0,0,0,3.21,0,0,0
91,15.82,21.85,0,0,0,17.99,3.18,3.07,0,0,0,0,0,0,0,0,0,0,17.52,9.18,0,0,0,0,0,0,0,0,0,0.33,0,0,0,5.95,0,0,0,0,1.89,0,0,0,3.22,0,0,0
78,16.53,24.64,0,0,0,15.9,3.02,2.91,0,0,0,0,0,0,0,0,0,0,32.17,0,0,0,0,0,0,0,0,0,0,0.31,0,0,0,0,0,0,0,0,1.8,0,0,0,2.72,0,0,0
65,16.92,24.34,0,0,0,6.08,2.84,2.73,0,0,0,0,0,0,0,0,0,0,41.63,0,0,0,0,0,0,0,0,0,0,0.58,0,0,0,0,0,0,0,0,1.69,0,0,0,3.19,0,0,0
100,27.87,20.27,5.19,0,0,9.78,2.95,2.85,9.36,0,0,0,0,0,0,0,0,0,10.83,0,0,0,0,0,0,0,0,0,0,0.3,0,0,0,5.52,0,0,0,0,1.76,0,0,0,3.32,0,0,0
97,63.84,0.91,8.11,6.31,4.54,0,0,12.83,3.38,0,0,0,0,0,0,0,0,0,0,0,0,0,0,0,0.08,0,0,0,0,0,0,0,0,0,0,0,0,0,0,0,0,0,0,0,0,0
41,71.69,0,14.21,0,0,0.64,9.22,0.53,0.21,0,0,0,0,0,0,0,0,0,0,0,0,0,0,0,0,0,0,0,0,0,0,0,0,1.64,0,0,1.17,0,0.09,0,0.6,0,0,0,0,0
37,71.56,0,14.29,1.14,0,0.51,8.12,0.42,0.21,0,0,0,0,0,0,0,0,0,0,0,0,0,0,0,0,0,0,0,0,0,0,0,0,1.65,0,0,1.23,0,0.22,0,0.65,0,0,0,0,0
43.6,73.15,0,10.81,0,9.15,4.07,0,0,0,0,0,0,0,0,0,0,0,0,0,2.68,0,0,0,0,0,0,0,0,0,0,0,0,0,0,0,0,0,0,0.14,0,0,0,0,0,0,0
39.3,72.92,0.3,11.43,3.03,7.15,4.49,0,0,0,0,0,0,0,0,0,0,0,0,0,0.54,0,0,0,0,0,0,0,0,0,0,0,0,0,0,0,0,0,0,0.14,0,0,0,0,0,0,0
38,66.17,9.85,10.78,0.5,9.5,0.22,0,0,0,0,0,0,0,0,0,0,0,0,0,2.89,0,0,0,0,0,0,0,0,0,0,0,0,0,0,0,0,0,0,0.09,0,0,0,0,0,0,0
35,69.42,5.93,12.42,1.32,8.56,0.65,0,0,0,0,0,0,0,0,0,0,0,0,0,1.61,0,0,0,0,0,0,0,0,0,0,0,0,0,0,0,0,0,0,0.09,0,0,0,0,0,0,0
39,73.02,0.29,11.35,3.06,7.2,4.46,0,0,0,0,0,0,0,0,0,0,0,0,0,0.53,0,0,0,0,0,0,0,0,0,0,0,0,0,0,0,0,0,0,0.09,0,0,0,0,0,0,0
33,67.46,9.81,11.16,2.26,8.81,0,0,0,0,0,0,0,0,0,0,0,0,0,0,0.5,0,0,0,0,0,0,0,0,0,0,0,0,0,0,0,0,0,0,0,0,0,0,0,0,0,0
36,71.29,2.46,12.44,3.57,5.26,3.44,0,0,0,0,0,0,0,0,0,0,0,0,0,1.39,0,0,0,0,0,0,0,0,0,0,0,0,0,0,0,0,0.06,0,0.09,0,0,0,0,0,0,0
37,66.31,7.63,11.4,4.79,4.74,0.13,0,0,0,0,0,0,0,0,0,0,0,0,0,5,0,0,0,0,0,0,0,0,0,0,0,0,0,0,0,0,0,0,0,0,0,0,0,0,0,0
39,67.05,2.27,12.64,8.36,5.18,0.04,0,0,0,0,0,0,0,0,0,0,0,0,0,4.46,0,0,0,0,0,0,0,0,0,0,0,0,0,0,0,0,0,0,0,0,0,0,0,0,0,0
36,66.83,9.95,11.01,0,8.51,1.05,0,0,0,0,0,0,0,0,0,0,0,0,0.66,1.95,0,0,0,0,0,0,0,0,0,0,0,0,0,0,0,0,0,0,0.04,0,0,0,0,0,0,0
38,66.22,7.25,10.55,4.56,9.83,1.45,0,0,0,0,0,0,0,0,0,0,0,0,0,0,0,0,0,0,0,0,0,0,0,0,0,0,0,0,0,0,0.05,0,0.09,0,0,0,0,0,0,0
37,70.38,1.58,13.28,4.26,5.63,3.59,0,0,0,0,0,0,0,0,0,0,0,0,0,1.19,0,0,0,0,0,0,0,0,0,0,0,0,0,0,0,0,0,0,0.09,0,0,0,0,0,0,0
73,66,0,5.5,8,0,0,8.5,0,8.5,0,0,0,0,0,0,0,0,0,0,0,0,0,0,0,0,0,0,0,0,0,0,0,0,1,0,0,2.5,0,0,0,0,0,0,0,0,0
78,66,0,5.5,8,0,0,3.4,10.2,3.4,0,0,0,0,0,0,0,0,0,0,0,0,0,0,0,0,0,0,0,0,0,0,0,0,1,0,0,2.5,0,0,0,0,0,0,0,0,0
72,63,0,7.5,9.2,0,0,6.5,11.3,0,0,0,0,0,0,0,0,0,0,0,0,0,0,0,0,0,0,0,0,0,0,0,0,0,0,0,0,2.5,0,0,0,0,0,0,0,0,0
72,63.06,0,7.51,10.21,0,0,5.91,11.31,0,0,0,0,0,0,0,0,0,0,0,0,0,0,0,0,0,0,0,0,0,0,0,0,0,0.5,0,0,1.5,0,0,0,0,0,0,0,0,0
72,63.06,0,7.51,10.21,0,0,5.91,11.31,0,0,0,0,0,0,0,0,0,0,0,0,0,0,0,0,0,0,0,0,0,0,0,0,0,1.5,0,0,0.5,0,0,0,0,0,0,0,0,0
71,63.06,0,7.51,7.71,0,0,5.91,11.31,0,0,0,0,0,0,0,0,0,0,0,0,0,0,0,0,0,0,0,0,0,0,0,0,0,3,0,0,1.5,0,0,0,0,0,0,0,0,0
68,64,0,9,6.5,5.5,0,2.5,4.5,5,0,0,0,0,0,0,0,0,0,0,0,0,0,0,0,0,0,0,0,0,0,0,0,0,1.5,0,0,1.5,0,0,0,0,0,0,0,0,0
68,63.94,0,8.99,6.79,5.29,0,3,2.5,5.99,0,0,0,0,0,0,0,0,0,0,0,0,0,0,0,0,0,0,0,0,0,0,0,0,2,0,0,1.5,0,0,0,0,0,0,0,0,0
75,62,0,9,7,3,0,3.5,2.5,6,0,0,0,0,0,0,0,0,0,0,0,0,0,0,0,0,0,0,0,0,0,0,0,0,5,0,0,2,0,0,0,0,0,0,0,0,0
65,64.93,0,7.69,7.49,4,0,0,9.29,1,0,0,0,0,0,0,0,0,0,0,0,0,0,0,0,0,0,0,0,0,0,0,0,0,3.9,0,0,1.7,0,0,0,0,0,0,0,0,0
67,64.7,0,5.5,7.5,6,0,2.7,10,0.2,0,0,0,0,0,0,0,0,0,0,0,0,0,0,0,0,0,0,0,0,0,0,0,0,1.4,0,0,2,0,0,0,0,0,0,0,0,0
75.8,64.42,4,14.73,0,0.05,0,0,13.53,0.2,0,0,0,0,0,0,0,0,0,3,0,0,0,0,0,0,0,0,0,0,0,0,0,0,0,0,0,0,0,0.07,0,0,0,0,0,0,0
75.8,64.43,6.99,14.73,0,0.05,0,0,13.53,0.2,0,0,0,0,0,0,0,0,0,0,0,0,0,0,0,0,0,0,0,0,0,0,0,0,0,0,0,0,0,0.07,0,0,0,0,0,0,0
75.8,64.43,5.99,14.73,1,0.05,0,0,13.53,0.2,0,0,0,0,0,0,0,0,0,0,0,0,0,0,0,0,0,0,0,0,0,0,0,0,0,0,0,0,0,0.07,0,0,0,0,0,0,0
75.8,64.46,7.04,13.99,0.01,0.06,0,0,13.83,0.51,0,0,0,0,0,0,0,0,0,0,0,0,0,0,0,0,0,0,0,0,0,0,0,0,0,0,0,0,0,0.1,0,0,0,0,0,0,0
75.8,64.94,3,14.99,3,0,0,0,13.89,0.1,0,0,0,0,0,0,0,0,0,0,0,0,0,0,0,0,0,0,0,0,0,0,0,0,0,0,0,0,0,0.08,0,0,0,0,0,0,0
35.6,65.3,11.8,12.1,0,10.8,0,0,0,0,0,0,0,0,0,0,0,0,0,0,0,0,0,0,0,0,0,0,0,0,0,0,0,0,0,0,0,0,0,0,0,0,0,0,0,0,0
38.9,65.3,11.8,12.1,0,0,10.8,0,0,0,0,0,0,0,0,0,0,0,0,0,0,0,0,0,0,0,0,0,0,0,0,0,0,0,0,0,0,0,0,0,0,0,0,0,0,0,0
34.2,65.05,11.75,12.55,0,6.67,3.98,0,0,0,0,0,0,0,0,0,0,0,0,0,0,0,0,0,0,0,0,0,0,0,0,0,0,0,0,0,0,0,0,0,0,0,0,0,0,0,0
33.3,65,11.8,12,2.1,5.4,3.2,0,0,0,0,0,0,0,0,0,0,0.5,0,0,0,0,0,0,0,0,0,0,0,0,0,0,0,0,0,0,0,0,0,0,0,0,0,0,0,0,0
34.2,64.77,11.71,11.91,2.1,5.31,3.2,0,0,0,0,0,0,0,0,0,0,0.5,0,0,0,0,0,0,0,0,0,0,0,0,0,0,0,0,0,0,0,0.5,0,0,0,0,0,0,0,0,0
39,66.76,1.2,13.09,9.09,5.3,0,0,0.06,0,0,0,0,0,0,0,0,0,0,0,4.4,0,0,0,0,0,0,0,0,0,0,0,0,0,0,0,0,0.1,0,0,0,0,0,0,0,0,0
39,67.07,0,13.49,9.8,5.3,0,0,0.04,0,0,0,0,0,0,0,0,0,0,0,4.3,0,0,0,0,0,0,0,0,0,0,0,0,0,0,0,0,0,0,0,0,0,0,0,0,0,0
39,66.93,1.1,13.19,9.19,5.19,0,0,0,0,0,0,0,0,0,0,0,0,0,0,4.4,0,0,0,0,0,0,0,0,0,0,0,0,0,0,0,0,0,0,0,0,0,0,0,0,0,0
39,67.13,0,13.49,9.79,5.29,0,0,0,0,0,0,0,0,0,0,0,0,0,0,4.3,0,0,0,0,0,0,0,0,0,0,0,0,0,0,0,0,0,0,0,0,0,0,0,0,0,0
39.2,66.62,3.5,12.49,7.69,5,0,0,0,0,0,0,0,0,0,0,0,0,0,0,4.7,0,0,0,0,0,0,0,0,0,0,0,0,0,0,0,0,0,0,0,0,0,0,0,0,0,0
39.5,66.5,4.8,12.1,6.9,4.9,0,0,0,0,0,0,0,0,0,0,0,0,0,0,4.8,0,0,0,0,0,0,0,0,0,0,0,0,0,0,0,0,0,0,0,0,0,0,0,0,0,0
39.1,67.5,3.5,12.7,6.2,6.5,0,0,0,0,0,0,0,0,0,0,0,0,0,0,3.6,0,0,0,0,0,0,0,0,0,0,0,0,0,0,0,0,0,0,0,0,0,0,0,0,0,0
39.2,66.13,3.1,12.99,8.99,5.29,0,0,0,0,0,0,0,0,0,0,0,0,0,0,3.5,0,0,0,0,0,0,0,0,0,0,0,0,0,0,0,0,0,0,0,0,0,0,0,0,0,0
38.4,66.7,3,13.5,7.2,7.6,0,0,0,0,0,0,0,0,0,0,0,0,0,0,2,0,0,0,0,0,0,0,0,0,0,0,0,0,0,0,0,0,0,0,0,0,0,0,0,0,0
38.9,64.7,2.9,14.5,6.7,7.7,0,0,0,0,0,0,0,0,0,0,0,0,0,0,3.5,0,0,0,0,0,0,0,0,0,0,0,0,0,0,0,0,0,0,0,0,0,0,0,0,0,0
37.5,66.6,1.9,13.9,7.6,8.2,0,0,0,0,0,0,0,0,0,0,0,0,0,0,1.8,0,0,0,0,0,0,0,0,0,0,0,0,0,0,0,0,0,0,0,0,0,0,0,0,0,0
38.4,66.8,1.9,13.9,9.1,6.7,0,0,0,0,0,0,0,0,0,0,0,0,0,0,1.6,0,0,0,0,0,0,0,0,0,0,0,0,0,0,0,0,0,0,0,0,0,0,0,0,0,0
38.9,66.5,6.4,12.7,2.2,7.6,4.4,0,0,0,0,0,0,0,0,0,0,0,0,0,0.2,0,0,0,0,0,0,0,0,0,0,0,0,0,0,0,0,0,0,0,0,0,0,0,0,0,0
39.8,65.7,5.9,13.3,1.2,11.1,2.6,0,0,0,0,0,0,0,0,0,0,0,0,0,0.2,0,0,0,0,0,0,0,0,0,0,0,0,0,0,0,0,0,0,0,0,0,0,0,0,0,0
37.4,67.3,4.3,13.1,4.3,8.3,2.4,0,0,0,0,0,0,0,0,0,0,0,0,0,0.3,0,0,0,0,0,0,0,0,0,0,0,0,0,0,0,0,0,0,0,0,0,0,0,0,0,0
36.6,67.3,4.3,13.1,4.4,9.8,0.8,0,0,0,0,0,0,0,0,0,0,0,0,0,0.3,0,0,0,0,0,0,0,0,0,0,0,0,0,0,0,0,0,0,0,0,0,0,0,0,0,0
36.5,65.4,6,12.5,4.6,7.8,2.4,0,0,0,0,0,0,0,0,0,0,0,0,0,0.3,0,0,0,0,0,0,0,0,0,0,0,0,0,0,0,0,1,0,0,0,0,0,0,0,0,0
37.9,66.5,6.4,12.7,2.5,8.3,1.4,0,0,0,0,0,0,0,0,0,0,0,0,0,2.2,0,0,0,0,0,0,0,0,0,0,0,0,0,0,0,0,0,0,0,0,0,0,0,0,0,0
39,67.3,4.8,12.7,2.8,8.6,2.6,0,0,0,0,0,0,0,0,0,0,0,0,0,1.2,0,0,0,0,0,0,0,0,0,0,0,0,0,0,0,0,0,0,0,0,0,0,0,0,0,0
37.8,68,3.5,12.7,4.4,9.2,1.6,0,0,0,0,0,0,0,0,0,0,0,0,0,0.6,0,0,0,0,0,0,0,0,0,0,0,0,0,0,0,0,0,0,0,0,0,0,0,0,0,0
120,75,0,0,0,0,0,0,10,0,0,0,0,0,0,0,0,0,0,0,0,0,0,0,0,0,0,0,0,0,0,0,0,0,15,0,0,0,0,0,0,0,0,0,0,0,0
150,70,0,0,0,0,0,0,15,0,0,0,0,0,0,0,0,0,0,0,0,0,0,0,0,0,0,0,0,0,0,0,0,0,15,0,0,0,0,0,0,0,0,0,0,0,0
116.5,40.96,0,3.93,24.44,30.67,0,0,0,0,0,0,0,0,0,0,0,0,0,0,0,0,0,0,0,0,0,0,0,0,0,0,0,0,0,0,0,0,0,0,0,0,0,0,0,0,0
117.1,39.3,4.04,3.75,23.43,29.48,0,0,0,0,0,0,0,0,0,0,0,0,0,0,0,0,0,0,0,0,0,0,0,0,0,0,0,0,0,0,0,0,0,0,0,0,0,0,0,0,0
114.6,38.78,0,7.8,27.78,25.64,0,0,0,0,0,0,0,0,0,0,0,0,0,0,0,0,0,0,0,0,0,0,0,0,0,0,0,0,0,0,0,0,0,0,0,0,0,0,0,0,0
113.8,37.17,4.13,7.49,26.64,24.57,0,0,0,0,0,0,0,0,0,0,0,0,0,0,0,0,0,0,0,0,0,0,0,0,0,0,0,0,0,0,0,0,0,0,0,0,0,0,0,0,0
104.1,43.36,0,9.67,15.86,31.11,0,0,0,0,0,0,0,0,0,0,0,0,0,0,0,0,0,0,0,0,0,0,0,0,0,0,0,0,0,0,0,0,0,0,0,0,0,0,0,0,0
110.2,41.49,4.32,9.27,15.08,29.84,0,0,0,0,0,0,0,0,0,0,0,0,0,0,0,0,0,0,0,0,0,0,0,0,0,0,0,0,0,0,0,0,0,0,0,0,0,0,0,0,0
69.6,75.41,6.59,0.19,6.19,0,0,0,11.47,0,0,0,0,0,0,0,0,0,0,0,0,0,0,0,0,0,0,0,0,0,0,0,0,0,0,0,0,0,0,0.15,0,0,0,0,0,0,0
67.7,73.31,5.87,2.96,6.02,0,0,0,11.69,0,0,0,0,0,0,0,0,0,0,0,0,0,0,0,0,0,0,0,0,0,0,0,0,0,0,0,0,0,0,0.15,0,0,0,0,0,0,0
70.9,70.04,6.32,5.9,5.84,0,0,0,11.75,0,0,0,0,0,0,0,0,0,0,0,0,0,0,0,0,0,0,0,0,0,0,0,0,0,0,0,0,0,0,0.15,0,0,0,0,0,0,0
71,67.07,6.11,8.91,5.97,0,0,0,11.79,0,0,0,0,0,0,0,0,0,0,0,0,0,0,0,0,0,0,0,0,0,0,0,0,0,0,0,0,0,0,0.15,0,0,0,0,0,0,0
70.9,64.17,6,11.83,5.9,0,0,0,11.95,0,0,0,0,0,0,0,0,0,0,0,0,0,0,0,0,0,0,0,0,0,0,0,0,0,0,0,0,0,0,0.15,0,0,0,0,0,0,0
65.8,61.02,6.18,14.68,6.03,0,0,0,11.95,0,0,0,0,0,0,0,0,0,0,0,0,0,0,0,0,0,0,0,0,0,0,0,0,0,0,0,0,0,0,0.14,0,0,0,0,0,0,0
62.9,57.98,6.09,17.81,6.02,0,0,0,11.96,0,0,0,0,0,0,0,0,0,0,0,0,0,0,0,0,0,0,0,0,0,0,0,0,0,0,0,0,0,0,0.14,0,0,0,0,0,0,0
59.9,55.09,6.03,20.88,5.92,0,0,0,11.93,0,0,0,0,0,0,0,0,0,0,0,0,0,0,0,0,0,0,0,0,0,0,0,0,0,0,0,0,0,0,0.15,0,0,0,0,0,0,0
56.3,51.88,6.25,23.74,6.02,0,0,0,11.97,0,0,0,0,0,0,0,0,0,0,0,0,0,0,0,0,0,0,0,0,0,0,0,0,0,0,0,0,0,0,0.14,0,0,0,0,0,0,0
77.1,75.97,5.91,0.02,0,6.22,0,0,11.74,0,0,0,0,0,0,0,0,0,0,0,0,0,0,0,0,0,0,0,0,0,0,0,0,0,0,0,0,0,0,0.14,0,0,0,0,0,0,0
70.7,73.67,5.66,2.97,0,6.01,0,0,11.55,0,0,0,0,0,0,0,0,0,0,0,0,0,0,0,0,0,0,0,0,0,0,0,0,0,0,0,0,0,0,0.14,0,0,0,0,0,0,0
73.9,70.29,6.6,5.46,0,5.6,0,0,11.9,0,0,0,0,0,0,0,0,0,0,0,0,0,0,0,0,0,0,0,0,0,0,0,0,0,0,0,0,0,0,0.15,0,0,0,0,0,0,0
73,67.28,6,8.89,0,5.94,0,0,11.74,0,0,0,0,0,0,0,0,0,0,0,0,0,0,0,0,0,0,0,0,0,0,0,0,0,0,0,0,0,0,0.15,0,0,0,0,0,0,0
73.5,65.01,6.14,11.21,0,5.42,0,0,12.07,0,0,0,0,0,0,0,0,0,0,0,0,0,0,0,0,0,0,0,0,0,0,0,0,0,0,0,0,0,0,0.15,0,0,0,0,0,0,0
71.6,60.99,6.18,14.78,0,6.1,0,0,11.81,0,0,0,0,0,0,0,0,0,0,0,0,0,0,0,0,0,0,0,0,0,0,0,0,0,0,0,0,0,0,0.14,0,0,0,0,0,0,0
68.7,58,6.03,17.84,0,6.07,0,0,11.92,0,0,0,0,0,0,0,0,0,0,0,0,0,0,0,0,0,0,0,0,0,0,0,0,0,0,0,0,0,0,0.14,0,0,0,0,0,0,0
64.6,54.89,6.15,20.82,0,6.08,0,0,11.92,0,0,0,0,0,0,0,0,0,0,0,0,0,0,0,0,0,0,0,0,0,0,0,0,0,0,0,0,0,0,0.14,0,0,0,0,0,0,0
59,51.9,6.2,23.8,0,6.01,0,0,11.94,0,0,0,0,0,0,0,0,0,0,0,0,0,0,0,0,0,0,0,0,0,0,0,0,0,0,0,0,0,0,0.15,0,0,0,0,0,0,0
84.1,76.57,5.6,0.03,0,0,0,0,11.79,0,0,0,0,0,0,0,0,0,0,0,5.88,0,0,0,0,0,0,0,0,0,0,0,0,0,0,0,0,0,0,0.13,0,0,0,0,0,0,0
82.5,73.63,5.7,2.95,0,0,0,0,11.67,0,0,0,0,0,0,0,0,0,0,0,5.91,0,0,0,0,0,0,0,0,0,0,0,0,0,0,0,0,0,0,0.14,0,0,0,0,0,0,0
83.1,70.43,5.81,5.93,0,0,0,0,11.77,0,0,0,0,0,0,0,0,0,0,0,5.93,0,0,0,0,0,0,0,0,0,0,0,0,0,0,0,0,0,0,0.13,0,0,0,0,0,0,0
83.4,67.27,5.95,8.89,0,0,0,0,11.86,0,0,0,0,0,0,0,0,0,0,0,5.89,0,0,0,0,0,0,0,0,0,0,0,0,0,0,0,0,0,0,0.14,0,0,0,0,0,0,0
83.7,64.22,5.94,11.84,0,0,0,0,11.95,0,0,0,0,0,0,0,0,0,0,0,5.91,0,0,0,0,0,0,0,0,0,0,0,0,0,0,0,0,0,0,0.14,0,0,0,0,0,0,0
82.3,61.09,6.13,14.87,0,0,0,0,11.93,0,0,0,0,0,0,0,0,0,0,0,5.84,0,0,0,0,0,0,0,0,0,0,0,0,0,0,0,0,0,0,0.14,0,0,0,0,0,0,0
82,58.04,6.13,17.89,0,0,0,0,11.94,0,0,0,0,0,0,0,0,0,0,0,5.86,0,0,0,0,0,0,0,0,0,0,0,0,0,0,0,0,0,0,0.14,0,0,0,0,0,0,0
77.2,54.89,6.15,20.82,0,0,0,0,11.92,0,0,0,0,0,0,0,0,0,0,0,6.08,0,0,0,0,0,0,0,0,0,0,0,0,0,0,0,0,0,0,0.14,0,0,0,0,0,0,0
