Repository: you0514w/youyou

File: Expansion Coeff.csv (part 72 of 83)
Expansion Coeff (Typical) ( 10-7/K ),SiO2,B2O3,Al2O3,MgO,CaO,BaO,Li2O,Na2O,K2O,Rb2O,Ag2O,Cs2O,Tl2O,MnO,FeO,CoO,NiO,CuO,ZnO,SrO,CdO,PbO,SnO,Cr2O3,Fe2O3,Ga2O3,As2O3,Y2O3,In2O3,Sb2O3,La2O3,Nd2O3,Gd2O3,TiO2,MnO2,GeO2,ZrO2,CeO2,SnO2,TeO2,P2O5,V2O5,Nb2O5,Ta2O5,MoO3,WO3
73.9,52.01,6.11,23.84,0,0,0,0,12.01,0,0,0,0,0,0,0,0,0,0,0,5.88,0,0,0,0,0,0,0,0,0,0,0,0,0,0,0,0,0,0,0.15,0,0,0,0,0,0,0
86.7,76.02,5.95,0.07,0,0,5.78,0,12.04,0,0,0,0,0,0,0,0,0,0,0,0,0,0,0,0,0,0,0,0,0,0,0,0,0,0,0,0,0,0,0.14,0,0,0,0,0,0,0
85.2,73.16,5.9,3.01,0,0,6.03,0,11.76,0,0,0,0,0,0,0,0,0,0,0,0,0,0,0,0,0,0,0,0,0,0,0,0,0,0,0,0,0,0,0.14,0,0,0,0,0,0,0
83.6,70.64,5.87,5.92,0,0,5.95,0,11.48,0,0,0,0,0,0,0,0,0,0,0,0,0,0,0,0,0,0,0,0,0,0,0,0,0,0,0,0,0,0,0.14,0,0,0,0,0,0,0
85,66.92,6.05,8.97,0,0,6.01,0,11.91,0,0,0,0,0,0,0,0,0,0,0,0,0,0,0,0,0,0,0,0,0,0,0,0,0,0,0,0,0,0,0.14,0,0,0,0,0,0,0
82.5,63.91,5.92,11.95,0,0,6.09,0,11.97,0,0,0,0,0,0,0,0,0,0,0,0,0,0,0,0,0,0,0,0,0,0,0,0,0,0,0,0,0,0,0.16,0,0,0,0,0,0,0
83.6,60.82,6.08,14.95,0,0,6.08,0,11.93,0,0,0,0,0,0,0,0,0,0,0,0,0,0,0,0,0,0,0,0,0,0,0,0,0,0,0,0,0,0,0.14,0,0,0,0,0,0,0
84.3,57.84,6.05,17.91,0,0,6.12,0,11.94,0,0,0,0,0,0,0,0,0,0,0,0,0,0,0,0,0,0,0,0,0,0,0,0,0,0,0,0,0,0,0.14,0,0,0,0,0,0,0
78.5,54.83,6.07,20.87,0,0,6.14,0,11.95,0,0,0,0,0,0,0,0,0,0,0,0,0,0,0,0,0,0,0,0,0,0,0,0,0,0,0,0,0,0,0.14,0,0,0,0,0,0,0
74.1,51.78,6.24,23.78,0,0,6.13,0,11.92,0,0,0,0,0,0,0,0,0,0,0,0,0,0,0,0,0,0,0,0,0,0,0,0,0,0,0,0,0,0,0.15,0,0,0,0,0,0,0
119,0,16,0,0,0,0,0,0,0,0,0,0,0,0,0,0,0,0,0,0,0,40,0,0,0,0,0,0,0,0,0,0,0,0,0,0,0,0,0,0,24,0,0,0,20,0
124,0,14,0,0,0,0,0,0,0,0,0,0,0,0,0,0,0,0,0,0,0,35,0,0,0,0,0,0,0,0,0,0,0,0,0,0,0,0,0,0,21,0,0,0,30,0
124,0,12,0,0,0,0,0,0,0,0,0,0,0,0,0,0,0,0,0,0,0,30,0,0,0,0,0,0,0,0,0,0,0,0,0,0,0,0,0,0,18,0,0,0,40,0
126,0,10,0,0,0,0,0,0,0,0,0,0,0,0,0,0,0,0,0,0,0,25,0,0,0,0,0,0,0,0,0,0,0,0,0,0,0,0,0,0,15,0,0,0,50,0
122,0,8,0,0,0,0,0,0,0,0,0,0,0,0,0,0,0,0,0,0,0,20,0,0,0,0,0,0,0,0,0,0,0,0,0,0,0,0,0,0,12,0,0,0,60,0
135,0,6,0,0,0,0,0,0,0,0,0,0,0,0,0,0,0,0,0,0,0,15,0,0,0,0,0,0,0,0,0,0,0,0,0,0,0,0,0,0,9,0,0,0,70,0
88,0,0,0,0,0,0,0,0,0,0,0,0,0,0,0,0,0,0,45,0,0,0,0,0,0,0,0,0,5,0,0,0,0,0,0,0,0,0,0,0,50,0,0,0,0,0
84,0,0,0,0,0,0,0,0,0,0,0,0,0,0,0,0,0,0,47.5,0,0,0,0,0,0,0,0,0,5,0,0,0,0,0,0,0,0,0,0,0,47.5,0,0,0,0,0
79,0,0,0,0,0,0,0,0,0,0,0,0,0,0,0,0,0,0,25,0,0,0,0,0,0,0,0,0,10,0,0,0,0,0,0,0,0,0,0,0,65,0,0,0,0,0
81,0,0,0,0,0,0,0,0,0,0,0,0,0,0,0,0,0,0,30,0,0,0,0,0,0,0,0,0,10,0,0,0,0,0,0,0,0,0,0,0,60,0,0,0,0,0
79,0,0,0,0,0,0,0,0,0,0,0,0,0,0,0,0,0,0,35,0,0,0,0,0,0,0,0,0,10,0,0,0,0,0,0,0,0,0,0,0,55,0,0,0,0,0
79,0,0,0,0,0,0,0,0,0,0,0,0,0,0,0,0,0,0,40,0,0,0,0,0,0,0,0,0,10,0,0,0,0,0,0,0,0,0,0,0,50,0,0,0,0,0
82,0,0,0,0,0,0,0,0,0,0,0,0,0,0,0,0,0,0,45,0,0,0,0,0,0,0,0,0,10,0,0,0,0,0,0,0,0,0,0,0,45,0,0,0,0,0
81,0,0,0,0,0,0,0,0,0,0,0,0,0,0,0,0,0,0,50,0,0,0,0,0,0,0,0,0,10,0,0,0,0,0,0,0,0,0,0,0,40,0,0,0,0,0
78,0,0,0,0,0,0,0,0,0,0,0,0,0,0,0,0,0,0,35,0,0,0,0,0,0,0,0,0,15,0,0,0,0,0,0,0,0,0,0,0,50,0,0,0,0,0
83,0,0,0,0,0,0,0,0,0,0,0,0,0,0,0,0,0,0,20,0,0,0,0,0,0,0,0,0,20,0,0,0,0,0,0,0,0,0,0,0,60,0,0,0,0,0
78,0,0,0,0,0,0,0,0,0,0,0,0,0,0,0,0,0,0,30,0,0,0,0,0,0,0,0,0,20,0,0,0,0,0,0,0,0,0,0,0,50,0,0,0,0,0
57,72.15,5.05,6.85,0,8.26,0,0,6.18,1.51,0,0,0,0,0,0,0,0,0,0,0,0,0,0,0,0,0,0,0,0,0,0,0,0,0,0,0,0,0,0,0,0,0,0,0,0,0
54,73.52,4.88,7.16,0,8.83,0,0,4.1,1.51,0,0,0,0,0,0,0,0,0,0,0,0,0,0,0,0,0,0,0,0,0,0,0,0,0,0,0,0,0,0,0,0,0,0,0,0,0
52,72.58,4.83,7.08,0,9.43,0,0,2.91,3.17,0,0,0,0,0,0,0,0,0,0,0,0,0,0,0,0,0,0,0,0,0,0,0,0,0,0,0,0,0,0,0,0,0,0,0,0,0
44,75.65,4.99,8.09,0,8.19,0,0,1.7,1.38,0,0,0,0,0,0,0,0,0,0,0,0,0,0,0,0,0,0,0,0,0,0,0,0,0,0,0,0,0,0,0,0,0,0,0,0,0
40,69.48,9.83,7.12,0,9.16,0,0,1.34,3.07,0,0,0,0,0,0,0,0,0,0,0,0,0,0,0,0,0,0,0,0,0,0,0,0,0,0,0,0,0,0,0,0,0,0,0,0,0
92,44,15,8,0,0,0,0,12,5,0,0,0,0,0,0,0,0,0,0,0,0,16,0,0,0,0,0,0,0,0,0,0,0,0,0,0,0,0,0,0,0,0,0,0,0,0
93,53.36,23.88,0.58,0,0,0,13.91,5.75,2.52,0,0,0,0,0,0,0,0,0,0,0,0,0,0,0,0,0,0,0,0,0,0,0,0,0,0,0,0,0,0,0,0,0,0,0,0,0
80.3,52.2,26.36,0.58,0,0,0,13.87,5.73,1.26,0,0,0,0,0,0,0,0,0,0,0,0,0,0,0,0,0,0,0,0,0,0,0,0,0,0,0,0,0,0,0,0,0,0,0,0,0
83.3,48.94,28.73,0.58,0,0,0,15.75,4.75,1.25,0,0,0,0,0,0,0,0,0,0,0,0,0,0,0,0,0,0,0,0,0,0,0,0,0,0,0,0,0,0,0,0,0,0,0,0,0
84.2,46.74,29.94,0.28,0,0,0,17.44,5.6,0,0,0,0,0,0,0,0,0,0,0,0,0,0,0,0,0,0,0,0,0,0,0,0,0,0,0,0,0,0,0,0,0,0,0,0,0,0
74.4,57.66,21.27,0.87,0,0,0,13.87,3.82,2.51,0,0,0,0,0,0,0,0,0,0,0,0,0,0,0,0,0,0,0,0,0,0,0,0,0,0,0,0,0,0,0,0,0,0,0,0,0
79.3,54.8,23.23,0.87,0,0,0,15.75,2.85,2.5,0,0,0,0,0,0,0,0,0,0,0,0,0,0,0,0,0,0,0,0,0,0,0,0,0,0,0,0,0,0,0,0,0,0,0,0,0
77.1,55.67,24.46,0.89,0,0,0,11.19,3.92,3.87,0,0,0,0,0,0,0,0,0,0,0,0,0,0,0,0,0,0,0,0,0,0,0,0,0,0,0,0,0,0,0,0,0,0,0,0,0
77.9,53.22,26,0.89,0,0,0,13.13,2.92,3.84,0,0,0,0,0,0,0,0,0,0,0,0,0,0,0,0,0,0,0,0,0,0,0,0,0,0,0,0,0,0,0,0,0,0,0,0,0
82.9,54,22.88,0.87,0,0,0,15.79,3.33,3.13,0,0,0,0,0,0,0,0,0,0,0,0,0,0,0,0,0,0,0,0,0,0,0,0,0,0,0,0,0,0,0,0,0,0,0,0,0
77.8,54.23,24.73,0.9,0,0,0,10.29,4.96,4.89,0,0,0,0,0,0,0,0,0,0,0,0,0,0,0,0,0,0,0,0,0,0,0,0,0,0,0,0,0,0,0,0,0,0,0,0,0
80.9,51.22,25.26,0.86,0,0,0,17.66,1.89,3.11,0,0,0,0,0,0,0,0,0,0,0,0,0,0,0,0,0,0,0,0,0,0,0,0,0,0,0,0,0,0,0,0,0,0,0,0,0
81.7,57.1,20.39,0.87,0,0,0,14.85,3.34,3.45,0,0,0,0,0,0,0,0,0,0,0,0,0,0,0,0,0,0,0,0,0,0,0,0,0,0,0,0,0,0,0,0,0,0,0,0,0
19.9,62.53,4.35,8.68,8.27,3.35,0,8.72,0,0,0,0,0,0,0,0,0,0,0,4.1,0,0,0,0,0,0,0,0,0,0,0,0,0,0,0,0,0,0,0,0,0,0,0,0,0,0,0
20,61.84,4.38,8.72,8.31,3.37,0,8.77,0,0,0,0,0,0,0,0,0,0,0,4.12,0,0,0,0,0,0,0,0,0,0,0,0,0,0,0,0,0,0.49,0,0,0,0,0,0,0,0,0
22,61.14,4.4,8.77,8.36,3.39,0,8.81,0,0,0,0,0,0,0,0,0,0,0,4.14,0,0,0,0,0,0,0,0,0,0,0,0,0,0,0,0,0,0.99,0,0,0,0,0,0,0,0,0
26.8,60.44,4.42,8.82,8.4,3.4,0,8.86,0,0,0,0,0,0,0,0,0,0,0,4.16,0,0,0,0,0,0,0,0,0,0,0,0,0,0,0,0,0,1.5,0,0,0,0,0,0,0,0,0
30,59.74,4.44,8.86,8.44,3.42,0,8.91,0,0,0,0,0,0,0,0,0,0,0,4.18,0,0,0,0,0,0,0,0,0,0,0,0,0,0,0,0,0,2.01,0,0,0,0,0,0,0,0,0
24.5,62.34,4.41,7.23,8.38,3.28,0,8.22,0,0,0,0,0,0,0,0,0,0,0,4.15,0,0,0,0,0,0,0,0,0,0,0,0,0,0,0,0,0,1.99,0,0,0,0,0,0,0,0,0
18.3,66.97,4.35,7.12,8.26,3.24,0,8.1,0,0,0,0,0,0,0,0,0,0,0,0,0,0,0,0,0,0,0,0,0,0,0,0,0,0,0,0,0,1.96,0,0,0,0,0,0,0,0,0
23,64.03,4.39,7.19,8.33,3.27,0,8.18,0,0,0,0,0,0,0,0,0,0,0,2.63,0,0,0,0,0,0,0,0,0,0,0,0,0,0,0,0,0,1.98,0,0,0,0,0,0,0,0,0
28,60.63,4.43,7.27,8.42,3.3,0,8.26,0,0,0,0,0,0,0,0,0,0,0,5.69,0,0,0,0,0,0,0,0,0,0,0,0,0,0,0,0,0,2,0,0,0,0,0,0,0,0,0
28.5,58.88,4.46,7.31,8.47,3.32,0,8.31,0,0,0,0,0,0,0,0,0,0,0,7.24,0,0,0,0,0,0,0,0,0,0,0,0,0,0,0,0,0,2.01,0,0,0,0,0,0,0,0,0
12,65.54,4.42,7.24,8.4,0,0,8.24,0,0,0,0,0,0,0,0,0,0,0,4.16,0,0,0,0,0,0,0,0,0,0,0,0,0,0,0,0,0,2,0,0,0,0,0,0,0,0,0
17.5,63.31,4.41,7.23,8.38,2.3,0,8.23,0,0,0,0,0,0,0,0,0,0,0,4.15,0,0,0,0,0,0,0,0,0,0,0,0,0,0,0,0,0,1.99,0,0,0,0,0,0,0,0,0
24,61.16,4.41,7.22,8.37,4.49,0,8.21,0,0,0,0,0,0,0,0,0,0,0,4.15,0,0,0,0,0,0,0,0,0,0,0,0,0,0,0,0,0,1.99,0,0,0,0,0,0,0,0,0
29,59.04,4.4,7.21,8.36,6.66,0,8.2,0,0,0,0,0,0,0,0,0,0,0,4.14,0,0,0,0,0,0,0,0,0,0,0,0,0,0,0,0,0,1.99,0,0,0,0,0,0,0,0,0
25.6,61.68,4.36,8.7,8.29,3.36,0,8.74,0,0,0,0,0,0,0,0,0,0,0,4.11,0,0,0,0,0,0,0,0,0,0,0,0,0,0,0.76,0,0,0,0,0,0,0,0,0,0,0,0
27,60.81,4.37,8.72,8.31,3.37,0,8.77,0,0,0,0,0,0,0,0,0,0,0,4.12,0,0,0,0,0,0,0,0,0,0,0,0,0,0,1.53,0,0,0,0,0,0,0,0,0,0,0,0
28.5,59.95,4.39,8.74,8.33,3.38,0,8.79,0,0,0,0,0,0,0,0,0,0,0,4.13,0,0,0,0,0,0,0,0,0,0,0,0,0,0,2.29,0,0,0,0,0,0,0,0,0,0,0,0
29.6,59.08,4.4,8.77,8.35,3.38,0,8.81,0,0,0,0,0,0,0,0,0,0,0,4.14,0,0,0,0,0,0,0,0,0,0,0,0,0,0,3.07,0,0,0,0,0,0,0,0,0,0,0,0
134,5.35,7.38,9.61,0,0,8.37,0,0,17.05,0,0,0,0,0,0,0,0,0,0,0,0,0,0,0,0,0,0,0,0,0,0,0.1,0,0,0,0,0,0,0,0,52.14,0,0,0,0,0
134,5.34,7.37,9.6,0,0,8.36,0,0,17.03,0,0,0,0,0,0,0,0,0,0,0,0,0,0,0,0,0,0,0,0,0,0,0.2,0,0,0,0,0,0,0,0,52.1,0,0,0,0,0
130,5.33,7.36,9.58,0,0,8.34,0,0,17,0,0,0,0,0,0,0,0,0,0,0,0,0,0,0,0,0,0,0,0,0,0,0.4,0,0,0,0,0,0,0,0,51.99,0,0,0,0,0
131.5,5.31,7.33,9.54,0,0,8.31,0,0,16.93,0,0,0,0,0,0,0,0,0,0,0,0,0,0,0,0,0,0,0,0,0,0,0.8,0,0,0,0,0,0,0,0,51.78,0,0,0,0,0
127.5,5.19,7.15,9.31,0,0,8.11,0,0,16.52,0,0,0,0,0,0,0,0,0,0,0,0,0,0,0,0,0,0,0,0,0,0,3.2,0,0,0,0,0,0,0,0,50.52,0,0,0,0,0
144,46.14,0,0,0,26.91,0,0,24.35,0,0,0,0,0,0,0,0,0,0,0,0,0,0,0,0,0,0,0,0,0,0,0,0,0,0,0,0,0,0,0,0,2.6,0,0,0,0,0
115,54.62,0,0,7.68,22.08,0,0,5.99,7.89,0,0,0,0,0,0,0,0,0,0,0,0,0,0,0,0,0,0,0,0,0,0,0,0,0,0,0,0,0,0,0,1.74,0,0,0,0,0
100,67.2,0,1.9,0,0,0,28,0,1.6,0,0,0,0,0,0,0,0,0,0,0,0,0,0,0,0,0,0,0,0,0,0,0,0,0,0,0,0,0,0,0,1.3,0,0,0,0,0
125,66.9,0,1.9,0,0,0,28,0,0.3,0,0,1.6,0,0,0,0,0,0,0,0,0,0,0,0,0,0,0,0,0,0,0,0,0,0,0,0,0,0,0,0,1.3,0,0,0,0,0
131,66.9,0,1.9,0,0,0,28,0,0,0,0,1.9,0,0,0,0,0,0,0,0,0,0,0,0,0,0,0,0,0,0,0,0,0,0,0,0,0,0,0,0,1.3,0,0,0,0,0
131,66.7,0,1.9,0,0,0,27.9,0,0,0,0,2.2,0,0,0,0,0,0,0,0,0,0,0,0,0,0,0,0,0,0,0,0,0,0,0,0,0,0,0,0,1.3,0,0,0,0,0
78,46.35,0,0,23.18,27.57,0,0,0,0,0,0,0,0,0,0,0,0,0.71,0,0,0,0,0,0,0,0,0,0,0,0,0,0,0,0,0,0,0,0,0,0,2.19,0,0,0,0,0
97,45.69,0,0,22.84,27.17,0,0,0,0,0,0,0,0,0,0,0,0,2.14,0,0,0,0,0,0,0,0,0,0,0,0,0,0,0,0,0,0,0,0,0,0,2.16,0,0,0,0,0
95,45.01,0,0,22.51,26.77,0,0,0,0,0,0,0,0,0,0,0,0,3.58,0,0,0,0,0,0,0,0,0,0,0,0,0,0,0,0,0,0,0,0,0,0,2.13,0,0,0,0,0
94,45.57,0,0,22.78,27.1,0,0,0,0,0,0,0,0,2.39,0,0,0,0,0,0,0,0,0,0,0,0,0,0,0,0,0,0,0,0,0,0,0,0,0,0,2.16,0,0,0,0,0
79,44.82,0,0,22.41,26.65,0,0,0,0,0,0,0,0,4,0,0,0,0,0,0,0,0,0,0,0,0,0,0,0,0,0,0,0,0,0,0,0,0,0,0,2.12,0,0,0,0,0
137,47.78,3.44,0,0,25.28,0,0,0,0,0,0,0,0,0,0,0,0,0,0,22.45,0,0,0,0,0,0,0,0,0,0,0,0,0,1.05,0,0,0,0,0,0,0,0,0,0,0,0
106.5,45.98,3.83,0,0,24.06,0,0,0,0,0,0,0,0,0,0,0,0,0,0,24.22,0,0,0,0,0,0,0,0,0,0,0,0,0,1.91,0,0,0,0,0,0,0,0,0,0,0,0
108.5,45.46,3.72,0,0,24.35,0,0,0,0,0,0,0,0,0,0,0,0,0,0,23.45,0,0,0,0,0,0,0,0,0,0,0,0,0,3.02,0,0,0,0,0,0,0,0,0,0,0,0
108.5,44.86,3.67,0,0,25.15,0,0,0,0,0,0,0,0,0,0,0,0,0,0,21.94,0,0,0,0,0,0,0,0,0,0,0,0,0,4.38,0,0,0,0,0,0,0,0,0,0,0,0
29.4,55,5,17.5,20,0,0,0,0,0,0,0,0,0,0,0,0,0,0,0,0,0,0,0,0,0,0,0,2.5,0,0,0,0,0,0,0,0,0,0,0,0,0,0,0,0,0,0
36,55,5,15,20,0,0,0,0,0,0,0,0,0,0,0,0,0,0,0,0,0,0,0,0,0,0,0,5,0,0,0,0,0,0,0,0,0,0,0,0,0,0,0,0,0,0
44.1,55,5,10,20,0,0,0,0,0,0,0,0,0,0,0,0,0,0,0,0,0,0,0,0,0,0,0,10,0,0,0,0,0,0,0,0,0,0,0,0,0,0,0,0,0,0
48.3,55,5,5,20,0,0,0,0,0,0,0,0,0,0,0,0,0,0,0,0,0,0,0,0,0,0,0,15,0,0,0,0,0,0,0,0,0,0,0,0,0,0,0,0,0,0
52.7,55,5,0,20,0,0,0,0,0,0,0,0,0,0,0,0,0,0,0,0,0,0,0,0,0,0,0,20,0,0,0,0,0,0,0,0,0,0,0,0,0,0,0,0,0,0
22.7,57.37,0,19.96,19.95,0,0,0,0,0,0,0,0,0,0,0,0,0,0,0,0,0,0,0,0,0,0,0,0,0,0.23,0,0,0,0,0,0,0,0,0,0,2.49,0,0,0,0,0
73,9.16,50.17,0,0,0,0,9.98,0,0,0,0,0,0,0,0,0,0,0,16.9,0,0,0,0,0,0,0,0,2.44,0,0.03,7.63,0,0,0.86,0,0,2.83,0,0,0,0,0,0,0,0,0
96,61.74,0.48,13.17,5.02,1.2,0,0,13.16,3.58,0,0,0,0,0,0,0,0,0,0,0,0,0,0,0,0,0,0,0,0,0,0,0,0,0,0,0,0,0,0.22,0,1.43,0,0,0,0,0
83,66.8,2.94,12.87,1.64,0,0,0,15.53,0,0,0,0,0,0,0,0,0,0,0,0,0,0,0,0,0,0,0,0,0,0,0,0,0,0,0,0,0,0,0.22,0,0,0,0,0,0,0
83,64.71,4.84,12.91,1.64,0,0,0,15.68,0,0,0,0,0,0,0,0,0,0,0,0,0,0,0,0,0,0,0,0,0,0,0,0,0,0,0,0,0,0,0.22,0,0,0,0,0,0,0
85,66.68,2.26,12.16,3.25,0,0,0,14.39,1.04,0,0,0,0,0,0,0,0,0,0,0,0,0,0,0,0,0,0,0,0,0,0,0,0,0,0,0,0,0,0.22,0,0,0,0,0,0,0
90,63.92,0,14.94,3.29,0,0,0,17.63,0,0,0,0,0,0,0,0,0,0,0,0,0,0,0,0,0,0,0,0,0,0,0,0,0,0,0,0,0,0,0.22,0,0,0,0,0,0,0
82,65.08,0.95,14.95,3.29,0,0,0,15.51,0,0,0,0,0,0,0,0,0,0,0,0,0,0,0,0,0,0,0,0,0,0,0,0,0,0,0,0,0,0,0.22,0,0,0,0,0,0,0
59,68.96,12.36,5.13,0,3.75,0,0,8.95,0,0,0,0,0,0,0,0,0,0,0.7,0,0,0,0,0,0,0,0,0,0,0.02,0,0,0,0,0,0,0,0,0.13,0,0,0,0,0,0,0
68,66.95,11.98,5,0,3.63,0,0,11.61,0,0,0,0,0,0,0,0,0,0,0.7,0,0,0,0,0,0,0,0,0,0,0,0,0,0,0,0,0,0,0,0.13,0,0,0,0,0,0,0
77,68.84,7.83,4.97,0,3.61,0,0,13.9,0,0,0,0,0,0,0,0,0,0,0.7,0,0,0,0,0,0,0,0,0,0,0.02,0,0,0,0,0,0,0,0,0.13,0,0,0,0,0,0,0
64,67.88,12.17,5,0,3.64,0,0,10.38,0,0,0,0,0,0,0,0,0,0,0.78,0,0,0,0,0,0,0,0,0,0,0.02,0,0,0,0,0,0,0,0,0.13,0,0,0,0,0,0,0
38,66.11,9.32,10.84,1.31,9.45,0,0,0,0,0,0,0,0,0,0,0,0,0,0,2.88,0,0,0,0,0,0,0,0,0,0,0,0,0,0,0,0,0,0,0.09,0,0,0,0,0,0,0
102,64.24,0,8.42,3.27,2.35,0,0,15.45,3.86,0,0,0,0,0,0,0,0,0,0,0,0,0,0,0,0,0,0,0,0,0,0,0,0,0,0,0,2.41,0,0,0,0,0,0,0,0,0
91,66.35,0.47,11.46,4.84,0,0,0,15.2,1.38,0,0,0,0,0,0,0,0,0,0,0,0,0,0,0,0,0,0,0,0,0,0,0,0,0,0,0,0,0,0.3,0,0,0,0,0,0,0
144.5,0,0,0,0,0,16.01,2.16,0,0,0,0,0,0,0,0,0,0,0,2.98,0,0,0,0,0,0,0,0,0,0,0,0,0,0,0,0,0,0,0,0,42.89,0,35.96,0,0,0,0
142.7,0,0,0,0,0,13.04,4.77,0,0,0,0,0,0,0,0,0,0,0,2.92,0,0,0,0,0,0,0,0,0,0,0,0,0,0,0,0,0,0,0,0,43.15,0,36.12,0,0,0,0
143,0,0,0,0,0,15.33,5.11,0,0,0,0,0,0,0,0,0,0,0,7.5,0,0,0,0,0,0,0,0,0,0,0,0,0,0,0,0,0,0,0,0,42.94,0,29.12,0,0,0,0
150,0,0,0,0,0,8.97,9.2,0,0,0,0,0,0,0,0,0,0,0,3,0,0,0,0,0,0,0,0,0,0,0,0,0,0,0,0,0,0,0,0,42.88,0,35.95,0,0,0,0
151,0,0,0,0,0,8.01,10.15,0,0,0,0,0,0,0,0,0,0,0,2.98,0,0,0,0,0,0,0,0,0,0,0,0,0,0,0,0,0,0,0,0,42.93,0,35.93,0,0,0,0
148,0,0,0,0,0,11.14,5.25,1.01,0,0,0,0,0,0,0,0,0,0,3.08,0,0,0,0,0,0,0,0,0,0,0,0,0,0,0,0,0,0,0,0,43.32,0,36.2,0,0,0,0
147,0,0,0,0,0,11.73,0,0,2.25,0,0,0,0,0,0,0,0,0,3.21,0,0,0,0,0,0,0,0,0,0,0,0,0,0,0,0,0,0,0,0,45.07,0,37.74,0,0,0,0
150,0,0,0,1.92,0,7.18,5.19,0,1.32,0,0,0,0,0,0,0,0,0,3.05,0,0,0,0,0,0,0,0,0,0,0,0,0,0,0,0,0,0,0,0,44.33,0,37.01,0,0,0,0
91,52.98,0,1.65,0,24.29,3.3,0,7.83,2.86,0,0,0,0,0,0,0,0,0,0,5.34,0,0,0,0,0,0,0,0,0,0,0,0,0,0,0,0,1.75,0,0,0,0,0,0,0,0,0
98,54.54,0,1.7,0,17.7,3.4,0,8.07,7.3,0,0,0,0,0,0,0,0,0,0,5.49,0,0,0,0,0,0,0,0,0,0,0,0,0,0,0,0,1.8,0,0,0,0,0,0,0,0,0
76.4,64.87,6.81,13.01,1.53,0.08,0,0,13.09,0.51,0,0,0,0,0,0,0,0,0,0,0,0,0,0,0,0,0,0,0,0,0,0,0,0,0,0,0,0,0,0.1,0,0,0,0,0,0,0
97.2,51.34,7.03,20.22,1.03,0.13,0,0,19.18,0.97,0,0,0,0,0,0,0,0,0,0,0,0,0,0,0,0,0,0,0,0,0,0,0,0,0,0,0,0,0,0.1,0,0,0,0,0,0,0
84.1,63.67,5.97,13.17,2,0.08,0,0,14.52,0.49,0,0,0,0,0,0,0,0,0,0,0,0,0,0,0,0,0,0,0,0,0,0,0,0,0,0,0,0,0,0.1,0,0,0,0,0,0,0
79.4,64.4,7.06,13.01,1.03,0.07,0,0,13.83,0.5,0,0,0,0,0,0,0,0,0,0,0,0,0,0,0,0,0,0,0,0,0,0,0,0,0,0,0,0,0,0.1,0,0,0,0,0,0,0
79.1,64.3,7.04,11.99,0.01,0.06,0,0,14.21,0.5,0,0,0,0,0,0,0,0,0,1.79,0,0,0,0,0,0,0,0,0,0,0,0,0,0,0,0,0,0,0,0.1,0,0,0,0,0,0,0
71.2,66.47,5.15,13.69,2.03,0.02,0,0,12.37,0.2,0,0,0,0,0,0,0,0,0,0,0,0,0,0,0,0,0,0,0,0,0,0,0,0,0,0,0,0,0,0.07,0,0,0,0,0,0,0
68.3,64.44,4.57,13.86,5.14,0.05,0,0,11.77,0.1,0,0,0,0,0,0,0,0,0,0,0,0,0,0,0,0,0,0,0,0,0,0,0,0,0,0,0,0,0,0.07,0,0,0,0,0,0,0
75.3,65.11,4.93,13.76,2.41,0.04,0,0,13.67,0,0,0,0,0,0,0,0,0,0,0,0,0,0,0,0,0,0,0,0,0,0,0,0,0,0,0,0,0,0,0.08,0,0,0,0,0,0,0
74.4,66.89,3.41,13.54,2.57,0.04,0,0,13.47,0,0,0,0,0,0,0,0,0,0,0,0,0,0,0,0,0,0,0,0,0,0,0,0,0,0,0,0,0,0,0.08,0,0,0,0,0,0,0
89.1,60.04,6.43,16.54,0.11,0.03,0,0,16.71,0.07,0,0,0,0,0,0,0,0,0,0,0,0,0,0,0,0,0,0,0,0,0,0,0,0,0,0,0,0,0,0.07,0,0,0,0,0,0,0
73,63.56,5.44,14.98,2.57,0.04,0,0,13.31,0.01,0,0,0,0,0,0,0,0,0,0,0,0,0,0,0,0,0,0,0,0,0,0,0,0,0,0,0,0,0,0.09,0,0,0,0,0,0,0
78,65.3,4.68,14.01,1.6,0.04,0,0,14.27,0.01,0,0,0,0,0,0,0,0,0,0,0,0,0,0,0,0,0,0,0,0,0,0,0,0,0,0,0,0,0,0.09,0,0,0,0,0,0,0
73.2,66.25,5.66,14.04,0.59,0.03,0,0,13.33,0.01,0,0,0,0,0,0,0,0,0,0,0,0,0,0,0,0,0,0,0,0,0,0,0,0,0,0,0,0,0,0.09,0,0,0,0,0,0,0
74.1,66.42,4.52,13.63,1.98,0.03,0,0,13.31,0.02,0,0,0,0,0,0,0,0,0,0,0,0,0,0,0,0,0,0,0,0,0,0,0,0,0,0,0,0,0,0.09,0,0,0,0,0,0,0
75.7,65.4,4.84,13.32,2.44,0.04,0,0,13.87,0.01,0,0,0,0,0,0,0,0,0,0,0,0,0,0,0,0,0,0,0,0,0,0,0,0,0,0,0,0,0,0.08,0,0,0,0,0,0,0
50.7,63.3,9.2,11.4,5.3,4.7,0,0,4.2,1.8,0,0,0,0,0,0,0,0,0,0,0,0,0,0,0,0,0,0,0,0,0,0,0,0,0,0,0,0,0,0.1,0,0,0,0,0,0,0
60.5,63.3,9.2,11.4,5.3,1.7,0,0,7.2,1.8,0,0,0,0,0,0,0,0,0,0,0,0,0,0,0,0,0,0,0,0,0,0,0,0,0,0,0,0,0,0.1,0,0,0,0,0,0,0
50.9,64.34,7.7,11.59,5.39,4.78,0,0,4.27,1.83,0,0,0,0,0,0,0,0,0,0,0,0,0,0,0,0,0,0,0,0,0,0,0,0,0,0,0,0,0,0.1,0,0,0,0,0,0,0
55.2,63.3,9.2,11.4,3.8,4.7,0,0,5.7,1.8,0,0,0,0,0,0,0,0,0,0,0,0,0,0,0,0,0,0,0,0,0,0,0,0,0,0,0,0,0,0.1,0,0,0,0,0,0,0
53.7,61.8,9.2,12.15,5.3,4.7,0,0,4.95,1.8,0,0,0,0,0,0,0,0,0,0,0,0,0,0,0,0,0,0,0,0,0,0,0,0,0,0,0,0,0,0.1,0,0,0,0,0,0,0
48.7,64.3,9.34,11.58,5.38,3.2,0,0,4.27,1.83,0,0,0,0,0,0,0,0,0,0,0,0,0,0,0,0,0,0,0,0,0,0,0,0,0,0,0,0,0,0.1,0,0,0,0,0,0,0
51.6,61.8,9.58,11.87,5.52,4.89,0,0,4.37,1.87,0,0,0,0,0,0,0,0,0,0,0,0,0,0,0,0,0,0,0,0,0,0,0,0,0,0,0,0,0,0.1,0,0,0,0,0,0,0
49.1,63.3,9.2,11.4,5.3,4.7,0,0,5.2,0.8,0,0,0,0,0,0,0,0,0,0,0,0,0,0,0,0,0,0,0,0,0,0,0,0,0,0,0,0,0,0.1,0,0,0,0,0,0,0
48.4,63.3,9.2,11.4,5.3,4.7,0,1,3.2,1.8,0,0,0,0,0,0,0,0,0,0,0,0,0,0,0,0,0,0,0,0,0,0,0,0,0,0,0,0,0,0.1,0,0,0,0,0,0,0
57.8,63.3,9.2,11.4,4.24,3.76,0,0,6.93,1.07,0,0,0,0,0,0,0,0,0,0,0,0,0,0,0,0,0,0,0,0,0,0,0,0,0,0,0,0,0,0.1,0,0,0,0,0,0,0
55.5,63.3,9.2,11.4,5.3,3.7,0,0,6.2,0.8,0,0,0,0,0,0,0,0,0,0,0,0,0,0,0,0,0,0,0,0,0,0,0,0,0,0,0,0,0,0.1,0,0,0,0,0,0,0
48.8,62.03,9.02,11.17,5.19,4.61,0,0,4.12,1.76,0,0,0,0,0,0,0,0,0,0,0,0,0,0,0,0,0,0,0,0,0,0,0,0,0,0,0,2,0,0.1,0,0,0,0,0,0,0
51.4,64.3,8.2,11.4,5.3,3.7,0,0,6.2,0.8,0,0,0,0,0,0,0,0,0,0,0,0,0,0,0,0,0,0,0,0,0,0,0,0,0,0,0,0,0,0.1,0,0,0,0,0,0,0
79.8,59.64,3.9,3.4,7.59,0,7.59,0,9.29,0,0,0,0,0,0,0,0,0,0,0,0,0,0,0,0,0,0,0,0,0,0,0,0,0,0,0,0,2.5,0,0,0,5.09,0,1,0,0,0
77,56.64,3.9,3.4,7.59,0,7.59,0,9.29,0,0,0,0,0,0,0,0,0,0,0,0,0,0,0,0,0,0,0,0,0,0,0,0,0,0,0,0,2.5,0,0,0,5.09,0,4,0,0,0
84.4,56.64,3.9,3.4,7.59,0,7.59,0,9.29,0,0,0,0,0,0,0,0,0,0,0,0,0,0,0,0,0,0,0,0,0,0,0,0,4,0,0,0,2.5,0,0,0,5.09,0,0,0,0,0
74.1,57.6,3.9,5.4,5.6,0,5.6,0,9.3,0,0,0,0,0,0,0,0,0,0,0,0,0,0,0,0,0,0,0,0,0,0,1,0,0,0,0,0,2.5,0,0,0,5.1,0,4,0,0,0
66.5,58.64,3.9,3.4,15.18,0,0,0,9.29,0,0,0,0,0,0,0,0,0,0,0,0,0,0,0,0,0,0,0,0,0,0,0,0,0,0,0,0,2.5,0,0,0,5.09,0,2,0,0,0
73.3,52.9,2,7,13,0,12,0,5,0,0,0,0,0,0,0,0,0,0,0,0,0,0,0,0,0,0,0,0,0,0,0,0,0,0,0,0,0,0,0,0,6.1,0,2,0,0,0
56.5,63.2,3.9,5.4,0,0,2.6,0,9.3,0,0,0,0,0,0,0,0,0,0,0,0,0,0,0,0,0,0,0,0,0,0,0,0,0,0,0,0,2.5,0,0,0,6.1,0,7,0,0,0
73,58.6,3.9,6.4,4.6,0,4.6,0,10.3,0,0,0,0,0,0,0,0,0,0,0,0,0,0,0,0,0,0,0,0,0,0,0,0,0,0,0,0,2.5,0,0,0,5.1,0,4,0,0,0
67.1,59.6,3.9,5.4,3.6,0,4.6,0,8.3,1,0,0,0,0,0,0,0,0,0,0,0,0,0,0,0,0,0,0,0,0,0,0,0,0,0,0,0,2.5,0,0,0,6.1,0,5,0,0,0
60.1,69.5,7,0,3.6,0,3.6,0,8.3,0,0,0,0,0,0,0,0,0,0,0,0,0,0,0,0,0,0,0,0,0,0,0,0,0,1,0,0,0,0,0,0,3,0,4,0,0,0
65.6,59.6,3.9,5.4,3.6,0,4.6,0,9.3,0,0,0,0,0,0,0,0,0,0,0,0,0,0,0,0,0,0,0,0,0,0,0,0,0,0,0,0,2.5,0,0,0,6.1,0,5,0,0,0
74.1,62.1,3.9,5.4,3.6,0,5.6,2.5,6.8,0,0,0,0,0,0,0,0,0,0,0,0,0,0,0,0,0,0,0,0,0,0,0,0,0,0,0,0,0,0,0,0,6.1,0,4,0,0,0
99.6,39.02,2.44,9.76,0,48.78,0,0,0,0,0,0,0,0,0,0,0,0,0,0,0,0,0,0,0,0,0,0,0,0,0,0,0,0,0,0,0,0,0,0,0,0,0,0,0,0,0
100.1,39.02,0,9.76,0,48.78,0,0,0,0,0,0,0,0,0,0,0,0,0,0,0,0,0,0,0,0,0,0,0,0,0,0,0,0,0,2.44,0,0,0,0,0,0,0,0,0,0,0
100.2,38.1,0,9.52,0,47.62,0,0,0,0,0,0,0,0,0,0,0,0,0,0,0,0,0,0,0,0,0,0,0,0,0,0,0,0,0,4.76,0,0,0,0,0,0,0,0,0,0,0
93.5,39.8,0,9.95,0,49.75,0,0,0,0,0,0,0,0,0,0,0,0,0,0,0,0,0,0,0.5,0,0,0,0,0,0,0,0,0,0,0,0,0,0,0,0,0,0,0,0,0,0
95.7,38.1,0,9.52,0,47.62,0,0,0,0,0,0,0,0,0,0,0,0,0,4.76,0,0,0,0,0,0,0,0,0,0,0,0,0,0,0,0,0,0,0,0,0,0,0,0,0,0,0
93.2,37.74,0,9.43,0,47.17,0,0,0,0,0,0,0,0,0,0,0,0,0,0,0,0,0,0,0.94,0,0,0,0,0,0,0,0,0,0,4.72,0,0,0,0,0,0,0,0,0,0,0
117.7,45.45,4.55,4.55,0,9.09,0,0,0,0,0,0,0,0,0,0,0,0,0,0,36.36,0,0,0,0,0,0,0,0,0,0,0,0,0,0,0,0,0,0,0,0,0,0,0,0,0,0
115.8,46.51,0,4.65,0,9.3,0,0,0,0,0,0,0,0,0,0,0,0,0,0,37.21,0,0,0,0,0,0,0,0,0,0,0,0,0,0,2.33,0,0,0,0,0,0,0,0,0,0,0
116.6,45.45,0,4.55,0,9.09,0,0,0,0,0,0,0,0,0,0,0,0,0,0,36.36,0,0,0,0,0,0,0,0,0,0,0,0,0,0,4.55,0,0,0,0,0,0,0,0,0,0,0
115.9,45.05,0,4.5,0,9.01,0,0,0,0,0,0,0,0,0,0,0,0,0,0,36.04,0,0,0,0.9,0,0,0,0,0,0,0,0,0,0,4.5,0,0,0,0,0,0,0,0,0,0,0
32.7,65.65,2.9,15.86,1.54,4.09,0,0,0,0,0,0,0,0,0,0,0,0,0,0,3.02,0,0,0,0,0,0,0,0,0,0,0,0,0,0,0,0,0,0,0.07,0,6.87,0,0,0,0,0
35.6,64.47,0.03,13.61,2.04,7.37,0,0,0,0,0,0,0,0,0,0,0,0,0,0,3.86,0,0,0,0,0,0,0,0,0,0,0,0,0,0,0,0,0,0,0.05,0,8.57,0,0,0,0,0
37.1,64.48,0.03,15.79,0.1,7.05,0,0,0,0,0,0,0,0,0,0,0,0,0,0,5.77,0,0,0,0,0,0,0,0,0,0,0,0,0,0,0,0,0,0,0.06,0,6.72,0,0,0,0,0
18.2,69.42,0.04,17.81,1.6,2.93,0,0,0,0,0,0,0,0,0,0,0,0,0,0,1.09,0,0,0,0,0,0,0,0,0,0,0,0,0,0,0,0,0,0,0.06,0,7.05,0,0,0,0,0
15.7,69.56,6.82,13.66,3,0.05,0,0,0,0,0,0,0,0,0,0,0,0,0,0,0,0,0,0,0,0,0,0,0,0,0,0,0,0,0,0,0,0,0,0.07,0,6.84,0,0,0,0,0
42.8,66,20.17,3.88,0,0,0,0,0,0,0,0,0,0,0,0,0,0,0,0,0,0,0,0,0,0,0,0,0,0,0,0,0,0,0,0,0,0,0,0.04,0,9.91,0,0,0,0,0
44.7,70,16.06,3.92,0.04,0.02,0,0,0,0,0,0,0,0,0,0,0,0,0,0,0,0,0,0,0,0,0,0,0,0,0,0,0,0,0,0,0,0,0,0.08,0,9.88,0,0,0,0,0
38.2,65.59,22.81,1.92,0.03,0.02,0,0,0,0,0,0,0,0,0,0,0,0,0,0,0,0,0,0,0,0,0,0,0,0,0,0,0,0,0,0,0,0,0,0.06,0,9.57,0,0,0,0,0
51,60.33,25.86,3.83,0,0,0,0,0,0,0,0,0,0,0,0,0,0,0,0,0,0,0,0,0,0,0,0,0,0,0,0,0,0,0,0,0,0,0,0.07,0,9.91,0,0,0,0,0
44.1,70.61,14.73,0.06,0,0,0,0,0,0,0,0,0,0,0,0,0,0,0,0,0,0,0,0,0,0,0,0,0,0,0,0,0,0,0,0,0,0,0,0.05,0,14.55,0,0,0,0,0
34.6,70.01,14.27,3.89,0,0,0,0,0,0,0,0,0,0,0,0,0,0,0,0,0,0,0,0,0,0,0,0,0,0,0,0,0,0,0,0,0,0,0,0.04,0,11.79,0,0,0,0,0
77.6,69.91,0,11.03,2,2.01,0,0,13.95,0,0,0,0,0,0,0,0,0,0,0,1,0,0,0,0,0,0,0,0,0,0,0,0,0,0,0,0,0,0,0.1,0,0,0,0,0,0,0
78.4,67.92,0,11.04,2,2.01,0,0,13.93,0,0,0,0,0,0,0,0,0,0,0,1,0,0,0,0,0,0,0,0,0,0,0,0,0,2,0,0,0,0,0.1,0,0,0,0,0,0,0
75.8,69.96,1.01,8.99,3.49,3.5,0,0,12.95,0,0,0,0,0,0,0,0,0,0,0,0,0,0,0,0,0,0,0,0,0,0,0,0,0,0,0,0,0,0,0.1,0,0,0,0,0,0,0
68.1,72.02,2,9.01,5,0,0,0,11.87,0,0,0,0,0,0,0,0,0,0,0,0,0,0,0,0,0,0,0,0,0,0,0,0,0,0,0,0,0,0,0.1,0,0,0,0,0,0,0
79.4,65.95,0,12.3,3.85,2.05,0,0,14.75,0,0,0,0,0,0,0,0,0,0,0,1,0,0,0,0,0,0,0,0,0,0,0,0,0,0,0,0,0,0,0.1,0,0,0,0,0,0,0
79.6,65.92,0,13.34,3.31,1.75,0,0,14.73,0,0,0,0,0,0,0,0,0,0,0,0.85,0,0,0,0,0,0,0,0,0,0,0,0,0,0,0,0,0,0,0.1,0,0,0,0,0,0,0
75.6,69.96,0,11.99,0,4.49,0,0,13.46,0,0,0,0,0,0,0,0,0,0,0,0,0,0,0,0,0,0,0,0,0,0,0,0,0,0,0,0,0,0,0.1,0,0,0,0,0,0,0
80.1,68.49,0,9.66,5.79,1.19,0,0,13.38,1,0,0,0,0,0,0,0,0,0,0,0.39,0,0,0,0,0,0,0,0,0,0,0,0,0,0,0,0,0,0,0.1,0,0,0,0,0,0,0
81.2,67.19,0,10.44,4.69,3,0,0,10.74,2.24,0,0,0,0,0,0,0,0,0,0,1.5,0,0,0,0,0,0,0,0,0,0,0,0,0,0,0,0,0,0,0.2,0,0,0,0,0,0,0
74.8,0,60,10,0,10,20,0,0,0,0,0,0,0,0,0,0,0,0,0,0,0,0,0,0,0,0,0,0,0,0,0,0,0,0,0,0,0,0,0,0,0,0,0,0,0,0
80.1,0,65,10,0,10,15,0,0,0,0,0,0,0,0,0,0,0,0,0,0,0,0,0,0,0,0,0,0,0,0,0,0,0,0,0,0,0,0,0,0,0,0,0,0,0,0
82,0,60,10,0,10,15,0,0,0,0,0,0,0,0,0,0,0,0,0,5,0,0,0,0,0,0,0,0,0,0,0,0,0,0,0,0,0,0,0,0,0,0,0,0,0,0
76.8,0,60,10,0,0,20,0,0,0,0,0,0,0,0,0,0,0,0,10,0,0,0,0,0,0,0,0,0,0,0,0,0,0,0,0,0,0,0,0,0,0,0,0,0,0,0
96,0,50,10,0,10,20,0,0,0,0,0,0,0,0,0,0,0,0,5,5,0,0,0,0,0,0,0,0,0,0,0,0,0,0,0,0,0,0,0,0,0,0,0,0,0,0
88.9,0,60,5,0,10,15,0,0,0,0,0,0,0,0,0,0,0,0,0,10,0,0,0,0,0,0,0,0,0,0,0,0,0,0,0,0,0,0,0,0,0,0,0,0,0,0
82.2,0,55,10,0,8,20,0,0,0,0,0,0,0,0,0,0,0,0,2,5,0,0,0,0,0,0,0,0,0,0,0,0,0,0,0,0,0,0,0,0,0,0,0,0,0,0
88.9,0,52.5,10,0,7.5,20,0,0,0,0,0,0,0,0,0,0,0,0,5,5,0,0,0,0,0,0,0,0,0,0,0,0,0,0,0,0,0,0,0,0,0,0,0,0,0,0
114,25,20,5,0,5,35,0,0,0,0,0,0,0,0,0,0,0,0,5,5,0,0,0,0,0,0,0,0,0,0,0,0,0,0,0,0,0,0,0,0,0,0,0,0,0,0
110,15,30,5,0,5,35,0,0,0,0,0,0,0,0,0,0,0,0,5,5,0,0,0,0,0,0,0,0,0,0,0,0,0,0,0,0,0,0,0,0,0,0,0,0,0,0
86.3,15,40,10,0,5,25,0,0,0,0,0,0,0,0,0,0,0,0,0,5,0,0,0,0,0,0,0,0,0,0,0,0,0,0,0,0,0,0,0,0,0,0,0,0,0,0
84.8,20,45,5,0,5,20,0,0,0,0,0,0,0,0,0,0,0,0,0,5,0,0,0,0,0,0,0,0,0,0,0,0,0,0,0,0,0,0,0,0,0,0,0,0,0,0
70.6,5,55,10,0,5,20,0,0,0,0,0,0,0,0,0,0,0,0,0,5,0,0,0,0,0,0,0,0,0,0,0,0,0,0,0,0,0,0,0,0,0,0,0,0,0,0
90.3,15,50,0,0,7.5,20,0,0,0,0,0,0,0,0,0,0,0,0,0,7.5,0,0,0,0,0,0,0,0,0,0,0,0,0,0,0,0,0,0,0,0,0,0,0,0,0,0
84.6,20,45,2,0,6.5,20,0,0,0,0,0,0,0,0,0,0,0,0,0,6.5,0,0,0,0,0,0,0,0,0,0,0,0,0,0,0,0,0,0,0,0,0,0,0,0,0,0
79.5,10,55,2,0,6.5,20,0,0,0,0,0,0,0,0,0,0,0,0,0,6.5,0,0,0,0,0,0,0,0,0,0,0,0,0,0,0,0,0,0,0,0,0,0,0,0,0,0
70.5,22,45,5,0,3,20,0,0,0,0,0,0,0,0,0,0,0,0,0,5,0,0,0,0,0,0,0,0,0,0,0,0,0,0,0,0,0,0,0,0,0,0,0,0,0,0
6.5,20,45,7,0,3,20,0,0,0,0,0,0,0,0,0,0,0,0,0,5,0,0,0,0,0,0,0,0,0,0,0,0,0,0,0,0,0,0,0,0,0,0,0,0,0,0
89.2,20,45,0,0,5,20,0,0,0,0,0,0,0,0,0,0,0,0,0,5,0,0,0,0,0,0,0,0,0,0,5,0,0,0,0,0,0,0,0,0,0,0,0,0,0,0
80.3,20,45,5,5,0,20,0,0,0,0,0,0,0,0,0,0,0,0,0,5,0,0,0,0,0,0,0,0,0,0,0,0,0,0,0,0,0,0,0,0,0,0,0,0,0,0
80.9,20,45,5,0,3,20,0,0,0,0,0,0,0,0,0,0,0,0,0,3,0,0,0,0,0,0,0,0,0,0,0,0,0,0,0,0,4,0,0,0,0,0,0,0,0,0
77.8,25,40,5,0,0,20,0,0,0,0,0,0,0,0,0,0,0,0,5,5,0,0,0,0,0,0,0,0,0,0,0,0,0,0,0,0,0,0,0,0,0,0,0,0,0,0
71,20,45,10,0,0,20,0,0,0,0,0,0,0,0,0,0,0,0,5,0,0,0,0,0,0,0,0,0,0,0,0,0,0,0,0,0,0,0,0,0,0,0,0,0,0,0
74.3,15,45,10,0,0,20,0,0,0,0,0,0,0,0,0,0,0,0,10,0,0,0,0,0,0,0,0,0,0,0,0,0,0,0,0,0,0,0,0,0,0,0,0,0,0,0
80.8,8.25,45.25,18,0,6,16.5,0,0,0,0,0,0,0,0,0,0,0,0,0,6,0,0,0,0,0,0,0,0,0,0,0,0,0,0,0,0,0,0,0,0,0,0,0,0,0,0
85,70,0,2.5,12.3,1.4,0,0,13.2,0.6,0,0,0,0,0,0,0,0,0,0,0,0,0,0,0,0,0,0,0,0,0,0,0,0,0,0,0,0,0,0,0,0,0,0,0,0,0
88,70,0,2.5,10.9,2.8,0,0,13.2,0.6,0,0,0,0,0,0,0,0,0,0,0,0,0,0,0,0,0,0,0,0,0,0,0,0,0,0,0,0,0,0,0,0,0,0,0,0,0
91,67.5,0,2.5,13.5,1.5,0,0,14.4,0.6,0,0,0,0,0,0,0,0,0,0,0,0,0,0,0,0,0,0,0,0,0,0,0,0,0,0,0,0,0,0,0,0,0,0,0,0,0
89,67.5,0,2.5,12,3,0,0,14.4,0.6,0,0,0,0,0,0,0,0,0,0,0,0,0,0,0,0,0,0,0,0,0,0,0,0,0,0,0,0,0,0,0,0,0,0,0,0,0
86,70,0,2.5,11.8,1.4,0,0,13.7,0.6,0,0,0,0,0,0,0,0,0,0,0,0,0,0,0,0,0,0,0,0,0,0,0,0,0,0,0,0,0,0,0,0,0,0,0,0,0
80,70,0,2.5,12.8,1.4,0,0,12.7,0.6,0,0,0,0,0,0,0,0,0,0,0,0,0,0,0,0,0,0,0,0,0,0,0,0,0,0,0,0,0,0,0,0,0,0,0,0,0
90,67.5,0,2.5,13,1.5,0,0,14.9,0.6,0,0,0,0,0,0,0,0,0,0,0,0,0,0,0,0,0,0,0,0,0,0,0,0,0,0,0,0,0,0,0,0,0,0,0,0,0
88,67.5,0,2.5,14,1.5,0,0,13.9,0.6,0,0,0,0,0,0,0,0,0,0,0,0,0,0,0,0,0,0,0,0,0,0,0,0,0,0,0,0,0,0,0,0,0,0,0,0,0
86,70,0,2.5,9.6,4.1,0,0,13.2,0.6,0,0,0,0,0,0,0,0,0,0,0,0,0,0,0,0,0,0,0,0,0,0,0,0,0,0,0,0,0,0,0,0,0,0,0,0,0
89,70,0,2.5,8.2,5.5,0,0,13.2,0.6,0,0,0,0,0,0,0,0,0,0,0,0,0,0,0,0,0,0,0,0,0,0,0,0,0,0,0,0,0,0,0,0,0,0,0,0,0
88,67.5,0,2.5,10.5,4.5,0,0,14.4,0.6,0,0,0,0,0,0,0,0,0,0,0,0,0,0,0,0,0,0,0,0,0,0,0,0,0,0,0,0,0,0,0,0,0,0,0,0,0
92,67.5,0,2.5,9,6,0,0,14.4,0.6,0,0,0,0,0,0,0,0,0,0,0,0,0,0,0,0,0,0,0,0,0,0,0,0,0,0,0,0,0,0,0,0,0,0,0,0,0
91,68,0,2.5,11,3.7,0,0,14.2,0.6,0,0,0,0,0,0,0,0,0,0,0,0,0,0,0,0,0,0,0,0,0,0,0,0,0,0,0,0,0,0,0,0,0,0,0,0,0
94,67.5,0,2.5,11.2,3.8,0,0,14.4,0.6,0,0,0,0,0,0,0,0,0,0,0,0,0,0,0,0,0,0,0,0,0,0,0,0,0,0,0,0,0,0,0,0,0,0,0,0,0
90,68.5,0,2.5,10.1,4.4,0,0,13.9,0.6,0,0,0,0,0,0,0,0,0,0,0,0,0,0,0,0,0,0,0,0,0,0,0,0,0,0,0,0,0,0,0,0,0,0,0,0,0
92,68,0,2.5,10.3,4.4,0,0,14.2,0.6,0,0,0,0,0,0,0,0,0,0,0,0,0,0,0,0,0,0,0,0,0,0,0,0,0,0,0,0,0,0,0,0,0,0,0,0,0
84,69.5,0,2.5,8.4,5.6,0,0,13.4,0.6,0,0,0,0,0,0,0,0,0,0,0,0,0,0,0,0,0,0,0,0,0,0,0,0,0,0,0,0,0,0,0,0,0,0,0,0,0
89,69,0,2.5,8.5,5.7,0,0,13.7,0.6,0,0,0,0,0,0,0,0,0,0,0,0,0,0,0,0,0,0,0,0,0,0,0,0,0,0,0,0,0,0,0,0,0,0,0,0,0
58,60.4,0,10.89,19.8,0,0,0.99,6.93,0,0,0,0,0,0,0,0,0,0,0,0,0,0,0,0,0,0,0,0,0,0,0,0,0,0,0,0,0.99,0,0,0,0,0,0,0,0,0
78,64.6,0,5.97,16.89,1.6,0,0.4,8.55,0,0,0,0,0,0,0,0,0,0,0,0,0,0,0,0,0,0,0,0,0,0,0,0,0,0,0,0,1.99,0,0,0,0,0,0,0,0,0
68,64.74,0,5.97,16.91,0,0,0.4,9.99,0,0,0,0,0,0,0,0,0,0,0,0,0,0,0,0,0,0,0,0,0,0,0,0,0,0,0,0,1.99,0,0,0,0,0,0,0,0,0
70.6,65.41,0,6.06,17.25,0,0,0.1,9.18,0,0,0,0,0,0,0,0,0,0,0,0,0,0,0,0,0,0,0,0,0,0,0,0,0,0,0,0,2,0,0,0,0,0,0,0,0,0
63.5,65.3,0,6.03,17.22,0,0,0.1,9.35,0,0,0,0,0,0,0,0,0,0,0,0,0,0,0,0,0,0,0,0,0,0,0,0,0,0,0,0,2,0,0,0,0,0,0,0,0,0
104,40,0,0,5,15,24,0,0,0,0,0,0,0,0,0,0,0,0,10,0,0,0,0,0,0,0,0,0,0,0,1,0,0,5,0,0,0,0,0,0,0,0,0,0,0,0
138,55,0,0,5,0,35,0,0,0,0,0,0,0,0,0,0,0,0,4,0,0,0,0,0,0,0,0,0,0,0,0,0,0,1,0,0,0,0,0,0,0,0,0,0,0,0
118,45,0,0,5,7,24,0,0,0,0,0,0,0,0,0,0,0,0,8,0,0,0,0,0,0,0,0,0,0,0,1,0,0,5,0,0,5,0,0,0,0,0,0,0,0,0
108,49,0,0,9,10,20,0,0,0,0,0,0,0,0,0,0,0,0,6,0,0,0,0,0,0,0,0,0,0,0,1,0,0,5,0,0,0,0,0,0,0,0,0,0,0,0
128,49,0,0,7,2,26,0,0,0,0,0,0,0,0,0,0,0,0,10.5,0,0,0,0,0,0,0,0,0,0,0,0.5,0,0,5,0,0,0,0,0,0,0,0,0,0,0,0
125,45,0,0,5,10,24,0,0,0,0,0,0,0,0,0,0,0,0,10,0,0,0,0,0,0,0,0,0,0,0,1,0,0,5,0,0,0,0,0,0,0,0,0,0,0,0
94,49,0,0,5,8,22,0,0,0,0,0,0,0,0,0,0,0,0,10,0,0,0,0,0,0,0,0,0,0,0,1,0,0,5,0,0,0,0,0,0,0,0,0,0,0,0
97,49,0,0,7,6,24,0,0,0,0,0,0,0,0,0,0,0,0,8,0,0,0,0,0,0,0,0,0,0,0,1,0,0,5,0,0,0,0,0,0,0,0,0,0,0,0
106,49,0,0,7,6,26,0,0,0,0,0,0,0,0,0,0,0,0,6,0,0,0,0,0,0,0,0,0,0,0,1,0,0,5,0,0,0,0,0,0,0,0,0,0,0,0
121,49,0,0,7,4,24,0,0,0,0,0,0,0,0,0,0,0,0,10.4,0,0,0,0,0,0,0,0,0,0,0,0.6,0,0,5,0,0,0,0,0,0,0,0,0,0,0,0
130,49,0,0,5,6,28.5,0,0,0,0,0,0,0,0,0,0,0,0,8,0,0,0,0,0,0,0,0,0,0,0,0.5,0,0,3,0,0,0,0,0,0,0,0,0,0,0,0
120,46,0,0,4.5,10,24.5,0,0,0,0,0,0,0,0,0,0,0,0,10.5,0,0,0,0,0,0,0,0,0,0,0,0.5,0,0,4,0,0,0,0,0,0,0,0,0,0,0,0
123,46,0,0,4.5,10,25,0,0,0,0,0,0,0,0,0,0,0,0,10,0,0,0,0,0,0,0,0,0,0,0,0.5,0,0,4,0,0,0,0,0,0,0,0,0,0,0,0
98,49,0,0,4.5,6,28.5,0,0,0,0,0,0,0,0,0,0,0,0,5,0,0,0,0,0,0,0,0,0,0,0,0.5,0,0,0,0,0,6.5,0,0,0,0,0,0,0,0,0
130,49,0,0,4.5,6,28.5,0,0,0,0,0,0,0,0,0,0,0,0,8,0,0,0,0,0,0,0,0,0,0,0,0.5,0,0,3,0,0,0.5,0,0,0,0,0,0,0,0,0
129,49,0,0,4.5,4,28.5,0,0,0,0,0,0,0,0,0,0,0,0,8,0,0,0,0,0,0,0,0,0,0,0,0.5,0,0,3,0,0,2.5,0,0,0,0,0,0,0,0,0
108,49,0,0,3.5,3,29.5,0,0,0,0,0,0,0,0,0,0,0,0,8,0,0,0,0,0,0,0,0,0,0,0,0.5,0,0,3,0,0,3.5,0,0,0,0,0,0,0,0,0
117,50,0,0,4.5,6,27.5,0,0,0,0,0,0,0,0,0,0,0,0,8,0,0,0,0,0,0,0,0,0,0,0,0.5,0,0,2.5,0,0,0.5,0.5,0,0,0,0,0,0,0,0
100,43,0,0,4,15,18,0,0,0,0,0,0,0,0,0,0,0,0,10.5,0,0,0,0,0,0,0,0,0,0,0,0.5,0,0,9,0,0,0,0,0,0,0,0,0,0,0,0
118,46,0,0,4,16,30,0,0,0,0,0,0,0,0,0,0,0,0,3.4,0,0,0,0,0,0,0,0,0,0,0,0.5,0,0,0.1,0,0,0,0,0,0,0,0,0,0,0,0
133,55,0,0,3,0,35,0,0,0,0,0,0,0,0,0,0,0,0,6,0,0,0,0,0,0,0,0,0,0,0,0,0,0,1,0,0,0,0,0,0,0,0,0,0,0,0
114,49,0,0,0,6,26,0,0,0,0,0,0,0,0,0,0,0,0,14.5,0,0,0,0,0,0,0,0,0,0,0,0.5,0,0,4,0,0,0,0,0,0,0,0,0,0,0,0
125,49,0,0,9,6,20,0,0,0,0,0,0,0,0,0,0,0,0,10,0,0,0,0,0,0,0,0,0,0,0,1,0,0,0,0,0,5,0,0,0,0,0,0,0,0,0
122,47,0,0,5,8,24,0,0,0,0,0,0,0,0,0,0,0,0,10,0,0,0,0,0,0,0,0,0,0,0,1,0,0,5,0,0,0,0,0,0,0,0,0,0,0,0
126,49,0,0,4.5,3.5,28.5,0,0,0,0,0,0,0,0,0,0,0,0,8,0,0,0,0,0,0,0,0,0,0,0,0.5,0,0,2.5,0,0,3.5,0,0,0,0,0,0,0,0,0
132,50,0,0,4.5,5,28.5,0,0,0,0,0,0,0,0,0,0,0,0,8,0,0,0,0,0,0,0,0,0,0,0,0.5,0,0,2.5,0,0,0.5,0.5,0,0,0,0,0,0,0,0
109,72,0,2.5,0,0,0,0,0,18,0,0,0,0,0,0,0,0,0,0,7.25,0,0,0,0,0,0,0,0,0,0,0,0,0,0,0,0,0,0,0.25,0,0,0,0,0,0,0
56.2,66.13,6.64,10,2.45,6.2,0.04,0,0.09,5.11,0,0,0,0,0,0,0,0,0,0,3.29,0,0,0,0,0,0,0,0,0,0,0,0,0,0,0,0,0,0,0.05,0,0,0,0,0,0,0
58.3,66.3,6.7,9.77,2.1,6.22,0.04,0,0.09,5.44,0,0,0,0,0,0,0,0,0,0,3.29,0,0,0,0,0,0,0,0,0,0,0,0,0,0,0,0,0,0,0.05,0,0,0,0,0,0,0
58.7,66.58,6.73,9.49,1.96,6.17,0.04,0,0.09,5.63,0,0,0,0,0,0,0,0,0,0,3.25,0,0,0,0,0,0,0,0,0,0,0,0,0,0,0,0,0,0,0.06,0,0,0,0,0,0,0
59,66.72,5.97,9.91,1.92,6.23,0.04,0,0.09,5.79,0,0,0,0,0,0,0,0,0,0,3.27,0,0,0,0,0,0,0,0,0,0,0,0,0,0,0,0,0,0,0.06,0,0,0,0,0,0,0
61.2,64.33,6.86,9.67,2.32,7.05,0.04,0,0.09,5.81,0,0,0,0,0,0,0,0,0,0,3.76,0,0,0,0,0,0,0,0,0,0,0,0,0,0,0,0,0,0,0.07,0,0,0,0,0,0,0
62.4,63.57,7.22,9.55,2.44,7.32,0.04,0,0.1,5.8,0,0,0,0,0,0,0,0,0,0,3.89,0,0,0,0,0,0,0,0,0,0,0,0,0,0,0,0,0,0,0.07,0,0,0,0,0,0,0
64.2,66.55,6.4,8.23,1.89,5.88,0.04,0,0.1,6.81,0,0,0,0,0,0,0,0,0,0,4.02,0,0,0,0,0,0,0,0,0,0,0,0,0,0,0,0,0,0,0.08,0,0,0,0,0,0,0
68.3,70.87,6.35,5.73,1.06,3.64,0.04,0,0.1,8.11,0,0,0,0,0,0,0,0,0,0,4.02,0,0,0,0,0,0,0,0,0,0,0,0,0,0,0,0,0,0,0.08,0,0,0,0,0,0,0
69.4,71.31,5.56,6.21,0.99,3.47,0.04,0,0.1,8.23,0,0,0,0,0,0,0,0,0,0,4.01,0,0,0,0,0,0,0,0,0,0,0,0,0,0,0,0,0,0,0.08,0,0,0,0,0,0,0
70,71.33,5.69,6.09,0.96,3.37,0.04,0,0.1,8.31,0,0,0,0,0,0,0,0,0,0,4.03,0,0,0,0,0,0,0,0,0,0,0,0,0,0,0,0,0,0,0.08,0,0,0,0,0,0,0
71.4,71.5,5.41,6.03,0.78,2.79,0.05,0,0.1,8.98,0,0,0,0,0,0,0,0,0,0,4.26,0,0,0,0,0,0,0,0,0,0,0,0,0,0,0,0,0,0,0.1,0,0,0,0,0,0,0
76.5,71.92,4.82,6.02,0.38,1.48,0.05,0,0.11,10.42,0,0,0,0,0,0,0,0,0,0,4.7,0,0,0,0,0,0,0,0,0,0,0,0,0,0,0,0,0,0,0.1,0,0,0,0,0,0,0
80.2,72.37,4.13,6.01,0.07,0.39,0.06,0,0.11,11.67,0,0,0,0,0,0,0,0,0,0,5.08,0,0,0,0,0,0,0,0,0,0,0,0,0,0,0,0,0,0,0.11,0,0,0,0,0,0,0
80.2,72.13,4.49,5.99,0.02,0.21,0.06,0,0.11,11.77,0,0,0,0,0,0,0,0,0,0,5.11,0,0,0,0,0,0,0,0,0,0,0,0,0,0,0,0,0,0,0.11,0,0,0,0,0,0,0
97.9,58.07,0,12.76,0.02,0.03,0,0,19.67,0.36,0,0,0,0,0,0,0,0,0,5.43,0,0,0,0,0,0.01,0,0,0,0,0,0,0,0,0,0,0,0,0,0.09,0,3.56,0,0,0,0,0
94.4,61.17,0,12.77,0.8,0.03,0,0,19.08,0.03,0,0,0,0,0,0,0,0,0,2.52,0,0,0,0,0,0.01,0,0,0,0,0,0,0,0,0,0,0,0,0,0.09,0,3.5,0,0,0,0,0
97,58.97,0,11.84,0.02,0.03,0,0,19.6,0.38,0,0,0,0,0,0,0,0,0,6.67,0,0,0,0,0,0.01,0,0,0,0,0,0,0,0,0,0,0,0,0,0.1,0,2.38,0,0,0,0,0
100.1,58.88,0,11.96,0.02,0.03,0,0,19.7,0.84,0,0,0,0,0,0,0,0,0,5.66,0,0,0,0,0,0.01,0,0,0,0,0,0,0,0,0,0,0,0,0,0.09,0,2.81,0,0,0,0,0
105.1,58.41,0,12.08,0.02,0.03,0,0,19.7,1.47,0,0,0,0,0,0,0,0,0,4.57,0,0,0,0,0,0.01,0,0,0,0,0,0,0,0,0,0,0,0,0,0.1,0,3.61,0,0,0,0,0
95.4,65.26,0,11.11,0.01,0.03,0,0,19.24,0.66,0,0,0,0,0,0,0,0,0,1.52,0,0,0,0,0,0.01,0,0,0,0,0,0,0,0,0,0,0,0,0,0.09,0,2.07,0,0,0,0,0
93,65.27,2.99,6.09,1,0,0,0,15.67,3.59,0,0,0,0,0,0,0,0,0,2.4,0,0,0,0,0,0,0,0,0,0,0,0,0,0,0,0,0,2.89,0,0.1,0,0,0,0,0,0,0
91,65.4,3,6.1,1,0,0,0,18.3,0.8,0,0,0,0,0,0,0,0,0,2.4,0,0,0,0,0,0,0,0,0,0,0,0,0,0,0,0,0,2.9,0,0.1,0,0,0,0,0,0,0
93,66.93,1,6.09,1,0,0,0,17.98,1.5,0,0,0,0,0,0,0,0,0,2.4,0,0,0,0,0,0,0,0,0,0,0,0,0,0,0,0,0,2,0,0.1,0,1,0,0,0,0,0
94,66,1,7,1,0,0,0,18,1.5,0,0,0,0,0,0,0,0,0,2.4,0,0,0,0,0,0,0,0,0,0,0,0,0,0,0,0,0,2,0,0.1,0,1,0,0,0,0,0
97,65.2,1,10.2,1,0,0,0,18.8,1.2,0,0,0,0,0,0,0,0,0,2.5,0,0,0,0,0,0,0,0,0,0,0,0,0,0,0,0,0,0,0,0.1,0,0,0,0,0,0,0
97,66.2,1,9.2,1,0,0,0,18.8,1.2,0,0,0,0,0,0,0,0,0,2.5,0,0,0,0,0,0,0,0,0,0,0,0,0,0,0,0,0,0,0,0.1,0,0,0,0,0,0,0
96,65.2,2,9.2,1,0,0,0,18.8,1.2,0,0,0,0,0,0,0,0,0,2.5,0,0,0,0,0,0,0,0,0,0,0,0,0,0,0,0,0,0,0,0.1,0,0,0,0,0,0,0
97,63.2,2,10.2,2,0,0,0,18.8,1.2,0,0,0,0,0,0,0,0,0,2.5,0,0,0,0,0,0,0,0,0,0,0,0,0,0,0,0,0,0,0,0.1,0,0,0,0,0,0,0
37,59.85,14.62,16.64,6.73,0,0,0,0,2.16,0,0,0,0,0,0,0,0,0,0,0,0,0,0,0,0,0,0,0,0,0,0,0,0,0,0,0,0,0,0,0,0,0,0,0,0,0
46,0,0,0,0,0,0,0,0,0,0,0,0,0,0,0,0,0,0,0,0,0,0,0,0,0,0,0,0,0,0,0,0,0,0,0,0,0,0,0,7.88,36.88,55.24,0,0,0,0
46.7,0,0,0,0,0,0,0,0,0,0,0,0,0,0,0,0,0,0,0,0,0,0,0,0,0,0,0,0,0,0,0,0,0,0,0,0,0,0,0,3.95,26.67,69.38,0,0,0,0
49,0,45.52,0,0,0,0,0,0,0,0,0,0,0,0,0,0,0,0,23,0,0,29.68,0,0,0,0,0,0,0,0,0,0,0,0,0,0,0,0,0,1.8,0,0,0,0,0,0
34,0,44.89,0,0,0,0,0,0,0,0,0,0,0,0,0,0,0,0,9.61,0,0,45.5,0,0,0,0,0,0,0,0,0,0,0,0,0,0,0,0,0,0,0,0,0,0,0,0
94,0,0,0,0,0,24,0,0,0,0,0,0,0,0,0,0,0,0,0,0,0,0,0,0,0,0,0,0,0,0,0,0,0,0,0,0,0,0,0,0,22,47,0,0,0,7
97,0,0,0,0,0,23,0,0,0,0,0,0,0,0,0,0,0,0,0,0,0,0,0,0,0,0,0,0,0,0,0,0,0,0,0,0,0,0,0,5,20,46,0,0,0,6
91,0,0,0,0,0,25,0,0,0,0,0,0,0,0,0,0,0,0,0,0,0,0,0,0,0,0,0,0,0,0,0,0,0,0,0,0,0,0,0,0,20,45,0,0,0,10
119,0,0,0,0,0,35,0,0,0,0,0,0,0,0,0,0,0,0,0,0,0,0,0,0,0,0,0,0,0,0,0,0,0,0,0,0,0,0,0,0,15,43,0,0,0,7
110,0,0,0,0,0,30,0,0,0,0,0,0,0,0,0,0,0,0,0,0,0,0,0,0,0,0,0,0,0,0,0,0,0,0,0,0,0,0,0,0,20,43,0,0,0,7
113,0,0,0,0,0,25,0,0,0,0,0,0,0,0,0,0,0,0,0,0,0,0,0,0,0,0,0,0,0,0,0,0,0,0,0,0,0,0,0,5,17,43,0,0,5,5
123,0,0,0,0,0,35,0,0,0,0,0,0,0,0,0,0,0,0,0,0,0,0,0,0,0,0,0,0,0,0,0,0,0,0,0,0,0,0,0,5,15,42,0,0,0,3
109,0,0,0,0,0,31,0,0,0,0,0,0,0,0,0,0,0,0,0,0,0,0,0,0,0,0,0,0,0,0,0,0,0,0,0,0,0,0,0,0,20,42,0,0,0,7
97,0,0,0,0,0,27,0,0,0,0,0,0,0,0,0,0,0,0,0,0,0,0,0,0,0,0,0,0,0,0,0,0,0,0,0,0,0,0,0,0,18,42,0,0,0,13
120,0,0,0,0,0,25,0,0,0,0,0,0,0,0,0,0,0,0,0,0,0,0,0,0,0,0,0,0,0,0,0,0,0,0,0,0,0,0,0,10,15,42,0,0,0,8
124,0,0,0,0,0,22,0,0,2,0,0,0,0,0,0,0,0,0,0,4,0,0,0,0,0,0,0,0,0,0,0,0,0,0,0,0,0,0,0,0,20,42,0,0,3,7
118,0,0,0,0,0,35,0,0,0,0,0,0,0,0,0,0,0,0,0,0,0,0,0,0,0,0,0,0,0,0,0,0,0,0,0,0,0,0,0,0,17,40,0,0,0,8
104,0,0,0,0,0,33,0,0,0,0,0,0,0,0,0,0,0,0,0,0,0,0,0,0,0,0,0,0,0,0,0,0,0,0,0,0,0,0,0,0,20,40,0,0,0,7
100,0,0,0,0,0,30,0,0,0,0,0,0,0,0,0,0,0,0,0,0,0,0,0,0,0,0,0,0,0,0,0,0,0,0,0,0,0,0,0,5,18,40,0,0,0,7
123,0,0,0,0,0,27,0,3,3,0,0,0,0,0,0,0,0,0,0,0,0,0,0,0,0,0,0,0,0,0,0,0,0,0,0,0,0,0,0,0,20,40,0,0,0,7
106,0,0,0,0,0,25,0,0,0,0,0,0,0,0,0,0,0,0,0,5,0,0,0,0,0,0,0,0,0,0,0,0,0,0,0,0,0,0,0,0,20,40,0,0,5,5
108,0,0,0,0,0,34,0,0,0,0,0,0,0,0,0,0,0,0,0,0,0,0,0,0,0,0,0,0,0,0,0,0,0,0,0,0,0,0,0,0,19,39,0,0,0,8
120,0,0,0,0,0,28,0,2,2,0,0,0,0,0,0,0,0,0,2,0,0,0,0,0,0,0,0,0,0,0,0,0,0,0,0,0,0,0,0,4,17,38,0,0,0,7
105,0,0,0,0,0,25,0,0,0,0,0,0,0,0,0,0,0,0,0,0,0,0,0,0,0,0,0,0,0,0,0,0,0,0,0,0,0,0,0,7,20,38,0,0,0,10
122,0,0,0,0,0,26,0,0,3,0,0,0,0,0,0,0,0,0,0,4,0,0,0,0,0,0,0,0,0,0,0,0,0,0,0,0,0,0,0,0,20,37,0,0,3,7
119,0,0,0,0,0,30,0,0,0,0,0,0,0,0,0,0,0,0,0,0,0,0,0,0,0,0,0,0,0,0,0,0,0,0,0,0,0,0,0,10,15,35,0,0,0,10
125,0,0,0,0,0,25,0,0,8,0,0,0,0,0,0,0,0,0,0,0,0,0,0,0,0,0,0,0,0,0,0,0,0,0,0,0,0,0,0,0,21,35,0,0,0,11
84.9,34,8,1.5,32,20,0,0,0,0,0,0,0,0,0,0,0,0,0,0,0,0,0,0,0,0,0,0,4.5,0,0,0,0,0,0,0,0,0,0,0,0,0,0,0,0,0,0
88.1,32,8,1.5,33,21,0,0,0,0,0,0,0,0,0,0,0,0,0,0,0,0,0,0,0,0,0,0,4.5,0,0,0,0,0,0,0,0,0,0,0,0,0,0,0,0,0,0
91.5,30,7,1.5,34,23,0,0,0,0,0,0,0,0,0,0,0,0,0,0,0,0,0,0,0,0,0,0,4.5,0,0,0,0,0,0,0,0,0,0,0,0,0,0,0,0,0,0
90.8,31.07,7.49,1.5,31.96,23.88,0,0,0,0,0,0,0,0,0,0,0,0,0,0,0,0,0,0,0,0,0,0,4.1,0,0,0,0,0,0,0,0,0,0,0,0,0,0,0,0,0,0
87.1,32.5,8.5,1.5,35,22.5,0,0,0,0,0,0,0,0,0,0,0,0,0,0,0,0,0,0,0,0,0,0,0,0,0,0,0,0,0,0,0,0,0,0,0,0,0,0,0,0,0
89.3,31,8,1.5,34,22,0,0,0,0,0,0,0,0,0,0,0,0,0,0,0,0,0,0,0,0,0,0,3.5,0,0,0,0,0,0,0,0,0,0,0,0,0,0,0,0,0,0
95.1,31.5,8.5,1.5,34,21.5,0,0,0,0,0,0,0,0,0,0,0,0,0,0,0,0,0,0,0,0,0,0,0,0,0,0,0,0,0,0,0,3,0,0,0,0,0,0,0,0,0
71.5,30,18,1.5,35,10,0,0,0,0,0,0,0,0,0,0,0,0,0,0,0,0,0,0,0,0,0,0,3.5,0,0,0,0,0,0,0,0,2,0,0,0,0,0,0,0,0,0
90.1,31,7,1.5,34,22,0,0,0,0,0,0,0,0,0,0,0,0,0,0,0,0,0,0,0,0,0,0,4.5,0,0,0,0,0,0,0,0,0,0,0,0,0,0,0,0,0,0
65.6,38.7,8.9,1.6,39.1,4.3,0,0,0,0,0,0,0,0,0,0,0,0,0,0,0,0,0,0,0,0,0,0,3.4,0,0,0,0,0,0,0,0,4,0,0,0,0,0,0,0,0,0
68.8,40,9,1.5,39,6,0,0,0,0,0,0,0,0,0,0,0,0,0,0,0,0,0,0,0,0,0,0,4.5,0,0,0,0,0,0,0,0,0,0,0,0,0,0,0,0,0,0
79.8,36,8,1.5,36,14,0,0,0,0,0,0,0,0,0,0,0,0,0,0,0,0,0,0,0,0,0,0,4.5,0,0,0,0,0,0,0,0,0,0,0,0,0,0,0,0,0,0
70.3,32,15,3,35,13,0,0,0,0,0,0,0,0,0,0,0,0,0,0,0,0,0,0,0,0,0,0,0,0,0,0,0,0,0,0,0,2,0,0,0,0,0,0,0,0,0
106,77.5,0,0,0,0,0,0,20,0,0,0,0,0,0,0,0,0,0,0,0,0,0,0,0,2.5,0,0,0,0,0,0,0,0,0,0,0,0,0,0,0,0,0,0,0,0,0
105,75,0,0,0,0,0,0,20,0,0,0,0,0,0,0,0,0,0,0,0,0,0,0,0,5,0,0,0,0,0,0,0,0,0,0,0,0,0,0,0,0,0,0,0,0,0
106,70,0,0,0,0,0,0,20,0,0,0,0,0,0,0,0,0,0,0,0,0,0,0,0,10,0,0,0,0,0,0,0,0,0,0,0,0,0,0,0,0,0,0,0,0,0
112,65,0,0,0,0,0,0,20,0,0,0,0,0,0,0,0,0,0,0,0,0,0,0,0,15,0,0,0,0,0,0,0,0,0,0,0,0,0,0,0,0,0,0,0,0,0
90,69,0,1,5,7,0,0,12,1,0,0,0,0,0,0,0,0,0,0,0,0,0,0,0,5,0,0,0,0,0,0,0,0,0,0,0,0,0,0,0,0,0,0,0,0,0
91,67.8,0,2.9,4,6,0,0,14.2,0.1,0,0,0,0,0,0,0,0,0,0,0,0,0,0,0,5,0,0,0,0,0,0,0,0,0,0,0,0,0,0,0,0,0,0,0,0,0
98,67.4,0,5,3,4,0,0,12.6,3,0,0,0,0,0,0,0,0,0,0,0,0,0,0,0,5,0,0,0,0,0,0,0,0,0,0,0,0,0,0,0,0,0,0,0,0,0
97,62.4,0,8,8.5,0.1,0.1,0,12.3,3.5,0,0,0,0,0,0,0,0,0,0,0.1,0,0,0,0,5,0,0,0,0,0,0,0,0,0,0,0,0,0,0,0,0,0,0,0,0,0
95,66.8,0,1.9,3,2,1,0,14.2,0.1,0,0,0,0,0,0,0,0,0,0,6,0,0,0,0,5,0,0,0,0,0,0,0,0,0,0,0,0,0,0,0,0,0,0,0,0,0
100,66.8,0,1.9,3,2,4,0,14.2,0.1,0,0,0,0,0,0,0,0,0,0,3,0,0,0,0,5,0,0,0,0,0,0,0,0,0,0,0,0,0,0,0,0,0,0,0,0,0
88,64,0,1,5,7,0,0,12,1,0,0,0,0,0,0,0,0,0,0,0,0,0,0,0,0,0,0,0,0,0,0,0,0,10,0,0,0,0,0,0,0,0,0,0,0,0
96,60,0,5.4,8.5,0.1,0.1,0,12.3,3.5,0,0,0,0,0,0,0,0,0,0,0.1,0,0,0,0,0,0,0,0,0,0,0,0,0,10,0,0,0,0,0,0,0,0,0,0,0,0
88,63,0,1.9,3,2,1,0,13,0.1,0,0,0,0,0,0,0,0,0,0,6,0,0,0,0,0,0,0,0,0,0,0,0,0,10,0,0,0,0,0,0,0,0,0,0,0,0
92,69.22,0,1.2,10.79,4.6,0,0,13.89,0.2,0,0,0,0,0,0,0,0,0,0,0,0,0,0,0,0.1,0,0,0,0,0,0,0,0,0,0,0,0,0,0,0,0,0,0,0,0,0
85,65.27,0.18,11.12,0,0.84,0,10.7,9.71,0.06,0,0,0,0,0,0,0,0,0,0.06,0.05,0,0,0,0,0.04,0,0,0,0,0,0,0,0,0,0,0,1.85,0.04,0.04,0,0.04,0,0,0,0,0
95,63.46,0.47,12.9,1.64,3.53,0,0,16.31,1.47,0,0,0,0,0,0,0,0,0,0,0,0,0,0,0,0,0,0,0,0,0,0,0,0,0,0,0,0,0,0.22,0,0,0,0,0,0,0
94,64.67,0.47,12.85,3.1,1.17,0,0,16.05,1.47,0,0,0,0,0,0,0,0,0,0,0,0,0,0,0,0,0,0,0,0,0,0,0,0,0,0,0,0,0,0.22,0,0,0,0,0,0,0
93,65.09,0.47,12.07,4.74,1.17,0,0,12.75,3.49,0,0,0,0,0,0,0,0,0,0,0,0,0,0,0,0,0,0,0,0,0,0,0,0,0,0,0,0,0,0.22,0,0,0,0,0,0,0
80,64.69,0.47,12.46,4.69,1.16,0,0,15.55,0.76,0,0,0,0,0,0,0,0,0,0,0,0,0,0,0,0,0,0,0,0,0,0,0,0,0,0,0,0,0,0.22,0,0,0,0,0,0,0
96,62.57,0.47,12.08,6.43,1.16,0,0,15.69,1.38,0,0,0,0,0,0,0,0,0,0,0,0,0,0,0,0,0,0,0,0,0,0,0,0,0,0,0,0,0,0.22,0,0,0,0,0,0,0
83,68.89,0,10.32,5.38,0.11,0,0,15.13,0,0,0,0,0,0,0,0,0,0,0,0,0,0,0,0,0,0,0,0,0,0,0,0,0,0,0,0,0,0,0.17,0,0,0,0,0,0,0
86,67.18,0.94,12.14,3.23,0,0,0,16.29,0,0,0,0,0,0,0,0,0,0,0,0,0,0,0,0,0,0,0,0,0,0,0,0,0,0,0,0,0,0,0.22,0,0,0,0,0,0,0
89,65.53,0,13.52,3.26,0,0,0,17.47,0,0,0,0,0,0,0,0,0,0,0,0,0,0,0,0,0,0,0,0,0,0,0,0,0,0,0,0,0,0,0.22,0,0,0,0,0,0,0
87,66.92,2.37,12.28,2.45,0,0,0,14.36,1.4,0,0,0,0,0,0,0,0,0,0,0,0,0,0,0,0,0,0,0,0,0,0,0,0,0,0,0,0,0,0.22,0,0,0,0,0,0,0
94,61.92,2.86,13.68,3.3,0,0,0,16.61,1.41,0,0,0,0,0,0,0,0,0,0,0,0,0,0,0,0,0,0,0,0,0,0,0,0,0,0,0,0,0,0.22,0,0,0,0,0,0,0
79,68.74,0,14.48,2.14,0,0,0,14.42,0,0,0,0,0,0,0,0,0,0,0,0,0,0,0,0,0,0,0,0,0,0,0,0,0,0,0,0,0,0,0.22,0,0,0,0,0,0,0
76,66.7,0,16.43,2.16,0,0,0,14.49,0,0,0,0,0,0,0,0,0,0,0,0,0,0,0,0,0,0,0,0,0,0,0,0,0,0,0,0,0,0,0.22,0,0,0,0,0,0,0
79,65.54,4.14,12.47,3.25,0,0,0,14.38,0,0,0,0,0,0,0,0,0,0,0,0,0,0,0,0,0,0,0,0,0,0,0,0,0,0,0,0,0,0,0.22,0,0,0,0,0,0,0
86,68.62,0,12.44,2.27,0,0,0,16.45,0,0,0,0,0,0,0,0,0,0,0,0,0,0,0,0,0,0,0,0,0,0,0,0,0,0,0,0,0,0,0.22,0,0,0,0,0,0,0
86,64.26,4.16,12.52,2.28,0,0,0,16.56,0,0,0,0,0,0,0,0,0,0,0,0,0,0,0,0,0,0,0,0,0,0,0,0,0,0,0,0,0,0,0.22,0,0,0,0,0,0,0
86,64.69,1.91,14.53,2.14,0,0,0,16.51,0,0,0,0,0,0,0,0,0,0,0,0,0,0,0,0,0,0,0,0,0,0,0,0,0,0,0,0,0,0,0.22,0,0,0,0,0,0,0
85,63.71,0,16.38,3.31,0,0,0,16.38,0,0,0,0,0,0,0,0,0,0,0,0,0,0,0,0,0,0,0,0,0,0,0,0,0,0,0,0,0,0,0.22,0,0,0,0,0,0,0
40,66.9,1.7,13,8.8,5.1,0,0,0,0,0,0,0,0,0,0,0,0,0,0,4.5,0,0,0,0,0,0,0,0,0,0,0,0,0,0,0,0,0,0,0,0,0,0,0,0,0,0
