Repository: you0514w/youyou

File: Expansion Coeff.csv (part 73 of 83)
Expansion Coeff (Typical) ( 10-7/K ),SiO2,B2O3,Al2O3,MgO,CaO,BaO,Li2O,Na2O,K2O,Rb2O,Ag2O,Cs2O,Tl2O,MnO,FeO,CoO,NiO,CuO,ZnO,SrO,CdO,PbO,SnO,Cr2O3,Fe2O3,Ga2O3,As2O3,Y2O3,In2O3,Sb2O3,La2O3,Nd2O3,Gd2O3,TiO2,MnO2,GeO2,ZrO2,CeO2,SnO2,TeO2,P2O5,V2O5,Nb2O5,Ta2O5,MoO3,WO3
40,66.8,2.4,12.7,8.4,5.2,0,0,0,0,0,0,0,0,0,0,0,0,0,0,4.5,0,0,0,0,0,0,0,0,0,0,0,0,0,0,0,0,0,0,0,0,0,0,0,0,0,0
36.1,66.4,6.3,13.2,4.7,6.3,2.7,0,0,0,0,0,0,0,0,0,0,0,0,0,0.3,0,0,0,0,0,0,0,0,0,0,0,0,0,0,0,0,0,0,0.1,0,0,0,0,0,0,0
36.4,66.6,6.3,13.2,3.9,6.9,2.7,0,0,0,0,0,0,0,0,0,0,0,0,0,0.3,0,0,0,0,0,0,0,0,0,0,0,0,0,0,0,0,0,0,0.1,0,0,0,0,0,0,0
36.2,66.87,6.41,13.21,3.9,6.31,2.9,0,0,0,0,0,0,0,0,0,0,0,0,0,0.3,0,0,0,0,0,0,0,0,0,0,0,0,0,0,0,0,0,0,0.1,0,0,0,0,0,0,0
37,66.3,5.9,13.1,4.7,6.9,2.7,0,0,0,0,0,0,0,0,0,0,0,0,0,0.3,0,0,0,0,0,0,0,0,0,0,0,0,0,0,0,0,0,0,0.1,0,0,0,0,0,0,0
36.6,66.6,6.3,12.9,4.7,5.7,2.7,0,0,0,0,0,0,0,0,0,0,0,0,0,1,0,0,0,0,0,0,0,0,0,0,0,0,0,0,0,0,0,0,0.1,0,0,0,0,0,0,0
36.8,66.43,6.29,12.79,4.7,6.29,2.7,0,0,0,0,0,0,0,0,0,0,0,0,0,0.7,0,0,0,0,0,0,0,0,0,0,0,0,0,0,0,0,0,0,0.1,0,0,0,0,0,0,0
36.8,66.47,6.31,12.81,4.7,6.51,2.8,0,0,0,0,0,0,0,0,0,0,0,0,0,0.3,0,0,0,0,0,0,0,0,0,0,0,0,0,0,0,0,0,0,0.1,0,0,0,0,0,0,0
38,65.7,6.3,12.8,4.7,7.5,2.6,0,0,0,0,0,0,0,0,0,0,0,0,0,0.3,0,0,0,0,0,0,0,0,0,0,0,0,0,0,0,0,0,0,0.1,0,0,0,0,0,0,0
37.1,66.27,6.31,12.81,4.2,7.61,2.6,0,0,0,0,0,0,0,0,0,0,0,0,0,0.1,0,0,0,0,0,0,0,0,0,0,0,0,0,0,0,0,0,0,0.1,0,0,0,0,0,0,0
37.3,66,6.3,12.7,4.7,7.6,2.5,0,0,0,0,0,0,0,0,0,0,0,0,0,0.1,0,0,0,0,0,0,0,0,0,0,0,0,0,0,0,0,0,0,0.1,0,0,0,0,0,0,0
37.7,66.6,6.3,12.9,3,8.1,2.7,0,0,0,0,0,0,0,0,0,0,0,0,0,0.3,0,0,0,0,0,0,0,0,0,0,0,0,0,0,0,0,0,0,0.1,0,0,0,0,0,0,0
37.9,65.7,6.3,12.7,4.7,8,2.2,0,0,0,0,0,0,0,0,0,0,0,0,0,0.3,0,0,0,0,0,0,0,0,0,0,0,0,0,0,0,0,0,0,0.1,0,0,0,0,0,0,0
38.6,65.8,6.3,12.4,4.7,8,2.4,0,0,0,0,0,0,0,0,0,0,0,0,0,0.3,0,0,0,0,0,0,0,0,0,0,0,0,0,0,0,0,0,0,0.1,0,0,0,0,0,0,0
38.1,65.93,6.29,12.59,4.7,7.59,2.5,0,0,0,0,0,0,0,0,0,0,0,0,0,0.3,0,0,0,0,0,0,0,0,0,0,0,0,0,0,0,0,0,0,0.1,0,0,0,0,0,0,0
35,69.44,5.73,12.4,1.82,8.3,0.87,0,0,0,0,0,0,0,0,0,0,0,0,0,1.35,0,0,0,0,0,0,0,0,0,0,0,0,0,0,0,0,0,0,0.09,0,0,0,0,0,0,0
36,69.68,5.76,12.45,0,9.65,0.44,0,0,0,0,0,0,0,0,0,0,0,0,0,1.93,0,0,0,0,0,0,0,0,0,0,0,0,0,0,0,0,0,0,0.09,0,0,0,0,0,0,0
39,3,0,2,0,0,0,10,0,0,0,0,0,0,0,0,0,0,0,25,0,0,0,0,0,0,0,0,0,0,0,0,0,0,0,0,0,0,0,0,0,30,0,30,0,0,0
45,3,0,2,0,0,0,0,10,0,0,0,0,0,0,0,0,0,0,25,0,0,0,0,0,0,0,0,0,0,0,0,0,0,0,0,0,0,0,0,0,30,0,30,0,0,0
31,3,0,2,0,0,0,0,0,0,0,0,0,0,0,0,0,0,0,35,0,0,0,0,0,0,0,0,0,0,0,0,0,0,0,0,0,0,0,0,0,30,0,30,0,0,0
41,3,0,2,35,0,0,0,0,0,0,0,0,0,0,0,0,0,0,0,0,0,0,0,0,0,0,0,0,0,0,0,0,0,0,0,0,0,0,0,0,30,0,30,0,0,0
29,2.94,0,1.96,0,0,0,0,0,0,0,0,0,0,0,0,0,0,0,9.78,0,0,0,0,0,0,0,0,0,0,0,0,0,0,29.35,0,0,0,0,0.2,0,31.31,0,24.46,0,0,0
28,2.8,0,1.87,0,0,0,0,0,0,0,0,0,0,0,0,0,0,0,9.33,0,0,0,0,0,0,0,0,0,0,0,0,0,0,27.98,0,0,0,0,0.19,0,29.85,0,27.98,0,0,0
32,2.8,0,1.87,0,0,0,0,0,0,0,0,0,0,0,0,0,0,0,13.99,0,0,0,0,0,0,0,0,0,0,0,0,0,0,27.99,0,0,0,0,0.19,0,25.18,0,27.98,0,0,0
27,2.8,0,1.87,0,0,0,0,0,0,0,0,0,0,0,0,0,0,0,9.34,0,0,0,0,0,0,0,0,0,0,0,0,0,0,18.67,0,0,0,0,0.09,0,29.88,0,37.35,0,0,0
28,2.8,0,1.87,0,0,0,0,0,0,0,0,0,0,0,0,0,0,0,18.67,0,0,0,0,0,0,0,0,0,0,0,0,0,0,14.01,0,0,0,0,0.09,0,29.88,0,32.68,0,0,0
27,2.73,0,1.82,0,0,0,0,0,0,0,0,0,0,0,0,0,0,0,9.09,0,0,0,0,0,0,0,0,0,0,0,0,0,0,18.18,0,0,0,0,2.73,0,29.09,0,36.36,0,0,0
35,67.62,4.92,12.53,4.07,6.68,2.17,0,0,0,0,0,0,0,0,0,0,0,0,0,1.9,0,0,0,0,0.01,0,0,0,0,0,0,0,0,0,0,0,0.05,0,0.05,0,0,0,0,0,0,0
35,68.08,4.58,12.47,5,5.65,1.45,0,0,0,0,0,0,0,0,0,0,0,0,0,2.65,0,0,0,0,0.02,0,0,0,0,0,0,0,0,0,0,0,0.03,0,0.07,0,0,0,0,0,0,0
35.4,69.5,3.28,12.06,4.94,5.35,1.69,0,0,0,0,0,0,0,0,0,0,0,0,0,3.03,0,0,0,0,0.02,0,0,0,0,0,0,0,0,0,0,0,0.03,0,0.1,0,0,0,0,0,0,0
34.7,69.41,4.35,12.4,3.98,5.97,2.01,0,0,0,0,0,0,0,0,0,0,0,0,0,1.73,0,0,0,0,0.02,0,0,0,0,0,0,0,0,0,0,0,0.03,0,0.1,0,0,0,0,0,0,0
35.2,68.64,3.85,12.57,5.14,5.69,2.24,0,0,0,0,0,0,0,0,0,0,0,0,0,1.73,0,0,0,0,0.02,0,0,0,0,0,0,0,0,0,0,0,0.03,0,0.09,0,0,0,0,0,0,0
32.8,69.56,4.23,12.35,5.03,5.42,1.17,0,0,0,0,0,0,0,0,0,0,0,0,0,2.1,0,0,0,0,0.02,0,0,0,0,0,0,0,0,0,0,0,0.02,0,0.1,0,0,0,0,0,0,0
33.7,69.41,4.44,12.35,4,6.11,1.75,0,0,0,0,0,0,0,0,0,0,0,0,0,1.78,0,0,0,0,0.02,0,0,0,0,0,0,0,0,0,0,0,0.03,0,0.11,0,0,0,0,0,0,0
33.7,69.04,4.49,12.5,4.06,6.18,1.77,0,0,0,0,0,0,0,0,0,0,0,0,0,1.8,0,0,0,0,0.02,0,0,0,0,0,0,0,0,0,0,0,0.03,0,0.11,0,0,0,0,0,0,0
34.6,69.48,4.35,12.4,3.96,5.77,2.22,0,0,0,0,0,0,0,0,0,0,0,0,0,1.67,0,0,0,0,0.02,0,0,0,0,0,0,0,0,0,0,0,0.03,0,0.1,0,0,0,0,0,0,0
102,59.1,0,9.1,12.9,0,0,0,18.9,0,0,0,0,0,0,0,0,0,0,0,0,0,0,0,0,0,0,0,0,0,0,0,0,0,0,0,0,0,0,0,0,0,0,0,0,0,0
112,55.75,0,7.09,17.28,0,0,0,17.58,2.3,0,0,0,0,0,0,0,0,0,0,0,0,0,0,0,0,0,0,0,0,0,0,0,0,0,0,0,0,0,0,0,0,0,0,0,0,0
92,70,0,0,15,0,0,0,15,0,0,0,0,0,0,0,0,0,0,0,0,0,0,0,0,0,0,0,0,0,0,0,0,0,0,0,0,0,0,0,0,0,0,0,0,0,0
105,63.9,0,5.9,13.2,0,0,0,7.8,9.2,0,0,0,0,0,0,0,0,0,0,0,0,0,0,0,0,0,0,0,0,0,0,0,0,0,0,0,0,0,0,0,0,0,0,0,0,0
93,66.9,0,3.4,13.2,1.1,0,0,15.4,0,0,0,0,0,0,0,0,0,0,0,0,0,0,0,0,0,0,0,0,0,0,0,0,0,0,0,0,0,0,0,0,0,0,0,0,0,0
93,66.9,0,3.4,11.2,3.1,0,0,15.4,0,0,0,0,0,0,0,0,0,0,0,0,0,0,0,0,0,0,0,0,0,0,0,0,0,0,0,0,0,0,0,0,0,0,0,0,0,0
91,68.63,0,1.7,13.19,1.1,0,0,15.38,0,0,0,0,0,0,0,0,0,0,0,0,0,0,0,0,0,0,0,0,0,0,0,0,0,0,0,0,0,0,0,0,0,0,0,0,0,0
89,66.9,0,3.4,14.3,0,0,0,15.4,0,0,0,0,0,0,0,0,0,0,0,0,0,0,0,0,0,0,0,0,0,0,0,0,0,0,0,0,0,0,0,0,0,0,0,0,0,0
91,67.28,0,2.48,11.11,4.16,0,0,14.64,0.33,0,0,0,0,0,0,0,0,0,0,0,0,0,0,0,0,0,0,0,0,0,0,0,0,0,0,0,0,0,0,0,0,0,0,0,0,0
91.3,67.31,0,2.5,11.18,4.12,0,0,14.25,0.64,0,0,0,0,0,0,0,0,0,0,0,0,0,0,0,0,0,0,0,0,0,0,0,0,0,0,0,0,0,0,0,0,0,0,0,0,0
91.4,67.19,0,2.48,11.53,4.08,0,0,13.76,0.96,0,0,0,0,0,0,0,0,0,0,0,0,0,0,0,0,0,0,0,0,0,0,0,0,0,0,0,0,0,0,0,0,0,0,0,0,0
92.2,67.66,0,2.4,9.59,5.36,0,0,14.31,0.68,0,0,0,0,0,0,0,0,0,0,0,0,0,0,0,0,0,0,0,0,0,0,0,0,0,0,0,0,0,0,0,0,0,0,0,0,0
92,67.98,0,2.44,8.2,6.52,0,0,14.26,0.6,0,0,0,0,0,0,0,0,0,0,0,0,0,0,0,0,0,0,0,0,0,0,0,0,0,0,0,0,0,0,0,0,0,0,0,0,0
93,68.19,0,2.57,6.45,7.78,0,0,14.4,0.61,0,0,0,0,0,0,0,0,0,0,0,0,0,0,0,0,0,0,0,0,0,0,0,0,0,0,0,0,0,0,0,0,0,0,0,0,0
89.6,68.82,0,2.96,6.18,7.85,0,0,13.88,0.31,0,0,0,0,0,0,0,0,0,0,0,0,0,0,0,0,0,0,0,0,0,0,0,0,0,0,0,0,0,0,0,0,0,0,0,0,0
89.8,68.89,0,2.97,6.19,7.87,0,0,13.46,0.62,0,0,0,0,0,0,0,0,0,0,0,0,0,0,0,0,0,0,0,0,0,0,0,0,0,0,0,0,0,0,0,0,0,0,0,0,0
89.9,69.04,0,2.97,6.2,7.88,0,0,12.9,1.01,0,0,0,0,0,0,0,0,0,0,0,0,0,0,0,0,0,0,0,0,0,0,0,0,0,0,0,0,0,0,0,0,0,0,0,0,0
90.2,70,0,1.8,6.14,7.54,0,0,14.32,0.2,0,0,0,0,0,0,0,0,0,0,0,0,0,0,0,0,0,0,0,0,0,0,0,0,0,0,0,0,0,0,0,0,0,0,0,0,0
90.8,70,0,1.8,6.15,7.54,0,0,14,0.51,0,0,0,0,0,0,0,0,0,0,0,0,0,0,0,0,0,0,0,0,0,0,0,0,0,0,0,0,0,0,0,0,0,0,0,0,0
91.6,69.99,0,1.8,6.15,7.54,0,0,13.52,1,0,0,0,0,0,0,0,0,0,0,0,0,0,0,0,0,0,0,0,0,0,0,0,0,0,0,0,0,0,0,0,0,0,0,0,0,0
92,70,0,1.8,6.15,7.54,0,0,13.31,1.2,0,0,0,0,0,0,0,0,0,0,0,0,0,0,0,0,0,0,0,0,0,0,0,0,0,0,0,0,0,0,0,0,0,0,0,0,0
94.1,70.74,0,1.14,0.05,14.91,0,0,10.29,2.87,0,0,0,0,0,0,0,0,0,0,0,0,0,0,0,0,0,0,0,0,0,0,0,0,0,0,0,0,0,0,0,0,0,0,0,0,0
93.5,70.84,0,1.14,1.53,13.37,0,0,10.26,2.86,0,0,0,0,0,0,0,0,0,0,0,0,0,0,0,0,0,0,0,0,0,0,0,0,0,0,0,0,0,0,0,0,0,0,0,0,0
88.9,69.6,0,0.91,7,8.96,0,0,12.98,0.55,0,0,0,0,0,0,0,0,0,0,0,0,0,0,0,0,0,0,0,0,0,0,0,0,0,0,0,0,0,0,0,0,0,0,0,0,0
89.7,68.73,0,2.96,6.17,7.85,0,0,14.16,0.13,0,0,0,0,0,0,0,0,0,0,0,0,0,0,0,0,0,0,0,0,0,0,0,0,0,0,0,0,0,0,0,0,0,0,0,0,0
86.9,70.32,0,1.1,7.63,8.17,0,0,11.82,0.96,0,0,0,0,0,0,0,0,0,0,0,0,0,0,0,0,0,0,0,0,0,0,0,0,0,0,0,0,0,0,0,0,0,0,0,0,0
90,70.7,0,1.14,0.02,15.15,0,0,12.08,0.91,0,0,0,0,0,0,0,0,0,0,0,0,0,0,0,0,0,0,0,0,0,0,0,0,0,0,0,0,0,0,0,0,0,0,0,0,0
88.3,71.01,0,1.15,3.8,11.19,0,0,11.95,0.9,0,0,0,0,0,0,0,0,0,0,0,0,0,0,0,0,0,0,0,0,0,0,0,0,0,0,0,0,0,0,0,0,0,0,0,0,0
86.9,70.15,0,0.7,5.56,11.93,0,0,9.84,1.82,0,0,0,0,0,0,0,0,0,0,0,0,0,0,0,0,0,0,0,0,0,0,0,0,0,0,0,0,0,0,0,0,0,0,0,0,0
60,67.4,9.7,10.6,0,0,0,7.4,4.2,0.5,0,0,0,0,0,0,0,0,0,0,0,0,0,0,0,0,0,0,0,0,0,0,0,0,0,0,0,0.2,0,0,0,0,0,0,0,0,0
65,58,15.4,11.4,0,0,0,8.5,5,0.5,0,0,0,0,0,0,0,0,0,0,0,0,0,0,0,0,0,0,0,0,0,0,0,0,0,0,0,1.2,0,0,0,0,0,0,0,0,0
68.2,58.7,15.4,9.5,0,0,0,9.1,4.8,1,0,0,0,0,0,0,0,0,0,0,0,0,0,0,0,0,0,0,0,0,0,0,0,0,0,0,0,1.5,0,0,0,0,0,0,0,0,0
60,60.1,14.79,10.43,0.32,0.32,0,7.66,4.79,0.53,0,0,0,0,0,0,0,0,0,0.32,0,0,0,0,0,0,0,0,0,0,0,0,0,0,0,0,0,0.74,0,0,0,0,0,0,0,0,0
39,66.67,2.5,12.67,8.48,5.19,0,0,0,0,0,0,0,0,0,0,0,0,0,0,4.49,0,0,0,0,0,0,0,0,0,0,0,0,0,0,0,0,0,0,0,0,0,0,0,0,0,0
105,60.68,4.72,9.02,4.89,0,0,0,19.08,1.39,0,0,0,0,0,0,0,0,0,0,0,0,0,0,0,0,0,0,0,0,0,0,0,0,0,0,0,0,0,0.22,0,0,0,0,0,0,0
107,57.78,4.66,10.19,4.83,0,0,0,20.94,1.38,0,0,0,0,0,0,0,0,0,0,0,0,0,0,0,0,0,0,0,0,0,0,0,0,0,0,0,0,0,0.22,0,0,0,0,0,0,0
106,57.45,6.49,8.86,4.8,0,0,0,20.82,1.37,0,0,0,0,0,0,0,0,0,0,0,0,0,0,0,0,0,0,0,0,0,0,0,0,0,0,0,0,0,0.21,0,0,0,0,0,0,0
107,55.78,6.55,10.22,4.84,0,0,0,21.01,1.38,0,0,0,0,0,0,0,0,0,0,0,0,0,0,0,0,0,0,0,0,0,0,0,0,0,0,0,0,0,0.22,0,0,0,0,0,0,0
90,65.02,0,13.93,3.26,0,0,0,17.62,0,0,0,0,0,0,0,0,0,0,0,0,0,0,0,0,0,0,0,0,0,0,0,0,0,0,0,0,0,0,0.17,0,0,0,0,0,0,0
87,65.32,0,15.4,2.64,0,0,0,16.42,0,0,0,0,0,0,0,0,0,0,0,0,0,0,0,0,0,0,0,0,0,0,0,0,0,0,0,0,0,0,0.22,0,0,0,0,0,0,0
65.7,64.69,9.04,12.28,0.02,0.04,0,5,6.58,1.3,0,0,0,0,0,0,0,0,0,0,0,0,0,0,0,0,0,0,0,0,0,0,0,0,0,0,0,0,0,0.05,0,1,0,0,0,0,0
63.5,63.7,9.04,12.29,0.02,0.02,0,7,4.58,1.3,0,0,0,0,0,0,0,0,0,0,0,0,0,0,0,0,0,0,0,0,0,0,0,0,0,0,0,0,0,0.05,0,2,0,0,0,0,0
79.6,63.98,7.45,12.22,0.02,0.05,0,0,14.68,0.5,0,0,0,0,0,0,0,0,0,0,0,0,0,0,0,0,0,0,0,0,0,0,0,0,0,0,0,0,0,0.1,0,1,0,0,0,0,0
84,63.94,3.97,11.96,0.02,0.1,0,0,15.42,0.5,0,0,0,0,0,0,0,0,0,0,0,0,0,0,0,0,0,0,0,0,0,0,0,0,0,0,0,0,0,0.1,0,3.99,0,0,0,0,0
35,71.92,4.48,11.21,1.59,4.92,0.07,0,0,0,0,0,0,0,0,0,0,0,0,0,5.71,0,0,0,0,0.01,0,0,0,0,0,0,0,0,0,0,0,0.01,0,0.08,0,0,0,0,0,0,0
37.2,66.46,9.59,11.43,0,12.25,0,0,0,0.17,0,0,0,0,0,0,0,0,0,0,0,0,0,0,0,0.02,0,0,0,0,0,0,0,0,0,0,0,0,0,0.08,0,0,0,0,0,0,0
36.6,66.57,6.31,12.81,4.7,6.31,2.9,0,0,0,0,0,0,0,0,0,0,0,0,0,0.3,0,0,0,0,0,0,0,0,0,0,0,0,0,0,0,0,0,0,0.1,0,0,0,0,0,0,0
36.2,66.63,6.39,12.89,3.9,6.89,2.9,0,0,0,0,0,0,0,0,0,0,0,0,0,0.3,0,0,0,0,0,0,0,0,0,0,0,0,0,0,0,0,0,0,0.1,0,0,0,0,0,0,0
37,66.3,6.3,12.8,4.7,6.6,2.7,0,0,0,0,0,0,0,0,0,0,0,0,0,0.5,0,0,0,0,0,0,0,0,0,0,0,0,0,0,0,0,0,0,0.1,0,0,0,0,0,0,0
36.7,65.7,7.3,12.7,4.7,6.2,2.6,0,0,0,0,0,0,0,0,0,0,0,0,0,0.7,0,0,0,0,0,0,0,0,0,0,0,0,0,0,0,0,0,0,0.1,0,0,0,0,0,0,0
38.1,65.8,6.28,12.76,4.69,7.58,2.49,0,0,0,0,0,0,0,0,0,0,0,0,0,0.3,0,0,0,0,0,0,0,0,0,0,0,0,0,0,0,0,0,0,0.1,0,0,0,0,0,0,0
35,70.04,5.25,12.46,1.65,8.31,0.87,0,0,0,0,0,0,0,0,0,0,0,0,0,1.29,0,0,0,0,0,0,0,0,0,0,0,0,0,0,0,0,0,0,0.13,0,0,0,0,0,0,0
35.2,71.29,2.42,12.52,3.91,5,3.51,0,0,0,0,0,0,0,0,0,0,0,0,0,1.2,0,0,0,0,0.01,0,0,0,0,0,0,0,0,0,0,0,0.02,0,0.12,0,0,0,0,0,0,0
33.5,70.85,4.34,11.92,3.35,5.85,2.6,0,0,0,0,0,0,0,0,0,0,0,0,0,0.97,0,0,0,0,0.01,0,0,0,0,0,0,0,0,0,0,0,0.01,0,0.1,0,0,0,0,0,0,0
37.2,71.34,1.78,11.63,4.19,5.53,4.12,0,0,0,0,0,0,0,0,0,0,0,0,0,1.28,0,0,0,0,0.01,0,0,0,0,0,0,0,0,0,0,0,0.02,0,0.1,0,0,0,0,0,0,0
37,71.51,1.62,11.58,4.23,5.65,4.2,0,0,0,0,0,0,0,0,0,0,0,0,0,1.08,0,0,0,0,0.01,0,0,0,0,0,0,0,0,0,0,0,0.02,0,0.1,0,0,0,0,0,0,0
34.1,70.27,4.26,12.19,3.56,5.73,2.54,0,0,0,0,0,0,0,0,0,0,0,0,0,1.35,0,0,0,0,0.01,0,0,0,0,0,0,0,0,0,0,0,0.01,0,0.08,0,0,0,0,0,0,0
35.5,70.39,3.32,11.99,3.85,5.29,3.82,0,0,0,0,0,0,0,0,0,0,0,0,0,1.22,0,0,0,0,0.01,0,0,0,0,0,0,0,0,0,0,0,0.02,0,0.09,0,0,0,0,0,0,0
36.4,71.22,1.7,11.67,4.85,5.31,3.97,0,0,0,0,0,0,0,0,0,0,0,0,0,1.15,0,0,0,0,0.01,0,0,0,0,0,0,0,0,0,0,0,0.02,0,0.1,0,0,0,0,0,0,0
37.1,71.48,1.45,11.36,4.87,5.35,4.38,0,0,0,0,0,0,0,0,0,0,0,0,0,0.98,0,0,0,0,0.01,0,0,0,0,0,0,0,0,0,0,0,0.02,0,0.1,0,0,0,0,0,0,0
137,0,4.7,2,0,0,15.4,34.6,0,0,0,0,0,0,0,0,0,0,0,0,0,0,0,0,0,0,0,0,0,0,0,0,0,0,0,0,0,0,0,0,0,43.3,0,0,0,0,0
11.5,60,0,20,0,0,0,0,0,0,0,0,0,0,0,0,0,0,20,0,0,0,0,0,0,0,0,0,0,0,0,0,0,0,0,0,0,0,0,0,0,0,0,0,0,0,0
82.2,70.21,0.72,4.34,7.09,3.27,0,0,3.15,10.07,0,0,0,0,0,0,0,0,0,0,1.05,0,0,0,0,0,0,0,0,0,0,0,0,0,0,0,0,0,0,0.1,0,0,0,0,0,0,0
79.2,73.24,0,2.38,6.47,5.42,0,0,3,6.98,0,0,0,0,0,0,0,0,0,0,2.41,0,0,0,0,0,0,0,0,0,0,0,0,0,0,0,0,0,0,0.1,0,0,0,0,0,0,0
79.9,72.2,0,2.72,5.13,5.55,2,0,2.99,6.59,0,0,0,0,0,0,0,0,0,0,2.72,0,0,0,0,0,0,0,0,0,0,0,0,0,0,0,0,0,0,0.1,0,0,0,0,0,0,0
81.1,71.26,0.67,4.01,4.83,5.2,0,0,3.74,6.69,0,0,0,0,0,0,0,0,0,0,3.52,0,0,0,0,0,0,0,0,0,0,0,0,0,0,0,0,0,0,0.08,0,0,0,0,0,0,0
83.3,71.18,0,4.39,6.67,3.46,0,0,3.94,7.92,0,0,0,0,0,0,0,0,0,0,2.37,0,0,0,0,0,0,0,0,0,0,0,0,0,0,0,0,0,0,0.07,0,0,0,0,0,0,0
82.4,70.34,1,2.9,10.11,2.87,0,0,3.11,8.66,0,0,0,0,0,0,0,0,0,0,0.91,0,0,0,0,0,0,0,0,0,0,0,0,0,0,0,0,0,0,0.1,0,0,0,0,0,0,0
79.7,70.25,1,4.8,6.26,4.56,0,0,3.61,7.24,0,0,0,0,0,0,0,0,0,0,2.18,0,0,0,0,0,0,0,0,0,0,0,0,0,0,0,0,0,0,0.1,0,0,0,0,0,0,0
69.9,75.18,2.46,4.54,2.86,4.72,0,0,3.01,6.8,0,0,0,0,0,0,0,0,0,0,0.33,0,0,0,0,0,0,0,0,0,0,0,0,0,0,0,0,0,0,0.1,0,0,0,0,0,0,0
77.2,71.98,0,1.9,5.4,5.8,0,0,2.99,7.03,0,0,0,0,0,0,0,0,0,0,2.9,0,0,0,0,0,0,0,0,0,0,0,0,0,2,0,0,0,0,0,0,0,0,0,0,0,0
80.4,72.81,0.8,4.8,5.74,2.23,0,0,3.99,8.01,0,0,0,0,0,0,0,0,0,0,1.55,0,0,0,0,0,0,0,0,0,0,0,0,0,0,0,0,0,0,0.07,0,0,0,0,0,0,0
83.2,71.58,0.4,4.72,5.66,3.44,0,0,3.92,7.84,0,0,0,0,0,0,0,0,0,0,2.37,0,0,0,0,0,0,0,0,0,0,0,0,0,0,0,0,0,0,0.07,0,0,0,0,0,0,0
83.3,71.86,0,4.75,5.66,3.46,0,0,3.93,7.9,0,0,0,0,0,0,0,0,0,0,2.37,0,0,0,0,0,0,0,0,0,0,0,0,0,0,0,0,0,0,0.07,0,0,0,0,0,0,0
77.4,75.7,2.15,4.97,0.45,4.68,0,0,2.94,9.01,0,0,0,0,0,0,0,0,0,0,0,0,0,0,0,0,0,0,0,0,0,0,0,0,0,0,0,0,0,0.1,0,0,0,0,0,0,0
84.8,70.55,1.72,3.29,7,3.24,0,0,3.12,9.94,0,0,0,0,0,0,0,0,0,0,1.04,0,0,0,0,0,0,0,0,0,0,0,0,0,0,0,0,0,0,0.1,0,0,0,0,0,0,0
86.3,72.06,1.76,3.36,5,3.31,0,0,3.19,10.15,0,0,0,0,0,0,0,0,0,0,1.07,0,0,0,0,0,0,0,0,0,0,0,0,0,0,0,0,0,0,0.1,0,0,0,0,0,0,0
84.8,71.23,0,4.39,5.67,3.46,0,0,3.94,7.87,0,0,0,0,0,0,0,0,0,0,3.37,0,0,0,0,0,0,0,0,0,0,0,0,0,0,0,0,0,0,0.07,0,0,0,0,0,0,0
72.6,2.35,79.2,3.12,0,0,2.08,3.54,3.99,0,0,0,0,0,0,0,0,0,0,1.74,0,0,0,0,0,0,0,0,0,0,0,0,0,0,3.98,0,0,0,0,0,0,0,0,0,0,0,0
75.3,3.05,78.94,1.51,0,0,4.78,2.45,3.07,0,0,0,0,0,0,0,0,0,0,1.8,0,0,0,0,0,0,0,0,0,0,0,0,0,0,4.4,0,0,0,0,0,0,0,0,0,0,0,0
78.1,2.42,78.32,1.5,0,0,4.74,2.43,7.63,0,0,0,0,0,0,0,0,0,0,1.78,0,0,0,0,0,0,0,0,0,0,0,0,0,0,1.18,0,0,0,0,0,0,0,0,0,0,0,0
62.7,2.51,75.78,1.85,0,0,6.88,2.52,2.8,0,0,0,0,0,0,0,0,0,0,4.45,0,0,0,0,0,0,0,0,0,0,0,0,0,0,3.21,0,0,0,0,0,0,0,0,0,0,0,0
65.5,2.55,71.55,0.75,0,0,8.5,2.57,2.22,0,0,0,0,0,0,0,0,0,0,7.54,0,0,0,0,0,0,0,0,0,0,0,0,0,0,4.32,0,0,0,0,0,0,0,0,0,0,0,0
69.4,5.17,68.99,0.99,0,0,9.12,2.6,3.76,0,0,0,0,0,0,0,0,0,0,1.91,0,0,0,0,0,0,0,0,0,0,0,0,0,0,5.25,0,0,2.21,0,0,0,0,0,0,0,0,0
70.2,4.58,67.72,1.08,0,0,11.79,2.62,3.17,0,0,0,0,0,0,0,0,0,0,5.79,0,0,0,0,0,0,0,0,0,0,0,0,0,0,3.25,0,0,0,0,0,0,0,0,0,0,0,0
71.8,1.06,78.25,4.7,0,0,1.92,2.56,7.68,0,0,0,0,0,0,0,0,0,0,1.77,0,0,0,0,0,0,0,0,0,0,0,0,0,0,1.8,0,0,0.26,0,0,0,0,0,0,0,0,0
60,46.87,0,7.83,36.16,1.54,0,0,0,0,0,0,0,0,0,0,0,0,0,0,0,0,0,0,0,0,0,0,0,0,0,0,0,0,7.6,0,0,0,0,0,0,0,0,0,0,0,0
46.5,60.73,9.69,9.99,4.1,9.89,2.2,0,0,0,0,0,0,0,0,0,0,0,0,0,3.3,0,0,0,0,0,0,0,0,0,0,0,0,0,0,0,0,0,0,0.1,0,0,0,0,0,0,0
40.4,61.5,10,11.1,4.4,8.5,2.4,0,0,0,0,0,0,0,0,0,0,0,0,0,2,0,0,0,0,0,0,0,0,0,0,0,0,0,0,0,0,0,0,0.1,0,0,0,0,0,0,0
39.5,61.5,10,11.1,5.4,7.5,3.4,0,0,0,0,0,0,0,0,0,0,0,0,0,1,0,0,0,0,0,0,0,0,0,0,0,0,0,0,0,0,0,0,0.1,0,0,0,0,0,0,0
39.8,61.5,9,12.1,6.4,7.5,3.4,0,0,0,0,0,0,0,0,0,0,0,0,0,0,0,0,0,0,0,0,0,0,0,0,0,0,0,0,0,0,0,0,0.1,0,0,0,0,0,0,0
43.7,61.93,10.09,10.29,4.2,5.59,4.9,0,0,0,0,0,0,0,0,0,0,0,0,0,2.9,0,0,0,0,0,0,0,0,0,0,0,0,0,0,0,0,0,0,0.1,0,0,0,0,0,0,0
40.3,61.5,9,12.1,5.4,7.5,3.4,0,0,0,0,0,0,0,0,0,0,0,0,0,1,0,0,0,0,0,0,0,0,0,0,0,0,0,0,0,0,0,0,0.1,0,0,0,0,0,0,0
77,64,0,12,8,0,0,0,15,0,0,0,0,0,0,0,0,0,0,0,0,0,0,0,0,0,0,0,0,0,0,0,0,0,0,0,0,1,0,0,0,0,0,0,0,0,0
56.5,0,0,4.31,0,0,0,0,0,0,0,0,0,0,0,0,5.74,0,0,0,0,0,0,0,0.96,22.01,0,0,0,0,0,0,0,0,0,0,0,0,0,0,0,66.98,0,0,0,0,0
55.8,0,0,4.31,0,0,0,0,0,0,0,0,0,0,0,0,5.74,0,0,0,0,0,0,0,0.96,26.79,0,0,0,0,0,0,0,0,0,0,0,0,0,0,0,62.2,0,0,0,0,0
35,58,0,12,25,0,0,0,0,0,0,0,0,0,0,0,0,0,0,0,0,0,0,0,0,0,0,0,0,0,0,0,0,0,3.5,0,0,1.5,0,0,0,0,0,0,0,0,0
38,57.85,0,11.97,24.94,0,0,0,0,0,0,0,0,0,0,0,0,0,0,0,0,0,0,0,0,0,0,0,0,0,0,0,0.25,0,3.49,0,0,1.5,0,0,0,0,0,0,0,0,0
38,57.7,0,11.94,24.88,0,0,0,0,0,0,0,0,0,0,0,0,0,0,0,0,0,0,0,0,0,0,0,0,0,0,0,0.5,0,3.48,0,0,1.5,0,0,0,0,0,0,0,0,0
39,57.55,0,11.91,24.82,0,0,0,0,0,0,0,0,0,0,0,0,0,0,0,0,0,0,0,0,0,0,0,0,0,0,0,0.75,0,3.47,0,0,1.5,0,0,0,0,0,0,0,0,0
39,57.4,0,11.88,24.76,0,0,0,0,0,0,0,0,0,0,0,0,0,0,0,0,0,0,0,0,0,0,0,0,0,0,0,1,0,3.46,0,0,1.5,0,0,0,0,0,0,0,0,0
142.5,0,0,0,0,0,0,0,30,0,0,0,0,0,0,0,0,0,0,0,0,0,0,20,0,0,0,0,0,0,0,0,0,0,0,0,0,0,0,0,0,30,0,0,0,0,20
34.9,57.89,0,15.79,26.32,0,0,0,0,0,0,0,0,0,0,0,0,0,0,0,0,0,0,0,0,0,0,0,0,0,0,0,0,0,0,0,0,0,0,0,0,0,0,0,0,0,0
127,0,0,7.69,0,0,18.27,0,0,16.35,0,0,0,0,0,0,0,0,0,0,0,0,0,0,0,0,0,0,0,0,0,0,0,0,0,0,0,0,0,0,0,57.69,0,0,0,0,0
86,0,0,18.99,12.66,0,0,12.66,0,0,0,0,0,0,0,0,0,0,0,0,0,0,0,0,0,0,0,0,0,0,0,0,0,0,0,0,0,0,0,0,0,55.69,0,0,0,0,0
72,51.64,0,21.13,21.13,0,0,0,0,0,0,0,0,0,0,0,0,0,0,0,0,0,0,0,0,0,0,0,0,0,0,0,0,0,0,0,0,6.1,0,0,0,0,0,0,0,0,0
65.5,51.4,0,21.03,21.03,0,0,0,0,0,0,0,0,0,0,0,0,0,0,0,0,0,0,0,0,0,0,0,0,0,0,0,0,0,0,0,0,6.54,0,0,0,0,0,0,0,0,0
58,50.93,0,20.83,20.83,0,0,0,0,0,0,0,0,0,0,0,0,0,0,0,0,0,0,0,0,0,0,0,0,0,0,0,0,0,0,0,0,7.41,0,0,0,0,0,0,0,0,0
58,50.46,0,20.64,20.64,0,0,0,0,0,0,0,0,0,0,0,0,0,0,0,0,0,0,0,0,0,0,0,0,0,0,0,0,0,0,0,0,8.26,0,0,0,0,0,0,0,0,0
108,0,4.8,0,16.78,22.98,0,0,6.19,0,0,0,0,0,0,0,0,0,0,0,0,0,0,0,0,5.29,0,0,0,0,0,0,0,0,0,0,0,0,0,0,0,43.96,0,0,0,0,0
105.6,0,4.8,0,16.2,20.3,0,0,6.7,0,0,0,0,0,0,0,0,0,0,0,0,0,0,0,0,8.4,0,0,0,0,0,0,0,0,0,0,0,0,0,0,0,43.6,0,0,0,0,0
103.5,0,4.7,0,16,17.4,0,0,7.3,0,0,0,0,0,0,0,0,0,0,0,0,0,0,0,0,11.2,0,0,0,0,0,0,0,0,0,0,0,0,0,0,0,43.4,0,0,0,0,0
106.3,0,4.9,0,13.2,23.1,0,0,6.8,0,0,0,0,0,0,0,0,0,0,0,0,0,0,0,0,8.2,0,0,0,0,0,0,0,0,0,0,0,0,0,0,0,43.8,0,0,0,0,0
107.5,0,4.8,0,10.11,22.72,0,0,7.31,0,0,0,0,0,0,0,0,0,0,0,0,0,0,0,0,11.31,0,0,0,0,0,0,0,0,0,0,0,0,0,0,0,43.75,0,0,0,0,0
83,20,0,26.7,4.2,44.1,0,0,0,0,0,0,0,0,0,0,0,0,0,5,0,0,0,0,0,0,0,0,0,0,0,0,0,0,0,0,0,0,0,0,0,0,0,0,0,0,0
66.3,4.13,30.92,1.62,0,0,0,0,0,0,0,0,0,0,0,0,0,0,0,1.02,0,0,62.31,0,0,0,0,0,0,0,0,0,0,0,0,0,0,0,0,0,0,0,0,0,0,0,0
130,0,0,0,0,0,0,0,0,0,0,0,0,0,0,0,0,0,0,4.9,0,0,0,61.5,0,0,0,0,0,0,0,0,0,0,0,0,0,0,0,0,0,33.6,0,0,0,0,0
120,0,0,0,0,0,0,0,0,0,0,0,0,0,0,0,0,0,0,9.8,0,0,0,57.4,0,0,0,0,0,0,0,0,0,0,0,0,0,0,0,0,0,32.8,0,0,0,0,0
109,0,0,0,0,0,0,0,0,0,0,0,0,0,0,0,0,0,0,15.7,0,0,0,51.5,0,0,0,0,0,0,0,0,0,0,0,0,0,0,0,0,0,32.8,0,0,0,0,0
102,0,0,0,0,0,0,0,0,0,0,0,0,0,0,0,0,0,0,18.2,0,0,0,49,0,0,0,0,0,0,0,0,0,0,0,0,0,0,0,0,0,32.8,0,0,0,0,0
101,0,0,0,0,0,0,0,0,0,0,0,0,0,0,0,0,0,0,20.6,0,0,0,46.9,0,0,0,0,0,0,0,0,0,0,0,0,0,0,0,0,0,32.5,0,0,0,0,0
96,0,0,0,0,0,0,0,0,0,0,0,0,0,0,0,0,0,0,24.8,0,0,0,42.4,0,0,0,0,0,0,0,0,0,0,0,0,0,0,0,0,0,32.8,0,0,0,0,0
87,0,0,0,0,0,0,0,0,0,0,0,0,0,0,0,0,0,0,29.1,0,0,0,38.8,0,0,0,0,0,0,0,0,0,0,0,0,0,0,0,0,0,32.1,0,0,0,0,0
80,0,0,0,0,0,0,0,0,0,0,0,0,0,0,0,0,0,0,34.6,0,0,0,33.6,0,0,0,0,0,0,0,0,0,0,0,0,0,0,0,0,0,31.8,0,0,0,0,0
77,0,0,0,0,0,0,0,0,0,0,0,0,0,0,0,0,0,0,39.9,0,0,0,28.5,0,0,0,0,0,0,0,0,0,0,0,0,0,0,0,0,0,31.6,0,0,0,0,0
75,0,0,0,0,0,0,0,0,0,0,0,0,0,0,0,0,0,0,46.1,0,0,0,22.5,0,0,0,0,0,0,0,0,0,0,0,0,0,0,0,0,0,31.4,0,0,0,0,0
75,0,0,0,0,0,0,0,0,0,0,0,0,0,0,0,0,0,0,50.3,0,0,0,17.9,0,0,0,0,0,0,0,0,0,0,0,0,0,0,0,0,0,31.8,0,0,0,0,0
63.5,49.31,2.97,21.62,20.51,0,0,0,0,0,0,0,0,0,0,0,0,0,0,0,0,0,0,0,0,0,0,0,0,0,0,0,0,0,0,0,0,5.59,0,0,0,0,0,0,0,0,0
99,0,0,0,0,48,0,0,0,0,0,0,0,0,0,0,0,0,0,0,0,0,0,0,0,0,0,0,0,2,0,0,0,0,0,0,0,0,0,0,0,50,0,0,0,0,0
93,0,0,0,0,45,0,0,0,0,0,0,0,0,0,0,0,0,0,0,0,0,0,0,0,0,0,0,0,5,0,0,0,0,0,0,0,0,0,0,0,50,0,0,0,0,0
86.5,0,0,0,0,40,0,0,0,0,0,0,0,0,0,0,0,0,0,0,0,0,0,0,0,0,0,0,0,10,0,0,0,0,0,0,0,0,0,0,0,50,0,0,0,0,0
83,0,0,0,0,35,0,0,0,0,0,0,0,0,0,0,0,0,0,0,0,0,0,0,0,0,0,0,0,15,0,0,0,0,0,0,0,0,0,0,0,50,0,0,0,0,0
78.5,0,0,0,0,30,0,0,0,0,0,0,0,0,0,0,0,0,0,0,0,0,0,0,0,0,0,0,0,20,0,0,0,0,0,0,0,0,0,0,0,50,0,0,0,0,0
68,9.76,29.27,0,0,0,0,0,0,0,0,0,0,0,0,0,0,0,0,58.53,0,0,0,0,0,0,0,0,0,0,0,0,0,0,0,0,0,0,0,0,0,0,0,2.44,0,0,0
71,9.52,28.57,0,0,0,0,0,0,0,0,0,0,0,0,0,0,0,0,57.15,0,0,0,0,0,0,0,0,0,0,0,0,0,0,0,0,0,0,0,0,0,0,0,4.76,0,0,0
72,9.3,27.91,0,0,0,0,0,0,0,0,0,0,0,0,0,0,0,0,55.81,0,0,0,0,0,0,0,0,0,0,0,0,0,0,0,0,0,0,0,0,0,0,0,6.98,0,0,0
78,9.09,27.27,0,0,0,0,0,0,0,0,0,0,0,0,0,0,0,0,54.55,0,0,0,0,0,0,0,0,0,0,0,0,0,0,0,0,0,0,0,0,0,0,0,9.09,0,0,0
66,19.51,19.51,0,0,0,0,0,0,0,0,0,0,0,0,0,0,0,0,58.54,0,0,0,0,0,0,0,0,0,0,0,0,0,0,0,0,0,0,0,0,0,0,0,2.44,0,0,0
66,19.05,19.05,0,0,0,0,0,0,0,0,0,0,0,0,0,0,0,0,57.14,0,0,0,0,0,0,0,0,0,0,0,0,0,0,0,0,0,0,0,0,0,0,0,4.76,0,0,0
67,18.6,18.6,0,0,0,0,0,0,0,0,0,0,0,0,0,0,0,0,55.82,0,0,0,0,0,0,0,0,0,0,0,0,0,0,0,0,0,0,0,0,0,0,0,6.98,0,0,0
69,18.18,18.18,0,0,0,0,0,0,0,0,0,0,0,0,0,0,0,0,54.55,0,0,0,0,0,0,0,0,0,0,0,0,0,0,0,0,0,0,0,0,0,0,0,9.09,0,0,0
93,64.57,0,12.87,12.87,0,0,1,2,0,0,0,0,0,0,0,0,0,0,0,0,0,0,0,0,0,0,0,1,0,0,0,0,0,4.09,0,0,1.6,0,0,0,0,0,0,0,0,0
157,0,0,0,0,0,0,0,25,0,0,0,0,0,0,0,0,0,0,0,25,0,0,0,0,0,0,0,0,0,0,0,0,0,0,0,0,0,0,0,0,50,0,0,0,0,0
67,0,0,0,0,0,0,0,0,0,0,0,0,0,0,0,0,0,0,0,0,0,0,0,0,25,0,0,0,0,0,0,0,0,0,0,0,0,0,0,0,75,0,0,0,0,0
75,55.47,9.57,1.31,0,0,2.61,4.46,8.6,0.71,0,0,0,0,0,0,0,0,3.35,13.92,0,0,0,0,0,0,0,0,0,0,0,0,0,0,0,0,0,0,0,0,0,0,0,0,0,0,0
74,64.02,9.9,12.51,0.02,0.04,0,0,13.41,0,0,0,0,0,0,0,0,0,0,0,0,0,0,0,0,0,0,0,0,0,0,0,0,0,0,0,0,0,0,0.1,0,0,0,0,0,0,0
75.4,64.02,9.91,12.44,0,0.02,0,0,12.44,1,0,0,0,0,0,0,0,0,0,0,0,0,0,0,0,0,0,0,0,0,0,0,0,0,0,0,0,0.02,0,0.15,0,0,0,0,0,0,0
72.8,65.8,9.51,11.82,0,0,0,0,11.52,1.3,0,0,0,0,0,0,0,0,0,0,0,0,0,0,0,0,0,0,0,0,0,0,0,0,0,0,0,0,0,0.05,0,0,0,0,0,0,0
78.2,63.93,7.99,13.49,0,0,0,0,14.49,0,0,0,0,0,0,0,0,0,0,0,0,0,0,0,0,0,0,0,0,0,0,0,0,0,0,0,0,0,0,0.1,0,0,0,0,0,0,0
73.8,65.7,10,11.8,0.02,0.04,0,0,11,1.39,0,0,0,0,0,0,0,0,0,0,0,0,0,0,0,0,0,0,0,0,0,0,0,0,0,0,0,0,0,0.05,0,0,0,0,0,0,0
73.2,65.7,10.6,10.7,0.02,0.05,0,0,11.5,1.38,0,0,0,0,0,0,0,0,0,0,0,0,0,0,0,0,0,0,0,0,0,0,0,0,0,0,0,0,0,0.05,0,0,0,0,0,0,0
78,64.13,5.6,13.21,1.89,0.05,0,0,12.2,2.83,0,0,0,0,0,0,0,0,0,0,0,0,0,0,0,0,0,0,0,0,0,0,0,0,0,0,0,0,0,0.09,0,0,0,0,0,0,0
85.7,63.03,5.79,13.58,1.95,0.05,0,0,12.58,2.92,0,0,0,0,0,0,0,0,0,0,0,0,0,0,0,0,0,0,0,0,0,0,0,0,0,0,0,0,0,0.1,0,0,0,0,0,0,0
82.1,63.96,6,12.99,2.01,0.05,0,0,12.39,2.5,0,0,0,0,0,0,0,0,0,0,0,0,0,0,0,0,0,0,0,0,0,0,0,0,0,0,0,0,0,0.1,0,0,0,0,0,0,0
74,63.22,9.89,12.39,0,0,0,0,13.39,0.99,0,0,0,0,0,0,0,0,0,0,0,0,0,0,0,0,0,0,0,0,0,0,0,0,0,0,0,0,0,0.12,0,0,0,0,0,0,0
74.5,62.74,9.8,12.2,1.96,0,0,0,12.2,0.98,0,0,0,0,0,0,0,0,0,0,0,0,0,0,0,0,0,0,0,0,0,0,0,0,0,0,0,0,0,0.12,0,0,0,0,0,0,0
74.7,62.7,9.8,12.2,0,0,0,0,12.2,0.98,0,0,0,0,0,0,0,0,0,2,0,0,0,0,0,0,0,0,0,0,0,0,0,0,0,0,0,0,0,0.12,0,0,0,0,0,0,0
75.4,62.74,9.81,12.21,0.98,0,0,0,12.21,0.95,0,0,0,0,0,0,0,0,0,0.98,0,0,0,0,0,0,0,0,0,0,0,0,0,0,0,0,0,0,0,0.12,0,0,0,0,0,0,0
75.4,63.94,6.99,13.49,0,0,0,0,15.48,0,0,0,0,0,0,0,0,0,0,0,0,0,0,0,0,0,0,0,0,0,0,0,0,0,0,0,0,0,0,0.1,0,0,0,0,0,0,0
75,11.03,29.58,0,0,0,0,0,0,0,0,0,0,0,0,0,0,0,0,31.15,0,0,0,0,0,0,0,0,2.57,0,0.01,11.64,0,0,11.42,0,0,2.6,0,0,0,0,0,0,0,0,0
91,48.02,17.58,0,0,0,0,2.04,18.34,0,0,0,0,0,0,0,0,0,0,0,0,0,0,0,0,0,0,0,0,0,0.03,0,0,0,0,0,0,5.14,0,0,0,0,0,8.85,0,0,0
77,52.94,12.72,0,0,0,0,0,17.28,0,0,0,0,0,0,0,0,0,0,0,0,0,0,0,0,0,0,0,0,0,0.03,0,0,0,0,0,0,8.69,0,0,0,0,0,8.34,0,0,0
88,45.05,16.5,0,0,0,0,8.24,13.23,0,0,0,0,0,0,0,0,0,0,0,0,0,0,0,0,0,0,0,0,0,0.03,0,0,0,0,0,0,8.65,0,0,0,0,0,8.3,0,0,0
95,49.02,17.95,0,0,0,0,4.17,18.72,0,0,0,0,0,0,0,0,0,0,0,0,0,0,0,0,0,0,0,0,0,0.03,0,0,0,0,0,0,1.08,0,0,0,0,0,9.03,0,0,0
85,53.98,12.97,0,0,0,0,1.96,17.62,0,0,0,0,0,0,0,0,0,0,0,0,0,0,0,0,0,0,0,0,0,0.03,0,0,0,0,0,0,4.94,0,0,0,0,0,8.5,0,0,0
77,55,12,0,0,0,0,1,17.2,0,0,0,0,0,0,0,0,0,0,0,0,0,0,0,0,0,0,0,0,0,0.03,0,0,0,0,0,0,6.77,0,0,0,0,0,8,0,0,0
108,49,8.52,0,0,0,0,1,27,0,0,0,0,0,0,0,0,0,0,0,0,0,0,0,0,0,0,0,0,0,0.03,0,0,0,0,0,0,5.45,0,0,0,0,0,9,0,0,0
91,40,15.32,0,0,0,0,6,17.23,0,0,0,0,0,0,0,0,0,0,0,0,0,0,0,0,0,0,0,0,0,0.04,0,0,0,0,0,0,8.64,0,0,0,0,0,12.77,0,0,0
79,52.4,12.58,0,0,0,0,0.95,17.1,0,0,0,0,0,0,0,0,0,0,0,0,0,0,0,0,0,0,0,0,0,0.03,0,0,0,0,0,0,6.69,0,0,0,2,0,8.25,0,0,0
80,52.4,12.58,2,0,0,0,0.95,17.1,0,0,0,0,0,0,0,0,0,0,0,0,0,0,0,0,0,0,0,0,0,0.03,0,0,0,0,0,0,6.69,0,0,0,0,0,8.25,0,0,0
79,52.4,12.58,0,0,0,0,0.95,17.1,0,0,0,0,0,0,0,0,0,0,0,0,0,0,0,0,0,0,0,0,0,0.03,2,0,0,0,0,0,6.69,0,0,0,0,0,8.25,0,0,0
70,52.4,12.58,0,0,0,0,0.95,17.1,0,0,0,0,0,0,0,0,0,0,0,0,0,0,0,0,0,0,0,0,0,0.03,0,0,0,0,0,0,6.69,0,0,0,0,0,8.25,2,0,0
80,52.4,12.58,0,0,0,0,0.95,17.1,0,0,0,0,0,0,0,0,0,0,2,0,0,0,0,0,0,0,0,0,0,0.03,0,0,0,0,0,0,6.69,0,0,0,0,0,8.25,0,0,0
78,52.4,12.58,0,2,0,0,0.95,17.1,0,0,0,0,0,0,0,0,0,0,0,0,0,0,0,0,0,0,0,0,0,0.03,0,0,0,0,0,0,6.69,0,0,0,0,0,8.25,0,0,0
82,52.4,12.58,0,0,2,0,0.95,17.1,0,0,0,0,0,0,0,0,0,0,0,0,0,0,0,0,0,0,0,0,0,0.03,0,0,0,0,0,0,6.69,0,0,0,0,0,8.25,0,0,0
75,52.4,12.58,0,0,0,0,0.95,17.1,0,0,0,0,0,0,0,0,0,0,0,2,0,0,0,0,0,0,0,0,0,0.03,0,0,0,0,0,0,6.69,0,0,0,0,0,8.25,0,0,0
71,52.4,12.58,0,0,0,2,0.95,17.1,0,0,0,0,0,0,0,0,0,0,0,0,0,0,0,0,0,0,0,0,0,0.03,0,0,0,0,0,0,6.69,0,0,0,0,0,8.25,0,0,0
81,52.4,12.58,0,0,0,0,0.95,17.1,2,0,0,0,0,0,0,0,0,0,0,0,0,0,0,0,0,0,0,0,0,0.03,0,0,0,0,0,0,6.69,0,0,0,0,0,8.25,0,0,0
84,53.19,12.84,0,0,0,0,1.11,18.7,0,0,0,0,0,0,0,0,0,0,0,0,0,0,0,0,0,0,0,0,0,0.06,0,0,0,0,0,0,5.38,0,0,0,0,0,8.72,0,0,0
78,58.38,8.55,0,0,0,0,0,16.64,0,0,0,0,0,0,0,0,0,0,0,0,0,0,0,0,0,0,0,0,0,0.03,0,0,0,0,0,0,8.37,0,0,0,0,0,8.03,0,0,0
101,49.01,9.62,0,0,0,0,8.33,9.35,9.38,0,0,0,0,0,0,0,0,0,0,0,0,0,0,0,0,0,0,0,0,0.03,0,0,0,0,0,0,5.25,0,0,0,0,0,9.03,0,0,0
102,55.05,5.23,0,0,0,0,8.01,8.97,9,0,0,0,0,0,0,0,0,0,0,0,0,0,0,0,0,0,0,0,0,0.03,0,0,0,0,0,0,5.04,0,0,0,0,0,8.67,0,0,0
83,51.15,14.38,0,0,0,0,0,19.54,0,0,0,0,0,0,0,0,0,0,0,0,0,0,0,0,0,0,0,0,0,0.03,0,0,0,0,0,0,5.48,0,0,0,0,0,9.42,0,0,0
85,53.97,12.97,0,0,0,0,1.97,17.62,0,0,0,0,0,0,0,0,0,0,0,0,0,0,0,0,0,0,0,0,0,0.03,0,0,0,0,0,0,4.94,0,0,0,0,0,8.5,0,0,0
81,53.45,12.85,0,0,0,0,0.97,17.45,0,0,0,0,0,0,0,0,0,0,0,0,0,0,0,0,0,0,0,0,0,0.03,0,0,0,0,0,0,6.83,0,0,0,0,0,8.42,0,0,0
77,55.01,12,0,0,0,0,0.99,17.2,0,0,0,0,0,0,0,0,0,0,0,0,0,0,0,0,0,0,0,0,0,0.03,0,0,0,0,0,0,6.77,0,0,0,0,0,8,0,0,0
88,52.99,12,0,0,0,0,1.01,20,0,0,0,0,0,0,0,0,0,0,0,0,0,0,0,0,0,0,0,0,0,0.03,0,0,0,0,0,0,5.97,0,0,0,0,0,8,0,0,0
108,48.99,8.53,0,0,0,0,1,27,0,0,0,0,0,0,0,0,0,0,0,0,0,0,0,0,0,0,0,0,0,0.03,0,0,0,0,0,0,5.45,0,0,0,0,0,9,0,0,0
79,52.39,12.58,0,0,0,0,0.96,17.1,0,0,0,0,0,0,0,0,0,0,0,0,0,0,0,0,0,0,0,0,0,0.03,0,0,0,0,0,0,6.69,0,0,0,2,0,8.25,0,0,0
80,52.38,12.58,2,0,0,0,0.95,17.11,0,0,0,0,0,0,0,0,0,0,0,0,0,0,0,0,0,0,0,0,0,0.03,0,0,0,0,0,0,6.7,0,0,0,0,0,8.25,0,0,0
79,52.39,12.59,0,0,0,0,0.94,17.11,0,0,0,0,0,0,0,0,0,0,0,0,0,0,0,0,0,0,0,0,0,0.03,2,0,0,0,0,0,6.69,0,0,0,0,0,8.25,0,0,0
70,52.39,12.59,0,0,0,0,0.94,17.11,0,0,0,0,0,0,0,0,0,0,0,0,0,0,0,0,0,0,0,0,0,0.03,0,0,0,0,0,0,6.69,0,0,0,0,0,8.25,2,0,0
80,52.39,12.58,0,0,0,0,0.94,17.11,0,0,0,0,0,0,0,0,0,0,2,0,0,0,0,0,0,0,0,0,0,0.03,0,0,0,0,0,0,6.69,0,0,0,0,0,8.26,0,0,0
78,52.37,12.59,0,2,0,0,0.96,17.11,0,0,0,0,0,0,0,0,0,0,0,0,0,0,0,0,0,0,0,0,0,0.03,0,0,0,0,0,0,6.69,0,0,0,0,0,8.25,0,0,0
82,52.38,12.59,0,0,2,0,0.94,17.11,0,0,0,0,0,0,0,0,0,0,0,0,0,0,0,0,0,0,0,0,0,0.03,0,0,0,0,0,0,6.7,0,0,0,0,0,8.25,0,0,0
75,52.39,12.59,0,0,0,0,0.95,17.1,0,0,0,0,0,0,0,0,0,0,0,2,0,0,0,0,0,0,0,0,0,0.03,0,0,0,0,0,0,6.69,0,0,0,0,0,8.25,0,0,0
71,52.38,12.58,0,0,0,2,0.96,17.1,0,0,0,0,0,0,0,0,0,0,0,0,0,0,0,0,0,0,0,0,0,0.03,0,0,0,0,0,0,6.7,0,0,0,0,0,8.25,0,0,0
79,53.38,13.5,0,0,0,0,0,18.11,0,0,0,0,0,0,0,0,0,0,0,0,0,0,0,0,0,0,0,0,0,0.07,0,0,0,0,0,0,6.69,0,0,0,0,0,8.25,0,0,0
88,48.02,17.59,0,0,0,0,2.03,18.34,0,0,0,0,0,0,0,0,0,0,0,0,0,0,0,0,0,0,0,0,0,0.03,0,0,0,0,0,0,5.14,0,0,0,0,0,8.85,0,0,0
89,48.02,17.58,0,0,0,0,0,20.38,0,0,0,0,0,0,0,0,0,0,0,0,0,0,0,0,0,0,0,0,0,0.03,0,0,0,0,0,0,5.14,0,0,0,0,0,8.85,0,0,0
89,48.01,17.59,0,0,0,0,0,18.34,2.04,0,0,0,0,0,0,0,0,0,0,0,0,0,0,0,0,0,0,0,0,0.03,0,0,0,0,0,0,5.14,0,0,0,0,0,8.85,0,0,0
83,49.03,17.95,0,0,0,0,0,18.71,0,0,0,0,0,0,0,0,0,0,0,0,0,0,0,0,0,0,0,0,0,0.03,0,0,0,0,0,0,5.25,0,0,0,0,0,9.03,0,0,0
95,49.03,17.95,0,0,0,0,4.16,18.72,0,0,0,0,0,0,0,0,0,0,0,0,0,0,0,0,0,0,0,0,0,0.03,0,0,0,0,0,0,1.08,0,0,0,0,0,9.03,0,0,0
96,49.01,17.95,0,0,0,0,0,22.89,0,0,0,0,0,0,0,0,0,0,0,0,0,0,0,0,0,0,0,0,0,0.03,0,0,0,0,0,0,1.09,0,0,0,0,0,9.03,0,0,0
89,53.98,12.97,0,0,0,0,0,19.58,0,0,0,0,0,0,0,0,0,0,0,0,0,0,0,0,0,0,0,0,0,0.03,0,0,0,0,0,0,4.94,0,0,0,0,0,8.5,0,0,0
79,49.03,17.95,0,0,0,0,9.37,9.34,0,0,0,0,0,0,0,0,0,0,0,0,0,0,0,0,0,0,0,0,0,0.03,0,0,0,0,0,0,5.25,0,0,0,0,0,9.03,0,0,0
99,43.18,15.81,0,0,0,0,8.25,16.48,0,0,0,0,0,0,0,0,0,0,0,0,0,0,0,0,0,0,0,0,0,0.03,0,0,0,0,0,0,8.29,0,0,0,0,0,7.96,0,0,0
97,42.8,15.67,0,0,0,0,7.27,16.34,0,0,0,0,0,0,0,0,0,0,0,0,0,0,0,0,0,0,0,0,0,0,0,0,0,0,0,0,10.04,0,0,0,0,0,7.88,0,0,0
88,45.04,16.5,0,0,0,0,8.24,13.24,0,0,0,0,0,0,0,0,0,0,0,0,0,0,0,0,0,0,0,0,0,0.03,0,0,0,0,0,0,8.65,0,0,0,0,0,8.3,0,0,0
73,53.49,13.04,0,0,0,0,7.58,10,0,0,0,0,0,0,0,0,0,0,0,0,0,0,0,0,0,0,0,0,0,0.03,0,0,0,0,0,0,7.36,0,0,0,0,0,8.5,0,0,0
91,29.17,21.13,0,0,0,0,14.59,11.78,0,0,0,0,0,0,0,0,0,0,0,0,0,0,0,0,0,0,0,0,0,0.04,0,0,0,0,0,0,9.8,0,0,0,0,0,13.49,0,0,0
95,28.62,23.32,0,0,0,0,14.31,11.55,0,0,0,0,0,0,0,0,0,0,0,0,0,0,0,0,0,0,0,0,0,0.04,0,0,0,0,0,0,9.61,0,0,0,0,0,12.55,0,0,0
89,28.15,25.19,0,0,0,0,14.12,11.41,0,0,0,0,0,0,0,0,0,0,0,0,0,0,0,0,0,0,0,0,0,0.04,0,0,0,0,0,0,9.03,0,0,0,0,0,12.06,0,0,0
86.2,70.24,0,0.5,6.12,9.34,0,0,13.07,0.1,0,0,0,0,0,0,0,0,0,0,0,0,0,0,0,0.63,0,0,0,0,0,0,0,0,0,0,0,0,0,0,0,0,0,0,0,0,0
85.1,70.11,0,1.04,6.31,8.87,0,0,12.85,0.37,0,0,0,0,0,0,0,0,0,0,0,0,0,0,0,0.45,0,0,0,0,0,0,0,0,0,0,0,0,0,0,0,0,0,0,0,0,0
85.1,70.03,0,1.04,6.3,8.87,0,0,12.83,0.37,0,0,0,0,0,0,0,0,0,0,0,0,0,0,0,0.56,0,0,0,0,0,0,0,0,0,0,0,0,0,0,0,0,0,0,0,0,0
85.1,69.89,0,1.04,6.29,8.84,0,0,12.82,0.37,0,0,0,0,0,0,0,0,0,0,0,0,0,0,0,0.75,0,0,0,0,0,0,0,0,0,0,0,0,0,0,0,0,0,0,0,0,0
85.2,70.06,0,0.9,6.8,8.91,0,0,12.73,0.4,0,0,0,0,0,0,0,0,0,0,0,0,0,0,0,0.2,0,0,0,0,0,0,0,0,0,0,0,0,0,0,0,0,0,0,0,0,0
85.9,69.12,0,1.03,6.22,8.75,0,0,12.67,0.36,0,0,0,0,0,0,0,0,0,0,0,0,0,0,0,1.85,0,0,0,0,0,0,0,0,0,0,0,0,0,0,0,0,0,0,0,0,0
85.1,69.62,0,1.04,6.26,8.82,0,0,12.77,0.37,0,0,0,0,0,0,0,0,0,0,0,0,0,0,0,1.12,0,0,0,0,0,0,0,0,0,0,0,0,0,0,0,0,0,0,0,0,0
86,68.75,0,1.02,6.18,8.7,0,0,12.6,0.36,0,0,0,0,0,0,0,0,0,0,0,0,0,0,0,2.39,0,0,0,0,0,0,0,0,0,0,0,0,0,0,0,0,0,0,0,0,0
69.3,53.19,17.47,0,0,0,0,6.17,8.33,1.41,0,0,0,0,0,0,0,0,0,0,0,0,0,0,0,0,0,0,0,0,0.04,0.11,0,0,0,0,0,10.17,0,0,0,0,0,3.11,0,0,0
68.9,53.63,17.36,0,0,0,0,6.14,8.27,1.4,0,0,0,0,0,0,0,0,0,0,0,0,0,0,0,0,0,0,0,0,0.04,0.11,0,0,0,0,0,10.1,0,0,0,0,0,2.95,0,0,0
92,4.88,35.79,2.88,0,0,0,0,0,0,0,0,0,0,0,0,0,0,0,7.2,0,0,49.25,0,0,0,0,0,0,0,0,0,0,0,0,0,0,0,0,0,0,0,0,0,0,0,0
80,11.45,27.68,1.35,0,0,0,0,0,0,0,0,0,0,0,0,0,0,0,15.22,0,0,43.18,0,0,0,0,0,0,0,0,0,0,0,0,0,0,1.12,0,0,0,0,0,0,0,0,0
97,38.47,9.22,0,0,0,0,0,4.14,0,0,0,0,0,0,0,0,0,0,7.89,0,0,40.28,0,0,0,0,0,0,0,0,0,0,0,0,0,0,0,0,0,0,0,0,0,0,0,0
100,46.96,5.07,3.46,0,0,0,0,3.79,3.74,0,0,0,0,0,0,0,0,0,4.33,0,0,32.65,0,0,0,0,0,0,0,0,0,0,0,0,0,0,0,0,0,0,0,0,0,0,0,0
98,50.86,7.32,4.99,0,0,0,0,9.86,3.24,0,0,0,0,0,0,0,0,0,0,0,0,23.73,0,0,0,0,0,0,0,0,0,0,0,0,0,0,0,0,0,0,0,0,0,0,0,0
78.5,40.05,14.56,0,0,0,0,0,0,0,0,0,0,0,0,0,0,0,0,6.23,0,0,39.16,0,0,0,0,0,0,0,0,0,0,0,0,0,0,0,0,0,0,0,0,0,0,0,0
96,27.24,14.96,1.46,0,0,0,0,0,0,0,0,0,0,0,0,0,0,0,3.66,0,0,52.68,0,0,0,0,0,0,0,0,0,0,0,0,0,0,0,0,0,0,0,0,0,0,0,0
72,16.72,25.26,6.16,0,0,0,0,0,0,0,0,0,0,0,0,0,0,0,16.97,0,0,34.89,0,0,0,0,0,0,0,0,0,0,0,0,0,0,0,0,0,0,0,0,0,0,0,0
82,24.41,28.44,0.72,0,0,4.3,0,14.2,0,0,0,0,0,0,0,0,0,0,27.93,0,0,0,0,0,0,0,0,0,0,0,0,0,0,0,0,0,0,0,0,0,0,0,0,0,0,0
63,52,10,3,0,0,4,3,3,2,0,0,0,0,0,0,0,0,0,23,0,0,0,0,0,0,0,0,0,0,0,0,0,0,0,0,0,0,0,0,0,0,0,0,0,0,0
58,55,7,5,0,0,2,3,3,2,0,0,0,0,0,0,0,0,0,23,0,0,0,0,0,0,0,0,0,0,0,0,0,0,0,0,0,0,0,0,0,0,0,0,0,0,0
69,47,7,5,0,0,0,2,5,2,0,0,0,0,0,0,0,0,0,27,0,0,0,0,0,0,0,0,0,0,0,0,0,0,5,0,0,0,0,0,0,0,0,0,0,0,0
57,58,12,3,0,0,0,3,5,5,0,0,0,0,0,0,0,0,0,12,0,0,0,0,0,0,0,0,0,0,0,0,0,0,2,0,0,0,0,0,0,0,0,0,0,0,0
66,50,10,2,0,0,0,0,5,3,0,0,0,0,0,0,0,0,0,30,0,0,0,0,0,0,0,0,0,0,0,0,0,0,0,0,0,0,0,0,0,0,0,0,0,0,0
38,66.6,1.3,13.6,9.7,4.2,0,0,0,0,0,0,0,0,0,0,0,0,0,0,4.6,0,0,0,0,0,0,0,0,0,0,0,0,0,0,0,0,0,0,0,0,0,0,0,0,0,0
39,66.9,1.3,12.9,9.7,4.4,0,0,0,0,0,0,0,0,0,0,0,0,0,0,4.8,0,0,0,0,0,0,0,0,0,0,0,0,0,0,0,0,0,0,0,0,0,0,0,0,0,0
40.2,66.8,1,13.2,9.5,4.5,0,0,0,0,0,0,0,0,0,0,0,0,0,0,5,0,0,0,0,0,0,0,0,0,0,0,0,0,0,0,0,0,0,0,0,0,0,0,0,0,0
40,67.1,1,12.8,9.1,4.5,0,0,0,0,0,0,0,0,0,0,0,0,0,0,5.5,0,0,0,0,0,0,0,0,0,0,0,0,0,0,0,0,0,0,0,0,0,0,0,0,0,0
40,67.2,1,12.8,9.1,3.9,0,0,0,0,0,0,0,0,0,0,0,0,0,0,6,0,0,0,0,0,0,0,0,0,0,0,0,0,0,0,0,0,0,0,0,0,0,0,0,0,0
40.5,67.1,1,13,9.1,3.3,0,0,0,0,0,0,0,0,0,0,0,0,0,0,6.5,0,0,0,0,0,0,0,0,0,0,0,0,0,0,0,0,0,0,0,0,0,0,0,0,0,0
40,67,1,13.2,8.8,2.5,0,0,0,0,0,0,0,0,0,0,0,0,0,0,7.5,0,0,0,0,0,0,0,0,0,0,0,0,0,0,0,0,0,0,0,0,0,0,0,0,0,0
41.4,66.5,1,13.3,8.2,2.5,0,0,0,0,0,0,0,0,0,0,0,0,0,0,8.5,0,0,0,0,0,0,0,0,0,0,0,0,0,0,0,0,0,0,0,0,0,0,0,0,0,0
41,67,1.2,13.2,8.1,3,0,0,0,0,0,0,0,0,0,0,0,0,0,0,7.5,0,0,0,0,0,0,0,0,0,0,0,0,0,0,0,0,0,0,0,0,0,0,0,0,0,0
41,67,1.4,13.2,7.9,3,0,0,0,0,0,0,0,0,0,0,0,0,0,0,7.5,0,0,0,0,0,0,0,0,0,0,0,0,0,0,0,0,0,0,0,0,0,0,0,0,0,0
41,67,0.7,13.2,8.6,3,0,0,0,0,0,0,0,0,0,0,0,0,0,0,7.5,0,0,0,0,0,0,0,0,0,0,0,0,0,0,0,0,0,0,0,0,0,0,0,0,0,0
41,67.2,0.4,12.8,9.1,5,0,0,0,0,0,0,0,0,0,0,0,0,0,0,5.5,0,0,0,0,0,0,0,0,0,0,0,0,0,0,0,0,0,0,0,0,0,0,0,0,0,0
87.4,67.2,0,2.7,13.4,1.3,0,0,15.4,0,0,0,0,0,0,0,0,0,0,0,0,0,0,0,0,0,0,0,0,0,0,0,0,0,0,0,0,0,0,0,0,0,0,0,0,0,0
86.6,68.7,0,2.7,12.5,1.2,0,0,13.6,1.3,0,0,0,0,0,0,0,0,0,0,0,0,0,0,0,0,0,0,0,0,0,0,0,0,0,0,0,0,0,0,0,0,0,0,0,0,0
86.7,67.9,0,2.4,13.4,1.1,0,0,15.2,0,0,0,0,0,0,0,0,0,0,0,0,0,0,0,0,0,0,0,0,0,0,0,0,0,0,0,0,0,0,0,0,0,0,0,0,0,0
86.3,66.8,0,2.4,14.3,1.2,0,0,15.3,0,0,0,0,0,0,0,0,0,0,0,0,0,0,0,0,0,0,0,0,0,0,0,0,0,0,0,0,0,0,0,0,0,0,0,0,0,0
88.4,67.3,0,2.4,13.6,1.2,0,0,15.5,0,0,0,0,0,0,0,0,0,0,0,0,0,0,0,0,0,0,0,0,0,0,0,0,0,0,0,0,0,0,0,0,0,0,0,0,0,0
88.9,67,0,2.4,13.7,1.2,0,0,15.4,0.3,0,0,0,0,0,0,0,0,0,0,0,0,0,0,0,0,0,0,0,0,0,0,0,0,0,0,0,0,0,0,0,0,0,0,0,0,0
91.2,71,0,2.7,9.2,0.2,0,0,16.9,0,0,0,0,0,0,0,0,0,0,0,0,0,0,0,0,0,0,0,0,0,0,0,0,0,0,0,0,0,0,0,0,0,0,0,0,0,0
94,63.6,0.47,12.49,4.86,1.16,0,0,15.81,1.39,0,0,0,0,0,0,0,0,0,0,0,0,0,0,0,0,0,0,0,0,0,0,0,0,0,0,0,0,0,0.22,0,0,0,0,0,0,0
89,66.51,0.46,11.38,4.8,0.57,0,0,15.6,0.68,0,0,0,0,0,0,0,0,0,0,0,0,0,0,0,0,0,0,0,0,0,0,0,0,0,0,0,0,0,0,0,0,0,0,0,0,0
92,66.22,0.46,11.42,4.81,0.58,0,0,15.14,1.37,0,0,0,0,0,0,0,0,0,0,0,0,0,0,0,0,0,0,0,0,0,0,0,0,0,0,0,0,0,0,0,0,0,0,0,0,0
82,63.81,0.93,13.39,6.45,0,0,0,15.2,0,0,0,0,0,0,0,0,0,0,0,0,0,0,0,0,0,0,0,0,0,0,0,0,0,0,0,0,0,0,0.22,0,0,0,0,0,0,0
90,64.89,0,12.75,4.84,0,0,0,17.3,0,0,0,0,0,0,0,0,0,0,0,0,0,0,0,0,0,0,0,0,0,0,0,0,0,0,0,0,0,0,0.22,0,0,0,0,0,0,0
86,66.8,2.36,12.26,2.45,0,0,0,14.86,1.05,0,0,0,0,0,0,0,0,0,0,0,0,0,0,0,0,0,0,0,0,0,0,0,0,0,0,0,0,0,0.22,0,0,0,0,0,0,0
78,66.41,4.15,12.51,2.28,0,0,0,14.43,0,0,0,0,0,0,0,0,0,0,0,0,0,0,0,0,0,0,0,0,0,0,0,0,0,0,0,0,0,0,0.22,0,0,0,0,0,0,0
78,67.72,2.06,12.43,3.24,0,0,0,14.33,0,0,0,0,0,0,0,0,0,0,0,0,0,0,0,0,0,0,0,0,0,0,0,0,0,0,0,0,0,0,0.22,0,0,0,0,0,0,0
78,65.72,1.9,14.47,3.28,0,0,0,14.41,0,0,0,0,0,0,0,0,0,0,0,0,0,0,0,0,0,0,0,0,0,0,0,0,0,0,0,0,0,0,0.22,0,0,0,0,0,0,0
85,63.41,4.14,12.48,3.25,0,0,0,16.5,0,0,0,0,0,0,0,0,0,0,0,0,0,0,0,0,0,0,0,0,0,0,0,0,0,0,0,0,0,0,0.22,0,0,0,0,0,0,0
89,65.63,0,13.52,3.26,0,0,0,17.37,0,0,0,0,0,0,0,0,0,0,0,0,0,0,0,0,0,0,0,0,0,0,0,0,0,0,0,0,0,0,0.22,0,0,0,0,0,0,0
78.8,71.77,0,3.38,6.58,5.54,0,0,2.99,7.17,0,0,0,0,0,0,0,0,0,0,2.47,0,0,0,0,0,0,0,0,0,0,0,0,0,0,0,0,0,0,0.1,0,0,0,0,0,0,0
81.7,70.26,0.7,4.18,5.02,5.4,0,0,3.74,6.95,0,0,0,0,0,0,0,0,0,0,3.67,0,0,0,0,0,0,0,0,0,0,0,0,0,0,0,0,0,0,0.08,0,0,0,0,0,0,0
79.4,71.28,0.6,5.3,4.32,4.66,0,0,4.6,6,0,0,0,0,0,0,0,0,0,0,3.16,0,0,0,0,0,0,0,0,0,0,0,0,0,0,0,0,0,0,0.08,0,0,0,0,0,0,0
75.7,67.1,2.52,5.44,4.24,7.8,1.44,0,4.01,4.94,0,0,0,0,0,0,0,0,0,0,2.41,0,0,0,0,0,0,0,0,0,0,0,0,0,0,0,0,0,0,0.1,0,0,0,0,0,0,0
87.3,68.58,1.15,7.11,4.5,1.75,1.05,0,4.29,9.77,0,0,0,0,0,0,0,0,0,0,0.8,0,0,0,0,0,0,0,0,0,0,0,0,0,1,0,0,0,0,0,0,0,0,0,0,0,0
77.3,68.8,0.8,6,6,2.31,2.1,0,4.19,6.2,0,0,0,0,0,0,0,0,0,0,1.6,0,0,0,0,0,0,0,0,0,0,0,0,0,2,0,0,0,0,0,0,0,0,0,0,0,0
77,71,0,2.9,5.41,5.8,0,0,2.99,7,0,0,0,0,0,0,0,0,0,0,2.9,0,0,0,0,0,0,0,0,0,0,0,0,0,2,0,0,0,0,0,0,0,0,0,0,0,0
78,68.53,0.8,6.98,5.3,5.3,2.55,0,3.99,6.5,0,0,0,0,0,0,0,0,0,0,0.05,0,0,0,0,0,0,0,0,0,0,0,0,0,0,0,0,0,0,0,0,0,0,0,0,0,0
77.4,74.76,0,1.76,5.24,5.65,0,0,2.99,6.72,0,0,0,0,0,0,0,0,0,0,2.78,0,0,0,0,0,0,0,0,0,0,0,0,0,0,0,0,0,0,0.1,0,0,0,0,0,0,0
77.9,67.59,5.6,5.99,0,3.9,3.82,0,3.49,7.53,0,0,0,0,0,0,0,0,0,0,0.08,0,0,0,0,0,0,0,0,0,0,0,0,0,2,0,0,0,0,0,0,0,0,0,0,0,0
83.3,70.09,1.76,5.36,5,4.06,0,0,3.19,9.14,0,0,0,0,0,0,0,0,0,0,1.32,0,0,0,0,0,0,0,0,0,0,0,0,0,0,0,0,0,0,0.08,0,0,0,0,0,0,0
98,38.5,9.38,4.45,3.4,19.91,0,10.59,4.48,4.78,0,0,0,0,0,0,0,0,2.22,0.96,0,0,0,0,0,1.1,0,0,0,0,0,0,0,0,0,0.23,0,0,0,0,0,0,0,0,0,0,0
83.8,66.2,3.66,13.44,2.38,0.04,0,0.66,13.5,0.01,0,0,0,0,0,0,0,0,0,0,0,0,0,0,0,0.01,0,0,0,0,0,0,0,0,0,0,0,0.01,0,0.09,0,0,0,0,0,0,0
78.2,64.39,3.69,14.33,2.37,0.05,0,1.57,13.48,0.01,0,0,0,0,0,0,0,0,0,0,0,0,0,0,0,0.01,0,0,0,0,0,0,0,0,0,0,0,0.01,0,0.09,0,0,0,0,0,0,0
80.2,62.54,3.66,15.26,2.38,0.04,0,2.51,13.48,0.02,0,0,0,0,0,0,0,0,0,0,0,0,0,0,0,0.01,0,0,0,0,0,0,0,0,0,0,0,0.01,0,0.09,0,0,0,0,0,0,0
75.5,65.2,3.58,13.89,2.41,0.04,0,2.92,11.83,0.02,0,0,0,0,0,0,0,0,0,0,0,0,0,0,0,0.01,0,0,0,0,0,0,0,0,0,0,0,0.01,0,0.09,0,0,0,0,0,0,0
28.6,53.98,7.21,14.74,0,0,0,0,17.56,0,0,0,0,0,0,0,0,0,0,4.02,0,0,0,0,0,0,0,0,0,0,0,0,0,0,0,0,0,0,0,0,0,2.49,0,0,0,0,0
28.1,53.91,7.08,14.8,0,0,0,0,17.73,0,0,0,0,0,0,0,0,0,0,3.89,0,0,0,0,0,0,0,0,0,0,0,0,0,0,0,0,0,0,0,0.14,0,2.45,0,0,0,0,0
74.6,67.47,3.67,12.69,2.36,0.03,0,0,13.67,0.02,0,0,0,0,0,0,0,0,0,0,0,0,0,0,0,0,0,0,0,0,0,0,0,0,0,0,0,0,0,0.09,0,0,0,0,0,0,0
92.6,54.93,6.99,18.78,0,0,0,0,18.68,0.5,0,0,0,0,0,0,0,0,0,0,0,0,0,0,0,0,0,0,0,0,0,0,0,0,0,0,0,0.02,0,0.1,0,0,0,0,0,0,0
92.4,50.93,10.99,18.78,0,0,0,0,18.68,0.5,0,0,0,0,0,0,0,0,0,0,0,0,0,0,0,0,0,0,0,0,0,0,0,0,0,0,0,0.02,0,0.1,0,0,0,0,0,0,0
89.8,56.93,4.99,18.78,0,0,0,4,14.68,0.5,0,0,0,0,0,0,0,0,0,0,0,0,0,0,0,0,0,0,0,0,0,0,0,0,0,0,0,0.02,0,0.1,0,0,0,0,0,0,0
88,56.95,8.99,16.98,0,0,0,0,16.98,0,0,0,0,0,0,0,0,0,0,0,0,0,0,0,0,0,0,0,0,0,0,0,0,0,0,0,0,0,0,0.1,0,0,0,0,0,0,0
82.3,56.93,12.99,14.99,0,0,0,0,14.99,0,0,0,0,0,0,0,0,0,0,0,0,0,0,0,0,0,0,0,0,0,0,0,0,0,0,0,0,0,0,0.1,0,0,0,0,0,0,0
76.4,57.9,10,15,0,2,0,0,15,0,0,0,0,0,0,0,0,0,0,0,0,0,0,0,0,0,0,0,0,0,0,0,0,0,0,0,0,0,0,0.1,0,0,0,0,0,0,0
85.1,57.9,10,15,0,2,0,0,9,6,0,0,0,0,0,0,0,0,0,0,0,0,0,0,0,0,0,0,0,0,0,0,0,0,0,0,0,0,0,0.1,0,0,0,0,0,0,0
87.5,54.94,12.99,14.99,0,2,0,0,5.99,8.99,0,0,0,0,0,0,0,0,0,0,0,0,0,0,0,0,0,0,0,0,0,0,0,0,0,0,0,0,0,0.1,0,0,0,0,0,0,0
79.5,54.94,12.99,14.98,0,2,0,0,14.99,0,0,0,0,0,0,0,0,0,0,0,0,0,0,0,0,0,0,0,0,0,0,0,0,0,0,0,0,0,0,0.1,0,0,0,0,0,0,0
84.1,52.94,14.99,14.98,0,2,0,0,11.99,3,0,0,0,0,0,0,0,0,0,0,0,0,0,0,0,0,0,0,0,0,0,0,0,0,0,0,0,0,0,0.1,0,0,0,0,0,0,0
84.1,50.95,16.98,14.99,0,2,0,0,5.99,8.99,0,0,0,0,0,0,0,0,0,0,0,0,0,0,0,0,0,0,0,0,0,0,0,0,0,0,0,0,0,0.1,0,0,0,0,0,0,0
84.9,50.94,16.98,14.99,0,2,0,0,11.99,3,0,0,0,0,0,0,0,0,0,0,0,0,0,0,0,0,0,0,0,0,0,0,0,0,0,0,0,0,0,0.1,0,0,0,0,0,0,0
81.3,55.41,10.88,15.83,0,1.98,0,0,15.83,0,0,0,0,0,0,0,0,0,0,0,0,0,0,0,0,0,0,0,0,0,0,0,0,0,0,0,0,0,0,0.07,0,0,0,0,0,0,0
87.8,55.4,6.93,17.81,0,1.98,0,0,17.81,0,0,0,0,0,0,0,0,0,0,0,0,0,0,0,0,0,0,0,0,0,0,0,0,0,0,0,0,0,0,0.07,0,0,0,0,0,0,0
88.2,53.96,10.99,17.49,0,0,0,0,17.49,0,0,0,0,0,0,0,0,0,0,0,0,0,0,0,0,0,0,0,0,0,0,0,0,0,0,0,0,0,0,0.07,0,0,0,0,0,0,0
83.1,53.96,13.99,15.99,0,0,0,0,15.99,0,0,0,0,0,0,0,0,0,0,0,0,0,0,0,0,0,0,0,0,0,0,0,0,0,0,0,0,0,0,0.07,0,0,0,0,0,0,0
90.8,56.95,7,17.49,0,0,0,0,18.49,0,0,0,0,0,0,0,0,0,0,0,0,0,0,0,0,0,0,0,0,0,0,0,0,0,0,0,0,0,0,0.07,0,0,0,0,0,0,0
92.1,56.95,6.99,15.98,0,0,0,0,19.98,0,0,0,0,0,0,0,0,0,0,0,0,0,0,0,0,0,0,0,0,0,0,0,0,0,0,0,0,0,0,0.1,0,0,0,0,0,0,0
80,48.94,18.98,14.99,0,2,0,0,14.99,0,0,0,0,0,0,0,0,0,0,0,0,0,0,0,0,0,0,0,0,0,0,0,0,0,0,0,0,0,0,0.1,0,0,0,0,0,0,0
80,44.95,22.97,14.99,0,2,0,0,14.99,0,0,0,0,0,0,0,0,0,0,0,0,0,0,0,0,0,0,0,0,0,0,0,0,0,0,0,0,0,0,0.1,0,0,0,0,0,0,0
77.1,55.83,13.71,14.2,0,1.96,0,0,14.2,0,0,0,0,0,0,0,0,0,0,0,0,0,0,0,0,0,0,0,0,0,0,0,0,0,0,0,0,0,0,0.1,0,0,0,0,0,0,0
90.3,56.38,6.92,17.31,0,0.99,0,0,18.3,0,0,0,0,0,0,0,0,0,0,0,0,0,0,0,0,0,0,0,0,0,0,0,0,0,0,0,0,0,0,0.1,0,0,0,0,0,0,0
89.9,56.95,6.99,17.48,0,0,0,0,18.48,0,0,0,0,0,0,0,0,0,0,0,0,0,0,0,0,0,0,0,0,0,0,0,0,0,0,0,0,0,0,0.1,0,0,0,0,0,0,0
78,50.94,17.98,14.74,0,1.5,0,0,14.74,0,0,0,0,0,0,0,0,0,0,0,0,0,0,0,0,0,0,0,0,0,0,0,0,0,0,0,0,0,0,0.1,0,0,0,0,0,0,0
105,50,5,0,0,0,0.7,10,7.5,4.1,0,0,0,0,0,0,0,0,0,17.2,0,0,0,0,0,0,0,0,0,0,0,0,0,0,5,0,0,0.5,0,0,0,0,0,0,0,0,0
