Repository: you0514w/youyou

File: Expansion Coeff.csv (part 74 of 83)
Expansion Coeff (Typical) ( 10-7/K ),SiO2,B2O3,Al2O3,MgO,CaO,BaO,Li2O,Na2O,K2O,Rb2O,Ag2O,Cs2O,Tl2O,MnO,FeO,CoO,NiO,CuO,ZnO,SrO,CdO,PbO,SnO,Cr2O3,Fe2O3,Ga2O3,As2O3,Y2O3,In2O3,Sb2O3,La2O3,Nd2O3,Gd2O3,TiO2,MnO2,GeO2,ZrO2,CeO2,SnO2,TeO2,P2O5,V2O5,Nb2O5,Ta2O5,MoO3,WO3
106,53,5,0,0,0,0.7,10,7.5,4,0,0,0,0,0,0,0,0,0,18.3,0,0,0,0,0,0,0,0,0,0,0,0,0,0,1,0,0,0.5,0,0,0,0,0,0,0,0,0
88,52,5,0,0,0,0.5,14,3.5,1,0,0,0,0,0,0,0,0,0,21.5,0,0,0,0,0,0,0,0,0,0,0,0,0,0,2.5,0,0,0,0,0,0,0,0,0,0,0,0
90,52.5,5,0,0,0,0.4,12,5.5,1.5,0,0,0,0,0,0,0,0,0,18.6,0,0,0,0,0,0,0,0,0,0,0,0,0,0,4,0,0,0.5,0,0,0,0,0,0,0,0,0
87,50,5.5,0,0,0,0,16,3.5,0,0,0,0,0,0,0,0,0,0,21,0,0,0,0,0,0,0,0,0,0,0,0,0,0,4,0,0,0,0,0,0,0,0,0,0,0,0
80,52,6.5,0,0,0,0,14,3.5,0,0,0,0,0,0,0,0,0,0,21.5,0,0,0,0,0,0,0,0,0,0,0,0,0,0,2.5,0,0,0,0,0,0,0,0,0,0,0,0
81,51,5,0,0,0,0,14,3.5,0,0,0,0,0,0,0,0,0,0,24,0,0,0,0,0,0,0,0,0,0,0,0,0,0,2.5,0,0,0,0,0,0,0,0,0,0,0,0
89,52,5.5,0,0,0,0,15,3.5,0,0,0,0,0,0,0,0,0,0,22.5,0,0,0,0,0,0,0,0,0,0,0,0,0,0,1,0,0,0.5,0,0,0,0,0,0,0,0,0
81,52.94,5.39,0,0,0,0,13.73,3.43,0,0,0,0,0,0,0,0,0,0,22.06,0,0,0,0,0,0,0,0,0,0,0,0,0,0,2.45,0,0,0,0,0,0,0,0,0,0,0,0
75.1,63.91,5.44,13.34,1.51,0.03,0,0,13.94,0.02,0,0,0,0,0,0,0,0,0,0,0,0,0,0,0,0.54,0,0,0,0,0,0,0,0,1.23,0,0,0.01,0,0.03,0,0,0,0,0,0,0
26,83.06,14.16,0.6,0,0,0,1.03,0.5,0.65,0,0,0,0,0,0,0,0,0,0,0,0,0,0,0,0,0,0,0,0,0,0,0,0,0,0,0,0,0,0,0,0,0,0,0,0,0
26.5,82.14,15.07,0.61,0,0,0,1.03,0.5,0.65,0,0,0,0,0,0,0,0,0,0,0,0,0,0,0,0,0,0,0,0,0,0,0,0,0,0,0,0,0,0,0,0,0,0,0,0,0
28.5,79.39,17.8,0.61,0,0,0,1.04,0.5,0.66,0,0,0,0,0,0,0,0,0,0,0,0,0,0,0,0,0,0,0,0,0,0,0,0,0,0,0,0,0,0,0,0,0,0,0,0,0
27.7,83.14,13.4,0.67,0,0,0,0,2.79,0,0,0,0,0,0,0,0,0,0,0,0,0,0,0,0,0,0,0,0,0,0,0,0,0,0,0,0,0,0,0,0,0,0,0,0,0,0
30.7,76.63,20.56,0.61,0,0,0,1.04,0.5,0.66,0,0,0,0,0,0,0,0,0,0,0,0,0,0,0,0,0,0,0,0,0,0,0,0,0,0,0,0,0,0,0,0,0,0,0,0,0
32.9,77.49,19.08,0.63,0,0,0,1.06,1.13,0.61,0,0,0,0,0,0,0,0,0,0,0,0,0,0,0,0,0,0,0,0,0,0,0,0,0,0,0,0,0,0,0,0,0,0,0,0,0
32.9,83.04,11.5,1.46,0,0,0,0,4,0,0,0,0,0,0,0,0,0,0,0,0,0,0,0,0,0,0,0,0,0,0,0,0,0,0,0,0,0,0,0,0,0,0,0,0,0,0
41,81.32,10.65,2.38,0,0.22,0,0,5.03,0.4,0,0,0,0,0,0,0,0,0,0,0,0,0,0,0,0,0,0,0,0,0,0,0,0,0,0,0,0,0,0,0,0,0,0,0,0,0
82.3,43.6,27.9,0,0,0,28.5,0,0,0,0,0,0,0,0,0,0,0,0,0,0,0,0,0,0,0,0,0,0,0,0,0,0,0,0,0,0,0,0,0,0,0,0,0,0,0,0
94,30,30,0,0,0,40,0,0,0,0,0,0,0,0,0,0,0,0,0,0,0,0,0,0,0,0,0,0,0,0,0,0,0,0,0,0,0,0,0,0,0,0,0,0,0,0
71.4,45,31,0,0,0,24,0,0,0,0,0,0,0,0,0,0,0,0,0,0,0,0,0,0,0,0,0,0,0,0,0,0,0,0,0,0,0,0,0,0,0,0,0,0,0,0
48.4,63.94,9.29,11.52,5.35,4.75,0,0,3.23,1.82,0,0,0,0,0,0,0,0,0,0,0,0,0,0,0,0,0,0,0,0,0,0,0,0,0,0,0,0,0,0.1,0,0,0,0,0,0,0
63.4,63.33,9.2,11.4,4.24,3.76,0,0,6.9,1.07,0,0,0,0,0,0,0,0,0,0,0,0,0,0,0,0,0,0,0,0,0,0,0,0,0,0,0,0,0,0.1,0,0,0,0,0,0,0
53.4,63.3,9.2,11.4,5.3,3.2,0,0,5.7,1.8,0,0,0,0,0,0,0,0,0,0,0,0,0,0,0,0,0,0,0,0,0,0,0,0,0,0,0,0,0,0.1,0,0,0,0,0,0,0
55.5,63.3,9.2,11.4,5.3,4.2,0,0,5.2,1.3,0,0,0,0,0,0,0,0,0,0,0,0,0,0,0,0,0,0,0,0,0,0,0,0,0,0,0,0,0,0.1,0,0,0,0,0,0,0
51,66.3,6.2,11.4,5.3,3.7,0,0,6.2,0.8,0,0,0,0,0,0,0,0,0,0,0,0,0,0,0,0,0,0,0,0,0,0,0,0,0,0,0,0,0,0.1,0,0,0,0,0,0,0
92.8,48.94,12.98,18.78,0,0,0,0,18.68,0.5,0,0,0,0,0,0,0,0,0,0,0,0,0,0,0,0,0,0,0,0,0,0,0,0,0,0,0,0.02,0,0.1,0,0,0,0,0,0,0
85,56.95,6.99,17.98,0,0,0,0,17.98,0,0,0,0,0,0,0,0,0,0,0,0,0,0,0,0,0,0,0,0,0,0,0,0,0,0,0,0,0,0,0.1,0,0,0,0,0,0,0
79.1,56.95,10.99,15.98,0,0,0,0,15.98,0,0,0,0,0,0,0,0,0,0,0,0,0,0,0,0,0,0,0,0,0,0,0,0,0,0,0,0,0,0,0.1,0,0,0,0,0,0,0
85.8,54.94,12.99,14.99,0,2,0,0,8.99,5.99,0,0,0,0,0,0,0,0,0,0,0,0,0,0,0,0,0,0,0,0,0,0,0,0,0,0,0,0,0,0.1,0,0,0,0,0,0,0
86.3,52.94,14.99,14.99,0,2,0,0,8.99,5.99,0,0,0,0,0,0,0,0,0,0,0,0,0,0,0,0,0,0,0,0,0,0,0,0,0,0,0,0,0,0.1,0,0,0,0,0,0,0
79.2,52.94,14.99,14.99,0,2,0,0,14.98,0,0,0,0,0,0,0,0,0,0,0,0,0,0,0,0,0,0,0,0,0,0,0,0,0,0,0,0,0,0,0.1,0,0,0,0,0,0,0
79.4,50.94,16.98,14.99,0,2,0,0,14.99,0,0,0,0,0,0,0,0,0,0,0,0,0,0,0,0,0,0,0,0,0,0,0,0,0,0,0,0,0,0,0.1,0,0,0,0,0,0,0
88.4,55.95,7,17.99,0,1,0,0,17.99,0,0,0,0,0,0,0,0,0,0,0,0,0,0,0,0,0,0,0,0,0,0,0,0,0,0,0,0,0,0,0.07,0,0,0,0,0,0,0
87.4,54.34,6.79,17.46,0,3.88,0,0,17.46,0,0,0,0,0,0,0,0,0,0,0,0,0,0,0,0,0,0,0,0,0,0,0,0,0,0,0,0,0,0,0.07,0,0,0,0,0,0,0
90.2,52.96,10.99,17.99,0,0,0,0,17.99,0,0,0,0,0,0,0,0,0,0,0,0,0,0,0,0,0,0,0,0,0,0,0,0,0,0,0,0,0,0,0.07,0,0,0,0,0,0,0
82.8,52.96,14.99,15.99,0,0,0,0,15.99,0,0,0,0,0,0,0,0,0,0,0,0,0,0,0,0,0,0,0,0,0,0,0,0,0,0,0,0,0,0,0.07,0,0,0,0,0,0,0
92.7,56.95,6.99,16.48,0,0,0,0,19.48,0,0,0,0,0,0,0,0,0,0,0,0,0,0,0,0,0,0,0,0,0,0,0,0,0,0,0,0,0,0,0.1,0,0,0,0,0,0,0
94.5,56.94,6.99,14.99,0,0,0,0,20.98,0,0,0,0,0,0,0,0,0,0,0,0,0,0,0,0,0,0,0,0,0,0,0,0,0,0,0,0,0,0,0.1,0,0,0,0,0,0,0
82.7,51.78,9.99,14.53,0,9.08,0,0,14.53,0,0,0,0,0,0,0,0,0,0,0,0,0,0,0,0,0,0,0,0,0,0,0,0,0,0,0,0,0,0,0.09,0,0,0,0,0,0,0
78.5,55.87,12.75,14.71,0,1.96,0,0,14.71,0,0,0,0,0,0,0,0,0,0,0,0,0,0,0,0,0,0,0,0,0,0,0,0,0,0,0,0,0,0,0,0,0,0,0,0,0,0
75.9,55.87,14.71,13.73,0,1.96,0,0,13.73,0,0,0,0,0,0,0,0,0,0,0,0,0,0,0,0,0,0,0,0,0,0,0,0,0,0,0,0,0,0,0,0,0,0,0,0,0,0
89,55.29,6.79,16.97,0,0,0,0,17.94,0,0,0,0,0,0,0,0,0,0,0,0,0,0,0,0,0,0,0,0,0,0,0,0,0,0,0,0,0,0,0.1,0,2.91,0,0,0,0,0
93.6,56.93,4.99,18.78,0,0,0,0,18.68,0.5,0,0,0,0,0,0,0,0,0,0,0,0,0,0,0,0,0,0,0,0,0,0,0,0,0,0,0,0.02,0,0.1,0,0,0,0,0,0,0
83.6,51.78,8.17,15.44,0,9.08,0,0,15.44,0,0,0,0,0,0,0,0,0,0,0,0,0,0,0,0,0,0,0,0,0,0,0,0,0,0,0,0,0,0,0.09,0,0,0,0,0,0,0
84.4,61.78,0,15.84,0,0,0,0,16.98,0,0,0,0,0,0,0,0,0,0,0,0,0,0,0,0,0,0,0,0,0,0,0,0,0,0,0,0,0,0,0.1,0,5.3,0,0,0,0,0
101,52.95,0,4.46,0,0,32.61,6.08,2.93,0.97,0,0,0,0,0,0,0,0,0,0,0,0,0,0,0,0,0,0,0,0,0,0,0,0,0,0,0,0,0,0,0,0,0,0,0,0,0
92,53.78,0,7.92,0,0,21.07,8.11,9.12,0,0,0,0,0,0,0,0,0,0,0,0,0,0,0,0,0,0,0,0,0,0,0,0,0,0,0,0,0,0,0,0,0,0,0,0,0,0
80,59.37,0,11.66,0,7.07,15.51,0,6.39,0,0,0,0,0,0,0,0,0,0,0,0,0,0,0,0,0,0,0,0,0,0,0,0,0,0,0,0,0,0,0,0,0,0,0,0,0,0
59,70,0,3.44,0,3.75,9.14,4.69,4.52,4.46,0,0,0,0,0,0,0,0,0,0,0,0,0,0,0,0,0,0,0,0,0,0,0,0,0,0,0,0,0,0,0,0,0,0,0,0,0
36,82.81,3.06,3.49,0,0,9.27,0,0,0,0,0,0,0,0,0,0,0,0,0,1.37,0,0,0,0,0,0,0,0,0,0,0,0,0,0,0,0,0,0,0,0,0,0,0,0,0,0
98,50.78,0,0,0,7.77,25.58,0,7.03,4.63,0,0,0,0,0,0,0,0,0,0,4.21,0,0,0,0,0,0,0,0,0,0,0,0,0,0,0,0,0,0,0,0,0,0,0,0,0,0
97,48.74,0,4.1,0,7.46,24.56,8.4,2.7,0,0,0,0,0,0,0,0,0,0,0,4.04,0,0,0,0,0,0,0,0,0,0,0,0,0,0,0,0,0,0,0,0,0,0,0,0,0,0
91,49.46,0,10.93,0,6.63,14.54,12.44,6,0,0,0,0,0,0,0,0,0,0,0,0,0,0,0,0,0,0,0,0,0,0,0,0,0,0,0,0,0,0,0,0,0,0,0,0,0,0
81,53.59,3.08,7.02,0,6.38,9.33,11.97,0,3.8,0,0,0,0,0,0,0,0,0,0,4.83,0,0,0,0,0,0,0,0,0,0,0,0,0,0,0,0,0,0,0,0,0,0,0,0,0,0
64,60.4,0,3.56,0,16.82,11.83,0,5.85,1.54,0,0,0,0,0,0,0,0,0,0,0,0,0,0,0,0,0,0,0,0,0,0,0,0,0,0,0,0,0,0,0,0,0,0,0,0,0
60,66.31,0,7.82,0,0,15.59,0,6.43,0,0,0,0,0,0,0,0,0,0,0,3.85,0,0,0,0,0,0,0,0,0,0,0,0,0,0,0,0,0,0,0,0,0,0,0,0,0,0
56,68.22,0.98,3.35,0,6.09,8.91,9.15,0,0,0,0,0,0,0,0,0,0,0,0,3.3,0,0,0,0,0,0,0,0,0,0,0,0,0,0,0,0,0,0,0,0,0,0,0,0,0,0
49,81.75,0,3.44,0,0,9.15,0,5.66,0,0,0,0,0,0,0,0,0,0,0,0,0,0,0,0,0,0,0,0,0,0,0,0,0,0,0,0,0,0,0,0,0,0,0,0,0,0
110,46.72,0,7.34,0,0,31.73,6.26,0,7.95,0,0,0,0,0,0,0,0,0,0,0,0,0,0,0,0,0,0,0,0,0,0,0,0,0,0,0,0,0,0,0,0,0,0,0,0,0
120,49.05,0,0.96,0,0,38.44,0,6.34,5.21,0,0,0,0,0,0,0,0,0,0,0,0,0,0,0,0,0,0,0,0,0,0,0,0,0,0,0,0,0,0,0,0,0,0,0,0,0
53.6,65.9,0,11.7,10.1,6.2,0,0,6.1,0,0,0,0,0,0,0,0,0,0,0,0,0,0,0,0,0,0,0,0,0,0,0,0,0,0,0,0,0,0,0,0,0,0,0,0,0,0
62.7,70.13,0,10.39,7.99,2,0,0,8.99,0.5,0,0,0,0,0,0,0,0,0,0,0,0,0,0,0,0,0,0,0,0,0,0,0,0,0,0,0,0,0,0,0,0,0,0,0,0,0
64.4,68.73,0,11.29,6.99,3,0,0,9.99,0,0,0,0,0,0,0,0,0,0,0,0,0,0,0,0,0,0,0,0,0,0,0,0,0,0,0,0,0,0,0,0,0,0,0,0,0,0
58.8,72.43,0,9.09,6.99,3,0,0,8.49,0,0,0,0,0,0,0,0,0,0,0,0,0,0,0,0,0,0,0,0,0,0,0,0,0,0,0,0,0,0,0,0,0,0,0,0,0,0
66.8,68.2,0,11.8,3.2,5.2,0,0,10.5,0,0,0,0,0,0,0,0,0,0,0,0,0,0,0,0,0,0,0,0,0,0,0,0,0,0,0,0,1.1,0,0,0,0,0,0,0,0,0
68.9,68.2,0,11.8,1.2,5.2,0,0,10.5,0,0,0,0,0,0,0,0,0,0,0,0,0,0,0,0,0,0,0,0,0,0,0,0,0,3.1,0,0,0,0,0,0,0,0,0,0,0,0
49.3,64,0,12,12,8,0,0,4,0,0,0,0,0,0,0,0,0,0,0,0,0,0,0,0,0,0,0,0,0,0,0,0,0,0,0,0,0,0,0,0,0,0,0,0,0,0
160,77.68,0,1.77,0,4.47,0,13.07,0,1.86,0,0,0,0,0,0,0,0,0,0,0,0,0,0,0,0,0,0,0,0,0,0,0,0,0,0,0,0,0,0,0,1.15,0,0,0,0,0
157,79.32,0,1.81,0,0,0,13.34,0,1.89,0,0,0,0,0,0,0,0,0,0,2.47,0,0,0,0,0,0,0,0,0,0,0,0,0,0,0,0,0,0,0,0,1.17,0,0,0,0,0
164,76.44,0,1.68,5,0,0,13.69,0,0,0,0,1.99,0,0,0,0,0,0,0,0,0,0,0,0,0,0,0,0,0,0,0,0,0,0,0,0,0,0,0,0,1.2,0,0,0,0,0
156,75.02,0,1.94,2.38,1.82,0,14.26,0,1.98,0,0,0,0,0,0,0,0,0,0,0,0,0,0,0,0,0,0,0,0,0,0,0,0,0,0,0,0,0,0,0,1.31,0,0,0,0,1.29
159,76.63,0,1.71,2.16,2.9,0,13.04,0,1.85,0,0,0,0,0,0,0,0,0,0,0.56,0,0,0,0,0,0,0,0,0,0,0,0,0,0,0,0,0,0,0,0,1.15,0,0,0,0,0
159,77.22,0,0,5.06,0,0,13.85,0,0,0,0,2.65,0,0,0,0,0,0,0,0,0,0,0,0,0,0,0,0,0,0,0,0,0,0,0,0,0,0,0,0,1.22,0,0,0,0,0
94,73.52,0,0,0,7.99,0.84,0,8.26,5.44,0,0,0,0,0,0,0,0,0,3.15,0,0,0,0,0,0,0,0,0,0,0,0,0,0,0.8,0,0,0,0,0,0,0,0,0,0,0,0
32.5,82.71,11.6,1.52,0,0,0,0,3.51,0.66,0,0,0,0,0,0,0,0,0,0,0,0,0,0,0,0,0,0,0,0,0,0,0,0,0,0,0,0,0,0,0,0,0,0,0,0,0
86,67.41,0,10.65,5.97,0,0,0,12.38,2.62,0,0,0,0,0,0,0,0,0,0,0,0,0,0,0,0,0,0.23,0,0,0,0,0,0,0.65,0,0,0.05,0.04,0,0,0,0,0,0,0,0
97,56.57,0,10.9,6.49,6.99,0,0,12.66,2.78,0,0,0,0,0,0,0,0,0,2.81,0,0,0,0,0,0,0,0,0,0,0,0,0,0,0,0,0,0.8,0,0,0,0,0,0,0,0,0
83,66.74,0,10.79,5.62,0.35,0,0,13.57,2.4,0,0,0,0,0,0,0,0,0,0,0,0,0,0,0,0,0,0,0,0,0,0,0,0,0.49,0,0,0,0,0.04,0,0,0,0,0,0,0
38,67.95,9.55,10.15,0,6.6,1.03,0,0,0,0,0,0,0,0,0,0,0,0,0.42,3.97,0,0,0,0,0,0,0.24,0,0,0.09,0,0,0,0,0,0,0,0,0,0,0,0,0,0,0,0
90,74.43,0,0.77,0.3,11.49,0,0,12.82,0.19,0,0,0,0,0,0,0,0,0,0,0,0,0,0,0,0,0,0,0,0,0,0,0,0,0,0,0,0,0,0,0,0,0,0,0,0,0
40,69.18,0,13.8,1.59,0,0.83,8.56,1.03,0,0,0,0,0,0,0,0,0,0,1.57,0,0,0,0,0,0,0,0,0,0,0,0,0,0,2.4,0,0,1.04,0,0,0,0,0,0,0,0,0
90.9,67.16,0,3.32,10.94,1.08,0,0,16.18,0,0,0,0,0,0,0,0,0,0,0,0,0,0,0,0,0,0,0,0,0,0,0,0,0,0,0,0,1.32,0,0,0,0,0,0,0,0,0
88.1,66.97,0,3.42,13.93,0.32,0,0,15.36,0,0,0,0,0,0,0,0,0,0,0,0,0,0,0,0,0,0,0,0,0,0,0,0,0,0,0,0,0,0,0,0,0,0,0,0,0,0
92.5,66.95,0,3.42,13.21,1.05,0,0,15.37,0,0,0,0,0,0,0,0,0,0,0,0,0,0,0,0,0,0,0,0,0,0,0,0,0,0,0,0,0,0,0,0,0,0,0,0,0,0
92.9,66.96,0,3.43,12.07,2.12,0,0,15.42,0,0,0,0,0,0,0,0,0,0,0,0,0,0,0,0,0,0,0,0,0,0,0,0,0,0,0,0,0,0,0,0,0,0,0,0,0,0
92.1,66.99,0,3.44,11.36,2.86,0,0,15.35,0,0,0,0,0,0,0,0,0,0,0,0,0,0,0,0,0,0,0,0,0,0,0,0,0,0,0,0,0,0,0,0,0,0,0,0,0,0
93.1,66.96,0,3.45,9.92,4.26,0,0,15.41,0,0,0,0,0,0,0,0,0,0,0,0,0,0,0,0,0,0,0,0,0,0,0,0,0,0,0,0,0,0,0,0,0,0,0,0,0,0
90.9,64.94,0,3.09,13.87,1.06,0,0,16.12,0,0,0,0,0,0,0,0,0,0,0,0,0,0,0,0,0,0,0,0,0,0,0,0,0,0,0,0,0.92,0,0,0,0,0,0,0,0,0
92,67.24,0,2.56,11.32,4.01,0,0,14.24,0.63,0,0,0,0,0,0,0,0,0,0,0,0,0,0,0,0,0,0,0,0,0,0,0,0,0,0,0,0,0,0,0,0,0,0,0,0,0
82.5,74.82,0,1.16,8.07,2.11,0,0,13.84,0,0,0,0,0,0,0,0,0,0,0,0,0,0,0,0,0,0,0,0,0,0,0,0,0,0,0,0,0,0,0,0,0,0,0,0,0,0
85,67.32,0,4.68,13.32,0.53,0,0,14.15,0,0,0,0,0,0,0,0,0,0,0,0,0,0,0,0,0,0,0,0,0,0,0,0,0,0,0,0,0,0,0,0,0,0,0,0,0,0
91,72.41,0,1.15,10.21,1.05,0,0,15.18,0,0,0,0,0,0,0,0,0,0,0,0,0,0,0,0,0,0,0,0,0,0,0,0,0,0,0,0,0,0,0,0,0,0,0,0,0,0
81.9,73.04,0,2.35,7.43,0.75,0,0,16.43,0,0,0,0,0,0,0,0,0,0,0,0,0,0,0,0,0,0,0,0,0,0,0,0,0,0,0,0,0,0,0,0,0,0,0,0,0,0
78.3,71.86,0,2.95,8.94,0.11,0,0,15.5,0.64,0,0,0,0,0,0,0,0,0,0,0,0,0,0,0,0,0,0,0,0,0,0,0,0,0,0,0,0,0,0,0,0,0,0,0,0,0
77,71.84,0,1.29,10.36,0.96,0,0,13.95,0.63,0,0,0,0,0,0,0,0,0,0,0,0,0,0,0,0,0,0,0,0,0,0,0,0,0,0,0,0.97,0,0,0,0,0,0,0,0,0
76.2,72.67,0,2.38,7.52,1.62,0,0,14.19,0.64,0,0,0,0,0,0,0,0,0,0,0,0,0,0,0,0,0,0,0,0,0,0,0,0,0,0,0,0.98,0,0,0,0,0,0,0,0,0
98,64.24,0,7.96,10.53,0.11,0.08,0,12.48,3.97,0,0,0,0,0,0,0,0,0,0,0.12,0,0,0,0,0,0,0,0,0,0,0,0,0,0,0,0,0.51,0,0,0,0,0,0,0,0,0
92,68.64,0,2.96,6.19,7.53,0,0,14.6,0.08,0,0,0,0,0,0,0,0,0,0,0,0,0,0,0,0,0,0,0,0,0,0,0,0,0,0,0,0,0,0,0,0,0,0,0,0,0
89.3,66.89,0,3.41,7.89,6.42,0,0,15.39,0,0,0,0,0,0,0,0,0,0,0,0,0,0,0,0,0,0,0,0,0,0,0,0,0,0,0,0,0,0,0,0,0,0,0,0,0,0
86.1,56,0,11.99,10.01,10,0,0,12,0,0,0,0,0,0,0,0,0,0,0,0,0,0,0,0,0,0,0,0,0,0,0,0,0,0,0,0,0,0,0,0,0,0,0,0,0,0
80,56.05,0,11.99,19.97,0,0,0,11.99,0,0,0,0,0,0,0,0,0,0,0,0,0,0,0,0,0,0,0,0,0,0,0,0,0,0,0,0,0,0,0,0,0,0,0,0,0,0
99,65.95,0,5.91,6.85,3.94,0,0,17.35,0,0,0,0,0,0,0,0,0,0,0,0,0,0,0,0,0,0,0,0,0,0,0,0,0,0,0,0,0,0,0,0,0,0,0,0,0,0
101.9,66.76,0,4.84,6.28,3.3,0,0,17.82,0,0,0,0,0,0,0,0,0,0,0,0,0,0,0,0,0,0,0,0,0,0,0,0,0,0,0,0,1,0,0,0,0,0,0,0,0,0
101.2,65.98,0,4.72,8.41,2.86,0,0,15.72,1.31,0,0,0,0,0,0,0,0,0,0,0,0,0,0,0,0,0,0,0,0,0,0,0,0,0,0,0,1,0,0,0,0,0,0,0,0,0
97.4,65.85,0,4.72,8.58,2.53,0,0,15.83,1.31,0,0,0,0,0,0,0,0,0,0,0.18,0,0,0,0,0,0,0,0,0,0,0,0,0,0,0,0,1,0,0,0,0,0,0,0,0,0
93.1,67.19,0,3.44,11.8,2.12,0,0,15.45,0,0,0,0,0,0,0,0,0,0,0,0,0,0,0,0,0,0,0,0,0,0,0,0,0,0,0,0,0,0,0,0,0,0,0,0,0,0
48.5,71.85,0,8.98,6.99,6.99,0,0,4.99,0,0,0,0,0,0,0,0,0,0,0,0,0,0,0,0,0,0,0,0,0,0,0,0,0,0,0,0,0,0,0.2,0,0,0,0,0,0,0
52.2,71.85,0,6.99,6.99,8.98,0,0,4.99,0,0,0,0,0,0,0,0,0,0,0,0,0,0,0,0,0,0,0,0,0,0,0,0,0,0,0,0,0,0,0.2,0,0,0,0,0,0,0
41.8,69.87,0,8.98,12.97,4.99,0,0,2.99,0,0,0,0,0,0,0,0,0,0,0,0,0,0,0,0,0,0,0,0,0,0,0,0,0,0,0,0,0,0,0.2,0,0,0,0,0,0,0
45.4,67.87,0,8.98,12.97,6.99,0,0,2.99,0,0,0,0,0,0,0,0,0,0,0,0,0,0,0,0,0,0,0,0,0,0,0,0,0,0,0,0,0,0,0.2,0,0,0,0,0,0,0
44.7,71.85,0,10.98,6.99,4.99,0,0,4.99,0,0,0,0,0,0,0,0,0,0,0,0,0,0,0,0,0,0,0,0,0,0,0,0,0,0,0,0,0,0,0.2,0,0,0,0,0,0,0
41.2,67.87,0,8.98,12.97,8.98,0,0,1,0,0,0,0,0,0,0,0,0,0,0,0,0,0,0,0,0,0,0,0,0,0,0,0,0,0,0,0,0,0,0.2,0,0,0,0,0,0,0
39.7,71.85,0,10.98,6.99,6.99,0,0,2.99,0,0,0,0,0,0,0,0,0,0,0,0,0,0,0,0,0,0,0,0,0,0,0,0,0,0,0,0,0,0,0.2,0,0,0,0,0,0,0
43.7,71.86,0,8.98,6.99,8.98,0,0,2.99,0,0,0,0,0,0,0,0,0,0,0,0,0,0,0,0,0,0,0,0,0,0,0,0,0,0,0,0,0,0,0.2,0,0,0,0,0,0,0
36.7,71.85,0,10.98,6.99,8.98,0,0,1,0,0,0,0,0,0,0,0,0,0,0,0,0,0,0,0,0,0,0,0,0,0,0,0,0,0,0,0,0,0,0.2,0,0,0,0,0,0,0
34.9,71.86,0,8.98,12.97,4.99,0,0,1,0,0,0,0,0,0,0,0,0,0,0,0,0,0,0,0,0,0,0,0,0,0,0,0,0,0,0,0,0,0,0.2,0,0,0,0,0,0,0
38.4,69.86,0,8.98,12.97,6.99,0,0,1,0,0,0,0,0,0,0,0,0,0,0,0,0,0,0,0,0,0,0,0,0,0,0,0,0,0,0,0,0,0,0.2,0,0,0,0,0,0,0
8.5,72,0,13.27,0.57,0.47,0.64,8.27,0,0,0,0,0,0,0,0,0,0,0,1.2,0,0,0,0,0.11,0.11,0,0,0,0,0,0,0,0,2.44,0,0,0.74,0,0.15,0,0,0.03,0,0,0,0
7.2,72.62,0,13.19,0.56,0.46,0.21,8.22,0,0,0,0,0,0,0,0,0,0,0,1.19,0,0,0,0,0.11,0.11,0,0,0,0,0,0,0,0,2.42,0,0,0.74,0,0.15,0,0,0.02,0,0,0,0
96,49.02,17.95,0,0,0,0,0,22.89,0,0,0,0,0,0,0,0,0,0,0,0,0,0,0,0,0,0,0,0,0,0.03,0,0,0,0,0,0,1.08,0,0,0,0,0,9.03,0,0,0
84,44.85,17.95,0,0,0,0,0,18.72,0,0,0,0,0,0,0,0,0,0,0,0,0,0,0,0,0,0,0,0,0,0.03,0,0,0,0,0,0,9.42,0,0,0,0,0,9.03,0,0,0
88,53,12,0,0,0,0,1,20,0,0,0,0,0,0,0,0,0,0,0,0,0,0,0,0,0,0,0,0,0,0.03,0,0,0,0,0,0,5.97,0,0,0,0,0,8,0,0,0
73,53.5,13.04,0,0,0,0,7.57,10,0,0,0,0,0,0,0,0,0,0,0,0,0,0,0,0,0,0,0,0,0,0.03,0,0,0,0,0,0,7.36,0,0,0,0,0,8.5,0,0,0
79,52.4,12.58,0,0,0,0,0.95,19.1,0,0,0,0,0,0,0,0,0,0,0,0,0,0,0,0,0,0,0,0,0,0.03,0,0,0,0,0,0,6.69,0,0,0,0,0,8.25,0,0,0
58,71.99,0,7.02,8.96,5.02,0,0,7.01,0,0,0,0,0,0,0,0,0,0,0,0,0,0,0,0,0,0,0,0,0,0,0,0,0,0,0,0,0,0,0,0,0,0,0,0,0,0
46.5,66.75,0,12.72,3.58,0,0,12.59,0.51,0.13,0,0,0,0,0,0,0,0,0,0.77,0,0,0,0,0,0,0,0,0,0,0,0,0.06,0,1.33,0,0,0.86,0,0.17,0,0.53,0,0,0,0,0
40.5,66.45,9.25,7.58,5.59,3.45,0,0,4.16,1.03,0,0,0,0,0,0,0,0,0,0,2.49,0,0,0,0,0,0,0,0,0,0,0,0,0,0,0,0,0,0,0,0,0,0,0,0,0,0
71.7,63.58,0,16.73,0,0,0,7.41,8.28,0,0,0,0,0,0,0,0,0,0,0,0,0,0,0,0,0,0,0,0,0,0,0,0,0,0,0,0,0,0,0.05,0,3.95,0,0,0,0,0
72.5,64.24,0,16.7,0,0,0,7.3,7.77,0,0,0,0,0,0,0,0,0,0,0,0,0,0,0,0,0,0,0,0,0,0,0,0,0,0,0,0,0,0,0.05,0,3.94,0,0,0,0,0
69,63.61,0,16.13,0,0,0,7.54,7.76,0,0,0,0,0,0,0,0,0,0,0.97,0,0,0,0,0,0,0,0,0,0,0,0,0,0,0,0,0,0,0,0.05,0,3.94,0,0,0,0,0
71.9,63.71,0,15.73,0,0,0,7.45,8.77,0,0,0,0,0,0,0,0,0,0,0.96,0,0,0,0,0,0,0,0,0,0,0,0,0,0,0,0,0,0,0,0,0,3.38,0,0,0,0,0
71.7,63.67,0,15.65,0,0,0,7.47,8.27,0,0,0,0,0,0,0,0,0,0,0.98,0,0,0,0,0,0,0,0,0,0,0,0,0,0,0,0,0,0,0,0.05,0,3.91,0,0,0,0,0
70.4,63.63,0,16.66,0,0,0,12.38,4.84,0,0,0,0,0,0,0,0,0,0,0,0,0,0,0,0,0,0,0,0,0,0,0,0,0,0,0,0,0,0,0.05,0,2.44,0,0,0,0,0
59.3,76.93,0,7.99,4.82,0.48,0,0,9.48,0.1,0,0,0,0,0,0,0,0,0,0,0,0,0,0,0,0,0,0,0,0,0,0,0,0,0,0,0,0,0,0.2,0,0,0,0,0,0,0
67.4,76.82,0.21,5.95,4.83,0.48,0,0,11.41,0.1,0,0,0,0,0,0,0,0,0,0,0,0,0,0,0,0,0,0,0,0,0,0,0,0,0,0,0,0,0,0.2,0,0,0,0,0,0,0
50,64.08,4.67,12.58,7.33,1.46,0,7.2,0,2.53,0,0,0,0,0,0,0,0,0,0,0,0,0,0,0,0.1,0,0,0,0,0,0,0,0,0,0,0,0,0,0.05,0,0,0,0,0,0,0
50,63.73,4.7,13.59,7.29,1.5,0,6.19,0,2.8,0,0,0,0,0,0,0,0,0,0,0,0,0,0,0,0.2,0,0,0,0,0,0,0,0,0,0,0,0,0,0,0,0,0,0,0,0,0
50,66.8,4.7,13.6,4.3,1.5,0,6.2,0,2.8,0,0,0,0,0,0,0,0,0,0,0,0,0,0,0,0.1,0,0,0,0,0,0,0,0,0,0,0,0,0,0,0,0,0,0,0,0,0
52,64.12,4.67,12.58,8.79,0,0,7.2,0,2.53,0,0,0,0,0,0,0,0,0,0,0,0,0,0,0,0.01,0,0,0,0,0,0,0,0,0,0,0,0,0,0.1,0,0,0,0,0,0,0
55,63.96,4.7,13.09,7.3,1.5,0,6.7,0,2.65,0,0,0,0,0,0,0,0,0,0,0,0,0,0,0,0.1,0,0,0,0,0,0,0,0,0,0,0,0,0,0,0,0,0,0,0,0,0
53,63.28,4.7,14.6,7.3,1.5,0,5.2,0,3.3,0,0,0,0,0,0,0,0,0,0,0,0,0,0,0,0.02,0,0,0,0,0,0,0,0,0,0,0,0,0,0.1,0,0,0,0,0,0,0
53,64.6,4.7,12.6,6.8,1.5,0,7.2,0,2.5,0,0,0,0,0,0,0,0,0,0,0,0,0,0,0,0.1,0,0,0,0,0,0,0,0,0,0,0,0,0,0,0,0,0,0,0,0,0
52,65.8,4.7,13.6,5.3,1.5,0,6.2,0,2.8,0,0,0,0,0,0,0,0,0,0,0,0,0,0,0,0.1,0,0,0,0,0,0,0,0,0,0,0,0,0,0,0,0,0,0,0,0,0
54,64.06,2.33,12.57,8.78,0,0,7.19,0,2.53,0,0,0,0,0,0,0,0,0,0,2.34,0,0,0,0,0.2,0,0,0,0,0,0,0,0,0,0,0,0,0,0,0,0,0,0,0,0,0
52,62.9,4.58,12.34,8.62,1.91,0,7.06,0,2.48,0,0,0,0,0,0,0,0,0,0,0,0,0,0,0,0.01,0,0,0,0,0,0,0,0,0,0,0,0,0,0.1,0,0,0,0,0,0,0
52,64.03,3.7,14.61,7.3,1.8,0,5.2,0,3.3,0,0,0,0,0,0,0,0,0,0,0,0,0,0,0,0.01,0,0,0,0,0,0,0,0,0,0,0,0,0,0.05,0,0,0,0,0,0,0
54,63.1,4.7,14.6,6.3,2.5,0,5.2,0,3.5,0,0,0,0,0,0,0,0,0,0,0,0,0,0,0,0.1,0,0,0,0,0,0,0,0,0,0,0,0,0,0,0,0,0,0,0,0,0
50,63.33,4.7,14.59,6.79,2,0,5.19,0,3.2,0,0,0,0,0,0,0,0,0,0,0,0,0,0,0,0.2,0,0,0,0,0,0,0,0,0,0,0,0,0,0,0,0,0,0,0,0,0
48,66.03,4.7,10.59,8.79,2,0,5.19,0,2.5,0,0,0,0,0,0,0,0,0,0,0,0,0,0,0,0.2,0,0,0,0,0,0,0,0,0,0,0,0,0,0,0,0,0,0,0,0,0
53,61.83,6.7,13.6,7.3,1.5,0,6.2,0,2.8,0,0,0,0,0,0,0,0,0,0,0,0,0,0,0,0.02,0,0,0,0,0,0,0,0,0,0,0,0,0,0.05,0,0,0,0,0,0,0
92,60.8,0,13.98,0,0,0,0,15.57,1.92,0,0,0,0,0,0,0,0,0,0,0,0,0,0,0,0,0,0,0,0,0,0,0,0,0,0,0,0,0,0,0,7.73,0,0,0,0,0
94.1,60.86,0,14.03,0,0,0,0,14.59,2.87,0,0,0,0,0,0,0,0,0,0,0,0,0,0,0,0,0,0,0,0,0,0,0,0,0,0,0,0,0,0,0,7.65,0,0,0,0,0
94.3,60.9,0,14.07,0,0,0,0,13.6,3.82,0,0,0,0,0,0,0,0,0,0,0,0,0,0,0,0,0,0,0,0,0,0,0,0,0,0,0,0,0,0,0,7.61,0,0,0,0,0
91.3,57.68,0,17.01,0,0,0,0,15.62,1.93,0,0,0,0,0,0,0,0,0,0,0,0,0,0,0,0,0,0,0,0,0,0,0,0,0,0,0,0,0,0,0,7.76,0,0,0,0,0
92.3,57.77,0,16.98,0,0,0,0,14.65,2.89,0,0,0,0,0,0,0,0,0,0,0,0,0,0,0,0,0,0,0,0,0,0,0,0,0,0,0,0,0,0,0,7.71,0,0,0,0,0
93.2,57.61,0,17,0,0,0,0,13.71,3.86,0,0,0,0,0,0,0,0,0,0,0,0,0,0,0,0,0,0,0,0,0,0,0,0,0,0,0,0,0,0,0,7.82,0,0,0,0,0
95,63,0,12.06,0.01,0,0,0,13.62,3.8,0,0,0,0,0,0,0,0,0,0,0,0,0,0,0,0,0,0,0,0,0,0,0,0,0,0,0,0,0,0.03,0,7.48,0,0,0,0,0
98,65.1,0,10.06,0.01,0,0,0,13.58,3.78,0,0,0,0,0,0,0,0,0,0,0,0,0,0,0,0,0,0,0,0,0,0,0,0,0,0,0,0,0,0.03,0,7.44,0,0,0,0,0
95.7,64.98,0,11.1,0.01,0,0,0,13.58,3.82,0,0,0,0,0,0,0,0,0,0,0,0,0,0,0,0,0,0,0,0,0,0,0,0,0,0,0,0,0,0.03,0,6.48,0,0,0,0,0
94.2,62.83,0,13.09,0.02,0,0,0,13.64,3.84,0,0,0,0,0,0,0,0,0,0,0,0,0,0,0,0,0,0,0,0,0,0,0,0,0,0,0,0,0,0.03,0,6.55,0,0,0,0,0
98.9,62.95,0,12.09,0.02,0,0,0,14.6,3.82,0,0,0,0,0,0,0,0,0,0,0,0,0,0,0,0,0,0,0,0,0,0,0,0,0,0,0,0,0,0.03,0,6.49,0,0,0,0,0
100.5,63.03,0,11.08,0.01,0,0,0,14.59,3.77,0,0,0,0,0,0,0,0,0,0,0,0,0,0,0,0,0,0,0,0,0,0,0,0,0,0,0,0,0,0.03,0,7.49,0,0,0,0,0
98,62.68,0,12.96,0.01,0,0,0,14.65,3.86,0,0,0,0,0,0,0,0,0,0,0,0,0,0,0,0,0,0,0,0,0,0,0,0,0,0,0,0,0,0.03,0,5.81,0,0,0,0,0
94.9,62.61,0,12.93,0.96,0,0,0,13.7,3.89,0,0,0,0,0,0,0,0,0,0,0,0,0,0,0,0,0,0,0,0,0,0,0,0,0,0,0,0,0,0.03,0,5.88,0,0,0,0,0
92.9,62.56,0,13.94,0.01,0,0,0,14.68,2.92,0,0,0,0,0,0,0,0,0,0,0,0,0,0,0,0,0,0,0,0,0,0,0,0,0,0,0,0,0,0.03,0,5.86,0,0,0,0,0
97.4,62.67,0,13.94,0.01,0,0,0,14.65,3.87,0,0,0,0,0,0,0,0,0,0,0,0,0,0,0,0,0,0,0,0,0,0,0,0,0,0,0,0,0,0.03,0,4.83,0,0,0,0,0
74.6,67.45,3.67,12.69,2.36,0.03,0,0,13.67,0.02,0,0,0,0,0,0,0,0,0,0,0,0,0,0,0,0.01,0,0,0,0,0,0,0,0,0,0,0,0.01,0,0.09,0,0,0,0,0,0,0
85,69.8,0,10.98,2.87,0,0.1,0,11.73,4.07,0,0,0,0,0,0,0,0,0,0,0,0,0,0,0,0,0,0,0,0,0,0,0,0,0,0,0,0,0,0.45,0,0,0,0,0,0,0
30.9,67.91,20.27,6.53,0.35,4.53,0.01,0,0,0,0,0,0,0,0,0,0,0,0,0,0.29,0,0,0,0,0.01,0,0,0,0,0,0,0,0,0,0,0,0.05,0,0.05,0,0,0,0,0,0,0
35,61.11,18.02,11.84,1.4,7.18,0,0,0,0,0,0,0,0,0,0,0,0,0,0,0.29,0,0,0,0,0,0,0,0,0,0,0,0,0,0,0,0,0,0,0.16,0,0,0,0,0,0,0
81,64,0,12,7,0,0,0,16,0,0,0,0,0,0,0,0,0,0,0,0,0,0,0,0,0,0,0,0,0,0,0,0,0,0,0,0,1,0,0,0,0,0,0,0,0,0
66,68.8,20,1.6,0,0,0,0,9.6,0,0,0,0,0,0,0,0,0,0,0,0,0,0,0,0,0,0,0,0,0,0,0,0,0,0,0,0,0,0,0,0,0,0,0,0,0,0
52.3,68.8,20,5.6,0,0,0,0,5.6,0,0,0,0,0,0,0,0,0,0,0,0,0,0,0,0,0,0,0,0,0,0,0,0,0,0,0,0,0,0,0,0,0,0,0,0,0,0
40.6,76.8,20,1.6,0,0,0,0,1.6,0,0,0,0,0,0,0,0,0,0,0,0,0,0,0,0,0,0,0,0,0,0,0,0,0,0,0,0,0,0,0,0,0,0,0,0,0,0
93,73.34,0,1.2,1.66,9.02,0,0,14,0.12,0,0,0,0,0,0,0,0,0,0,0,0,0,0,0,0.01,0,0,0,0,0,0,0,0,0,0,0,0,0,0,0,0.65,0,0,0,0,0
94.5,72.59,0,1.5,1.98,9,0,0,14.03,0,0,0,0,0,0,0,0,0,0,0,0,0,0,0,0,0,0,0,0,0,0,0,0,0,0,0,0,0,0,0,0,0.9,0,0,0,0,0
99,72.3,0,1.5,1.99,8.99,0,0,14.02,0,0,0,0,0,0,0,0,0,0,0,0,0,0,0,0,0,0,0,0,0,0,0,0,0,0,0,0,0,0,0,0,1.2,0,0,0,0,0
107,31.06,0,0,26.62,31.74,0,0,0,0,0,0,0,0,0,0,0,0,0,0,0,0,0,0,0,0,0,0,0,0,0,0,0,0,0,0,0,0,0,0,0,10.58,0,0,0,0,0
82,57.18,0,0,14.24,14.22,0,7.18,0,0,0,0,0,0,0,0,0,0,0,0,0,0,0,0,0,7.18,0,0,0,0,0,0,0,0,0,0,0,0,0,0,0,0,0,0,0,0,0
74.5,57.18,0,4,14.24,14.22,0,7.18,0,0,0,0,0,0,0,0,0,0,0,0,0,0,0,0,0,3.18,0,0,0,0,0,0,0,0,0,0,0,0,0,0,0,0,0,0,0,0,0
60,57.18,0,7.18,14.24,14.22,0,7.18,0,0,0,0,0,0,0,0,0,0,0,0,0,0,0,0,0,0,0,0,0,0,0,0,0,0,0,0,0,0,0,0,0,0,0,0,0,0,0
86.5,58.03,0,0,11.82,11.81,0,8.6,0,0,0,0,0,0,0,0,0,0,0,0,0,0,0,0,0,7.44,0,0,0,2.3,0,0,0,0,0,0,0,0,0,0,0,0,0,0,0,0,0
72,58.03,0,4,11.82,11.81,0,8.6,0,0,0,0,0,0,0,0,0,0,0,0,0,0,0,0,0,3.44,0,0,0,2.3,0,0,0,0,0,0,0,0,0,0,0,0,0,0,0,0,0
65.5,58.03,0,7.44,11.82,11.81,0,8.6,0,0,0,0,0,0,0,0,0,0,0,0,0,0,0,0,0,0,0,0,0,2.3,0,0,0,0,0,0,0,0,0,0,0,0,0,0,0,0,0
85.5,59.91,0,0,6.36,6.37,0,11.79,0,0,0,0,0,0,0,0,0,0,0,0,0,0,0,0,0,8.02,0,0,0,7.55,0,0,0,0,0,0,0,0,0,0,0,0,0,0,0,0,0
67.5,59.91,0,4,6.36,6.37,0,11.79,0,0,0,0,0,0,0,0,0,0,0,0,0,0,0,0,0,4.02,0,0,0,7.55,0,0,0,0,0,0,0,0,0,0,0,0,0,0,0,0,0
61,59.91,0,8.02,6.36,6.37,0,11.79,0,0,0,0,0,0,0,0,0,0,0,0,0,0,0,0,0,0,0,0,0,7.55,0,0,0,0,0,0,0,0,0,0,0,0,0,0,0,0,0
83,62.11,0,0,0,0,0,15.52,0,0,0,0,0,0,0,0,0,0,0,0,0,0,0,0,0,8.71,0,0,0,13.66,0,0,0,0,0,0,0,0,0,0,0,0,0,0,0,0,0
60.5,62.11,0,4,0,0,0,15.52,0,0,0,0,0,0,0,0,0,0,0,0,0,0,0,0,0,4.71,0,0,0,13.66,0,0,0,0,0,0,0,0,0,0,0,0,0,0,0,0,0
42.5,62.11,0,8.71,0,0,0,15.52,0,0,0,0,0,0,0,0,0,0,0,0,0,0,0,0,0,0,0,0,0,13.66,0,0,0,0,0,0,0,0,0,0,0,0,0,0,0,0,0
85.5,71.48,0,1.11,5.91,7.1,0,0,14.4,0,0,0,0,0,0,0,0,0,0,0,0,0,0,0,0,0,0,0,0,0,0,0,0,0,0,0,0,0,0,0,0,0,0,0,0,0,0
95,75.48,0,0,0,9.22,0,0,15.3,0,0,0,0,0,0,0,0,0,0,0,0,0,0,0,0,0,0,0,0,0,0,0,0,0,0,0,0,0,0,0,0,0,0,0,0,0,0
96,74.52,0,0,0,10.69,0,0,13.86,0,0,0,0,0,0,0,0,0,0,0,0,0,0,0,0,0,0,0,0,0,0,0,0,0,0,0,0,0.93,0,0,0,0,0,0,0,0,0
94,73.53,0,0,0,10.19,0,0,13.42,0,0,0,0,0,0,0,0,0,0,0,0,0,0,0,0,0,0,0,0,0,0,0,0,0,0,0,0,2.86,0,0,0,0,0,0,0,0,0
85,70.14,0,0,0,10,0,0,14.99,0,0,0,0,0,0,0,0,0,0,0,0,0,0,0,0,0,0,0,0,0,0,0,0,0,0,0,0,4.87,0,0,0,0,0,0,0,0,0
87,69.38,0,0,0,9.78,0,0,14.07,0,0,0,0,0,0,0,0,0,0,0,0,0,0,0,0,0,0,0,0,0,0,0,0,0,0,0,0,6.77,0,0,0,0,0,0,0,0,0
103,76.6,0,0,0,8.42,0,0,0,14.98,0,0,0,0,0,0,0,0,0,0,0,0,0,0,0,0,0,0,0,0,0,0,0,0,0,0,0,0,0,0,0,0,0,0,0,0,0
102,76.25,0,0,0,8.44,0,0,0,14.29,0,0,0,0,0,0,0,0,0,0,0,0,0,0,0,0,0,0,0,0,0,0,0,0,0,0,0,1.02,0,0,0,0,0,0,0,0,0
104,71.23,0,0,0,10.08,0,0,0,15.41,0,0,0,0,0,0,0,0,0,0,0,0,0,0,0,0,0,0,0,0,0,0,0,0,0,0,0,3.28,0,0,0,0,0,0,0,0,0
84,69.58,0,0,0,10.06,0,0,0,15.44,0,0,0,0,0,0,0,0,0,0,0,0,0,0,0,0,0,0,0,0,0,0,0,0,0,0,0,4.92,0,0,0,0,0,0,0,0,0
91,75.3,0,0,0,0,0,0,14.8,0,0,0,0,0,0,0,0,0,0,9.9,0,0,0,0,0,0,0,0,0,0,0,0,0,0,0,0,0,0,0,0,0,0,0,0,0,0,0
94,74.52,0,0,0,0,0,0,15.04,0,0,0,0,0,0,0,0,0,0,9.41,0,0,0,0,0,0,0,0,0,0,0,0,0,0,0,0,0,1.03,0,0,0,0,0,0,0,0,0
81,70.48,0,0,0,0,0,0,15.29,0,0,0,0,0,0,0,0,0,0,11.04,0,0,0,0,0,0,0,0,0,0,0,0,0,0,0,0,0,3.19,0,0,0,0,0,0,0,0,0
79,71.32,0,0,0,0,0,0,14.77,0,0,0,0,0,0,0,0,0,0,9.01,0,0,0,0,0,0,0,0,0,0,0,0,0,0,0,0,0,4.9,0,0,0,0,0,0,0,0,0
80,69.39,0,0,0,0,0,0,14.18,0,0,0,0,0,0,0,0,0,0,9.89,0,0,0,0,0,0,0,0,0,0,0,0,0,0,0,0,0,6.54,0,0,0,0,0,0,0,0,0
103,75.79,0,0,0,0,0,0,0,15.74,0,0,0,0,0,0,0,0,0,8.47,0,0,0,0,0,0,0,0,0,0,0,0,0,0,0,0,0,0,0,0,0,0,0,0,0,0,0
98,73.61,0,0,0,0,0,0,0,14.93,0,0,0,0,0,0,0,0,0,10.49,0,0,0,0,0,0,0,0,0,0,0,0,0,0,0,0,0,0.97,0,0,0,0,0,0,0,0,0
89,73.14,0,0,0,0,0,0,0,14.2,0,0,0,0,0,0,0,0,0,9.86,0,0,0,0,0,0,0,0,0,0,0,0,0,0,0,0,0,2.8,0,0,0,0,0,0,0,0,0
86,68.65,0,0,0,0,0,0,0,16,0,0,0,0,0,0,0,0,0,10.44,0,0,0,0,0,0,0,0,0,0,0,0,0,0,0,0,0,4.91,0,0,0,0,0,0,0,0,0
106,75.44,0,0,0,8.61,0,0,7.64,7.36,0,0,0,0,0,0,0,0,0,0,0,0,0,0,0,0,0,0,0,0,0,0,0,0,0,0,0,0.95,0,0,0,0,0,0,0,0,0
95,74.08,0,0,0,0,0,0,7.45,7.41,0,0,0,0,0,0,0,0,0,10.08,0,0,0,0,0,0,0,0,0,0,0,0,0,0,0,0,0,0.98,0,0,0,0,0,0,0,0,0
74,76.22,0,0,0,4.8,0,0,13.51,0,0,0,0,0,0,0,0,0,0,4.58,0,0,0,0,0,0,0,0,0,0,0,0,0,0,0,0,0,0.89,0,0,0,0,0,0,0,0,0
88,72.88,0,0,0,5.03,0,0,0,15.81,0,0,0,0,0,0,0,0,0,5.27,0,0,0,0,0,0,0,0,0,0,0,0,0,0,0,0,0,1.01,0,0,0,0,0,0,0,0,0
84,72.92,0,0,0,4.4,0,0,8.22,8.01,0,0,0,0,0,0,0,0,0,5.4,0,0,0,0,0,0,0,0,0,0,0,0,0,0,0,0,0,1.05,0,0,0,0,0,0,0,0,0
100,73.32,0,0,0,8.84,0,0,7.54,7.44,0,0,0,0,0,0,0,0,0,0,0,0,0,0,0,0,0,0,0,0,0,0,0,0,0,0,0,2.86,0,0,0,0,0,0,0,0,0
86,73.4,0,0,0,0,0,0,7.3,7.06,0,0,0,0,0,0,0,0,0,9.63,0,0,0,0,0,0,0,0,0,0,0,0,0,0,0,0,0,2.61,0,0,0,0,0,0,0,0,0
80,73.84,0,0,0,4.72,0,0,13.72,0,0,0,0,0,0,0,0,0,0,5.01,0,0,0,0,0,0,0,0,0,0,0,0,0,0,0,0,0,2.71,0,0,0,0,0,0,0,0,0
106,73.97,0,0,0,4.47,0,0,0,13.95,0,0,0,0,0,0,0,0,0,4.95,0,0,0,0,0,0,0,0,0,0,0,0,0,0,0,0,0,2.66,0,0,0,0,0,0,0,0,0
98,74.63,0,0,0,4.41,0,0,6.61,6.96,0,0,0,0,0,0,0,0,0,4.81,0,0,0,0,0,0,0,0,0,0,0,0,0,0,0,0,0,2.58,0,0,0,0,0,0,0,0,0
97,70.28,0,0,0,9.97,0,0,7.74,6.89,0,0,0,0,0,0,0,0,0,0,0,0,0,0,0,0,0,0,0,0,0,0,0,0,0,0,0,5.12,0,0,0,0,0,0,0,0,0
85,69.07,0,0,0,0,0,0,7.66,7.13,0,0,0,0,0,0,0,0,0,10.92,0,0,0,0,0,0,0,0,0,0,0,0,0,0,0,0,0,5.22,0,0,0,0,0,0,0,0,0
91,68.09,0,0,0,5.13,0,0,15.78,0,0,0,0,0,0,0,0,0,0,5.58,0,0,0,0,0,0,0,0,0,0,0,0,0,0,0,0,0,5.42,0,0,0,0,0,0,0,0,0
81,68.17,0,0,0,9.98,0,0,7.66,7.01,0,0,0,0,0,0,0,0,0,0,0,0,0,0,0,0,0,0,0,0,0,0,0,0,0,0,0,7.18,0,0,0,0,0,0,0,0,0
78,66.6,0,0,0,0,0,0,7.83,7,0,0,0,0,0,0,0,0,0,11.03,0,0,0,0,0,0,0,0,0,0,0,0,0,0,0,0,0,7.54,0,0,0,0,0,0,0,0,0
69,68.46,0,0,0,4.98,0,0,0,13.88,0,0,0,0,0,0,0,0,0,5.43,0,0,0,0,0,0,0,0,0,0,0,0,0,0,0,0,0,7.25,0,0,0,0,0,0,0,0,0
77,67.22,0,0,0,5,0,0,7.86,6.99,0,0,0,0,0,0,0,0,0,5.53,0,0,0,0,0,0,0,0,0,0,0,0,0,0,0,0,0,7.4,0,0,0,0,0,0,0,0,0
86,69.14,3.79,2.15,0,0,0,23.68,0,0,0,0,0,0,0,0,0,0,0,1.24,0,0,0,0,0,0,0,0,0,0,0,0,0,0,0,0,0,0,0,0,0,0,0,0,0,0,0
140,0,10,0,0,0,50,0,0,0,0,0,0,0,0,0,0,0,0,0,0,0,0,0,0,0,0,0,0,0,0,0,0,0,0,0,0,0,0,0,0,40,0,0,0,0,0
123,0,9.5,0,0,0,47.5,0,0,0,0,0,0,0,0,0,0,0,0,0,0,0,0,0,0,0,0,0,0,0,0,0,0,0,0,0,0,0,0,0,0,38,0,5,0,0,0
103,0,9,0,0,0,45,0,0,0,0,0,0,0,0,0,0,0,0,0,0,0,0,0,0,0,0,0,0,0,0,0,0,0,0,0,0,0,0,0,0,36,0,10,0,0,0
96,0,8.5,0,0,0,42.5,0,0,0,0,0,0,0,0,0,0,0,0,0,0,0,0,0,0,0,0,0,0,0,0,0,0,0,0,0,0,0,0,0,0,34,0,15,0,0,0
89,0,8,0,0,0,40,0,0,0,0,0,0,0,0,0,0,0,0,0,0,0,0,0,0,0,0,0,0,0,0,0,0,0,0,0,0,0,0,0,0,32,0,20,0,0,0
83,0,7.5,0,0,0,37.5,0,0,0,0,0,0,0,0,0,0,0,0,0,0,0,0,0,0,0,0,0,0,0,0,0,0,0,0,0,0,0,0,0,0,30,0,25,0,0,0
80,0,7,0,0,0,35,0,0,0,0,0,0,0,0,0,0,0,0,0,0,0,0,0,0,0,0,0,0,0,0,0,0,0,0,0,0,0,0,0,0,28,0,30,0,0,0
70,0,6.5,0,0,0,32.5,0,0,0,0,0,0,0,0,0,0,0,0,0,0,0,0,0,0,0,0,0,0,0,0,0,0,0,0,0,0,0,0,0,0,26,0,35,0,0,0
70,0,6,0,0,0,30,0,0,0,0,0,0,0,0,0,0,0,0,0,0,0,0,0,0,0,0,0,0,0,0,0,0,0,0,0,0,0,0,0,0,24,0,40,0,0,0
67,0,5.5,0,0,0,27.5,0,0,0,0,0,0,0,0,0,0,0,0,0,0,0,0,0,0,0,0,0,0,0,0,0,0,0,0,0,0,0,0,0,0,22,0,45,0,0,0
89,0,4,0,0,0,40,0,0,0,0,0,0,0,0,0,0,0,0,0,0,0,0,0,0,0,0,0,0,0,0,0,0,0,0,0,0,0,0,0,0,36,0,20,0,0,0
91,0,12,0,0,0,40,0,0,0,0,0,0,0,0,0,0,0,0,0,0,0,0,0,0,0,0,0,0,0,0,0,0,0,0,0,0,0,0,0,0,28,0,20,0,0,0
94,0,16,0,0,0,40,0,0,0,0,0,0,0,0,0,0,0,0,0,0,0,0,0,0,0,0,0,0,0,0,0,0,0,0,0,0,0,0,0,0,24,0,20,0,0,0
95,0,20,0,0,0,40,0,0,0,0,0,0,0,0,0,0,0,0,0,0,0,0,0,0,0,0,0,0,0,0,0,0,0,0,0,0,0,0,0,0,20,0,20,0,0,0
51,20,30,10,0,0,0,40,0,0,0,0,0,0,0,0,0,0,0,0,0,0,0,0,0,0,0,0,0,0,0,0,0,0,0,0,0,0,0,0,0,0,0,0,0,0,0
129,0,3,0,0,0,35,0,0,0,0,0,0,0,0,0,0,0,0,0,0,0,0,22,0,0,0,0,0,0,0,0,0,0,0,0,0,0,0,0,0,40,0,0,0,0,0
134,0,3,0,0,0,36,0,0,0,0,0,0,0,0,0,0,0,0,0,0,0,0,21,0,0,0,0,0,0,0,0,0,0,0,0,0,0,0,0,0,40,0,0,0,0,0
135,0,3,0,0,0,37,0,0,0,0,0,0,0,0,0,0,0,0,0,0,0,0,20,0,0,0,0,0,0,0,0,0,0,0,0,0,0,0,0,0,40,0,0,0,0,0
136,0,3,0,0,0,40,0,0,0,0,0,0,0,0,0,0,0,0,0,0,0,0,17,0,0,0,0,0,0,0,0,0,0,0,0,0,0,0,0,0,40,0,0,0,0,0
81,10.95,24.38,0,0,0,0,6.47,0,0,0,0,0,0,0,0,0,0,0,34.32,0,0,0,0,0,0,0,0,0,0,0,11.94,0,0,0,0,0,0,0,0,0,0,0,0,0,0,11.94
89.4,45.79,13.18,0,0,16.36,0,0,24.67,0,0,0,0,0,0,0,0,0,0,0,0,0,0,0,0,0,0,0,0,0,0,0,0,0,0,0,0,0,0,0,0,0,0,0,0,0,0
89.5,45.05,12.97,0,0,16.1,0,0,24.27,0,0,0,0,0,0,0,1.61,0,0,0,0,0,0,0,0,0,0,0,0,0,0,0,0,0,0,0,0,0,0,0,0,0,0,0,0,0,0
90.4,44.35,12.76,0,0,15.84,0,0,23.89,0,0,0,0,0,0,0,3.16,0,0,0,0,0,0,0,0,0,0,0,0,0,0,0,0,0,0,0,0,0,0,0,0,0,0,0,0,0,0
92.4,43.67,12.56,0,0,15.59,0,0,23.51,0,0,0,0,0,0,0,4.67,0,0,0,0,0,0,0,0,0,0,0,0,0,0,0,0,0,0,0,0,0,0,0,0,0,0,0,0,0,0
85,0,0,0,0,0,0,0,0,0,0,0,0,0,0,0,0,0,0,0,0,0,0,0,0,0,0,0,0,0,0,0,0,0,0,0,0,0,0,0,15,25,60,0,0,0,0
93.8,60.86,0,12.78,0,11.64,0,0,14.72,0,0,0,0,0,0,0,0,0,0,0,0,0,0,0,0,0,0,0,0,0,0,0,0,0,0,0,0,0,0,0,0,0,0,0,0,0,0
94.1,60.55,0,12.72,0,11.58,0,0,14.65,0,0,0,0,0,0,0,0,0,0,0,0,0,0,0,0,0,0,0,0.5,0,0,0,0,0,0,0,0,0,0,0,0,0,0,0,0,0,0
94.5,60.24,0,12.66,0,11.52,0,0,14.58,0,0,0,0,0,0,0,0,0,0,0,0,0,0,0,0,0,0,0,1,0,0,0,0,0,0,0,0,0,0,0,0,0,0,0,0,0,0
95.7,59.94,0,12.6,0,11.46,0,0,14.51,0,0,0,0,0,0,0,0,0,0,0,0,0,0,0,0,0,0,0,1.49,0,0,0,0,0,0,0,0,0,0,0,0,0,0,0,0,0,0
95.8,59.63,0,12.54,0,11.4,0,0,14.44,0,0,0,0,0,0,0,0,0,0,0,0,0,0,0,0,0,0,0,1.99,0,0,0,0,0,0,0,0,0,0,0,0,0,0,0,0,0,0
141,0,0,0,0,0,0,0,24.7,0,0,0,0,0,0,0,0,0,0,0,0,0,0,0,0,0,0,0,0,0,0,0,0,0,0,0,0,0,0,0,0,25.8,0,0,0,49.5,0
137,0,0,0,0,0,0,0,24.8,0,0,0,0,0,0,0,0,0,0,0,0,0,0,0,0,0,0,0,0,0,0,0,0,0,0,0,0,0,0,0,0,24.9,0,0,0,50.3,0
17,55.89,0,19.76,19.99,0,0,0,0,0,0,0,0,0,0,0,0,0,0,0,0,0,0,0,0,0,0,0,0,0,0,0,0,0,0,0,0,4.36,0,0,0,0,0,0,0,0,0
17.5,55.42,0,19.6,19.83,0,0,0,0,0,0,0,0,0,0,0,0,0,0,2.45,0,0,0,0,0,0,0,0,0,0,0,0,0,0,0,0,0,2.7,0,0,0,0,0,0,0,0,0
34.6,55.11,0,19.49,19.72,0,0,0,0,0,0,0,0,0,0,0,0,0,0,4.07,0,0,0,0,0,0,0,0,0,0,0,0,0,0,0,0,0,1.61,0,0,0,0,0,0,0,0,0
18,54.65,0,19.33,19.56,0,0,0,0,0,0,0,0,0,0,0,0,0,0,6.46,0,0,0,0,0,0,0,0,0,0,0,0,0,0,0,0,0,0,0,0,0,0,0,0,0,0,0
65.4,0,0,0,0,0,0,0,0,0,0,0,0,0,0,0,0,0,0,49,0,0,0,0,0,0,0,0,0,0,0,0,0,0,0,0,0,0,0,0,0,50,0,1,0,0,0
60.9,0,0,0,0,0,0,0,0,0,0,0,0,0,0,0,0,0,0,47,0,0,0,0,0,0,0,0,0,0,0,0,0,0,0,0,0,0,0,0,0,50,0,3,0,0,0
53.5,0,0,0,0,0,0,0,0,0,0,0,0,0,0,0,0,0,0,45,0,0,0,0,0,0,0,0,0,0,0,0,0,0,0,0,0,0,0,0,0,50,0,5,0,0,0
51.2,0,0,0,0,0,0,0,0,0,0,0,0,0,0,0,0,0,0,43,0,0,0,0,0,0,0,0,0,0,0,0,0,0,0,0,0,0,0,0,0,50,0,7,0,0,0
45,0,0,0,0,0,0,0,0,0,0,0,0,0,0,0,0,0,0,40,0,0,0,0,0,0,0,0,0,0,0,0,0,0,0,0,0,0,0,0,0,50,0,10,0,0,0
42.7,0,0,0,0,0,0,0,0,0,0,0,0,0,0,0,0,0,0,38,0,0,0,0,0,0,0,0,0,0,0,0,0,0,0,0,0,0,0,0,0,50,0,12,0,0,0
39.3,0,0,0,0,0,0,0,0,0,0,0,0,0,0,0,0,0,0,35,0,0,0,0,0,0,0,0,0,0,0,0,0,0,0,0,0,0,0,0,0,50,0,15,0,0,0
65.6,0,0,0,0,0,0,0,0,0,0,0,0,0,0,0,0,0,0,50,0,0,0,0,0,0,0,0,0,0,0,0,0,0,0,0,0,0,0,0,0,49,0,1,0,0,0
58.5,0,0,0,0,0,0,0,0,0,0,0,0,0,0,0,0,0,0,50,0,0,0,0,0,0,0,0,0,0,0,0,0,0,0,0,0,0,0,0,0,47,0,3,0,0,0
52.9,0,0,0,0,0,0,0,0,0,0,0,0,0,0,0,0,0,0,50,0,0,0,0,0,0,0,0,0,0,0,0,0,0,0,0,0,0,0,0,0,45,0,5,0,0,0
47.1,0,0,0,0,0,0,0,0,0,0,0,0,0,0,0,0,0,0,50,0,0,0,0,0,0,0,0,0,0,0,0,0,0,0,0,0,0,0,0,0,43,0,7,0,0,0
46.4,0,0,0,0,0,0,0,0,0,0,0,0,0,0,0,0,0,0,50,0,0,0,0,0,0,0,0,0,0,0,0,0,0,0,0,0,0,0,0,0,40,0,10,0,0,0
44.8,0,0,0,0,0,0,0,0,0,0,0,0,0,0,0,0,0,0,50,0,0,0,0,0,0,0,0,0,0,0,0,0,0,0,0,0,0,0,0,0,38,0,12,0,0,0
92,0.17,74.03,0.01,0,0,0,25.75,0.04,0,0,0,0,0,0,0,0,0,0,0,0,0,0,0,0,0,0,0,0,0,0,0,0,0,0,0,0,0,0,0,0,0,0,0,0,0,0
91.7,0.36,69.71,5.04,0,0,0,24.86,0.03,0,0,0,0,0,0,0,0,0,0,0,0,0,0,0,0,0,0,0,0,0,0,0,0,0,0,0,0,0,0,0,0,0,0,0,0,0,0
92.5,0.35,64.16,10.08,0,0,0,25.38,0.03,0,0,0,0,0,0,0,0,0,0,0,0,0,0,0,0,0,0,0,0,0,0,0,0,0,0,0,0,0,0,0,0,0,0,0,0,0,0
94.8,0.37,59.68,14.79,0,0,0,25.12,0.04,0,0,0,0,0,0,0,0,0,0,0,0,0,0,0,0,0,0,0,0,0,0,0,0,0,0,0,0,0,0,0,0,0,0,0,0,0,0
90.5,0.3,54.89,19.5,0,0,0,25.26,0.05,0,0,0,0,0,0,0,0,0,0,0,0,0,0,0,0,0,0,0,0,0,0,0,0,0,0,0,0,0,0,0,0,0,0,0,0,0,0
88.5,0.51,49.42,24.6,0,0,0,25.43,0.04,0,0,0,0,0,0,0,0,0,0,0,0,0,0,0,0,0,0,0,0,0,0,0,0,0,0,0,0,0,0,0,0,0,0,0,0,0,0
64.3,76.92,0,6.98,4.88,0.48,0,0,10.44,0.1,0,0,0,0,0,0,0,0,0,0,0,0,0,0,0,0,0,0,0,0,0,0,0,0,0,0,0,0,0,0.2,0,0,0,0,0,0,0
59.3,76.99,0,7.97,4.8,0.48,0,0,9.46,0.1,0,0,0,0,0,0,0,0,0,0,0,0,0,0,0,0,0,0,0,0,0,0,0,0,0,0,0,0,0,0.2,0,0,0,0,0,0,0
78.1,68.54,0,9,6.06,4.67,0,0,8.12,3.5,0,0,0,0,0,0,0,0,0,0,0,0,0,0,0,0.01,0,0,0,0,0,0,0,0,0,0,0,0,0,0.1,0,0,0,0,0,0,0
76.9,71.02,0,9.64,4.28,2.55,0,0,10.36,2.04,0,0,0,0,0,0,0,0,0,0,0,0,0,0,0,0.01,0,0,0,0,0,0,0,0,0,0,0,0,0,0.1,0,0,0,0,0,0,0
78.4,71.48,0,8.78,5.28,2.06,0,0,8.84,3.45,0,0,0,0,0,0,0,0,0,0,0,0,0,0,0,0.01,0,0,0,0,0,0,0,0,0,0,0,0,0,0.1,0,0,0,0,0,0,0
72.2,71.34,0.28,10.07,4.01,1.75,0.01,0,10.71,0.98,0,0,0,0,0,0,0,0,0,0,0.74,0,0,0,0,0.01,0,0,0,0,0,0,0,0,0,0,0,0,0,0.1,0,0,0,0,0,0,0
75.6,69.6,0,10.82,2.46,1.75,0,0,10.48,1.84,0,0,0,0,0,0,0,0,0,1.94,1,0,0,0,0,0.01,0,0,0,0,0,0,0,0,0,0,0,0,0,0.1,0,0,0,0,0,0,0
54.9,68.1,5.36,10.17,4.93,3.79,0.01,0,7.5,0.02,0,0,0,0,0,0,0,0,0,0,0.01,0,0,0,0,0.01,0,0,0,0,0,0,0,0,0,0,0,0,0,0.1,0,0,0,0,0,0,0
73.6,75.37,0.35,4.81,4.59,3.29,0,0,1.84,8.55,0,0,0,0,0,0,0,0,0,0,1.11,0,0,0,0,0.01,0,0,0,0,0,0,0,0,0,0,0,0,0,0.08,0,0,0,0,0,0,0
68.9,71.82,0.83,9.2,4.48,1.55,0,0,7.7,2.36,0,0,0,0,0,0,0,0,0,0,1.95,0,0,0,0,0.01,0,0,0,0,0,0,0,0,0,0,0,0,0,0.1,0,0,0,0,0,0,0
72.4,71.17,0.27,10.01,3.65,1.46,0,0,11.19,0.95,0,0,0,0,0,0,0,0,0,0,1.19,0,0,0,0,0.01,0,0,0,0,0,0,0,0,0,0,0,0,0,0.1,0,0,0,0,0,0,0
88.2,64.16,0,11.94,5.13,0,0,0,16.8,0,0,0,0,0,0,0,0,0,0,0,0,0,0,0,0,0,0,0,0,0,0,0,0,0,0,0,0,0,0,0.05,0,1.92,0,0,0,0,0
85.4,63.5,0,11.73,0.01,0,0,0,16.85,0,0,0,0,0,0,0,0,0,0,5.93,0,0,0,0,0,0,0,0,0,0,0,0,0,0,0,0,0,0,0,0.05,0,1.93,0,0,0,0,0
86.7,63.43,0,12.49,0.02,0,0,0,17.16,0,0,0,0,0,0,0,0,0,0,4.54,0,0,0,0,0,0,0,0,0,0,0,0,0,0,0,0,0,0,0,0.04,0,2.32,0,0,0,0,0
76.3,63.6,0,15.65,0.02,0,0,6.13,10.29,0,0,0,0,0,0,0,0,0,0,1.81,0,0,0,0,0,0,0,0,0,0,0,0,0,0,0,0,0,0,0,0.04,0,2.46,0,0,0,0,0
82.5,59.85,0,15.97,1.65,6.52,0,0,15.85,0,0,0,0,0,0,0,0,0,0,0,0,0,0,0,0,0,0,0,0,0,0,0,0,0,0,0,0,0,0,0.16,0,0,0,0,0,0,0
82.4,59.73,0,16,5.14,3.23,0,0,15.75,0,0,0,0,0,0,0,0,0,0,0,0,0,0,0,0,0,0,0,0,0,0,0,0,0,0,0,0,0,0,0.15,0,0,0,0,0,0,0
84.1,60.08,0,15.99,5.65,2.38,0,0,14.67,1.07,0,0,0,0,0,0,0,0,0,0,0,0,0,0,0,0,0,0,0,0,0,0,0,0,0,0,0,0,0,0.16,0,0,0,0,0,0,0
78.9,61.92,0,15.18,5.46,2.28,0,0,15,0,0,0,0,0,0,0,0,0,0,0,0,0,0,0,0,0,0,0,0,0,0,0,0,0,0,0,0,0,0,0.16,0,0,0,0,0,0,0
113,58,9,2,0,7,24,0,0,0,0,0,0,0,0,0,0,0,0,0,0,0,0,0,0,0,0,0,0,0,0,0,0,0,0,0,0,0,0,0,0,0,0,0,0,0,0
117,58,9,2,0,9,22,0,0,0,0,0,0,0,0,0,0,0,0,0,0,0,0,0,0,0,0,0,0,0,0,0,0,0,0,0,0,0,0,0,0,0,0,0,0,0,0
101,60,6,3,0,7,24,0,0,0,0,0,0,0,0,0,0,0,0,0,0,0,0,0,0,0,0,0,0,0,0,0,0,0,0,0,0,0,0,0,0,0,0,0,0,0,0
90,60,6,3,0,11,20,0,0,0,0,0,0,0,0,0,0,0,0,0,0,0,0,0,0,0,0,0,0,0,0,0,0,0,0,0,0,0,0,0,0,0,0,0,0,0,0
80,58,7,3,0,14,18,0,0,0,0,0,0,0,0,0,0,0,0,0,0,0,0,0,0,0,0,0,0,0,0,0,0,0,0,0,0,0,0,0,0,0,0,0,0,0,0
110.5,60.5,11,1.5,0,0,24,0,0,0,0,0,0,0,0,0,0,0,0,0,0,0,0,0,0,0,0,0,0,0,0,3,0,0,0,0,0,0,0,0,0,0,0,0,0,0,0
107.5,60,12,1,0,0,23,0,0,0,0,0,0,0,0,0,0,0,0,0,0,0,0,0,0,0,0,0,0,0,0,4,0,0,0,0,0,0,0,0,0,0,0,0,0,0,0
104,60,11,2,0,0,24,0,0,0,0,0,0,0,0,0,0,0,0,0,0,0,0,0,0,0,0,0,0,0,0,3,0,0,0,0,0,0,0,0,0,0,0,0,0,0,0
83,60.61,7.07,3.03,0,0,18.18,0,0,0,0,0,0,0,0,0,0,0,0,0,0,0,0,0,0,0,0,0,0,0,0,11.11,0,0,0,0,0,0,0,0,0,0,0,0,0,0,0
89,58,9,2,0,0,18,0,0,0,0,0,0,0,0,0,0,0,0,0,0,0,0,0,0,0,0,0,0,0,0,13,0,0,0,0,0,0,0,0,0,0,0,0,0,0,0
61.6,72.08,0,7.08,5.08,5.28,1.4,0,4.49,0.5,0,0,0,0,0,0,0,0,0,0,3.79,0,0,0,0,0,0,0,0,0,0,0,0,0,0,0,0,0,0,0.3,0,0,0,0,0,0,0
59.5,72.07,0,7.38,6.78,4.29,0.5,0,7.68,0.5,0,0,0,0,0,0,0,0,0,0,0.5,0,0,0,0,0,0,0,0,0,0,0,0,0,0,0,0,0,0,0.3,0,0,0,0,0,0,0
57.3,71.48,0,7.38,6.48,5.48,0,0,7.38,0.5,0,0,0,0,0,0,0,0,0,0,1,0,0,0,0,0,0,0,0,0,0,0,0,0,0,0,0,0,0,0.3,0,0,0,0,0,0,0
60.9,71.49,0,7.38,5.08,5.28,0,2.99,4.99,0.5,0,0,0,0,0,0,0,0,0,0,1.99,0,0,0,0,0,0,0,0,0,0,0,0,0,0,0,0,0,0,0.3,0,0,0,0,0,0,0
57.3,72.18,0,7.38,2.59,5.28,0,1.5,6.98,0.5,0,0,0,0,0,0,0,0,0,0,3.29,0,0,0,0,0,0,0,0,0,0,0,0,0,0,0,0,0,0,0.3,0,0,0,0,0,0,0
57.3,72.09,0,7.38,2.79,5.28,0,1.79,6.58,0.5,0,0,0,0,0,0,0,0,0,0,3.29,0,0,0,0,0,0,0,0,0,0,0,0,0,0,0,0,0,0,0.3,0,0,0,0,0,0,0
57.3,71.99,0,7.28,2.59,5.78,0,2.29,5.98,0.5,0,0,0,0,0,0,0,0,0,0,3.29,0,0,0,0,0,0,0,0,0,0,0,0,0,0,0,0,0,0,0.3,0,0,0,0,0,0,0
57.3,72.18,0,7.38,2.59,5.28,0,0,7.98,0.5,0,0,0,0,0,0,0,0,0,0,3.79,0,0,0,0,0,0,0,0,0,0,0,0,0,0,0,0,0,0,0.3,0,0,0,0,0,0,0
57.3,72.17,0,7.38,2.59,4.29,0,0,7.98,0.5,0,0,0,0,0,0,0,0,0,0,4.79,0,0,0,0,0,0,0,0,0,0,0,0,0,0,0,0,0,0,0.3,0,0,0,0,0,0,0
57.3,72.18,0,7.38,2.59,3.29,0,0,7.98,0.5,0,0,0,0,0,0,0,0,0,0,5.78,0,0,0,0,0,0,0,0,0,0,0,0,0,0,0,0,0,0,0.3,0,0,0,0,0,0,0
57.3,72.19,0,7.38,2.59,2.29,0,1.99,5.98,0.5,0,0,0,0,0,0,0,0,0,1.99,4.79,0,0,0,0,0,0,0,0,0,0,0,0,0,0,0,0,0,0,0.3,0,0,0,0,0,0,0
57.3,72.29,0,7.58,3.09,2.29,0,1.99,6.68,0.5,0,0,0,0,0,0,0,0,0,1.99,3.29,0,0,0,0,0,0,0,0,0,0,0,0,0,0,0,0,0,0,0.3,0,0,0,0,0,0,0
68,47.9,15.6,6,0,27.5,0,0,2,1,0,0,0,0,0,0,0,0,0,0,0,0,0,0,0,0,0,0,0,0,0,0,0,0,0,0,0,0,0,0,0,0,0,0,0,0,0
83,45.5,16.8,0.1,0,28.7,0,0,1,1.9,0,0,0,0,0,0,0,0,0,0,6,0,0,0,0,0,0,0,0,0,0,0,0,0,0,0,0,0,0,0,0,0,0,0,0,0,0
65,60.4,15.6,6,0,15,0,0,2,1,0,0,0,0,0,0,0,0,0,0,0,0,0,0,0,0,0,0,0,0,0,0,0,0,0,0,0,0,0,0,0,0,0,0,0,0,0
82,0,0,0,0,0,2.22,0,0,0,0,0,0,0,0,0,0,0,0,0,0,0,0,0,0,12.81,0,0,0,0,0,0,0,0,0,0,0,0,0,0,22.43,12.01,46.85,0,0,0,3.68
100,0,0,0,0,0,0,0,0,0,0,0,0,0,0,0,0,0,0,5.84,0,0,0,0,0,9.92,0,0,0,0,0,0,0,0,0,5.47,0,0,0,0,31.78,4.47,39.22,0,0,3.3,0
93,0,0,0,0,0,0,0,0,0,0,0,0,0,0,0,0,0,0,0,0,0,0,0,0,15.66,0,0,0,0,0,0,0,0,0,0,0,0,0,0,31.34,11.75,41.25,0,0,0,0
100,0,0,0,0,0,3.25,0,0,0,0,0,0,0,0,0,0,0,0,2.04,1.6,0,0,0,0,10.41,0,0,0,0,0,0,0,0,0,0,0,0,0,0,31.24,8.2,41.11,0,0,0,2.15
88,0,0,0,0,0,0,0,0,0,0,0,0,0,0,0,0,0,0,0,0,0,0,0,0,15.81,0,0,0,0,0,0,0,0,0,0,0,0,0,0,28.48,11.86,41.67,0,0,0,2.18
97,0,0,0,0,0,2.15,0,0,0,0,0,0,0,0,0,0,0,0,0,3.19,0,0,0,0,15.5,0,0,0,0,0,0,0,0,0,0,0,0,0,0,20.68,11.63,40.84,0,0,4.59,1.42
88,0,0,0,0,0,0,0,0,0,0,0,0,0,0,0,0,0,0,0,0,0,0,0,0,18.79,0,0,0,0,0,0,0,0,0,0,0,0,0,0,30.3,10.57,40.34,0,0,0,0
87,0,0,0,0,0,0,0,0,0,0,0,0,0,0,0,0,0,0,0,0,0,0,0,0,15.58,0,0,0,0,0,0,0,0,0,0,0,0,0,0,31.18,14.02,39.22,0,0,0,0
87,0,0,0,0,0,0,0,0,0,0,0,0,0,0,0,0,0,0,0,0,0,0,0,0,19.79,0,0,0,0,0,0,0,0,0,0,0,0,0,0,29.18,11.72,39.31,0,0,0,0
99,0,0,0,0,2.91,3.19,0,0,0,0,0,0,0,0,0,0,0,0,0,3.15,0,0,0,0,12.27,0,0,0,0,0,0,0,0,0,0,0,0,0,0,25.57,11.5,38.59,0,0,0,2.82
100,0,0,0,0,0,3.29,0,0,0,0,0,0,0,0,0,0,0,0,0,0,0,0,0,0,15.82,0,0,0,0,0,0,0,0,0,0,0,0,0,0,36.93,4.75,37.03,0,0,0,2.18
86,0,0,0,0,0,0,0,0,0,0,0,0,0,0,0,0,0,0,0,0,0,0,0,0,20.75,0,0,0,0,0,0,0,0,0,0,0,0,0,0,31.14,11.67,36.44,0,0,0,0
96,0,0,0,0,0,0,0,0,0,0,0,0,0,0,0,0,0,0,0,0,0,0,0,0,16.08,0,0,0,0,0,0,0,0,0,0,0,0,0,0,26.82,12.06,37.66,0,0,0,7.38
87,0,0,0,0,0,0,0,0,0,0,0,0,0,0,0,0,0,0,0,0,0,0,0,0,17.48,0,0,0,0,0,0,0,0,0,0,0,0,0,0,30.86,17.35,34.31,0,0,0,0
93,0,0,0,0,0,0,0,0,0,0,0,0,0,0,0,0,0,0,0,0,0,0,0,0,12.09,0,0,0,0,0,0,0,0,0,9.25,0,0,0,0,30.24,11.33,33.62,0,0,0,3.47
91,0,0,0,0,0,0,0,0,0,0,0,0,0,0,0,0,0,0,0,0,0,0,0,0,15.63,0,0,0,0,0,0,0,0,0,0,0,0,0,0,31.27,11.72,32.01,0,0,5.78,3.59
107,68.37,5.37,1.02,0,0.31,0,19.23,0.19,4.15,0,0,0,0,0,0,0,0,0,0,0,0,0,0,0,0.29,0,0,0,0,0,0,0,0,0,0,0,0.05,0.17,0,0,0.85,0,0,0,0,0
129,58.56,0,2.31,0,0,0,33.47,0.85,0,0,0,2.25,0,0,0,0,0,0,0,0,0,0,0,0,0,0,0,0.78,0,0,0,0,0,0,0,0,0,0.34,0,0,1.41,0.03,0,0,0,0
136,66.7,0,2.05,0,0,0,27.96,0,0,0,0,2.02,0,0,0,0,0,0,0,0,0,0,0,0,0,0,0,0,0,0,0,0,0,0,0,0,0,0,0,0,1.27,0,0,0,0,0
35.8,62.89,16.23,7.32,2.54,9.54,0,0,0,0,0,0,0,0,0,0,0,0,0,0,1.31,0,0,0,0,0,0,0,0,0,0,0,0,0,0,0,0,0.02,0,0.15,0,0,0,0,0,0,0
35.6,61.61,16.81,8,2.94,8.39,0,0,0,0,0,0,0,0,0,0,0,0,0,0,2.08,0,0,0,0,0,0,0,0,0,0,0,0,0,0,0,0,0.02,0,0.15,0,0,0,0,0,0,0
35.8,61.09,16.89,8.96,2.85,8.96,0,0,0,0,0,0,0,0,0,0,0,0,0,0,1.07,0,0,0,0,0,0,0,0,0,0,0,0,0,0,0,0,0.02,0,0.16,0,0,0,0,0,0,0
37.7,60.88,16.72,7.51,2.79,10.66,0,0,0,0,0,0,0,0,0,0,0,0,0,0,1.36,0,0,0,0,0,0,0,0,0,0,0,0,0,0,0,0,0.01,0,0.07,0,0,0,0,0,0,0
37.1,64.3,14.39,7.5,2.61,9.78,0,0,0,0,0,0,0,0,0,0,0,0,0,0,1.34,0,0,0,0,0,0,0,0,0,0,0,0,0,0,0,0,0.01,0,0.07,0,0,0,0,0,0,0
37.2,62.67,16.4,7.3,3.62,7.59,0,0,0,0,0,0,0,0,0,0,0,0,0,0,2.34,0,0,0,0,0,0,0,0,0,0,0,0,0,0,0,0,0.01,0,0.07,0,0,0,0,0,0,0
36.2,63.24,15.77,7.35,3.62,9.65,0,0,0,0,0,0,0,0,0,0,0,0,0,0,0.29,0,0,0,0,0,0,0,0,0,0,0,0,0,0,0,0,0.01,0,0.07,0,0,0,0,0,0,0
41,92.11,0,0.41,0,0,0,0,7.42,0.06,0,0,0,0,0,0,0,0,0,0,0,0,0,0,0,0,0,0,0,0,0,0,0,0,0,0,0,0,0,0,0,0,0,0,0,0,0
