Repository: you0514w/youyou

File: Expansion Coeff.csv (part 75 of 83)
Expansion Coeff (Typical) ( 10-7/K ),SiO2,B2O3,Al2O3,MgO,CaO,BaO,Li2O,Na2O,K2O,Rb2O,Ag2O,Cs2O,Tl2O,MnO,FeO,CoO,NiO,CuO,ZnO,SrO,CdO,PbO,SnO,Cr2O3,Fe2O3,Ga2O3,As2O3,Y2O3,In2O3,Sb2O3,La2O3,Nd2O3,Gd2O3,TiO2,MnO2,GeO2,ZrO2,CeO2,SnO2,TeO2,P2O5,V2O5,Nb2O5,Ta2O5,MoO3,WO3
74,84.65,0,0.3,0,0,0,0,15.05,0,0,0,0,0,0,0,0,0,0,0,0,0,0,0,0,0,0,0,0,0,0,0,0,0,0,0,0,0,0,0,0,0,0,0,0,0,0
64,87.48,0,0.44,0,0.11,0,0,0,11.97,0,0,0,0,0,0,0,0,0,0,0,0,0,0,0,0,0,0,0,0,0,0,0,0,0,0,0,0,0,0,0,0,0,0,0,0,0
96,84.86,0,0.43,0,0.11,0.04,0,8.18,6.38,0,0,0,0,0,0,0,0,0,0,0,0,0,0,0,0,0,0,0,0,0,0,0,0,0,0,0,0,0,0,0,0,0,0,0,0,0
57,89.43,0,0.41,0.15,0.11,0,0,9.84,0.06,0,0,0,0,0,0,0,0,0,0,0,0,0,0,0,0,0,0,0,0,0,0,0,0,0,0,0,0,0,0,0,0,0,0,0,0,0
50,88.27,0,0.41,3.7,0.11,0.04,0,7.41,0.06,0,0,0,0,0,0,0,0,0,0,0,0,0,0,0,0,0,0,0,0,0,0,0,0,0,0,0,0,0,0,0,0,0,0,0,0,0
52,83.91,0,0.4,7.9,0,0,0,7.79,0,0,0,0,0,0,0,0,0,0,0,0,0,0,0,0,0,0,0,0,0,0,0,0,0,0,0,0,0,0,0,0,0,0,0,0,0,0
51,90.16,0,0.41,0,2.26,0,0,7.11,0.06,0,0,0,0,0,0,0,0,0,0,0,0,0,0,0,0,0,0,0,0,0,0,0,0,0,0,0,0,0,0,0,0,0,0,0,0,0
56,86.23,0,0.41,0,5.91,0,0,7.39,0.06,0,0,0,0,0,0,0,0,0,0,0,0,0,0,0,0,0,0,0,0,0,0,0,0,0,0,0,0,0,0,0,0,0,0,0,0,0
48,89.93,0,0.43,0,0,1.57,0,8,0.07,0,0,0,0,0,0,0,0,0,0,0,0,0,0,0,0,0,0,0,0,0,0,0,0,0,0,0,0,0,0,0,0,0,0,0,0,0
51,89.31,0,0.37,0,0,2.37,0,7.88,0.07,0,0,0,0,0,0,0,0,0,0,0,0,0,0,0,0,0,0,0,0,0,0,0,0,0,0,0,0,0,0,0,0,0,0,0,0,0
47,90.1,1.48,0.36,0.15,0,0,0,7.91,0,0,0,0,0,0,0,0,0,0,0,0,0,0,0,0,0,0,0,0,0,0,0,0,0,0,0,0,0,0,0,0,0,0,0,0,0,0
47,87.12,5.08,0.42,0,0,0.04,0,7.28,0.06,0,0,0,0,0,0,0,0,0,0,0,0,0,0,0,0,0,0,0,0,0,0,0,0,0,0,0,0,0,0,0,0,0,0,0,0,0
35,93.15,0,0.31,0,0.11,0,0,0,6.43,0,0,0,0,0,0,0,0,0,0,0,0,0,0,0,0,0,0,0,0,0,0,0,0,0,0,0,0,0,0,0,0,0,0,0,0,0
52,88.67,0,0.32,0,0,5.7,0,5.31,0,0,0,0,0,0,0,0,0,0,0,0,0,0,0,0,0,0,0,0,0,0,0,0,0,0,0,0,0,0,0,0,0,0,0,0,0,0
38,91.45,0,0.3,0,2.8,0,0,5.45,0,0,0,0,0,0,0,0,0,0,0,0,0,0,0,0,0,0,0,0,0,0,0,0,0,0,0,0,0,0,0,0,0,0,0,0,0,0
5.8,69.86,0,13.96,0.61,0.58,1.85,8.24,0.86,0.18,0,0,0,0,0,0,0,0,0,1.2,0,0,0,0,0,0,0,0,0,0,0,0,0,0,1.27,0,0,1.24,0,0.15,0,0,0,0,0,0,0
5.1,69.72,0,14.02,0.77,1.3,1.08,8.15,0.75,0.18,0,0,0,0,0,0,0,0,0,1.19,0,0,0,0,0,0,0,0,0,0,0,0,0,0,1.41,0,0,1.35,0,0.08,0,0,0,0,0,0,0
6.7,69.66,0,13.88,0.77,1.46,0.94,8.13,0.89,0.18,0,0,0,0,0,0,0,0,0,1.21,0,0,0,0,0,0,0,0,0,0,0,0,0,0,1.41,0,0,1.36,0,0.11,0,0,0,0,0,0,0
7.3,69.89,0,13.56,0.78,1.58,0.86,8.11,0.92,0.18,0,0,0,0,0,0,0,0,0,1.21,0,0,0,0,0,0,0,0,0,0,0,0,0,0,1.41,0,0,1.34,0,0.16,0,0,0,0,0,0,0
5,69.67,0,13.99,0.78,1.47,0.87,8.35,0.69,0.19,0,0,0,0,0,0,0,0,0,1.21,0,0,0,0,0,0,0,0,0,0,0,0,0,0,1.44,0,0,1.26,0,0.08,0,0,0,0,0,0,0
3.1,70.14,0,14.16,0.49,1.57,0.88,8.04,0.73,0.18,0,0,0,0,0,0,0,0,0,1.14,0,0,0,0,0,0,0,0,0,0,0,0,0,0,1.44,0,0,1.12,0,0.11,0,0,0,0,0,0,0
4.4,70.14,0,14.14,0.49,1.59,0.92,7.78,0.79,0.19,0,0,0,0,0,0,0,0,0,1.21,0,0,0,0,0,0,0,0,0,0,0,0,0,0,1.44,0,0,1.18,0,0.13,0,0,0,0,0,0,0
5,70.63,0,13.99,0.47,1.49,0.87,7.73,0.65,0.19,0,0,0,0,0,0,0,0,0,1.15,0,0,0,0,0,0,0,0,0,0,0,0,0,0,1.44,0,0,1.27,0,0.12,0,0,0,0,0,0,0
120,0,0,0,0,0,0,0,0,0,0,0,0,0,0,0,0,0,0,39.5,0,0,0,0,0,0,0,0,0,0,0,0,0,0,0,0,0,0,0,0,49.3,0,11.2,0,0,0,0
128,0,0,11,0,0,0,0,0,0,0,0,0,0,0,0,0,0,0,0,0,0,0,0,0,0,0,0,0,0,0,0,0,0,0,0,0,0,0,0,56.3,0,32.7,0,0,0,0
121,0,0,18.3,0,0,0,0,0,0,0,0,0,0,0,0,0,0,0,0,0,0,0,0,0,0,0,0,0,0,0,0,0,0,0,0,0,0,0,0,54.4,0,27.3,0,0,0,0
124,0,0,6.3,0,0,0,0,0,0,0,0,0,0,0,0,0,0,0,38.6,0,0,0,0,0,0,0,0,0,0,0,0,0,0,0,0,0,0,0,0,44.2,0,10.9,0,0,0,0
129,0,0,0,0,0,0,0,0,0,0,0,0,0,0,0,0,0,0,50.7,0,0,0,0,0,0,0,0,0,0,0,0,0,0,0,0,0,0,0,0,42.6,0,6.7,0,0,0,0
145,0,0,0,0,0,0,0,0,0,0,0,0,0,0,0,0,0,0,0,0,0,0,0,0,0,0,0,0,0,0,0,0,0,0,0,0,0,0,0,60.6,0,30.4,0,0,0,9
135,0,0,6.4,0,0,0,0,0,0,0,0,0,0,0,0,0,0,0,0,0,0,0,0,0,0,0,0,0,0,0,0,0,0,0,0,0,0,0,0,57.5,0,36.1,0,0,0,0
66,69.2,0,8.5,6.5,0.5,0,0,13.9,1.2,0,0,0,0,0,0,0,0,0,0,0,0,0,0,0,0,0,0,0,0,0,0,0,0,0,0,0,0,0,0.2,0,0,0,0,0,0,0
72,64.87,0,11.48,5.49,0.5,0.5,0,13.47,3.49,0,0,0,0,0,0,0,0,0,0,0,0,0,0,0,0,0,0,0,0,0,0,0,0,0,0,0,0,0,0.2,0,0,0,0,0,0,0
68.9,73.72,0,9.99,0,0,0,5.54,4.8,2.69,0,0,0,0,0,0,0,0,0,0,0,0,0,0,0,0,0,0,0,0,0,0,0,0,2.38,0,0,0.78,0,0.1,0,0,0,0,0,0,0
67.2,72.99,0,10.09,0,0,0,5.61,5,3.01,0,0,0,0,0,0,0,0,0,0,0,0,0,0,0,0,0,0,0,0,0,0,0,0,2.4,0,0,0.8,0,0.1,0,0,0,0,0,0,0
45.8,72.35,0,9.91,0,0,0,5.55,5.94,2.98,0,0,0,0,0,0,0,0,0,0,0,0,0,0,0,0,0,0,0,0,0,0,0,0,2.38,0,0,0.79,0,0.1,0,0,0,0,0,0,0
36.2,72.36,0,9.91,0,0,0,5.54,6.93,1.98,0,0,0,0,0,0,0,0,0,0,0,0,0,0,0,0,0,0,0,0,0,0,0,0,2.38,0,0,0.8,0,0.1,0,0,0,0,0,0,0
25.4,72.37,0,9.91,0,0,0,5.55,8.9,0,0,0,0,0,0,0,0,0,0,0,0,0,0,0,0,0,0,0,0,0,0,0,0,0,2.38,0,0,0.79,0,0.1,0,0,0,0,0,0,0
34.2,65.05,11.75,12.55,3.98,6.67,0,0,0,0,0,0,0,0,0,0,0,0,0,0,0,0,0,0,0,0,0,0,0,0,0,0,0,0,0,0,0,0,0,0,0,0,0,0,0,0,0
34.2,64.77,11.71,11.91,3.2,5.31,2.1,0,0,0,0,0,0,0,0,0,0,0.5,0,0,0,0,0,0,0,0,0,0,0,0,0,0,0,0,0,0,0,0.5,0,0,0,0,0,0,0,0,0
39.7,55.3,13.5,13.8,5,7.3,0,0,0,0,0,0,0,0,0,0,0,0.6,0,4.5,0,0,0,0,0,0,0,0,0,0,0,0,0,0,0,0,0,0,0,0,0,0,0,0,0,0,0
26.4,68,10,15,4,2,0,0,0,0,0,0,0,0,0,0,0,0,0,0,1,0,0,0,0,0,0,0,0,0,0,0,0,0,0,0,0,0,0,0,0,0,0,0,0,0,0
25.3,68.7,14.9,10,4,1.4,0,0,0,0,0,0,0,0,0,0,0,0,0,0,1,0,0,0,0,0,0,0,0,0,0,0,0,0,0,0,0,0,0,0,0,0,0,0,0,0,0
27,68.3,17.9,10,2.5,1,0,0,0,0,0,0,0,0,0,0,0,0,0,0,0,0,0,0,0,0,0,0,0,0,0,0,0,0,0,0,0,0,0,0.3,0,0,0,0,0,0,0
26.8,68,18,10,2,1,0,0,0,0,0,0,0,0,0,0,0,0,0,0,1,0,0,0,0,0,0,0,0,0,0,0,0,0,0,0,0,0,0,0,0,0,0,0,0,0,0
24.1,69.72,14.99,9.99,5,0,0,0,0,0,0,0,0,0,0,0,0,0,0,0,0,0,0,0,0,0,0,0,0,0,0,0,0,0,0,0,0,0,0,0.3,0,0,0,0,0,0,0
24.3,70,15,10,4,1,0,0,0,0,0,0,0,0,0,0,0,0,0,0,0,0,0,0,0,0,0,0,0,0,0,0,0,0,0,0,0,0,0,0,0,0,0,0,0,0,0
25.6,70,15,10,3,2,0,0,0,0,0,0,0,0,0,0,0,0,0,0,0,0,0,0,0,0,0,0,0,0,0,0,0,0,0,0,0,0,0,0,0,0,0,0,0,0,0
51.5,62.6,0,11,0,24.4,0,0,0,0,0,0,0,0,0,0,0,0,0,0,0,0,0,0,0,0,0,0,0,0,0,0,0,0,0,0,0,2,0,0,0,0,0,0,0,0,0
48.4,67.1,0,10.3,0,19.9,0,0,0,0,0,0,0,0,0,0,0,0,0,0,1.6,0,0,0,0,0,0,0,0,0,0,0,0,0,0,0,0,1.1,0,0,0,0,0,0,0,0,0
44.9,68.47,0,11.31,0,16.02,0,0,0,0,0,0,0,0,0,0,0,0,0,0,2.2,0,0,0,0,0,0,0,0,0,0,0,0,0,0,0,0,2,0,0,0,0,0,0,0,0,0
48.7,67.1,0,10.3,0,18.8,0,0,0,0,0,0,0,0,0,0,0,0,0,0,2.2,0,0,0,0,0,0,0,0,0,0,0,0,0,1.6,0,0,0,0,0,0,0,0,0,0,0,0
48.7,66.8,0,10.3,0,19.8,0,0,0,0,0,0,0,0,0,0,0,0,0,0,1.9,0,0,0,0,0,0,0,0,0,0,0,0,0,1.2,0,0,0,0,0,0,0,0,0,0,0,0
50.3,66.77,0,9.71,0,20.72,0,0,0,0,0,0,0,0,0,0,0,0,0,0,1.9,0,0,0,0,0,0,0,0,0,0,0,0,0,0.4,0,0,0.5,0,0,0,0,0,0,0,0,0
38.2,73.3,0,11.9,0,11.9,0,0,0,0,0,0,0,0,0,0,0,0,0,0,2,0,0,0,0,0,0,0,0,0,0,0,0,0,0.4,0,0,0.5,0,0,0,0,0,0,0,0,0
40.2,72.4,0,11.6,0,12.7,1.5,0,0,0,0,0,0,0,0,0,0,0,0,0,1,0,0,0,0,0,0,0,0,0,0,0,0,0,0,0,0,0.8,0,0,0,0,0,0,0,0,0
48.2,67.43,0,10.39,0,19.98,1.1,0,0,0,0,0,0,0,0,0,0,0,0,0,0,0,0,0,0,0,0,0,0,0,0,0,0,0,0,0,0,1.1,0,0,0,0,0,0,0,0,0
46.1,68.7,0,10.6,0,17.4,2.2,0,0,0,0,0,0,0,0,0,0,0,0,0,0,0,0,0,0,0,0,0,0,0,0,0,0,0,0,0,0,1.1,0,0,0,0,0,0,0,0,0
47,68.5,0.3,10.9,0,16.3,3.5,0,0,0,0,0,0,0,0,0,0,0,0,0,0,0,0,0,0,0,0,0,0,0,0,0,0,0,0,0,0,0.5,0,0,0,0,0,0,0,0,0
78,50.93,9.16,1.27,0,9.07,15.18,0,0,0,0,0,0,0,0,0,0,0,0,0,4.08,0,0,0,0,0,0,0,0,0,0.03,2.59,0,0,6.15,0,0,1.54,0,0,0,0,0,0,0,0,0
73,53.2,5.38,3.76,0,8.94,12.76,0,0,0,0,0,0,0,0,0,0,0,0,0,4.03,0,0,0,0,0,0,0,0,0,0.03,2.56,0,0,7.13,0,0,2.21,0,0,0,0,0,0,0,0,0
76,53.77,7.9,1.27,0,9.04,15.13,0,0,0,0,0,0,0,0,0,0,0,0,0,4.07,0,0,0,0,0,0,0,0,0,0.03,2.58,0,0,3.98,0,0,2.23,0,0,0,0,0,0,0,0,0
80,52.02,6.8,1.29,0,9.23,15.46,0,0,0,0,0,0,0,0,0,0,0,0,0,4.16,0,0,0,0,0,0,0,0,0,0.03,3.18,0,0,6.26,0,0,1.57,0,0,0,0,0,0,0,0,0
77,49.52,9.17,1.27,1.07,8.31,15.19,0,0,0,0,0,0,0,0,0,0,0,0,0,4.08,0,0,0,0,0,0,0,0,0,0.03,2.59,0,0,7.23,0,0,1.54,0,0,0,0,0,0,0,0,0
79,46.6,9.16,1.27,1.07,8.3,15.17,0,0,0,0,0,0,0,0,0,0,0,0,0,4.07,0,0,0,0,0,0,0,0,0,0.03,2.33,0,0,10.46,0,0,1.54,0,0,0,0,0,0,0,0,0
77,46.43,9.13,2.95,1.07,8.27,15.12,0,0,0,0,0,0,0,0,0,0,0,0,0,4.06,0,0,0,0,0,0,0,0,0,0.03,2.06,0,0,9.35,0,0,1.53,0,0,0,0,0,0,0,0,0
79,45.54,9.23,2.98,1.08,8.37,15.3,0,0,0,0,0,0,0,0,0,0,0,0,0,4.11,0,0,0,0,0,0,0,0,0,0.03,2.35,0,0,9.46,0,0,1.55,0,0,0,0,0,0,0,0,0
77,47.45,9.05,2.92,0,8.96,14.99,0,0,0,0,0,0,0,0,0,0,0,0,0,4.03,0,0,0,0,0,0,0,0,0,0.03,1.78,0,0,9.27,0,0,1.52,0,0,0,0,0,0,0,0,0
78,46.95,9.23,2.98,0,9.14,15.29,0,0,0,0,0,0,0,0,0,0,0,0,0,4.11,0,0,0,0,0,0,0,0,0,0.03,2.35,0,0,8.37,0,0,1.55,0,0,0,0,0,0,0,0,0
78,45.68,9.26,2.99,0,9.17,15.35,0,0,0,0,0,0,0,0,0,0,0,0,0,4.12,0,0,0,0,0,0,0,0,0,0.03,2.35,0,0,9.49,0,0,1.56,0,0,0,0,0,0,0,0,0
80,44.39,9.3,3,0,9.2,15.4,0,0,0,0,0,0,0,0,0,0,0,0,0,4.14,0,0,0,0,0,0,0,0,0,0.03,2.36,0,0,10.62,0,0,1.56,0,0,0,0,0,0,0,0,0
77,48.39,9.51,3.07,0,4.63,15.76,0,0,0,0,0,0,0,0,0,0,0,0,0,6.82,0,0,0,0,0,0,0,0,0,0.03,2.69,0,0,7.5,0,0,1.6,0,0,0,0,0,0,0,0,0
79,46.15,9.66,3.12,0,4.7,16.02,0,0,0,0,0,0,0,0,0,0,0,0,0,6.93,0,0,0,0,0,0,0,0,0,0.03,3.01,0,0,8.76,0,0,1.62,0,0,0,0,0,0,0,0,0
77.7,47.59,9.65,4.01,0,4.7,15.99,0,0,0,0,0,0,0,0,0,0,0,0,0,6.92,0,0,0,0,0,0,0,0,0,0.03,3.01,0,0,6.48,0,0,1.62,0,0,0,0,0,0,0,0,0
79.3,45.3,9.81,4.07,0,4.77,16.25,0,0,0,0,0,0,0,0,0,0,0,0,0,7.04,0,0,0,0,0,0,0,0,0,0.03,3.34,0,0,7.74,0,0,1.65,0,0,0,0,0,0,0,0,0
76.2,49.69,9.48,3.06,0,4.61,15.7,0,0,0,0,0,0,0,0,0,0,0,0,0,6.8,0,0,0,0,0,0,0,0,0,0.03,2.68,0,0,6.36,0,0,1.59,0,0,0,0,0,0,0,0,0
78.4,47.89,9.71,3.14,0,4.72,16.09,0,0,0,0,0,0,0,0,0,0,0,0,0,6.96,0,0,0,0,0,0,0,0,0,0.03,3.31,0,0,6.52,0,0,1.63,0,0,0,0,0,0,0,0,0
32,64.72,16.57,10.72,0,1.82,0.31,0,0,0,0,0,0,0,0,0,0,0,0,1.67,1.11,0,0,0,0,0,0,0,0,0,0.02,0,0,0,3.06,0,0,0,0,0,0,0,0,0,0,0,0
36,62.22,16.6,10.67,0,1.82,0.31,0,2.52,0,0,0,0,0,0,0,0,0,0,1.67,1.11,0,0,0,0,0,0,0,0,0,0.02,0,0,0,3.06,0,0,0,0,0,0,0,0,0,0,0,0
37.1,62.17,16.57,10.72,0,1.8,0.31,2.47,0,0,0,0,0,0,0,0,0,0,0,1.73,1.1,0,0,0,0,0,0,0,0,0,0.02,0,0,0,3.11,0,0,0,0,0,0,0,0,0,0,0,0
42,83.78,0,1.37,0,0,0,0,9.18,0,0,0,0,0,0,0,0,0,0,0,0,0,0,0,0,0,0,0,0,0,0,0,0,0,4.59,0,0,0.46,0,0,0,0,0,0.62,0,0,0
43,81.81,0,1.37,0,0,0,0,9.15,0,0,0,0,0,0,0,0,0,0,0,0,0,0,0,0,0,0,0,0,0,0,0,0,0,4.59,0,0,0.49,0,0,0,0,0,0.6,0,0,1.99
48,77.21,2.85,1.32,2.86,0,0,0,13.75,0,0,0,0,0,0,0,0,0,0,0,0,0,0,0,0,0,0,0,0,0,0,0,0,0,0,0,0,0.47,0,0,0,0,0,1.54,0,0,0
32,60.33,16.21,10.93,0.51,4.27,0.27,0.46,0.44,0,0,0,0,0,0,0,0,0,0,1.68,2.44,0,0,0,0,0,0,0,0,0,0.02,0,0,0,2.23,0,0,0,0,0,0,0,0,0.21,0,0,0
36,70.94,8.1,4,0,0,0,6.08,4.55,3.33,0,0,0,0,0,0,0,0,0,1.16,0,0,0,0,0,0,0,0,0,0,0.02,0,0,0,1.57,0,0,0.25,0,0,0,0,0,0,0,0,0
36,78.88,14.33,0,0,0,0,0,3.42,1.26,0,0,0,0,0,0,0,0,0,0,0,0,0,0,0,0,0,0,0,0,0,0,0,0,2.11,0,0,0,0,0,0,0,0,0,0,0,0
92,50.82,6.03,0,0,5.45,0.75,15.33,4.93,4.05,0,0,0,0,0,0,0,0,0,0.94,0,0,0,0,0,0,0,0,0,0,0,0,0,0.13,0.38,0,0,3.72,0,0,0,0,0,7.47,0,0,0
25.3,68.48,14.86,9.97,3.99,1.4,0,0,0,0,0,0,0,0,0,0,0,0,0,0,1,0,0,0,0,0,0,0,0,0,0,0,0,0,0,0,0,0,0,0.3,0,0,0,0,0,0,0
100,13,0,10.94,0,0,4.37,0,5.4,9.48,0,0,0,0,0,0,0,0,11.22,0,0,0,0,0,0,0,0,0,0,0,0,0,0,0,0,0,0,0,0,0,0,45.59,0,0,0,0,0
100,14.59,0,15.04,0,0,5,0,5.3,8.14,0,0,0,0,0,0,0,0,11.02,0,0,0,0,0,0,0,0,0,0,0,0,0,0,0,0,0,0,0,0,0,0,40.91,0,0,0,0,0
95,14.11,0,19.76,0,0,0,0,3.42,9,0,0,0,0,0,0,0,0,11.99,0,5.12,0,0,0,0,0,0,0,0,0,0,0,0,0,0,0,0,0,0,0,0,36.6,0,0,0,0,0
95,5.76,0,20.36,0,0,4.51,0,3.72,8.57,0,0,0,0,0,0,0,0,11.6,0,0,0,0,0,0,0,0,0,0,0,0,0,0,0,0,0,0,0,0,0,0,45.48,0,0,0,0,0
105,11.15,0,14.24,0,0,0,0,9.01,8.3,0,0,0,0,0,0,0,0,4.21,2.74,0,0,0,0,0,0,0,0,0,0,0,0,0,0,0,0,0,0,0,0,0,50.35,0,0,0,0,0
105,7.19,0,10.59,10.71,0,0,0,6.97,6.88,0,0,0,0,0,0,0,0,4.07,2.65,0,0,0,0,0,0,0,0,0,0,0,0,0,0,0,0,0,0,0,0,0,50.94,0,0,0,0,0
105,5.54,0,11.97,11.01,0,0,0,5.37,5.89,0,0,0,0,0,0,0,0,2.79,2.73,0,0,0,0,0,0,0,0,0,0,0,0,0,0,0,0,0,0,0,0,0,54.7,0,0,0,0,0
97,64.6,0,8,9.3,0,0,0,15.4,2.1,0,0,0,0,0,0,0,0,0,0,0,0,0,0,0,0,0,0,0,0,0,0,0,0,0,0,0,0.6,0,0,0,0,0,0,0,0,0
92,64.6,0,9.2,9,0,0,0,13.7,2.6,0,0,0,0,0,0,0,0,0,0,0,0,0,0,0,0,0,0,0,0,0,0,0,0,0,0,0,0.9,0,0,0,0,0,0,0,0,0
96,64,0,8.6,10.3,0,0,0,12.9,3.6,0,0,0,0,0,0,0,0,0,0,0,0,0,0,0,0,0,0,0,0,0,0,0,0,0,0,0,0.6,0,0,0,0,0,0,0,0,0
92,64.8,0,9.1,9.5,0,0,0,12.9,3.1,0,0,0,0,0,0,0,0,0,0,0,0,0,0,0,0,0,0,0,0,0,0,0,0,0,0,0,0.6,0,0,0,0,0,0,0,0,0
84,62.6,0,12,10.4,0,0,0,12.5,2,0,0,0,0,0,0,0,0,0,0,0,0,0,0,0,0,0,0,0,0,0,0,0,0,0,0,0,0.5,0,0,0,0,0,0,0,0,0
94,64.3,0,9.2,7,0,0,0,15.5,2,0,0,0,0,0,0,0,0,0,0,0,0,0,0,0,0,0,0,0,0,0,0,0,0,0,0,0,2,0,0,0,0,0,0,0,0,0
29.1,70,2.4,12,8,5.6,0,0,0,0,0,0,0,0,0,0,0,0,0,0,2,0,0,0,0,0,0,0,0,0,0,0,0,0,0,0,0,0,0,0,0,0,0,0,0,0,0
29.8,68,5.8,13,4.2,5,0,0,0,0,0,0,0,0,0,0,0,0,0,0,4,0,0,0,0,0,0,0,0,0,0,0,0,0,0,0,0,0,0,0,0,0,0,0,0,0,0
29.4,66.7,4.4,12.9,9,6,0,0,0,0,0,0,0,0,0,0,0,0,0,0,1,0,0,0,0,0,0,0,0,0,0,0,0,0,0,0,0,0,0,0,0,0,0,0,0,0,0
29.3,64.4,8.5,13,7.1,4,0,0,0,0,0,0,0,0,0,0,0,0,0,0,3,0,0,0,0,0,0,0,0,0,0,0,0,0,0,0,0,0,0,0,0,0,0,0,0,0,0
30.6,65.9,6.2,12.9,8,4,0,0,0,0,0,0,0,0,0,0,0,0,0,0,3,0,0,0,0,0,0,0,0,0,0,0,0,0,0,0,0,0,0,0,0,0,0,0,0,0,0
30.7,68,6.4,13,3.6,5,0,0,0,0,0,0,0,0,0,0,0,0,0,0,4,0,0,0,0,0,0,0,0,0,0,0,0,0,0,0,0,0,0,0,0,0,0,0,0,0,0
29.7,64.3,7,13,9,5.7,0,0,0,0,0,0,0,0,0,0,0,0,0,0,1,0,0,0,0,0,0,0,0,0,0,0,0,0,0,0,0,0,0,0,0,0,0,0,0,0,0
32.5,60,14.5,13.5,5.7,1,0,0,0,0,0,0,0,0,0,0,0,0,0,0,5.3,0,0,0,0,0,0,0,0,0,0,0,0,0,0,0,0,0,0,0,0,0,0,0,0,0,0
28.9,65.9,7.3,14,4,7,0,0,0,0,0,0,0,0,0,0,0,0,0,0,1.8,0,0,0,0,0,0,0,0,0,0,0,0,0,0,0,0,0,0,0,0,0,0,0,0,0,0
28.3,64.8,7.8,15.5,4.3,1.6,2,0,0,0,0,0,0,0,0,0,0,0,0,0,4,0,0,0,0,0,0,0,0,0,0,0,0,0,0,0,0,0,0,0,0,0,0,0,0,0,0
29.7,66.44,6.59,13.49,6.79,1,0,0,0,0,0,0,0,0,0,0,0,0,0,0,5.69,0,0,0,0,0,0,0,0,0,0,0,0,0,0,0,0,0,0,0,0,0,0,0,0,0,0
30.3,66.3,5.8,12.5,8,3,0,0,0,0,0,0,0,0,0,0,0,0,0,0,4.4,0,0,0,0,0,0,0,0,0,0,0,0,0,0,0,0,0,0,0,0,0,0,0,0,0,0
31.1,66,5,13,6.3,8.7,0,0,0,0,0,0,0,0,0,0,0,0,0,0,1,0,0,0,0,0,0,0,0,0,0,0,0,0,0,0,0,0,0,0,0,0,0,0,0,0,0
29.6,66.7,4.6,12.5,8,7.2,0,0,0,0,0,0,0,0,0,0,0,0,0,0,1,0,0,0,0,0,0,0,0,0,0,0,0,0,0,0,0,0,0,0,0,0,0,0,0,0,0
38,65.4,7.4,10.9,6.5,4.5,0,0,0,0,0,0,0,0,0,0,0,0,0.8,0,4.5,0,0,0,0,0,0,0,0,0,0,0,0,0,0,0,0,0,0,0,0,0,0,0,0,0,0
39,65.6,7.5,10.9,6.5,4.5,0,0,0,0,0,0,0,0,0,0,0,0,0.5,0,4.5,0,0,0,0,0,0,0,0,0,0,0,0,0,0,0,0,0,0,0,0,0,0,0,0,0,0
41,62.4,7.4,10.9,7.5,5.5,0,0,0,0,0,0,0,0,0,0,0,0,0.8,0,5.5,0,0,0,0,0,0,0,0,0,0,0,0,0,0,0,0,0,0,0,0,0,0,0,0,0,0
129,13.64,17.33,0,27.17,30.65,11.21,0,0,0,0,0,0,0,0,0,0,0,0,0,0,0,0,0,0,0,0,0,0,0,0,0,0,0,0,0,0,0,0,0,0,0,0,0,0,0,0
131,14.25,16.83,0,34.64,23.07,11.21,0,0,0,0,0,0,0,0,0,0,0,0,0,0,0,0,0,0,0,0,0,0,0,0,0,0,0,0,0,0,0,0,0,0,0,0,0,0,0,0
126,14.89,11.94,0,28.55,34.2,10.42,0,0,0,0,0,0,0,0,0,0,0,0,0,0,0,0,0,0,0,0,0,0,0,0,0,0,0,0,0,0,0,0,0,0,0,0,0,0,0,0
121,19.29,17.58,0,31.96,20.67,10.5,0,0,0,0,0,0,0,0,0,0,0,0,0,0,0,0,0,0,0,0,0,0,0,0,0,0,0,0,0,0,0,0,0,0,0,0,0,0,0,0
129,21.01,9.07,0,34.46,24.76,10.7,0,0,0,0,0,0,0,0,0,0,0,0,0,0,0,0,0,0,0,0,0,0,0,0,0,0,0,0,0,0,0,0,0,0,0,0,0,0,0,0
127,14.25,16.77,0,32.23,30.54,6.21,0,0,0,0,0,0,0,0,0,0,0,0,0,0,0,0,0,0,0,0,0,0,0,0,0,0,0,0,0,0,0,0,0,0,0,0,0,0,0,0
126,18.02,18.01,0,30.02,24.95,9,0,0,0,0,0,0,0,0,0,0,0,0,0,0,0,0,0,0,0,0,0,0,0,0,0,0,0,0,0,0,0,0,0,0,0,0,0,0,0,0
124,18.74,17.07,0,34.93,20.08,9.18,0,0,0,0,0,0,0,0,0,0,0,0,0,0,0,0,0,0,0,0,0,0,0,0,0,0,0,0,0,0,0,0,0,0,0,0,0,0,0,0
129,14.21,16.8,0,34.71,25.6,8.68,0,0,0,0,0,0,0,0,0,0,0,0,0,0,0,0,0,0,0,0,0,0,0,0,0,0,0,0,0,0,0,0,0,0,0,0,0,0,0,0
130,15.49,17.05,0,33.49,24.96,9.01,0,0,0,0,0,0,0,0,0,0,0,0,0,0,0,0,0,0,0,0,0,0,0,0,0,0,0,0,0,0,0,0,0,0,0,0,0,0,0,0
121,16.73,14.26,0,29.73,30.61,8.67,0,0,0,0,0,0,0,0,0,0,0,0,0,0,0,0,0,0,0,0,0,0,0,0,0,0,0,0,0,0,0,0,0,0,0,0,0,0,0,0
130,16.7,14.33,0,34.69,25.6,8.68,0,0,0,0,0,0,0,0,0,0,0,0,0,0,0,0,0,0,0,0,0,0,0,0,0,0,0,0,0,0,0,0,0,0,0,0,0,0,0,0
127,19.12,17.42,0,28.5,25.6,9.36,0,0,0,0,0,0,0,0,0,0,0,0,0,0,0,0,0,0,0,0,0,0,0,0,0,0,0,0,0,0,0,0,0,0,0,0,0,0,0,0
126,18.51,13.31,0,32.18,27.54,8.46,0,0,0,0,0,0,0,0,0,0,0,0,0,0,0,0,0,0,0,0,0,0,0,0,0,0,0,0,0,0,0,0,0,0,0,0,0,0,0,0
117,17.23,17.35,0,31.06,23.82,9.75,0,0,0,0,0,0,0,0,0,0,0,0,0.79,0,0,0,0,0,0,0,0,0,0,0,0,0,0,0,0,0,0,0,0,0,0,0,0,0,0,0
124,18.7,17.03,0,32.51,22.82,8.55,0,0,0,0,0,0,0,0,0,0,0,0,0,0,0,0,0,0,0,0,0,0,0,0,0,0,0,0.39,0,0,0,0,0,0,0,0,0,0,0,0
124,14.21,16.78,0.31,29.6,30.46,8.64,0,0,0,0,0,0,0,0,0,0,0,0,0,0,0,0,0,0,0,0,0,0,0,0,0,0,0,0,0,0,0,0,0,0,0,0,0,0,0,0
114,14.3,16.93,0.3,31.83,28.46,5.69,0,0,0,0,0,0,0,0,0,0,0,0,0,0,0,0,0,0,0,0,0,0,0,0,0.49,0,0,2,0,0,0,0,0,0,0,0,0,0,0,0
126,13.91,17.68,0,27.71,28.86,11.43,0,0,0,0,0,0,0,0,0,0,0,0,0,0,0,0,0,0,0,0,0,0,0,0,0.41,0,0,0,0,0,0,0,0,0,0,0,0,0,0,0
122,14.75,12.27,0,31.48,31.84,9.07,0,0,0,0,0,0,0,0,0,0,0,0,0,0,0,0,0,0,0,0,0,0,0,0,0.59,0,0,0,0,0,0,0,0,0,0,0,0,0,0,0
117,14.8,17.49,0,31.32,26.66,9.04,0,0,0,0,0,0,0,0,0,0,0,0,0,0,0,0,0,0,0,0,0,0.29,0,0,0.4,0,0,0,0,0,0,0,0,0,0,0,0,0,0,0
77,59.93,2,13.79,1,0,0,0,14.49,0,0,0,0,0,0,0,0,0,0,0,0,0,0,0,0,0,0,0,0,0,0,0,0,0,0,0,0,0,0,0.1,0,8.69,0,0,0,0,0
63.9,69.17,7.31,10.01,1,0,0,0,10.21,0.25,0,0,0,0,0,0,0,0,0,0,0,0,0,0,0,0,0,0,0,0,0,0,0,0,0,0,0,0,0,0.05,0,2,0,0,0,0,0
70.1,68.28,6.96,10.79,1.01,0,0,0,9.68,2.22,0,0,0,0,0,0,0,0,0,0,0,0,0,0,0,0,0,0,0,0,0,0,0,0,0,0,0,0,0,0.05,0,1.01,0,0,0,0,0
77.5,59.93,8.69,13.79,1,0,0,0,14.49,0,0,0,0,0,0,0,0,0,0,0,0,0,0,0,0,0,0,0,0,0,0,0,0,0,0,0,0,0,0,0.1,0,2,0,0,0,0,0
78,59.93,8.69,12.79,2,0,0,0,14.49,0,0,0,0,0,0,0,0,0,0,0,0,0,0,0,0,0,0,0,0,0,0,0,0,0,0,0,0,0,0,0.1,0,2,0,0,0,0,0
74,59.93,6.19,13.79,1,0,0,0.5,14.49,0,0,0,0,0,0,0,0,0,0,0,0,0,0,0,0,0,0,0,0,0,0,0,0,0,0,0,0,0,0,0.1,0,4,0,0,0,0,0
81.9,58.7,0.5,15.97,2.73,0,0,0,15.74,0,0,0,0,0,0,0,0,0,0,0,0,0,0,0,0,0,0,0,0,0,0,0,0,0,0,0,0,0,0,0.05,0,6.31,0,0,0,0,0
84.2,58.1,3.6,16.39,2.53,0.04,0,0,16.58,0.03,0,0,0,0,0,0,0,0,0,0,0,0,0,0,0,0,0,0,0,0,0,0,0,0,0,0,0,0,0,0.1,0,2.63,0,0,0,0,0
80.1,61.35,3.7,15.01,2.51,0.04,0,0,14.74,0.03,0,0,0,0,0,0,0,0,0,0,0,0,0,0,0,0,0,0,0,0,0,0,0,0,0,0,0,0,0,0.1,0,2.52,0,0,0,0,0
74.7,63.25,3.1,14.61,2.55,0.05,0,0,13.74,0.03,0,0,0,0,0,0,0,0,0,0,0,0,0,0,0,0,0,0,0,0,0,0,0,0,0,0,0,0,0,0.1,0,2.57,0,0,0,0,0
75.7,62.38,3.06,14.63,3.03,0.05,0,0,13.73,0.03,0,0,0,0,0,0,0,0,0,0,0,0,0,0,0,0,0,0,0,0,0,0,0,0,0,0,0,0,0,0.09,0,3,0,0,0,0,0
77.1,67.29,2.53,12.06,3.8,0.05,0,0,14.15,0.01,0,0,0,0,0,0,0,0,0,0,0,0,0,0,0,0.01,0,0,0,0,0,0,0,0,0,0,0,0.01,0,0.09,0,0,0,0,0,0,0
78.8,66.22,3.62,12.72,2.85,0.05,0,0,13.07,0.96,0,0,0,0,0,0,0,0,0,0.4,0,0,0,0,0,0.01,0,0,0,0,0,0,0,0,0,0,0,0.01,0,0.09,0,0,0,0,0,0,0
76.1,66.27,3.54,12.74,2.27,0.05,0,0,14.11,0.01,0,0,0,0,0,0,0,0,0,0.9,0,0,0,0,0,0.01,0,0,0,0,0,0,0,0,0,0,0,0.01,0,0.09,0,0,0,0,0,0,0
76.4,67.23,3.63,12.72,2.34,0.05,0,0,13.91,0.01,0,0,0,0,0,0,0,0,0,0,0,0,0,0,0,0.01,0,0,0,0,0,0,0,0,0,0,0,0.01,0,0.09,0,0,0,0,0,0,0
74.4,67.05,3.99,12.56,2.05,0.03,0,0,13.55,0.01,0,0,0,0,0,0,0,0,0,0.65,0,0,0,0,0,0.01,0,0,0,0,0,0,0,0,0,0,0,0.01,0,0.09,0,0,0,0,0,0,0
75.3,67.45,4.07,12.46,2.38,0.03,0,0,13.5,0.01,0,0,0,0,0,0,0,0,0,0,0,0,0,0,0,0.01,0,0,0,0,0,0,0,0,0,0,0,0.01,0,0.08,0,0,0,0,0,0,0
81.8,40.3,0,17.16,4.48,0,0,0,0,0,0,0,0,0,35.82,0,0,0,0,0,0,0,0,0,0,0,0,0,2.24,0,0,0,0,0,0,0,0,0,0,0,0,0,0,0,0,0,0
76,59.9,5.88,15.89,2.13,0.03,0,6.49,8.55,1.05,0,0,0,0,0,0,0,0,0,0,0,0,0,0,0,0,0,0,0,0,0,0,0,0,0,0,0,0,0,0.08,0,0,0,0,0,0,0
71,60.01,5.84,14.88,4.2,0.05,0,5.98,7.94,1.02,0,0,0,0,0,0,0,0,0,0,0,0,0,0,0,0,0,0,0,0,0,0,0,0,0,0,0,0,0,0.08,0,0,0,0,0,0,0
86.7,60.45,5.95,15.22,0.05,0.04,0,5.86,11.4,0.95,0,0,0,0,0,0,0,0,0,0,0,0,0,0,0,0,0,0,0,0,0,0,0,0,0,0,0,0,0,0.08,0,0,0,0,0,0,0
80.9,60.65,5.94,16.62,0.05,0.05,0,6.08,9.6,0.93,0,0,0,0,0,0,0,0,0,0,0,0,0,0,0,0,0,0,0,0,0,0,0,0,0,0,0,0,0,0.08,0,0,0,0,0,0,0
85,60.5,5.95,14.91,0.05,0.05,0,7.35,9.66,1.45,0,0,0,0,0,0,0,0,0,0,0,0,0,0,0,0,0,0,0,0,0,0,0,0,0,0,0,0,0,0.08,0,0,0,0,0,0,0
84.1,60.17,6.08,16.01,0.05,0.05,0,5.85,9.75,1.96,0,0,0,0,0,0,0,0,0,0,0,0,0,0,0,0,0,0,0,0,0,0,0,0,0,0,0,0,0,0.08,0,0,0,0,0,0,0
82.1,59.91,8.07,14.98,0.04,0.04,0,5.72,10.18,0.98,0,0,0,0,0,0,0,0,0,0,0,0,0,0,0,0,0,0,0,0,0,0,0,0,0,0,0,0,0,0.08,0,0,0,0,0,0,0
88,60.13,4.09,17.07,0.05,0.05,0,6.23,11.3,1,0,0,0,0,0,0,0,0,0,0,0,0,0,0,0,0,0,0,0,0,0,0,0,0,0,0,0,0,0,0.08,0,0,0,0,0,0,0
81,60.18,6.05,16.1,1.04,0.05,0,5.8,9.72,0.98,0,0,0,0,0,0,0,0,0,0,0,0,0,0,0,0,0,0,0,0,0,0,0,0,0,0,0,0,0,0.08,0,0,0,0,0,0,0
81.1,59.94,6,16.74,0,0,0,6.25,9.99,1,0,0,0,0,0,0,0,0,0,0,0,0,0,0,0,0,0,0,0,0,0,0,0,0,0,0,0,0,0,0.08,0,0,0,0,0,0,0
79.3,60.08,6.11,15.06,2.05,0.06,0,5.82,9.75,0.99,0,0,0,0,0,0,0,0,0,0,0,0,0,0,0,0,0,0,0,0,0,0,0,0,0,0,0,0,0,0.08,0,0,0,0,0,0,0
103,69.68,0,10.21,0.5,1,0,1.1,4,12.51,0,0,0,0,0,0,0,0,0,0,0,0,0,0,0,0,0,0,0,0,0,0,0,0,1,0,0,0,0,0,0,0,0,0,0,0,0
98,68.88,0,10.04,0.5,2.09,0,1.09,3.98,12.42,0,0,0,0,0,0,0,0,0,0,0,0,0,0,0,0,0,0,0,0,0,0,0,0,0.5,0,0,0,0,0,0,0,0,0.5,0,0,0
95,68.77,0.7,10.43,0.5,1.21,0,2.98,1.86,12.62,0,0,0,0,0,0,0,0,0,0,0,0,0,0,0,0,0,0,0,0,0,0,0,0,0.93,0,0,0,0,0,0,0,0,0,0,0,0
49.8,63.3,9.2,11.4,5.3,4.7,0,0,5.7,0.3,0,0,0,0,0,0,0,0,0,0,0,0,0,0,0,0,0,0,0,0,0,0,0,0,0,0,0,0,0,0.1,0,0,0,0,0,0,0
45,63.3,9.2,11.4,6.06,5.37,0,0,3.96,0.61,0,0,0,0,0,0,0,0,0,0,0,0,0,0,0,0,0,0,0,0,0,0,0,0,0,0,0,0,0,0.1,0,0,0,0,0,0,0
43.7,65.3,7.2,11.4,5.3,4.7,0,4.1,0.1,1.8,0,0,0,0,0,0,0,0,0,0,0,0,0,0,0,0,0,0,0,0,0,0,0,0,0,0,0,0,0,0.1,0,0,0,0,0,0,0
50.8,65.3,7.2,11.4,5.3,1.9,0,0,6.2,0.8,0,0,0,0,0,0,0,0,0,1.8,0,0,0,0,0,0,0,0,0,0,0,0,0,0,0,0,0,0,0,0.1,0,0,0,0,0,0,0
51.2,65.3,7.2,11.4,7.1,1.9,0,0,6.2,0.8,0,0,0,0,0,0,0,0,0,0,0,0,0,0,0,0,0,0,0,0,0,0,0,0,0,0,0,0,0,0.1,0,0,0,0,0,0,0
50,65.3,7.2,11.4,9,0,0,0,6.2,0.8,0,0,0,0,0,0,0,0,0,0,0,0,0,0,0,0,0,0,0,0,0,0,0,0,0,0,0,0,0,0.1,0,0,0,0,0,0,0
52.8,65.3,5.3,11.4,5.3,3.7,0,0,6.2,0.8,0,0,0,0,0,0,0,0,0,1.9,0,0,0,0,0,0,0,0,0,0,0,0,0,0,0,0,0,0,0,0.1,0,0,0,0,0,0,0
49.6,65.3,7.2,11.4,8.1,0,0,0,6.2,0.8,0,0,0,0,0,0,0,0,0,0.9,0,0,0,0,0,0,0,0,0,0,0,0,0,0,0,0,0,0,0,0.1,0,0,0,0,0,0,0
49.6,65.3,5.7,11.4,9,0,0,0,6.2,0.8,0,0,0,0,0,0,0,0,0,0,0,0,0,0,0,0,0,0,0,0,0,0,0,0,1.5,0,0,0,0,0.1,0,0,0,0,0,0,0
49.5,65.3,7.2,11.4,8.8,0,0,0,7.2,0,0,0,0,0,0,0,0,0,0,0,0,0,0,0,0,0,0,0,0,0,0,0,0,0,0,0,0,0,0,0.1,0,0,0,0,0,0,0
48.2,63.3,9.2,11.4,5.3,2.7,0,6.1,0.1,1.8,0,0,0,0,0,0,0,0,0,0,0,0,0,0,0,0,0,0,0,0,0,0,0,0,0,0,0,0,0,0.1,0,0,0,0,0,0,0
40,60.75,0.44,11.47,15.27,12.07,0,0,0,0,0,0,0,0,0,0,0,0,0,0,0,0,0,0,0,0,0,0,0,0,0,0,0,0,0,0,0,0,0,0,0,0,0,0,0,0,0
40,60.28,0.88,11.48,15.28,12.08,0,0,0,0,0,0,0,0,0,0,0,0,0,0,0,0,0,0,0,0,0,0,0,0,0,0,0,0,0,0,0,0,0,0,0,0,0,0,0,0,0
40,59.8,1.33,11.49,15.29,12.09,0,0,0,0,0,0,0,0,0,0,0,0,0,0,0,0,0,0,0,0,0,0,0,0,0,0,0,0,0,0,0,0,0,0,0,0,0,0,0,0,0
83,66.7,0,6.55,12.05,0,0,0,14.7,0,0,0,0,0,0,0,0,0,0,0,0,0,0,0,0,0,0,0,0,0,0,0,0,0,0,0,0,0,0,0,0,0,0,0,0,0,0
87,64.96,0,7.18,12.11,0,0,0,15.75,0,0,0,0,0,0,0,0,0,0,0,0,0,0,0,0,0,0,0,0,0,0,0,0,0,0,0,0,0,0,0,0,0,0,0,0,0,0
77,65.28,0,7.21,12.17,0,0,0,14.84,0,0,0,0,0,0,0,0,0,0,0,0,0,0,0,0,0,0,0,0,0,0,0,0,0,0,0,0,0.5,0,0,0,0,0,0,0,0,0
86,65.61,0,7.25,12.23,0,0,0,13.91,0,0,0,0,0,0,0,0,0,0,0,0,0,0,0,0,0,0,0,0,0,0,0,0,0,0,0,0,1,0,0,0,0,0,0,0,0,0
81,65.64,0,7.25,10.7,0,0,0,15.91,0,0,0,0,0,0,0,0,0,0,0,0,0,0,0,0,0,0,0,0,0,0,0,0,0,0,0,0,0.5,0,0,0,0,0,0,0,0,0
93,69.57,0,6.73,9.29,0,0,0,13.09,1.32,0,0,0,0,0,0,0,0,0,0,0,0,0,0,0,0,0,0,0,0,0,0,0,0,0,0,0,0,0,0,0,0,0,0,0,0,0
60.4,68.64,11.16,9.1,0.89,0.79,0,0,8.69,0.56,0,0,0,0,0,0,0,0,0,0,0,0,0,0,0,0.05,0,0,0,0,0,0,0,0,0,0,0,0.02,0,0.1,0,0,0,0,0,0,0
62.9,68.54,7.24,10.32,2.99,0.62,0,0,9.87,0.26,0,0,0,0,0,0,0,0,0,0,0,0,0,0,0,0.05,0,0,0,0,0,0,0,0,0,0,0,0.02,0,0.09,0,0,0,0,0,0,0
75,67.13,5.99,11.59,2.5,0,0,0,11.29,1.4,0,0,0,0,0,0,0,0,0,0,0,0,0,0,0,0,0,0,0,0,0,0,0,0,0,0,0,0,0,0.1,0,0,0,0,0,0,0
78,68,5.2,12.3,0.8,0,0,0,12.5,1.1,0,0,0,0,0,0,0,0,0,0,0,0,0,0,0,0,0,0,0,0,0,0,0,0,0,0,0,0,0,0.1,0,0,0,0,0,0,0
78,67.2,6,12.3,0.8,0,0,0,12.5,1.1,0,0,0,0,0,0,0,0,0,0,0,0,0,0,0,0,0,0,0,0,0,0,0,0,0,0,0,0,0,0.1,0,0,0,0,0,0,0
80,67.6,4.7,10.8,1.6,0,0,0,15.2,0,0,0,0,0,0,0,0,0,0,0,0,0,0,0,0,0,0,0,0,0,0,0,0,0,0,0,0,0,0,0.1,0,0,0,0,0,0,0
77,68.08,4.4,11.51,1.6,0,0,0,14.31,0,0,0,0,0,0,0,0,0,0,0,0,0,0,0,0,0,0,0,0,0,0,0,0,0,0,0,0,0,0,0.1,0,0,0,0,0,0,0
82,68.18,3.8,11.41,1.6,0,0,0,13.91,1,0,0,0,0,0,0,0,0,0,0,0,0,0,0,0,0,0,0,0,0,0,0,0,0,0,0,0,0,0,0.1,0,0,0,0,0,0,0
85,67.5,3.2,11.7,1.6,0,0,0,15.2,0.7,0,0,0,0,0,0,0,0,0,0,0,0,0,0,0,0,0,0,0,0,0,0,0,0,0,0,0,0,0,0.1,0,0,0,0,0,0,0
88,66.87,3.1,11.81,1.6,0,0,0,15.22,1.3,0,0,0,0,0,0,0,0,0,0,0,0,0,0,0,0,0,0,0,0,0,0,0,0,0,0,0,0,0,0.1,0,0,0,0,0,0,0
79,67.47,6.31,10.91,0.8,0,0,0,13.41,1,0,0,0,0,0,0,0,0,0,0,0,0,0,0,0,0,0,0,0,0,0,0,0,0,0,0,0,0,0,0.1,0,0,0,0,0,0,0
80,65.9,7.1,11.6,0.8,0,0,0,13.5,1,0,0,0,0,0,0,0,0,0,0,0,0,0,0,0,0,0,0,0,0,0,0,0,0,0,0,0,0,0,0.1,0,0,0,0,0,0,0
79,67.3,7.2,10.3,0.8,0,0,0,13.3,1,0,0,0,0,0,0,0,0,0,0,0,0,0,0,0,0,0,0,0,0,0,0,0,0,0,0,0,0,0,0.1,0,0,0,0,0,0,0
79,66.67,7.81,10.31,0.8,0,0,0,13.31,1,0,0,0,0,0,0,0,0,0,0,0,0,0,0,0,0,0,0,0,0,0,0,0,0,0,0,0,0,0,0.1,0,0,0,0,0,0,0
81,69.4,3.7,10.2,1.6,0,0,0,14.3,0.7,0,0,0,0,0,0,0,0,0,0,0,0,0,0,0,0,0,0,0,0,0,0,0,0,0,0,0,0,0,0.1,0,0,0,0,0,0,0
81,67.98,4.5,10.91,1.6,0,0,0,14.21,0.7,0,0,0,0,0,0,0,0,0,0,0,0,0,0,0,0,0,0,0,0,0,0,0,0,0,0,0,0,0,0.1,0,0,0,0,0,0,0
93.1,67.69,0,4.45,8.27,3.77,0,0,15.82,0,0,0,0,0,0,0,0,0,0,0,0,0,0,0,0,0,0,0,0,0,0,0,0,0,0,0,0,0,0,0,0,0,0,0,0,0,0
89.8,67.86,0,3.93,9.95,3.1,0,0,15.16,0,0,0,0,0,0,0,0,0,0,0,0,0,0,0,0,0,0,0,0,0,0,0,0,0,0,0,0,0,0,0,0,0,0,0,0,0,0
91,67.7,0,3.44,11.79,2.12,0,0,14.95,0,0,0,0,0,0,0,0,0,0,0,0,0,0,0,0,0,0,0,0,0,0,0,0,0,0,0,0,0,0,0,0,0,0,0,0,0,0
90,66.5,0,4.04,11.84,2.13,0,0,15.49,0,0,0,0,0,0,0,0,0,0,0,0,0,0,0,0,0,0,0,0,0,0,0,0,0,0,0,0,0,0,0,0,0,0,0,0,0,0
90.3,66.63,0,4.34,11.86,2.13,0,0,15.04,0,0,0,0,0,0,0,0,0,0,0,0,0,0,0,0,0,0,0,0,0,0,0,0,0,0,0,0,0,0,0,0,0,0,0,0,0,0
93,67.6,0,3.46,13.33,1.06,0,0,14.55,0,0,0,0,0,0,0,0,0,0,0,0,0,0,0,0,0,0,0,0,0,0,0,0,0,0,0,0,0,0,0,0,0,0,0,0,0,0
92.5,67.57,0,2.57,11.38,3.82,0,0,14.02,0.64,0,0,0,0,0,0,0,0,0,0,0,0,0,0,0,0,0,0,0,0,0,0,0,0,0,0,0,0,0,0,0,0,0,0,0,0,0
113.8,66.72,0,0.58,13.18,1.05,0,0,15.34,3.13,0,0,0,0,0,0,0,0,0,0,0,0,0,0,0,0,0,0,0,0,0,0,0,0,0,0,0,0,0,0,0,0,0,0,0,0,0
35.5,67.17,5.26,12.52,4.53,6.17,0.03,0,0,0,0,0,0,0,0,0,0,0,0,0,4.2,0,0,0,0,0.02,0,0,0,0,0,0,0,0,0,0,0,0.01,0,0.09,0,0,0,0,0,0,0
34.8,67.21,5.26,12.53,4.96,6.69,0.03,0,0,0,0,0,0,0,0,0,0,0,0,0,3.2,0,0,0,0,0.02,0,0,0,0,0,0,0,0,0,0,0,0.01,0,0.09,0,0,0,0,0,0,0
35.3,68,6.65,11.7,2.09,6.96,0.04,0,0,0,0,0,0,0,0,0,0,0,0,0,4.45,0,0,0,0,0.01,0,0,0,0,0,0,0,0,0,0,0,0,0,0.1,0,0,0,0,0,0,0
30,67.2,10.21,10.97,2.28,8.74,0,0,0,0,0,0,0,0,0,0,0,0,0,0,0.52,0,0,0,0,0.01,0,0,0,0,0,0,0,0,0,0,0,0.01,0,0.06,0,0,0,0,0,0,0
32.9,69.75,8.16,10.7,1.28,9.58,0,0,0,0,0,0,0,0,0,0,0,0,0,0,0.46,0,0,0,0,0,0,0,0,0,0,0,0,0,0,0,0,0,0,0.07,0,0,0,0,0,0,0
32.6,68.51,10.03,10.3,1.65,8.93,0,0,0,0,0,0,0,0,0,0,0,0,0,0,0.51,0,0,0,0,0,0,0,0,0,0,0,0,0,0,0,0,0,0,0.07,0,0,0,0,0,0,0
136,0,0,0,0,0,0,0,0,0,0,0,0,0,0,0,0,0,0,30,0,0,0,0,0,0,0,0,0,0,0,0,0,0,5,0,0,0,0,0,65,0,0,0,0,0,0
155,0,0,0,0,0,0,0,0,6.41,0,0,0,0,0,0,0,0,0,22.38,0,0,0,0,0,0,0,0,0,0,0,0,0,0,5.09,0,0,0,0,0,66.12,0,0,0,0,0,0
160,0,0,0,0,0,0,0,0,8,0,0,0,0,0,0,0,0,0,22,0,0,0,0,0,0,0,0,0,0,0,0,0,0,5,0,0,0,0,0,65,0,0,0,0,0,0
67.3,77.43,0,3.52,7.25,0.51,0,0,11.15,0.06,0,0,0,0,0,0,0,0,0,0,0,0,0,0,0,0,0,0,0,0,0,0,0,0,0,0,0,0,0,0.08,0,0,0,0,0,0,0
64.3,77.62,0,4.13,7.34,0.52,0,0,10.25,0.06,0,0,0,0,0,0,0,0,0,0,0,0,0,0,0,0,0,0,0,0,0,0,0,0,0,0,0,0,0,0.08,0,0,0,0,0,0,0
59.3,78.05,0,4.75,7.25,0.52,0,0,9.29,0.06,0,0,0,0,0,0,0,0,0,0,0,0,0,0,0,0,0,0,0,0,0,0,0,0,0,0,0,0,0,0.08,0,0,0,0,0,0,0
67.9,77.32,0,3.54,7.83,0.08,0,0,11.09,0.06,0,0,0,0,0,0,0,0,0,0,0,0,0,0,0,0,0,0,0,0,0,0,0,0,0,0,0,0,0,0.08,0,0,0,0,0,0,0
67.1,77.6,0,3.54,7.18,0.48,0,0,11.06,0.06,0,0,0,0,0,0,0,0,0,0,0,0,0,0,0,0,0,0,0,0,0,0,0,0,0,0,0,0,0,0.08,0,0,0,0,0,0,0
68.1,77.91,0,3.55,5.69,1.57,0,0,11.14,0.06,0,0,0,0,0,0,0,0,0,0,0,0,0,0,0,0,0,0,0,0,0,0,0,0,0,0,0,0,0,0.08,0,0,0,0,0,0,0
50,46,0,0,0,0,8,0,0,0,0,0,0,0,0,0,0,0,0,34,8,0,0,0,0,0,0,0,0,0,0,3,0,0,0,0,0,1,0,0,0,0,0,0,0,0,0
41,44,4,0,0,0,8,0,0,0,0,0,0,0,0,0,0,0,0,34,8,0,0,0,0,0,0,0,0,0,0,1,0,0,0,0,0,1,0,0,0,0,0,0,0,0,0
91.5,40,0,0,0,0,0,0,0,0,0,0,0,0,0,0,0,0,0,0,0,20,40,0,0,0,0,0,0,0,0,0,0,0,0,0,0,0,0,0,0,0,0,0,0,0,0
89.5,37,0,0,0,0,0,0,0,0,0,0,0,0,0,0,0,0,0,0,0,20,40,0,0,0,3,0,0,0,0,0,0,0,0,0,0,0,0,0,0,0,0,0,0,0,0
85.3,34,0,0,0,0,0,0,0,0,0,0,0,0,0,0,0,0,0,0,0,20,40,0,0,0,6,0,0,0,0,0,0,0,0,0,0,0,0,0,0,0,0,0,0,0,0
82.6,31,0,0,0,0,0,0,0,0,0,0,0,0,0,0,0,0,0,0,0,20,40,0,0,0,9,0,0,0,0,0,0,0,0,0,0,0,0,0,0,0,0,0,0,0,0
81.5,28,0,0,0,0,0,0,0,0,0,0,0,0,0,0,0,0,0,0,0,20,40,0,0,0,12,0,0,0,0,0,0,0,0,0,0,0,0,0,0,0,0,0,0,0,0
82,25,0,0,0,0,0,0,0,0,0,0,0,0,0,0,0,0,0,0,0,20,40,0,0,0,15,0,0,0,0,0,0,0,0,0,0,0,0,0,0,0,0,0,0,0,0
90.6,40,0,0,0,0,0,0,0,0,0,0,0,0,0,0,0,0,0,0,0,15,45,0,0,0,0,0,0,0,0,0,0,0,0,0,0,0,0,0,0,0,0,0,0,0,0
87.3,37,0,0,0,0,0,0,0,0,0,0,0,0,0,0,0,0,0,0,0,15,45,0,0,0,3,0,0,0,0,0,0,0,0,0,0,0,0,0,0,0,0,0,0,0,0
85.9,34,0,0,0,0,0,0,0,0,0,0,0,0,0,0,0,0,0,0,0,15,45,0,0,0,6,0,0,0,0,0,0,0,0,0,0,0,0,0,0,0,0,0,0,0,0
84,31,0,0,0,0,0,0,0,0,0,0,0,0,0,0,0,0,0,0,0,15,45,0,0,0,9,0,0,0,0,0,0,0,0,0,0,0,0,0,0,0,0,0,0,0,0
82.6,28,0,0,0,0,0,0,0,0,0,0,0,0,0,0,0,0,0,0,0,15,45,0,0,0,12,0,0,0,0,0,0,0,0,0,0,0,0,0,0,0,0,0,0,0,0
84.2,25,0,0,0,0,0,0,0,0,0,0,0,0,0,0,0,0,0,0,0,15,45,0,0,0,15,0,0,0,0,0,0,0,0,0,0,0,0,0,0,0,0,0,0,0,0
92.7,40,0,0,0,0,0,0,0,0,0,0,0,0,0,0,0,0,0,0,0,25,35,0,0,0,0,0,0,0,0,0,0,0,0,0,0,0,0,0,0,0,0,0,0,0,0
85.4,37,0,0,0,0,0,0,0,0,0,0,0,0,0,0,0,0,0,0,0,25,35,0,0,0,3,0,0,0,0,0,0,0,0,0,0,0,0,0,0,0,0,0,0,0,0
82.6,34,0,0,0,0,0,0,0,0,0,0,0,0,0,0,0,0,0,0,0,25,35,0,0,0,6,0,0,0,0,0,0,0,0,0,0,0,0,0,0,0,0,0,0,0,0
81.8,31,0,0,0,0,0,0,0,0,0,0,0,0,0,0,0,0,0,0,0,25,35,0,0,0,9,0,0,0,0,0,0,0,0,0,0,0,0,0,0,0,0,0,0,0,0
85.1,28,0,0,0,0,0,0,0,0,0,0,0,0,0,0,0,0,0,0,0,25,35,0,0,0,12,0,0,0,0,0,0,0,0,0,0,0,0,0,0,0,0,0,0,0,0
83.7,25,0,0,0,0,0,0,0,0,0,0,0,0,0,0,0,0,0,0,0,25,35,0,0,0,15,0,0,0,0,0,0,0,0,0,0,0,0,0,0,0,0,0,0,0,0
94.7,71.63,0,0.4,6.57,9.34,0,0,12.06,0,0,0,0,0,0,0,0,0,0,0,0,0,0,0,0,0,0,0,0,0,0,0,0,0,0,0,0,0,0,0,0,0,0,0,0,0,0
47,79.57,13.03,1.28,0,0,0,0,6.12,0,0,0,0,0,0,0,0,0,0,0,0,0,0,0,0,0,0,0,0,0,0,0,0,0,0,0,0,0,0,0,0,0,0,0,0,0,0
116,20,0,0,0,0,0,0,0,20,0,0,0,0,0,0,0,0,0,20,0,0,0,0,0,0,0,0,0,0,0,0,0,0,0,0,40,0,0,0,0,0,0,0,0,0,0
115,15,0,0,0,0,0,0,0,20,0,0,0,0,0,0,0,0,0,20,0,0,0,0,0,0,0,0,0,0,0,0,0,0,0,0,45,0,0,0,0,0,0,0,0,0,0
122,20,0,0,0,0,0,0,0,20,0,0,0,0,0,0,0,0,0,15,0,0,0,0,0,0,0,0,0,0,0,0,0,0,0,0,45,0,0,0,0,0,0,0,0,0,0
111,20,0,0,0,0,0,0,0,15,0,0,0,0,0,0,0,0,0,20,0,0,0,0,0,0,0,0,0,0,0,0,0,0,0,0,45,0,0,0,0,0,0,0,0,0,0
120,25,0,0,0,0,0,0,0,20,0,0,0,0,0,0,0,0,0,20,0,0,0,0,0,0,0,0,0,0,0,0,0,0,0,0,35,0,0,0,0,0,0,0,0,0,0
123,25,0,0,0,0,0,0,0,20,0,0,0,0,0,0,0,0,0,15,0,0,0,0,0,0,0,0,0,0,0,0,0,0,0,0,40,0,0,0,0,0,0,0,0,0,0
103,25,0,0,0,0,0,0,0,15,0,0,0,0,0,0,0,0,0,20,0,0,0,0,0,0,0,0,0,0,0,0,0,0,0,0,40,0,0,0,0,0,0,0,0,0,0
117,20,0,0,0,0,0,0,0,20,0,0,0,0,0,0,0,0,0,25,0,0,0,0,0,0,0,0,0,0,0,0,0,0,0,0,35,0,0,0,0,0,0,0,0,0,0
110,15,0,0,0,0,0,0,0,20,0,0,0,0,0,0,0,0,0,25,0,0,0,0,0,0,0,0,0,0,0,0,0,0,0,0,40,0,0,0,0,0,0,0,0,0,0
100,20,0,0,0,0,0,0,0,15,0,0,0,0,0,0,0,0,0,25,0,0,0,0,0,0,0,0,0,0,0,0,0,0,0,0,40,0,0,0,0,0,0,0,0,0,0
127,20,0,0,0,0,0,0,0,25,0,0,0,0,0,0,0,0,0,20,0,0,0,0,0,0,0,0,0,0,0,0,0,0,0,0,35,0,0,0,0,0,0,0,0,0,0
128,15,0,0,0,0,0,0,0,25,0,0,0,0,0,0,0,0,0,20,0,0,0,0,0,0,0,0,0,0,0,0,0,0,0,0,40,0,0,0,0,0,0,0,0,0,0
139,20,0,0,0,0,0,0,0,25,0,0,0,0,0,0,0,0,0,15,0,0,0,0,0,0,0,0,0,0,0,0,0,0,0,0,40,0,0,0,0,0,0,0,0,0,0
158,69,0,0,0,0,0,0,31,0,0,0,0,0,0,0,0,0,0,0,0,0,0,0,0,0,0,0,0,0,0,0,0,0,0,0,0,0,0,0,0,0,0,0,0,0,0
148,63.1,0,5.5,0,0,0,0,31.4,0,0,0,0,0,0,0,0,0,0,0,0,0,0,0,0,0,0,0,0,0,0,0,0,0,0,0,0,0,0,0,0,0,0,0,0,0,0
141,58.64,0,10.59,0,0,0,0,30.77,0,0,0,0,0,0,0,0,0,0,0,0,0,0,0,0,0,0,0,0,0,0,0,0,0,0,0,0,0,0,0,0,0,0,0,0,0,0
134,51.3,0,15.8,0,0,0,0,32.9,0,0,0,0,0,0,0,0,0,0,0,0,0,0,0,0,0,0,0,0,0,0,0,0,0,0,0,0,0,0,0,0,0,0,0,0,0,0
134,47.9,0,21,0,0,0,0,31.1,0,0,0,0,0,0,0,0,0,0,0,0,0,0,0,0,0,0,0,0,0,0,0,0,0,0,0,0,0,0,0,0,0,0,0,0,0,0
159,52.3,0,10.6,0,0,0,0,37.1,0,0,0,0,0,0,0,0,0,0,0,0,0,0,0,0,0,0,0,0,0,0,0,0,0,0,0,0,0,0,0,0,0,0,0,0,0,0
119,52.9,0,21.4,0,0,0,0,25.7,0,0,0,0,0,0,0,0,0,0,0,0,0,0,0,0,0,0,0,0,0,0,0,0,0,0,0,0,0,0,0,0,0,0,0,0,0,0
164,42.4,0,15.7,0,0,0,0,41.9,0,0,0,0,0,0,0,0,0,0,0,0,0,0,0,0,0,0,0,0,0,0,0,0,0,0,0,0,0,0,0,0,0,0,0,0,0,0
152,48.1,0,15.9,0,0,0,0,36,0,0,0,0,0,0,0,0,0,0,0,0,0,0,0,0,0,0,0,0,0,0,0,0,0,0,0,0,0,0,0,0,0,0,0,0,0,0
119,58.5,0,15.9,0,0,0,0,25.6,0,0,0,0,0,0,0,0,0,0,0,0,0,0,0,0,0,0,0,0,0,0,0,0,0,0,0,0,0,0,0,0,0,0,0,0,0,0
46,61.95,10.64,8.45,1.79,10.94,3.28,0,0,0,0,0,0,0,0,0,0,0,0,0,2.88,0,0,0,0,0,0,0,0,0,0,0,0,0,0,0,0,0,0,0.07,0,0,0,0,0,0,0
45.8,63.9,9,9,4.5,4.5,7,0,0,0,0,0,0,0,0,0,0,0,0,0,2,0,0,0,0,0,0,0,0,0,0,0,0,0,0,0,0,0,0,0.1,0,0,0,0,0,0,0
56.7,64.02,6,8,0.4,7.6,7.93,0,0,0,0,0,0,0,0,0,0,0,0,0,5.92,0,0,0,0,0.01,0,0,0,0,0,0,0,0,0,0,0,0.02,0,0.1,0,0,0,0,0,0,0
53.4,66.05,5.66,7.55,0.38,7.17,7.48,0,0,0,0,0,0,0,0,0,0,0,0,0,5.59,0,0,0,0,0.01,0,0,0,0,0,0,0,0,0,0,0,0.02,0,0.09,0,0,0,0,0,0,0
55.7,61.4,5.39,8.63,3.8,8.21,4.11,0,0,0,0,0,0,0,0,0,0,0,0,0,8.32,0,0,0,0,0.01,0,0,0,0,0,0,0,0,0,0,0,0.02,0,0.11,0,0,0,0,0,0,0
53.9,65.41,4.83,7.73,3.41,7.36,3.68,0,0,0,0,0,0,0,0,0,0,0,0,0,7.46,0,0,0,0,0.01,0,0,0,0,0,0,0,0,0,0,0,0.02,0,0.09,0,0,0,0,0,0,0
60.4,68.64,9.1,11.16,0.89,0.79,0,0,8.69,0.56,0,0,0,0,0,0,0,0,0,0,0,0,0,0,0,0.05,0,0,0,0,0,0,0,0,0,0,0,0.02,0,0.1,0,0,0,0,0,0,0
64.4,68.75,7.36,10.1,1.01,0.64,0,0,9.41,0.56,0,0,0,0,0,0,0,0,0,0,2.01,0,0,0,0,0.05,0,0,0,0,0,0,0,0,0,0,0,0.02,0,0.09,0,0,0,0,0,0,0
58.2,70.93,7.52,8.67,2.32,0.04,0,0,8.79,0.01,0,0,0,0,0,0,0,0,0,0,1.57,0,0,0,0,0.05,0,0,0,0,0,0,0,0,0,0,0,0.02,0,0.08,0,0,0,0,0,0,0
52.1,74.28,3.71,5.06,6.05,0.06,0,0,4.17,0.99,0,0,0,0,0,0,0,0,0,0,5.52,0,0,0,0,0.05,0,0,0,0,0,0,0,0,0,0,0,0.02,0,0.09,0,0,0,0,0,0,0
53,72.37,8.03,7.63,2.23,0.03,0,0,7.47,0.01,0,0,0,0,0,0,0,0,0,0,2.09,0,0,0,0,0.05,0,0,0,0,0,0,0,0,0,0,0,0.02,0,0.07,0,0,0,0,0,0,0
78.9,72.25,0.64,3.86,4.64,4.99,0,0,3.74,6.43,0,0,0,0,0,0,0,0,0,0,3.37,0,0,0,0,0,0,0,0,0,0,0,0,0,0,0,0,0,0,0.08,0,0,0,0,0,0,0
77.2,70.8,0.8,5,6,2.3,2.1,0,4.19,6.21,0,0,0,0,0,0,0,0,0,0,1.6,0,0,0,0,0,0,0,0,0,0,0,0,0,1,0,0,0,0,0,0,0,0,0,0,0,0
83.1,68.47,0.8,7.01,4.9,4.91,2.35,0,3.99,7.52,0,0,0,0,0,0,0,0,0,0,0.05,0,0,0,0,0,0,0,0,0,0,0,0,0,0,0,0,0,0,0,0,0,0,0,0,0,0
75.3,72.77,0.8,4.81,5.74,2.23,2,0,3.99,6.01,0,0,0,0,0,0,0,0,0,0,1.55,0,0,0,0,0,0,0,0,0,0,0,0,0,0,0,0,0,0,0.1,0,0,0,0,0,0,0
76.2,69.8,0.8,5,6,2.3,2.1,0,4.19,6.21,0,0,0,0,0,0,0,0,0,0,1.6,0,0,0,0,0,0,0,0,0,0,0,0,0,2,0,0,0,0,0,0,0,0,0,0,0,0
35.2,66.44,6.64,12.07,5.64,5.32,1.74,0,0,0,0,0,0,0,0,0,0,0,0,0,2.05,0,0,0,0,0.01,0,0,0,0,0,0,0,0,0,0,0,0.01,0,0.08,0,0,0,0,0,0,0
35.2,66.1,6.92,12.44,5.29,5.27,1.57,0,0,0,0,0,0,0,0,0,0,0,0,0,2.3,0,0,0,0,0.01,0,0,0,0,0,0,0,0,0,0,0,0.02,0,0.08,0,0,0,0,0,0,0
34.7,66.23,6.61,12.12,6.2,5.28,2.07,0,0,0,0,0,0,0,0,0,0,0,0,0,1.4,0,0,0,0,0.01,0,0,0,0,0,0,0,0,0,0,0,0.03,0,0.05,0,0,0,0,0,0,0
35.3,66.44,6.84,12.18,5.14,5.25,1.51,0,0,0,0,0,0,0,0,0,0,0,0,0,2.54,0,0,0,0,0.01,0,0,0,0,0,0,0,0,0,0,0,0.01,0,0.08,0,0,0,0,0,0,0
34.9,66.65,6.56,12.21,5.26,5.29,1.58,0,0,0,0,0,0,0,0,0,0,0,0,0,2.35,0,0,0,0,0.01,0,0,0,0,0,0,0,0,0,0,0,0.01,0,0.08,0,0,0,0,0,0,0
35.2,66.66,7.19,12.19,4.63,5.18,1.58,0,0,0,0,0,0,0,0,0,0,0,0,0,2.47,0,0,0,0,0.01,0,0,0,0,0,0,0,0,0,0,0,0.02,0,0.07,0,0,0,0,0,0,0
35.2,66.77,5.92,11.78,6.51,5.32,1.33,0,0,0,0,0,0,0,0,0,0,0,0,0,2.28,0,0,0,0,0.01,0,0,0,0,0,0,0,0,0,0,0,0.01,0,0.07,0,0,0,0,0,0,0
34.8,66.44,6.73,12.2,5.54,5.31,1.59,0,0,0,0,0,0,0,0,0,0,0,0,0,2.09,0,0,0,0,0.01,0,0,0,0,0,0,0,0,0,0,0,0.01,0,0.08,0,0,0,0,0,0,0
35,66.64,6.52,12.17,5.78,5.27,2.07,0,0,0,0,0,0,0,0,0,0,0,0,0,1.44,0,0,0,0,0.01,0,0,0,0,0,0,0,0,0,0,0,0.02,0,0.08,0,0,0,0,0,0,0
35.3,66.82,7.05,12.13,4.49,5.19,2.12,0,0,0,0,0,0,0,0,0,0,0,0,0,2.11,0,0,0,0,0.01,0,0,0,0,0,0,0,0,0,0,0,0.01,0,0.07,0,0,0,0,0,0,0
35.2,66.6,6.56,12.07,5.92,5.24,2.06,0,0,0,0,0,0,0,0,0,0,0,0,0,1.45,0,0,0,0,0.01,0,0,0,0,0,0,0,0,0,0,0,0.01,0,0.08,0,0,0,0,0,0,0
34.5,66.72,6.69,12.2,5.36,5.17,2.16,0,0,0,0,0,0,0,0,0,0,0,0,0,1.6,0,0,0,0,0.01,0,0,0,0,0,0,0,0,0,0,0,0.02,0,0.07,0,0,0,0,0,0,0
34.7,66.69,6.88,12.39,4.88,4.9,2.34,0,0,0,0,0,0,0,0,0,0,0,0,0,1.82,0,0,0,0,0.01,0,0,0,0,0,0,0,0,0,0,0,0.01,0,0.08,0,0,0,0,0,0,0
35.2,66.57,6.5,12.1,6,5.23,2.06,0,0,0,0,0,0,0,0,0,0,0,0,0,1.44,0,0,0,0,0.01,0,0,0,0,0,0,0,0,0,0,0,0.02,0,0.07,0,0,0,0,0,0,0
37.3,66.01,6.7,12.02,5.32,5.28,1.36,0,0,0,0,0,0,0,0,0,0,0,0,0,3.22,0,0,0,0,0.01,0,0,0,0,0,0,0,0,0,0,0,0.01,0,0.07,0,0,0,0,0,0,0
35.7,66.16,7.01,12.27,5.23,4.07,2.33,0,0,0,0,0,0,0,0,0,0,0,0,0,2.84,0,0,0,0,0.01,0,0,0,0,0,0,0,0,0,0,0,0.01,0,0.07,0,0,0,0,0,0,0
35.3,66.19,6.68,12.18,5.56,5.33,1.61,0,0,0,0,0,0,0,0,0,0,0,0,0,2.35,0,0,0,0,0.01,0,0,0,0,0,0,0,0,0,0,0,0.01,0,0.08,0,0,0,0,0,0,0
34.2,66.72,6.44,12.28,5.77,5.23,1.83,0,0,0,0,0,0,0,0,0,0,0,0,0,1.62,0,0,0,0,0.01,0,0,0,0,0,0,0,0,0,0,0,0.02,0,0.08,0,0,0,0,0,0,0
35.8,65.99,6.79,11.75,5.76,5.32,2.44,0,0,0,0,0,0,0,0,0,0,0,0,0,1.85,0,0,0,0,0.01,0,0,0,0,0,0,0,0,0,0,0,0.01,0,0.08,0,0,0,0,0,0,0
34.9,66.46,6.46,11.96,5.84,5.28,1.45,0,0,0,0,0,0,0,0,0,0,0,0,0,2.45,0,0,0,0,0.01,0,0,0,0,0,0,0,0,0,0,0,0.01,0,0.08,0,0,0,0,0,0,0
78.1,68.45,0,9.46,5.3,5.04,0,0,9.09,2.55,0,0,0,0,0,0,0,0,0,0,0,0,0,0,0,0.01,0,0,0,0,0,0,0,0,0,0,0,0,0,0.1,0,0,0,0,0,0,0
78.4,71.41,0,8.77,5.28,2.06,0,0,8.83,3.54,0,0,0,0,0,0,0,0,0,0,0,0,0,0,0,0.01,0,0,0,0,0,0,0,0,0,0,0,0,0,0.1,0,0,0,0,0,0,0
73.1,71.04,0.95,9.48,4.46,1.03,0.02,0,10.23,1.44,0,0,0,0,0,0,0,0,0,0.18,1.16,0,0,0,0,0,0,0,0,0,0,0,0,0,0,0,0,0,0,0.01,0,0,0,0,0,0,0
72.1,71.13,0.54,10.16,3.61,1.61,0.01,0,10.74,0.97,0,0,0,0,0,0,0,0,0,0,1.12,0,0,0,0,0.01,0,0,0,0,0,0,0,0,0,0,0,0,0,0.1,0,0,0,0,0,0,0
71.9,70.64,1,9.42,3.72,2.08,0,0,6.36,4.48,0,0,0,0,0,0,0,0,0,0,2.2,0,0,0,0,0,0,0,0,0,0,0,0,0,0,0,0,0,0,0.1,0,0,0,0,0,0,0
69.9,70.64,1,9.42,4.72,1.08,0,0,8.36,2.48,0,0,0,0,0,0,0,0,0,0,2.2,0,0,0,0,0,0,0,0,0,0,0,0,0,0,0,0,0,0,0.1,0,0,0,0,0,0,0
71.3,70.64,1,9.42,3.72,2.58,0,0,6.36,4.48,0,0,0,0,0,0,0,0,0,0,1.7,0,0,0,0,0,0,0,0,0,0,0,0,0,0,0,0,0,0,0.1,0,0,0,0,0,0,0
79.4,69.05,0,10.48,5.47,0,0,1,13.84,0,0,0,0,0,0,0,0,0,0,0,0,0,0,0,0,0,0,0,0,0,0,0,0,0,0,0,0,0,0,0.16,0,0,0,0,0,0,0
76.7,69.76,0,10.56,5.52,0,0,0,13.99,0,0,0,0,0,0,0,0,0,0,0,0,0,0,0,0,0,0,0,0,0,0,0,0,0,0,0,0,0,0,0.17,0,0,0,0,0,0,0
76.4,68.99,0,10.48,5.45,0,0,0,13.88,0,0,0,0,0,0,0,0,0,0,1.03,0,0,0,0,0,0,0,0,0,0,0,0,0,0,0,0,0,0,0,0.17,0,0,0,0,0,0,0
77.9,68.11,0,10.47,5.45,0,0,0.99,13.84,0,0,0,0,0,0,0,0,0,0,0,0,0,0,0,0,0,0,0,0,0,0,0,0,0,0,0,0,0.98,0,0.16,0,0,0,0,0,0,0
75.4,68.76,0,10.57,5.53,0,0,0,13.98,0,0,0,0,0,0,0,0,0,0,0.01,0,0,0,0,0,0,0,0,0,0,0,0,0,0,0,0,0,0.99,0,0.16,0,0,0,0,0,0,0
75.1,67.88,0,10.52,5.51,0,0,0,13.93,0,0,0,0,0,0,0,0,0,0,1.03,0,0,0,0,0,0,0,0,0,0,0,0,0,0,0,0,0,0.97,0,0.16,0,0,0,0,0,0,0
76.8,67.12,0,10.53,5.46,0,0,1,13.79,0,0,0,0,0,0,0,0,0,0,0,0,0,0,0,0,0,0,0,0,0,0,0,0,0,0,0,0,1.94,0,0.16,0,0,0,0,0,0,0
75.6,67.19,0,10.48,5.45,0,0,1.98,12.79,0,0,0,0,0,0,0,0,0,0,0,0,0,0,0,0,0,0,0,0,0,0,0,0,0,0,0,0,1.95,0,0.16,0,0,0,0,0,0,0
72.4,67.09,0,10.49,5.44,0,0,3.97,10.9,0,0,0,0,0,0,0,0,0,0,0,0,0,0,0,0,0,0,0,0,0,0,0,0,0,0,0,0,1.95,0,0.16,0,0,0,0,0,0,0
73.1,66.77,0,10.62,5.52,0,0,1.02,12.99,0,0,0,0,0,0,0,0,0,0,0,0,0,0,0,0,0,0,0,0,0,0,0,0,0,0,0,0,2.92,0,0.16,0,0,0,0,0,0,0
71.7,66.73,0,10.6,5.54,0,0,2.02,12.02,0,0,0,0,0,0,0,0,0,0,0,0,0,0,0,0,0,0,0,0,0,0,0,0,0,0,0,0,2.93,0,0.16,0,0,0,0,0,0,0
71.3,66.82,0,10.59,5.47,0,0,3.01,11.03,0,0,0,0,0,0,0,0,0,0,0,0,0,0,0,0,0,0,0,0,0,0,0,0,0,0,0,0,2.93,0,0.15,0,0,0,0,0,0,0
79.4,71.41,4,4,3.4,3.4,0,0,0,11.99,0,0,0,0,0,0,0,0,0,0,1.7,0,0,0,0,0,0,0,0,0,0,0,0,0,0,0,0,0,0,0.1,0,0,0,0,0,0,0
81.5,71.4,3,2.5,4.4,4.4,0,0,0,12,0,0,0,0,0,0,0,0,0,0,2.2,0,0,0,0,0,0,0,0,0,0,0,0,0,0,0,0,0,0,0.1,0,0,0,0,0,0,0
77.8,64.24,6.24,3.84,4.6,10.18,0,0,0,9.59,0,0,0,0,0,0,0,0,0,0,1.24,0,0,0,0,0,0,0,0,0,0,0,0,0,0,0,0,0,0,0.07,0,0,0,0,0,0,0
74.7,70.18,5.01,4.82,3.84,3.58,0,0,0,11.77,0,0,0,0,0,0,0,0,0,0,0.7,0,0,0,0,0,0,0,0,0,0,0,0,0,0,0,0,0,0,0.1,0,0,0,0,0,0,0
86.1,71.39,3.03,4.89,1.33,5.14,0,0,0,14.12,0,0,0,0,0,0,0,0,0,0,0,0,0,0,0,0,0,0,0,0,0,0,0,0,0,0,0,0,0,0.1,0,0,0,0,0,0,0
74.2,74.67,2.64,4.26,1.16,4.49,1.18,0,0,10.32,0,0,0,0,0,0,0,0,0,0,1.18,0,0,0,0,0,0,0,0,0,0,0,0,0,0,0,0,0,0,0.1,0,0,0,0,0,0,0
78.1,74.19,3.37,4.29,1.16,4.51,0,0,0,12.38,0,0,0,0,0,0,0,0,0,0,0,0,0,0,0,0,0,0,0,0,0,0,0,0,0,0,0,0,0,0.1,0,0,0,0,0,0,0
83.3,70.04,1.66,3.05,6.03,5.64,0,0,0,11.79,0,0,0,0,0,0,0,0,0,0,1.69,0,0,0,0,0,0,0,0,0,0,0,0,0,0,0,0,0,0,0.1,0,0,0,0,0,0,0
74.9,70.38,2.45,3.19,6.06,5.31,0,0,0,10.79,0,0,0,0,0,0,0,0,0,0,1.72,0,0,0,0,0,0,0,0,0,0,0,0,0,0,0,0,0,0,0.1,0,0,0,0,0,0,0
76.7,63.7,0.92,15.45,0,0,0,5.93,10.3,0,0,0,0,0,0,0,0,0,0,1.18,0,0,0,0,0,0,0,0,0,0,0,0,0,0,0,0,0,0,0,0.05,0,2.47,0,0,0,0,0
74.8,63.7,1.42,15.34,0,0,0,5.91,9.92,0,0,0,0,0,0,0,0,0,0,1.19,0,0,0,0,0,0,0,0,0,0,0,0,0,0,0,0,0,0,0,0.05,0,2.47,0,0,0,0,0
66,63.96,4.24,14.47,0,0,0,5.87,7.8,0,0,0,0,0,0,0,0,0,0,1.17,0,0,0,0,0,0,0,0,0,0,0,0,0,0,0,0,0,0,0,0.05,0,2.44,0,0,0,0,0
64.2,63.89,4.76,14.31,0,0,0,5.83,7.5,0,0,0,0,0,0,0,0,0,0,1.19,0,0,0,0,0,0,0,0,0,0,0,0,0,0,0,0,0,0,0,0.05,0,2.47,0,0,0,0,0
71.7,63.72,0.92,16.43,0,0,0,9.82,6.59,0,0,0,0,0,0,0,0,0,0,0,0,0,0,0,0,0,0,0,0,0,0,0,0,0,0,0,0,0,0,0.05,0,2.47,0,0,0,0,0
68.1,63.73,1.9,16.13,0,0,0,9.8,5.91,0,0,0,0,0,0,0,0,0,0,0,0,0,0,0,0,0,0,0,0,0,0,0,0,0,0,0,0,0,0,0.05,0,2.48,0,0,0,0,0
67.9,63.84,2.36,15.98,0,0,0,9.77,5.54,0,0,0,0,0,0,0,0,0,0,0,0,0,0,0,0,0,0,0,0,0,0,0,0,0,0,0,0,0,0,0.05,0,2.46,0,0,0,0,0
