Repository: you0514w/youyou

File: Expansion Coeff.csv (part 76 of 83)
Expansion Coeff (Typical) ( 10-7/K ),SiO2,B2O3,Al2O3,MgO,CaO,BaO,Li2O,Na2O,K2O,Rb2O,Ag2O,Cs2O,Tl2O,MnO,FeO,CoO,NiO,CuO,ZnO,SrO,CdO,PbO,SnO,Cr2O3,Fe2O3,Ga2O3,As2O3,Y2O3,In2O3,Sb2O3,La2O3,Nd2O3,Gd2O3,TiO2,MnO2,GeO2,ZrO2,CeO2,SnO2,TeO2,P2O5,V2O5,Nb2O5,Ta2O5,MoO3,WO3
64.5,63.79,3.28,15.65,0,0,0,9.95,4.87,0,0,0,0,0,0,0,0,0,0,0,0,0,0,0,0,0,0,0,0,0,0,0,0,0,0,0,0,0,0,0.05,0,2.41,0,0,0,0,0
61,63.87,4.21,15.35,0,0,0,9.91,4.18,0,0,0,0,0,0,0,0,0,0,0,0,0,0,0,0,0,0,0,0,0,0,0,0,0,0,0,0,0,0,0.05,0,2.43,0,0,0,0,0
57.8,64.08,5.15,15.08,0,0,0,9.71,3.51,0,0,0,0,0,0,0,0,0,0,0,0,0,0,0,0,0,0,0,0,0,0,0,0,0,0,0,0,0,0,0.04,0,2.43,0,0,0,0,0
57,64.1,5.58,14.97,0,0,0,9.73,3.14,0,0,0,0,0,0,0,0,0,0,0,0,0,0,0,0,0,0,0,0,0,0,0,0,0,0,0,0,0,0,0.05,0,2.43,0,0,0,0,0
66,63.83,1.87,16.27,0,0,0,7.4,7.24,0,0,0,0,0,0,0,0,0,0,0.96,0,0,0,0,0,0,0,0,0,0,0,0,0,0,0,0,0,0,0,0.04,0,2.39,0,0,0,0,0
73.9,63.69,0.97,16.68,0,0,0,7.4,8.75,0,0,0,0,0,0,0,0,0,0,0,0,0,0,0,0,0,0,0,0,0,0,0,0,0,0,0,0,0,0,0.05,0,2.46,0,0,0,0,0
71,65.73,2.35,14.53,0,0,0,5.95,8.95,0,0,0,0,0,0,0,0,0,0,0,0,0,0,0,0,0,0,0,0,0,0,0,0,0,0,0,0,0,0,0.05,0,2.44,0,0,0,0,0
58.9,66.64,4.84,12.8,0,0,0,9.9,3.31,0,0,0,0,0,0,0,0,0,0,0,0,0,0,0,0,0,0,0,0,0,0,0,0,0,0,0,0,0,0,0.05,0,2.46,0,0,0,0,0
103,0,52.5,3.85,7.4,21.25,0,0,5.77,7.6,0,0,0,0,0,0,0,0,0,0,0,0,0,0,0,0,0,0,0,0,0,0,0,0,0,0,0,0,0,0,0,1.63,0,0,0,0,0
100,0,50.56,7.41,7.13,20.46,0,0,5.56,7.31,0,0,0,0,0,0,0,0,0,0,0,0,0,0,0,0,0,0,0,0,0,0,0,0,0,0,0,0,0,0,0,1.57,0,0,0,0,0
129,0,44.32,3.85,0,25.87,0,0,23.46,0,0,0,0,0,0,0,0,0,0,0,0,0,0,0,0,0,0,0,0,0,0,0,0,0,0,0,0,0,0,0,0,2.5,0,0,0,0,0
123,0,42.68,7.41,0,24.91,0,0,22.59,0,0,0,0,0,0,0,0,0,0,0,0,0,0,0,0,0,0,0,0,0,0,0,0,0,0,0,0,0,0,0,0,2.41,0,0,0,0,0
89.2,0,15.4,0,0,21.4,0,0,0,0,0,0,0,0,0,0,0,0,0,0,0,0,0,0,0,0,0,0,0,0,0,0,0,0,0,0,0,0,0,0,0,63.2,0,0,0,0,0
103.3,0,6.2,5.5,0,36.8,0,8.8,0,0,0,0,0,0,0,0,0,0,0,0,0,0,0,0,0,0,0,0,0,0,0,0,0,0,0,0,0,0,0,0,0,42.7,0,0,0,0,0
96.8,0,7.51,5.11,0,15.22,0,8.61,0,0,0,0,0,0,0,0,0,0,0,0,0,0,0,0,0,0,0,0,0,0,0,0,0,0,0,0,0,0,0,0,0,63.55,0,0,0,0,0
72.9,0,17,8.9,0,17.9,0,0,0,0,0,0,0,0,0,0,0,0,0,0,0,0,0,0,0,0,0,0,0,0,0,0,0,0,0,0,0,0,0,0,0,56.2,0,0,0,0,0
67.4,0,16.3,13,0,17.6,0,0,0,0,0,0,0,0,0,0,0,0,0,0,0,0,0,0,0,0,0,0,0,0,0,0,0,0,0,0,0,0,0,0,0,53.1,0,0,0,0,0
95.8,0,4.7,5.11,0,36.64,0,0,10.51,0,0,0,0,0,0,0,0,0,0,0,0,0,0,0,0,0,0,0,0,0,0,0,0,0,0,0,0,0,0,0,0,43.04,0,0,0,0,0
112.6,0,10.01,5.01,0,30.33,0,0,10.21,0,0,0,0,0,0,0,0,0,0,0,0,0,0,0,0,0,0,0,0,0,0,0,0,0,0,0,0,0,0,0,0,44.44,0,0,0,0,0
88.5,0,7.5,5,0,15,0,0,10.1,0,0,0,0,0,0,0,0,0,0,0,0,0,0,0,0,0,0,0,0,0,0,0,0,0,0,0,0,0,0,0,0,62.4,0,0,0,0,0
111.9,0,12.4,0,2.9,30.4,0,0,5.6,5.2,0,0,0,0,0,0,0,0,0,2.4,0,0,0,0,0,0,0,0,0,0,0,0,0,0,0,0,0,0,0,0,0,41.1,0,0,0,0,0
121.7,0,7.31,0,2.9,37.54,0,0,5.51,5.11,0,0,0,0,0,0,0,0,0,2.3,0,0,0,0,0,0,0,0,0,0,0,0,0,0,0,0,0,0,0,0,0,39.33,0,0,0,0,0
125.1,0,1.3,0,3.6,9.7,0,0,6.8,6.4,0,0,0,0,0,0,0,0,0,3,0,0,0,0,0,0,0,0,0,0,0,0,0,0,0,0,0,0,0,0,0,69.2,0,0,0,0,0
90.3,0,15.4,0,0,21.6,0,0,0,0,0,0,0,0,0,0,0,0,0.5,0,0,0,0,0,0,0,0,0,0,0,0,0,0,0,0,0,0,0,0,0,0,62.5,0,0,0,0,0
91.6,0,14.8,0,0,20.4,0,0,0,0,0,0,0,0,0,0,0,0,2.6,0,0,0,0,0,0,0,0,0,0,0,0,0,0,0,0,0,0,0,0,0,0,62.2,0,0,0,0,0
104.6,0,12.51,0,0,17.12,0,0,8.81,0,0,0,0,0,0,0,0,0,4.3,0,0,0,0,0,0,0,0,0,0,0,0,0,0,0,0,0,0,0,0,0,0,57.26,0,0,0,0,0
100,7.3,19.6,0,0,16,0,0,9.4,0,0,0,0,0,0,0,0,0,0,0,0,0,0,0,0,0,0,0,0,0,0,0,0,0,0,0,0,0,0,0,0,47.7,0,0,0,0,0
80.7,0,3.3,0,0,40.3,0,0,0,0,0,0,0,0,0,0,0,0,0,0,0,0,0,0,0,0,0,0,0,0,0,0,0,0,0,0,0,0,0,0,0,56.4,0,0,0,0,0
98.2,57.46,0,16.61,0.04,0.03,0,0,16.75,2.27,0,0,0,0,0,0,0,0,0,0,0,0,0,0,0,0,0,0,0,0,0,0,0,0,0,0,0,0,0,0.09,0,6.75,0,0,0,0,0
94.4,58.45,0,15.57,0.75,0.04,0,0,16.62,1.96,0,0,0,0,0,0,0,0,0,0,0,0,0,0,0,0,0,0,0,0,0,0,0,0,0,0,0,0,0,0.1,0,6.51,0,0,0,0,0
80.6,63.53,6.05,14.98,0.04,0.07,0,0,13.76,0.5,0,0,0,0,0,0,0,0,0,0,0,0,0,0,0,0,0,0,0,0,0,0,0,0,0,0,0,0,0,0.1,0,0.97,0,0,0,0,0
80.3,64.66,6.02,14.38,0.02,0.06,0,0,13.76,0.5,0,0,0,0,0,0,0,0,0,0,0,0,0,0,0,0,0,0,0,0,0,0,0,0,0,0,0,0,0,0.1,0,0.5,0,0,0,0,0
84.6,63.98,4,16.35,0.02,0.13,0,0,14.4,1.02,0,0,0,0,0,0,0,0,0,0,0,0,0,0,0,0,0,0,0,0,0,0,0,0,0,0,0,0,0,0.1,0,0,0,0,0,0,0
90.8,58.07,6.08,17.66,0.02,0.08,0,0,17.49,0.5,0,0,0,0,0,0,0,0,0,0,0,0,0,0,0,0,0,0,0,0,0,0,0,0,0,0,0,0,0,0.1,0,0,0,0,0,0,0
76.5,67.14,5.76,13.24,0.02,0.05,0,0,13.43,0.26,0,0,0,0,0,0,0,0,0,0,0,0,0,0,0,0,0,0,0,0,0,0,0,0,0,0,0,0,0,0.1,0,0,0,0,0,0,0
76.3,67.11,5.77,13.23,0.02,0.05,0,0,13.46,0.26,0,0,0,0,0,0,0,0,0,0,0,0,0,0,0,0,0,0,0,0,0,0,0,0,0,0,0,0,0,0.1,0,0,0,0,0,0,0
76,67.18,5.72,13.24,0.02,0.05,0,0,13.43,0.26,0,0,0,0,0,0,0,0,0,0,0,0,0,0,0,0,0,0,0,0,0,0,0,0,0,0,0,0,0,0.1,0,0,0,0,0,0,0
75.5,67.21,5.65,12.78,0.54,0.02,0,0,13.7,0,0,0,0,0,0,0,0,0,0,0,0,0,0,0,0,0,0,0,0,0,0,0,0,0,0,0,0,0,0,0.1,0,0,0,0,0,0,0
95.1,56.21,6.14,18.31,0.05,0.06,0,0,18.87,0.26,0,0,0,0,0,0,0,0,0,0,0,0,0,0,0,0,0,0,0,0,0,0,0,0,0,0,0,0,0,0.1,0,0,0,0,0,0,0
86.8,57.42,5.35,18.59,1.06,0.05,0,0,17.17,0.26,0,0,0,0,0,0,0,0,0,0,0,0,0,0,0,0,0,0,0,0,0,0,0,0,0,0,0,0,0,0.1,0,0,0,0,0,0,0
75.1,65.71,5.15,13.9,1.6,0.04,0,0,13.42,0.11,0,0,0,0,0,0,0,0,0,0,0,0,0,0,0,0,0,0,0,0,0,0,0,0,0,0,0,0,0,0.07,0,0,0,0,0,0,0
82.3,65.61,5.12,13.9,0.01,0.03,0,0,15.15,0.11,0,0,0,0,0,0,0,0,0,0,0,0,0,0,0,0,0,0,0,0,0,0,0,0,0,0,0,0,0,0.07,0,0,0,0,0,0,0
75,66.48,5.11,13.1,2.01,0.03,0,0,13,0.2,0,0,0,0,0,0,0,0,0,0,0,0,0,0,0,0,0,0,0,0,0,0,0,0,0,0,0,0,0,0.07,0,0,0,0,0,0,0
79.2,65.33,6.25,13.88,0.01,0.07,0,0,13.84,0.5,0,0,0,0,0,0,0,0,0,0,0,0,0,0,0,0,0,0,0,0,0,0,0,0,0,0,0,0,0,0.12,0,0,0,0,0,0,0
78.4,65.1,6.31,13.93,0.01,0.06,0,0,14.46,0.01,0,0,0,0,0,0,0,0,0,0,0,0,0,0,0,0,0,0,0,0,0,0,0,0,0,0,0,0,0,0.12,0,0,0,0,0,0,0
70.6,67.8,3.46,13.46,2.79,0.04,0,0,12.28,0.1,0,0,0,0,0,0,0,0,0,0,0,0,0,0,0,0,0,0,0,0,0,0,0,0,0,0,0,0,0,0.07,0,0,0,0,0,0,0
94.5,57.05,5.03,18.71,0.02,0.07,0,0,18.53,0.49,0,0,0,0,0,0,0,0,0,0,0,0,0,0,0,0,0,0,0,0,0,0,0,0,0,0,0,0,0,0.1,0,0,0,0,0,0,0
93.5,59.39,5.78,17.5,0.01,0.02,0,0,14.42,2.88,0,0,0,0,0,0,0,0,0,0,0,0,0,0,0,0,0,0,0,0,0,0,0,0,0,0,0,0,0,0,0,0,0,0,0,0,0
74.9,64.28,3.28,14.64,2.1,0.04,0,0,13.48,0.02,0,0,0,0,0,0,0,0,0,0,0,0,0,0,0,0,0,0,0,0,0,0,0,0,0,0,0,0,0,0.1,0,2.06,0,0,0,0,0
81.8,58.34,0,14.96,4,0.06,0,0,15.56,0,0,0,0,0,0,0,0,0,0,0,0,0,0,0,0,0,0,0,0,0,0,0,0,0,2,0,0,0,0,0.1,0,4.98,0,0,0,0,0
86,55.08,0,15.02,0.36,3.63,0,0,14.56,0.36,0,0,0,0,0,0,0,0,0,0,0,0,0,0,0,0,0,0,0,0,0,0,0,0,3.63,0,0,0,0,0.07,0,7.29,0,0,0,0,0
93.5,53.54,0,17.85,0.02,0.05,0,0,13.38,4.46,0,0,0,0,0,0,0,0,0,0,0,0,0,0,0,0,0,0,0,0,0,0,0,0,3.57,0,0,0,0,0,0,7.13,0,0,0,0,0
84.4,57.07,0,14.85,0.38,0.05,0,0,15.79,0.47,0,0,0,0,0,0,0,0,0,0,0,0,0,0,0,0,0,0,0,0,0,0,0,0,3.77,0,0,0,0,0.07,0,7.55,0,0,0,0,0
72,62.72,0,12.26,0.38,0.05,0,0,12.72,0.47,0,0,0,0,0,0,0,0,0,0,0,0,0,0,0,0,0,0,0,0,0,0,0,0,3.78,0,0,0,0,0.08,0,7.54,0,0,0,0,0
45.4,70.9,1.95,12.8,2.98,0,0,7.95,2.43,0,0,0,0,0,0,0,0,0,0,0.89,0,0,0,0,0,0,0,0,0,0,0,0,0,0,0,0,0,0,0,0.1,0,0,0,0,0,0,0
33,69.3,9.5,10.5,0,9.5,0.5,0,0,0,0,0,0,0,0,0,0,0,0,0,0.5,0,0,0,0,0,0,0,0,0,0.2,0,0,0,0,0,0,0,0,0,0,0,0,0,0,0,0
33,69.5,9.5,10.4,0,9.5,0.4,0,0,0,0,0,0,0,0,0,0,0,0,0,0.5,0,0,0,0,0,0,0,0,0,0.2,0,0,0,0,0,0,0,0,0,0,0,0,0,0,0,0
34,68,9.5,10.5,0,9.5,1,0,0,0,0,0,0,0,0,0,0,0,0,0.8,0.5,0,0,0,0,0,0,0,0,0,0.2,0,0,0,0,0,0,0,0,0,0,0,0,0,0,0,0
35,66.5,9.5,11,0,9.5,0.5,0,0,0,0,0,0,0,0,0,0,0,0,1,2,0,0,0,0,0,0,0,0,0,0,0,0,0,0,0,0,0,0,0,0,0,0,0,0,0,0
36,66,7,12.5,5,7,2,0,0,0,0,0,0,0,0,0,0,0,0,0,0.5,0,0,0,0,0,0,0,0,0,0,0,0,0,0,0,0,0,0,0,0,0,0,0,0,0,0
38,68,8.5,10.5,0,7,1,0,0,0,0,0,0,0,0,0,0,0,0,1,4,0,0,0,0,0,0,0,0,0,0,0,0,0,0,0,0,0,0,0,0,0,0,0,0,0,0
38,67,5.5,12.5,3,9.5,0.5,0,0,0,0,0,0,0,0,0,0,0,0,0,2,0,0,0,0,0,0,0,0,0,0,0,0,0,0,0,0,0,0,0,0,0,0,0,0,0,0
39,68.5,8.5,11,0,9.5,0,0,0,0,0,0,0,0,0,0,0,0,0,0,2.5,0,0,0,0,0,0,0,0,0,0,0,0,0,0,0,0,0,0,0,0,0,0,0,0,0,0
39,60,9,17,0,8,1,0,0,0,0,0,0,0,0,0,0,0,0,0,5,0,0,0,0,0,0,0,0,0,0,0,0,0,0,0,0,0,0,0,0,0,0,0,0,0,0
39,67,10.5,10,0,9.5,0,0,0,0,0,0,0,0,0,0,0,0,0,0,3,0,0,0,0,0,0,0,0,0,0,0,0,0,0,0,0,0,0,0,0,0,0,0,0,0,0
39,67.5,7.5,11,1.5,9.5,0.5,0,0,0,0,0,0,0,0,0,0,0,0,0,2.5,0,0,0,0,0,0,0,0,0,0,0,0,0,0,0,0,0,0,0,0,0,0,0,0,0,0
40,69.5,6,11,0,12,1,0,0,0,0,0,0,0,0,0,0,0,0,0,0.5,0,0,0,0,0,0,0,0,0,0,0,0,0,0,0,0,0,0,0,0,0,0,0,0,0,0
43,63.5,7,10,8.5,6,4.8,0,0,0,0,0,0,0,0,0,0,0,0,0,0,0,0,0,0,0,0,0,0,0,0,0,0,0,0,0,0,0,0,0.2,0,0,0,0,0,0,0
45,63.5,9,11,0,11.3,5,0,0,0,0,0,0,0,0,0,0,0,0,0,0,0,0,0,0,0,0,0,0,0,0,0,0,0,0,0,0,0,0,0.2,0,0,0,0,0,0,0
50,61.5,7.5,10,0,17.8,0,0,0,0,0,0,0,0,0,0,0,0,0,0,3,0,0,0,0,0,0,0,0,0,0,0,0,0,0,0,0,0,0,0.2,0,0,0,0,0,0,0
69,48.5,5,3.5,21.5,0,12,0,0,0,0,0,0,0,0,0,0,0,0,0,3.5,0,0,0,0,0,0,0,0,0,0,0,0,0,4,0,0,2,0,0,0,0,0,0,0,0,0
82,49.5,6.5,1.5,0,9.5,16,0,0,0,0,0,0,0,0,0,0,0,0,0,4.5,0,0,0,0,0,0,0,0,0,0,4,0,0,7,0,0,1.5,0,0,0,0,0,0,0,0,0
37,67.5,5,13,1.5,9.5,1,0,0,0,0,0,0,0,0,0,0,0,0,0,2,0,0,0,0,0,0,0,0,0,0,0,0,0,0,0,0,0,0,0,0,0.5,0,0,0,0,0
82,47.5,6,4,0,11.5,14,0,0,0,0,0,0,0,0,0,0,0,0,3,9,0,0,0,0,0,0,0,0,0,0,0,0,0,4,0,0,1,0,0,0,0,0,0,0,0,0
45,62.5,7,10,8.5,6,4.8,0,1,0,0,0,0,0,0,0,0,0,0,0,0,0,0,0,0,0,0,0,0,0,0.2,0,0,0,0,0,0,0,0,0,0,0,0,0,0,0,0
78.9,48,0,4,0,10,16,0,0,0,0,0,0,0,0,0,0,0,0,0,4.5,0,0,0,0,0,0,0,0,0,0,1,0,0,11,0,0,2,0,0,0,0,0,3.5,0,0,0
82.8,48.5,0,1.5,0,10,18,0,0,0,0,0,0,0,0,0,0,0,0,0,4.5,0,0,0,0,0,0,0,0,0,0,1,0,0,11,0,0,2,0,0,0,0,0,3.5,0,0,0
76.7,37.5,0,1.5,0,6,27,0,0,0,0,0,0,0,0,0,0,0,0,0,5,0,0,0,0,0,0,0,0,0,0,4,0,0,6.5,0,0,3,0,0,0,0,0,9.5,0,0,0
77.7,59,0,1.5,0,9.5,15,0,0,0,0,0,0,0,0,0,0,0,0,0,4,0,0,0,0,0,0,0,0,0,0,1.9,0,0,7,0,0,0.1,0,0,0,0,0,2,0,0,0
92.2,50.4,0,1.3,0,14,17,0,0,0,0,0,0,0,0,0,0,0,0,0,7,0,0,0,0,0,0,0,0,0,0,2,0,0,7,0,0,0.1,0,0,0,0,0,1.2,0,0,0
75.5,56,0,1.5,0,9,16,0,0,0,0,0,0,0,0,0,0,0,0,0,4,0,0,0,0,0,0,0,0,0,0,1,0,0,7.5,0,0,2,0,0,0,0,0,2,1,0,0
74.8,55.5,0,3.5,7.5,8,8,0,0,0,0,0,0,0,0,0,0,0,0,0,8,0,0,0,0,0,0,0,0,0,0,0.5,0,0,9,0,0,0,0,0,0,0,0,0,0,0,0
79.3,55.5,0,1.5,0,9.5,15.5,0,0,0,0,0,0,0,0,0,0,0,0,0,4,0,0,0,0,0,0,0,0,0,0,2,0,1,7,0,0,4,0,0,0,0,0,0,0,0,0
70.2,59.5,0,4,0,9,14.5,0,0,0,0,0,0,0,0,0,0,0,0,0,4,0,0,0,0,0,0,0,0,0,0,1.5,0,0,4.5,0,0,2,0,0,0,0,0,1,0,0,0
71.2,61,0,4,0,8.5,12.5,0,0,0,0,0,0,0,0,0,0,0,0,0,6.5,0,0,0,0,0,0,0,0,0,0,1.5,0,0,4,0,0,2,0,0,0,0,0,0,0,0,0
75.9,53,5,4,0,9,15,0,0,0,0,0,0,0,0,0,0,0,0,0,8,0,0,0,0,0,0,0,0,0,0,0,0,0,3,0,0,3,0,0,0,0,0,0,0,0,0
72.3,53.48,6,4,0,4,14,0,0,0,0,0,0,0,0,0,0,0,0,3,8.5,0,0,0,0,0,0,0,0,0,0.02,0,0,0,5,0,0,1.5,0,0,0,0,0,0.5,0,0,0
76.4,62,0,4,0,9,14,0,0,0,0,0,0,0,0,0,0,0,0,0,4,0,0,0,0,0,0,0,0,0,0,4.9,0,0,2,0,0,0.1,0,0,0,0,0,0,0,0,0
66.6,61.5,0,4,0,8.5,14,0,0,0,0,0,0,0,0,0,0,0,0,0,4,0,0,0,0,0,0,0,0,0,0,0,0,0,5,0,0,2,0,0,0,0,0,1,0,0,0
65.7,61.5,0,4,0,9,14,0,0,0,0,0,0,0,0,0,0,0,0,0,4,0,0,0,0,0,0,0,0,0,0,0,0,0,4,0,0,2,0,0,0,0,0,0,0,0,1.5
72,60,0,4,0,8.5,12.5,0,1,0,0,0,0,0,0,0,0,0,0,0,6.5,0,0,0,0,0,0,0,0,0,0,1.5,0,0,4,0,0,2,0,0,0,0,0,0,0,0,0
33,69,9.5,10.5,0,9.5,0.5,0,0,0,0,0,0,0,0,0,0,0,0,0,0.5,0,0,0,0,0,0,0.3,0,0,0.2,0,0,0,0,0,0,0,0,0,0,0,0,0,0,0,0
34,79.5,0,10.5,0,8,1.5,0,0,0,0,0,0,0,0,0,0,0,0,0,0.5,0,0,0,0,0,0,0,0,0,0,0,0,0,0,0,0,0,0,0,0,0,0,0,0,0,0
35,69,6,12.5,3,7,0.5,0,0,0,0,0,0,0,0,0,0,0,0,0,2,0,0,0,0,0,0,0,0,0,0,0,0,0,0,0,0,0,0,0,0,0,0,0,0,0,0
35,67.5,5.5,12.5,1.5,8.5,1,0,0,0,0,0,0,0,0,0,0,0,0,1,2,0,0,0,0,0,0,0,0,0,0,0,0,0,0,0,0,0,0,0,0,0.5,0,0,0,0,0
36,65,6,17,0,8,1,0,0,0,0,0,0,0,0,0,0,0,0,0,3,0,0,0,0,0,0,0,0,0,0,0,0,0,0,0,0,0,0,0,0,0,0,0,0,0,0
37,66,10,9.5,0,9,2,0,0,0,0,0,0,0,0,0,0,0,0,0,2.5,0,0,0,0,0,0,0,0,0,1,0,0,0,0,0,0,0,0,0,0,0,0,0,0,0,0
38,68,11,9,0,7,0.8,0,0,0,0,0,0,0,0,0,0,0,0,0,4,0,0,0,0,0,0,0,0,0,0.2,0,0,0,0,0,0,0,0,0,0,0,0,0,0,0,0
39,68,9.5,10,0,9.5,0,0,0,0,0,0,0,0,0,0,0,0,0,0,3,0,0,0,0,0,0,0,0,0,0,0,0,0,0,0,0,0,0,0,0,0,0,0,0,0,0
39,66.3,10.5,10,0,10.5,0,0,0,0,0,0,0,0,0,0,0,0,0,0,2.5,0,0,0,0,0,0,0,0,0,0.2,0,0,0,0,0,0,0,0,0,0,0,0,0,0,0,0
40,67.5,7.5,10.5,0,10.5,0.5,0,0,0,0,0,0,0,0,0,0,0,0,0,3.5,0,0,0,0,0,0,0,0,0,0,0,0,0,0,0,0,0,0,0,0,0,0,0,0,0,0
40,67,4,12,3.5,9.5,3,0,0,0,0,0,0,0,0,0,0,0,0,0,1,0,0,0,0,0,0,0,0,0,0,0,0,0,0,0,0,0,0,0,0,0,0,0,0,0,0
42,71,1,11,3.5,7,4.5,0,0,0,0,0,0,0,0,0,0,0,0,0,2,0,0,0,0,0,0,0,0,0,0,0,0,0,0,0,0,0,0,0,0,0,0,0,0,0,0
44,64,9.5,11,0,9,5.5,0,0,0,0,0,0,0,0,0,0,0,0,0,0.8,0,0,0,0,0,0,0,0,0,0.2,0,0,0,0,0,0,0,0,0,0,0,0,0,0,0,0
47,63,9,10.3,0,12.5,5,0,0,0,0,0,0,0,0,0,0,0,0,0,0,0,0,0,0,0,0,0,0,0,0.2,0,0,0,0,0,0,0,0,0,0,0,0,0,0,0,0
55,58.8,7.5,10,0,19,0,0,0,0,0,0,0,0,0,0,0,0,0,0,4.5,0,0,0,0,0,0,0,0,0,0.2,0,0,0,0,0,0,0,0,0,0,0,0,0,0,0,0
66,61.5,0,4,0,8.5,14,0,0,0,0,0,0,0,0,0,0,0,0,0,4,0,0,0,0,0,0,0,0,0,0,0,0,0,4,0,0,2,0,0,0,0,0,2,0,0,0
74,57,4.5,4,0,8.5,15,0,0,0,0,0,0,0,0,0,0,0,0,0,8,0,0,0,0,0,0,0,0,0,0,0,0,0,0,0,0,3,0,0,0,0,0,0,0,0,0
76,53.5,0,4,0,9.5,15.5,0,0,0,0,0,0,0,0,0,0,0,0,0,4,0,0,0,0,0,0,0,0,0,0,1,0,1,7.5,0,0,3.5,0,0,0,0,0,0.5,0,0,0
46,63,9.5,11,0,9,5.5,0,1,0,0,0,0,0,0,0,0,0,0,0,0.8,0,0,0,0,0,0,0,0,0,0.2,0,0,0,0,0,0,0,0,0,0,0,0,0,0,0,0
65,66.5,0,6.5,16.5,0,0,0.1,9,0,0,0,0,0,0,0,0,0,0,0,0,0,0,0,0,0,0,0,0,0,0,0,0,0,0,0,0,1.4,0,0,0,0,0,0,0,0,0
52,68,0,10,9,7,0,0,6,0,0,0,0,0,0,0,0,0,0,0,0,0,0,0,0,0,0,0,0,0,0,0,0,0,0,0,0,0,0,0,0,0,0,0,0,0,0
82,59,10,5,0,0,0,25,0,0,0,0,0,0,0,0,1,0,0,0,0,0,0,0,0,0,0,0,0,0,0,0,0,0,0,0,0,0,0,0,0,0,0,0,0,0,0
77,58.7,10,5,0,0,0,25,0,0,0,0,0,0,0,0,1,0,0,0,0,0,0,0.3,0,0,0,0,0,0,0,0,0,0,0,0,0,0,0,0,0,0,0,0,0,0,0
84,58.7,10,5,0,0,0,25,0,0,0,0,0,0,0,0,1,0,0,0,0,0,0,0,0,0,0,0,0,0,0.3,0,0,0,0,0,0,0,0,0,0,0,0,0,0,0,0
85,58.4,10,5,0,0,0,25,0,0,0,0,0,0,0,0,1,0,0.6,0,0,0,0,0,0,0,0,0,0,0,0,0,0,0,0,0,0,0,0,0,0,0,0,0,0,0,0
83,58.7,10,5,0,0,0,25,0,0,0,0,0,0,0,0,1,0,0,0,0,0,0,0,0,0,0,0,0,0,0,0,0,0,0,0,0,0,0.3,0,0,0,0,0,0,0,0
87,54.7,10,5,0,0,0,25,0,0,0,0,0,0,0,0,1,0,0,4,0,0,0,0,0,0,0,0,0,0,0.3,0,0,0,0,0,0,0,0,0,0,0,0,0,0,0,0
88,60,9,3,0,0,0,22,0,2,0,0,0,0,0,0,3,0,0,0,0,0,0,0,0,0,0,0,0,0,1,0,0,0,0,0,0,0,0,0,0,0,0,0,0,0,0
97,60.3,5,0,0,0,0,22.1,0,2,0,0,0,0,0,0,8.6,0,0,0,0,0,0,0,0,0,0,0,0,0,2,0,0,0,0,0,0,0,0,0,0,0,0,0,0,0,0
101,60.4,2,0,0,0,0,20.1,0,3,0,0,0,0,0,0,11.5,0,0,0,0,0,0,0,0,0,0,0,0,0,3,0,0,0,0,0,0,0,0,0,0,0,0,0,0,0,0
86,60.3,5,0,0,0,0,22.1,0,2,0,0,0,0,0,0,8.6,0,0,0,0,0,0,2,0,0,0,0,0,0,0,0,0,0,0,0,0,0,0,0,0,0,0,0,0,0,0
62,37.4,33,13,0,0,0,14,0,0,0,0,0,0,0,0,2,0,0,0,0,0,0,0,0,0,0,0,0,0,0.6,0,0,0,0,0,0,0,0,0,0,0,0,0,0,0,0
74,41,12,20,0,0,0,23,0,0,0,0,0,0,0,0,3,0,0,0,0,0,0,1,0,0,0,0,0,0,0,0,0,0,0,0,0,0,0,0,0,0,0,0,0,0,0
72,67,5,5,0,6,0,13,0,3,0,0,0,0,0,0,1,0,0,0,0,0,0,0,0,0,0,0,0,0,0,0,0,0,0,0,0,0,0,0,0,0,0,0,0,0,0
71,66.7,5,5,0,6,0,13,0,3,0,0,0,0,0,0,1,0,0,0,0,0,0,0,0,0,0,0,0,0,0.3,0,0,0,0,0,0,0,0,0,0,0,0,0,0,0,0
55,70,5,2,0,4,0,2,0,5,0,0,0,0,0,0,9,0,0,0,0,0,0,0,0,0,0,0,0,0,3,0,0,0,0,0,0,0,0,0,0,0,0,0,0,0,0
76,55,0,15,0,0,20,5,0,0,0,0,0,0,0,0,4,0,0,0,0,0,0,0,0,0,0,0,0,0,1,0,0,0,0,0,0,0,0,0,0,0,0,0,0,0,0
89,60,9,3,0,0,0,22,0,2,0,0,0,0,0,0,0,3,0,0,0,0,0,0,0,0,0,0,0,0,1,0,0,0,0,0,0,0,0,0,0,0,0,0,0,0,0
50,58.21,14.52,6.46,0,0,7.94,0,0,0,0,0,0,0,0,0,0,0,0,2.26,6.28,0,0,0,0,0,0,0,0,0,0,0,0,0,2.59,0,0,0.93,0,0,0,0.81,0,0,0,0,0
51,58.24,14.51,5.44,0,0,8.95,0,0,0,0,0,0,0,0,0,0,0,0,2.18,6.32,0,0,0,0,0,0,0,0,0,0,0,0,0,2.61,0,0,0.94,0,0,0,0.81,0,0,0,0,0
51,58.28,14.48,5.44,0,0,7.93,0,0,0,0,0,0,0,0,0,0,0,0,2.18,6.31,0,0,0,0,0,0,0,0,0,0,0,0,0,2.6,0,0,0.94,0,0,0,1.84,0,0,0,0,0
62,45.82,19.1,5.44,0,4.19,8.11,0,0,0,0,0,0,0,0,0,0,0,0,2.98,8.46,0,0,0,0,0,0,0,0,0,0,0,0,0,3.53,0,0,1.27,0,0,0,1.1,0,0,0,0,0
65,45.53,16.76,3.89,1.93,2.78,9.08,0,0,0,0,0,0,0,0,0,0,0,0,2.96,8.41,0,0,0,0,0,0,0,0,0,0,0,0,0,7.4,0,0,1.26,0,0,0,0,0,0,0,0,0
51,58.27,14.51,5.44,0.94,0,7.92,0,0,0,0,0,0,0,0,0,0,0,0,2.24,6.3,0,0,0,0,0,0,0,0,0,0,0,0,0,2.66,0,0,0.92,0,0,0,0.8,0,0,0,0,0
62,46.86,18.08,5.45,0,4.18,8.11,0,0,0,0,0,0,0,0,0,0,0,0,2.98,8.45,0,0,0,0,0,0,0,0,0,0,0,0,0,3.52,0,0,1.27,0,0,0,1.1,0,0,0,0,0
62,44.85,20.03,5.45,0,4.19,8.12,0,0,0,0,0,0,0,0,0,0,0,0,2.99,8.47,0,0,0,0,0,0,0,0,0,0,0,0,0,3.53,0,0,1.27,0,0,0,1.1,0,0,0,0,0
65,46.58,15.74,3.89,1.93,2.77,9.07,0,0,0,0,0,0,0,0,0,0,0,0,2.96,8.4,0,0,0,0,0,0,0,0,0,0,0,0,0,7.4,0,0,1.26,0,0,0,0,0,0,0,0,0
65,44.52,17.77,3.89,1.93,2.78,9.08,0,0,0,0,0,0,0,0,0,0,0,0,2.96,8.41,0,0,0,0,0,0,0,0,0,0,0,0,0,7.4,0,0,1.26,0,0,0,0,0,0,0,0,0
145,0,0,0,0,0,0,0,0,0,0,0,0,0,0,0,0,0,0,0,0,0,0,72,0,0,0,0,0,0,0,0,0,0,0,0,0,0,0,0,0,28,0,0,0,0,0
2,61,14,9,0,1,0,15,0,0,0,0,0,0,0,0,0,0,0,0,0,0,0,0,0,0,0,0,0,0,0,0,0,0,0,0,0,0,0,0,0,0,0,0,0,0,0
93,67.68,0,11.11,6.06,0,0,0,13.13,2.02,0,0,0,0,0,0,0,0,0,0,0,0,0,0,0,0,0,0,0,0,0,0,0,0,0,0,0,0,0,0,0,0,0,0,0,0,0
44,13,32.9,0,0,0,0,0,0,0,0,0,0,0,0,0,0,0,0,54.1,0,0,0,0,0,0,0,0,0,0,0,0,0,0,0,0,0,0,0,0,0,0,0,0,0,0,0
46,10,25.9,0,5,0,0,0,0,0,0,0,0,0,0,0,0,0,0,59.1,0,0,0,0,0,0,0,0,0,0,0,0,0,0,0,0,0,0,0,0,0,0,0,0,0,0,0
51,10,25.9,0,0,5,0,0,0,0,0,0,0,0,0,0,0,0,0,59.1,0,0,0,0,0,0,0,0,0,0,0,0,0,0,0,0,0,0,0,0,0,0,0,0,0,0,0
46,10,25.9,5,0,0,0,0,0,0,0,0,0,0,0,0,0,0,0,59.1,0,0,0,0,0,0,0,0,0,0,0,0,0,0,0,0,0,0,0,0,0,0,0,0,0,0,0
48,15,20.9,0,0,5,0,0,0,0,0,0,0,0,0,0,0,0,0,59.1,0,0,0,0,0,0,0,0,0,0,0,0,0,0,0,0,0,0,0,0,0,0,0,0,0,0,0
49,15,20.9,0,0,0,0,0,0,0,0,0,0,0,0,0,0,0,0,59.1,5,0,0,0,0,0,0,0,0,0,0,0,0,0,0,0,0,0,0,0,0,0,0,0,0,0,0
53,15,20.9,0,0,0,5,0,0,0,0,0,0,0,0,0,0,0,0,59.1,0,0,0,0,0,0,0,0,0,0,0,0,0,0,0,0,0,0,0,0,0,0,0,0,0,0,0
54,10,25.8,0,0,5,0,0,0,0,0,0,0,0,0,0,0,0,0,59.1,0,0,0,0,0,0,0,0,0,0,0,0,0,0,0,0,0,0,0.1,0,0,0,0,0,0,0,0
65,22,15.5,5,10,15,0,0,0,0,0,0,0,0,0,0,0,0,0,32.5,0,0,0,0,0,0,0,0,0,0,0,0,0,0,0,0,0,0,0,0,0,0,0,0,0,0,0
58,22,15.5,5,5,5,0,0,0,0,0,0,0,0,0,0,0,0,0,47.5,0,0,0,0,0,0,0,0,0,0,0,0,0,0,0,0,0,0,0,0,0,0,0,0,0,0,0
43,22,15.5,5,0,0,0,0,0,0,0,0,0,0,0,0,0,0,0,57.5,0,0,0,0,0,0,0,0,0,0,0,0,0,0,0,0,0,0,0,0,0,0,0,0,0,0,0
46,15,20.9,5,0,0,0,0,0,0,0,0,0,0,0,0,0,0,0,59.1,0,0,0,0,0,0,0,0,0,0,0,0,0,0,0,0,0,0,0,0,0,0,0,0,0,0,0
47,12.5,20.9,7.5,0,0,0,0,0,0,0,0,0,0,0,0,0,0,0,59.1,0,0,0,0,0,0,0,0,0,0,0,0,0,0,0,0,0,0,0,0,0,0,0,0,0,0,0
44,12.5,25.9,2.5,0,0,0,0,0,0,0,0,0,0,0,0,0,0,0,59.1,0,0,0,0,0,0,0,0,0,0,0,0,0,0,0,0,0,0,0,0,0,0,0,0,0,0,0
44,15,23.4,2.5,0,0,0,0,0,0,0,0,0,0,0,0,0,0,0,59.1,0,0,0,0,0,0,0,0,0,0,0,0,0,0,0,0,0,0,0,0,0,0,0,0,0,0,0
55,0,45,0,0,0,0,0,0,0,0,0,0,0,0,0,0,0,0,50,0,0,0,0,0,0,0,0,0,0,0,5,0,0,0,0,0,0,0,0,0,0,0,0,0,0,0
56,0,40,0,0,0,0,0,0,0,0,0,0,0,0,0,0,0,0,55,0,0,0,0,0,0,0,0,0,0,0,5,0,0,0,0,0,0,0,0,0,0,0,0,0,0,0
65,0,40,0,0,0,0,0,0,0,0,0,0,0,0,0,0,0,0,50,0,0,0,0,0,0,0,0,0,0,0,10,0,0,0,0,0,0,0,0,0,0,0,0,0,0,0
81,74.53,11.96,3.77,0,1.14,0.84,0,6.72,1.02,0,0,0,0,0,0,0,0,0,0,0,0,0,0,0,0.02,0,0,0,0,0,0,0,0,0,0,0,0,0,0,0,0,0,0,0,0,0
102,66.27,9.69,9.93,0.84,7.22,0.88,0,0,0,0,0,0,0,0,0,0,0,0.85,0.41,3.91,0,0,0,0,0,0,0,0,0,0,0,0,0,0,0,0,0,0,0,0,0,0,0,0,0,0
89,62.38,1.9,8.41,3.27,2.35,0,0,15.97,3.5,0,0,0,0,0,0,0,0,0,0,0,0,0,0,0,0.08,0,0,0,0,0,0,0,0,0,0,0,2.14,0,0,0,0,0,0,0,0,0
75,66.03,4.77,2.8,0,18.58,5.19,0,0,0,0,0,0,0,0,0,0,0,1,1.63,0,0,0,0,0,0,0,0,0,0,0,0,0,0,0,0,0,0,0,0,0,0,0,0,0,0,0
110,71.39,7.31,2.31,0,0,0.49,6.86,6.01,2.57,0,0,0,0,0,0,0,0,0,2.67,0,0,0,0,0,0.39,0,0,0,0,0,0,0,0,0,0,0,0,0,0,0,0,0,0,0,0,0
92,0,9,0,0,0,0,0,0,0,0,0,0,0,0,0,0,0,0,13,0,0,0,48,0,0,0,0,0,0,0,0,0,0,0,0,0,0,0,0,0,30,0,0,0,0,0
93,0,0,0,0,0,0,0,0,0,0,0,0,0,0,0,0,0,0,0,0,0,0,0,0,15.7,0,0,0,0,0,0,0,0,0,0,0,0,0,0,31.3,11.7,41.3,0,0,0,0
102,0,0,0,0,0,0,0,0,0,0,0,0,0,0,0,0,0,0,0,0,0,0,0,0,10.4,0,0,0,0,0,0,0,0,0,0,0,0,0,0,31.4,15.2,43,0,0,0,0
102,0,0,0,0,0,0,0,0,0,0,0,0,0,0,0,0,0,0,2.1,0,0,0,0,0,7.4,0,0,0,0,0,0,0,0,0,0,0,0,0,0,31.6,11.8,43.5,0,0,0,3.6
149,0,0,0,0,0,22.4,0,0,0,0,0,0,0,0,0,0,0,0,0,0,0,0,0,0,0,0,0,0,0,0,0,0,0,0,0,0,0,0,0,32.3,0,37.8,0,0,0,7.5
141,0,0,0,0,0,16.9,0,0,0,0,0,0,0,0,0,0,0,0,0,0,0,0,0,0,0,0,0,0,0,0,0,0,0,0,0,0,0,0,0,37.8,0,37.9,0,0,0,7.4
152,0,0,0,0,0,6,0,0,0,0,20,0,0,0,0,0,0,0,0,0,0,0,0,0,0,0,0,0,0,0,0,0,0,0,0,0,0,0,0,34.5,6,25.5,0,0,0,8
58.3,29.98,37.97,3,0,7,4,0,0,0,0,0,0,0,0,0,0,0,0.05,6,8.5,0,0,0,0,0,0,0,0,0,0,0,0,0,0,0,0,3.5,0,0,0,0,0,0,0,0,0
60.3,26.99,35.99,5,0,9,6,0,0,0,0,0,0,0,0,0,0,0,0.02,8,7,0,0,0,0,0,0,0,0,0,0,0,0,0,0,0,0,2,0,0,0,0,0,0,0,0,0
59.8,32.98,33.98,3.5,0,6,7,0,0,0,0,0,0,0,0,0,0,0,0.04,7,7,0,0,0,0,0,0,0,0,0,0,0,0,0,0,0,0,2.5,0,0,0,0,0,0,0,0,0
58.5,34.98,29.99,2,0,10,5,0,0,0,0,0,0,0,0,0,0,0,0.03,8,7,0,0,0,0,0,0,0,0,0,0,0,0,0,0,0,0,3,0,0,0,0,0,0,0,0,0
102,0,3,0,0,0,0,0,0,0,0,0,0,0,0,0,0,0,0,19,0,0,0,48,0,0,0,0,0,0,0,0,0,0,0,0,0,0,0,0,0,30,0,0,0,0,0
110,0,3,0,0,0,0,0,0,0,0,0,0,0,0,0,0,0,0,14,0,0,0,53,0,0,0,0,0,0,0,0,0,0,0,0,0,0,0,0,0,30,0,0,0,0,0
117,0,3,0,0,0,0,0,0,0,0,0,0,0,0,0,0,0,0,9,0,0,0,50,0,0,0,0,0,0,0,0,0,0,0,0,0,0,0,0,0,38,0,0,0,0,0
123,0,0,0,0,0,0,0,0,0,0,0,0,0,0,0,0,0,0,12,0,0,0,50,0,0,0,0,0,0,0,0,0,0,0,0,0,0,0,0,0,38,0,0,0,0,0
132,0,0,0,0,0,20,0,0,0,0,0,0,0,0,0,0,0,0,0,0,0,0,40,0,0,0,0,0,0,0,0,0,0,0,0,0,0,0,0,0,40,0,0,0,0,0
130,0,2,0,0,0,38.6,0,0,0,0,0,0,0,0,0,0,0,0,0,0,0,0,14,0,0,0,0,0,0,0,0,0,0,0,0,0,0,0,0,0,45.4,0,0,0,0,0
131,0,1,0,0,0,25.6,0,0,0,0,0,0,0,0,0,0,0,0,0,0,0,0,34.3,0,0,0,0,0,0,0,0,0,0,0,0,0,0,0,0,0,39.1,0,0,0,0,0
129,0,3,0,0,0,48,0,0,0,0,0,0,0,0,0,0,0,0,0,0,0,0,1,0,0,0,0,0,0,0,0,0,0,0,0,0,0,0,0,0,48,0,0,0,0,0
135,0,3,0,0,0,37,0,0,0,0,0,0,0,0,0,0,0,0,0,0,0,0,23,0,0,0,0,0,0,0,0,0,0,0,0,0,0,0,0,0,37,0,0,0,0,0
104,0,3,0,0,5,0,0,0,0,0,0,0,0,0,0,0,0,0,14,0,0,0,48,0,0,0,0,0,0,0,0,0,0,0,0,0,0,0,0,0,30,0,0,0,0,0
101,0,3,0,5,0,0,0,0,0,0,0,0,0,0,0,0,0,0,14,0,0,0,48,0,0,0,0,0,0,0,0,0,0,0,0,0,0,0,0,0,30,0,0,0,0,0
101,0,3,0,0,0,5,0,0,0,0,0,0,0,0,0,0,0,0,14,0,0,0,48,0,0,0,0,0,0,0,0,0,0,0,0,0,0,0,0,0,30,0,0,0,0,0
98,0,3,1,0,0,0,0,0,0,0,0,0,0,0,0,0,0,0,18,0,0,0,48,0,0,0,0,0,0,0,0,0,0,0,0,0,0,0,0,0,30,0,0,0,0,0
100,1,3,0,0,0,0,0,0,0,0,0,0,0,0,0,0,0,0,18,0,0,0,48,0,0,0,0,0,0,0,0,0,0,0,0,0,0,0,0,0,30,0,0,0,0,0
91,0,14,0,0,0,0,0,0,0,0,0,0,0,0,0,0,0,0,8,0,0,0,48,0,0,0,0,0,0,0,0,0,0,0,0,0,0,0,0,0,30,0,0,0,0,0
104,0,3,0,0,0,0,0,1,0,0,0,0,0,0,0,0,0,0,18,0,0,0,48,0,0,0,0,0,0,0,0,0,0,0,0,0,0,0,0,0,30,0,0,0,0,0
70,68.96,0,9,6,0,0,9.5,4.5,1,0,0,0,0,0,0,0,0,0,0,0,0,0,0,0,0,0,0,0,0,0,0,0,0,0.04,0,0,1,0,0,0,0,0,0,0,0,0
58,0,0,0,0,0,0,0,0,0,0,0,0,0,0,0,0,0,0,50.29,0,0,0,0,0,0,0,0,0,0,0,0,0,0,0,0,0,0,0,0,0,45.31,0,4.4,0,0,0
69,0,0,0,0,0,0,0,0,0,0,0,0,0,0,0,0,0,0,59.84,0,0,0,0,0,0,0,0,0,0,0,0,0,0,0,0,0,0,0,0,0,38.12,0,2.04,0,0,0
66,0,0,0,0,0,0,0,0,0,0,0,0,0,0,0,0,0,0,65.79,0,0,0,0,0,0,0,0,0,0,0,0,0,0,0,0,0,0,0,0,0,30.18,0,4.03,0,0,0
53,0,0,0,0,0,0,0,0,0,0,0,0,0,0,0,0,0,0,45.37,0,0,0,0,0,0,0,0,0,0,0,0,0,0,0,0,0,0,0,0,0,47.69,0,6.94,0,0,0
63,0,0,0,0,0,0,0,0,0,0,0,0,0,0,0,0,0,0,45.07,0,0,0,0,0,0,0,0,0,0,0.04,0,0,0,0,0,0,0,0,0,0,47.24,0,2.3,0,0,5.35
58,0,0,0,0,0,0,0,0,0,0,0,0,0,0,0,0,0,0,47.81,0,0,0,0,0,0,0,0,0,0,0.07,0,0,0,6.96,0,0,0,0,0,0,43.07,0,2.09,0,0,0
71,0,0,0,0,0,3.75,0,0,0,0,0,0,0,0,0,0,0,0,49.49,0,0,0,0,0,0,0,0,0,0,0,0,0,0,0,0,0,0,0,0,0,44.59,0,2.17,0,0,0
72,0,0,0,0,0,0,0,0,0,0,0,0,0,0,0,0,0,0,48.62,5.45,0,0,0,0,0,0,0,0,0,0,0,0,0,0,0,0,0,0,0,0,43.8,0,2.13,0,0,0
73,0,0,0,0,9.63,0,0,0,0,0,0,0,0,0,0,0,0,0,46.47,0,0,0,0,0,0,0,0,0,0,0,0,0,0,0,0,0,0,0,0,0,41.87,0,2.03,0,0,0
70,0,0,0,12.92,0,0,0,0,0,0,0,0,0,0,0,0,0,0,44.78,0,0,0,0,0,0,0,0,0,0,0,0,0,0,0,0,0,0,0,0,0,40.34,0,1.96,0,0,0
63,0,0,3.16,0,0,0,0,0,0,0,0,0,0,0,0,0,0,0,59.31,0,0,0,0,0,0,0,0,0,0,0,0,0,0,0,0,0,0,0,0,0,35.52,0,2.01,0,0,0
58,0,7.78,2.12,0,0,0,0,0,0,0,0,0,0,0,0,0,0,0,53.22,0,0,0,0,0,0,0,0,0,0,0,0,0,0,0,0,0,0,0,0,0,32.8,0,4.08,0,0,0
59,0,7.66,1.57,0,0,0,0,0,0,0,0,0,0,0,0,0,0,0,56.34,0,0,0,0,0,0,0,0,0,0,0,0,0,0,0,0,0,0,0,0,0,30.42,0,4.01,0,0,0
68,0,0,3.29,0,0,0,3.74,0,0,0,0,0,0,0,0,0,0,0,49.42,0,0,0,0,0,0,0,0,0,0,0,0,0,0,0,0,0,0,0,0,0,39.35,0,4.2,0,0,0
66,0,0,3.31,0,0,0,3.76,0,0,0,0,0,0,0,0,0,0,0,49.72,0,0,0,0,0,0,0,0,0,0,0,0,0,0,0,0,0,0,0,0,0,38.01,0,4.23,0,0,0.97
69,0,0,3.28,0,0,0,3.73,0,0,0,0,0,0,0,0,0,0,0,49.35,0,0,0,0,0,0,0,0,0.99,0,0,0,0,0,0,0,0,0,0,0,0,39.29,0,3.36,0,0,0
74,3.51,0,3.1,0,3.76,0,3.53,0,0,0,0,0,0,0,0,0,0,0,46.61,0,0,0,0,0,0,0,0,0,0,0,0,0,0,0,0,0,0,0,0,0,37.11,0,2.38,0,0,0
76,3.52,0,3.63,0,1.88,0,5.3,0,0,0,0,0,0,0,0,0,0,0,45.42,0,0,0,0,0,0,0,0,0.23,0,0,0,0,0,0,0,0,0.43,0,0,0,37.2,0,2.39,0,0,0
65,0,0,3.27,0,0,0,3.72,0,0,0,0,0,0,0,0,0,0,0,49.18,0,0,0,0,0,0,0,0,0,0,0,0,0,0,0,0,0,0.9,0,0,0,39.16,0,3.77,0,0,0
66,0,0,4.34,0,0,0,3.71,0,0,0,0,0,0,0,0,0,0,0,48.97,0,0,0,0,0,0,0,0,0,0,0,0,0,0,0,0,0,0.45,0,0,0,38.99,0,3.54,0,0,0
68,9.84,35.65,0,0,0,0,3.96,0,0,0,0,0,0,0,0,0,0,0,27.59,0,0,0,0,0,0,0,0,0,0,0,8.71,0,2.93,0,0,0,5.76,0,0,0,0,0,2.67,1.87,0,1.02
91,63.87,0,11.38,7.98,0,0,0,15.47,0.95,0,0,0,0,0,0,0,0,0,0,0,0,0,0,0,0,0,0,0,0,0,0,0,0,0.2,0,0,0.15,0,0,0,0,0,0,0,0,0
94,62.87,0,10.93,8.48,0,0,0,16.37,1,0,0,0,0,0,0,0,0,0,0,0,0,0,0,0,0,0,0,0,0,0,0,0,0,0.2,0,0,0.15,0,0,0,0,0,0,0,0,0
91,64.4,0,10.5,8.3,0,0,0,16,0.6,0,0,0,0,0,0,0,0,0,0,0,0,0,0,0,0,0,0,0,0,0,0,0,0,0.05,0,0,0.15,0,0,0,0,0,0,0,0,0
93,64.28,0,10.48,8.28,0,0,0,15.96,0.8,0,0,0,0,0,0,0,0,0,0,0,0,0,0,0,0,0,0,0,0,0,0,0,0,0.05,0,0,0.15,0,0,0,0,0,0,0,0,0
75,2.83,31.72,0,0,0,0,0,0,0,0,0,0,0,0,0,0,0,0,0,0,0,65.45,0,0,0,0,0,0,0,0,0,0,0,0,0,0,0,0,0,0,0,0,0,0,0,0
73.6,68.15,7.98,4.9,4.96,0,0,0,13.2,0,0,0,0,0,0,0,0,0,0,0.69,0,0,0,0,0,0,0,0,0,0,0,0,0,0,0,0,0,0,0,0.12,0,0,0,0,0,0,0
73.4,68.38,7.97,4.71,4.95,0,0,0,13.18,0,0,0,0,0,0,0,0,0,0,0.69,0,0,0,0,0,0,0,0,0,0,0,0,0,0,0,0,0,0,0,0.12,0,0,0,0,0,0,0
73.9,68.44,7.71,4.9,4.95,0,0,0,13.19,0,0,0,0,0,0,0,0,0,0,0.69,0,0,0,0,0,0,0,0,0,0,0,0,0,0,0,0,0,0,0,0.12,0,0,0,0,0,0,0
72.2,68.57,7.99,4.91,4.5,0,0,0,13.22,0,0,0,0,0,0,0,0,0,0,0.69,0,0,0,0,0,0,0,0,0,0,0,0,0,0,0,0,0,0,0,0.12,0,0,0,0,0,0,0
71,68.03,9.72,3.66,4.93,0,0,0,12.83,0,0,0,0,0,0,0,0,0,0,0.69,0,0,0,0,0,0,0,0,0,0,0.02,0,0,0,0,0,0,0,0,0.12,0,0,0,0,0,0,0
71.6,69.91,7.92,3.64,4.92,0,0,0,12.79,0,0,0,0,0,0,0,0,0,0,0.68,0,0,0,0,0,0,0,0,0,0,0.02,0,0,0,0,0,0,0,0,0.12,0,0,0,0,0,0,0
71.9,71.77,6.12,3.63,4.9,0,0,0,12.76,0,0,0,0,0,0,0,0,0,0,0.68,0,0,0,0,0,0,0,0,0,0,0.02,0,0,0,0,0,0,0,0,0.12,0,0,0,0,0,0,0
71.7,66.53,9.81,4.92,4.97,0,0,0,12.94,0,0,0,0,0,0,0,0,0,0,0.69,0,0,0,0,0,0,0,0,0,0,0.02,0,0,0,0,0,0,0,0,0.12,0,0,0,0,0,0,0
72.2,68.42,7.99,4.9,4.96,0,0,0,12.9,0,0,0,0,0,0,0,0,0,0,0.69,0,0,0,0,0,0,0,0,0,0,0.02,0,0,0,0,0,0,0,0,0.12,0,0,0,0,0,0,0
71.5,70.31,6.17,4.89,4.94,0,0,0,12.86,0,0,0,0,0,0,0,0,0,0,0.69,0,0,0,0,0,0,0,0,0,0,0.02,0,0,0,0,0,0,0,0,0.12,0,0,0,0,0,0,0
72.3,66.91,8.05,6.18,5,0,0,0,13.01,0,0,0,0,0,0,0,0,0,0,0.7,0,0,0,0,0,0,0,0,0,0,0.02,0,0,0,0,0,0,0,0,0.13,0,0,0,0,0,0,0
72.2,68.93,7.96,4.89,4.94,0,0,0,13.16,0,0,0,0,0,0,0,0,0,0,0,0,0,0,0,0,0,0,0,0,0,0,0,0,0,0,0,0,0,0,0.12,0,0,0,0,0,0,0
73,68.47,7.98,5.27,4.96,0,0,0,13.2,0,0,0,0,0,0,0,0,0,0,0,0,0,0,0,0,0,0,0,0,0,0,0,0,0,0,0,0,0,0,0.12,0,0,0,0,0,0,0
73.8,67.39,8,4.91,4.97,0,0,0,13.23,0,0,0,0,0,0,0,0,0,0,1.38,0,0,0,0,0,0,0,0,0,0,0,0,0,0,0,0,0,0,0,0.12,0,0,0,0,0,0,0
73.3,68.06,7.97,4.34,4.95,0,0,0,13.18,0,0,0,0,0,0,0,0,0,0,1.38,0,0,0,0,0,0,0,0,0,0,0,0,0,0,0,0,0,0,0,0.12,0,0,0,0,0,0,0
72.9,68.13,7.98,4.9,4.96,0.04,0,0,13.18,0,0,0,0,0,0,0,0,0,0,0.69,0,0,0,0,0,0,0,0,0,0,0,0,0,0,0,0,0,0,0,0.12,0,0,0,0,0,0,0
73,68,7.98,4.9,4.96,0.17,0,0,13.18,0,0,0,0,0,0,0,0,0,0,0.69,0,0,0,0,0,0,0,0,0,0,0,0,0,0,0,0,0,0,0,0.12,0,0,0,0,0,0,0
73.8,69.08,4.28,8.7,4.72,0,0,0,13.09,0,0,0,0,0,0,0,0,0,0,0,0,0,0,0,0,0,0,0,0,0,0,0,0,0,0,0,0,0,0,0.13,0,0,0,0,0,0,0
73.9,69.09,0.28,12.7,4.71,0,0,0,13.09,0,0,0,0,0,0,0,0,0,0,0,0,0,0,0,0,0,0,0,0,0,0,0,0,0,0,0,0,0,0,0.13,0,0,0,0,0,0,0
73.3,65.08,4.28,12.7,4.73,0,0,0,13.08,0,0,0,0,0,0,0,0,0,0,0,0,0,0,0,0,0,0,0,0,0,0,0,0,0,0,0,0,0,0,0.13,0,0,0,0,0,0,0
69.6,65.08,0.28,16.7,4.72,0,0,0,13.09,0,0,0,0,0,0,0,0,0,0,0,0,0,0,0,0,0,0,0,0,0,0,0,0,0,0,0,0,0,0,0.13,0,0,0,0,0,0,0
72.6,61.08,8.28,12.7,4.72,0,0,0,13.09,0,0,0,0,0,0,0,0,0,0,0,0,0,0,0,0,0,0,0,0,0,0,0,0,0,0,0,0,0,0,0.13,0,0,0,0,0,0,0
69.5,61.09,4.28,16.7,4.71,0,0,0,13.09,0,0,0,0,0,0,0,0,0,0,0,0,0,0,0,0,0,0,0,0,0,0,0,0,0,0,0,0,0,0,0.13,0,0,0,0,0,0,0
76.5,67.54,3.3,12.67,2.44,0,0,0,13.96,0,0,0,0,0,0,0,0,0,0,0,0,0,0,0,0,0,0,0,0,0,0,0,0,0,0,0,0,0,0,0.09,0,0,0,0,0,0,0
71.6,61.08,12.28,8.7,4.72,0,0,0,13.09,0,0,0,0,0,0,0,0,0,0,0,0,0,0,0,0,0,0,0,0,0,0,0,0,0,0,0,0,0,0,0.13,0,0,0,0,0,0,0
72.4,57.08,12.28,12.7,4.72,0,0,0,13.09,0,0,0,0,0,0,0,0,0,0,0,0,0,0,0,0,0,0,0,0,0,0,0,0,0,0,0,0,0,0,0.13,0,0,0,0,0,0,0
69,57.1,8.27,16.7,4.72,0,0,0,13.08,0,0,0,0,0,0,0,0,0,0,0,0,0,0,0,0,0,0,0,0,0,0,0,0,0,0,0,0,0,0,0.13,0,0,0,0,0,0,0
64,57.09,4.28,20.7,4.71,0,0,0,13.09,0,0,0,0,0,0,0,0,0,0,0,0,0,0,0,0,0,0,0,0,0,0,0,0,0,0,0,0,0,0,0.13,0,0,0,0,0,0,0
78.8,69.95,2.28,8.73,4.73,0,0,0.02,13.74,0.4,0,0,0,0,0,0,0,0,0,0,0,0,0,0,0,0,0,0,0,0,0,0,0,0,0,0,0,0,0,0.15,0,0,0,0,0,0,0
73.2,67.78,3.94,12.18,2.47,0.57,0,0,12.97,0,0,0,0,0,0,0,0,0,0,0,0,0,0,0,0,0,0,0,0,0,0,0,0,0,0,0,0,0,0,0.09,0,0,0,0,0,0,0
73.3,68.32,3.95,12.19,2.47,0,0,0,12.98,0,0,0,0,0,0,0,0,0,0,0,0,0,0,0,0,0,0,0,0,0,0,0,0,0,0,0,0,0,0,0.09,0,0,0,0,0,0,0
80,67.7,0,10.09,7.98,0,0,0,14.05,0.1,0,0,0,0,0,0,0,0,0,0,0,0,0,0,0,0,0,0,0,0,0,0,0,0,0,0,0,0,0,0.08,0,0,0,0,0,0,0
92.5,65.36,0.56,10.33,5.74,0.6,0,0,14.7,2.5,0,0,0,0,0,0,0,0,0,0,0,0,0,0,0,0,0,0,0,0,0,0,0,0,0,0,0,0,0,0.21,0,0,0,0,0,0,0
82.7,68.6,0,10.32,5.53,0.07,0,0,15.32,0,0,0,0,0,0,0,0,0,0,0,0,0,0,0,0,0,0,0,0,0,0,0,0,0,0,0,0,0,0,0.16,0,0,0,0,0,0,0
87,66.44,0.47,11.45,4.83,0.09,0,0.02,15.17,1.38,0,0,0,0,0,0,0,0,0,0,0,0,0,0,0,0,0,0,0,0,0,0,0,0,0,0,0,0,0,0.15,0,0,0,0,0,0,0
95.7,65.69,0,8.08,9.9,0.25,0,0,11.56,3.97,0,0,0,0,0,0,0,0,0,0,0,0,0,0,0,0,0,0,0,0,0,0,0,0,0,0,0,0.51,0,0.04,0,0,0,0,0,0,0
88,56.96,0,16.36,2.71,0,0,0,17.2,0,0,0,0,0,0,0,0,0,0,0,0,0,0,0,0,0,0,0,0,0,0,0,0,0,0,0,0,0,0,0.07,0,6.7,0,0,0,0,0
76,40,10,13,5,20,0,0,0,7,0,0,0,0,0,0,0,0,0,5,0,0,0,0,0,0,0,0,0,0,0,0,0,0,0,0,0,0,0,0,0,0,0,0,0,0,0
53.3,78.27,9.61,3.7,0,0.3,0,0,7.31,0.7,0,0,0,0,0,0,0,0,0,0,0,0,0,0,0,0.01,0,0,0,0,0,0,0,0,0,0,0,0,0,0.1,0,0,0,0,0,0,0
40.5,69.9,0,11.4,9.34,0,0,0,0,0,0,0,0,0,0,0,0,0,0,0,9.27,0,0,0,0,0,0,0,0,0,0,0,0,0,0,0,0,0,0,0.09,0,0,0,0,0,0,0
39.9,70.84,0,11.43,8.35,0,0,0,0,0,0,0,0,0,0,0,0,0,0,0,9.29,0,0,0,0,0,0,0,0,0,0,0,0,0,0,0,0,0,0,0.09,0,0,0,0,0,0,0
40.9,70.92,0,10.42,9.29,0,0,0,0,0,0,0,0,0,0,0,0,0,0,0,9.28,0,0,0,0,0,0,0,0,0,0,0,0,0,0,0,0,0,0,0.09,0,0,0,0,0,0,0
39.9,69.95,0,12.43,8.24,0,0,0,0,0,0,0,0,0,0,0,0,0,0,0,9.29,0,0,0,0,0,0,0,0,0,0,0,0,0,0,0,0,0,0,0.09,0,0,0,0,0,0,0
42.5,69.95,0,10.39,10.25,0,0,0,0,0,0,0,0,0,0,0,0,0,0,0,9.32,0,0,0,0,0,0,0,0,0,0,0,0,0,0,0,0,0,0,0.09,0,0,0,0,0,0,0
40.2,68.96,0,12.4,9.22,0,0,0,0,0,0,0,0,0,0,0,0,0,0,0,9.33,0,0,0,0,0,0,0,0,0,0,0,0,0,0,0,0,0,0,0.09,0,0,0,0,0,0,0
41.2,68.87,0,11.43,10.3,0,0,0,0,0,0,0,0,0,0,0,0,0,0,0,9.31,0,0,0,0,0,0,0,0,0,0,0,0,0,0,0,0,0,0,0.09,0,0,0,0,0,0,0
35.4,69.9,0.97,13.99,7.58,0,0,0,0,0,0,0,0,0,0,0,0,0,0,0,7.47,0,0,0,0,0,0,0,0,0,0,0,0,0,0,0,0,0,0,0.09,0,0,0,0,0,0,0
35.8,69.03,1.95,14.02,7.42,0,0,0,0,0,0,0,0,0,0,0,0,0,0,0,7.49,0,0,0,0,0,0,0,0,0,0,0,0,0,0,0,0,0,0,0.09,0,0,0,0,0,0,0
35.3,69.9,0.97,14.02,7.53,0.96,0,0,0.02,0,0,0,0,0,0,0,0,0,0,0,6.51,0,0,0,0,0,0,0,0,0,0,0,0,0,0,0,0,0,0,0.09,0,0,0,0,0,0,0
35.3,69.94,0.98,14.03,7.47,0,0.98,0,0.03,0,0,0,0,0,0,0,0,0,0,0,6.48,0,0,0,0,0,0,0,0,0,0,0,0,0,0,0,0,0,0,0.09,0,0,0,0,0,0,0
35.1,69.95,0.96,14,7.47,2.03,0,0,0,0,0,0,0,0,0,0,0,0,0,0,5.5,0,0,0,0,0,0,0,0,0,0,0,0,0,0,0,0,0,0,0.09,0,0,0,0,0,0,0
35.5,69.99,0.98,14.01,7.42,0.97,1.02,0,0,0,0,0,0,0,0,0,0,0,0,0,5.52,0,0,0,0,0,0,0,0,0,0,0,0,0,0,0,0,0,0,0.09,0,0,0,0,0,0,0
36.4,69.82,0.99,14,7.52,0,2.02,0,0.03,0.01,0,0,0,0,0,0,0,0,0,0,5.52,0,0,0,0,0,0,0,0,0,0,0,0,0,0,0,0,0,0,0.09,0,0,0,0,0,0,0
35.7,68.88,2.04,13.97,7.54,0.96,0,0,0,0,0,0,0,0,0,0,0,0,0,0,6.52,0,0,0,0,0,0,0,0,0,0,0,0,0,0,0,0,0,0,0.09,0,0,0,0,0,0,0
36.2,68.96,1.97,14,7.49,0,0.98,0,0.02,0,0,0,0,0,0,0,0,0,0,0,6.49,0,0,0,0,0,0,0,0,0,0,0,0,0,0,0,0,0,0,0.09,0,0,0,0,0,0,0
35.3,68.84,2.02,14.01,7.49,2.03,0,0,0.02,0,0,0,0,0,0,0,0,0,0,0,5.5,0,0,0,0,0,0,0,0,0,0,0,0,0,0,0,0,0,0,0.09,0,0,0,0,0,0,0
35.6,68.97,1.96,14.02,7.43,0.97,1.02,0,0.02,0,0,0,0,0,0,0,0,0,0,0,5.52,0,0,0,0,0,0,0,0,0,0,0,0,0,0,0,0,0,0,0.09,0,0,0,0,0,0,0
36.4,68.86,1.98,14.01,7.53,0,1.98,0,0.02,0,0,0,0,0,0,0,0,0,0,0,5.53,0,0,0,0,0,0,0,0,0,0,0,0,0,0,0,0,0,0,0.09,0,0,0,0,0,0,0
115,54,0,0,0,0,27,0,0,0,0,0,0,0,0,0,0,0,0,19,0,0,0,0,0,0,0,0,0,0,0,0,0,0,0,0,0,0,0,0,0,0,0,0,0,0,0
102.5,54,0,0,0,0,22,0,0,0,0,0,0,0,0,0,0,0,0,19,5,0,0,0,0,0,0,0,0,0,0,0,0,0,0,0,0,0,0,0,0,0,0,0,0,0,0
76.5,54,0,0,0,0,17,0,0,0,0,0,0,0,0,0,0,0,0,19,10,0,0,0,0,0,0,0,0,0,0,0,0,0,0,0,0,0,0,0,0,0,0,0,0,0,0
84,54,0,0,0,0,12,0,0,0,0,0,0,0,0,0,0,0,0,19,15,0,0,0,0,0,0,0,0,0,0,0,0,0,0,0,0,0,0,0,0,0,0,0,0,0,0
70.5,54,0,0,0,0,7,0,0,0,0,0,0,0,0,0,0,0,0,19,20,0,0,0,0,0,0,0,0,0,0,0,0,0,0,0,0,0,0,0,0,0,0,0,0,0,0
78.5,54,0,0,0,0,2,0,0,0,0,0,0,0,0,0,0,0,0,19,25,0,0,0,0,0,0,0,0,0,0,0,0,0,0,0,0,0,0,0,0,0,0,0,0,0,0
87,54,0,0,0,0,0,0,0,0,0,0,0,0,0,0,0,0,0,19,27,0,0,0,0,0,0,0,0,0,0,0,0,0,0,0,0,0,0,0,0,0,0,0,0,0,0
55,54,0,0,0,0,15,0,0,0,0,0,0,0,0,0,0,0,0,19,12,0,0,0,0,0,0,0,0,0,0,0,0,0,0,0,0,0,0,0,0,0,0,0,0,0,0
130,0,20,0,0,0,0,0,0,0,0,0,0,0,0,0,0,0,0,0,0,0,80,0,0,0,0,0,0,0,0,0,0,0,0,0,0,0,0,0,0,0,0,0,0,0,0
23,65,8,13.5,5.4,4.05,0,0,0,0,0,0,0,0,0,0,0,0,0,0,4.05,0,0,0,0,0,0,0,0,0,0,0,0,0,0,0,0,0,0,0,0,0,0,0,0,0,0
26.1,65,8,12.5,5.8,4.35,0,0,0,0,0,0,0,0,0,0,0,0,0,0,4.35,0,0,0,0,0,0,0,0,0,0,0,0,0,0,0,0,0,0,0,0,0,0,0,0,0,0
36.2,65,8,11.5,6.2,4.65,0,0,0,0,0,0,0,0,0,0,0,0,0,0,4.65,0,0,0,0,0,0,0,0,0,0,0,0,0,0,0,0,0,0,0,0,0,0,0,0,0,0
38,65,8,10.5,6.6,4.95,0,0,0,0,0,0,0,0,0,0,0,0,0,0,4.95,0,0,0,0,0,0,0,0,0,0,0,0,0,0,0,0,0,0,0,0,0,0,0,0,0,0
35.7,65,8,9.5,7,5.25,0,0,0,0,0,0,0,0,0,0,0,0,0,0,5.25,0,0,0,0,0,0,0,0,0,0,0,0,0,0,0,0,0,0,0,0,0,0,0,0,0,0
37.9,65,8,8.5,7.4,5.55,0,0,0,0,0,0,0,0,0,0,0,0,0,0,5.55,0,0,0,0,0,0,0,0,0,0,0,0,0,0,0,0,0,0,0,0,0,0,0,0,0,0
37,65,8,7.5,7.8,5.85,0,0,0,0,0,0,0,0,0,0,0,0,0,0,5.85,0,0,0,0,0,0,0,0,0,0,0,0,0,0,0,0,0,0,0,0,0,0,0,0,0,0
47.7,0,0,0,0,0,26.32,0,0,0,0,0,0,0,0,0,0,0,0,0,0,0,0,0,0,0,31.58,0,0,0,0,0,0,0,0,0,42.1,0,0,0,0,0,0,0,0,0,0
78.6,0,0,0,0,0,21.81,0,0,3.44,0,0,0,0,0,0,0,0,0,0,0,0,0,0,0,0,26.41,0,0,0,0,0,0,0,0,0,48.34,0,0,0,0,0,0,0,0,0,0
82.7,0,0,0,0,0,24.66,0,0,6.85,0,0,0,0,0,0,0,0,0,0,0,0,0,0,0,0,30.14,0,0,0,0,0,0,0,0,0,38.35,0,0,0,0,0,0,0,0,0,0
96.7,0,0,0,0,0,24.66,0,0,8.9,0,0,0,0,0,0,0,0,0,0,0,0,0,0,0,0,29.45,0,0,0,0,0,0,0,0,0,36.99,0,0,0,0,0,0,0,0,0,0
102.7,0,0,0,0,0,23.94,0,0,11.27,0,0,0,0,0,0,0,0,0,0,0,0,0,0,0,0,29.58,0,0,0,0,0,0,0,0,0,35.21,0,0,0,0,0,0,0,0,0,0
4.9,0,40,0,0,0,0,0,0,0,0,0,0,0,0,0,0,0,0,0,0,60,0,0,0,0,0,0,0,0,0,0,0,0,0,0,0,0,0,0,0,0,0,0,0,0,0
10.7,0,20,0,0,0,0,0,0,0,0,0,0,0,0,0,0,0,0,0,0,80,0,0,0,0,0,0,0,0,0,0,0,0,0,0,0,0,0,0,0,0,0,0,0,0,0
81,10,25,0,0,0,0,6,0,0,0,0,0,0,0,0,0,0,0,35,0,0,0,0,0,0,0,0,0,0,0,12,0,0,0,0,0,0,0,0,0,0,0,0,0,0,12
106,0,20.4,2.8,0,11.1,5.1,5.1,3.8,3.8,0,0,0,0,0,0,0,0,0,34.6,0,0,0,0,0,0,0,0,0,0,0,0,0,0,0,0,0,0,0,0,0,13.3,0,0,0,0,0
101,0,20.38,2.8,0,11.09,1.6,7.69,2.6,2.6,0,0,0,0,0,0,0,0,0,38.05,0,0,0,0,0,0,0,0,0,0,0,0,0,0,0,0,0,0,0,0,0,13.19,0,0,0,0,0
103,0,20.42,2.8,0,11.11,1.6,5.11,3.8,3.8,0,0,0,0,0,0,0,0,0,38.15,0,0,0,0,0,0,0,0,0,0,0,0,0,0,0,0,0,0,0,0,0,13.21,0,0,0,0,0
106,0,21.9,2.8,0,10.1,2.6,5.1,3.8,3.8,0,0,0,0,0,0,0,0,0,29.9,0,0,0,0,0,0,0,0,0,0,0,0,0,0,0,0,0,0,0,0,0,20,0,0,0,0,0
99,0,25.43,2.8,0,10.51,2.1,4.3,2,1.4,0,0,0,0,0,0,0,0,0,26.74,0,0,0,0,0,0,0,0,0,0,0.1,0,0,0,0,0,0,0,0,0,0,24.62,0,0,0,0,0
109,0,19.9,2.7,0,10.7,7.8,5,3.7,3.7,0,0,0,0,0,0,0,0,0,33.6,0,0,0,0,0,0,0,0,0,0,0,0,0,0,0,0,0,0,0,0,0,12.9,0,0,0,0,0
104,0,20.9,2.9,0,11.3,3.1,5.2,3.9,3.9,0,0,0,0,0,0,0,0,0,35.3,0,0,0,0,0,0,0,0,0,0,0,0,0,0,0,0,0,0,0,0,0,13.5,0,0,0,0,0
109,0,21.6,3,0,11.7,5.4,5.4,4.1,4.1,0,0,0,0,0,0,0,0,0,30.7,0,0,0,0,0,0,0,0,0,0,0,0,0,0,0,0,0,0,0,0,0,14,0,0,0,0,0
104,0,19,2.6,0,10.3,4.7,4.8,3.6,3.6,0,0,0,0,0,0,0,0,0,39.1,0,0,0,0,0,0,0,0,0,0,0,0,0,0,0,0,0,0,0,0,0,12.3,0,0,0,0,0
105,0,20.43,2.8,0,11.11,4.1,5.11,3.8,3.8,0,0,0,0,0,0,0,0,0,34.64,1,0,0,0,0,0,0,0,0,0,0,0,0,0,0,0,0,0,0,0,0,13.21,0,0,0,0,0
106,0,20.42,2.8,0,10.11,5.11,5.11,3.8,3.8,0,0,0,0,0,0,0,0,0,34.64,1,0,0,0,0,0,0,0,0,0,0,0,0,0,0,0,0,0,0,0,0,13.21,0,0,0,0,0
97,0,21.28,2.9,0,11.49,5.29,5.29,4,0,0,0,0,0,0,0,0,0,0,35.96,0,0,0,0,0,0,0,0,0,0,0,0,0,0,0,0,0,0,0,0,0,13.79,0,0,0,0,0
98,0,20.4,2.8,0,11.1,5.1,7,5.8,0,0,0,0,0,0,0,0,0,0,34.6,0,0,0,0,0,0,0,0,0,0,0,0,0,0,0,0,0,0,0,0,0,13.2,0,0,0,0,0
108,0,28.74,2.5,0,9.91,4.5,4.6,3.4,3.4,0,0,0,0,0,0,0,0,0,31.04,0,0,0,0,0,0,0,0,0,0,0,0,0,0,0,0,0,0,0,0,0,11.91,0,0,0,0,0
104,0,21.8,3,0,5.3,5.4,5.5,4.1,4.1,0,0,0,0,0,0,0,0,0,36.8,0,0,0,0,0,0,0,0,0,0,0,0,0,0,0,0,0,0,0,0,0,14,0,0,0,0,0
77,71.75,0,1.28,10.34,0.96,0,0,13.93,1.26,0,0,0,0,0,0,0,0,0,0,0,0,0,0,0,0,0,0,0,0,0,0,0,0,0,0,0,0.48,0,0,0,0,0,0,0,0,0
76.2,72.54,0,2.38,7.51,1.62,0,0,14.17,1.29,0,0,0,0,0,0,0,0,0,0,0,0,0,0,0,0,0,0,0,0,0,0,0,0,0,0,0,0.49,0,0,0,0,0,0,0,0,0
85.4,68.68,5.9,4.96,0,3.61,0,0,16,0,0,0,0,0,0,0,0,0,0,0.7,0,0,0,0,0,0,0,0,0,0,0.02,0,0,0,0,0,0,0,0,0.13,0,0,0,0,0,0,0
87.4,68.34,5.87,4.93,0,3.58,0,0,16.43,0,0,0,0,0,0,0,0,0,0,0.7,0,0,0,0,0,0,0,0,0,0,0.02,0,0,0,0,0,0,0,0,0.13,0,0,0,0,0,0,0
91,68.56,4.53,4.95,0,3.6,0,0,17.51,0,0,0,0,0,0,0,0,0,0,0.7,0,0,0,0,0,0,0,0,0,0,0.02,0,0,0,0,0,0,0,0,0.13,0,0,0,0,0,0,0
94.6,68.49,3.62,4.94,0,3.6,0,0,18.5,0,0,0,0,0,0,0,0,0,0,0.7,0,0,0,0,0,0,0,0,0,0,0.02,0,0,0,0,0,0,0,0,0.13,0,0,0,0,0,0,0
110.3,68.2,0,4.92,0,3.58,0,0,22.47,0,0,0,0,0,0,0,0,0,0,0.69,0,0,0,0,0,0,0,0,0,0,0.02,0,0,0,0,0,0,0,0,0.12,0,0,0,0,0,0,0
89.9,69.72,4.61,5.03,0,0,0,0,17.8,0,0,0,0,0,0,0,0,0,0,0.71,1.98,0,0,0,0,0,0,0,0,0,0.02,0,0,0,0,0,0,0,0,0.13,0,0,0,0,0,0,0
89.7,70.17,4.64,5.07,0,0,1.35,0,17.91,0,0,0,0,0,0,0,0,0,0,0.71,0,0,0,0,0,0,0,0,0,0,0.02,0,0,0,0,0,0,0,0,0.13,0,0,0,0,0,0,0
103.3,73.22,0,5.94,0,2.76,0,0,4.35,13.58,0,0,0,0,0,0,0,0,0,0,0,0,0,0,0,0,0,0,0,0,0.02,0,0,0,0,0,0,0,0,0.13,0,0,0,0,0,0,0
101.4,71.98,0,5.84,0,5.08,0,0,6.41,10.54,0,0,0,0,0,0,0,0,0,0,0,0,0,0,0,0,0,0,0,0,0.02,0,0,0,0,0,0,0,0,0.13,0,0,0,0,0,0,0
106.5,72.68,0,5.9,0,2.74,0,0,6.47,12.06,0,0,0,0,0,0,0,0,0,0,0,0,0,0,0,0,0,0,0,0,0.02,0,0,0,0,0,0,0,0,0.13,0,0,0,0,0,0,0
108.5,72.13,0,5.86,0,2.72,0,0,8.57,10.57,0,0,0,0,0,0,0,0,0,0,0,0,0,0,0,0,0,0,0,0,0.02,0,0,0,0,0,0,0,0,0.13,0,0,0,0,0,0,0
95.5,69.83,1.9,5.85,0,7.44,0,0,4.28,10.55,0,0,0,0,0,0,0,0,0,0,0,0,0,0,0,0,0,0,0,0,0.02,0,0,0,0,0,0,0,0,0.13,0,0,0,0,0,0,0
102,71.19,1.94,5.96,0,2.77,0,0,4.36,13.63,0,0,0,0,0,0,0,0,0,0,0,0,0,0,0,0,0,0,0,0,0.02,0,0,0,0,0,0,0,0,0.13,0,0,0,0,0,0,0
97.8,69.31,1.89,5.81,0,7.39,0,0,6.37,9.08,0,0,0,0,0,0,0,0,0,0,0,0,0,0,0,0,0,0,0,0,0.02,0,0,0,0,0,0,0,0,0.13,0,0,0,0,0,0,0
104.9,70.66,1.93,5.92,0,2.75,0,0,6.49,12.1,0,0,0,0,0,0,0,0,0,0,0,0,0,0,0,0,0,0,0,0,0.02,0,0,0,0,0,0,0,0,0.13,0,0,0,0,0,0,0
114,64.82,0,7.01,3.01,3,0,0,20.01,2,0,0,0,0,0,0,0,0,0,0,0,0,0,0,0,0,0,0,0,0,0.02,0,0,0,0,0,0,0,0,0.13,0,0,0,0,0,0,0
93.9,68.51,3.85,4.95,0,3.6,0,0,18.24,0,0,0,0,0,0,0,0,0,0,0.7,0,0,0,0,0,0,0,0,0,0,0.02,0,0,0,0,0,0,0,0,0.13,0,0,0,0,0,0,0
99.6,68.39,2.49,4.94,0,3.59,0,0,19.74,0,0,0,0,0,0,0,0,0,0,0.7,0,0,0,0,0,0,0,0,0,0,0.02,0,0,0,0,0,0,0,0,0.13,0,0,0,0,0,0,0
93.7,68.81,3.8,4.94,0,3.6,0,0,18,0,0,0,0,0,0,0,0,0,0,0.7,0,0,0,0,0,0,0,0,0,0,0.02,0,0,0,0,0,0,0,0,0.13,0,0,0,0,0,0,0
99,68.7,2.53,4.94,0,3.59,0,0,19.39,0,0,0,0,0,0,0,0,0,0,0.7,0,0,0,0,0,0,0,0,0,0,0.02,0,0,0,0,0,0,0,0,0.13,0,0,0,0,0,0,0
90,0,0,4.1,0,0,4.6,0,0,0,0,0,0,0,0,0,0,0,0,26.27,0,0,0,0,0,0,0,0,0,0,0,0,0,0,0,0,0,0,0,0,21.58,0,40.45,3,0,0,0
95,1.5,0,2,0,0,6.89,0,0,0,0,0,0,0,0,0,0,0,0,25.67,0,0,0,0,0,0,0,0,0,0,0,0,0,0,0,0,0,0,0,0,21.18,0,40.26,2.5,0,0,0
85,2.5,0,2.9,0,2,4.6,0,0,0,0,0,0,0,0,0,0,0,2.5,23.73,0,0,0,0,0,1.1,0,0,0,0,0,0,0,0,0,2.5,0,0,0,0,20.83,0,33.34,4,0,0,0
70.4,0,6,17.5,2,0,0,5,0,0,0,0,0,0,0,0,0,0,7.5,0,0,0,0,0,0,0,0,0,0,0,0,0,0,0,0,0,0,0,0,0,0,62,0,0,0,0,0
71.1,0,6,17.5,2,0,0,3,2,0,0,0,0,0,0,0,0,0,7.5,0,0,0,0,0,0,0,0,0,0,0,0,0,0,0,0,0,0,0,0,0,0,62,0,0,0,0,0
70.5,0,6,17.5,2,0,0,3,0,2,0,0,0,0,0,0,0,0,7.5,0,0,0,0,0,0,0,0,0,0,0,0,0,0,0,0,0,0,0,0,0,0,62,0,0,0,0,0
68.8,0,6,17.5,4,0,0,3,0,0,0,0,0,0,0,0,0,0,7.5,0,0,0,0,0,0,0,0,0,0,0,0,0,0,0,0,0,0,0,0,0,0,62,0,0,0,0,0
68.5,0,6,17.5,2,0,2,3,0,0,0,0,0,0,0,0,0,0,7.5,0,0,0,0,0,0,0,0,0,0,0,0,0,0,0,0,0,0,0,0,0,0,62,0,0,0,0,0
67.2,0,6,17.5,2,0,0,3,0,0,0,0,0,0,0,0,0,0,7.5,2,0,0,0,0,0,0,0,0,0,0,0,0,0,0,0,0,0,0,0,0,0,62,0,0,0,0,0
67.3,0,8,17.5,2,0,0,3,0,0,0,0,0,0,0,0,0,0,7.5,0,0,0,0,0,0,0,0,0,0,0,0,0,0,0,0,0,0,0,0,0,0,62,0,0,0,0,0
65.9,0,6,17.5,6,0,0,3,0,0,0,0,0,0,0,0,0,0,7.5,0,0,0,0,0,0,0,0,0,0,0,0,0,0,0,0,0,0,0,0,0,0,60,0,0,0,0,0
65.5,0,6,17.5,2,2,0,3,0,0,0,0,0,0,0,0,0,0,7.5,0,0,0,0,0,0,0,0,0,0,0,0,0,0,0,0,0,0,0,0,0,0,62,0,0,0,0,0
66.4,0,6,17.5,2,4,0,3,0,0,0,0,0,0,0,0,0,0,7.5,0,0,0,0,0,0,0,0,0,0,0,0,0,0,0,0,0,0,0,0,0,0,60,0,0,0,0,0
65,0,6,17.5,4,0,0,3,0,0,0,0,0,0,0,0,0,0,7.5,2,0,0,0,0,0,0,0,0,0,0,0,0,0,0,0,0,0,0,0,0,0,60,0,0,0,0,0
64.4,0,6,19.5,2,0,0,3,0,0,0,0,0,0,0,0,0,0,7.5,0,0,0,0,0,0,0,0,0,0,0,0,0,0,0,0,0,0,0,0,0,0,62,0,0,0,0,0
61.1,0,6,17.5,8,0,0,3,0,0,0,0,0,0,0,0,0,0,7.5,0,0,0,0,0,0,0,0,0,0,0,0,0,0,0,0,0,0,0,0,0,0,58,0,0,0,0,0
63.4,0,6,17.5,2,0,0,3,0,0,0,0,0,0,0,0,0,0,7.5,0,2,0,0,0,0,0,0,0,0,0,0,0,0,0,0,0,0,0,0,0,0,62,0,0,0,0,0
63,0,6,17.5,2,0,0,3,0,0,0,0,0,0,0,0,0,0,7.5,0,0,0,0,0,0,0,0,0,0,0,0,0,0,0,0,0,0,2,0,0,0,62,0,0,0,0,0
67.2,0,6,17.5,2,0,0,3,0,0,0,0,0,0,0,0,0,0,7.5,0,0,0,0,0,0,0,0,0,2,0,0,0,0,0,0,0,0,0,0,0,0,62,0,0,0,0,0
64.9,0,6,17.5,2,0,0,3,0,0,0,0,0,0,0,0,0,0,7.5,0,0,0,0,0,0,0,0,0,0,0,0,1,0,0,0,0,0,0,0,0,0,63,0,0,0,0,0
63.4,0,5.4,15.6,2.7,0.9,0,2.7,0,0,0,0,0,0,0,0,0,0,11.6,0,0,0,0,0,0,0,0,0,0,0,0,0,0,0,0,0,0,0,5.7,0,0,55.4,0,0,0,0,0
