Repository: you0514w/youyou

File: Expansion Coeff.csv (part 77 of 83)
Expansion Coeff (Typical) ( 10-7/K ),SiO2,B2O3,Al2O3,MgO,CaO,BaO,Li2O,Na2O,K2O,Rb2O,Ag2O,Cs2O,Tl2O,MnO,FeO,CoO,NiO,CuO,ZnO,SrO,CdO,PbO,SnO,Cr2O3,Fe2O3,Ga2O3,As2O3,Y2O3,In2O3,Sb2O3,La2O3,Nd2O3,Gd2O3,TiO2,MnO2,GeO2,ZrO2,CeO2,SnO2,TeO2,P2O5,V2O5,Nb2O5,Ta2O5,MoO3,WO3
97,75,0,3,0,0,6,0,8,6,0,0,0,0,0,0,0,0,0,0,2,0,0,0,0,0,0,0,0,0,0,0,0,0,0,0,0,0,0,0,0,0,0,0,0,0,0
118,66,0,7,1,4,0,1,14,7,0,0,0,0,0,0,0,0,0,0,0,0,0,0,0,0,0,0,0,0,0,0,0,0,0,0,0,0,0,0,0,0,0,0,0,0,0
88,55.6,5.8,3.1,0,0,17.1,3.2,4.9,0.8,0,0,0,0,0,0,0,0,0,8.8,0,0,0,0,0,0,0,0,0,0,0,0,0,0,0,0,0,0.7,0,0,0,0,0,0,0,0,0
94,36.2,18.4,0,0,3,28.5,0,0,0,0,0,0,0,0,0,0,0,0,0.7,3.8,0,0,0,0,0,0,0,0,0,0,5.4,0,0,0,0,0,2.8,0,0,0,0,0,0,1.2,0,0
87,41.7,16.8,0,0,2.8,26,0,0,0,0,0,0,0,0,0,0,0,0,0.6,3.5,0,0,0,0,0,0,0,0,0,0,4.9,0,0,0,0,0,2.6,0,0,0,0,0,0,1.1,0,0
92,45,8.3,0,0,0,30,4,0,0,0,0,0,0,0,0,0,0,0,0,0,0,0,0,0,0,0,0,0,0,0,5.3,0,0,0,0,0,1.4,0,0,0,0,0,6,0,0,0
98,43.7,7.9,0,0,0,27.1,7.3,0,0,0,0,0,0,0,0,0,0,0,0,0,0,0,0,0,0,0,0,0,0,0,7.1,0,0,0,0,0,6.2,0,0,0,0,0,0,0.7,0,0
106,34,17,0,0,1,32,0,5,0,0,0,0,0,0,0,0,0,0,2,1,0,0,0,0,0,0,0,0,0,0,5,0,0,0,0,0,1,0,0,0,0,0,0,2,0,0
88,48,6.5,0,0,3,26,0,0,0,0,0,0,0,0,0,0,0,0,4,0,0,0,0,0,0,0,0,0,0,0,7,0,0,0,0,0,2.5,0,0,0,0,0,0,3,0,0
92,42.5,15,4,0,3,21,1,4,0,0,0,0,0,0,0,0,0,0,4,0,0,0,0,0,0,0,0,0,0,0,4,0,0,0,0,0,1,0,0,0,0,0,0,0.5,0,0
82,48,7,0,0,0,23,0,0,0,0,0,0,0,0,0,0,0,0,9,0,0,0,0,0,0,0,0,0,0,0,8,0,0,0,0,0,2,0,0,0,0,0,0,3,0,0
96,36,13.5,0,0,5,31,0,0,0,0,0,0,0,0,0,0,0,0,0,0,0,0,0,0,0,0,0,0,0,0,8,0,0,0,0,0,3,0,0,0,0,0,0,3.5,0,0
96,36,14.5,0,0,0,30,0,0,0,0,0,0,0,0,0,0,0,0,0,5,0,0,0,0,0,0,0,0,0,0,8,0,0,0,0,0,3,0,0,0,0,0,0,3.5,0,0
85,48,13,0,0,4,17,0,3,0,0,0,0,0,0,0,0,0,0,4,4,0,0,0,0,0,0,0,0,0,0,4,0,0,0,0,0,2,0,0,0,0,0,0,1,0,0
97,42,15,0,0,3,25,4,1.5,1,0,0,0,0,0,0,0,0,0,3,0,0,0,0,0,0,0,0,0,0,0,4,0,0,0,0,0,1.1,0,0,0,0,0,0,0.4,0,0
92,45,15,0,0,2.5,22,3,3,1,0,0,0,0,0,0,0,0,0,2.2,0,0,0,0,0,0,0,0,0,0,0,4,0,0,0,0,0,0.3,0,0,0,0,0,0,2,0,0
99,43.2,10.1,0,0,1.3,24.7,9,0,0,0,0,0,0,0,0,0,0,0,0,0,0,0,0,0,0,0,0,0,0,0,7,0,0,0,0,0,3.5,0,0,0,0,0,0,1.2,0,0
101,38,15.7,0,0,0,25,0,8.8,0,0,0,0,0,0,0,0,0,0,4,0,0,0,0,0,0,0,0,0,0,0,5,0,0,0,0,0,1,0,0,0,0,0,0,2.5,0,0
92,36,19,0,0,0,32,0,0,0,0,0,0,0,0,0,0,0,0,0,3,0,0,0,0,0,0,0,0,0,0,4,0,0,0,0,0,3,0,0,0,0,0,0,3,0,0
94,45,8,0,0,0,24,8,0,0,0,0,0,0,0,0,0,0,0,0,0,0,0,0,0,0,0,0,0,0,0,8,0,0,0,0,0,3.5,0,0,0,0,0,0,3.5,0,0
95,40,11,0,0,4,22,1,0,4,0,0,0,0,0,0,0,0,0,3,4,0,0,0,0,0,0,0,0,0,0,5,0,0,0,0,0,3,0,0,0,0,0,0,3,0,0
92,39.7,11.7,3,0,0,30,2,0,1,0,0,0,0,0,0,0,0,0,1.6,0,0,0,0,0,0,0,0,0,0,0,7,0,0,0,0,0,3,0,0,0,0,0,0,1,0,0
114,36.8,7.9,2.6,0,0,52.7,0,0,0,0,0,0,0,0,0,0,0,0,0,0,0,0,0,0,0,0,0,0,0,0,0,0,0,0,0,0,0,0,0,0,0,0,0,0,0,0
121,10.8,32.4,2.7,0,0,54.1,0,0,0,0,0,0,0,0,0,0,0,0,0,0,0,0,0,0,0,0,0,0,0,0,0,0,0,0,0,0,0,0,0,0,0,0,0,0,0,0
99,20,15.6,13.1,0,0,40.4,0,0,0,0,0,0,0,0,0,0,0,0,4.4,4,0,0,0,0,2.5,0,0,0,0,0,0,0,0,0,0,0,0,0,0,0,0,0,0,0,0,0
100,18.2,12.4,14.9,0,2.5,40,0,0,0,0,0,0,0,0,0,0,0,0,8.5,0,0,0,0,0,0,0,0,0,0,0,0,0,0,3.5,0,0,0,0,0,0,0,0,0,0,0,0
99,18.9,14.8,14.8,0,0,42.1,0,0,0,0,0,0,0,0,0,0,0,0,8.4,0,0,0,0,0,0,0,0,1,0,0,0,0,0,0,0,0,0,0,0,0,0,0,0,0,0,0
95,17.8,14.1,13.5,0,0,39.5,0,0,0,0,0,0,0,0,0,0,0,0,7.6,0,0,0,0,0,0,0,0,5,0,0,0,0,0,0,0,0,2.5,0,0,0,0,0,0,0,0,0
92,16.2,17.9,16.2,0,0,37.2,0,0,0,0,0,0,0,0,0,0,0,0,9.3,0,0,0,0,0,0,0,0,0,0,0,3.2,0,0,0,0,0,0,0,0,0,0,0,0,0,0,0
81,15.4,21.9,15.4,0,1.2,30.5,0,0,0,0,0,0,0,0,0,0,0,0,6.7,2.3,0,0,0,0,0,0,0,0,0,0,0,0,0,1.5,0,0,5.1,0,0,0,0,0,0,0,0,0
117,22.5,17.5,0,0,0,50,0,0,0,0,0,0,0,0,0,0,0,0,10,0,0,0,0,0,0,0,0,0,0,0,0,0,0,0,0,0,0,0,0,0,0,0,0,0,0,0
111,21.9,17,2.4,0,0,48.7,0,0,0,0,0,0,0,0,0,0,0,0,9.7,0,0,0,0,0,0,0,0,0.3,0,0,0,0,0,0,0,0,0,0,0,0,0,0,0,0,0,0
106,31.7,10.6,4.8,0,14.6,38.3,0,0,0,0,0,0,0,0,0,0,0,0,0,0,0,0,0,0,0,0,0,0,0,0,0,0,0,0,0,0,0,0,0,0,0,0,0,0,0,0
92,15.16,11.76,11.76,0,0,33.9,0,0,0,0,0,0,0,0,0,0,0,0,27.12,0,0,0,0,0,0,0,0,0,0,0,0.3,0,0,0,0,0,0,0,0,0,0,0,0,0,0,0
100,5.32,0,10.45,15.86,0,0,0,10.31,0,0,0,0,0,0,0,0,0,4.02,0,0,0,0,0,0,0,0,0,0,0,0,0,0,0,0,0,0,0,0,0,0,54.04,0,0,0,0,0
100,4.55,0,10.72,10.84,0,0,0,9.7,0,0,0,0,0,0,0,0,0,6.87,2.68,0,0,0,0,0,0,0,0,0,0,0,0,0,0,0,0,0,0,0,0,0,54.64,0,0,0,0,0
100,5.48,0,12.91,13.6,0,0,0,8.85,0,0,0,0,0,0,0,0,0,2.76,0,0,0,0,0,0,0,0,0,0,0,0,0,0,0,0,0,0,0,0,0,0,56.4,0,0,0,0,0
95,4.56,0,16.14,13.61,0.98,0,0,7.08,0,0,0,0,0,0,0,0,0,2.76,0,0,0,0,0,0,0,0,0,0,0,0,0,0,0,0,0,0,0,0,0,0,54.87,0,0,0,0,0
95,5.42,0,11.7,10.76,0,0,0,12.25,0.58,0,0,0,0,0,0,0,0,4.09,1.33,0,0,0,0,0,0,0,0,0,0,0,0,0,0,0,0,0,0,0,0,0,53.87,0,0,0,0,0
100,1.85,0,16.37,15.46,0.99,0,0,4.85,0,0,0,0,0,0,0,0,0,3.5,0,0,0,0,0,0,0,0,0,0,0,0,0,0,0,0,0,0,0,0,0,0,56.98,0,0,0,0,0
100,3.83,0,16.45,15.51,0.98,0,0,4.78,0,0,0,0,0,0,0,0,0,3.45,0,0,0,0,0,0,0,0,0,0,0,0,0,0,0,0,0,0,0,0,0,0,55,0,0,0,0,0
100,5.75,0,16.43,15.54,0.96,0,0,4.88,0,0,0,0,0,0,0,0,0,3.39,0,0,0,0,0,0,0,0,0,0,0,0,0,0,0,0,0,0,0,0,0,0,53.05,0,0,0,0,0
100,7.8,0,16.41,15.33,0.95,0,0,4.81,0,0,0,0,0,0,0,0,0,3.48,0,0,0,0,0,0,0,0,0,0,0,0,0,0,0,0,0,0,0,0,0,0,51.22,0,0,0,0,0
100,4.91,0,15.43,15.45,0.97,0,0,4.76,0,0,0,0,0,0,0,0,0,3.43,0,0,0,0,0,0,0,0,0,0,0,0,0,0,0,0,0,0,0,0,0,0,55.05,0,0,0,0,0
29.6,73.79,8.86,6.74,0,10.09,0,0,0,0,0,0,0,0,0,0,0,0,0,0,0.49,0,0,0,0,0,0,0,0,0,0,0,0,0,0,0,0,0,0,0.03,0,0,0,0,0,0,0
33.6,73.49,4.55,7.58,9.13,1.61,0,0,0,0.11,0,0,0,0,0,0,0,0,0,0,3.49,0,0,0,0,0,0,0,0,0,0,0,0,0,0,0,0,0,0,0.04,0,0,0,0,0,0,0
33.2,73.88,7.07,6.75,0,12.27,0,0,0,0,0,0,0,0,0,0,0,0,0,0,0,0,0,0,0,0,0,0,0,0,0,0,0,0,0,0,0,0,0,0.03,0,0,0,0,0,0,0
112,55,0,0,8,5,9,0,0,0,0,0,0,0,0,0,0,0,0,18,0,0,0,0,0,0,0,0,0,0,0,5,0,0,0,0,0,0,0,0,0,0,0,0,0,0,0
96,50,0,0,8,10,9,0,0,0,0,0,0,0,0,0,0,0,0,18,0,0,0,0,0,0,0,0,0,0,0,5,0,0,0,0,0,0,0,0,0,0,0,0,0,0,0
88,55,0,0,8,10,9,0,0,0,0,0,0,0,0,0,0,0,0,13,0,0,0,0,0,0,0,0,0,0,0,5,0,0,0,0,0,0,0,0,0,0,0,0,0,0,0
102,55,0,0,8,8,9,0,0,0,0,0,0,0,0,0,0,0,0,18,0,0,0,0,0,0,0,0,0,0,0,2,0,0,0,0,0,0,0,0,0,0,0,0,0,0,0
114,53,0,0,13,5,6,0,0,0,0,0,0,0,0,0,0,0,0,18,0,0,0,0,0,0,0,0,0,0,0,5,0,0,0,0,0,0,0,0,0,0,0,0,0,0,0
99,50,0,0,13,8,6,0,0,0,0,0,0,0,0,0,0,0,0,18,0,0,0,0,0,0,0,0,0,0,0,5,0,0,0,0,0,0,0,0,0,0,0,0,0,0,0
109,53,0,0,13,7,6,0,0,0,0,0,0,0,0,0,0,0,0,16,0,0,0,0,0,0,0,0,0,0,0,5,0,0,0,0,0,0,0,0,0,0,0,0,0,0,0
100,55,0,0,8,7,9,0,0,0,0,0,0,0,0,0,0,0,0,16,0,0,0,0,0,0,0,0,0,0,0,5,0,0,0,0,0,0,0,0,0,0,0,0,0,0,0
105,53,0,0,10,8,6,0,0,0,0,0,0,0,0,0,0,0,0,18,0,0,0,0,0,0,0,0,0,0,0,5,0,0,0,0,0,0,0,0,0,0,0,0,0,0,0
37.5,69.71,4.04,13.13,3.03,7.27,2.53,0,0,0.17,0,0,0,0,0,0,0,0,0,0,0,0,0,0,0,0.02,0,0,0,0,0,0,0,0,0,0,0,0,0,0.1,0,0,0,0,0,0,0
39.2,69.09,4,13.51,2.6,7.91,2.6,0,0,0.17,0,0,0,0,0,0,0,0,0,0,0,0,0,0,0,0.02,0,0,0,0,0,0,0,0,0,0,0,0,0,0.1,0,0,0,0,0,0,0
41,68.84,3,13.51,3.1,5.4,5.7,0,0,0.3,0,0,0,0,0,0,0,0,0,0,0,0,0,0,0,0.05,0,0,0,0,0,0,0,0,0,0,0,0,0,0.1,0,0,0,0,0,0,0
39,70.27,1.2,13.72,3.2,6.51,4.81,0,0,0.17,0,0,0,0,0,0,0,0,0,0,0,0,0,0,0,0.02,0,0,0,0,0,0,0,0,0,0,0,0,0,0.1,0,0,0,0,0,0,0
42,69.09,4,13.01,2.7,2.7,8.21,0,0,0.17,0,0,0,0,0,0,0,0,0,0,0,0,0,0,0,0.02,0,0,0,0,0,0,0,0,0,0,0,0,0,0.1,0,0,0,0,0,0,0
40,68.73,3.6,13.59,2.8,6.89,4.1,0,0,0.17,0,0,0,0,0,0,0,0,0,0,0,0,0,0,0,0.02,0,0,0,0,0,0,0,0,0,0,0,0,0,0.1,0,0,0,0,0,0,0
55.7,61.47,5.4,8.64,3.8,8.22,4.11,0,0,0,0,0,0,0,0,0,0,0,0,0,8.22,0,0,0,0,0.01,0,0,0,0,0,0,0,0,0,0,0,0.02,0,0.11,0,0,0,0,0,0,0
39,68.5,0.3,14.6,4.2,7.6,3.3,0,0,0,0,0,0,0,0,0,0,0,0,0,0.5,0,0,0,0,0,0,0,0,0,0,0,0,0,0,0,0,0,0,0.1,0,0.9,0,0,0,0,0
40,68,0,13.6,4.7,8.3,3.7,0,0,0,0,0,0,0,0,0,0,0,0,0,0.1,0,0,0,0,0,0,0,0,0,0,0,0,0,0,0,0,0,0,0.1,0,1.5,0,0,0,0,0
39,67.6,1,14.1,5,7.3,2.5,0,0,0,0,0,0,0,0,0,0,0,0,0,1,0,0,0,0,0,0,0,0,0,0,0,0,0,0,0,0,0,0,0.1,0,1.4,0,0,0,0,0
40,70,0,13,6,6,3.9,0,0,0,0,0,0,0,0,0,0,0,0,0,1,0,0,0,0,0,0,0,0,0,0,0,0,0,0,0,0,0,0,0.1,0,0,0,0,0,0,0
41,69,0,12.5,3.1,7.9,3.1,0,0,0,0,0,0,0,0,0,0,0,0,0,2.1,0,0,0,0,0,0,0,0,0,0,0,0,0,0,0,0,0,0,0.1,0,2.2,0,0,0,0,0
39,67.2,0,14.9,2.9,8,4.1,0,0,0,0,0,0,0,0,0,0,0,0,0,0,0,0,0,0,0,0,0,0,0,0,0,0,0,0,0,0,0,0,0.1,0,2.8,0,0,0,0,0
38,66,7.8,11.3,5.1,4.6,0,0,0,0,0,0,0,0,0,0,0,0,0,0,5.2,0,0,0,0,0,0,0,0,0,0,0,0,0,0,0,0,0,0,0,0,0,0,0,0,0,0
34,67.7,8.8,11.7,4.8,5.6,1.4,0,0,0,0,0,0,0,0,0,0,0,0,0,0,0,0,0,0,0,0,0,0,0,0,0,0,0,0,0,0,0,0,0,0,0,0,0,0,0,0
70,73.5,0,1.7,15,0,0,0,6.2,3.6,0,0,0,0,0,0,0,0,0,0,0,0,0,0,0,0,0,0,0,0,0,0,0,0,0,0,0,0,0,0,0,0,0,0,0,0,0
33,83.3,11.5,1.2,0,0,0,0,4,0,0,0,0,0,0,0,0,0,0,0,0,0,0,0,0,0,0,0,0,0,0,0,0,0,0,0,0,0,0,0,0,0,0,0,0,0,0
34,68.6,7.9,11.4,2.5,9.1,0,0,0,0,0,0,0,0,0,0,0,0,0,0,0.5,0,0,0,0,0,0,0,0,0,0,0,0,0,0,0,0,0,0,0,0,0,0,0,0,0,0
35,66.8,4.6,13,8,6.6,0,0,0,0,0,0,0,0,0,0,0,0,0,0,1,0,0,0,0,0,0,0,0,0,0,0,0,0,0,0,0,0,0,0,0,0,0,0,0,0,0
85,70.6,0,1,6.2,9.2,0,0,12.4,0.6,0,0,0,0,0,0,0,0,0,0,0,0,0,0,0,0,0,0,0,0,0,0,0,0,0,0,0,0,0,0,0,0,0,0,0,0,0
84,65.2,0,6,8,7,0,0,5,6.5,0,0,0,0,0,0,0,0,0,0,1,0,0,0,0,0,0,0,0,0,0,0,0,0,0,0,0,1.3,0,0,0,0,0,0,0,0,0
83,68.4,0,8.7,7.1,0.5,0,0,14,1.3,0,0,0,0,0,0,0,0,0,0,0,0,0,0,0,0,0,0,0,0,0,0,0,0,0,0,0,0,0,0,0,0,0,0,0,0,0
76,67,3.8,13.1,2.3,0,0,0,13.7,0.1,0,0,0,0,0,0,0,0,0,0,0,0,0,0,0,0,0,0,0,0,0,0,0,0,0,0,0,0,0,0,0,0,0,0,0,0,0
70.8,65.74,0,5.99,0,5.29,13.99,0,0,0,0,0,0,0,0,0,0,0,0,0,8.99,0,0,0,0,0,0,0,0,0,0,0,0,0,0,0,0,0,0,0,0,0,0,0,0,0,0
69,70.2,9.9,4.1,0,3.6,0,0,11.4,0,0,0,0,0,0,0,0,0,0,0.7,0,0,0,0,0,0,0,0,0,0,0,0,0,0,0,0,0,0,0,0.1,0,0,0,0,0,0,0
69,67,12,5,0,3.6,0,0,11.6,0,0,0,0,0,0,0,0,0,0,0.7,0,0,0,0,0,0,0,0,0,0,0,0,0,0,0,0,0,0,0,0.1,0,0,0,0,0,0,0
73,62.5,5,4,11,0,5,0,9,0,0,0,0,0,0,0,0,0,0,0,0,0,0,0,0,0,0,0,0,0,0,0,0,0,0,0,0,0,0,0,0,3.5,0,0,0,0,0
79,60.7,4,6,12,0,4,0,10,0,0,0,0,0,0,0,0,0,0,0,0,0,0,0,0,0,0,0,0,0,0,0,0,0,0,0,0,0,0,0,0,3.3,0,0,0,0,0
42,62.62,19.42,4.37,2.91,7.77,0,0,0,0,0,0,0,0,0,0,0,0,0,0,2.91,0,0,0,0,0,0,0,0,0,0,0,0,0,0,0,0,0,0,0,0,0,0,0,0,0,0
44,70.69,15.53,2.14,2.91,2.91,2.91,0,0,0,0,0,0,0,0,0,0,0,0,0,2.91,0,0,0,0,0,0,0,0,0,0,0,0,0,0,0,0,0,0,0,0,0,0,0,0,0,0
129,50.4,0,22.7,0,0,0,0,12.5,7.5,0,0,0,0,0,0,0,0,0,0,0,0,0,0,0,0,0,0,0,0,0,0,0,0,6.9,0,0,0,0,0,0,0,0,0,0,0,0
12,71.92,0,14.09,0,0,0.9,8.79,1.1,0,0,0,0,0,0,0,0,0,0,0,0,0,0,0,0,0,0,0,0,0,0,0,0,0,1.6,0,0,1.1,0,0,0,0.5,0,0,0,0,0
62,63.67,0.9,4.4,0,19.62,1.7,0,3.1,1.4,0,0,0,0,0,0,0,0,0,5.21,0,0,0,0,0,0,0,0,0,0,0,0,0,0,0,0,0,0,0,0,0,0,0,0,0,0,0
73,49.16,7.01,13.91,8.11,3.6,0,0,8.81,3,0,0,0,0,0,0,0,0,0,3.4,0,0,0,0,0,0,0,0,0,0,0,0,0,0,2.2,0,0,0.8,0,0,0,0,0,0,0,0,0
79,61.17,0.8,4.7,18.93,4.4,0,1,4.8,0,0,0,0,0,0,0,0,0,0,0,0,0,0,0,0,0,0,0,0,0,0,0,0,0,1.3,0,0,2.5,0,0,0,0.4,0,0,0,0,0
62,52.14,2.3,10.19,19.48,4.7,0,0,0,0,0,0,0,0,0,0,0,0,0,4.7,0,0,0,0,0,0,0,0,0,0,0,0,0,0,6.49,0,0,0,0,0,0,0,0,0,0,0,0
40,68.46,2.98,13.5,4.46,5.92,4.42,0,0,0.15,0,0,0,0,0,0,0,0,0,0,0,0,0,0,0,0.02,0,0,0,0,0,0,0,0,0,0,0,0,0,0.09,0,0,0,0,0,0,0
43,69.06,1.49,12.55,4.97,6.66,5.01,0,0,0.15,0,0,0,0,0,0,0,0,0,0,0,0,0,0,0,0.02,0,0,0,0,0,0,0,0,0,0,0,0,0,0.09,0,0,0,0,0,0,0
40,70,1.49,13.06,4.62,6.02,4.55,0,0,0.15,0,0,0,0,0,0,0,0,0,0,0,0,0,0,0,0.02,0,0,0,0,0,0,0,0,0,0,0,0,0,0.09,0,0,0,0,0,0,0
41,71.01,1.48,12.54,4.43,5.89,4.39,0,0,0.15,0,0,0,0,0,0,0,0,0,0,0,0,0,0,0,0.02,0,0,0,0,0,0,0,0,0,0,0,0,0,0.09,0,0,0,0,0,0,0
38,72.03,1.47,12.56,4.08,5.49,4.11,0,0,0.15,0,0,0,0,0,0,0,0,0,0,0,0,0,0,0,0.02,0,0,0,0,0,0,0,0,0,0,0,0,0,0.09,0,0,0,0,0,0,0
39,73.09,1.47,11.55,4.05,5.46,4.13,0,0,0.14,0,0,0,0,0,0,0,0,0,0,0,0,0,0,0,0.02,0,0,0,0,0,0,0,0,0,0,0,0,0,0.09,0,0,0,0,0,0,0
43,71.1,0.49,11.5,4.93,6.73,5.01,0,0,0.15,0,0,0,0,0,0,0,0,0,0,0,0,0,0,0,0,0,0,0,0,0,0,0,0,0,0,0,0,0,0.09,0,0,0,0,0,0,0
40,73.04,0.49,11.5,4.39,5.95,4.4,0,0,0.14,0,0,0,0,0,0,0,0,0,0,0,0,0,0,0,0,0,0,0,0,0,0,0,0,0,0,0,0,0,0.09,0,0,0,0,0,0,0
40,69.11,1.98,13.62,5.14,4.92,3.92,0,0,0.15,0,0,0,0,0,0,0,0,0,0,1.07,0,0,0,0,0,0,0,0,0,0,0,0,0,0,0,0,0,0,0.09,0,0,0,0,0,0,0
41,68.38,2.38,13.56,5.31,5.05,4.01,0,0,0.15,0,0,0,0,0,0,0,0,0,0,1.07,0,0,0,0,0,0,0,0,0,0,0,0,0,0,0,0,0,0,0.09,0,0,0,0,0,0,0
41,68.83,2.38,13.12,5.3,4.67,3.73,0,0,0.15,0,0,0,0,0,0,0,0,0,0,1.73,0,0,0,0,0,0,0,0,0,0,0,0,0,0,0,0,0,0,0.09,0,0,0,0,0,0,0
40,68.46,2.78,13.34,5.14,4.92,3.92,0,0,0.15,0,0,0,0,0,0,0,0,0,0,1.2,0,0,0,0,0,0,0,0,0,0,0,0,0,0,0,0,0,0,0.09,0,0,0,0,0,0,0
41,68.9,1.59,13.69,5.32,5.05,4.01,0,0,0.15,0,0,0,0,0,0,0,0,0,0,1.2,0,0,0,0,0,0,0,0,0,0,0,0,0,0,0,0,0,0,0.09,0,0,0,0,0,0,0
41,69.18,1.59,13.31,5.31,5.05,4.05,0,0,0.15,0,0,0,0,0,0,0,0,0,0,1.27,0,0,0,0,0,0,0,0,0,0,0,0,0,0,0,0,0,0,0.09,0,0,0,0,0,0,0
41,68.99,1.59,13.92,5.15,4.94,3.97,0,0,0.15,0,0,0,0,0,0,0,0,0,0,1.2,0,0,0,0,0,0,0,0,0,0,0,0,0,0,0,0,0,0,0.09,0,0,0,0,0,0,0
38,69.45,1.57,13.53,5.63,4.9,3.49,0,0,0.15,0,0,0,0,0,0,0,0,0,0,1.19,0,0,0,0,0,0,0,0,0,0,0,0,0,0,0,0,0,0,0.09,0,0,0,0,0,0,0
40,69.4,1.59,13.49,5.48,4.43,3.97,0,0,0.15,0,0,0,0,0,0,0,0,0,0,1.4,0,0,0,0,0,0,0,0,0,0,0,0,0,0,0,0,0,0,0.09,0,0,0,0,0,0,0
42,70.02,1.49,12.55,5.32,4.07,4.11,0,0,0.15,0,0,0,0,0,0,0,0,0,0,2.2,0,0,0,0,0,0,0,0,0,0,0,0,0,0,0,0,0,0,0.09,0,0,0,0,0,0,0
42,70.06,1.48,13.04,5.12,4.91,3.95,0,0,0.15,0,0,0,0,0,0,0,0,0,0,1.2,0,0,0,0,0,0,0,0,0,0,0,0,0,0,0,0,0,0,0.09,0,0,0,0,0,0,0
41,69.04,1.49,13.49,5.32,5.05,4.1,0,0,0.15,0,0,0,0,0,0,0,0,0,0,1.27,0,0,0,0,0,0,0,0,0,0,0,0,0,0,0,0,0,0,0.09,0,0,0,0,0,0,0
39,70.05,1.19,13.28,5.65,4.31,4.28,0,0,0.15,0,0,0,0,0,0,0,0,0,0,1,0,0,0,0,0,0,0,0,0,0,0,0,0,0,0,0,0,0,0.09,0,0,0,0,0,0,0
41,70.07,1.47,13.54,4.92,5,2.85,0,0,0.15,0,0,0,0,0,0,0,0,0,0,1.91,0,0,0,0,0,0,0,0,0,0,0,0,0,0,0,0,0,0,0.09,0,0,0,0,0,0,0
41,69.97,1.49,13.54,3.78,5.07,3.8,0,0,0.15,0,0,0,0,0,0,0,0,0,1.11,1,0,0,0,0,0,0,0,0,0,0,0,0,0,0,0,0,0,0,0.09,0,0,0,0,0,0,0
42,70.14,1.48,12.52,4.63,6.27,4.72,0,0,0.15,0,0,0,0,0,0,0,0,0,0,0,0,0,0,0,0,0,0,0,0,0,0,0,0,0,0,0,0,0,0.09,0,0,0,0,0,0,0
40,72.03,1.47,12.01,4.24,5.73,4.28,0,0,0.15,0,0,0,0,0,0,0,0,0,0,0,0,0,0,0,0,0,0,0,0,0,0,0,0,0,0,0,0,0,0.09,0,0,0,0,0,0,0
41,69.09,1.49,13.53,4.64,6.31,4.7,0,0,0.15,0,0,0,0,0,0,0,0,0,0,0,0,0,0,0,0,0,0,0,0,0,0,0,0,0,0,0,0,0,0.09,0,0,0,0,0,0,0
41,67.54,1.5,14.52,4.85,6.48,4.87,0,0,0.15,0,0,0,0,0,0,0,0,0,0,0,0,0,0,0,0,0,0,0,0,0,0,0,0,0,0,0,0,0,0.09,0,0,0,0,0,0,0
44,67.04,1.5,14.04,5.19,6.85,5.14,0,0,0.15,0,0,0,0,0,0,0,0,0,0,0,0,0,0,0,0,0,0,0,0,0,0,0,0,0,0,0,0,0,0.09,0,0,0,0,0,0,0
42,71.02,1.47,11.56,4.75,6.23,4.73,0,0,0.15,0,0,0,0,0,0,0,0,0,0,0,0,0,0,0,0,0,0,0,0,0,0,0,0,0,0,0,0,0,0.09,0,0,0,0,0,0,0
45,66.12,1.51,14.02,5.38,7.25,5.48,0,0,0.15,0,0,0,0,0,0,0,0,0,0,0,0,0,0,0,0,0,0,0,0,0,0,0,0,0,0,0,0,0,0.09,0,0,0,0,0,0,0
40,68.49,2.78,13.55,5.14,4.8,3.87,0,0,0.15,0,0,0,0,0,0,0,0,0,0,1.13,0,0,0,0,0,0,0,0,0,0,0,0,0,0,0,0,0,0,0.09,0,0,0,0,0,0,0
44,68.95,0.5,12.53,5.32,7.14,5.32,0,0,0.15,0,0,0,0,0,0,0,0,0,0,0,0,0,0,0,0,0,0,0,0,0,0,0,0,0,0,0,0,0,0.09,0,0,0,0,0,0,0
42,69.03,0.5,13.54,4.99,6.68,5.02,0,0,0.15,0,0,0,0,0,0,0,0,0,0,0,0,0,0,0,0,0,0,0,0,0,0,0,0,0,0,0,0,0,0.09,0,0,0,0,0,0,0
40,72.04,0.49,12.51,4.42,5.87,4.43,0,0,0.15,0,0,0,0,0,0,0,0,0,0,0,0,0,0,0,0,0,0,0,0,0,0,0,0,0,0,0,0,0,0.09,0,0,0,0,0,0,0
41,70.99,0.49,13.52,4.45,5.9,4.41,0,0,0.15,0,0,0,0,0,0,0,0,0,0,0,0,0,0,0,0,0,0,0,0,0,0,0,0,0,0,0,0,0,0.09,0,0,0,0,0,0,0
41,68.97,1.98,13.41,5.31,4.67,3.69,0,0,0.15,0,0,0,0,0,0,0,0,0,0,1.73,0,0,0,0,0,0,0,0,0,0,0,0,0,0,0,0,0,0,0.09,0,0,0,0,0,0,0
42,68.61,2.38,13.34,5.31,5.04,4.01,0,0,0.15,0,0,0,0,0,0,0,0,0,0,1.07,0,0,0,0,0,0,0,0,0,0,0,0,0,0,0,0,0,0,0.09,0,0,0,0,0,0,0
40,69.72,1.58,13.31,5.13,4.91,3.91,0,0,0.15,0,0,0,0,0,0,0,0,0,0,1.2,0,0,0,0,0,0,0,0,0,0,0,0,0,0,0,0,0,0,0.09,0,0,0,0,0,0,0
42,69.4,1.58,12.71,5.47,5.16,4.18,0,0,0.15,0,0,0,0,0,0,0,0,0,0,1.26,0,0,0,0,0,0,0,0,0,0,0,0,0,0,0,0,0,0,0.09,0,0,0,0,0,0,0
40,69.39,1.58,13.47,5.3,4.79,3.83,0,0,0.15,0,0,0,0,0,0,0,0,0,0,1.4,0,0,0,0,0,0,0,0,0,0,0,0,0,0,0,0,0,0,0.09,0,0,0,0,0,0,0
40,69.43,1.58,13.48,5.66,4.44,3.97,0,0,0.15,0,0,0,0,0,0,0,0,0,0,1.2,0,0,0,0,0,0,0,0,0,0,0,0,0,0,0,0,0,0,0.09,0,0,0,0,0,0,0
41,69.45,1.58,13.5,5.29,4.78,3.5,0,0,0.15,0,0,0,0,0,0,0,0,0,0,1.66,0,0,0,0,0,0,0,0,0,0,0,0,0,0,0,0,0,0,0.09,0,0,0,0,0,0,0
42,70.04,1.52,13.51,4.03,4.16,5.48,0,0,0.15,0,0,0,0,0,0,0,0,0,0,1.02,0,0,0,0,0,0,0,0,0,0,0,0,0,0,0,0,0,0,0.09,0,0,0,0,0,0,0
42,70.05,1.47,13.51,4.9,4.98,2.85,0,0,0.14,0,0,0,0,0,0,0,0,0,1.09,0.92,0,0,0,0,0,0,0,0,0,0,0,0,0,0,0,0,0,0,0.09,0,0,0,0,0,0,0
42,70.14,1.47,13.58,4.59,4.64,2.37,0,0,0.15,0,0,0,0,0,0,0,0,0,0,2.97,0,0,0,0,0,0,0,0,0,0,0,0,0,0,0,0,0,0,0.09,0,0,0,0,0,0,0
83,65,0,0.45,6.54,12.49,0,0,3.52,5.93,0,0,0,0,0,0,0,0,0,0,0,0,0,0,0,0,0,0,0,0,0,0,0,0,0.79,0,0,4.79,0.18,0.31,0,0,0,0,0,0,0
80,61.49,0,0.43,9.7,14.61,0,0,3.25,4.41,0,0,0,0,0,0,0,0,0,0,0,0,0,0,0,0,0,0,0,0,0,0,0,0,0.77,0,0,4.86,0.18,0.3,0,0,0,0,0,0,0
70,67.18,0,0.43,6.41,12.37,0,0,2.67,4.89,0,0,0,0,0,0,0,0,0,0,0,0,0,0,0,0,0,0,0,0,0,0,0,0,0.78,0,0,4.78,0.18,0.31,0,0,0,0,0,0,0
83,62.96,0,0.5,6.51,12.53,0,0,3.31,6.22,0,0,0,0,0,0,0,0,0,0,0,0,0,0,0,0,0,0,0,0,0,0,0,0,2.21,0,0,4.81,0.35,0.6,0,0,0,0,0,0,0
67,64.32,0,5.94,16.82,0,0,0.6,9.12,0,0,0,0,0,0,0,0,0,0,0,0,0,0,0,0,0,0,0,0,0,0,0,0,0,0.75,0,0,1.98,0.17,0.3,0,0,0,0,0,0,0
68,63.92,0,5.9,16.71,0,0,0.4,9.87,0,0,0,0,0,0,0,0,0,0,0,0,0,0,0,0,0,0,0,0,0,0,0,0,0,0.75,0,0,1.98,0.17,0.3,0,0,0,0,0,0,0
65,64.81,0,5.92,16.96,0,0,0.1,8.87,0,0,0,0,0,0,0,0,0,0,0,0,0,0,0,0,0,0,0,0,0,0,0,0,0,1.12,0,0,1.98,0.09,0.15,0,0,0,0,0,0,0
64,64.18,0,5.93,16.83,0,0,0.1,9.2,0,0,0,0,0,0,0,0,0,0,0,0,0,0,0,0,0,0,0,0,0,0,0,0,0,1.47,0,0,1.98,0.31,0,0,0,0,0,0,0,0
28.3,58.47,20.1,18.41,3.02,0,0,0,0,0,0,0,0,0,0,0,0,0,0,0,0,0,0,0,0,0,0,0,0,0,0,0,0,0,0,0,0,0,0,0,0,0,0,0,0,0,0
28.6,58.48,18.09,18.41,2.51,2.51,0,0,0,0,0,0,0,0,0,0,0,0,0,0,0,0,0,0,0,0,0,0,0,0,0,0,0,0,0,0,0,0,0,0,0,0,0,0,0,0,0
28.7,66.18,19.71,11.15,2.96,0,0,0,0,0,0,0,0,0,0,0,0,0,0,0,0,0,0,0,0,0,0,0,0,0,0,0,0,0,0,0,0,0,0,0,0,0,0,0,0,0,0
27.4,66.51,17.82,11.21,4.46,0,0,0,0,0,0,0,0,0,0,0,0,0,0,0,0,0,0,0,0,0,0,0,0,0,0,0,0,0,0,0,0,0,0,0,0,0,0,0,0,0,0
26.6,58.47,14.07,18.41,2.01,4.02,3.02,0,0,0,0,0,0,0,0,0,0,0,0,0,0,0,0,0,0,0,0,0,0,0,0,0,0,0,0,0,0,0,0,0,0,0,0,0,0,0,0
28.4,67.51,7.04,11.38,14.07,0,0,0,0,0,0,0,0,0,0,0,0,0,0,0,0,0,0,0,0,0,0,0,0,0,0,0,0,0,0,0,0,0,0,0,0,0,0,0,0,0,0
31.6,73.27,9.91,5.33,4.49,3.6,3.4,0,0,0,0,0,0,0,0,0,0,0,0,0,0,0,0,0,0,0,0,0,0,0,0,0,0,0,0,0,0,0,0,0,0,0,0,0,0,0,0
29.1,66.84,4.98,11.26,14.93,1.99,0,0,0,0,0,0,0,0,0,0,0,0,0,0,0,0,0,0,0,0,0,0,0,0,0,0,0,0,0,0,0,0,0,0,0,0,0,0,0,0,0
32,67.12,9.5,11.67,4.59,5.66,1.42,0,0,0,0,0,0,0,0,0,0,0,0,0,0,0,0,0,0,0,0,0,0,0,0,0,0,0,0,0,0,0,0,0.04,0,0,0,0,0,0,0
32.5,83.33,11.32,1.46,0,0,0,0,3.5,0.39,0,0,0,0,0,0,0,0,0,0,0,0,0,0,0,0,0,0,0,0,0,0,0,0,0,0,0,0,0,0,0,0,0,0,0,0,0
94,74.35,0,0,0,6.53,0.88,0,8.61,5.73,0,0,0,0,0,0,0,0,0,3.55,0,0,0,0,0,0,0,0,0,0,0.11,0,0,0,0.24,0,0,0,0,0,0,0,0,0,0,0,0
85,65.12,0.18,11.17,0,0.67,0,10.96,9.85,0.07,0,0,0,0,0,0,0,0,0,0.08,0.06,0,0,0,0,0,0,0,0,0,0,0,0,0,0,0,0,1.84,0,0,0,0,0,0,0,0,0
89,67.22,4.27,12.69,1.97,0.12,0,0,12.89,0.63,0,0,0,0,0,0,0,0,0,0,0,0,0,0,0,0,0,0,0,0,0,0,0,0,0,0,0,0,0.12,0.09,0,0,0,0,0,0,0
52,69.72,3.48,11.13,0,4.2,0,8.21,1.59,0.2,0,0,0,0,0,0,0,0,0,0.12,0.31,0,0,0,0,0,0,0,0,0,0,0,0,0,0,0,0,0.41,0.26,0.06,0,0.31,0,0,0,0,0
45,56.88,7.5,11,7.8,5.4,0,0,0,0,0,0,0,0,0,0,0,0,0,3,5.4,0,0,0,0,0.02,0,0,0,0,0,0,0,0,3,0,0,0,0,0,0,0,0,0,0,0,0
36,62.98,7.5,11,6.5,4.5,0,0,0,0,0,0,0,0,0,0,0,0,0,0,4.5,0,0,0,0,0.02,0,0,0,0,0,0,0,0,3,0,0,0,0,0,0,0,0,0,0,0,0
35,62.98,7.5,11,9.5,3,0,0,0,0,0,0,0,0,0,0,0,0,0,0,3,0,0,0,0,0.02,0,0,0,0,0,0,0,0,3,0,0,0,0,0,0,0,0,0,0,0,0
36,85.6,0,9.93,0,0,4.42,0,0,0,0,0,0,0,0,0,0,0,0,0,0,0,0,0,0,0,0,0,0,0,0,0,0,0,0,0,0,0,0,0.05,0,0,0,0,0,0,0
38.2,66.01,0,16.24,0,17.71,0,0,0,0,0,0,0,0,0,0,0,0,0,0,0,0,0,0,0,0,0,0,0,0,0,0,0,0,0,0,0,0,0,0.04,0,0,0,0,0,0,0
37.6,69.94,0,12.7,0,17.32,0,0,0,0,0,0,0,0,0,0,0,0,0,0,0,0,0,0,0,0,0,0,0,0,0,0,0,0,0,0,0,0,0,0.04,0,0,0,0,0,0,0
39.1,73.7,0,9.32,0,16.94,0,0,0,0,0,0,0,0,0,0,0,0,0,0,0,0,0,0,0,0,0,0,0,0,0,0,0,0,0,0,0,0,0,0.04,0,0,0,0,0,0,0
32.9,79.85,0,13.47,0,0,0,0,0,0,0,0,0,0,0,0,0,0,0,0,6.63,0,0,0,0,0,0,0,0,0,0,0,0,0,0,0,0,0,0,0.05,0,0,0,0,0,0,0
33,71.33,0,9.02,11.41,8.2,0,0,0,0,0,0,0,0,0,0,0,0,0,0,0,0,0,0,0,0,0,0,0,0,0,0,0,0,0,0,0,0,0,0.04,0,0,0,0,0,0,0
36.6,75.25,0,9.52,12.03,0,3.16,0,0,0,0,0,0,0,0,0,0,0,0,0,0,0,0,0,0,0,0,0,0,0,0,0,0,0,0,0,0,0,0,0.04,0,0,0,0,0,0,0
38.3,73.42,0,8.05,13.31,0,0,0,0,0,0,0,0,0,0,0,0,0,0,0,5.18,0,0,0,0,0,0,0,0,0,0,0,0,0,0,0,0,0,0,0.04,0,0,0,0,0,0,0
39.1,68.58,0,11.38,14.4,0,0,0,0,0,0,0,0,0,0,0,0,0,0,0,5.6,0,0,0,0,0,0,0,0,0,0,0,0,0,0,0,0,0,0,0.04,0,0,0,0,0,0,0
36.9,73.97,0,9.36,7.89,5.67,0,0,0,0,0,0,0,0,0,0,0,0,0,0,3.07,0,0,0,0,0,0,0,0,0,0,0,0,0,0,0,0,0,0,0.04,0,0,0,0,0,0,0
38.4,75.95,0,9.61,8.1,0,0,0,0,0,0,0,0,0,0,0,0,0,0,0,6.3,0,0,0,0,0,0,0,0,0,0,0,0,0,0,0,0,0,0,0.04,0,0,0,0,0,0,0
32.2,70.57,0,8.93,15.05,5.41,0,0,0,0,0,0,0,0,0,0,0,0,0,0,0,0,0,0,0,0,0,0,0,0,0,0,0,0,0,0,0,0,0,0.04,0,0,0,0,0,0,0
34.3,73.08,0,9.24,15.59,0,2.05,0,0,0,0,0,0,0,0,0,0,0,0,0,0,0,0,0,0,0,0,0,0,0,0,0,0,0,0,0,0,0,0,0.04,0,0,0,0,0,0,0
37,75.08,0,9.5,11.21,0,1.68,0,0,0,0,0,0,0,0,0,0,0,0,0,2.49,0,0,0,0,0,0,0,0,0,0,0,0,0,0,0,0,0,0,0.04,0,0,0,0,0,0,0
38,73.83,0,9.34,3.94,11.32,0,0,0,0,0,0,0,0,0,0,0,0,0,0,1.53,0,0,0,0,0,0,0,0,0,0,0,0,0,0,0,0,0,0,0.04,0,0,0,0,0,0,0
39.9,76.19,0,9.64,4.06,5.84,1.07,0,0,0,0,0,0,0,0,0,0,0,0,0,3.16,0,0,0,0,0,0,0,0,0,0,0,0,0,0,0,0,0,0,0.04,0,0,0,0,0,0,0
36.9,74.87,0,9.47,11.97,0,2.1,0,0,0,0,0,0,0,0,0,0,0,0,0,1.55,0,0,0,0,0,0,0,0,0,0,0,0,0,0,0,0,0,0,0.04,0,0,0,0,0,0,0
38.9,76.11,0,9.62,8.11,2.92,3.2,0,0,0,0,0,0,0,0,0,0,0,0,0,0,0,0,0,0,0,0,0,0,0,0,0,0,0,0,0,0,0,0,0.04,0,0,0,0,0,0,0
39.5,76.06,0,9.62,5.68,5.83,2.77,0,0,0,0,0,0,0,0,0,0,0,0,0,0,0,0,0,0,0,0,0,0,0,0,0,0,0,0,0,0,0,0,0.04,0,0,0,0,0,0,0
38.7,76.46,0,8.9,8.04,2.89,2.11,0,0,0,0,0,0,0,0,0,0,0,0,0,1.56,0,0,0,0,0,0,0,0,0,0,0,0,0,0,0,0,0,0,0.04,0,0,0,0,0,0,0
38.5,74.97,0,10.26,8.11,2.91,2.13,0,0,0,0,0,0,0,0,0,0,0,0,0,1.58,0,0,0,0,0,0,0,0,0,0,0,0,0,0,0,0,0,0,0.04,0,0,0,0,0,0,0
39.8,76.81,0,8.94,5.65,5.8,2.76,0,0,0,0,0,0,0,0,0,0,0,0,0,0,0,0,0,0,0,0,0,0,0,0,0,0,0,0,0,0,0,0,0.04,0,0,0,0,0,0,0
39.3,75.31,0,10.31,5.7,5.86,2.78,0,0,0,0,0,0,0,0,0,0,0,0,0,0,0,0,0,0,0,0,0,0,0,0,0,0,0,0,0,0,0,0,0.04,0,0,0,0,0,0,0
41.7,64.9,0,20,0,0,0,0,0,0,0,0,0,0,0,0,0,0,0,0,15,0,0,0,0,0,0,0,0,0,0,0,0,0,0,0,0,0,0,0.1,0,0,0,0,0,0,0
44.6,69.9,0,15,0,0,0,0,0,0,0,0,0,0,0,0,0,0,0,0,15,0,0,0,0,0,0,0,0,0,0,0,0,0,0,0,0,0,0,0.1,0,0,0,0,0,0,0
41,69.9,0,15,0,7.5,0,0,0,0,0,0,0,0,0,0,0,0,0,0,7.5,0,0,0,0,0,0,0,0,0,0,0,0,0,0,0,0,0,0,0.1,0,0,0,0,0,0,0
40.3,69.9,0,13,8.5,0,8.5,0,0,0,0,0,0,0,0,0,0,0,0,0,0,0,0,0,0,0,0,0,0,0,0,0,0,0,0,0,0,0,0,0.1,0,0,0,0,0,0,0
49.6,69.9,0,13,0,0,8.5,0,0,0,0,0,0,0,0,0,0,0,0,0,8.5,0,0,0,0,0,0,0,0,0,0,0,0,0,0,0,0,0,0,0.1,0,0,0,0,0,0,0
45.1,63.9,0,18,0,9,0,0,0,0,0,0,0,0,0,0,0,0,0,0,9,0,0,0,0,0,0,0,0,0,0,0,0,0,0,0,0,0,0,0.1,0,0,0,0,0,0,0
41.5,63.9,0,16,10,0,0,0,0,0,0,0,0,0,0,0,0,0,0,0,10,0,0,0,0,0,0,0,0,0,0,0,0,0,0,0,0,0,0,0.1,0,0,0,0,0,0,0
42.9,71.8,0,14.2,0,0,0,0,0,0,0,0,0,0,0,0,0,0,0,0,13.9,0,0,0,0,0,0,0,0,0,0,0,0,0,0,0,0,0,0,0.1,0,0,0,0,0,0,0
47.3,63.9,0,16,0,10,0,0,0,0,0,0,0,0,0,0,0,0,0,0,10,0,0,0,0,0,0,0,0,0,0,0,0,0,0,0,0,0,0,0.1,0,0,0,0,0,0,0
40.9,69.9,0,15,0,10,0,0,0,0,0,0,0,0,0,0,0,0,0,0,5,0,0,0,0,0,0,0,0,0,0,0,0,0,0,0,0,0,0,0.1,0,0,0,0,0,0,0
42.4,69.9,0,15,0,5,0,0,0,0,0,0,0,0,0,0,0,0,0,0,10,0,0,0,0,0,0,0,0,0,0,0,0,0,0,0,0,0,0,0.1,0,0,0,0,0,0,0
40.7,69.9,0,15,5,0,10,0,0,0,0,0,0,0,0,0,0,0,0,0,0,0,0,0,0,0,0,0,0,0,0,0,0,0,0,0,0,0,0,0.1,0,0,0,0,0,0,0
40.5,69.9,0,15,2.5,5,5,0,0,0,0,0,0,0,0,0,0,0,0,0,2.5,0,0,0,0,0,0,0,0,0,0,0,0,0,0,0,0,0,0,0.1,0,0,0,0,0,0,0
41.2,69.9,0,15,0,10,2.5,0,0,0,0,0,0,0,0,0,0,0,0,0,2.5,0,0,0,0,0,0,0,0,0,0,0,0,0,0,0,0,0,0,0.1,0,0,0,0,0,0,0
41.6,69.9,0,15,1,6,4,0,0,0,0,0,0,0,0,0,0,0,0,0,4,0,0,0,0,0,0,0,0,0,0,0,0,0,0,0,0,0,0,0.1,0,0,0,0,0,0,0
41.3,69.9,0,15,2.5,0,0,0,0,0,0,0,0,0,0,0,0,0,0,0,12.5,0,0,0,0,0,0,0,0,0,0,0,0,0,0,0,0,0,0,0.1,0,0,0,0,0,0,0
43,69.9,0,15,2.5,0,7.5,0,0,0,0,0,0,0,0,0,0,0,0,0,5,0,0,0,0,0,0,0,0,0,0,0,0,0,0,0,0,0,0,0.1,0,0,0,0,0,0,0
40.1,69.9,0,15,5,0,7.5,0,0,0,0,0,0,0,0,0,0,0,0,0,2.5,0,0,0,0,0,0,0,0,0,0,0,0,0,0,0,0,0,0,0.1,0,0,0,0,0,0,0
42,69.9,0,15,2.5,2.5,7.5,0,0,0,0,0,0,0,0,0,0,0,0,0,2.5,0,0,0,0,0,0,0,0,0,0,0,0,0,0,0,0,0,0,0.1,0,0,0,0,0,0,0
40.3,69.9,0,15,3.5,4,7.5,0,0,0,0,0,0,0,0,0,0,0,0,0,0,0,0,0,0,0,0,0,0,0,0,0,0,0,0,0,0,0,0,0.1,0,0,0,0,0,0,0
40.3,69.9,0,15,3.5,3.5,6.5,0,0,0,0,0,0,0,0,0,0,0,0,0,1.5,0,0,0,0,0,0,0,0,0,0,0,0,0,0,0,0,0,0,0.1,0,0,0,0,0,0,0
40.2,69.9,0,14,5.3,2.7,5.3,0,0,0,0,0,0,0,0,0,0,0,0,0,2.7,0,0,0,0,0,0,0,0,0,0,0,0,0,0,0,0,0,0,0.1,0,0,0,0,0,0,0
41.5,70.04,0,14.03,3.71,5.31,6.91,0,0,0,0,0,0,0,0,0,0,0,0,0,0,0,0,0,0,0,0,0,0,0,0,0,0,0,0,0,0,0,0,0,0,0,0,0,0,0,0
42,69.9,0,13,5.7,2.8,5.7,0,0,0,0,0,0,0,0,0,0,0,0,0,2.8,0,0,0,0,0,0,0,0,0,0,0,0,0,0,0,0,0,0,0.1,0,0,0,0,0,0,0
156,75.07,0,2.99,2.37,0,0,15.21,0,1.33,0,0,0,0,0,0,0,0,0,0,0,0,0,0,0,0,0,0,0,0,0,0,0,0,0,0,0,0,0,0,0,1.52,1.51,0,0,0,0
99.5,66.11,0.27,7.38,7.55,0,0,0,16.69,2,0,0,0,0,0,0,0,0,0,0,0,0,0,0,0,0,0,0,0,0,0,0,0,0,0,0,0,0,0,0,0,0,0,0,0,0,0
98.7,67.74,0.27,8.11,4.89,0,0,0,16.83,2.16,0,0,0,0,0,0,0,0,0,0,0,0,0,0,0,0,0,0,0,0,0,0,0,0,0,0,0,0,0,0,0,0,0,0,0,0,0
100.1,66.69,0.27,7.74,6.11,0,0,0,17.31,1.88,0,0,0,0,0,0,0,0,0,0,0,0,0,0,0,0,0,0,0,0,0,0,0,0,0,0,0,0,0,0,0,0,0,0,0,0,0
98.8,67.17,0.72,7.36,6.26,0,0,0,16.28,2.21,0,0,0,0,0,0,0,0,0,0,0,0,0,0,0,0,0,0,0,0,0,0,0,0,0,0,0,0,0,0,0,0,0,0,0,0,0
98.5,67.43,0.46,7.96,5.35,0,0,0,16.78,2.02,0,0,0,0,0,0,0,0,0,0,0,0,0,0,0,0,0,0,0,0,0,0,0,0,0,0,0,0,0,0,0,0,0,0,0,0,0
103.5,66.75,0.18,7.57,5.18,0,0,0,18.37,1.95,0,0,0,0,0,0,0,0,0,0,0,0,0,0,0,0,0,0,0,0,0,0,0,0,0,0,0,0,0,0,0,0,0,0,0,0,0
98.6,66.85,0.36,8.08,5.82,0,0,0,16.87,2.02,0,0,0,0,0,0,0,0,0,0,0,0,0,0,0,0,0,0,0,0,0,0,0,0,0,0,0,0,0,0,0,0,0,0,0,0,0
97.5,67.15,0.72,7.34,6.7,0,0,0,16.22,1.87,0,0,0,0,0,0,0,0,0,0,0,0,0,0,0,0,0,0,0,0,0,0,0,0,0,0,0,0,0,0,0,0,0,0,0,0,0
97.5,68.16,0.82,7.37,5.48,0,0,0,16.29,1.88,0,0,0,0,0,0,0,0,0,0,0,0,0,0,0,0,0,0,0,0,0,0,0,0,0,0,0,0,0,0,0,0,0,0,0,0,0
104.3,66.67,0.18,7.44,5.26,0,0,0,18.37,2.08,0,0,0,0,0,0,0,0,0,0,0,0,0,0,0,0,0,0,0,0,0,0,0,0,0,0,0,0,0,0,0,0,0,0,0,0,0
49,66.08,6.44,8.79,1.59,2.28,0,8.57,0,0.34,0,0,0,0,0,0,0,0,0,1.57,2.78,0,0,0,0,0,0,0,0,0,0,0,0,0,0,0,0,1.56,0,0,0,0,0,0,0,0,0
78.6,67.05,2.91,12.16,2.88,0.06,0,0,13.34,0.85,0,0,0,0,0,0,0,0,0,0.64,0,0,0,0,0,0.01,0,0,0,0,0,0,0,0,0,0,0,0.01,0,0.09,0,0,0,0,0,0,0
76.1,66.38,3.56,12.71,1.79,0.04,0,0,14.19,0.01,0,0,0,0,0,0,0,0,0,1.19,0,0,0,0,0,0.01,0,0,0,0,0,0,0,0,0,0,0,0.03,0,0.09,0,0,0,0,0,0,0
75.3,67.32,3.76,12.65,2.37,0.04,0,0,13.76,0.01,0,0,0,0,0,0,0,0,0,0,0,0,0,0,0,0.01,0,0,0,0,0,0,0,0,0,0,0,0.01,0,0.07,0,0,0,0,0,0,0
29,69.53,0.78,7.67,0,0,0,17.51,1.55,0,0,0,0,0,0,0,0,0,0,0,0,0,0,0,0,0,0,0,0,0,0,0,0,0,0,0,0,1.81,0,0,0,1.15,0,0,0,0,0
28,68.67,0.78,8.69,0,0,0,17.47,1.47,0,0,0,0,0,0,0,0,0,0,0,0,0,0,0,0,0,0,0,0,0,0,0,0,0,0,0,0,1.77,0,0,0,1.15,0,0,0,0,0
28,69.4,0,9.09,0,0,0,17.66,1.49,0,0,0,0,0,0,0,0,0,0,0,0,0,0,0,0,0,0,0,0,0,0,0,0,0,0,0,0,1.49,0,0,0,0.87,0,0,0,0,0
28,69.21,0,9.36,0,0,0,17.6,1.48,0,0,0,0,0,0,0,0,0,0,0,0,0,0,0,0,0,0,0,0,0,0,0,0,0,0,0,0,1.49,0,0,0,0.86,0,0,0,0,0
26,69.01,0,9.63,0,0,0,17.55,1.47,0,0,0,0,0,0,0,0,0,0,0,0,0,0,0,0,0,0,0,0,0,0,0,0,0,0,0,0,1.48,0,0,0,0.86,0,0,0,0,0
4,69.42,0,9.11,1.98,0,0,13.59,1.49,0,0,0,0,0,0,0,0,0,0,2.04,0,0,0,0,0,0,0,0,0,0,0,0,0,0,0,0,0,1.5,0,0,0,0.87,0,0,0,0,0
8.4,69.8,0,9.13,1.97,0,0,13.74,1.48,0,0,0,0,0,0,0,0,0,0,2.03,0,0,0,0,0,0,0,0,0,0,0,0,0,0,0,0,0,0.99,0,0,0,0.86,0,0,0,0,0
14,70.03,0,9.18,1.97,0,0,13.71,1.48,0,0,0,0,0,0,0,0,0,0,2.03,0,0,0,0,0,0,0,0,0,0,0,0,0,0,0,0,0,0.74,0,0,0,0.86,0,0,0,0,0
18.2,70.13,0,9.2,1.96,0,0,13.87,1.47,0,0,0,0,0,0,0,0,0,0,2.02,0,0,0,0,0,0,0,0,0,0,0,0,0,0,0,0,0,0.49,0,0,0,0.86,0,0,0,0,0
9.7,69.37,0,9.05,1.52,0,0,14.73,1.48,0,0,0,0,0,0,0,0,0,0,1.5,0,0,0,0,0,0,0,0,0,0,0,0,0,0,0,0,0,1.49,0,0,0,0.86,0,0,0,0,0
19.7,69.39,0,9.08,1.06,0,0,15.69,1.47,0,0,0,0,0,0,0,0,0,0,0.97,0,0,0,0,0,0,0,0,0,0,0,0,0,0,0,0,0,1.48,0,0,0,0.86,0,0,0,0,0
23.5,69.5,0,9.1,0.45,0,0,16.64,1.47,0,0,0,0,0,0,0,0,0,0,0.52,0,0,0,0,0,0,0,0,0,0,0,0,0,0,0,0,0,1.47,0,0,0,0.85,0,0,0,0,0
47.5,69.44,5.79,12.6,1.01,1.5,0,6.88,2.7,0,0,0,0,0,0,0,0,0,0,0,0,0,0,0,0,0,0,0,0,0,0,0,0,0,0,0,0,0,0,0.05,0,0.03,0,0,0,0,0
47,67.41,5.79,13.56,1.97,1.5,0,6.98,2.71,0,0,0,0,0,0,0,0,0,0,0,0,0,0,0,0,0,0,0,0,0,0,0,0,0,0,0,0,0,0,0.05,0,0.03,0,0,0,0,0
47.1,65.32,5.81,14.61,2.95,1.5,0,7.04,2.69,0,0,0,0,0,0,0,0,0,0,0,0,0,0,0,0,0,0,0,0,0,0,0,0,0,0,0,0,0,0,0.05,0,0.03,0,0,0,0,0
43.7,73.44,6.74,9.95,0.98,0.05,0,6.29,2.47,0,0,0,0,0,0,0,0,0,0,0,0,0,0,0,0,0,0,0,0,0,0,0,0,0,0,0,0,0,0,0.05,0,0.03,0,0,0,0,0
43.4,71.4,6.73,10.93,1.96,0.05,0,6.44,2.41,0,0,0,0,0,0,0,0,0,0,0,0,0,0,0,0,0,0,0,0,0,0,0,0,0,0,0,0,0,0,0.05,0,0.03,0,0,0,0,0
44,68.52,6.78,12.41,3.4,0.06,0,6.31,2.44,0,0,0,0,0,0,0,0,0,0,0,0,0,0,0,0,0,0,0,0,0,0,0,0,0,0,0,0,0,0,0.05,0,0.03,0,0,0,0,0
46.3,66.98,6.52,13.55,1.97,1.5,0,7.02,2.38,0,0,0,0,0,0,0,0,0,0,0,0,0,0,0,0,0,0,0,0,0,0,0,0,0,0,0,0,0,0,0.05,0,0.03,0,0,0,0,0
46.8,66.06,6.51,13.52,2.92,1.5,0,7.01,2.4,0,0,0,0,0,0,0,0,0,0,0,0,0,0,0,0,0,0,0,0,0,0,0,0,0,0,0,0,0,0,0.05,0,0.03,0,0,0,0,0
47.6,64.94,6.51,13.61,3.92,1.51,0,7.01,2.42,0,0,0,0,0,0,0,0,0,0,0,0,0,0,0,0,0,0,0,0,0,0,0,0,0,0,0,0,0,0,0.05,0,0.03,0,0,0,0,0
45.4,66.2,6.45,14.47,1.96,1.49,0,6.93,2.42,0,0,0,0,0,0,0,0,0,0,0,0,0,0,0,0,0,0,0,0,0,0,0,0,0,0,0,0,0,0,0.05,0,0.03,0,0,0,0,0
44.1,65.09,6.37,15.53,1.97,1.5,0,7.07,2.39,0,0,0,0,0,0,0,0,0,0,0,0,0,0,0,0,0,0,0,0,0,0,0,0,0,0,0,0,0,0,0.05,0,0.03,0,0,0,0,0
44.5,65.25,6.35,15.65,1.9,1.46,0,6.88,2.42,0,0,0,0,0,0,0,0,0,0,0,0,0,0,0,0,0,0,0,0,0,0,0,0,0,0,0,0,0,0,0.05,0,0.04,0,0,0,0,0
38.6,71.02,10.15,9.67,0.51,1.51,0,7.01,0.1,0,0,0,0,0,0,0,0,0,0,0,0,0,0,0,0,0,0,0,0,0,0,0,0,0,0,0,0,0,0,0.03,0,0,0,0,0,0,0
54.4,63.25,6.42,15.17,2.02,1.51,0,7.29,4.25,0,0,0,0,0,0,0,0,0,0,0,0,0,0,0,0,0,0,0,0,0,0,0,0,0,0,0,0,0,0,0.06,0,0.03,0,0,0,0,0
40.5,71.36,8.59,9.6,0.53,2.44,0,6.08,0.86,0,0,0,0,0,0,0,0,0,0,0,0.51,0,0,0,0,0,0,0,0,0,0,0,0,0,0,0,0,0,0,0.03,0,0,0,0,0,0,0
39.7,71.33,8.57,9.59,1.52,1.48,0,6.1,0.87,0,0,0,0,0,0,0,0,0,0,0,0.51,0,0,0,0,0,0,0,0,0,0,0,0,0,0,0,0,0,0,0.03,0,0,0,0,0,0,0
41.6,73.26,5.79,10.55,0.52,1.48,0,6.1,1.75,0,0,0,0,0,0,0,0,0,0,0,0.52,0,0,0,0,0,0,0,0,0,0,0,0,0,0,0,0,0,0,0.03,0,0,0,0,0,0,0
55.3,63.18,6.74,15.18,1.04,1.51,0,6.95,4.33,0,0,0,0,0,0,0,0,0,0,0,1.04,0,0,0,0,0,0,0,0,0,0,0,0,0,0,0,0,0,0,0.03,0,0,0,0,0,0,0
54.6,64.02,5.79,15.14,1.03,1.5,0,7.97,3.49,0,0,0,0,0,0,0,0,0,0,0,1.03,0,0,0,0,0,0,0,0,0,0,0,0,0,0,0,0,0,0,0.03,0,0,0,0,0,0,0
54.8,62.35,7.59,15.06,1.03,1.48,0,7.98,3.46,0,0,0,0,0,0,0,0,0,0,0,1.02,0,0,0,0,0,0,0,0,0,0,0,0,0,0,0,0,0,0,0.03,0,0,0,0,0,0,0
45.2,65.89,6.13,15.09,1.97,1.5,0,6.92,2.42,0,0,0,0,0,0,0,0,0,0,0,0,0,0,0,0,0,0,0,0,0,0,0,0,0,0,0,0,0,0,0.05,0,0.03,0,0,0,0,0
69,76.27,0,6.4,5.4,0.2,0,1.7,9.8,0.03,0,0,0,0,0,0,0,0,0,0,0,0,0,0,0,0,0,0,0,0,0,0,0,0,0,0,0,0,0,0.2,0,0,0,0,0,0,0
62,76.28,0,6.4,5.4,0.2,0,5.6,5.9,0.02,0,0,0,0,0,0,0,0,0,0,0,0,0,0,0,0,0,0,0,0,0,0,0,0,0,0,0,0,0,0.2,0,0,0,0,0,0,0
55,76.36,0,6.4,5.3,0.2,0,9.51,2,0.03,0,0,0,0,0,0,0,0,0,0,0,0,0,0,0,0,0,0,0,0,0,0,0,0,0,0,0,0,0,0.2,0,0,0,0,0,0,0
65,74.26,0,6.3,5.3,0.2,0,9.71,4,0.03,0,0,0,0,0,0,0,0,0,0,0,0,0,0,0,0,0,0,0,0,0,0,0,0,0,0,0,0,0,0.2,0,0,0,0,0,0,0
64,76.17,0,4.4,5.3,0.2,0,9.7,4,0.03,0,0,0,0,0,0,0,0,0,0,0,0,0,0,0,0,0,0,0,0,0,0,0,0,0,0,0,0,0,0.2,0,0,0,0,0,0,0
65,76.26,0,6.4,5.3,0.2,0,5.6,4,2.04,0,0,0,0,0,0,0,0,0,0,0,0,0,0,0,0,0,0,0,0,0,0,0,0,0,0,0,0,0,0.2,0,0,0,0,0,0,0
63,76.32,0,6.3,3.3,0.2,0,9.6,4,0.08,0,0,0,0,0,0,0,0,0,0,0,0,0,0,0,0,0,0,0,0,0,0,0,0,0,0,0,0,0,0.2,0,0,0,0,0,0,0
55,76.26,0,6.4,5.4,2,0,5.7,4,0.04,0,0,0,0,0,0,0,0,0,0,0,0,0,0,0,0,0,0,0,0,0,0,0,0,0,0,0,0,0,0.2,0,0,0,0,0,0,0
60,74.78,0,6.5,4.8,0.2,0,11.5,2,0.02,0,0,0,0,0,0,0,0,0,0,0,0,0,0,0,0,0,0,0,0,0,0,0,0,0,0,0,0,0,0.2,0,0,0,0,0,0,0
60,76.46,0,6.4,5.2,0.2,0,7.71,1.9,1.93,0,0,0,0,0,0,0,0,0,0,0,0,0,0,0,0,0,0,0,0,0,0,0,0,0,0,0,0,0,0.2,0,0,0,0,0,0,0
60,76.25,0,6.4,3.2,0.2,0,11.71,2,0.04,0,0,0,0,0,0,0,0,0,0,0,0,0,0,0,0,0,0,0,0,0,0,0,0,0,0,0,0,0,0.2,0,0,0,0,0,0,0
51,76.05,0,6.4,7.41,0.1,0,7.81,2,0.03,0,0,0,0,0,0,0,0,0,0,0,0,0,0,0,0,0,0,0,0,0,0,0,0,0,0,0,0,0,0.2,0,0,0,0,0,0,0
51,76.36,0,6.4,5.2,2.1,0,7.71,2,0.03,0,0,0,0,0,0,0,0,0,0,0,0,0,0,0,0,0,0,0,0,0,0,0,0,0,0,0,0,0,0.2,0,0,0,0,0,0,0
53,78.17,0,6.3,5.3,0.2,0,5.8,2,2.03,0,0,0,0,0,0,0,0,0,0,0,0,0,0,0,0,0,0,0,0,0,0,0,0,0,0,0,0,0,0.2,0,0,0,0,0,0,0
49,76.2,0,8.39,5.39,1.2,0,5.59,2,1.03,0,0,0,0,0,0,0,0,0,0,0,0,0,0,0,0,0,0,0,0,0,0,0,0,0,0,0,0,0,0.2,0,0,0,0,0,0,0
57,76.67,0,6.2,5.1,0.2,0,8.7,1,1.93,0,0,0,0,0,0,0,0,0,0,0,0,0,0,0,0,0,0,0,0,0,0,0,0,0,0,0,0,0,0.2,0,0,0,0,0,0,0
57,76.69,0,6.1,5.1,0.2,0,8.7,2,1.01,0,0,0,0,0,0,0,0,0,0,0,0,0,0,0,0,0,0,0,0,0,0,0,0,0,0,0,0,0,0.2,0,0,0,0,0,0,0
67,76.78,0,6.21,5.21,0.1,0,3.61,5.91,1.98,0,0,0,0,0,0,0,0,0,0,0,0,0,0,0,0,0,0,0,0,0,0,0,0,0,0,0,0,0,0.2,0,0,0,0,0,0,0
55,76.8,0,6.21,5.1,0.2,0,9.5,1,0.99,0,0,0,0,0,0,0,0,0,0,0,0,0,0,0,0,0,0,0,0,0,0,0,0,0,0,0,0,0,0.2,0,0,0,0,0,0,0
95.7,68.15,0,7.29,6.39,0.5,0,2.1,13.39,2,0,0,0,0,0,0,0,0,0,0,0,0,0,0,0,0,0,0,0,0,0,0,0,0,0,0,0,0,0,0.18,0,0,0,0,0,0,0
82.3,73.78,0,6.81,2.5,0,0,2,10.01,2.7,0,0,0,0,0,0,0,0,0,2,0,0,0,0,0,0,0,0,0,0,0,0,0,0,0,0,0,0,0,0.2,0,0,0,0,0,0,0
86.5,72.82,0,6.89,2.1,0,0,2,11.19,2.8,0,0,0,0,0,0,0,0,0,2,0,0,0,0,0,0,0,0,0,0,0,0,0,0,0,0,0,0,0,0.2,0,0,0,0,0,0,0
89.4,70.82,0,7.39,2.4,0,0,2,12.69,2.5,0,0,0,0,0,0,0,0,0,2,0,0,0,0,0,0,0,0,0,0,0,0,0,0,0,0,0,0,0,0.2,0,0,0,0,0,0,0
80.7,73.78,0,6.81,1.5,0,0,2,10.01,2.7,0,0,0,0,0,0,0,0,0,3,0,0,0,0,0,0,0,0,0,0,0,0,0,0,0,0,0,0,0,0.2,0,0,0,0,0,0,0
76.3,74.7,0,6.8,2.5,0,0,1.7,9.7,2.4,0,0,0,0,0,0,0,0,0,2,0,0,0,0,0,0,0,0,0,0,0,0,0,0,0,0,0,0,0,0.2,0,0,0,0,0,0,0
68.2,75.28,0,6.81,1,0,0,4,6.01,2.7,0,0,0,0,0,0,0,0,0,4,0,0,0,0,0,0,0,0,0,0,0,0,0,0,0,0,0,0,0,0.2,0,0,0,0,0,0,0
68.2,74.5,0,6.8,1.8,0,0,1,10,2.7,0,0,0,0,0,0,0,0,0,3,0,0,0,0,0,0,0,0,0,0,0,0,0,0,0,0,0,0,0,0.2,0,0,0,0,0,0,0
80.8,73.78,0,6.81,1.5,0,0,2,10.01,2.7,0,0,0,0,0,0,0,0,0,2,1,0,0,0,0,0,0,0,0,0,0,0,0,0,0,0,0,0,0,0.2,0,0,0,0,0,0,0
69.5,73.78,2,6.81,2.5,0,0,2,10.01,0.7,0,0,0,0,0,0,0,0,0,2,0,0,0,0,0,0,0,0,0,0,0,0,0,0,0,0,0,0,0,0.2,0,0,0,0,0,0,0
79.8,73.98,0,6.81,2.5,0,0,1.9,9.91,2.7,0,0,0,0,0,0,0,0,0,2,0,0,0,0,0,0,0,0,0,0,0,0,0,0,0,0,0,0,0,0.2,0,0,0,0,0,0,0
81.6,73.78,0,6.81,2.5,0,0,1.5,10.51,2.7,0,0,0,0,0,0,0,0,0,2,0,0,0,0,0,0,0,0,0,0,0,0,0,0,0,0,0,0,0,0.2,0,0,0,0,0,0,0
88.7,72.2,0,6.8,3,0.5,0,0.5,15.5,1.3,0,0,0,0,0,0,0,0,0,0,0,0,0,0,0,0,0,0,0,0,0,0,0,0,0,0,0,0,0,0.2,0,0,0,0,0,0,0
85,72.82,0,5.99,5,0,0,1.5,12.69,1.8,0,0,0,0,0,0,0,0,0,0,0,0,0,0,0,0,0,0,0,0,0,0,0,0,0,0,0,0,0,0.2,0,0,0,0,0,0,0
50.1,73.33,6.29,7.98,0.01,0,0,5.98,3.88,0,0,0,0,0,0,0,0,0,0,0,0,0,0,0,0,0,0,0,0,0,0,0,0,0,0,0,0,0,0,0.05,0,2.48,0,0,0,0,0
51,73.47,6.5,7.76,0.01,0,0,5.39,4.35,0,0,0,0,0,0,0,0,0,0,0,0,0,0,0,0,0,0,0,0,0,0,0,0,0,0,0,0,0,0,0.05,0,2.47,0,0,0,0,0
50.5,73.54,6.71,7.52,0.01,0,0,5.38,4.33,0,0,0,0,0,0,0,0,0,0,0,0,0,0,0,0,0,0,0,0,0,0,0,0,0,0,0,0,0,0,0.05,0,2.46,0,0,0,0,0
52.4,73.46,6.21,8.01,0.01,0,0,4.5,5.34,0,0,0,0,0,0,0,0,0,0,0,0,0,0,0,0,0,0,0,0,0,0,0,0,0,0,0,0,0,0,0.05,0,2.42,0,0,0,0,0
52.2,73.57,6.43,7.77,0.01,0,0,4.44,5.31,0,0,0,0,0,0,0,0,0,0,0,0,0,0,0,0,0,0,0,0,0,0,0,0,0,0,0,0,0,0,0.05,0,2.42,0,0,0,0,0
53.9,71.74,8.55,8.05,0,0,0,4.41,5.28,0,0,0,0,0,0,0,0,0,0,0,0,0,0,0,0,0,0,0,0,0,0,0,0,0,0,0,0,0,0,0.05,0,1.92,0,0,0,0,0
57.7,71.18,8.6,8.04,0.01,0,0,1.72,7.95,0,0,0,0,0,0,0,0,0,0,0,0,0,0,0,0,0,0,0,0,0,0,0,0,0,0,0,0,0,0,0.05,0,2.45,0,0,0,0,0
57.3,70.72,9.11,8.05,0.01,0,0,1.75,7.88,0,0,0,0,0,0,0,0,0,0,0,0,0,0,0,0,0,0,0,0,0,0,0,0,0,0,0,0,0,0,0.05,0,2.43,0,0,0,0,0
53.7,71.78,8.06,8.07,0.01,0,0,3.85,5.7,0,0,0,0,0,0,0,0,0,0,0,0,0,0,0,0,0,0,0,0,0,0,0,0,0,0,0,0,0,0,0.1,0,2.43,0,0,0,0,0
53.5,71.2,8.11,8.24,0.01,0,0,4.53,5.37,0,0,0,0,0,0,0,0,0,0,0,0,0,0,0,0,0,0,0,0,0,0,0,0,0,0,0,0,0,0,0.06,0,2.48,0,0,0,0,0
54.7,70.6,9.13,8.07,0.01,0,0,3.38,6.19,0,0,0,0,0,0,0,0,0,0,0,0,0,0,0,0,0,0,0,0,0,0,0,0,0,0,0,0,0,0,0.13,0,2.49,0,0,0,0,0
50.6,40.3,0,17.16,6.72,0,0,0,0,0,0,0,0,0,33.58,0,0,0,0,0,0,0,0,0,0,0,0,0,2.24,0,0,0,0,0,0,0,0,0,0,0,0,0,0,0,0,0,0
34.4,64.37,0,16.39,6.5,0,0,8.78,0,0,0,0,0,0,0,0,0,0,0,0,0,0,0,0,0,0,0,0,0,0,0.34,0,0,0,1.64,0,0,1.06,0,0,0,0.92,0,0,0,0,0
32.4,64.47,0,15.78,6.52,0,0,8.79,0,0,0,0,0,0,0,0,0,0,0,0,0,0,0,0,0,0,0,0,0,0,0.34,0,0,0,1.64,0,0,1.07,0,0,0,1.39,0,0,0,0,0
31.5,64.59,0,15.16,6.53,0,0,8.81,0,0,0,0,0,0,0,0,0,0,0,0,0,0,0,0,0,0,0,0,0,0,0.34,0,0,0,1.65,0,0,1.07,0,0,0,1.85,0,0,0,0,0
29.5,64.72,0,14.54,6.54,0,0,8.82,0,0,0,0,0,0,0,0,0,0,0,0,0,0,0,0,0,0,0,0,0,0,0.34,0,0,0,1.65,0,0,1.07,0,0,0,2.32,0,0,0,0,0
30,64.84,0,13.92,6.55,0,0,8.84,0,0,0,0,0,0,0,0,0,0,0,0,0,0,0,0,0,0,0,0,0,0,0.34,0,0,0,1.65,0,0,1.07,0,0,0,2.79,0,0,0,0,0
15,70.59,10.15,11.09,0,5.04,0,0,0,0,0,0,0,0,0,0,0,0,0,0,0,0,0,0,0,0,0,0,3.13,0,0,0,0,0,0,0,0,0,0,0,0,0,0,0,0,0,0
28,68.63,9.87,10.79,0,8.58,0,0,0,0,0,0,0,0,0,0,0,0,0,0,0,0,0,0,0,0,0,0,2.13,0,0,0,0,0,0,0,0,0,0,0,0,0,0,0,0,0,0
26.5,66.78,9.61,10.5,0,11.93,0,0,0,0,0,0,0,0,0,0,0,0,0,0,0,0,0,0,0,0,0,0,1.18,0,0,0,0,0,0,0,0,0,0,0,0,0,0,0,0,0,0
37.9,70.19,0,11.03,0,15.04,0,0,0,0,0,0,0,0,0,0,0,0,0,0,0,0,0,0,0,0,0,0,3.74,0,0,0,0,0,0,0,0,0,0,0,0,0,0,0,0,0,0
45.6,67.04,0,10.53,0,20.35,0,0,0,0,0,0,0,0,0,0,0,0,0,0,0,0,0,0,0,0,0,0,2.08,0,0,0,0,0,0,0,0,0,0,0,0,0,0,0,0,0,0
31.1,73.66,0,11.58,0,9.21,0,0,0,0,0,0,0,0,0,0,0,0,0,0,0,0,0,0,0,0,0,0,5.55,0,0,0,0,0,0,0,0,0,0,0,0,0,0,0,0,0,0
103,40,10,10,0,15,0,0,0,0,0,0,0,0,0,0,0,0,0,0,15,0,0,0,0,0,0,0,8,0,0,2,0,0,0,0,0,0,0,0,0,0,0,0,0,0,0
125,40,10,10,0,15,0,0,0,0,0,0,0,0,0,0,0,0,0,0,15,0,0,0,0,0,0,0,6,0,0,4,0,0,0,0,0,0,0,0,0,0,0,0,0,0,0
116,40,10,10,0,15,0,0,0,0,0,0,0,0,0,0,0,0,0,0,15,0,0,0,0,0,0,0,4,0,0,6,0,0,0,0,0,0,0,0,0,0,0,0,0,0,0
109,40,10,10,0,15,0,0,0,0,0,0,0,0,0,0,0,0,0,0,15,0,0,0,0,0,0,0,2,0,0,8,0,0,0,0,0,0,0,0,0,0,0,0,0,0,0
67.3,0,0,0,0,0,0,0,0,0,0,0,0,0,0,0,0,0,0,50,0,0,0,0,0,0,0,0,0,0,0,0,0,0,0,0,0,0,0,0,0,48,0,0,0,2,0
67,0,0,0,0,0,0,0,0,0,0,0,0,0,0,0,0,0,0,50,0,0,0,0,0,0,0,0,0,0,0,0,0,0,0,0,0,0,0,0,0,45,0,0,0,5,0
67.1,0,0,0,0,0,0,0,0,0,0,0,0,0,0,0,0,0,0,50,0,0,0,0,0,0,0,0,0,0,0,0,0,0,0,0,0,0,0,0,0,43,0,0,0,7,0
66.1,0,0,0,0,0,0,0,0,0,0,0,0,0,0,0,0,0,0,50,0,0,0,0,0,0,0,0,0,0,0,0,0,0,0,0,0,0,0,0,0,40,0,0,0,10,0
68.3,0,0,0,0,0,0,0,0,0,0,0,0,0,0,0,0,0,0,50,0,0,0,0,0,0,0,0,0,0,0,0,0,0,0,0,0,0,0,0,0,35,0,0,0,15,0
69.2,0,0,0,0,0,0,0,0,0,0,0,0,0,0,0,0,0,0,50,0,0,0,0,0,0,0,0,0,0,0,0,0,0,0,0,0,0,0,0,0,30,0,0,0,20,0
76.1,0,0,0,0,0,0,0,0,0,0,0,0,0,0,0,0,0,0,50,0,0,0,0,0,0,0,0,0,0,0,0,0,0,0,0,0,0,0,0,0,25,0,0,0,25,0
86.5,0,0,1.22,0,7.98,0,0,0,0,0,0,0,0,0,0,0,0,0,0,0,0,0,0,0,19.79,0,0,0,0,0,12.14,0,0,0,0,0,0,0,0,0,58.87,0,0,0,0,0
84.3,0,0,1.61,0,8.97,0,0,0,0,0,0,0,0,0,0,0,0,0,0,0,0,0,0,0,20.32,0,0,0,0,0,0,14.76,0,0,0,0,0,0,0,0,54.34,0,0,0,0,0
80,0,0,2.44,0,8.39,0,0,0,0,0,0,0,0,0,0,0,0,0,0,0,0,0,0,0,17.94,0,0,0,0,0,0,0,11.43,0,0,0,0,0,0,0,59.8,0,0,0,0,0
75.9,0,0,2.15,0,10.35,0,0,0,0,0,0,0,0,0,0,0,0,0,0,0,0,0,0,0,16.87,0,0,9.72,0,0,0,0,0,0,0,0,0,0,0,0,60.91,0,0,0,0,0
84,0,0,0,0,0,0,0,0,0,0,0,0,0,0,0,0,0,0,0,30,0,0,0,0,10,0,0,0,0,0,0,0,0,0,0,0,0,0,0,0,60,0,0,0,0,0
81,0,0,0,0,0,0,0,0,0,0,0,0,0,0,0,0,0,0,0,20,0,0,0,0,20,0,0,0,0,0,0,0,0,0,0,0,0,0,0,0,60,0,0,0,0,0
62,0,0,0,0,0,0,0,0,0,0,0,0,0,0,0,0,0,0,0,10,0,0,0,0,30,0,0,0,0,0,0,0,0,0,0,0,0,0,0,0,60,0,0,0,0,0
103,0,0,0,0,0,0,0,0,0,0,0,0,0,0,0,0,0,0,0,40,0,0,0,0,10,0,0,0,0,0,0,0,0,0,0,0,0,0,0,0,50,0,0,0,0,0
95,0,0,0,0,0,0,0,0,0,0,0,0,0,0,0,0,0,0,0,30,0,0,0,0,20,0,0,0,0,0,0,0,0,0,0,0,0,0,0,0,50,0,0,0,0,0
84,0,0,0,0,0,0,0,0,0,0,0,0,0,0,0,0,0,0,0,20,0,0,0,0,30,0,0,0,0,0,0,0,0,0,0,0,0,0,0,0,50,0,0,0,0,0
96,0,0,0,0,0,0,0,0,0,0,0,0,0,0,0,0,0,0,0,40,0,0,0,0,20,0,0,0,0,0,0,0,0,0,0,0,0,0,0,0,40,0,0,0,0,0
77.5,70.72,0,0.73,15.41,0.05,0,0,12.92,0.17,0,0,0,0,0,0,0,0,0,0,0,0,0,0,0,0,0,0,0,0,0,0,0,0,0,0,0,0,0,0,0,0,0,0,0,0,0
78.2,70.67,0,0.75,11.53,3.85,0,0,13.01,0.19,0,0,0,0,0,0,0,0,0,0,0,0,0,0,0,0,0,0,0,0,0,0,0,0,0,0,0,0,0,0,0,0,0,0,0,0,0
79,70.6,0,0.77,7.79,7.68,0,0,12.95,0.21,0,0,0,0,0,0,0,0,0,0,0,0,0,0,0,0,0,0,0,0,0,0,0,0,0,0,0,0,0,0,0,0,0,0,0,0,0
79.5,70.73,0,0.8,6.45,8.93,0,0,12.91,0.18,0,0,0,0,0,0,0,0,0,0,0,0,0,0,0,0,0,0,0,0,0,0,0,0,0,0,0,0,0,0,0,0,0,0,0,0,0
80,70.78,0,0.76,3.88,11.59,0,0,12.78,0.21,0,0,0,0,0,0,0,0,0,0,0,0,0,0,0,0,0,0,0,0,0,0,0,0,0,0,0,0,0,0,0,0,0,0,0,0,0
81.6,70.76,0,0.76,0.06,15.42,0,0,12.81,0.19,0,0,0,0,0,0,0,0,0,0,0,0,0,0,0,0,0,0,0,0,0,0,0,0,0,0,0,0,0,0,0,0,0,0,0,0,0
125,9.41,49.56,0,0,11.21,0,29.82,0,0,0,0,0,0,0,0,0,0,0,0,0,0,0,0,0,0,0,0,0,0,0,0,0,0,0,0,0,0,0,0,0,0,0,0,0,0,0
110,20.23,40.23,0,0,9.89,0,29.65,0,0,0,0,0,0,0,0,0,0,0,0,0,0,0,0,0,0,0,0,0,0,0,0,0,0,0,0,0,0,0,0,0,0,0,0,0,0,0
105,18.67,41.14,0,0,20.53,0,19.66,0,0,0,0,0,0,0,0,0,0,0,0,0,0,0,0,0,0,0,0,0,0,0,0,0,0,0,0,0,0,0,0,0,0,0,0,0,0,0
98.5,30.52,28.55,0,0,20.52,0,20.41,0,0,0,0,0,0,0,0,0,0,0,0,0,0,0,0,0,0,0,0,0,0,0,0,0,0,0,0,0,0,0,0,0,0,0,0,0,0,0
81,40.72,19.59,0,0,0,0,39.69,0,0,0,0,0,0,0,0,0,0,0,0,0,0,0,0,0,0,0,0,0,0,0,0,0,0,0,0,0,0,0,0,0,0,0,0,0,0,0
80,41.23,20.57,0,0,9.08,0,29.12,0,0,0,0,0,0,0,0,0,0,0,0,0,0,0,0,0,0,0,0,0,0,0,0,0,0,0,0,0,0,0,0,0,0,0,0,0,0,0
76,40.78,19.52,0,0,20.28,0,19.42,0,0,0,0,0,0,0,0,0,0,0,0,0,0,0,0,0,0,0,0,0,0,0,0,0,0,0,0,0,0,0,0,0,0,0,0,0,0,0
85,50,25,5,0,0,0,0,20,0,0,0,0,0,0,0,0,0,0,0,0,0,0,0,0,0,0,0,0,0,0,0,0,0,0,0,0,0,0,0,0,0,0,0,0,0,0
68.5,50,25,0,0,0,0,0,20,0,0,0,0,0,0,0,0,0,0,0,0,0,0,0,0,0,0,0,0,0,0,0,0,0,5,0,0,0,0,0,0,0,0,0,0,0,0
