Repository: you0514w/youyou

File: Expansion Coeff.csv (part 78 of 83)
Expansion Coeff (Typical) ( 10-7/K ),SiO2,B2O3,Al2O3,MgO,CaO,BaO,Li2O,Na2O,K2O,Rb2O,Ag2O,Cs2O,Tl2O,MnO,FeO,CoO,NiO,CuO,ZnO,SrO,CdO,PbO,SnO,Cr2O3,Fe2O3,Ga2O3,As2O3,Y2O3,In2O3,Sb2O3,La2O3,Nd2O3,Gd2O3,TiO2,MnO2,GeO2,ZrO2,CeO2,SnO2,TeO2,P2O5,V2O5,Nb2O5,Ta2O5,MoO3,WO3
73,50,25,0,0,0,0,0,20,0,0,0,0,0,0,0,0,0,0,0,0,0,0,0,0,0,5,0,0,0,0,0,0,0,0,0,0,0,0,0,0,0,0,0,0,0,0
81,50,25,0,0,0,0,0,20,0,0,0,0,0,0,0,0,0,0,0,0,0,0,0,0,0,0,0,0,0,0,0,0,0,0,0,5,0,0,0,0,0,0,0,0,0,0
73,50,35,5,0,0,0,0,10,0,0,0,0,0,0,0,0,0,0,0,0,0,0,0,0,0,0,0,0,0,0,0,0,0,0,0,0,0,0,0,0,0,0,0,0,0,0
30,50,35,0,0,0,0,0,10,0,0,0,0,0,0,0,0,0,0,0,0,0,0,0,0,0,0,0,0,0,0,0,0,0,5,0,0,0,0,0,0,0,0,0,0,0,0
42,50,35,0,0,0,0,0,10,0,0,0,0,0,0,0,0,0,0,5,0,0,0,0,0,0,0,0,0,0,0,0,0,0,0,0,0,0,0,0,0,0,0,0,0,0,0
56,50,35,0,0,0,0,0,10,0,0,0,0,0,0,0,0,0,0,0,0,0,0,0,0,0,5,0,0,0,0,0,0,0,0,0,0,0,0,0,0,0,0,0,0,0,0
56,50,35,0,0,0,0,0,10,0,0,0,0,0,0,0,0,0,0,0,0,0,0,0,0,0,0,0,0,0,0,0,0,0,0,0,5,0,0,0,0,0,0,0,0,0,0
24,50,38.75,0,0,0,0,0,10,0,0,0,0,0,0,0,0,0,0,0,0,0,0,0,0,0,0,0,0,0,0,0,0,0,1.25,0,0,0,0,0,0,0,0,0,0,0,0
28,50,37.5,0,0,0,0,0,10,0,0,0,0,0,0,0,0,0,0,0,0,0,0,0,0,0,0,0,0,0,0,0,0,0,2.5,0,0,0,0,0,0,0,0,0,0,0,0
150,0,0,6.7,0,19.8,0,0,13.8,13.9,0,0,0,0,0,0,0,0,0,0,0,0,0,0,0,0,0,0,0,0,0,0,0,0,0,0,0,0,0,0,0,45.8,0,0,0,0,0
150,0,0,0.4,0,31.1,0,0,7,8.7,0,0,0,0,0,0,0,0,0,0,0,0,0,0,0,0,0,0,0,0,0,0,0,0,0,0,0,0,0,0,0,52.8,0,0,0,0,0
140,0,0,4.3,0,29.9,0,0,8.4,8.3,0,0,0,0,0,0,0,0,0,0,0,0,0,0,0,0,0,0,0,0,0,0,0,0,0,0,0,0,0,0,0,49.1,0,0,0,0,0
125,0,0,6.4,0,30.9,0,0,8,8.8,0,0,0,0,0,0,0,0,0,0,0,0,0,0,0,0,0,0,0,0,0,0,0,0,0,0,0,0,0,0,0,45.9,0,0,0,0,0
136,74.8,0,0.3,2.7,3.4,0,15.3,0,2.3,0,0,0,0,0,0,0,0,0,0,0,0,0,0,0,0,0,0,0,0,0,0,0,0,0,0,0,0,0,0,0,1.2,0,0,0,0,0
145,74.1,0,0.3,2.7,3.4,0,15.2,0,2.3,0,0,0,0,0,0,0,0,0,0,0,0,0,0,0,0,0,0,0,0,0,0,0,0,0,0,0,0,0,0,0,2,0,0,0,0,0
153,73.8,0,0.3,2.7,3.4,0,15,0,2.3,0,0,0,0,0,0,0,0,0,0,0,0,0,0,0,0,0,0,0,0,0,0,0,0,0,0,0,0,0,0,0,2.5,0,0,0,0,0
76,41.81,12.99,0,0,45.2,0,0,0,0,0,0,0,0,0,0,0,0,0,0,0,0,0,0,0,0,0,0,0,0,0,0,0,0,0,0,0,0,0,0,0,0,0,0,0,0,0
79,41.6,12.93,0,0,44.97,0,0,0,0,0,0,0,0,0,0,0,0,0,0,0,0,0,0,0,0,0,0,0,0,0,0,0,0,0,0,0,0,0.5,0,0,0,0,0,0,0,0
78,41.39,12.87,0,0,44.74,0,0,0,0,0,0,0,0,0,0,0,0,0,0,0,0,0,0,0,0,0,0,0,0,0,0,0,0,0,0,0,0,1,0,0,0,0,0,0,0,0
80,40.56,12.61,0,0,43.83,0,0,0,0,0,0,0,0,0,0,0,0,0,0,0,0,0,0,0,0,0,0,0,0,0,0,0,0,0,0,0,0,3,0,0,0,0,0,0,0,0
78,39.31,12.21,0,0,42.48,0,0,0,0,0,0,0,0,0,0,0,0,0,0,0,0,0,0,0,0,0,0,0,0,0,0,0,0,0,0,0,0,6,0,0,0,0,0,0,0,0
68.3,0,60,0,0,0,0,0,0,0,0,0,0,0,0,0,0,0,0,0,0,40,0,0,0,0,0,0,0,0,0,0,0,0,0,0,0,0,0,0,0,0,0,0,0,0,0
57.6,0,58.82,0,0,0,0,0,0,0,0,0,0,0,0,0,0,0,0,0,0,39.22,0,0,0,0,0,0,0,0,0,0,0,0,1.96,0,0,0,0,0,0,0,0,0,0,0,0
50,12.5,65,0,0,0,0,0,15,0,0,0,0,0,0,0,0,0,0,7.5,0,0,0,0,0,0,0,0,0,0,0,0,0,0,0,0,0,0,0,0,0,0,0,0,0,0,0
47,10,65,0,0,0,5,0,15,0,0,0,0,0,0,0,0,0,0,5,0,0,0,0,0,0,0,0,0,0,0,0,0,0,0,0,0,0,0,0,0,0,0,0,0,0,0
47.5,69.5,5.79,12.61,1.01,1.5,0,6.81,2.7,0,0,0,0,0,0,0,0,0,0,0,0,0,0,0,0,0,0,0,0,0,0,0,0,0,0,0,0,0,0,0.05,0,0.03,0,0,0,0,0
47.5,66.36,5.79,14.11,2.48,1.5,0,7.01,2.67,0,0,0,0,0,0,0,0,0,0,0,0,0,0,0,0,0,0,0,0,0,0,0,0,0,0,0,0,0,0,0.05,0,0.03,0,0,0,0,0
43.7,72.39,6.78,10.41,1.46,0.05,0,6.39,2.44,0,0,0,0,0,0,0,0,0,0,0,0,0,0,0,0,0,0,0,0,0,0,0,0,0,0,0,0,0,0,0.05,0,0.03,0,0,0,0,0
43.8,70.43,6.74,11.43,2.44,0.05,0,6.38,2.45,0,0,0,0,0,0,0,0,0,0,0,0,0,0,0,0,0,0,0,0,0,0,0,0,0,0,0,0,0,0,0.05,0,0.03,0,0,0,0,0
45.8,67.52,6.51,13.54,1.48,1.49,0,7.01,2.37,0,0,0,0,0,0,0,0,0,0,0,0,0,0,0,0,0,0,0,0,0,0,0,0,0,0,0,0,0,0,0.05,0,0.03,0,0,0,0,0
45.7,66.71,6.27,14.15,1.98,1.52,0,6.87,2.42,0,0,0,0,0,0,0,0,0,0,0,0,0,0,0,0,0,0,0,0,0,0,0,0,0,0,0,0,0,0,0.05,0,0.03,0,0,0,0,0
54.8,63.23,6.66,15.11,1.03,1.5,0,7.93,3.48,0,0,0,0,0,0,0,0,0,0,0,1.03,0,0,0,0,0,0,0,0,0,0,0,0,0,0,0,0,0,0,0.03,0,0,0,0,0,0,0
57.2,63.32,6.77,15.14,1.02,1.48,0,5.93,5.28,0,0,0,0,0,0,0,0,0,0,0,1.03,0,0,0,0,0,0,0,0,0,0,0,0,0,0,0,0,0,0,0.03,0,0,0,0,0,0,0
54.7,64.98,4.81,15.12,1.02,1.49,0,8.03,3.5,0,0,0,0,0,0,0,0,0,0,0,1.02,0,0,0,0,0,0,0,0,0,0,0,0,0,0,0,0,0,0,0.03,0,0,0,0,0,0,0
53,72.6,10.2,5,0,0.5,0,4.2,3.9,2.6,0,0,0,0,0,0,0,0,0,1,0,0,0,0,0,0,0,0,0,0,0,0,0,0,0,0,0,0,0,0,0,0,0,0,0,0,0
81,54,0,0,8,8,9,0,0,0,0,0,0,0,0,0,0,0,0,14,0,0,0,0,0,0,0,0,0,0,0,5,0,0,2,0,0,0,0,0,0,0,0,0,0,0,0
92,54,0,0,8,8,8,0,0,0,0,0,0,0,0,0,0,0,0,15,0,0,0,0,0,0,0,0,0,0,0,5,0,0,0,0,0,2,0,0,0,0,0,0,0,0,0
78,52,0,0,8,8,9,0,0,0,0,0,0,0,0,0,0,0,0,14,0,0,0,0,0,0,0,0,0,0,0,5,0,0,0,0,0,4,0,0,0,0,0,0,0,0,0
83,54,0,0,8,8,9,0,0,0,0,0,0,0,0,0,0,0,0,15,0,0,0,0,0,0,0,0,0,0,0,5,0,0,0,0,0,1,0,0,0,0,0,0,0,0,0
85,54,0,0,8,7,10,0,0,0,0,0,0,0,0,0,0,0,0,15,0,0,0,0,0,0,0,0,0,0,0,4,0,0,0,0,0,2,0,0,0,0,0,0,0,0,0
110,45,1,1,6,2,29,0,0,0,0,0,0,0,0,0,0,0,0,15,0,0,0,0,0,0,0,0,0,0,0,0,0,0,1,0,0,0,0,0,0,0,0,0,0,0,0
88,47,3,0,28,4,6,0,0,0,0,0,0,0,0,0,0,0,0,6,2,0,0,0,0,0,0,0,0,0,0,2,0,0,1,0,0,1,0,0,0,0,0,0,0,0,0
113,50,0,0,12,2,7,0,0,0,0,0,0,0,0,0,0,0,0,20,1,0,0,0,0,0,0,0,0,0,0,7,0,0,1,0,0,0,0,0,0,0,0,0,0,0,0
84,55,0,0,7,15,7,0,0,0,0,0,0,0,0,0,0,0,0,8,5,0,0,0,0,0,0,0,0,0,0,0,0,0,3,0,0,0,0,0,0,0,0,0,0,0,0
81,50,0,0,10,10,10,0,0,0,0,0,0,0,0,0,0,0,0,10,2,0,0,0,0,0,0,0,0,0,0,4,0,0,2,0,0,2,0,0,0,0,0,0,0,0,0
100,52,0,0,10,11,7,0,0,0,0,0,0,0,0,0,0,0,0,12,0,0,0,0,0,0,0,0,0,0,0,6,0,0,0,0,0,2,0,0,0,0,0,0,0,0,0
100,50,0,1,10,11,7,0,0,0,0,0,0,0,0,0,0,0,0,13,0,0,0,0,0,0,0,0,0,0,0,6,0,0,0,0,0,2,0,0,0,0,0,0,0,0,0
104,0,0,0,0,0,0,0,0,0,0,30,0,0,0,0,0,0,0,13,0,0,0,0,0,0,0,0,0,0,0,0,0,0,0,0,0,0,0,0,25,27.5,0,3,0,0,1.5
112,0,0,0,0,0,0,0,0,0,0,35,0,0,0,0,0,0,0,19,0,0,0,0,0,0,0,0,0,0,0,0,0,0,0,0,0,0,0,0,16,24,0,6,0,0,0
145,0,0,0,0,0,0,0,0,0,0,29,0,0,0,0,0,0,0,13,0,0,0,0,0,0,0,0,0,0,0,0,0,0,0,0,0,0,0,0,30,24,0,4,0,0,0
96,0,0,0,0,0,0,0,0,0,0,33,0,0,0,0,0,0,0,13,0,0,0,0,0,0,0,0,0,0,0,0,0,0,0,0,0,0,0,0,27,24,0,3,0,0,0
122,0,0,0,0,0,0,0,0,0,0,37,0,0,0,0,0,0,0,7,0,0,0,0,0,0,0,0,0,0,0,0,0,0,0,0,0,0,0,0,24,32,0,0,0,0,0
156,0,0,0,0,0,0,0,0,0,0,28,0,0,0,0,0,0,0,15,0,0,0,0,0,0,0,0,0,0,0,0,0,0,0,0,0,0,0,0,34,22,0,1,0,0,0
103,59.85,0.91,9.03,6.57,4.05,0,0,19.04,0.47,0,0,0,0,0,0,0,0,0,0,0,0,0,0,0,0.08,0,0,0,0,0,0,0,0,0,0,0,0,0,0,0,0,0,0,0,0,0
103,60.64,0,9.01,6.56,4.04,0,0.21,18.99,0.47,0,0,0,0,0,0,0,0,0,0,0,0,0,0,0,0.08,0,0,0,0,0,0,0,0,0,0,0,0,0,0,0,0,0,0,0,0,0
41,45.5,0,13.5,10,0,0,0,0,0,0,0,0,0,0,0,0,0,0,14,17,0,0,0,0,0,0,0,0,0,0,0,0,0,0,0,0,0,0,0,0,0,0,0,0,0,0
48,45.5,0,13.5,0,0,15,0,0,0,0,0,0,0,0,0,0,0,0,14,12,0,0,0,0,0,0,0,0,0,0,0,0,0,0,0,0,0,0,0,0,0,0,0,0,0,0
48,45.5,0,13.5,15,0,0,0,0,0,0,0,0,0,0,0,0,0,0,14,12,0,0,0,0,0,0,0,0,0,0,0,0,0,0,0,0,0,0,0,0,0,0,0,0,0,0
52,45.5,0,13.5,0,0,10,0,0,0,0,0,0,0,0,0,0,0,0,14,17,0,0,0,0,0,0,0,0,0,0,0,0,0,0,0,0,0,0,0,0,0,0,0,0,0,0
52,45.5,0,13.5,0,10,0,0,0,0,0,0,0,0,0,0,0,0,0,14,17,0,0,0,0,0,0,0,0,0,0,0,0,0,0,0,0,0,0,0,0,0,0,0,0,0,0
55,46,0,15,5,0,0,0,0,0,0,0,0,0,0,0,0,0,0,8,26,0,0,0,0,0,0,0,0,0,0,0,0,0,0,0,0,0,0,0,0,0,0,0,0,0,0
59,46,0,15,0,0,5,0,0,0,0,0,0,0,0,0,0,0,0,8,26,0,0,0,0,0,0,0,0,0,0,0,0,0,0,0,0,0,0,0,0,0,0,0,0,0,0
59,46.1,0,15.4,0,0,0,0,0,0,0,0,0,0,0,0,0,0,0,7.7,30.8,0,0,0,0,0,0,0,0,0,0,0,0,0,0,0,0,0,0,0,0,0,0,0,0,0,0
61,46,0,15,0,5,0,0,0,0,0,0,0,0,0,0,0,0,0,8,26,0,0,0,0,0,0,0,0,0,0,0,0,0,0,0,0,0,0,0,0,0,0,0,0,0,0
62,45.5,0,13.6,0,0,0,0,0,0,0,0,0,0,0,0,0,0,0,9.1,31.8,0,0,0,0,0,0,0,0,0,0,0,0,0,0,0,0,0,0,0,0,0,0,0,0,0,0
65,41,0,4,10,0,0,0,0,0,0,0,0,0,0,0,0,0,0,17,28,0,0,0,0,0,0,0,0,0,0,0,0,0,0,0,0,0,0,0,0,0,0,0,0,0,0
66,44.5,0,11.1,0,0,0,0,0,0,0,0,0,0,0,0,0,0,0,11.1,33.3,0,0,0,0,0,0,0,0,0,0,0,0,0,0,0,0,0,0,0,0,0,0,0,0,0,0
83,42.1,0,5.3,0,0,0,0,0,0,0,0,0,0,0,0,0,0,0,15.8,36.8,0,0,0,0,0,0,0,0,0,0,0,0,0,0,0,0,0,0,0,0,0,0,0,0,0,0
88,41,0,4,0,10,0,0,0,0,0,0,0,0,0,0,0,0,0,17,28,0,0,0,0,0,0,0,0,0,0,0,0,0,0,0,0,0,0,0,0,0,0,0,0,0,0
89,41,0,4,0,0,10,0,0,0,0,0,0,0,0,0,0,0,0,17,28,0,0,0,0,0,0,0,0,0,0,0,0,0,0,0,0,0,0,0,0,0,0,0,0,0,0
92,41.4,0,3.5,0,0,0,0,0,0,0,0,0,0,0,0,0,0,0,17.2,37.9,0,0,0,0,0,0,0,0,0,0,0,0,0,0,0,0,0,0,0,0,0,0,0,0,0,0
94,41,0,4,0,0,18,0,0,0,0,0,0,0,0,0,0,0,0,17,20,0,0,0,0,0,0,0,0,0,0,0,0,0,0,0,0,0,0,0,0,0,0,0,0,0,0
96,41,0,4,0,18,0,0,0,0,0,0,0,0,0,0,0,0,0,17,20,0,0,0,0,0,0,0,0,0,0,0,0,0,0,0,0,0,0,0,0,0,0,0,0,0,0
97,74.06,0,2.3,0.73,0,0.38,17.66,0,0.81,0,0,0,0,0,0,0,0,0,0.36,0.85,0,0,0,0,0,0,0,0,0,0,0,0,0,0,0,0,1.9,0,0.08,0,0.87,0,0,0,0,0
26.2,66.92,10.69,9.69,4.9,0,0,2.9,0,0,0,0,0,0,0,0,0,0,0,0,0,0,0,0,0,0,0,0,0,0,0,0,0,0,0,0,0,1,0,0,0,3.9,0,0,0,0,0
25,66.32,11.49,9.59,4.8,0,0,2.9,0,0,0,0,0,0,0,0,0,0,0,0,0,0,0,0,0,0,0,0,0,0,0,0,0,0,0,0,0,1,0,0,0,3.9,0,0,0,0,0
28.6,64.83,11.19,10.19,5.09,0,0,3.1,0,0,0,0,0,0,0,0,0,0,0,0,0,0,0,0,0,0,0,0,0,0,0,0,0,0,0,0,0,1,0,0.5,0,4.1,0,0,0,0,0
28.2,64.7,13.2,9.4,4.7,0,0,2.8,0,0,0,0,0,0,0,0,0,0,0,0,0,0,0,0,0,0,0,0,0,0,0,0,0,0,0,0,0,0.9,0,0.5,0,3.8,0,0,0,0,0
28.7,68.26,10.88,7.39,4.99,0,0,2.99,0,0,0,0,0,0,0,0,0,0,0,0,0,0,0,0,0,0,0,0,0,0,0,0,0,0,0,0,0,1,0,0.5,0,3.99,0,0,0,0,0
30,64.7,10.3,9.4,7.6,0,0,2.8,0,0,0,0,0,0,0,0,0,0,0,0,0,0,0,0,0,0,0,0,0,0,0,0,0,0,0,0,0,0.9,0,0.5,0,3.8,0,0,0,0,0
28.2,68,10.8,9.9,4.9,0,0,3,0,0,0,0,0,0,0,0,0,0,0,0,0,0,0,0,0,0,0,0,0,0,0,0,0,0,0,0,0,1,0,0.5,0,1.9,0,0,0,0,0
25.4,64.7,13.2,10.5,4.7,0,0,1.7,0,0,0,0,0,0,0,0,0,0,0,0,0,0,0,0,0,0,0,0,0,0,0,0,0,0,0,0,0,0.9,0,0.5,0,3.8,0,0,0,0,0
28.1,65.43,13.23,10.62,4.71,0,0,1.7,0,0,0,0,0,0,0,0,0,0,0,0,0,0,0,0,0,0,0,0,0,0,0,0,0,0,0,0,0,0,0,0.5,0,3.81,0,0,0,0,0
20.1,69,13.2,10.8,5.5,0,0,0.1,0,0,0,0,0,0,0,0,0,0,0,0,0,0,0,0,0,0,0,0,0,0,0,0,0,0,0,0,0,0.9,0,0.5,0,0,0,0,0,0,0
26.1,65.6,13.4,10.6,5.9,0,0,0.5,0,0,0,0,0,0,0,0,0,0,0,0,0,0,0,0,0,0,0,0,0,0,0,0,0,0,0,0,0,0,0,0.1,0,3.9,0,0,0,0,0
27.1,63.6,15.4,10.6,5.9,0,0,0.5,0,0,0,0,0,0,0,0,0,0,0,0,0,0,0,0,0,0,0,0,0,0,0,0,0,0,0,0,0,0,0,0.1,0,3.9,0,0,0,0,0
26,63.6,13.4,12.6,5.9,0,0,0.5,0,0,0,0,0,0,0,0,0,0,0,0,0,0,0,0,0,0,0,0,0,0,0,0,0,0,0,0,0,0,0,0.1,0,3.9,0,0,0,0,0
26.4,65.6,13.4,10.6,5.9,0,0,0,0.5,0,0,0,0,0,0,0,0,0,0,0,0,0,0,0,0,0,0,0,0,0,0,0,0,0,0,0,0,0,0,0.1,0,3.9,0,0,0,0,0
25,85.18,14.17,0,0,0,0,0,0,0.65,0,0,0,0,0,0,0,0,0,0,0,0,0,0,0,0,0,0,0,0,0,0,0,0,0,0,0,0,0,0,0,0,0,0,0,0,0
50,58.07,15.49,0,0,13.57,0,0,6.14,6.73,0,0,0,0,0,0,0,0,0,0,0,0,0,0,0,0,0,0,0,0,0,0,0,0,0,0,0,0,0,0,0,0,0,0,0,0,0
30,47.17,16.76,0,0,12.88,0,20.46,0,0,0,0,0,0,0,0,0,0,0,2.73,0,0,0,0,0,0,0,0,0,0,0,0,0,0,0,0,0,0,0,0,0,0,0,0,0,0,0
71.6,65,0,6,0,5.5,14.5,0,0,0,0,0,0,0,0,0,0,0,0,0,9,0,0,0,0,0,0,0,0,0,0,0,0,0,0,0,0,0,0,0,0,0,0,0,0,0,0
71.3,61.5,5,5,0,5.5,14,0,0,0,0,0,0,0,0,0,0,0,0,0,9,0,0,0,0,0,0,0,0,0,0,0,0,0,0,0,0,0,0,0,0,0,0,0,0,0,0
70.7,62,5,5,0,5.5,13.5,0,0,0,0,0,0,0,0,0,0,0,0,0,9,0,0,0,0,0,0,0,0,0,0,0,0,0,0,0,0,0,0,0,0,0,0,0,0,0,0
67.8,67.3,0,6,0,4.7,13,0,0,0,0,0,0,0,0,0,0,0,0,0,9,0,0,0,0,0,0,0,0,0,0,0,0,0,0,0,0,0,0,0,0,0,0,0,0,0,0
68.4,66.9,0,6,0,4.8,13.3,0,0,0,0,0,0,0,0,0,0,0,0,0,9,0,0,0,0,0,0,0,0,0,0,0,0,0,0,0,0,0,0,0,0,0,0,0,0,0,0
58.7,72,0,6,0,3,10,0,0,0,0,0,0,0,0,0,0,0,0,0,9,0,0,0,0,0,0,0,0,0,0,0,0,0,0,0,0,0,0,0,0,0,0,0,0,0,0
63.9,69,0,6,0,4.1,11.9,0,0,0,0,0,0,0,0,0,0,0,0,0,9,0,0,0,0,0,0,0,0,0,0,0,0,0,0,0,0,0,0,0,0,0,0,0,0,0,0
62.2,65,0,10,0,2,8,0,0,0,0,0,0,0,0,0,0,0,0,0,15,0,0,0,0,0,0,0,0,0,0,0,0,0,0,0,0,0,0,0,0,0,0,0,0,0,0
65.7,66,0,6,3,5,11,0,0,0,0,0,0,0,0,0,0,0,0,0,9,0,0,0,0,0,0,0,0,0,0,0,0,0,0,0,0,0,0,0,0,0,0,0,0,0,0
68.9,63,3,6,0,5,14,0,0,0,0,0,0,0,0,0,0,0,0,0,9,0,0,0,0,0,0,0,0,0,0,0,0,0,0,0,0,0,0,0,0,0,0,0,0,0,0
61,70.8,0,6,0,3.4,10.8,0,0,0,0,0,0,0,0,0,0,0,0,0,9,0,0,0,0,0,0,0,0,0,0,0,0,0,0,0,0,0,0,0,0,0,0,0,0,0,0
62,70.2,0,6,0,3.7,11.1,0,0,0,0,0,0,0,0,0,0,0,0,0,9,0,0,0,0,0,0,0,0,0,0,0,0,0,0,0,0,0,0,0,0,0,0,0,0,0,0
77.4,60,0,5,5.7,5,14.6,0,0,0,0,0,0,0,0,0,0,0,0,0,9.7,0,0,0,0,0,0,0,0,0,0,0,0,0,0,0,0,0,0,0,0,0,0,0,0,0,0
63,69.6,0,6,0,3.9,11.5,0,0,0,0,0,0,0,0,0,0,0,0,0,9,0,0,0,0,0,0,0,0,0,0,0,0,0,0,0,0,0,0,0,0,0,0,0,0,0,0
77.9,62,0,5,1.7,5,14.6,0,0,0,0,0,0,0,0,0,0,0,0,0,11.7,0,0,0,0,0,0,0,0,0,0,0,0,0,0,0,0,0,0,0,0,0,0,0,0,0,0
60,71.4,0,6,0,3.2,10.4,0,0,0,0,0,0,0,0,0,0,0,0,0,9,0,0,0,0,0,0,0,0,0,0,0,0,0,0,0,0,0,0,0,0,0,0,0,0,0,0
59,71.53,0,5.99,0,3.2,10.29,0,0,0,0,0,0,0,0,0,0,0,0,0,8.99,0,0,0,0,0,0,0,0,0,0,0,0,0,0,0,0,0,0,0,0,0,0,0,0,0,0
55,68,0,10,12,2,0,0,8,0,0,0,0,0,0,0,0,0,0,0,0,0,0,0,0,0,0,0,0,0,0,0,0,0,0,0,0,0,0,0,0,0,0,0,0,0,0
58,66,0,12,5,9,0,0,8,0,0,0,0,0,0,0,0,0,0,0,0,0,0,0,0,0,0,0,0,0,0,0,0,0,0,0,0,0,0,0,0,0,0,0,0,0,0
54,68,0,8,9,7,0,0,6,0,0,0,0,0,0,0,0,0,0,0,0,0,0,0,0,0,0,0,0,0,0,0,0,0,2,0,0,0,0,0,0,0,0,0,0,0,0
56,68,0,7,9,7,0,0,6,0,0,0,0,0,0,0,0,0,0,0,0,0,0,0,0,0,0,0,0,0,0,0,0,0,2,0,0,1,0,0,0,0,0,0,0,0,0
60,66.1,0,10.6,11,1.5,0,0,6.8,1.9,0,0,0,0,0,0,0,0,0,0,0,0,0,0,0,0,0,0,0,0,0,0,0,0,0,0,0,2.1,0,0,0,0,0,0,0,0,0
56,68,0,7,7,9,0,0,6,0,0,0,0,0,0,0,0,0,0,0,0,0,0,0,0,0,0,0,0,0,0,0,0,0,2,0,0,1,0,0,0,0,0,0,0,0,0
59,68,0,6,9,7,0,0,6,0,0,0,0,0,0,0,0,0,0,0,0,0,0,0,0,0,0,0,0,0,0,0,0,0,4,0,0,0,0,0,0,0,0,0,0,0,0
59,64.17,0,14.41,0,9.71,0,0,10.71,0,0,0,0,0,0,0,0,0,0,0,0,0,0,0,0,0,0,0,0,0,0,0,0,0,0,0,0,1,0,0,0,0,0,0,0,0,0
85.1,69.93,0,1.02,6.2,8.74,0,0,12.64,0.37,0,0,0,0,0,0,0,0,0,0,0,0,0,0,0,1.1,0,0,0,0,0,0,0,0,0,0,0,0,0,0,0,0,0,0,0,0,0
92.2,68.15,0,0.97,6.71,9.39,0,0,13.03,0.26,0,0,0,0,0,0,0,0,0,0,0,0,0,0,0,1.49,0,0,0,0,0,0,0,0,0,0,0,0,0,0,0,0,0,0,0,0,0
93,52.9,0,0.4,0,32.3,0.9,0,0,0,0,0,0,0,0,0,0,0,0,13.5,0,0,0,0,0,0,0,0,0,0,0,0,0,0,0,0,0,0,0,0,0,0,0,0,0,0,0
83,50,0,3.3,0,32.3,0.9,0,0,0,0,0,0,0,0,0,0,0,0,13.5,0,0,0,0,0,0,0,0,0,0,0,0,0,0,0,0,0,0,0,0,0,0,0,0,0,0,0
86,47,0,1,0,25,5,0,0,0,0,0,0,0,0,0,0,0,0,22,0,0,0,0,0,0,0,0,0,0,0,0,0,0,0,0,0,0,0,0,0,0,0,0,0,0,0
72,45,0,8.3,0,32.3,0.9,0,0,0,0,0,0,0,0,0,0,0,0,13.5,0,0,0,0,0,0,0,0,0,0,0,0,0,0,0,0,0,0,0,0,0,0,0,0,0,0,0
95,40,0,0,0,40,0,0,0,0,0,0,0,0,0,0,0,0,0,20,0,0,0,0,0,0,0,0,0,0,0,0,0,0,0,0,0,0,0,0,0,0,0,0,0,0,0
83,41.6,0,4.2,0,37.5,0,0,0,0,0,0,0,0,0,0,0,0,0,16.7,0,0,0,0,0,0,0,0,0,0,0,0,0,0,0,0,0,0,0,0,0,0,0,0,0,0,0
82,42.9,0,7.1,0,35.7,0,0,0,0,0,0,0,0,0,0,0,0,0,14.3,0,0,0,0,0,0,0,0,0,0,0,0,0,0,0,0,0,0,0,0,0,0,0,0,0,0,0
68,45,0,8.3,0,33.2,0,0,0,0,0,0,0,0,0,0,0,0,0,13.5,0,0,0,0,0,0,0,0,0,0,0,0,0,0,0,0,0,0,0,0,0,0,0,0,0,0,0
53,48.2,0,20.7,0,27.6,0,0,0,0,0,0,0,0,0,0,0,0,0,3.5,0,0,0,0,0,0,0,0,0,0,0,0,0,0,0,0,0,0,0,0,0,0,0,0,0,0,0
77,42.1,0,10.6,0,31.7,5,0,0,0,0,0,0,0,0,0,0,0,0,10.6,0,0,0,0,0,0,0,0,0,0,0,0,0,0,0,0,0,0,0,0,0,0,0,0,0,0,0
95,37.9,0,9.4,0,28.3,15,0,0,0,0,0,0,0,0,0,0,0,0,9.4,0,0,0,0,0,0,0,0,0,0,0,0,0,0,0,0,0,0,0,0,0,0,0,0,0,0,0
80,45,0,8.3,0,16.6,16.6,0,0,0,0,0,0,0,0,0,0,0,0,13.5,0,0,0,0,0,0,0,0,0,0,0,0,0,0,0,0,0,0,0,0,0,0,0,0,0,0,0
60,45,0,8.3,16.6,16.6,0,0,0,0,0,0,0,0,0,0,0,0,0,13.5,0,0,0,0,0,0,0,0,0,0,0,0,0,0,0,0,0,0,0,0,0,0,0,0,0,0,0
71,45.5,0,7.8,0,32.3,0.9,0,0,0,0,0,0,0,0,0,0,0,0,13.5,0,0,0,0,0,0,0,0,0,0,0,0,0,0,0,0,0,0,0,0,0,0,0,0,0,0,0
79,44.2,3,7.5,0,31.4,0.8,0,0,0,0,0,0,0,0,0,0,0,0,13.1,0,0,0,0,0,0,0,0,0,0,0,0,0,0,0,0,0,0,0,0,0,0,0,0,0,0,0
81,43.3,5,7.4,0,30.7,0.8,0,0,0,0,0,0,0,0,0,0,0,0,12.8,0,0,0,0,0,0,0,0,0,0,0,0,0,0,0,0,0,0,0,0,0,0,0,0,0,0,0
82,41.6,3,6.9,0,34.6,0,0,0,0,0,0,0,0,0,0,0,0,0,13.9,0,0,0,0,0,0,0,0,0,0,0,0,0,0,0,0,0,0,0,0,0,0,0,0,0,0,0
67,44.5,0,11.1,0,33.3,0,0,0,0,0,0,0,0,0,0,0,0,0,11.1,0,0,0,0,0,0,0,0,0,0,0,0,0,0,0,0,0,0,0,0,0,0,0,0,0,0,0
74,43.1,3,10.8,0,32.3,0,0,0,0,0,0,0,0,0,0,0,0,0,10.8,0,0,0,0,0,0,0,0,0,0,0,0,0,0,0,0,0,0,0,0,0,0,0,0,0,0,0
73,41.7,6,10.5,0,31.3,0,0,0,0,0,0,0,0,0,0,0,0,0,10.5,0,0,0,0,0,0,0,0,0,0,0,0,0,0,0,0,0,0,0,0,0,0,0,0,0,0,0
63,42.7,9,16.1,0,26.8,0,0,0,0,0,0,0,0,0,0,0,0,0,5.4,0,0,0,0,0,0,0,0,0,0,0,0,0,0,0,0,0,0,0,0,0,0,0,0,0,0,0
135,58.92,0,2.11,0,0,0,18.95,0,0,0,0,0,0,0,0,0,0,0,19.14,0,0,0,0,0,0,0,0,0,0,0.08,0,0,0,0,0,0,0,0,0,0,0.8,0,0,0,0,0
133,75.3,0,2.16,0,0,0,19.31,0.91,1.46,0,0,0,0,0,0,0,0,0,0,0,0,0,0,0,0,0,0,0,0,0.08,0,0,0,0,0,0,0,0,0,0,0.78,0,0,0,0,0
112,72.96,0,2.12,0,0,0,22.63,0,1.44,0,0,0,0,0,0,0,0,0,0,0,0,0,0,0,0,0,0,0,0,0.08,0,0,0,0,0,0,0,0,0,0,0.77,0,0,0,0,0
105,58.5,0,2.79,0,0,0,18.82,0,0,0,0,0,0,0,0,0,0,0,19.01,0,0,0,0,0,0,0,0,0,0,0.08,0,0,0,0,0,0,0,0,0,0,0.8,0,0,0,0,0
140,74.98,0,2.18,0,0,0,16.86,3.61,1.5,0,0,0,0,0,0,0,0,0,0,0,0,0,0,0,0,0,0,0,0,0.08,0,0,0,0,0,0,0,0,0,0,0.79,0,0,0,0,0
117,73.76,0,2.13,0,0,0,21.82,0,1.44,0,0,0,0,0,0,0,0,0,0,0,0,0,0,0,0,0,0,0,0,0.08,0,0,0,0,0,0,0,0,0,0,0.77,0,0,0,0,0
105,71.66,0,3.23,0,0,0,22.81,0,1.45,0,0,0,0,0,0,0,0,0,0,0,0,0,0,0,0,0,0,0,0,0.08,0,0,0,0,0,0,0,0,0,0,0.77,0,0,0,0,0
145,46.9,0,7.39,0,0,0,0,27.24,0,0,0,0,0,0,0,0,0,0,10.07,0,0,0,0,0,0,0,0,0,0,0,0,0,0,0,0,0,0,0,0,0,8.4,0,0,0,0,0
158,69.7,0,10.91,0,0,0.92,0,0,0,0,0,0,0,0,0,0,0,0,15.28,0,0,0,0,0,0,0,0,0,0,0,0,0,0,1.76,0,0,1.43,0,0,0,0,0,0,0,0,0
122,48.15,0,9.82,2.54,0,0,0,22.05,0,0,0,0,0,0,0,0,0,0,8.89,0,0,0,0,0,0,0,0,0,0,0,0,0,0,0,0,0,0,0,0,0,8.55,0,0,0,0,0
145,47.15,0,7.43,0,0,0,0,26.79,0,0,0,0,0,0,0,0,0,0,10.11,0,0,0,0,0,0,0,0,0,0,0,0,0,0,0,0,0,0,0,0,0,8.52,0,0,0,0,0
105,58.6,0,2.78,0,0,0,18.77,0,0,0,0,0,0,0,0,0,0,0,19.04,0,0,0,0,0,0,0,0,0,0,0,0,0,0,0,0,0,0,0,0,0,0.81,0,0,0,0,0
110,73.05,0,2.11,0,0,0,22.59,0,1.47,0,0,0,0,0,0,0,0,0,0,0,0,0,0,0,0,0,0,0,0,0,0,0,0,0,0,0,0,0,0,0,0.78,0,0,0,0,0
135,58.95,0,2.06,0,0,0,19.05,0,0,0,0,0,0,0,0,0,0,0,19.14,0,0,0,0,0,0,0,0,0,0,0,0,0,0,0,0,0,0,0,0,0,0.8,0,0,0,0,0
84,37.55,0,6.53,27.92,0,0,0,0,0,0,0,0,0,12.14,0,0,0,0,0,0,0,0,0,0,0,0,0,0,0,0,0,0,0,13.61,0,0,2.25,0,0,0,0,0,0,0,0,0
76,38.02,0,12.52,34.44,0,0,0,0,0,0,0,0,0,0,0,0,0,0,0,0,0,0,0,0,0,0,0,1.98,0,0,0,0,0,10.05,0,0,2.99,0,0,0,0,0,0,0,0,0
74,39.01,0,11.01,34.98,0,0,0,0,0,0,0,0,0,0,0,0,0,0,0,0,0,0,0,0,0,0,0,1,0,0,0,0,0,13.03,0,0,0.97,0,0,0,0,0,0,0,0,0
79,37.6,0,12.39,34.14,0,0,0,0,0,0,0,0,0,0,0,0,0,0,0,0,0,0,0,0,0,0,0,1.97,0,0,0,0,0,9.99,0,0,2.97,0,0,0,0.94,0,0,0,0,0
53.6,77.82,9.69,4.43,0,0.34,0,0,6.16,1.48,0,0,0,0,0,0,0,0,0,0,0,0,0,0,0,0,0,0,0,0,0,0,0,0,0,0,0,0,0,0.08,0,0,0,0,0,0,0
53.6,77.95,9.68,4.37,0,0.34,0,0,6.16,1.42,0,0,0,0,0,0,0,0,0,0,0,0,0,0,0,0,0,0,0,0,0,0,0,0,0,0,0,0,0,0.08,0,0,0,0,0,0,0
121,65,0,5,0,0,5,0,0,20,0,0,0,0,0,0,0,0,0,0,5,0,0,0,0,0,0,0,0,0,0,0,0,0,0,0,0,0,0,0,0,0,0,0,0,0,0
144,65,0,5,0,0,5,0,5,20,0,0,0,0,0,0,0,0,0,0,0,0,0,0,0,0,0,0,0,0,0,0,0,0,0,0,0,0,0,0,0,0,0,0,0,0,0
140,65,0,5,0,0,2.5,0,5,20,0,0,0,0,0,0,0,0,0,0,2.5,0,0,0,0,0,0,0,0,0,0,0,0,0,0,0,0,0,0,0,0,0,0,0,0,0,0
138,63,0,7,0,0,5,0,5,20,0,0,0,0,0,0,0,0,0,0,0,0,0,0,0,0,0,0,0,0,0,0,0,0,0,0,0,0,0,0,0,0,0,0,0,0,0
135,65,0,5,0,0,5,0,5,19,0,0,0,0,0,0,0,0,0,0,0,0,0,0,0,0,0,0,0,0,0,0,0,0,0,0,0,1,0,0,0,0,0,0,0,0,0
140,65,0,5,0,0,5,0,15,10,0,0,0,0,0,0,0,0,0,0,0,0,0,0,0,0,0,0,0,0,0,0,0,0,0,0,0,0,0,0,0,0,0,0,0,0,0
132,65,0,5,0,2.5,2.5,0,5,19,0,0,0,0,0,0,0,0,0,0,0,0,0,0,0,0,0,0,0,0,0,0,0,0,0,0,0,1,0,0,0,0,0,0,0,0,0
135,65,0,5,0,5,0,0,5,20,0,0,0,0,0,0,0,0,0,0,0,0,0,0,0,0,0,0,0,0,0,0,0,0,0,0,0,0,0,0,0,0,0,0,0,0,0
135,65,0,5,0,4.5,0,0,5,20,0,0,0,0,0,0,0,0,0,0,0,0,0,0,0,0,0,0,0,0,0,0,0,0,0,0,0,0.5,0,0,0,0,0,0,0,0,0
142,70,0,5,0,0,0,0,5,20,0,0,0,0,0,0,0,0,0,0,0,0,0,0,0,0,0,0,0,0,0,0,0,0,0,0,0,0,0,0,0,0,0,0,0,0,0
119,60,0,4,5,2,4,0,10,10,0,0,0,0,0,0,0,0,0,0,5,0,0,0,0,0,0,0,0,0,0,0,0,0,0,0,0,0,0,0,0,0,0,0,0,0,0
118,60,0,2,5,0,6,0,10,10,0,0,0,0,0,0,0,0,0,0,5,0,0,0,0,0,0,0,0,0,0,0,0,0,0,0,0,2,0,0,0,0,0,0,0,0,0
122,60,0,4,5,0,3,0,11,11,0,0,0,0,0,0,0,0,0,0,5,0,0,0,0,0,0,0,0,0,0,0,0,0,0,0,0,1,0,0,0,0,0,0,0,0,0
128,65,0,10,0,0,0,0,5,20,0,0,0,0,0,0,0,0,0,0,0,0,0,0,0,0,0,0,0,0,0,0,0,0,0,0,0,0,0,0,0,0,0,0,0,0,0
123,60,0,6,5,1,1,0,12,12,0,0,0,0,0,0,0,0,0,0,2,0,0,0,0,0,0,0,0,0,0,0,0,0,0,0,0,1,0,0,0,0,0,0,0,0,0
122,60,0,2,5,2,2,0,10,10,0,0,0,0,0,0,0,0,0,0,9,0,0,0,0,0,0,0,0,0,0,0,0,0,0,0,0,0,0,0,0,0,0,0,0,0,0
127,60,0,4,5,2,2,0,11,11,0,0,0,0,0,0,0,0,0,0,5,0,0,0,0,0,0,0,0,0,0,0,0,0,0,0,0,0,0,0,0,0,0,0,0,0,0
124,60,0,2,5,0,10,0,9,9,0,0,0,0,0,0,0,0,0,0,5,0,0,0,0,0,0,0,0,0,0,0,0,0,0,0,0,0,0,0,0,0,0,0,0,0,0
124,60,0,4,5,0,6,0,10,10,0,0,0,0,0,0,0,0,0,0,5,0,0,0,0,0,0,0,0,0,0,0,0,0,0,0,0,0,0,0,0,0,0,0,0,0,0
126,60,0,4,7,0,2,0,11,11,0,0,0,0,0,0,0,0,0,0,5,0,0,0,0,0,0,0,0,0,0,0,0,0,0,0,0,0,0,0,0,0,0,0,0,0,0
30.7,69.9,0,15,4,8,0,0,0,0,0,0,0,0,0,0,0,0,0,0,0,0,0,0,0,0,0,0,0,0,0,0,0,0,0,0,0,0,0,0.1,0,3,0,0,0,0,0
25.7,69.9,0,15,3,6,0,0,0,0,0,0,0,0,0,0,0,0,0,0,0,0,0,0,0,0,0,0,0,0,0,0,0,0,0,0,0,0,0,0.1,0,6,0,0,0,0,0
46.5,66.9,0,15,0,0,7.5,0,0,0,0,0,0,0,0,0,0,0,0,0,7.5,0,0,0,0,0,0,0,0,0,0,0,0,0,0,0,0,0,0,0.1,0,3,0,0,0,0,0
36.4,66.9,0,15,5,5,0,0,0,0,0,0,0,0,0,0,0,0,0,0,5,0,0,0,0,0,0,0,0,0,0,0,0,0,0,0,0,0,0,0.1,0,3,0,0,0,0,0
36.4,63.9,0,15,5,5,0,0,0,0,0,0,0,0,0,0,0,0,0,0,5,0,0,0,0,0,0,0,0,0,0,0,0,0,0,0,0,0,0,0.1,0,6,0,0,0,0,0
41.9,67.9,0,15,0,10,5,0,0,0,0,0,0,0,0,0,0,0,0,0,0,0,0,0,0,0,0,0,0,0,0,0,0,0,0,0,0,0,0,0.1,0,2,0,0,0,0,0
41,69.9,0,15,0,14,0,0,0,0,0,0,0,0,0,0,0,0,0,0,0,0,0,0,0,0,0,0,0,0,0,0,0,0,0,0,0,0,0,0.1,0,1,0,0,0,0,0
39.3,65.9,0,15,0,15,0,0,0,0,0,0,0,0,0,0,0,0,0,0,0,0,0,0,0,0,0,0,0,0,0,0,0,0,0,0,0,0,0,0.1,0,4,0,0,0,0,0
39,66.9,0,15,0,15,0,0,0,0,0,0,0,0,0,0,0,0,0,0,0,0,0,0,0,0,0,0,0,0,0,0,0,0,0,0,0,0,0,0.1,0,3,0,0,0,0,0
42,66.9,0,15,0,10,5,0,0,0,0,0,0,0,0,0,0,0,0,0,0,0,0,0,0,0,0,0,0,0,0,0,0,0,0,0,0,0,0,0.1,0,3,0,0,0,0,0
39.8,65.9,0,16,0,10,4,0,0.07,0,0,0,0,0,0,0,0,0,0,0,0,0,0,0,0,0,0,0,0,0,0,0,0,0,0,0,0,0,0,0.1,0,3.93,0,0,0,0,0
38.6,66.9,0,15,2,10,3,0,0,0,0,0,0,0,0,0,0,0,0,0,0,0,0,0,0,0,0,0,0,0,0,0,0,0,0,0,0,0,0,0.1,0,3,0,0,0,0,0
40.8,66.9,0,15,0,12,3,0,0,0,0,0,0,0,0,0,0,0,0,0,0,0,0,0,0,0,0,0,0,0,0,0,0,0,0,0,0,0,0,0.1,0,3,0,0,0,0,0
43.1,64.9,0,16,0,11,5,0,0,0,0,0,0,0,0,0,0,0,0,0,0,0,0,0,0,0,0,0,0,0,0,0,0,0,0,0,0,0,0,0.1,0,3,0,0,0,0,0
37.9,68.9,0,14,0,14,0,0,0,0,0,0,0,0,0,0,0,0,0,0,0,0,0,0,0,0,0,0,0,0,0,0,0,0,0,0,0,0,0,0.1,0,3,0,0,0,0,0
35.6,66.97,0,15.02,4.95,8.01,2,0,0,0.05,0,0,0,0,0,0,0,0,0,0,0,0,0,0,0,0,0,0,0,0,0,0,0,0,0,0,0,0,0,0,0,3,0,0,0,0,0
37.8,66.97,0,15.02,3,10.01,2,0,0,0,0,0,0,0,0,0,0,0,0,0,0,0,0,0,0,0,0,0,0,0,0,0,0,0,0,0,0,0,0,0,0,3,0,0,0,0,0
38.7,66.97,0,15.02,3,8.01,4,0,0,0,0,0,0,0,0,0,0,0,0,0,0,0,0,0,0,0,0,0,0,0,0,0,0,0,0,0,0,0,0,0,0,3,0,0,0,0,0
40.6,66.97,0,15.02,1,10.01,4,0,0,0,0,0,0,0,0,0,0,0,0,0,0,0,0,0,0,0,0,0,0,0,0,0,0,0,0,0,0,0,0,0,0,3,0,0,0,0,0
84,51.88,4.5,0,0,0,0,15.13,8.04,0.98,0,0,0,0,0,0,0,0,0,0,0,0,0,0,0,0,0,0,0,0,0,0,0,0,0,0,0,2.99,0,0,0,0,0,16.48,0,0,0
79,51.96,2.97,0,0,0,0,12.95,9,2.01,0,0,0,0,0,0,0,0,0,2.98,0,0,0,0,0,0,0,0,0,0,0.06,0,0,0,0,0,0,2.99,0,0,0,0,0,12.05,0,0,3.03
88,51.66,3.01,1.49,0,0,0,11.15,9.06,4.04,0,0,0,0,0,0,0,0,0,0,0,0,0,0,0,0,0,0,0,0,0.07,0,0,0,0,0,0,3.01,0,0,0,0,0,16.51,0,0,0
75,52.13,9.46,0,0,0,0,8.63,7.09,3.14,0,0,0,0,0,0,0,0,0,0,0,0,0,0,0,0,0,0,0,0,0,0,0,0,0,0,0,3.02,0,0,0,0,0,16.53,0,0,0
87,55.44,0.95,0,0,0,0,11.06,8.98,4.01,0,0,0,0,0,0,0,0,0,0,0,0,0,0,0,0,0,0,0,0,0.06,0,0,0,0,0,0,2.99,0,0,0,0,0,16.51,0,0,0
83,53.83,2.47,0,0,0,0,9.9,7.54,3.24,0,0,0,0,0,0,0,0,0,4.45,0,0,0,0,0,0,0,0,0,0,0.07,1.99,0,0,0,0,0,2.48,0,0,0,0,0,14.03,0,0,0
76,57.04,0.96,0,0,0,0,7.65,5.99,5.46,0,0,0,0,0,0,0,0,0,4.45,0,0,0,0,0,0,0,0,0,0,0,0,0,0,0,0,0,2.47,0,0,0,0,0,15.98,0,0,0
72,58.92,1.06,0,0,0,0,7.44,5.83,3.74,0,0,0,0,0,0,0,0,0,2.51,0,0,0,0,0,0,0,0,0,0,0,0,0,0,3.48,0,0,2.03,0,0,0,0,0,14.99,0,0,0
76,56.79,1.06,0,0,0,0,8.03,5.8,4.6,0,0,0,0,0,0,0,0,0,3.06,0,0,0,0,0,0,0,0,0,0,0.06,0,0,0,4.04,0,0,2.02,0,0,0,0,0,14.54,0,0,0
81,57.92,0.96,0,0,0,0,9.55,7.21,4.75,0,0,0,0,0,0,0,0,0,0,0,0,0,0,0,0,0,0,0,0,0.07,0,0,0,0,0,0,3.01,0,0,0,0,0,16.53,0,0,0
77,47.15,3.48,1.46,3.01,0,0,13.41,7.97,0.99,0,0,0,0,0,0,0,0,0,2.52,0.54,0,0,0,0,0,0,0,0,0,0,0.49,0,0,0,0,0,2.5,0,0,0,0,0,12.98,0,0,3.5
84,50.07,6.51,0,0,0,0,14.87,8.06,0.98,0,0,0,0,0,0,0,0,0,0,0,0,0,0,0,0,0,0,0,0,0,0,0,0,0,0,0,3,0,0,0,0,0,16.51,0,0,0
80,44.91,10.04,0,0,0,0,4.97,8.03,2.97,0,0,0,0,0,0,0,0,0,9.98,4.97,0,0,0,0,0,0,0,0,0,0.06,0.99,0,0,0,0,0,5.03,0,0,0,0,0,7.56,0,0,0.49
83,60,0,0,0,1.99,0,12.94,0.96,6,0,0,0,0,0,0,0,0,0,0,0,0,0,0,0,0,0,0,0,0,0.05,0,0,0,9.03,0,0,3.02,0,0,0,0,0,6.01,0,0,0
80,51.06,0.45,0,0,0,0,9.49,7.12,4.8,0,0,0,0,0,0,0,0,0,2.97,0,0,0,0,0,0,0,0,0,0,0.07,0,0,0,0,0,0,2.98,0,0,0,0,0,21.06,0,0,0
83,47.66,2.01,0,10.04,0,0,8.07,6.03,4.05,0,0,0,0,0,0,0,0,0,12.05,0,0,0,0,0,0,0,0,0,0,0.05,0,0,0,0,0,0,2.02,0,0,0,0,0,8.02,0,0,0
68,49.76,1.06,0,6.28,5.25,4.16,2.19,2.11,1.04,0,0,0,0,0,0,0,0,0,8.32,4.18,0,0,0,0,0,0,0,0,0,0.06,0,0,0,7.26,0,0,2.06,0,0,0,0,0,6.27,0,0,0
69,46.97,1.04,0,6,8.05,4,1.89,1.95,1.03,0,0,0,0,0,0,0,0,0,9.02,2.02,0,0,0,0,0,0,0,0,0,0,0,0,0,9.99,0,0,2.03,0,0,0,0,0,6.01,0,0,0
79,45.28,0.99,0,5.96,7.96,3.97,2.87,3.05,1,0,0,0,0,0,0,0,0,0,8.96,1.99,0,0,0,0,0,0,0,0,0,0,3,0,0,7.95,0,0,2.02,0,0,0,0,0,5,0,0,0
70,47.03,0.96,0,0,8.03,2.01,1.95,2.02,0.97,0,0,0,0,0,0,0,0,0,9.01,9.98,0,0,0,0,0,0,0,0,0,0,0,0,0,10.02,0,0,2.03,0,0,0,0,0,5.99,0,0,0
80,56.77,0.57,0,0,0,0,9.93,7.02,4.51,0,0,0,0,0,0,0,0,0,0,0,0,0,0,0,0,0,0,0,0,0,0,0,0,0,0,0,2.49,0,0,0,0,0,18.71,0,0,0
84,57.36,0.55,0,0,0,0,10.25,7.1,4.67,0,0,0,0,0,0,0,0,0,0,0,0,0,0,0,0,0,0,0,0,0,0,0,0,0,0,0,3.03,0,0,0,0,0,17.04,0,0,0
81,56.28,0,0,0,0,0,10.59,6.86,4.62,0,0,0,0,0,0,0,0,0,0,0,0,0,0,0,0,0,0,0,0,0,0,0,0,0,0,0,2.97,0,0,0,0,0,18.68,0,0,0
42.1,61.05,2.74,13.72,11.04,11.34,0,0,0,0,0,0,0,0,0,0,0,0,0,0,0,0,0,0,0,0,0,0,0,0,0,0,0,0,0,0,0,0,0.11,0,0,0,0,0,0,0,0
65,63.23,13.2,6.01,0,0,0.8,12.31,3.95,0,0,0,0,0,0,0,0,0,0,0,0,0,0,0,0,0,0,0,0,0,0,0,0,0,0,0,0,0.5,0,0,0,0,0,0,0,0,0
62,64.27,18.09,4.7,0,0,0.83,4.71,5.36,2.04,0,0,0,0,0,0,0,0,0,0,0,0,0,0,0,0,0,0,0,0,0,0,0,0,0,0,0,0,0,0,0,0,0,0,0,0,0
87,56.07,16.57,5.66,0,0,0.79,15.44,3.92,1.55,0,0,0,0,0,0,0,0,0,0,0,0,0,0,0,0,0,0,0,0,0,0,0,0,0,0,0,0,0,0,0,0,0,0,0,0,0
90,76.57,1.97,5.5,3.24,0,2.94,2.18,4.21,3.39,0,0,0,0,0,0,0,0,0,0,0,0,0,0,0,0,0,0,0,0,0,0,0,0,0,0,0,0,0,0,0,0,0,0,0,0,0
65,68.81,12.3,2.36,0,1.13,0,0.42,10.23,1.01,0,0,0,0,0,0,0,0,0,3.74,0,0,0,0,0,0,0,0,0,0,0,0,0,0,0,0,0,0,0,0,0,0,0,0,0,0,0
77,67.87,6.11,11.61,0.8,0,0,0,12.41,1.1,0,0,0,0,0,0,0,0,0,0,0,0,0,0,0,0,0,0,0,0,0,0,0,0,0,0,0,0,0,0.1,0,0,0,0,0,0,0
80,68.63,3.6,10.79,1.6,0,0,0,15.28,0,0,0,0,0,0,0,0,0,0,0,0,0,0,0,0,0,0,0,0,0,0,0,0,0,0,0,0,0,0,0.1,0,0,0,0,0,0,0
81,68.58,3.7,11.41,1.6,0,0,0,13.91,0.7,0,0,0,0,0,0,0,0,0,0,0,0,0,0,0,0,0,0,0,0,0,0,0,0,0,0,0,0,0,0.1,0,0,0,0,0,0,0
85,67.4,3.5,11.7,1.6,0,0,0,14.4,1.3,0,0,0,0,0,0,0,0,0,0,0,0,0,0,0,0,0,0,0,0,0,0,0,0,0,0,0,0,0,0.1,0,0,0,0,0,0,0
81,67.1,4.6,11.5,1.6,0,0,0,14.4,0.7,0,0,0,0,0,0,0,0,0,0,0,0,0,0,0,0,0,0,0,0,0,0,0,0,0,0,0,0,0,0.1,0,0,0,0,0,0,0
80,69.08,4.4,10.21,1.6,0,0,0,14.01,0.6,0,0,0,0,0,0,0,0,0,0,0,0,0,0,0,0,0,0,0,0,0,0,0,0,0,0,0,0,0,0.1,0,0,0,0,0,0,0
145,0.89,4.3,0.31,0,0,0,10.74,30.05,1.14,0,0,0,0,0,0,0,0,0,5.65,0,0,0,0,0,0,0,0,0,0,0.04,0,0,0,9.38,0,0,0,0,0,0,24.88,0,10.31,0,0,2.31
141,0,1.57,0,0,0,0,12.45,23.66,3.83,0,0,0,0,0,0,0,0,0,6.45,0,0,0,0,0,0,0,0,0,0,0.04,0,0,0,13.02,0,0,0,0,0,0,25.45,0,9.14,0,0,4.39
143,0,1.45,0,0,0,0,14.27,23.72,3.81,0,0,0,0,0,0,0,0,0,6.76,0,0,0,0,0,0,0,0,0,0,0.04,0,0,0,8.99,0,0,0,0,0,0,25.46,0,11.1,0,0,4.4
152,0,2.85,0,0,2.95,0,18.1,20.66,8.09,0,0,0,0,0,0,0,0,0,0,0,0,0,0,0,0,0,0,0,0,0.04,0,0,0,6.08,0,0,0,0,0,0,25.9,0,10.71,0,0,4.62
89.5,66,2,15.1,2,0,0,0,14.9,0,0,0,0,0,0,0,0,0,0,0,0,0,0,0,0,0,0,0,0,0,0,0,0,0,0,0,0,0,0,0,0,0,0,0,0,0,0
97.4,64,2,15.1,2,0,0,0,13.9,3,0,0,0,0,0,0,0,0,0,0,0,0,0,0,0,0,0,0,0,0,0,0,0,0,0,0,0,0,0,0,0,0,0,0,0,0,0
105.2,64,2,15.1,2,0,0,0,12.9,4,0,0,0,0,0,0,0,0,0,0,0,0,0,0,0,0,0,0,0,0,0,0,0,0,0,0,0,0,0,0,0,0,0,0,0,0,0
101.7,64,2,15.1,3,0,0,0,11.9,4,0,0,0,0,0,0,0,0,0,0,0,0,0,0,0,0,0,0,0,0,0,0,0,0,0,0,0,0,0,0,0,0,0,0,0,0,0
99.9,63.97,2,15.02,2,1.2,0,0,13.01,2.8,0,0,0,0,0,0,0,0,0,0,0,0,0,0,0,0,0,0,0,0,0,0,0,0,0,0,0,0,0,0,0,0,0,0,0,0,0
98.3,63.4,4.2,15.2,0,1.2,0,0,13.2,2.8,0,0,0,0,0,0,0,0,0,0,0,0,0,0,0,0,0,0,0,0,0,0,0,0,0,0,0,0,0,0,0,0,0,0,0,0,0
95.4,63.4,4.2,15.2,0.5,1.2,0,0,12.2,3.3,0,0,0,0,0,0,0,0,0,0,0,0,0,0,0,0,0,0,0,0,0,0,0,0,0,0,0,0,0,0,0,0,0,0,0,0,0
102.6,64.2,4.1,14.1,1.7,0,0,0,11.5,4.4,0,0,0,0,0,0,0,0,0,0,0,0,0,0,0,0,0,0,0,0,0,0,0,0,0,0,0,0,0,0,0,0,0,0,0,0,0
96.3,64.97,4.1,14.42,1.7,0,0,0,10.41,4.4,0,0,0,0,0,0,0,0,0,0,0,0,0,0,0,0,0,0,0,0,0,0,0,0,0,0,0,0,0,0,0,0,0,0,0,0,0
92.8,65.8,5.1,14.2,0,0,0,0,10.5,4.4,0,0,0,0,0,0,0,0,0,0,0,0,0,0,0,0,0,0,0,0,0,0,0,0,0,0,0,0,0,0,0,0,0,0,0,0,0
100.2,63.1,2.3,14.1,2.5,0.2,0,0,13.4,4.4,0,0,0,0,0,0,0,0,0,0,0,0,0,0,0,0,0,0,0,0,0,0,0,0,0,0,0,0,0,0,0,0,0,0,0,0,0
102.3,64,2.5,14.2,0.4,0,0,0,14.8,4.1,0,0,0,0,0,0,0,0,0,0,0,0,0,0,0,0,0,0,0,0,0,0,0,0,0,0,0,0,0,0,0,0,0,0,0,0,0
101.5,63.3,2.1,14.2,2,0,0,0,13.9,4.5,0,0,0,0,0,0,0,0,0,0,0,0,0,0,0,0,0,0,0,0,0,0,0,0,0,0,0,0,0,0,0,0,0,0,0,0,0
100.8,63.4,2.6,14.5,1.3,0,0,0,14.1,4.1,0,0,0,0,0,0,0,0,0,0,0,0,0,0,0,0,0,0,0,0,0,0,0,0,0,0,0,0,0,0,0,0,0,0,0,0,0
36.2,71.5,3,10,2,10.5,0,0,0,0,0,0,0,0,0,0,0,0,0,0,2.9,0,0,0,0,0,0,0,0,0,0,0,0,0,0,0,0,0,0,0.1,0,0,0,0,0,0,0
37.4,70,4.8,10,1.2,12,0,0,0,0,0,0,0,0,0,0,0,0,0,0,1.9,0,0,0,0,0,0,0,0,0,0,0,0,0,0,0,0,0,0,0.1,0,0,0,0,0,0,0
35.1,68.5,2.8,12.8,0.3,11.5,0,0,0,0,0,0,0,0,0,0,0,0,0,0,4,0,0,0,0,0,0,0,0,0,0,0,0,0,0,0,0,0,0,0.1,0,0,0,0,0,0,0
34.1,68,2.5,12.5,5,9,0,0,0,0,0,0,0,0,0,0,0,0,0,0,2.9,0,0,0,0,0,0,0,0,0,0,0,0,0,0,0,0,0,0,0.1,0,0,0,0,0,0,0
34.8,70.5,3.2,11.5,1,9.9,0,0,0,0,0,0,0,0,0,0,0,0,0,0,3.8,0,0,0,0,0,0,0,0,0,0,0,0,0,0,0,0,0,0,0.1,0,0,0,0,0,0,0
36.5,69.34,3.37,11.39,0,12.98,0,0,0,0,0,0,0,0,0,0,0,0,0,0,2.82,0,0,0,0,0,0,0,0,0,0,0,0,0,0,0,0,0,0,0.1,0,0,0,0,0,0,0
35.6,73,2.95,10.5,0.1,10.5,0,0,0,0,0,0,0,0,0,0,0,0,0,0,2.85,0,0,0,0,0,0,0,0,0,0,0,0,0,0,0,0,0,0,0.1,0,0,0,0,0,0,0
35.4,74,1.5,10.9,0.5,10,0,0,0,0,0,0,0,0,0,0,0,0,0,0,2.9,0,0,0,0,0,0,0,0,0,0,0,0,0,0,0,0,0,0,0.2,0,0,0,0,0,0,0
35.3,66.1,3,13.8,1,13,0,0,0,0,0,0,0,0,0,0,0,0,0,0,3,0,0,0,0,0,0,0,0,0,0,0,0,0,0,0,0,0,0,0.1,0,0,0,0,0,0,0
39.2,64.6,6,11.2,1.8,7.8,0,0,0,0,0,0,0,0,0,0,0,0,0,0,8.5,0,0,0,0,0,0,0,0,0,0,0,0,0,0,0,0,0,0,0.1,0,0,0,0,0,0,0
31.5,65.2,4.3,12.8,7,5.6,0,0,0,0,0,0,0,0,0,0,0,0,0,0,4.9,0,0,0,0,0,0,0,0,0,0,0,0,0,0,0,0,0,0,0.2,0,0,0,0,0,0,0
35,74,4.4,8.5,1,8.2,0,0,0,0,0,0,0,0,0,0,0,0,0,0,3.8,0,0,0,0,0,0,0,0,0,0,0,0,0,0,0,0,0,0,0.1,0,0,0,0,0,0,0
35.1,69.2,4.2,11.1,2,10.5,0,0,0,0,0,0,0,0,0,0,0,0,0,0,2.9,0,0,0,0,0,0,0,0,0,0,0,0,0,0,0,0,0,0,0.1,0,0,0,0,0,0,0
35.6,70.5,3,10.4,0,10,0,0,0,0,0,0,0,0,0,0,0,0,0,0,6,0,0,0,0,0,0,0,0,0,0,0,0,0,0,0,0,0,0,0.1,0,0,0,0,0,0,0
33.3,76.6,1.5,10.5,0.2,7.6,0,0,0,0,0,0,0,0,0,0,0,0,0,0,3.5,0,0,0,0,0,0,0,0,0,0,0,0,0,0,0,0,0,0,0.1,0,0,0,0,0,0,0
34.8,71,2.5,11.9,1.5,10.1,0,0,0,0,0,0,0,0,0,0,0,0,0,0,2.9,0,0,0,0,0,0,0,0,0,0,0,0,0,0,0,0,0,0,0.1,0,0,0,0,0,0,0
35,69.32,1.5,13.79,3.8,10.99,0,0,0,0,0,0,0,0,0,0,0,0,0,0,0.5,0,0,0,0,0,0,0,0,0,0,0,0,0,0,0,0,0,0,0.1,0,0,0,0,0,0,0
35.3,64.9,0.8,16.5,1.7,13.8,0,0,0,0,0,0,0,0,0,0,0,0,0,0,1.9,0,0,0,0,0,0,0,0,0,0,0,0,0,0,0,0,0,0,0.4,0,0,0,0,0,0,0
34.7,66.21,6.63,12.12,6.2,5.28,2.07,0,0,0,0,0,0,0,0,0,0,0,0,0,1.4,0,0,0,0,0.01,0,0,0,0,0,0,0,0,0,0,0,0.03,0,0.05,0,0,0,0,0,0,0
34.7,66.57,6.52,12.23,5.35,5.28,1.59,0,0,0,0,0,0,0,0,0,0,0,0,0,2.35,0,0,0,0,0.01,0,0,0,0,0,0,0,0,0,0,0,0.02,0,0.08,0,0,0,0,0,0,0
35.9,66.71,6.33,12.03,5.37,5.27,1.62,0,0,0,0,0,0,0,0,0,0,0,0,0,2.57,0,0,0,0,0.01,0,0,0,0,0,0,0,0,0,0,0,0.01,0,0.08,0,0,0,0,0,0,0
34.7,66.59,6.85,12.17,5.3,5.27,1.47,0,0,0,0,0,0,0,0,0,0,0,0,0,2.24,0,0,0,0,0.01,0,0,0,0,0,0,0,0,0,0,0,0.02,0,0.08,0,0,0,0,0,0,0
34.6,66.71,6.54,12.06,5.39,5.29,1.59,0,0,0,0,0,0,0,0,0,0,0,0,0,2.33,0,0,0,0,0.01,0,0,0,0,0,0,0,0,0,0,0,0.01,0,0.07,0,0,0,0,0,0,0
37.3,66,6.7,12.03,5.32,5.28,1.36,0,0,0,0,0,0,0,0,0,0,0,0,0,3.22,0,0,0,0,0.01,0,0,0,0,0,0,0,0,0,0,0,0.01,0,0.07,0,0,0,0,0,0,0
35.9,66.24,6.53,12.14,5.47,5.29,1.65,0,0,0,0,0,0,0,0,0,0,0,0,0,2.58,0,0,0,0,0.01,0,0,0,0,0,0,0,0,0,0,0,0.01,0,0.08,0,0,0,0,0,0,0
35.3,66.18,6.68,12.19,5.56,5.33,1.61,0,0,0,0,0,0,0,0,0,0,0,0,0,2.35,0,0,0,0,0.01,0,0,0,0,0,0,0,0,0,0,0,0.01,0,0.08,0,0,0,0,0,0,0
35.1,66.38,6.72,12.09,5.76,5.31,1.89,0,0,0,0,0,0,0,0,0,0,0,0,0,1.75,0,0,0,0,0.01,0,0,0,0,0,0,0,0,0,0,0,0.01,0,0.08,0,0,0,0,0,0,0
34.9,66.45,6.46,11.97,5.84,5.28,1.45,0,0,0,0,0,0,0,0,0,0,0,0,0,2.45,0,0,0,0,0.01,0,0,0,0,0,0,0,0,0,0,0,0.01,0,0.08,0,0,0,0,0,0,0
92.6,52.93,8.99,18.78,0,0,0,0,18.68,0.5,0,0,0,0,0,0,0,0,0,0,0,0,0,0,0,0,0,0,0,0,0,0,0,0,0,0,0,0.02,0,0.1,0,0,0,0,0,0,0
92.5,56.93,4.99,18.78,0,0,0,2,16.68,0.5,0,0,0,0,0,0,0,0,0,0,0,0,0,0,0,0,0,0,0,0,0,0,0,0,0,0,0,0.02,0,0.1,0,0,0,0,0,0,0
84.7,56.93,4.99,18.78,0,0,0,7.99,10.69,0.5,0,0,0,0,0,0,0,0,0,0,0,0,0,0,0,0,0,0,0,0,0,0,0,0,0,0,0,0.02,0,0.1,0,0,0,0,0,0,0
74.9,56.94,16.98,12.99,0,0,0,0,12.99,0,0,0,0,0,0,0,0,0,0,0,0,0,0,0,0,0,0,0,0,0,0,0,0,0,0,0,0,0,0,0.1,0,0,0,0,0,0,0
87,57.9,10,15,0,2,0,0,6,9,0,0,0,0,0,0,0,0,0,0,0,0,0,0,0,0,0,0,0,0,0,0,0,0,0,0,0,0,0,0.1,0,0,0,0,0,0,0
80.9,54.34,10.67,15.52,0,3.88,0,0,15.52,0,0,0,0,0,0,0,0,0,0,0,0,0,0,0,0,0,0,0,0,0,0,0,0,0,0,0,0,0,0,0.07,0,0,0,0,0,0,0
93.1,56.38,6.92,17.31,0,0,0,0,19.29,0,0,0,0,0,0,0,0,0,0,0,0,0,0,0,0,0,0,0,0,0,0,0,0,0,0,0,0,0,0,0.1,0,0,0,0,0,0,0
76.7,52.94,16.98,14.49,0,1,0,0,14.49,0,0,0,0,0,0,0,0,0,0,0,0,0,0,0,0,0,0,0,0,0,0,0,0,0,0,0,0,0,0,0.1,0,0,0,0,0,0,0
87.5,51.77,6.36,16.35,0,9.08,0,0,16.35,0,0,0,0,0,0,0,0,0,0,0,0,0,0,0,0,0,0,0,0,0,0,0,0,0,0,0,0,0,0,0.09,0,0,0,0,0,0,0
78.7,59.98,5.92,16.85,0.02,0.02,0,7,9.07,1.06,0,0,0,0,0,0,0,0,0,0,0,0,0,0,0,0,0,0,0,0,0,0,0,0,0,0,0,0,0,0.08,0,0,0,0,0,0,0
67,72.43,5.69,8.79,1.4,0.2,0,0,9.79,1.5,0,0,0,0,0,0,0,0,0,0,0,0,0,0,0,0,0,0,0,0,0,0,0,0,0,0,0,0,0,0.2,0,0,0,0,0,0,0
67.3,71.8,6.5,9.2,1,0.1,0,0,9.5,1.7,0,0,0,0,0,0,0,0,0,0,0,0,0,0,0,0,0,0,0,0,0,0,0,0,0,0,0,0,0,0.2,0,0,0,0,0,0,0
69.7,70.6,8.1,10,0,0,0,0,9,2.1,0,0,0,0,0,0,0,0,0,0,0,0,0,0,0,0,0,0,0,0,0,0,0,0,0,0,0,0,0,0.2,0,0,0,0,0,0,0
68,71.8,6.5,9.7,0,0.1,0,0,9,1.7,0,0,0,0,0,0,0,0,0,1,0,0,0,0,0,0,0,0,0,0,0,0,0,0,0,0,0,0,0,0.2,0,0,0,0,0,0,0
65.7,71.52,5.48,9.66,0,0.5,0,0,8.96,1.69,0,0,0,0,0,0,0,0,0,1.99,0,0,0,0,0,0,0,0,0,0,0,0,0,0,0,0,0,0,0,0.2,0,0,0,0,0,0,0
70.9,71.15,5.45,9.12,0,0.5,0,0,8.92,2.68,0,0,0,0,0,0,0,0,0,1.98,0,0,0,0,0,0,0,0,0,0,0,0,0,0,0,0,0,0,0,0.2,0,0,0,0,0,0,0
69.8,70.1,8.4,10,0,0,0,0,9.2,2.2,0,0,0,0,0,0,0,0,0,0,0,0,0,0,0,0,0,0,0,0,0,0,0,0,0,0,0,0,0,0.1,0,0,0,0,0,0,0
60,72.93,7.19,8.49,1.5,0,0,0,7.79,1.9,0,0,0,0,0,0,0,0,0,0,0,0,0,0,0,0,0,0,0,0,0,0,0,0,0,0,0,0,0,0.2,0,0,0,0,0,0,0
63,71.93,5.59,8.99,0,0,0,0,8.29,2,0,0,0,0,0,0,0,0,0,3,0,0,0,0,0,0,0,0,0,0,0,0,0,0,0,0,0,0,0,0.2,0,0,0,0,0,0,0
64.8,70.63,7.69,10.99,0,0,0,0,8.39,2.1,0,0,0,0,0,0,0,0,0,0,0,0,0,0,0,0,0,0,0,0,0,0,0,0,0,0,0,0,0,0.2,0,0,0,0,0,0,0
66.6,73.17,6.31,9.51,0,0,0,0,8.71,2.1,0,0,0,0,0,0,0,0,0,0,0,0,0,0,0,0,0,0,0,0,0,0,0,0,0,0,0,0,0,0.2,0,0,0,0,0,0,0
63.7,71.95,7.79,9.39,0,0,0,1,7.57,2.1,0,0,0,0,0,0,0,0,0,0,0,0,0,0,0,0,0,0,0,0,0,0,0,0,0,0,0,0,0,0.2,0,0,0,0,0,0,0
65,71.95,7.79,7.89,0,0,0,0,8.57,2.1,0,0,0,0,0,0,0,0,0,0,0,0,0,0,0,0,0,0,0,0,0,0,0,0,0,0,0,1.5,0,0.2,0,0,0,0,0,0,0
68.5,70,8.4,9,1,0,0,0,9.2,2.2,0,0,0,0,0,0,0,0,0,0,0,0,0,0,0,0,0,0,0,0,0,0,0,0,0,0,0,0,0,0.2,0,0,0,0,0,0,0
81.8,62.91,0,13.38,0,0,0,0,15.74,0,0,0,0,0,0,0,0,0,0,7.82,0,0,0,0,0,0,0,0,0,0,0,0,0,0,0,0,0,0,0,0.15,0,0,0,0,0,0,0
104,29.01,25.52,8.28,0,9.77,5.48,0,0,0,0,0,0,0,0,0,0,0,0,10.77,6.18,0,0,0,0,0,0,0,0,0,0,0,0,0,0,0,0,0,0,0,0,4.99,0,0,0,0,0
111,23.28,25.36,9.69,0,10.79,10.89,0,0,0,0,0,0,0,0,0,0,0,0,5,5,0,0,0,0,0,0,0,0,0,0,0,0,0,0,0,0,0,0,0,0,9.99,0,0,0,0,0
91,13.69,35.26,9.89,0,11.99,5.19,0,0,0,0,0,0,0,0,0,0,0,0,6.29,12.69,0,0,0,0,0,0,0,0,0,0,0,0,0,0,0,0,0,0,0,0,5,0,0,0,0,0
99,15.88,39.76,6.49,0,10.49,8.99,0,0,0,0,0,0,0,0,0,0,0,0,9.89,3.5,0,0,0,0,0,0,0,0,0,0,0,0,0,0,0,0,0,0,0,0,5,0,0,0,0,0
72.9,72.22,0,9.96,3.07,2.01,0,0,12.69,0,0,0,0,0,0,0,0,0,0,0,0,0,0,0,0,0,0,0,0,0,0,0,0,0,0,0,0,0,0,0.05,0,0,0,0,0,0,0
67.3,72.17,0,9.98,3.08,4.04,0,0,10.68,0,0,0,0,0,0,0,0,0,0,0,0,0,0,0,0,0,0,0,0,0,0,0,0,0,0,0,0,0,0,0.05,0,0,0,0,0,0,0
73.4,72.41,0,10,1.98,1.97,0,0,12.62,0,0,0,0,0,0,0,0,0,0,0.97,0,0,0,0,0,0,0,0,0,0,0,0,0,0,0,0,0,0,0,0.05,0,0,0,0,0,0,0
95.3,58.14,0,15.84,0.53,0.04,0,0,16.74,2.08,0,0,0,0,0,0,0,0,0,0,0,0,0,0,0,0,0,0,0,0,0,0,0,0,0,0,0,0,0,0.1,0,6.53,0,0,0,0,0
120,0,70,15,0,0,15,0,0,0,0,0,0,0,0,0,0,0,0,0,0,0,0,0,0,0,0,0,0,0,0,0,0,0,0,0,0,0,0,0,0,0,0,0,0,0,0
116,0,60,12.5,0,7.5,20,0,0,0,0,0,0,0,0,0,0,0,0,0,0,0,0,0,0,0,0,0,0,0,0,0,0,0,0,0,0,0,0,0,0,0,0,0,0,0,0
112,0,60,12.5,0,0,27.5,0,0,0,0,0,0,0,0,0,0,0,0,0,0,0,0,0,0,0,0,0,0,0,0,0,0,0,0,0,0,0,0,0,0,0,0,0,0,0,0
108,0,60,7.5,0,2.5,30,0,0,0,0,0,0,0,0,0,0,0,0,0,0,0,0,0,0,0,0,0,0,0,0,0,0,0,0,0,0,0,0,0,0,0,0,0,0,0,0
118,0,60,5,0,5,15,0,0,0,0,0,0,0,0,0,0,0,0,0,15,0,0,0,0,0,0,0,0,0,0,0,0,0,0,0,0,0,0,0,0,0,0,0,0,0,0
75.3,67.01,5.79,13.31,0.02,0.02,0,0,13.74,0.01,0,0,0,0,0,0,0,0,0,0,0,0,0,0,0,0,0,0,0,0,0,0,0,0,0,0,0,0,0,0.1,0,0,0,0,0,0,0
88.2,57.41,5.33,19.2,0.02,0.04,0,0,17.65,0.25,0,0,0,0,0,0,0,0,0,0,0,0,0,0,0,0,0,0,0,0,0,0,0,0,0,0,0,0,0,0.1,0,0,0,0,0,0,0
94.2,57.08,5.31,18.79,0.05,0.05,0,0,18.36,0.26,0,0,0,0,0,0,0,0,0,0,0,0,0,0,0,0,0,0,0,0,0,0,0,0,0,0,0,0,0,0.1,0,0,0,0,0,0,0
76,64.37,6.18,14.72,1.01,0.02,0,0,13.43,0.2,0,0,0,0,0,0,0,0,0,0,0,0,0,0,0,0,0,0,0,0,0,0,0,0,0,0,0,0,0,0.07,0,0,0,0,0,0,0
89,59.94,6.43,16.54,0.07,0.03,0,0,16.84,0.07,0,0,0,0,0,0,0,0,0,0,0,0,0,0,0,0,0,0,0,0,0,0,0,0,0,0,0,0,0,0.08,0,0,0,0,0,0,0
73.9,67.79,3.49,13.01,2.76,0.04,0,0,12.74,0.1,0,0,0,0,0,0,0,0,0,0,0,0,0,0,0,0,0,0,0,0,0,0,0,0,0,0,0,0,0,0.07,0,0,0,0,0,0,0
78.4,65.72,6.28,13.68,0.02,0.05,0,0,13.9,0.25,0,0,0,0,0,0,0,0,0,0,0,0,0,0,0,0,0,0,0,0,0,0,0,0,0,0,0,0,0,0.1,0,0,0,0,0,0,0
95.3,57.1,4.99,18.54,0.01,0.07,0,0,18.7,0.49,0,0,0,0,0,0,0,0,0,0,0,0,0,0,0,0,0,0,0,0,0,0,0,0,0,0,0,0,0,0.1,0,0,0,0,0,0,0
2.2,94.17,0,0,0,0,0,0,0,0,0,0,0,0,0,0,0,0,0,0,0,0,0,0,0,0,0,0,0,0,0,0,0,0,5.58,0,0,0,0,0,0,0,0,0.25,0,0,0
64.9,77.72,0,3.95,5.5,0.03,0.01,0.98,9.76,0,0,0,0,0,0,0,0,0,0,0.97,0.99,0,0,0,0,0,0,0,0,0,0,0,0,0,0,0,0,0,0,0.09,0,0,0,0,0,0,0
66.6,68.78,7.22,9.14,3.04,0.92,0,0,10.18,0.63,0,0,0,0,0,0,0,0,0,0,0,0,0,0,0,0,0,0,0,0,0,0,0,0,0,0,0,0,0,0.09,0,0,0,0,0,0,0
55.2,72.57,7.6,7.68,1.23,0.03,0,0,7.76,0.01,0,0,0,0,0,0,0,0,0,0.96,2.09,0,0,0,0,0,0,0,0,0,0,0,0,0,0,0,0,0,0,0.07,0,0,0,0,0,0,0
64.1,69.04,7.19,9.02,3.05,0.04,0,0,9.06,0.59,0,0,0,0,0,0,0,0,0,0,1.92,0,0,0,0,0,0,0,0,0,0,0,0,0,0,0,0,0,0,0.09,0,0,0,0,0,0,0
63.9,76.09,0,4.5,6.51,0.03,0,0,10.02,0,0,0,0,0,0,0,0,0,0,1.76,0.99,0,0,0,0,0,0,0,0,0,0,0,0,0,0,0,0,0,0,0.1,0,0,0,0,0,0,0
74,75.2,0,3.98,6.79,0.03,0.01,0,12.87,0,0,0,0,0,0,0,0,0,0,0,1.02,0,0,0,0,0,0,0,0,0,0,0,0,0,0,0,0,0,0,0.1,0,0,0,0,0,0,0
64.7,75.7,1.75,5.79,5.44,0.03,0,0,10.67,0,0,0,0,0,0,0,0,0,0,0.01,0.53,0,0,0,0,0,0,0,0,0,0,0,0,0,0,0,0,0,0,0.08,0,0,0,0,0,0,0
74.1,75.28,0,6.94,1.93,0.03,0,0,12.78,0,0,0,0,0,0,0,0,0,0,0,2.97,0,0,0,0,0,0,0,0,0,0,0,0,0,0,0,0,0,0,0.07,0,0,0,0,0,0,0
66.5,77.34,0,4.98,6.37,0.03,0,0,11.19,0,0,0,0,0,0,0,0,0,0,0.01,0,0,0,0,0,0,0,0,0,0,0,0,0,0,0,0,0,0,0,0.08,0,0,0,0,0,0,0
57.1,72.33,7.34,7.37,1.99,0.02,0,0,8.97,0,0,0,0,0,0,0,0,0,0,0,1.9,0,0,0,0,0,0,0,0,0,0,0,0,0,0,0,0,0,0,0.08,0,0,0,0,0,0,0
67.1,75.69,1.72,5.01,3.88,0.03,0,0,10.56,0,0,0,0,0,0,0,0,0,0,0,3.04,0,0,0,0,0,0,0,0,0,0,0,0,0,0,0,0,0,0,0.07,0,0,0,0,0,0,0
59.2,70.98,7.58,8.64,2.28,0.04,0,0,8.09,0.76,0,0,0,0,0,0,0,0,0,0,1.56,0,0,0,0,0,0,0,0,0,0,0,0,0,0,0,0,0,0,0.07,0,0,0,0,0,0,0
62,74.42,3.86,6.45,4.35,0.03,0.01,0,9.77,0,0,0,0,0,0,0,0,0,0,0,1.04,0,0,0,0,0,0,0,0,0,0,0,0,0,0,0,0,0,0,0.07,0,0,0,0,0,0,0
71.3,71.93,1.93,8.56,5.01,0.03,0,0,12.43,0,0,0,0,0,0,0,0,0,0,0,0,0,0,0,0,0,0,0,0,0,0,0,0,0,0,0,0,0,0,0.11,0,0,0,0,0,0,0
51.7,72.13,7.64,7.71,2.24,0.03,0,2.06,6,0.01,0,0,0,0,0,0,0,0,0,0,2.1,0,0,0,0,0,0,0,0,0,0,0,0,0,0,0,0,0,0,0.08,0,0,0,0,0,0,0
66.7,77.22,0,4.14,6.19,0.03,0.45,0,10.81,0,0,0,0,0,0,0,0,0,0,1.07,0,0,0,0,0,0,0,0,0,0,0,0,0,0,0,0,0,0,0,0.09,0,0,0,0,0,0,0
67.9,75.91,0,4.44,7.23,0.03,0,0,9.27,1.54,0,0,0,0,0,0,0,0,0,1.48,0,0,0,0,0,0,0,0,0,0,0,0,0,0,0,0,0,0,0,0.1,0,0,0,0,0,0,0
69.1,76.43,0,5.17,6.11,0.03,0,0,11.65,0,0,0,0,0,0,0,0,0,0,0,0.51,0,0,0,0,0,0,0,0,0,0,0,0,0,0,0,0,0,0,0.1,0,0,0,0,0,0,0
67.1,72.95,2.58,7.8,5.03,0.03,0,0,11.51,0,0,0,0,0,0,0,0,0,0,0,0,0,0,0,0,0,0,0,0,0,0,0,0,0,0,0,0,0,0,0.1,0,0,0,0,0,0,0
61.9,77.47,0,3.94,6.64,0.03,0,0,9.86,0,0,0,0,0,0,0,0,0,0,0.97,1,0,0,0,0,0,0,0,0,0,0,0,0,0,0,0,0,0,0,0.09,0,0,0,0,0,0,0
65.2,67.98,7.19,10.69,2.32,0.04,0,0,10.89,0.01,0,0,0,0,0,0,0,0,0,0,0.81,0,0,0,0,0,0,0,0,0,0,0,0,0,0,0,0,0,0,0.07,0,0,0,0,0,0,0
49.8,74.6,7.76,6.83,1.95,0.04,0,0,6.77,0.01,0,0,0,0,0,0,0,0,0,0,1.95,0,0,0,0,0,0,0,0,0,0,0,0,0,0,0,0,0,0,0.09,0,0,0,0,0,0,0
62.6,70.16,7.32,9.15,1.95,0.02,0,0,10.12,0,0,0,0,0,0,0,0,0,0,0,1.21,0,0,0,0,0,0,0,0,0,0,0,0,0,0,0,0,0,0,0.07,0,0,0,0,0,0,0
64.8,77.53,0,4.68,5.94,0.03,0,0,10.76,0,0,0,0,0,0,0,0,0,0,0.97,0,0,0,0,0,0,0,0,0,0,0,0,0,0,0,0,0,0,0,0.09,0,0,0,0,0,0,0
66.9,76.28,0,4.37,6.94,0.05,0,0,8.32,1.75,0,0,0,0,0,0,0,0,0,1.18,1.02,0,0,0,0,0,0,0,0,0,0,0,0,0,0,0,0,0,0,0.09,0,0,0,0,0,0,0
68.5,73.18,0,6.95,6.01,0.04,0,0,10.79,0,0,0,0,0,0,0,0,0,0,0,2.96,0,0,0,0,0,0,0,0,0,0,0,0,0,0,0,0,0,0,0.07,0,0,0,0,0,0,0
32.3,60,9.5,16,6.6,6.5,1.4,0,0,0,0,0,0,0,0,0,0,0,0,0,0,0,0,0,0,0,0,0,0,0,0,0,0,0,0,0,0,0,0,0,0,0,0,0,0,0,0
32.1,62.5,10,14,7.6,5.5,0.4,0,0,0,0,0,0,0,0,0,0,0,0,0,0,0,0,0,0,0,0,0,0,0,0,0,0,0,0,0,0,0,0,0,0,0,0,0,0,0,0
31.4,66.94,9.59,11.99,4.58,4.5,2.4,0,0,0,0,0,0,0,0,0,0,0,0,0,0,0,0,0,0,0,0,0,0,0,0,0,0,0,0,0,0,0,0,0,0,0,0,0,0,0,0
31.5,67.26,9.91,11.33,4.59,5.51,1.4,0,0,0,0,0,0,0,0,0,0,0,0,0,0,0,0,0,0,0,0,0,0,0,0,0,0,0,0,0,0,0,0,0,0,0,0,0,0,0,0
31,65.95,10.59,10.99,6.57,5,0.9,0,0,0,0,0,0,0,0,0,0,0,0,0,0,0,0,0,0,0,0,0,0,0,0,0,0,0,0,0,0,0,0,0,0,0,0,0,0,0,0
31.2,67.11,11.23,9.63,5.13,5.5,1.4,0,0,0,0,0,0,0,0,0,0,0,0,0,0,0,0,0,0,0,0,0,0,0,0,0,0,0,0,0,0,0,0,0,0,0,0,0,0,0,0
