Repository: you0514w/youyou

File: Expansion Coeff.csv (part 79 of 83)
Expansion Coeff (Typical) ( 10-7/K ),SiO2,B2O3,Al2O3,MgO,CaO,BaO,Li2O,Na2O,K2O,Rb2O,Ag2O,Cs2O,Tl2O,MnO,FeO,CoO,NiO,CuO,ZnO,SrO,CdO,PbO,SnO,Cr2O3,Fe2O3,Ga2O3,As2O3,Y2O3,In2O3,Sb2O3,La2O3,Nd2O3,Gd2O3,TiO2,MnO2,GeO2,ZrO2,CeO2,SnO2,TeO2,P2O5,V2O5,Nb2O5,Ta2O5,MoO3,WO3
32.5,64.5,12,10,6.6,5.5,1.4,0,0,0,0,0,0,0,0,0,0,0,0,0,0,0,0,0,0,0,0,0,0,0,0,0,0,0,0,0,0,0,0,0,0,0,0,0,0,0,0
32.2,65.5,12,9,7.6,4.5,1.4,0,0,0,0,0,0,0,0,0,0,0,0,0,0,0,0,0,0,0,0,0,0,0,0,0,0,0,0,0,0,0,0,0,0,0,0,0,0,0,0
31.9,65.36,12.38,8.38,6.98,5.5,1.4,0,0,0,0,0,0,0,0,0,0,0,0,0,0,0,0,0,0,0,0,0,0,0,0,0,0,0,0,0,0,0,0,0,0,0,0,0,0,0,0
32.3,64.5,13,8,7.5,6,1,0,0,0,0,0,0,0,0,0,0,0,0,0,0,0,0,0,0,0,0,0,0,0,0,0,0,0,0,0,0,0,0,0,0,0,0,0,0,0,0
95.5,70.48,0,8.97,0.05,1.97,0,0,15.5,2.93,0,0,0,0,0,0,0,0,0,0,0,0,0,0,0,0,0,0,0,0,0,0,0,0,0,0,0,0,0,0.1,0,0,0,0,0,0,0
97,69.62,0,8.94,0.06,2.46,0,0,15.91,2.91,0,0,0,0,0,0,0,0,0,0,0,0,0,0,0,0,0,0,0,0,0,0,0,0,0,0,0,0,0,0.1,0,0,0,0,0,0,0
93.1,70.23,0,9.31,0.07,2.92,0,0,14.5,2.87,0,0,0,0,0,0,0,0,0,0,0,0,0,0,0,0,0,0,0,0,0,0,0,0,0,0,0,0,0,0.1,0,0,0,0,0,0,0
97.6,66.77,0,11.47,0.06,2.44,0,0,16.25,2.91,0,0,0,0,0,0,0,0,0,0,0,0,0,0,0,0,0,0,0,0,0,0,0,0,0,0,0,0,0,0.1,0,0,0,0,0,0,0
99.3,66.55,0,9.73,1.99,2.67,0,0,16.09,2.87,0,0,0,0,0,0,0,0,0,0,0,0,0,0,0,0,0,0,0,0,0,0,0,0,0,0,0,0,0,0.1,0,0,0,0,0,0,0
100.5,67.47,0,7.89,5.4,0.04,0,0,16.25,2.84,0,0,0,0,0,0,0,0,0,0,0,0,0,0,0,0,0,0,0,0,0,0,0,0,0,0,0,0,0,0.11,0,0,0,0,0,0,0
98.3,67.73,0,9,2,1.95,0,0,16.1,2.89,0,0,0,0,0,0,0,0,0,0,0,0,0,0,0,0,0,0,0,0,0,0,0,0,0,0,0,0,0,0.1,0,0.23,0,0,0,0,0
99.8,66.87,0,8.96,1.99,1.96,0,0,16.31,2.9,0,0,0,0,0,0,0,0,0,0,0,0,0,0,0,0,0,0,0,0,0,0,0,0,0,0,0,0,0,0.1,0,0.91,0,0,0,0,0
98.5,67.3,0,9.03,0.01,0.02,0,0,16.34,2.92,0,0,0,0,0,0,0,0,0,4.04,0,0,0,0,0,0,0,0,0,0,0,0,0,0,0,0,0,0,0,0.1,0,0.24,0,0,0,0,0
98.8,66.56,0,8.96,0.01,0.02,0,0,16.53,2.95,0,0,0,0,0,0,0,0,0,3.93,0,0,0,0,0,0,0,0,0,0,0,0,0,0,0,0,0,0,0,0.1,0,0.94,0,0,0,0,0
99.7,67.05,0,8.94,4.2,0.05,0,0,16.41,3.01,0,0,0,0,0,0,0,0,0,0,0,0,0,0,0,0,0,0,0,0,0,0,0,0,0,0,0,0,0,0.1,0,0.24,0,0,0,0,0
100.1,65.61,0,8.59,5.53,0.05,0,0,16.72,2.41,0,0,0,0,0,0,0,0,0,0,0,0,0,0,0,0,0,0,0,0,0,0,0,0,0,0,0,0,0,0.11,0,0.98,0,0,0,0,0
97.7,65.49,0,9.52,2.51,0,0,0,16.84,2.19,0,0,0,0,0,0,0,0,0,2.92,0,0,0,0,0,0,0,0,0,0,0,0,0,0,0,0,0,0,0,0.19,0,0.34,0,0,0,0,0
98.2,65.72,0,9.39,2.49,0,0,0,16.79,2.28,0,0,0,0,0,0,0,0,0,2.98,0,0,0,0,0,0,0,0,0,0,0,0,0,0,0,0,0,0,0,0.15,0,0.2,0,0,0,0,0
114.5,63,0,2,1,0,0,29.12,0,2,0,0,0,0,0,0,0,0,0,0.4,0,0,0,0,0,0,0,0,0,0,0,0,0,0,0,0,0,0.1,0,0,0,2.38,0,0,0,0,0
123,61.65,0,0,0,0,0,30.35,1.57,3.5,0,0,0,0,0,0,0,0,0,0.15,0,0,0,0,0,0,0,0,0,0,0.68,0,0,0,0,0,0,0,0,0,0,2.1,0,0,0,0,0
41,79.65,10.86,2.47,0,0,0.41,0,6.1,0,0,0,0,0,0,0,0,0,0,0,0,0,0,0,0,0,0,0,0,0,0,0,0,0,0,0,0,0.51,0,0,0,0,0,0,0,0,0
85.1,69.88,0,1.04,6.29,8.85,0,0,12.82,0.37,0,0,0,0,0,0,0,0,0,0,0,0,0,0,0,0.75,0,0,0,0,0,0,0,0,0,0,0,0,0,0,0,0,0,0,0,0,0
92.2,68.71,0,0.97,6.75,9.46,0,0,13.13,0.27,0,0,0,0,0,0,0,0,0,0,0,0,0,0,0,0.71,0,0,0,0,0,0,0,0,0,0,0,0,0,0,0,0,0,0,0,0,0
91,61.5,0.5,18,3,0,0,0,14.5,2,0,0,0,0,0,0,0,0,0,0,0,0,0,0,0,0,0,0,0,0,0,0,0,0,0,0,0,0,0,0.5,0,0,0,0,0,0,0
79,66,2.5,14,3,0,0,0,13.4,0.6,0,0,0,0,0,0,0,0,0,0,0,0,0,0,0,0,0,0,0,0,0,0,0,0,0,0,0,0,0,0.5,0,0,0,0,0,0,0
89,49.3,0,24.3,1,0,0,0,15.2,0,0,0,0,0,0,0,0,0,0,0,0,0,0,0,0,0,0,0,0,0,0,0,0,0,0,0,0,0,0,0.5,0,9.7,0,0,0,0,0
88,72.01,0,1.81,4.01,8.63,0,0,13.04,0.5,0,0,0,0,0,0,0,0,0,0,0,0,0,0,0,0,0,0,0,0,0,0,0,0,0,0,0,0,0,0,0,0,0,0,0,0,0
112,0,0,0,0,0,12.07,0,9.13,17.16,0,0,0,0,0,0,0,0,0,0,0,0,0,0,0,0,0,0,0,0,0.01,0,0,0,11,0,0,0,0,0,0,29.05,0,21.58,0,0,0
151,1.21,0,0,0,0,0,0,31.17,7.07,0,0,0,0,0,0,0,0,0,0,5.66,0,0,0,0,0,0,0,0,0,0.01,0,0,0,12.97,0,0,0,0,0,0,30.01,0,11.9,0,0,0
91,66.44,0.47,11.46,4.83,0,0,0.02,15.18,1.38,0,0,0,0,0,0,0,0,0,0,0,0,0,0,0,0,0,0,0,0,0,0,0,0,0,0,0,0,0,0.22,0,0,0,0,0,0,0
87,65.3,0,15.4,2.64,0,0,0.02,16.42,0,0,0,0,0,0,0,0,0,0,0,0,0,0,0,0,0,0,0,0,0,0,0,0,0,0,0,0,0,0,0.22,0,0,0,0,0,0,0
90,63.52,0,15.38,2.65,0,0,0,17.87,0,0,0,0,0,0,0,0,0,0,0,0,0,0,0,0,0,0,0,0,0,0,0,0,0,0,0,0,0.49,0,0.09,0,0,0,0,0,0,0
90,64.09,0,14.87,2.64,0,0,0,17.82,0,0,0,0,0,0,0,0,0,0,0,0,0,0,0,0,0,0,0,0,0,0,0,0,0,0,0,0,0.49,0,0.09,0,0,0,0,0,0,0
110,14,17,0,53,0,9,0,0,0,0,0,0,0,0,0,0,0,0,0,0,0,0,0,0,0,0,0,0,0,0,0,0,0,0,0,0,2,0,0.5,0,4.5,0,0,0,0,0
104,14,17,0,53,0,9,0,0,0,0,0,0,0,0,0,0,0,0,0,0,0,0,0,0,0,0,0,0,0,0,0,0,0,1,0,0,1,0,0.5,0,4.5,0,0,0,0,0
101,14,17,0,53,0,9,0,0,0,0,0,0,0,0,0,0,0,0,0,0,0,0,0,0,0,0,0,0,0,0,0,0,0,0,0,0,3,0,0,0,4,0,0,0,0,0
115,16,18,0,57,0,7,0,0,0,0,0,0,0,0,0,0,0,0,0,0,0,0,0,0,0,0,0,0,0,0,0,0,0,0,0,0,1,0,1,0,0,0,0,0,0,0
103,13,18,0,53,0,9,0,0,0,0,0,0,0,0,0,0,0,0,0,0,0,0,0,0,0,0,0,0,0,0,0,0,0,0,0,0,3.5,0,0,0,3.5,0,0,0,0,0
96,10,20,0,51,1,11,0,0,0,0,0,0,0,0,0,0,0,0,1,1,0,0,0,0,0,0,0,0,0,0,0,0,0,0,0,0,1.5,0,0.5,0,3,0,0,0,0,0
75.2,25.4,38.49,0,0,36.11,0,0,0,0,0,0,0,0,0,0,0,0,0,0,0,0,0,0,0,0,0,0,0,0,0,0,0,0,0,0,0,0,0,0,0,0,0,0,0,0,0
51.7,26.83,31.43,0,24.28,17.46,0,0,0,0,0,0,0,0,0,0,0,0,0,0,0,0,0,0,0,0,0,0,0,0,0,0,0,0,0,0,0,0,0,0,0,0,0,0,0,0,0
55,35.33,38.68,0,0,25.99,0,0,0,0,0,0,0,0,0,0,0,0,0,0,0,0,0,0,0,0,0,0,0,0,0,0,0,0,0,0,0,0,0,0,0,0,0,0,0,0,0
68.5,24.43,36.56,0,0,26.18,0,0,0,0,0,0,0,0,0,0,0,0,0,12.83,0,0,0,0,0,0,0,0,0,0,0,0,0,0,0,0,0,0,0,0,0,0,0,0,0,0,0
68.2,23.75,31.05,8,0,25.09,0,0,0,0,0,0,0,0,0,0,0,0,0,12.11,0,0,0,0,0,0,0,0,0,0,0,0,0,0,0,0,0,0,0,0,0,0,0,0,0,0,0
64.8,23.49,35.92,7.73,0,20.65,0,0,0,0,0,0,0,0,0,0,0,0,0,12.21,0,0,0,0,0,0,0,0,0,0,0,0,0,0,0,0,0,0,0,0,0,0,0,0,0,0,0
110,16.56,18.25,0,0,24.16,0,20.31,0,0,0,0,0,0,0,0,0,0,0,8.59,0,0,0,0,0,0,0,0,0,0,0.02,2.3,0,0,4.33,0,0,2.98,0,0,0,0,0,2.5,0,0,0
106,12.2,23.23,0,0,13.64,2.6,19.2,0,0,0,0,0,0,0,0,0,0,0,14.49,1.92,0,0,0,0,0,0,0,1.13,0,0.03,2.62,0,0,3.79,0,0,1.68,0,0,0,0,0,2.16,0,0,1.31
110,12.21,23.26,0,0,13.66,2.6,21.09,0,0,0,0,0,0,0,0,0,0,0,12.55,1.92,0,0,0,0,0,0,0,0,0,0.03,3.7,0,0,3.8,0,0,1.68,0,0,0,0,0,2.19,0,0,1.31
108,12.16,25.34,0,0,13.6,2.59,21.27,0,0,0,0,0,0,0,0,0,0,0,10.44,1.92,0,0,0,0,0,0,0,0,0,0.03,3.68,0,0,3.78,0,0,1.68,0,0,0,0,0,2.21,0,0,1.3
113,15.86,18.21,0,0,22.23,0,22.27,0,0,0,0,0,0,0,0,0,0,0,9.29,0,0,0,0,0,0,0,0,0,0,0.02,2.3,0,0,4.39,0,0,3.01,0,0,0,0,0,2.42,0,0,0
111,2.28,33.27,0,0,13.63,2.57,21.27,0,0,0,0,0,0,0,0,0,0,0,12.45,1.86,0,0,0,0,0,0,0,0,0,0.03,3.65,0,0,3.83,0,0,1.7,0,0,0,0,0,2.18,0,0,1.28
111,12.13,23.44,0,0,15.54,2.58,21.21,0,0,0,0,0,0,0,0,0,0,0,10.51,1.91,0,0,0,0,0,0,0,0,0,0.03,3.7,0,0,3.77,0,0,1.67,0,0,0,0,0,2.21,0,0,1.3
112,12.15,23.43,0,0,13.6,4.6,21.18,0,0,0,0,0,0,0,0,0,0,0,10.47,1.88,0,0,0,0,0,0,0,0,0,0.03,3.69,0,0,3.76,0,0,1.71,0,0,0,0,0,2.2,0,0,1.3
113,2.29,31.38,0,0,13.56,2.59,21.12,0,0,0,0,0,0,0,0,0,0,0,14.52,1.87,0,0,0,0,0,0,0,0,0,0.03,3.7,0,0,3.75,0,0,1.71,0,0,0,0,0,2.19,0,0,1.29
116,2.26,31.41,0,0,13.52,2.6,23.24,0,0,0,0,0,0,0,0,0,0,0,12.36,1.93,0,0,0,0,0,0,0,0,0,0.03,3.67,0,0,3.8,0,0,1.68,0,0,0,0,0,2.19,0,0,1.31
114,10.14,23.42,0,0,20.11,0,21.17,0,0,0,0,0,0,0,0,0,0,0,12.45,0,0,0,0,0,0,0,0,0,0,0.03,3.67,0,0,3.82,0,0,1.67,0,0,0,0,0,2.21,0,0,1.31
112,10.24,23.27,0,0,13.61,0,21.11,0,0,0,0,0,0,0,0,0,0,0,19.04,0,0,0,0,0,0,0,0,0,0,0.03,3.68,0,0,3.8,0,0,1.71,0,0,0,0,0,2.2,0,0,1.31
43.1,62.98,4.16,11.43,10.61,7.05,3,0,0,0,0,0,0,0,0,0,0,0,0,0,0.64,0,0,0,0,0,0,0,0,0,0,0,0,0,0,0,0,0,0,0.13,0,0,0,0,0,0,0
43,63.08,4.16,11.44,10.62,7.06,2.58,0,0,0,0,0,0,0,0,0,0,0,0,0,0.64,0,0,0,0,0,0,0,0.29,0,0,0,0,0,0,0,0,0,0,0.13,0,0,0,0,0,0,0
46.2,62.97,3.12,11.43,10.61,7.04,3,0,1.06,0,0,0,0,0,0,0,0,0,0,0,0.64,0,0,0,0,0,0,0,0,0,0,0,0,0,0,0,0,0,0,0.13,0,0,0,0,0,0,0
44.3,62.8,4.15,11.4,10.58,7.03,2.57,0,0,0.7,0,0,0,0,0,0,0,0,0,0,0.64,0,0,0,0,0,0,0,0,0,0,0,0,0,0,0,0,0,0,0.13,0,0,0,0,0,0,0
40.3,63.33,4.76,12.79,9.85,5.91,2.59,0,0,0,0,0,0,0,0,0,0,0,0,0,0.64,0,0,0,0,0,0,0,0,0,0,0,0,0,0,0,0,0,0,0.13,0,0,0,0,0,0,0
43.8,61.91,4.09,11.23,12.04,8.07,2.53,0,0,0,0,0,0,0,0,0,0,0,0,0,0,0,0,0,0,0,0,0,0,0,0,0,0,0,0,0,0,0,0,0.13,0,0,0,0,0,0,0
44.6,62.04,4.1,10.62,12.06,8.09,2.96,0,0,0,0,0,0,0,0,0,0,0,0,0,0,0,0,0,0,0,0,0,0,0,0,0,0,0,0,0,0,0,0,0.13,0,0,0,0,0,0,0
43.2,63.7,3.1,11.36,10.55,8.17,2.99,0,0,0,0,0,0,0,0,0,0,0,0,0,0,0,0,0,0,0,0,0,0,0,0,0,0,0,0,0,0,0,0,0.13,0,0,0,0,0,0,0
46.4,61.86,1.36,9.61,15.99,9.7,0,0,0,0,0,0,0,0,0,0,0,0,0,0,0,0,0,0,0,0,0,0,1.4,0,0,0,0,0,0,0,0,0,0,0.08,0,0,0,0,0,0,0
44.1,61.81,1.38,11.6,14.99,8.71,0,0,0,0,0,0,0,0,0,0,0,0,0,0,0,0,0,0,0,0,0,0,1.42,0,0,0,0,0,0,0,0,0,0,0.09,0,0,0,0,0,0,0
45.5,63.16,0,9.61,16.99,8.74,0,0,0,0,0,0,0,0,0,0,0,0,0,0,0,0,0,0,0,0,0,0,1.42,0,0,0,0,0,0,0,0,0,0,0.08,0,0,0,0,0,0,0
47.4,63.19,0,9.62,13.97,11.74,0,0,0,0,0,0,0,0,0,0,0,0,0,0,0,0,0,0,0,0,0,0,1.4,0,0,0,0,0,0,0,0,0,0,0.08,0,0,0,0,0,0,0
43.9,63.24,0,11.63,14.94,8.68,0,0,0,0,0,0,0,0,0,0,0,0,0,0,0,0,0,0,0,0,0,0,1.42,0,0,0,0,0,0,0,0,0,0,0.09,0,0,0,0,0,0,0
44.5,63.24,0,11.58,14.17,9.5,0,0,0,0,0,0,0,0,0,0,0,0,0,0,0,0,0,0,0,0,0,0,1.42,0,0,0,0,0,0,0,0,0,0,0.09,0,0,0,0,0,0,0
45.7,64.12,0,9.6,14.89,9.91,0,0,0,0,0,0,0,0,0,0,0,0,0,0,0,0,0,0,0,0,0,0,1.4,0,0,0,0,0,0,0,0,0,0,0.08,0,0,0,0,0,0,0
43.5,64.26,0,9.59,18.5,6.15,0,0,0,0,0,0,0,0,0,0,0,0,0,0,0,0,0,0,0,0,0,0,1.42,0,0,0,0,0,0,0,0,0,0,0.08,0,0,0,0,0,0,0
44.4,62.16,0,10.61,19.34,6.39,0,0,0,0,0,0,0,0,0,0,0,0,0,0,0,0,0,0,0,0,0,0,1.42,0,0,0,0,0,0,0,0,0,0,0.08,0,0,0,0,0,0,0
33.2,62.25,1.42,23.14,7.02,4.67,0,0,0,0,0,0,0,0,0,0,0,0,0,0,0,0,0,0,0,0,0,0,1.41,0,0,0,0,0,0,0,0,0,0,0.09,0,0,0,0,0,0,0
39.5,62.18,1.43,15.1,11.86,7.93,0,0,0,0,0,0,0,0,0,0,0,0,0,0,0,0,0,0,0,0,0,0,1.41,0,0,0,0,0,0,0,0,0,0,0.09,0,0,0,0,0,0,0
37.4,62.21,1.37,18.13,10.12,6.67,0,0,0,0,0,0,0,0,0,0,0,0,0,0,0,0,0,0,0,0,0,0,1.41,0,0,0,0,0,0,0,0,0,0,0.09,0,0,0,0,0,0,0
45.1,63.16,0,11.58,14.07,8.21,0,0,0,0,0,0,0,0,0,0,0,0,0,0,0,0,0,0,0,0,0,0,2.89,0,0,0,0,0,0,0,0,0,0,0.09,0,0,0,0,0,0,0
45.7,62.15,0,11.62,15.03,8.19,0,0,0,0,0,0,0,0,0,0,0,0,0,0,0,0,0,0,0,0,0,0,2.92,0,0,0,0,0,0,0,0,0,0,0.09,0,0,0,0,0,0,0
45.8,62.22,0,11.6,15,8.67,0,0,0,0,0,0,0,0,0,0,0,0,0,0,0,0,0,0,0,0,0,0,2.42,0,0,0,0,0,0,0,0,0,0,0.09,0,0,0,0,0,0,0
45.8,62.19,0,11.59,14.97,9.26,0,0,0,0,0,0,0,0,0,0,0,0,0,0,0,0,0,0,0,0,0,0,1.9,0,0,0,0,0,0,0,0,0,0,0.09,0,0,0,0,0,0,0
47.9,61.19,0,11.63,15.04,8.65,0,0,0,0,0,0,0,0,0,0,0,0,0,0,0,0,0,0,0,0,0,0,3.4,0,0,0,0,0,0,0,0,0,0,0.09,0,0,0,0,0,0,0
47.7,61.77,0,11.62,14.44,7.66,0,0,0,0,0,0,0,0,0,0,0,0,0,0,0,0,0,0,0,0,0,0,4.42,0,0,0,0,0,0,0,0,0,0,0.09,0,0,0,0,0,0,0
39.3,72.94,0.3,11.34,3.06,7.21,4.47,0,0,0,0,0,0,0,0,0,0,0,0,0,0.53,0,0,0,0,0,0,0,0,0,0,0,0,0,0,0,0,0.06,0,0.09,0,0,0,0,0,0,0
94,53,0,0,11,11,6,0,0,0,0,0,0,0,0,0,0,0,0,12,0,0,0,0,0,0,0,0,0,0,0,5,0,0,0,0,0,2,0,0,0,0,0,0,0,0,0
96,54,0,0,9,10,7,0,0,0,0,0,0,0,0,0,0,0,0,13,0,0,0,0,0,0,0,0,0,0,0,5,0,0,0,0,0,2,0,0,0,0,0,0,0,0,0
90,54,0,0,10,10,7,0,0,0,0,0,0,0,0,0,0,0,0,12,0,0,0,0,0,0,0,0,0,0,0,5,0,0,0,0,0,2,0,0,0,0,0,0,0,0,0
94,54,0,0,7,8,9,0,0,0,0,0,0,0,0,0,0,0,0,15,0,0,0,0,0,0,0,0,0,0,0,5,0,0,0,0,0,2,0,0,0,0,0,0,0,0,0
93,53,0,0,10,10,7,0,0,0,0,0,0,0,0,0,0,0,0,13,0,0,0,0,0,0,0,0,0,0,0,5,0,0,0,0,0,2,0,0,0,0,0,0,0,0,0
96,54,0,0,10,10,6,0,0,0,0,0,0,0,0,0,0,0,0,13,0,0,0,0,0,0,0,0,0,0,0,5,0,0,0,0,0,2,0,0,0,0,0,0,0,0,0
95,54,0,0,9,9,7,0,0,0,0,0,0,0,0,0,0,0,0,14,0,0,0,0,0,0,0,0,0,0,0,5,0,0,0,0,0,2,0,0,0,0,0,0,0,0,0
90,45,0,0,13,13,7,0,0,0,0,0,0,0,0,0,0,0,0,11,2,0,0,0,0,0,0,0,0,0,0,7,0,0,2,0,0,0,0,0,0,0,0,0,0,0,0
86,58,0.5,0,9,9,7,0,0,0,0,0,0,0,0,0,0,0,0,15,0,0,0,0,0,0,0,0,0,0,0,0,0,0,0,0,0,1.5,0,0,0,0,0,0,0,0,0
102,51,0,0,10,11,7,0,0,0,0,0,0,0,0,0,0,0,0,13,0,0,0,0,0,0,0,0,0,0,0,6,0,0,0,0,0,2,0,0,0,0,0,0,0,0,0
100,52,0,0,10,11.5,7,0,0,0,0,0,0,0,0,0,0,0,0,12.5,0,0,0,0,0,0,0,0,0,0,0,5,0,0,0,0,0,2,0,0,0,0,0,0,0,0,0
41,56,1.5,25,15,0,0,0,2.5,0,0,0,0,0,0,0,0,0,0,0,0,0,0,0,0,0,0,0,0,0,0,0,0,0,0,0,0,0,0,0,0,0,0,0,0,0,0
32,68,0,18,7,3,0,0,0,3,0,0,0,0,0,0,0,0,0,1,0,0,0,0,0,0,0,0,0,0,0,0,0,0,0,0,0,0,0,0,0,0,0,0,0,0,0
35,65,25,3,3,0,0,0,3,1,0,0,0,0,0,0,0,0,0,0,0,0,0,0,0,0,0,0,0,0,0,0,0,0,0,0,0,0,0,0,0,0,0,0,0,0,0
30,72,23,0,2,0,0,0,3,0,0,0,0,0,0,0,0,0,0,0,0,0,0,0,0,0,0,0,0,0,0,0,0,0,0,0,0,0,0,0,0,0,0,0,0,0,0
25,81,15,1,1.5,0,0,0,1,0.5,0,0,0,0,0,0,0,0,0,0,0,0,0,0,0,0,0,0,0,0,0,0,0,0,0,0,0,0,0,0,0,0,0,0,0,0,0
32,75,18,2,0,0,0.5,0.5,2,1.5,0,0,0,0,0,0,0,0,0,0.5,0,0,0,0,0,0,0,0,0,0,0,0,0,0,0,0,0,0,0,0,0,0,0,0,0,0,0
91,41.62,4.63,0,0,5.28,4.16,14.79,1.68,1.69,0,0,0,0,0,0,0,0,0,2.63,1.74,0,0,0,0,0,0,0,0,0,0.02,1.64,0,0,9.08,0,0,4.21,0,0,0,0,0,6.83,0,0,0
92,45.49,12.03,0,0,3.63,0.76,9.09,9.17,3.11,0,0,0,0,0,0,0,0,0,3.16,0,0,0,0,0,0,0,0,0,0,0.03,0,0,0,0,0,0,5.45,0,0,0,0,0,8.08,0,0,0
88,45.53,11.92,0,0,4.24,0.44,14.06,4.74,1.66,0,0,0,0,0,0,0,0,0,2.52,1.63,0,0,0,0,0,0,0,0,0,0.03,0.47,0,0,0,0,0,4.51,0,0,0,0,0,8.25,0,0,0
89,50.58,8.83,0,0,1.47,0.46,11.81,7.7,2.19,0,0,0,0,0,0,0,0,0,3.25,0.6,0,0,0,0,0,0,0,0,0,0.03,0,0,0,0,0,0,3.56,0,0,0,0,0,9.52,0,0,0
87,44.24,7.97,0,0,3.79,4.59,4.4,6.66,3.43,0,0,0,0,0,0,0,0,0,5.26,0,0,0,0,0,0,0,0,0,0,0.02,1.13,0,0,9,0,0,4.72,0,0,0,0,0,4.79,0,0,0
89,45.59,8.28,0,0,1.57,0.49,8.05,11.24,2.05,0,0,0,0,0,0,0,0,0,2.75,0,0,0,0,0,0,0,0,0,0,0.02,0,0,0,3.27,0,0,5.28,0,0,0,0,0,11.41,0,0,0
96,43.02,8.86,0,0,5.05,0.31,19.09,4.41,1.43,0,0,0,0,0,0,0,0,0,0.61,1.67,0,0,0,0,0,0,0,0,0,0.03,0.48,0,0,0,0,0,4.98,0,0,0,0,0,10.06,0,0,0
92,46.94,1.18,0,0,2.34,4.25,12.43,4.78,2.25,0,0,0,0,0,0,0,0,0,3.41,0.63,0,0,0,0,0,0,0,0,0,0.02,1.16,0,0,9.28,0,0,3.19,0,0,0,0,0,8.14,0,0,0
111,41.68,7.57,0,0,1.43,0.44,7.37,10.28,10.41,0,0,0,0,0,0,0,0,0,2.52,0,0,0,0,0,0,0,0,0,0,0.03,0,0,0,3,0,0,4.83,0,0,0,0,0,10.44,0,0,0
117,40.8,7.4,0,0,1.4,0.43,7.21,16.39,6.01,0,0,0,0,0,0,0,0,0,2.47,0,0,0,0,0,0,0,0,0,0,0.03,0,0,0,2.93,0,0,4.72,0,0,0,0,0,10.21,0,0,0
134,38.12,6.93,0,0,1.32,0.41,6.73,21.84,5.62,0,0,0,0,0,0,0,0,0,2.31,0,0,0,0,0,0,0,0,0,0,0.03,0,0,0,2.73,0,0,4.42,0,0,0,0,0,9.54,0,0,0
130,39.04,7.09,0,0,1.35,0.42,6.89,15.36,10.37,0,0,0,0,0,0,0,0,0,2.36,0,0,0,0,0,0,0,0,0,0,0.03,0,0,0,2.8,0,0,4.52,0,0,0,0,0,9.77,0,0,0
98,46.55,1.3,0,0,0,0,16.07,8.49,0.77,0,0,0,0,0,0,0,0,0,6,0.7,0,0,0,0,0,0,0,0,0,0.02,0,0,0,2.77,0,0,3.3,0,0,0,0,0,14.03,0,0,0
97,47.71,1.07,0,0,0,0,16.05,9.93,0.76,0,0,0,0,0,0,0,0,0,0.66,0.57,0,0,0,0,0,0,0,0,0,0.02,0,0,0,3.87,0,0,3.94,0,0,0,0,0,15.42,0,0,0
97,46.28,0.76,0,0,0,0,15.09,10.96,0.68,0,0,0,0,0,0,0,0,0,0.47,0.41,0,0,0,0,0,0,0,0,0,0.01,0,0,0,4.85,0,0,4.43,0,0,0,0,0,16.06,0,0,0
98,49.11,1.37,0,0,0,0,16.95,8.95,0.82,0,0,0,0,0,0,0,0,0,0.85,0.73,0,0,0,0,0,0,0,0,0,0.02,0,0,0,2.92,0,0,3.48,0,0,0,0,0,14.8,0,0,0
98,48.66,1.29,0,0,0,0,16.69,9.25,0.8,0,0,0,0,0,0,0,0,0,0.78,0.69,0,0,0,0,0,0,0,0,0,0.02,0,0,0,3.21,0,0,3.62,0,0,0,0,0,14.99,0,0,0
94,54.29,0,0,0,0,0,17.12,9.49,0,0,0,0,0,0,0,0,0,0,0,0,0,0,0,0,0,0,0,0,0,0.02,0,0,0,0,0,0,3.71,0,0,0,0,0,15.37,0,0,0
96,56.29,0,0,0,0,0,16,8.89,0.93,0,0,0,0,0,0,0,0,0,0,0,0,0,0,0,0,0,0,0,0,0.02,0,0,0,0,0,0,3.48,0,0,0,0,0,14.39,0,0,0
102,48.69,5.96,0,0,6.38,0,9.65,4.5,2.87,0,0,0,0,0,0,0,0,0,0,3.73,0,0,0,0,0,0,0,0,0,0.01,1.07,0,0,0,0,0,4.57,0,0,0,0,0,12.57,0,0,0
104,43.26,5.15,0,0.93,4.69,0,13.36,7.17,2.38,0,0,0,0,0,0,0,0,0,0,2.36,0,0,0,0,0,0,0,0,0,0.01,0.68,0,0,1.61,0,0,5.04,0,0,0,0,0,13.36,0,0,0
111,37.96,3.5,0,2.35,1.63,0,18.56,11.11,1.43,0,0,0,0,0,0,0,0,0,0,0,0,0,0,0,0,0,0,0,0,0.02,0,0,0,4.11,0,0,5.5,0,0,0,0,0,13.83,0,0,0
114,38.72,3.74,0,0,0,0,18.93,11.34,3.34,0,0,0,0,0,0,0,0,0,0,0,0,0,0,0,0,0,0,0,0,0.02,0,0,0,4.19,0,0,5.61,0,0,0,0,0,14.11,0,0,0
74,0,0,0,0,0,17,0,0,15,0,0,0,0,0,0,0,0,0,10,0,0,0,0,0,0,0,0,0,0,0,0,0,0,0,0,0,0,0,0,0,23,35,0,0,0,0
146,0,0,0,0,0,19,0,0,14,0,0,0,0,0,0,0,0,0,5,0,0,0,0,0,0,0,0,0,0,0,0,0,0,0,0,0,0,0,0,0,21,39,1,0,0,1
77,64.66,4.68,14.03,2.48,0,0,0,14.06,0,0,0,0,0,0,0,0,0,0,0,0,0,0,0,0,0,0,0,0,0,0,0,0,0,0,0,0,0,0,0.09,0,0,0,0,0,0,0
86,65.61,1.97,12.5,3.24,0,0,0,16.46,0,0,0,0,0,0,0,0,0,0,0,0,0,0,0,0,0,0,0,0,0,0,0,0,0,0,0,0,0,0,0.22,0,0,0,0,0,0,0
86,65.05,1.98,12.99,3.25,0,0,0,16.51,0,0,0,0,0,0,0,0,0,0,0,0,0,0,0,0,0,0,0,0,0,0,0,0,0,0,0,0,0,0,0.22,0,0,0,0,0,0,0
91,66.53,0,12.54,3.24,0,0,0,17.47,0,0,0,0,0,0,0,0,0,0,0,0,0,0,0,0,0,0,0,0,0,0,0,0,0,0,0,0,0,0,0.22,0,0,0,0,0,0,0
91,66.06,0,12.96,3.24,0,0,0,17.52,0,0,0,0,0,0,0,0,0,0,0,0,0,0,0,0,0,0,0,0,0,0,0,0,0,0,0,0,0,0,0.22,0,0,0,0,0,0,0
91,65.62,0,13.45,3.25,0,0,0,17.46,0,0,0,0,0,0,0,0,0,0,0,0,0,0,0,0,0,0,0,0,0,0,0,0,0,0,0,0,0,0,0.22,0,0,0,0,0,0,0
76,69.4,3.4,8.85,4.77,0,0,0,12.69,0.68,0,0,0,0,0,0,0,0,0,0,0,0,0,0,0,0,0,0,0,0,0,0,0,0,0,0,0,0,0,0.21,0,0,0,0,0,0,0
83,68.87,0,10.37,5.4,0,0,0,15.19,0,0,0,0,0,0,0,0,0,0,0,0,0,0,0,0,0,0,0,0,0,0,0,0,0,0,0,0,0,0,0.17,0,0,0,0,0,0,0
91,66.44,0.37,11.54,4.86,0,0,0,15.28,1.38,0,0,0,0,0,0,0,0,0,0,0,0,0,0,0,0,0,0,0,0,0,0,0,0,0,0,0,0,0,0.13,0,0,0,0,0,0,0
79,70.07,2.27,8.69,4.71,0,0,0,13.69,0.4,0,0,0,0,0,0,0,0,0,0,0,0,0,0,0,0,0,0,0,0,0,0,0,0,0,0,0,0,0,0.17,0,0,0,0,0,0,0
86,0,0,0,0,0,14,0,0,0,0,15,0,0,0,0,0,0,0,11,0,0,0,0,0,0,0,0,0,0,0,0,0,0,0,0,0,0,0,0,0,25,35,0,0,0,0
132,0,0,0,0,0,22,0,0,0,0,20,0,0,0,0,0,0,0,5,0,0,0,0,0,0,0,0,0,0,0,0,0,0,0,0,0,0,0,0,0,26,27,0,0,0,0
117,0,0,0,0,0,14,0,0,0,0,10,0,0,0,0,0,0,0,10,2,0,0,0,0,1,0,0,0,0,0,0,0,0,0,0,0,0,0,0,2,21,38,0,0,0,2
135,0,0,0,0,0,10,0,0,10,0,6,0,0,0,0,0,0,0,14,0,0,0,0,0,2,0,0,0,0,0,0,0,0,0,0,0,0,0,0,0,23,34,1,0,0,0
132,0,0,0,0,0,1,0,0,0,0,40,0,0,0,0,0,0,0,3.5,0,0,0,0,0,0,0,0,0,0,0,0,0,0,0,0,0,0,0,0,25,29,0.5,1,0,0,0
161,0,0,0,0,0,10,0,0,0,0,30,0,0,0,0,0,0,0,7,0,0,0,0,0,0,0,0,0,0,0,0,0,0,0,0,0,0,0,0,38,0,5,10,0,0,0
142,0,0,0,0,0,0,0,0,0,0,34,0,0,0,0,0,0,0,18,0,0,0,0,0,0,0,0,0,0,0,0,0,0,0,0,0,0,0,0,10,20,13,5,0,0,0
71,0,0,0,0,0,0,0,0,0,0,25,0,0,0,0,0,0,0,13,0,0,0,0,0,0,0,0,0,0,0,0,0,0,0,0,0,0,0,0,15,18,27,0,0,0,2
152,0,0,0,0,0,5,0,0,0,0,22,0,0,0,0,0,0,0,6,0,0,0,0,0,0,0,0,0,0,0,0,0,0,0,0,0,0,0,0,28,15,24,0,0,0,0
94,0,0,0,0,0,10,0,0,0,0,11,0,0,0,0,0,0,0,17,0,0,0,0,0,0,0,0,0,0,0,0,0,0,0,0,0,0,0,0,30,0,32,0,0,0,0
123,0,0,0,0,0,2,0,0,0,0,41,0,0,0,0,0,0,0,3.5,0,0,0,0,0,0,0,0,0,0,0,0,0,0,0,0,0,0,0,0,29,23,0.5,1,0,0,0
79,81.89,17.78,0,0,0,0,0,0,0.33,0,0,0,0,0,0,0,0,0,0,0,0,0,0,0,0,0,0,0,0,0,0,0,0,0,0,0,0,0,0,0,0,0,0,0,0,0
79,78.58,18.08,0,0,0,0,0,0,3.34,0,0,0,0,0,0,0,0,0,0,0,0,0,0,0,0,0,0,0,0,0,0,0,0,0,0,0,0,0,0,0,0,0,0,0,0,0
78,78.2,18.12,0,0,0,0,0,0,3.68,0,0,0,0,0,0,0,0,0,0,0,0,0,0,0,0,0,0,0,0,0,0,0,0,0,0,0,0,0,0,0,0,0,0,0,0,0
80,80.8,17.88,0,0,0,0,0,0,1.32,0,0,0,0,0,0,0,0,0,0,0,0,0,0,0,0,0,0,0,0,0,0,0,0,0,0,0,0,0,0,0,0,0,0,0,0,0
78,77.26,18.27,3.12,0,0,0,0,0,1.35,0,0,0,0,0,0,0,0,0,0,0,0,0,0,0,0,0,0,0,0,0,0,0,0,0,0,0,0,0,0,0,0,0,0,0,0,0
79,87.92,8.93,1.83,0,0,0,0,0,1.32,0,0,0,0,0,0,0,0,0,0,0,0,0,0,0,0,0,0,0,0,0,0,0,0,0,0,0,0,0,0,0,0,0,0,0,0,0
78,76.16,22.51,0,0,0,0,0,0,1.33,0,0,0,0,0,0,0,0,0,0,0,0,0,0,0,0,0,0,0,0,0,0,0,0,0,0,0,0,0,0,0,0,0,0,0,0,0
77,72.42,22.98,1.88,0,0,0,0,0,2.72,0,0,0,0,0,0,0,0,0,0,0,0,0,0,0,0,0,0,0,0,0,0,0,0,0,0,0,0,0,0,0,0,0,0,0,0,0
79,73.94,22.79,1.25,0,0,0,0,0,2.02,0,0,0,0,0,0,0,0,0,0,0,0,0,0,0,0,0,0,0,0,0,0,0,0,0,0,0,0,0,0,0,0,0,0,0,0,0
78,87.18,11.51,0,0,0,0,0,0,1.31,0,0,0,0,0,0,0,0,0,0,0,0,0,0,0,0,0,0,0,0,0,0,0,0,0,0,0,0,0,0,0,0,0,0,0,0,0
94,42,0,7.2,16.6,34.2,0,0,0,0,0,0,0,0,0,0,0,0,0,0,0,0,0,0,0,0,0,0,0,0,0,0,0,0,0,0,0,0,0,0,0,0,0,0,0,0,0
98,42,0,7.2,17.7,33.1,0,0,0,0,0,0,0,0,0,0,0,0,0,0,0,0,0,0,0,0,0,0,0,0,0,0,0,0,0,0,0,0,0,0,0,0,0,0,0,0,0
93,42,0,8,16.7,33.3,0,0,0,0,0,0,0,0,0,0,0,0,0,0,0,0,0,0,0,0,0,0,0,0,0,0,0,0,0,0,0,0,0,0,0,0,0,0,0,0,0
100,42,0,7.2,18.8,32,0,0,0,0,0,0,0,0,0,0,0,0,0,0,0,0,0,0,0,0,0,0,0,0,0,0,0,0,0,0,0,0,0,0,0,0,0,0,0,0,0
89,41,0,10,16.3,32.7,0,0,0,0,0,0,0,0,0,0,0,0,0,0,0,0,0,0,0,0,0,0,0,0,0,0,0,0,0,0,0,0,0,0,0,0,0,0,0,0,0
97,42,0,7.2,22.6,28.2,0,0,0,0,0,0,0,0,0,0,0,0,0,0,0,0,0,0,0,0,0,0,0,0,0,0,0,0,0,0,0,0,0,0,0,0,0,0,0,0,0
96,41.6,0,7.1,21,29.3,0,0,0,0,0,0,0,0,0,0,0,0,0,0,0,0,0,0,0,0,0,0,0,0,0,0,0,0,0,0,0,1,0,0,0,0,0,0,0,0,0
99,41.1,0,7.1,20.8,29,0,0,0,0,0,0,0,0,0,0,0,0,0,0,0,0,0,0,0,0,0,0,0,0,0,0,0,0,0,0,0,2,0,0,0,0,0,0,0,0,0
101,42,0,6.2,21.2,29.6,0,0,0,0,0,0,0,0,0,0,0,0,0,0,0,0,0,0,0,0,0,0,0,0,0,1,0,0,0,0,0,0,0,0,0,0,0,0,0,0,0
100,41.7,0,6.7,21.1,29.5,0,0,0,0,0,0,0,0,0,0,0,0,0,0,0,0,0,0,0,0,0,0,0,0,0,1,0,0,0,0,0,0,0,0,0,0,0,0,0,0,0
95,41.1,0,7.1,20.8,29,0,0,0,0,0,0,0,0,0,0,0,0,0,0,0,0,0,0,0,0,0,0,0,0,0,2,0,0,0,0,0,0,0,0,0,0,0,0,0,0,0
100,41.7,0,7.2,21.1,29.5,0,0,0,0,0,0,0,0,0,0,0,0,0,0,0.5,0,0,0,0,0,0,0,0,0,0,0,0,0,0,0,0,0,0,0,0,0,0,0,0,0,0
92,37.5,0,12.5,16.7,33.3,0,0,0,0,0,0,0,0,0,0,0,0,0,0,0,0,0,0,0,0,0,0,0,0,0,0,0,0,0,0,0,0,0,0,0,0,0,0,0,0,0
97,37.5,0,15,15.8,31.7,0,0,0,0,0,0,0,0,0,0,0,0,0,0,0,0,0,0,0,0,0,0,0,0,0,0,0,0,0,0,0,0,0,0,0,0,0,0,0,0,0
94,40,0,15,15,30,0,0,0,0,0,0,0,0,0,0,0,0,0,0,0,0,0,0,0,0,0,0,0,0,0,0,0,0,0,0,0,0,0,0,0,0,0,0,0,0,0
97,37.5,0,12.5,19.2,30.8,0,0,0,0,0,0,0,0,0,0,0,0,0,0,0,0,0,0,0,0,0,0,0,0,0,0,0,0,0,0,0,0,0,0,0,0,0,0,0,0,0
94,37.5,0,12.5,15.6,34.4,0,0,0,0,0,0,0,0,0,0,0,0,0,0,0,0,0,0,0,0,0,0,0,0,0,0,0,0,0,0,0,0,0,0,0,0,0,0,0,0,0
96,43.9,0,5.3,16.6,33.2,1,0,0,0,0,0,0,0,0,0,0,0,0,0,0,0,0,0,0,0,0,0,0,0,0,0,0,0,0,0,0,0,0,0,0,0,0,0,0,0,0
98,43.9,0,5.3,16.1,32.2,0.5,0,0,0,0,0,0,0,0,0,0,0,0,2,0,0,0,0,0,0,0,0,0,0,0,0,0,0,0,0,0,0,0,0,0,0,0,0,0,0,0
95,43.9,0,5.3,16.1,33.7,1,0,0,0,0,0,0,0,0,0,0,0,0,0,0,0,0,0,0,0,0,0,0,0,0,0,0,0,0,0,0,0,0,0,0,0,0,0,0,0,0
96,42.6,0,8.1,16.1,32.2,1,0,0,0,0,0,0,0,0,0,0,0,0,0,0,0,0,0,0,0,0,0,0,0,0,0,0,0,0,0,0,0,0,0,0,0,0,0,0,0,0
94,44,0,9,14.7,29.3,3,0,0,0,0,0,0,0,0,0,0,0,0,0,0,0,0,0,0,0,0,0,0,0,0,0,0,0,0,0,0,0,0,0,0,0,0,0,0,0,0
84,42,0,11.5,15.2,30.3,1,0,0,0,0,0,0,0,0,0,0,0,0,0,0,0,0,0,0,0,0,0,0,0,0,0,0,0,0,0,0,0,0,0,0,0,0,0,0,0,0
91,66.41,0.47,11.46,4.83,0,0,0.04,15.19,1.38,0,0,0,0,0,0,0,0,0,0,0,0,0,0,0,0,0,0,0,0,0,0,0,0,0,0,0,0,0,0.22,0,0,0,0,0,0,0
92,66.26,0,3.32,14.13,1.05,0,0,14.55,0.69,0,0,0,0,0,0,0,0,0,0,0,0,0,0,0,0,0,0,0,0,0,0,0,0,0,0,0,0,0,0,0,0,0,0,0,0,0
87,64.08,0.47,11.89,6.27,0,0,0,15.69,1.38,0,0,0,0,0,0,0,0,0,0,0,0,0,0,0,0,0,0,0,0,0,0,0,0,0,0,0,0,0,0.22,0,0,0,0,0,0,0
89,66.75,0.46,11.42,4.81,0,0,0,15.66,0.69,0,0,0,0,0,0,0,0,0,0,0,0,0,0,0,0,0,0,0,0,0,0,0,0,0,0,0,0,0,0.21,0,0,0,0,0,0,0
86,64.34,0.93,12.01,6.39,0,0,0,16.12,0,0,0,0,0,0,0,0,0,0,0,0,0,0,0,0,0,0,0,0,0,0,0,0,0,0,0,0,0,0,0.21,0,0,0,0,0,0,0
87,65.58,2.07,12.44,3.24,0,0,0,16.45,0,0,0,0,0,0,0,0,0,0,0,0,0,0,0,0,0,0,0,0,0,0,0,0,0,0,0,0,0,0,0.22,0,0,0,0,0,0,0
89,63.29,4.16,12.52,2.29,0,0,0,17.52,0,0,0,0,0,0,0,0,0,0,0,0,0,0,0,0,0,0,0,0,0,0,0,0,0,0,0,0,0,0,0.22,0,0,0,0,0,0,0
88,71.2,0,1.05,5.89,9.1,0,0,12.45,0.31,0,0,0,0,0,0,0,0,0,0,0,0,0,0,0,0,0,0,0,0,0,0,0,0,0,0,0,0,0,0,0,0,0,0,0,0,0
89,65.12,0,10.43,8.32,0,0,0,15.53,0.6,0,0,0,0,0,0,0,0,0,0,0,0,0,0,0,0,0,0,0,0,0,0,0,0,0,0,0,0,0,0,0,0,0,0,0,0,0
92,66.35,0,3.31,14.09,1.05,0,0,14.51,0.69,0,0,0,0,0,0,0,0,0,0,0,0,0,0,0,0,0,0,0,0,0,0,0,0,0,0,0,0,0,0,0,0,0,0,0,0,0
88,57.19,0,16.29,2.69,0,0,0,17.12,0,0,0,0,0,0,0,0,0,0,0,0,0,0,0,0,0,0,0,0,0,0,0,0,0,0,0,0,0,0,0.05,0,6.66,0,0,0,0,0
87,65.38,0,15.39,2.64,0,0,0,16.41,0,0,0,0,0,0,0,0,0,0,0,0,0,0,0,0,0,0,0,0,0,0,0,0,0,0,0,0,0,0,0.18,0,0,0,0,0,0,0
95,67.84,2.51,1.71,0,0,2.28,19.49,3.76,1.85,0,0,0,0,0,0,0,0,0,0,0.56,0,0,0,0,0,0,0,0,0,0,0,0,0,0,0,0,0,0,0,0,0,0,0,0,0,0
97,71.65,1.96,3.35,0,1.22,5.35,2.29,7.72,5.8,0,0,0,0,0,0,0,0,0,0,0.66,0,0,0,0,0,0,0,0,0,0,0,0,0,0,0,0,0,0,0,0,0,0,0,0,0,0
95,77.57,0,1.31,0,0,6.08,0,15.04,0,0,0,0,0,0,0,0,0,0,0,0,0,0,0,0,0,0,0,0,0,0,0,0,0,0,0,0,0,0,0,0,0,0,0,0,0,0
110,68.74,0,2.06,0,0,3.65,0,11.3,8.17,0,0,0,0,0,0,0,0,0,0,6.08,0,0,0,0,0,0,0,0,0,0,0,0,0,0,0,0,0,0,0,0,0,0,0,0,0,0
93,76.69,0.74,2.4,0,0,2.6,6.45,4.15,6.28,0,0,0,0,0,0,0,0,0,0,0.62,0,0,0,0,0,0,0,0,0,0.07,0,0,0,0,0,0,0,0,0,0,0,0,0,0,0,0
96,77.53,0.92,1.25,0,0,2.5,6.2,4.33,6.58,0,0,0,0,0,0,0,0,0,0,0.62,0,0,0,0,0,0,0,0,0,0.07,0,0,0,0,0,0,0,0,0,0,0,0,0,0,0,0
95,75.07,1.83,1.87,0,0,1.33,5.75,5.65,5.81,0,0,0,0,0,0,0,0,0,1.33,1.29,0,0,0,0,0,0,0,0,0,0.07,0,0,0,0,0,0,0,0,0,0,0,0,0,0,0,0
94,76.83,0.92,2.2,0,0,2.51,6.23,4.35,6.27,0,0,0,0,0,0,0,0,0,0,0.62,0,0,0,0,0,0,0,0,0,0.07,0,0,0,0,0,0,0,0,0,0,0,0,0,0,0,0
36.5,67.75,3.98,7.85,11.77,7.58,0,0,0,0,0,0,0,0,0,0,0,0,0,0,1.07,0,0,0,0,0,0,0,0,0,0,0,0,0,0,0,0,0,0,0,0,0,0,0,0,0,0
35.9,67.99,4.19,8.04,12.32,5.42,0,0,0,0,0,0,0,0,0,0,0,0,0,0,2.04,0,0,0,0,0,0,0,0,0,0,0,0,0,0,0,0,0,0,0,0,0,0,0,0,0,0
38,67.67,3.98,7.3,11.45,8.23,0,0,0,0,0,0,0,0,0,0,0,0,0,0,1.37,0,0,0,0,0,0,0,0,0,0,0,0,0,0,0,0,0,0,0,0,0,0,0,0,0,0
37.7,68.65,4.18,7.04,12.28,5.4,0,0,0,0,0,0,0,0,0,0,0,0,0,0,2.45,0,0,0,0,0,0,0,0,0,0,0,0,0,0,0,0,0,0,0,0,0,0,0,0,0,0
35.5,67.69,4.16,7.86,13.45,5.17,0,0,0,0,0,0,0,0,0,0,0,0,0,0,1.67,0,0,0,0,0,0,0,0,0,0,0,0,0,0,0,0,0,0,0,0,0,0,0,0,0,0
35.1,69.53,3.1,7.55,13.45,4.29,0,0,0,0,0,0,0,0,0,0,0,0,0,0,2.08,0,0,0,0,0,0,0,0,0,0,0,0,0,0,0,0,0,0,0,0,0,0,0,0,0,0
36.9,67.4,4.65,8.06,11.42,6.55,0,0,0,0,0,0,0,0,0,0,0,0,0,0,1.92,0,0,0,0,0,0,0,0,0,0,0,0,0,0,0,0,0,0,0,0,0,0,0,0,0,0
35.4,68.41,3.7,7.33,13.83,5.13,0,0,0,0,0,0,0,0,0,0,0,0,0,0,1.6,0,0,0,0,0,0,0,0,0,0,0,0,0,0,0,0,0,0,0,0,0,0,0,0,0,0
38.6,67.34,3.96,6.8,12.47,7.65,0,0,0,0,0,0,0,0,0,0,0,0,0,0,1.78,0,0,0,0,0,0,0,0,0,0,0,0,0,0,0,0,0,0,0,0,0,0,0,0,0,0
36.9,68.79,2.91,7.46,14.61,4.16,0,0,0,0,0,0,0,0,0,0,0,0,0,0,2.07,0,0,0,0,0,0,0,0,0,0,0,0,0,0,0,0,0,0,0,0,0,0,0,0,0,0
35.3,69.37,3.43,7.03,13.53,4.81,0,0,0,0,0,0,0,0,0,0,0,0,0,0,1.83,0,0,0,0,0,0,0,0,0,0,0,0,0,0,0,0,0,0,0,0,0,0,0,0,0,0
33.2,68.74,3.29,8.26,13.21,4.53,0,0,0,0,0,0,0,0,0,0,0,0,0,0,1.97,0,0,0,0,0,0,0,0,0,0,0,0,0,0,0,0,0,0,0,0,0,0,0,0,0,0
35,69.33,1.5,13.5,5,4,4.5,0,0,0,0,0,0,0,0,0,0,0,0,0,2,0,0,0,0,0.02,0,0,0,0,0,0,0,0,0,0,0,0,0,0.15,0,0,0,0,0,0,0
32,68.03,8.9,11,2,8.9,0,0,0.5,0,0,0,0,0,0,0,0,0,0,0,0,0,0,0,0,0.02,0,0,0,0,0,0,0,0,0,0,0,0.5,0,0.15,0,0,0,0,0,0,0
35,69.33,1.5,13.5,5,4,4.5,0,0,0,0,0,0,0,0,0,0,0,0,0,2,0,0,0,0,0.02,0,0,0,0,0,0,0,0,0,0,0,0,0,0,0,0,0,0.15,0,0,0
35,68.24,9.1,11,2,9.1,0,0,0.5,0,0,0,0,0,0,0,0,0,0,0,0,0,0,0,0,0.02,0,0,0,0,0,0,0,0,0,0,0,0,0,0.04,0,0,0,0,0,0,0
35,69.37,1.5,13.49,5,4,4.5,0,0,0,0,0,0,0,0,0,0,0,0,0,2,0,0,0,0,0.1,0,0,0,0,0,0,0,0,0,0,0,0,0,0.04,0,0,0,0,0,0,0
38,67.85,1,12.99,7.49,4.5,2,0,0,0,0,0,0,0,0,0,0,0,0,0,4,0,0,0,0,0.02,0,0,0,0,0,0,0,0,0,0,0,0,0,0.15,0,0,0,0,0,0,0
33.7,65.94,9.69,12.09,5.49,1,0,0,0,0,0,0,0,0,0,0,0,0,0,0,5.79,0,0,0,0,0,0,0,0,0,0,0,0,0,0,0,0,0,0,0,0,0,0,0,0,0,0
33.3,64.2,10.7,12.8,6.5,1,3.4,0,0,0,0,0,0,0,0,0,0,0,0,0,1.4,0,0,0,0,0,0,0,0,0,0,0,0,0,0,0,0,0,0,0,0,0,0,0,0,0,0
33.8,65.1,9.8,13,4.2,1.5,0,0,0,0,0,0,0,0,0,0,0,0,0,0,6.4,0,0,0,0,0,0,0,0,0,0,0,0,0,0,0,0,0,0,0,0,0,0,0,0,0,0
34.8,64.8,11.3,13,2.1,1.8,0,0,0,0,0,0,0,0,0,0,0,0,0,0,7,0,0,0,0,0,0,0,0,0,0,0,0,0,0,0,0,0,0,0,0,0,0,0,0,0,0
33.6,65.6,9.7,12.5,4.4,2,0,0,0,0,0,0,0,0,0,0,0,0,0,0,5.8,0,0,0,0,0,0,0,0,0,0,0,0,0,0,0,0,0,0,0,0,0,0,0,0,0,0
33.9,65.3,11.2,12.5,2.9,1.1,0,0,0,0,0,0,0,0,0,0,0,0,0,0,7,0,0,0,0,0,0,0,0,0,0,0,0,0,0,0,0,0,0,0,0,0,0,0,0,0,0
33.6,65.8,9.9,12.5,4.7,2,0,0,0,0,0,0,0,0,0,0,0,0,0,0,5.1,0,0,0,0,0,0,0,0,0,0,0,0,0,0,0,0,0,0,0,0,0,0,0,0,0,0
38,67.45,1,13,7.5,4.5,2,0,0,0,0,0,0,0,0,0,0,0,0,0,4.5,0,0,0,0,0.05,0,0,0,0,0,0,0,0,0,0,0,0,0,0,0,0,0,0,0,0,0
35,69.3,1.5,13.5,5,4,4.5,0,0,0,0,0,0,0,0,0,0,0,0,0,2,0,0,0,0,0.05,0,0,0,0,0,0,0,0,0,0,0,0,0,0.15,0,0,0,0,0,0,0
42,67.3,1,12.5,7.5,3.5,4,1,0.5,0,0,0,0,0,0,0,0,0,0,0,2.5,0,0,0,0,0.05,0,0,0,0,0,0,0,0,0,0,0,0,0,0.15,0,0,0,0,0,0,0
37,65.9,11,8,5,5,0,0,0,0,0,0,0,0,0,0,0,0,0,0,5,0,0,0,0,0.1,0,0,0,0,0,0,0,0,0,0,0,0,0,0,0,0,0,0,0,0,0
51,67.95,0,10,9,7,0,0,6,0,0,0,0,0,0,0,0,0,0,0,0,0,0,0,0,0.05,0,0,0,0,0,0,0,0,0,0,0,0,0,0,0,0,0,0,0,0,0
65,66.48,0,7,16,0,0,0,9,0,0,0,0,0,0,0,0,0,0,0,0,0,0,0,0,0.02,0,0,0,0,0,0,0,0,0,0,0,1.5,0,0,0,0,0,0,0,0,0
91,66.56,0.37,11.45,4.82,0.12,0,0,15.17,1.38,0,0,0,0,0,0,0,0,0,0,0,0,0,0,0,0,0,0,0,0,0,0,0,0,0,0,0,0,0,0.13,0,0,0,0,0,0,0
28.8,66.8,4.6,13,5,6.6,0,0,0,0,0,0,0,0,0,0,0,0,0,3,1,0,0,0,0,0,0,0,0,0,0,0,0,0,0,0,0,0,0,0,0,0,0,0,0,0,0
28,66.8,4.6,13,8,4.6,0,0,0,0,0,0,0,0,0,0,0,0,0,2,1,0,0,0,0,0,0,0,0,0,0,0,0,0,0,0,0,0,0,0,0,0,0,0,0,0,0
29.5,66,4.5,12.5,5,6,0,0,0,0,0,0,0,0,0,0,0,0,0,4,2,0,0,0,0,0,0,0,0,0,0,0,0,0,0,0,0,0,0,0,0,0,0,0,0,0,0
30,66,7,12,3,5,2,0,0,0,0,0,0,0,0,0,0,0,0,3.5,1.5,0,0,0,0,0,0,0,0,0,0,0,0,0,0,0,0,0,0,0,0,0,0,0,0,0,0
29.8,66.8,4.6,13,7.3,6.6,0,0,0,0,0,0,0,0,0,0,0,0,0,0.7,1,0,0,0,0,0,0,0,0,0,0,0,0,0,0,0,0,0,0,0,0,0,0,0,0,0,0
85.4,59,0,5,1,1.5,19,0,0,0,0,0,0,0,0,0,0,0,0,0,14.5,0,0,0,0,0,0,0,0,0,0,0,0,0,0,0,0,0,0,0,0,0,0,0,0,0,0
85.2,60,0,3.6,1.7,4,19,0,0,0,0,0,0,0,0,0,0,0,0,0,11.7,0,0,0,0,0,0,0,0,0,0,0,0,0,0,0,0,0,0,0,0,0,0,0,0,0,0
85,58.5,1,5,1,1,19,0,0,0,0,0,0,0,0,0,0,0,0,0,14.5,0,0,0,0,0,0,0,0,0,0,0,0,0,0,0,0,0,0,0,0,0,0,0,0,0,0
85.6,60,0,4,1.7,2,19,0,0,0,0,0,0,0,0,0,0,0,0,0,13.3,0,0,0,0,0,0,0,0,0,0,0,0,0,0,0,0,0,0,0,0,0,0,0,0,0,0
83,58.5,0,5,1.7,4.5,18.6,0,0,0,0,0,0,0,0,0,0,0,0,0,11.7,0,0,0,0,0,0,0,0,0,0,0,0,0,0,0,0,0,0,0,0,0,0,0,0,0,0
84,58.7,0,5,1.7,4,19,0,0,0,0,0,0,0,0,0,0,0,0,0,11.6,0,0,0,0,0,0,0,0,0,0,0,0,0,0,0,0,0,0,0,0,0,0,0,0,0,0
85.2,60,0,3.3,1.7,5,18.6,0,0,0,0,0,0,0,0,0,0,0,0,0,11.4,0,0,0,0,0,0,0,0,0,0,0,0,0,0,0,0,0,0,0,0,0,0,0,0,0,0
87,58.5,1.5,4,1,1.5,19,0,0,0,0,0,0,0,0,0,0,0,0,0,14.5,0,0,0,0,0,0,0,0,0,0,0,0,0,0,0,0,0,0,0,0,0,0,0,0,0,0
86.3,60,0,5,1,2,25,0,0,0,0,0,0,0,0,0,0,0,0,0,7,0,0,0,0,0,0,0,0,0,0,0,0,0,0,0,0,0,0,0,0,0,0,0,0,0,0
83.4,58.4,0,4.9,1.7,5,19,0,0,0,0,0,0,0,0,0,0,0,0,0,11,0,0,0,0,0,0,0,0,0,0,0,0,0,0,0,0,0,0,0,0,0,0,0,0,0,0
81.7,60,0,5,1.7,5,18.6,0,0,0,0,0,0,0,0,0,0,0,0,0,9.7,0,0,0,0,0,0,0,0,0,0,0,0,0,0,0,0,0,0,0,0,0,0,0,0,0,0
85.7,61.6,0,2,2.4,2,16,0,0,0,0,0,0,0,0,0,0,0,0,0,16,0,0,0,0,0,0,0,0,0,0,0,0,0,0,0,0,0,0,0,0,0,0,0,0,0,0
81,58.3,0,4.9,1.8,5,20,0,0,0,0,0,0,0,0,0,0,0,0,0,10,0,0,0,0,0,0,0,0,0,0,0,0,0,0,0,0,0,0,0,0,0,0,0,0,0,0
83.9,58.4,0,4.9,1.7,5,20.5,0,0,0,0,0,0,0,0,0,0,0,0,0,9.5,0,0,0,0,0,0,0,0,0,0,0,0,0,0,0,0,0,0,0,0,0,0,0,0,0,0
83.7,58.4,0,4.9,1.7,6,20.5,0,0,0,0,0,0,0,0,0,0,0,0,0,8.5,0,0,0,0,0,0,0,0,0,0,0,0,0,0,0,0,0,0,0,0,0,0,0,0,0,0
85.1,58.3,0,4.9,0,6,20,0,0,0,0,0,0,0,0,0,0,0,0,0,10.8,0,0,0,0,0,0,0,0,0,0,0,0,0,0,0,0,0,0,0,0,0,0,0,0,0,0
85.1,58.3,0,4.9,1,5.8,20,0,0,0,0,0,0,0,0,0,0,0,0,0,10,0,0,0,0,0,0,0,0,0,0,0,0,0,0,0,0,0,0,0,0,0,0,0,0,0,0
85,58.7,0,4.9,0.8,5.6,20,0,0,0,0,0,0,0,0,0,0,0,0,0,10,0,0,0,0,0,0,0,0,0,0,0,0,0,0,0,0,0,0,0,0,0,0,0,0,0,0
148.9,47.3,0,0,0,26.5,0,0,23.5,0,0,0,0,0,0,0,0,0,0,0,0,0,0,0,0,0,0,0,0,0,0,0,0,0,0,0,0,0,0,0,0,2.7,0,0,0,0,0
156.4,46,0,0,0,26.5,0,0,23.1,0,0,0,0,0,0,0,0,0,0,0,2,0,0,0,0,0,0,0,0,0,0,0,0,0,0,0,0,0,0,0,0,2.4,0,0,0,0,0
156.9,43.7,0,2.3,0,26.2,0,0,23.3,0,0,0,0,0,0,0,0,0,0,0,2.2,0,0,0,0,0,0,0,0,0,0,0,0,0,0,0,0,0,0,0,0,2.3,0,0,0,0,0
116.7,0,0,10,0,0,0,35,0,0,0,0,0,0,0,0,0,0,0,0,0,0,0,0,0,0,0,0,0,0,0,0,0,0,5,0,0,0,0,0,5,45,0,0,0,0,0
89,74.5,10.2,0,0,0,0,0,10.2,5.1,0,0,0,0,0,0,0,0,0,0,0,0,0,0,0,0,0,0,0,0,0,0,0,0,0,0,0,0,0,0,0,0,0,0,0,0,0
103,19.05,0,0,0,0,0,0,0,19.05,0,0,0,0,0,0,0,0,0,19.05,0,0,0,0,0,0,0,0,0,0,0,0,0,0,0,0,42.85,0,0,0,0,0,0,0,0,0,0
120,0,0,4.8,0,0,0,0,0,0,0,0,0,0,0,0,0,0,0,0,0,0,0,0,0,0,0,0,0,0,0,0,0,0,0,0,0,0,0,0,55.96,0,39.24,0,0,0,0
120,0,0,2.2,0,0,0,0,0,0,0,0,0,0,0,0,0,0,0,0,0,0,0,0,0,0,0,0,0,0,0,0,0,0,0,0,0,0,0,0,32.77,0,65.03,0,0,0,0
33,83.7,11.1,1.5,0,0,0,0,3.3,0.4,0,0,0,0,0,0,0,0,0,0,0,0,0,0,0,0,0,0,0,0,0,0,0,0,0,0,0,0,0,0,0,0,0,0,0,0,0
146.1,0,20,0,0,0,0,0,15,0,0,0,0,0,0,0,0,0,0,30,0,0,0,0,0,0,0,0,0,0,0,0,0,0,0,0,0,0,0,0,35,0,0,0,0,0,0
112.5,0,35,0,0,0,0,0,10,0,0,0,0,0,0,0,0,0,0,30,0,0,0,0,0,0,0,0,0,0,0,0,0,0,0,0,0,0,0,0,25,0,0,0,0,0,0
85.1,0,40,0,0,0,0,0,10,0,0,0,0,0,0,0,0,0,0,35,0,0,0,0,0,0,0,0,0,0,0,0,0,0,0,0,0,0,0,0,15,0,0,0,0,0,0
74.6,71.1,0,14.9,0,2,0,0,0,11.7,0,0,0,0,0,0,0,0,0,0,0,0,0,0,0,0,0,0,0,0,0,0,0,0,0,0,0,0,0,0.3,0,0,0,0,0,0,0
82.1,71.5,0,14.5,0,0.1,0,0,0,13.5,0,0,0,0,0,0,0,0,0,0,0,0,0,0,0,0,0,0,0,0,0,0,0,0,0,0,0,0,0,0.4,0,0,0,0,0,0,0
80.6,71,0,13.6,0,2,0,0,0,13,0,0,0,0,0,0,0,0,0,0,0,0,0,0,0,0,0,0,0,0,0,0,0,0,0,0,0,0,0,0.4,0,0,0,0,0,0,0
64.1,69.8,0,16.2,0,3.9,0,0,0,9.8,0,0,0,0,0,0,0,0,0,0,0,0,0,0,0,0,0,0,0,0,0,0,0,0,0,0,0,0,0,0.3,0,0,0,0,0,0,0
74.5,70.1,0,14.4,0,3.7,0,0,0,11.4,0,0,0,0,0,0,0,0,0,0,0,0,0,0,0,0,0,0,0,0,0,0,0,0,0,0,0,0,0,0.4,0,0,0,0,0,0,0
71.4,65.9,0,18.5,0,3.8,0,0,0,11.4,0,0,0,0,0,0,0,0,0,0,0,0,0,0,0,0,0,0,0,0,0,0,0,0,0,0,0,0,0,0.4,0,0,0,0,0,0,0
57.5,71.7,0,16.4,0,1.8,0,0,0,9.7,0,0,0,0,0,0,0,0,0,0,0,0,0,0,0,0,0,0,0,0,0,0,0,0,0,0,0,0,0,0.4,0,0,0,0,0,0,0
64.3,71.27,0,16.32,0,0,0,0,0,12.01,0,0,0,0,0,0,0,0,0,0,0,0,0,0,0,0,0,0,0,0,0,0,0,0,0,0,0,0,0,0.4,0,0,0,0,0,0,0
70.4,68.13,0,17.48,0,2.2,0,0,0,11.89,0,0,0,0,0,0,0,0,0,0,0,0,0,0,0,0,0,0,0,0,0,0,0,0,0,0,0,0,0,0.3,0,0,0,0,0,0,0
61,72.8,0,15.2,0,1.9,0,0,0,9.7,0,0,0,0,0,0,0,0,0,0,0,0,0,0,0,0,0,0,0,0,0,0,0,0,0,0,0,0,0,0.4,0,0,0,0,0,0,0
71.3,73.7,0,14.7,0,0,0,0,0,11.2,0,0,0,0,0,0,0,0,0,0,0,0,0,0,0,0,0,0,0,0,0,0,0,0,0,0,0,0,0,0.4,0,0,0,0,0,0,0
74,72.78,0,13.61,0,1.8,0,0,0,11.41,0,0,0,0,0,0,0,0,0,0,0,0,0,0,0,0,0,0,0,0,0,0,0,0,0,0,0,0,0,0.4,0,0,0,0,0,0,0
93.8,65,5,0,0,15,0,0,15,0,0,0,0,0,0,0,0,0,0,0,0,0,0,0,0,0,0,0,0,0,0,0,0,0,0,0,0,0,0,0,0,0,0,0,0,0,0
96.1,65,5,0,0,15,0,5,10,0,0,0,0,0,0,0,0,0,0,0,0,0,0,0,0,0,0,0,0,0,0,0,0,0,0,0,0,0,0,0,0,0,0,0,0,0,0
94.4,65,5,0,0,15,0,10,5,0,0,0,0,0,0,0,0,0,0,0,0,0,0,0,0,0,0,0,0,0,0,0,0,0,0,0,0,0,0,0,0,0,0,0,0,0,0
96,65,5,0,0,15,0,15,0,0,0,0,0,0,0,0,0,0,0,0,0,0,0,0,0,0,0,0,0,0,0,0,0,0,0,0,0,0,0,0,0,0,0,0,0,0,0
86,65,5,0,0,15,0,0,10,5,0,0,0,0,0,0,0,0,0,0,0,0,0,0,0,0,0,0,0,0,0,0,0,0,0,0,0,0,0,0,0,0,0,0,0,0,0
95.8,65,5,0,0,15,0,0,5,10,0,0,0,0,0,0,0,0,0,0,0,0,0,0,0,0,0,0,0,0,0,0,0,0,0,0,0,0,0,0,0,0,0,0,0,0,0
100.2,65,5,0,0,15,0,0,0,15,0,0,0,0,0,0,0,0,0,0,0,0,0,0,0,0,0,0,0,0,0,0,0,0,0,0,0,0,0,0,0,0,0,0,0,0,0
62.5,40,8,12,40,0,0,0,0,0,0,0,0,0,0,0,0,0,0,0,0,0,0,0,0,0,0,0,0,0,0,0,0,0,0,0,0,0,0,0,0,0,0,0,0,0,0
81.5,40,8,12,0,40,0,0,0,0,0,0,0,0,0,0,0,0,0,0,0,0,0,0,0,0,0,0,0,0,0,0,0,0,0,0,0,0,0,0,0,0,0,0,0,0,0
97,40,8,12,0,0,0,0,0,0,0,0,0,0,0,0,0,0,0,0,40,0,0,0,0,0,0,0,0,0,0,0,0,0,0,0,0,0,0,0,0,0,0,0,0,0,0
4,72.1,0.22,12.65,1.07,0.55,0.74,7.3,0.46,0.3,0,0,0,0,0,0,0,0,0,1.11,0,0,0,0,0,0.06,0,0,0,0,0,0,0,0,2.65,0,0,0.66,0,0.11,0,0.01,0.01,0,0,0,0
2.8,72.37,0,11.96,0.95,0.71,1,7.2,0.31,0.24,0,0,0,0,0,0,0,0,0,1.65,0,0,0,0,0,0.04,0,0,0,0,0,0,0,0,2.72,0,0,0.72,0,0.11,0,0.01,0.01,0,0,0,0
4.1,70.65,0,13.66,0.8,0.88,0.73,7.26,0.37,0.4,0,0,0,0,0,0,0,0,0,1.62,0.01,0,0,0,0,0.04,0,0,0,0,0,0,0,0,2.71,0,0,0.74,0,0.11,0,0.01,0.01,0,0,0,0
2.9,70.7,0,13.95,0.72,0.6,0.77,7.28,0.45,0.27,0,0,0,0,0,0,0,0,0,1.58,0.09,0,0,0,0,0.04,0,0,0,0,0,0,0,0,2.67,0,0,0.75,0,0.11,0,0.01,0.01,0,0,0,0
5.9,72.71,0,12.68,1.31,0.24,1.03,7.04,0.82,0.14,0,0,0,0,0,0,0,0,0,0.93,0,0,0,0,0,0.04,0,0,0,0,0,0,0,0,2.19,0,0,0.76,0,0.09,0,0,0,0,0,0.02,0
4.4,70.22,0,14.53,1.25,0.85,1.05,7.47,0.21,0.14,0,0,0,0,0,0,0,0,0,1.01,0,0,0,0,0,0.01,0,0,0,0,0,0,0,0,2.22,0,0,0.83,0,0.17,0,0,0,0,0,0.04,0
4.2,70.41,0,14.47,0.31,0.83,0.21,7.78,0.8,0.4,0,0,0,0,0,0,0,0,0,1.01,0,0,0,0,0,0.01,0,0,0,0,0,0,0,0,3.33,0,0,0.23,0,0.17,0,0,0,0,0,0.04,0
2.6,71.19,0,13.5,0.78,0.53,0.6,7.81,0.51,0.28,0,0,0,0,0,0,0,0,0,1.12,0,0,0,0,0,0.04,0,0,0,0,0,0,0,0,2.91,0,0,0.56,0,0.13,0,0,0,0,0,0.04,0
78.1,71.4,4,5.01,2.99,3.01,0,0,0,11.99,0,0,0,0,0,0,0,0,0,0,1.5,0,0,0,0,0,0,0,0,0,0,0,0,0,0,0,0,0,0,0.1,0,0,0,0,0,0,0
85.7,66.82,0.4,2.35,13.89,2.4,0,0,0,12.59,0,0,0,0,0,0,0,0,0,0,1.45,0,0,0,0,0,0,0,0,0,0,0,0,0,0,0,0,0,0,0.1,0,0,0,0,0,0,0
74.7,70.08,5,4.8,3.82,3.57,0,0,0,11.75,0,0,0,0,0,0,0,0,0,0,0.88,0,0,0,0,0,0,0,0,0,0,0,0,0,0,0,0,0,0,0.1,0,0,0,0,0,0,0
88.9,63.92,1,0,12.01,1,7.01,0,0,7.98,0,0,0,0,0,0,0,0,0,0,6.98,0,0,0,0,0,0,0,0,0,0,0,0,0,0,0,0,0,0,0.1,0,0,0,0,0,0,0
82.6,71.13,1.88,3.32,4.95,5.39,0,0,0,11.91,0,0,0,0,0,0,0,0,0,0,1.32,0,0,0,0,0,0,0,0,0,0,0,0,0,0,0,0,0,0,0.1,0,0,0,0,0,0,0
72.4,71.49,1.45,2.72,7.05,6.21,0,0,0,8.97,0,0,0,0,0,0,0,0,0,0,2.01,0,0,0,0,0,0,0,0,0,0,0,0,0,0,0,0,0,0,0.1,0,0,0,0,0,0,0
52.8,65.17,5.69,10.46,6.04,6.24,0,0,0,3.75,0,0,0,0,0,0,0,0,0,0,2.58,0,0,0,0,0,0,0,0,0,0,0,0,0,0,0,0,0,0,0.07,0,0,0,0,0,0,0
50,66.16,5.53,10.16,5.87,6.06,0,0,0,3.64,0,0,0,0,0,0,0,0,0,0,2.51,0,0,0,0,0,0,0,0,0,0,0,0,0,0,0,0,0,0,0.07,0,0,0,0,0,0,0
70,70.23,8.36,9.95,0.03,0.03,0,0,9.08,2.26,0,0,0,0,0,0,0,0,0,0,0,0,0,0,0,0.02,0,0,0,0,0,0,0,0,0,0,0,0.02,0,0.02,0,0,0,0,0,0,0
62.5,68.69,9.12,10.07,1.02,0.93,0,0,9.44,0.56,0,0,0,0,0,0,0,0,0,0,0,0,0,0,0,0.05,0,0,0,0,0,0,0,0,0,0,0,0.02,0,0.1,0,0,0,0,0,0,0
66.4,68.66,7.25,10.09,2.02,0.92,0,0,10.24,0.65,0,0,0,0,0,0,0,0,0,0,0,0,0,0,0,0.05,0,0,0,0,0,0,0,0,0,0,0,0.02,0,0.1,0,0,0,0,0,0,0
46,62.31,14.38,8.92,1.37,1.52,9.14,0,0,0.59,0,0,0,0,0,0,0,0,0,0,1.67,0,0,0,0,0,0,0,0,0,0,0,0,0,0,0,0,0,0,0.1,0,0,0,0,0,0,0
54.6,67.8,0,6.05,2.2,21.65,2.2,0,0,0,0,0,0,0,0,0,0,0,0,0,0,0,0,0,0,0,0,0,0,0,0,0,0,0,0,0,0,0,0,0.1,0,0,0,0,0,0,0
50.3,65.9,0,9.4,1.9,20.8,1.9,0,0,0,0,0,0,0,0,0,0,0,0,0,0,0,0,0,0,0,0,0,0,0,0,0,0,0,0,0,0,0,0,0.1,0,0,0,0,0,0,0
52.4,64.8,0,9.05,8.7,8.7,8.65,0,0,0,0,0,0,0,0,0,0,0,0,0,0,0,0,0,0,0,0,0,0,0,0,0,0,0,0,0,0,0,0,0.1,0,0,0,0,0,0,0
52,63.2,2.5,8.8,8.5,8.5,8.4,0,0,0,0,0,0,0,0,0,0,0,0,0,0,0,0,0,0,0,0,0,0,0,0,0,0,0,0,0,0,0,0,0.1,0,0,0,0,0,0,0
51,59.9,7.5,8.4,8.05,8.05,8,0,0,0,0,0,0,0,0,0,0,0,0,0,0,0,0,0,0,0,0,0,0,0,0,0,0,0,0,0,0,0,0,0.1,0,0,0,0,0,0,0
46,61.94,9.79,9.89,3.9,5.69,6.19,0,0,0,0,0,0,0,0,0,0,0,0,0,2.5,0,0,0,0,0,0,0,0,0,0,0,0,0,0,0,0,0,0,0.1,0,0,0,0,0,0,0
45.8,63.94,7.99,8.99,2,8.99,0,0,0,0,0,0,0,0,0,0,0,0,0,0,7.99,0,0,0,0,0,0,0,0,0,0,0,0,0,0,0,0,0,0,0.1,0,0,0,0,0,0,0
67.3,77.03,0,5.94,4.82,0.47,0,0,11.44,0.1,0,0,0,0,0,0,0,0,0,0,0,0,0,0,0,0,0,0,0,0,0,0,0,0,0,0,0,0,0,0.2,0,0,0,0,0,0,0
67.4,76.83,0.19,5.95,4.83,0.48,0,0,11.42,0.1,0,0,0,0,0,0,0,0,0,0,0,0,0,0,0,0,0,0,0,0,0,0,0,0,0,0,0,0,0,0.2,0,0,0,0,0,0,0
65.1,64.66,9.1,12.29,0,0,0,5,6.6,1.3,0,0,0,0,0,0,0,0,0,0,0,0,0,0,0,0,0,0,0,0,0,0,0,0,0,0,0,0,0,0.05,0,1,0,0,0,0,0
107,40,5,0,0,23,0,0,0,0,0,0,0,0,0,0,0,0,0,5,23,0,0,0,0,0,0,0,0,0,0,0,0,0,0,0,0,0,4,0,0,0,0,0,0,0,0
107,40,5,0,0,23,0,0,0,0,0,0,0,0,0,0,0,0,0,5,23,0,0,0,0,0,0,0,0,0,0,0,4,0,0,0,0,0,0,0,0,0,0,0,0,0,0
103,40,5,0,0,23,0,0,0,0,0,0,0,0,0,0,0,0,0,5,23,0,0,0,0,0,0,0,0,0,0,0,0,4,0,0,0,0,0,0,0,0,0,0,0,0,0
106,0,0,0,0,0,30,0,0,0,0,0,0,0,0,0,0,0,0,30,0,0,0,0,0,0,0,0,0,0,0,0,0,0,0,0,0,0,0,0,0,40,0,0,0,0,0
115,0,0,0,0,0,40,0,0,0,0,0,0,0,0,0,0,0,0,20,0,0,0,0,0,0,0,0,0,0,0,0,0,0,0,0,0,0,0,0,0,40,0,0,0,0,0
125,0,0,0,0,0,50,0,0,0,0,0,0,0,0,0,0,0,0,10,0,0,0,0,0,0,0,0,0,0,0,0,0,0,0,0,0,0,0,0,0,40,0,0,0,0,0
83.5,0,4.44,0,0,0,0,0,6.24,0,0,0,0,0,0,0,0,0,0,2.85,0,0,0,0,0,0,0,0,0,0,0,0,0,0,0,0,0,0,0,0,4.84,27.23,54.4,0,0,0,0
95,50,5,0,18,0,27,0,0,0,0,0,0,0,0,0,0,0,0,0,0,0,0,0,0,0,0,0,0,0,0,0,0,0,0,0,0,0,0,0,0,0,0,0,0,0,0
97,47.5,7.5,0,18,0,27,0,0,0,0,0,0,0,0,0,0,0,0,0,0,0,0,0,0,0,0,0,0,0,0,0,0,0,0,0,0,0,0,0,0,0,0,0,0,0,0
96,45,10,0,18,0,27,0,0,0,0,0,0,0,0,0,0,0,0,0,0,0,0,0,0,0,0,0,0,0,0,0,0,0,0,0,0,0,0,0,0,0,0,0,0,0,0
98,40,15,0,18,0,27,0,0,0,0,0,0,0,0,0,0,0,0,0,0,0,0,0,0,0,0,0,0,0,0,0,0,0,0,0,0,0,0,0,0,0,0,0,0,0,0
86,55,0,0,18,0,0,0,0,0,0,0,0,0,0,0,0,0,0,0,27,0,0,0,0,0,0,0,0,0,0,0,0,0,0,0,0,0,0,0,0,0,0,0,0,0,0
89,50,5,0,18,0,0,0,0,0,0,0,0,0,0,0,0,0,0,0,27,0,0,0,0,0,0,0,0,0,0,0,0,0,0,0,0,0,0,0,0,0,0,0,0,0,0
88,47.5,7.5,0,18,0,0,0,0,0,0,0,0,0,0,0,0,0,0,0,27,0,0,0,0,0,0,0,0,0,0,0,0,0,0,0,0,0,0,0,0,0,0,0,0,0,0
92,45,10,0,18,0,0,0,0,0,0,0,0,0,0,0,0,0,0,0,27,0,0,0,0,0,0,0,0,0,0,0,0,0,0,0,0,0,0,0,0,0,0,0,0,0,0
92,40,15,0,18,0,0,0,0,0,0,0,0,0,0,0,0,0,0,0,27,0,0,0,0,0,0,0,0,0,0,0,0,0,0,0,0,0,0,0,0,0,0,0,0,0,0
95,55,0,0,10,0,27,0,0,0,0,0,0,0,0,0,0,0,0,8,0,0,0,0,0,0,0,0,0,0,0,0,0,0,0,0,0,0,0,0,0,0,0,0,0,0,0
95,50,5,0,10,0,27,0,0,0,0,0,0,0,0,0,0,0,0,8,0,0,0,0,0,0,0,0,0,0,0,0,0,0,0,0,0,0,0,0,0,0,0,0,0,0,0
91,47.5,7.5,0,10,0,27,0,0,0,0,0,0,0,0,0,0,0,0,8,0,0,0,0,0,0,0,0,0,0,0,0,0,0,0,0,0,0,0,0,0,0,0,0,0,0,0
91,45,10,0,10,0,27,0,0,0,0,0,0,0,0,0,0,0,0,8,0,0,0,0,0,0,0,0,0,0,0,0,0,0,0,0,0,0,0,0,0,0,0,0,0,0,0
94,40,15,0,10,0,27,0,0,0,0,0,0,0,0,0,0,0,0,8,0,0,0,0,0,0,0,0,0,0,0,0,0,0,0,0,0,0,0,0,0,0,0,0,0,0,0
85,55,0,0,10,0,0,0,0,0,0,0,0,0,0,0,0,0,0,8,27,0,0,0,0,0,0,0,0,0,0,0,0,0,0,0,0,0,0,0,0,0,0,0,0,0,0
87,50,5,0,10,0,0,0,0,0,0,0,0,0,0,0,0,0,0,8,27,0,0,0,0,0,0,0,0,0,0,0,0,0,0,0,0,0,0,0,0,0,0,0,0,0,0
88,47.5,7.5,0,10,0,0,0,0,0,0,0,0,0,0,0,0,0,0,8,27,0,0,0,0,0,0,0,0,0,0,0,0,0,0,0,0,0,0,0,0,0,0,0,0,0,0
86,45,10,0,10,0,0,0,0,0,0,0,0,0,0,0,0,0,0,8,27,0,0,0,0,0,0,0,0,0,0,0,0,0,0,0,0,0,0,0,0,0,0,0,0,0,0
89,40,15,0,10,0,0,0,0,0,0,0,0,0,0,0,0,0,0,8,27,0,0,0,0,0,0,0,0,0,0,0,0,0,0,0,0,0,0,0,0,0,0,0,0,0,0
101,79.01,0,0,0,4.68,0,0,0,8.75,0,0,0,0,0.11,0,0,0,0,0,0,0,7.26,0,0,0.19,0,0,0,0,0,0,0,0,0,0,0,0,0,0,0,0,0,0,0,0,0
97,74.48,0,0,0,7.36,0,0,0,7.5,0,0,0,0,0.11,0,0,0,0,0,0,0,10.17,0,0,0.2,0,0,0,0,0.17,0,0,0,0,0,0,0,0,0.01,0,0,0,0,0,0,0
93,76.44,0,0,0,1.25,0,0,0,6.58,0,0,0,0,0.25,0,0,0,0,0,0,0,15.1,0,0,0.38,0,0,0,0,0,0,0,0,0,0,0,0,0,0,0,0,0,0,0,0,0
102,76.46,0,0,0,7.19,0,0,0,7.91,0,0,0,0,0.11,0,0,0,0,0,0,0,8.14,0,0,0.14,0,0,0,0,0.05,0,0,0,0,0,0,0,0,0,0,0,0,0,0,0,0
92,76.96,0,0,0,0.15,0,0,0,8.31,0,0,0,0,0.1,0,0.08,0,0,0,0,0,14.02,0,0,0.38,0,0,0,0,0,0,0,0,0,0,0,0,0,0,0,0,0,0,0,0,0
155,76.24,0,0,0,0.05,2.6,0,0,17.18,0,0,0,0,0.21,0,0,0,0,0,0,0,3.48,0,0,0.01,0,0,0,0,0.23,0,0,0,0,0,0,0,0,0,0,0,0,0,0,0,0
136,78.68,0,0,0,0,0,0,0,14.1,0,0,0,0,0,0,0,0,0,0,0,0,7.22,0,0,0,0,0,0,0,0,0,0,0,0,0,0,0,0,0,0,0,0,0,0,0,0
136,75.14,0,0,0,2.13,0,0,0,13.53,0,0,0,0,0,0,0,0,0,0,0,0,9.2,0,0,0,0,0,0,0,0,0,0,0,0,0,0,0,0,0,0,0,0,0,0,0,0
137,78.8,0,0,0,2.3,0,0,0,7.81,0,0,0,0,0,0,0,0,0,0,0,0,11.07,0,0,0,0,0,0,0,0,0,0,0,0.02,0,0,0,0,0,0,0,0,0,0,0,0
