Repository: you0514w/youyou

File: Expansion Coeff.csv (part 80 of 83)
Expansion Coeff (Typical) ( 10-7/K ),SiO2,B2O3,Al2O3,MgO,CaO,BaO,Li2O,Na2O,K2O,Rb2O,Ag2O,Cs2O,Tl2O,MnO,FeO,CoO,NiO,CuO,ZnO,SrO,CdO,PbO,SnO,Cr2O3,Fe2O3,Ga2O3,As2O3,Y2O3,In2O3,Sb2O3,La2O3,Nd2O3,Gd2O3,TiO2,MnO2,GeO2,ZrO2,CeO2,SnO2,TeO2,P2O5,V2O5,Nb2O5,Ta2O5,MoO3,WO3
41,64.4,0,0,0,0,0,0,0,0,0,0,0,0,0,0,0,0,0,0,0,0,0,35.6,0,0,0,0,0,0,0,0,0,0,0,0,0,0,0,0,0,0,0,0,0,0,0
43,58.64,0,0,0,0,0,0,0,0,0,0,0,0,0,0,0,0,0,0,0,0,0,41.36,0,0,0,0,0,0,0,0,0,0,0,0,0,0,0,0,0,0,0,0,0,0,0
43,56,0,0,0,0,0,0,0,0,0,0,0,0,0,0,0,0,0,0,0,0,0,44,0,0,0,0,0,0,0,0,0,0,0,0,0,0,0,0,0,0,0,0,0,0,0
53,51.9,0,0,0,0,0,0,0,0,0,0,0,0,0,0,0,0,0,0,0,0,0,48.1,0,0,0,0,0,0,0,0,0,0,0,0,0,0,0,0,0,0,0,0,0,0,0
106.6,0,0,0,0,0,0,0,10,0,0,0,0,0,0,0,0,0,0,40,0,0,0,0,0,0,0,0,0,0,0,0,0,0,0,0,0,0,0,0,0,50,0,0,0,0,0
106.4,0,0,0,0,0,0,0,10,0,0,0,0,0,0,0,0,0,0,39,0,0,0,0,0,0,0,0,0,0,0,0,0,0,1,0,0,0,0,0,0,50,0,0,0,0,0
94.4,0,0,0,0,0,0,0,10,0,0,0,0,0,0,0,0,0,0,37,0,0,0,0,0,0,0,0,0,0,0,0,0,0,3,0,0,0,0,0,0,50,0,0,0,0,0
91.7,0,0,0,0,0,0,0,10,0,0,0,0,0,0,0,0,0,0,35,0,0,0,0,0,0,0,0,0,0,0,0,0,0,5,0,0,0,0,0,0,50,0,0,0,0,0
89,0,0,0,0,0,0,0,10,0,0,0,0,0,0,0,0,0,0,33,0,0,0,0,0,0,0,0,0,0,0,0,0,0,7,0,0,0,0,0,0,50,0,0,0,0,0
77,0,0,0,0,0,0,0,10,0,0,0,0,0,0,0,0,0,0,30,0,0,0,0,0,0,0,0,0,0,0,0,0,0,10,0,0,0,0,0,0,50,0,0,0,0,0
71,0,0,0,0,0,0,0,10,0,0,0,0,0,0,0,0,0,0,25,0,0,0,0,0,0,0,0,0,0,0,0,0,0,15,0,0,0,0,0,0,50,0,0,0,0,0
69.8,0,0,0,0,0,0,0,10,0,0,0,0,0,0,0,0,0,0,20,0,0,0,0,0,0,0,0,0,0,0,0,0,0,20,0,0,0,0,0,0,50,0,0,0,0,0
37.4,60,20,10,8,2,0,0,0,0,0,0,0,0,0,0,0,0,0,0,0,0,0,0,0,0,0,0,0,0,0,0,0,0,0,0,0,0,0,0,0,0,0,0,0,0,0
37.3,59.12,19.7,9.85,7.88,1.97,0,0,0,0,0,0,0,0,0,0,0,0,0,0,0,0,0,0,0,0,0,0,0,0,0,1.48,0,0,0,0,0,0,0,0,0,0,0,0,0,0,0
33.4,59.12,19.7,9.85,7.88,1.97,0,0,0,0,0,0,0,0,0,0,0,0,0,0,0,0,0,0,0,0,0,0,0,0,0,0,0,1.48,0,0,0,0,0,0,0,0,0,0,0,0,0
90,42.9,0,9.1,0,48,0,0,0,0,0,0,0,0,0,0,0,0,0,0,0,0,0,0,0,0,0,0,0,0,0,0,0,0,0,0,0,0,0,0,0,0,0,0,0,0,0
77,42.9,0,9.1,24,24,0,0,0,0,0,0,0,0,0,0,0,0,0,0,0,0,0,0,0,0,0,0,0,0,0,0,0,0,0,0,0,0,0,0,0,0,0,0,0,0,0
94,42.9,0,9.1,0,24,0,0,0,0,0,0,0,0,0,0,0,0,0,0,24,0,0,0,0,0,0,0,0,0,0,0,0,0,0,0,0,0,0,0,0,0,0,0,0,0,0
99,42.9,0,9.1,0,24,24,0,0,0,0,0,0,0,0,0,0,0,0,0,0,0,0,0,0,0,0,0,0,0,0,0,0,0,0,0,0,0,0,0,0,0,0,0,0,0,0
65,42.9,0,9.1,0,24,0,0,0,0,0,0,0,0,0,0,0,0,0,24,0,0,0,0,0,0,0,0,0,0,0,0,0,0,0,0,0,0,0,0,0,0,0,0,0,0,0
58,59.8,0,14,0,26.2,0,0,0,0,0,0,0,0,0,0,0,0,0,0,0,0,0,0,0,0,0,0,0,0,0,0,0,0,0,0,0,0,0,0,0,0,0,0,0,0,0
51,59.8,0,14,13.1,13.1,0,0,0,0,0,0,0,0,0,0,0,0,0,0,0,0,0,0,0,0,0,0,0,0,0,0,0,0,0,0,0,0,0,0,0,0,0,0,0,0,0
60,59.8,0,14,0,13.1,0,0,0,0,0,0,0,0,0,0,0,0,0,0,13.1,0,0,0,0,0,0,0,0,0,0,0,0,0,0,0,0,0,0,0,0,0,0,0,0,0,0
62,59.8,0,14,0,13.1,13.1,0,0,0,0,0,0,0,0,0,0,0,0,0,0,0,0,0,0,0,0,0,0,0,0,0,0,0,0,0,0,0,0,0,0,0,0,0,0,0,0
45,59.8,0,14,0,13.1,0,0,0,0,0,0,0,0,0,0,0,0,0,13.1,0,0,0,0,0,0,0,0,0,0,0,0,0,0,0,0,0,0,0,0,0,0,0,0,0,0,0
65,59.72,0,11.23,0,29.05,0,0,0,0,0,0,0,0,0,0,0,0,0,0,0,0,0,0,0,0,0,0,0,0,0,0,0,0,0,0,0,0,0,0,0,0,0,0,0,0,0
65,58.77,0,12.6,0,28.63,0,0,0,0,0,0,0,0,0,0,0,0,0,0,0,0,0,0,0,0,0,0,0,0,0,0,0,0,0,0,0,0,0,0,0,0,0,0,0,0,0
65,57.35,0,14.48,0,28.17,0,0,0,0,0,0,0,0,0,0,0,0,0,0,0,0,0,0,0,0,0,0,0,0,0,0,0,0,0,0,0,0,0,0,0,0,0,0,0,0,0
63,56.01,0,16.4,0,27.59,0,0,0,0,0,0,0,0,0,0,0,0,0,0,0,0,0,0,0,0,0,0,0,0,0,0,0,0,0,0,0,0,0,0,0,0,0,0,0,0,0
63,54.62,0,18.38,0,27,0,0,0,0,0,0,0,0,0,0,0,0,0,0,0,0,0,0,0,0,0,0,0,0,0,0,0,0,0,0,0,0,0,0,0,0,0,0,0,0,0
66,65.2,6.19,8.46,2,7.74,0,0,0,6.25,0,0,0,0,0,0,0,0,0,0,4.09,0,0,0,0,0,0,0,0,0,0,0,0,0,0,0,0,0,0,0.07,0,0,0,0,0,0,0
58.2,66.32,6.65,9.79,2.06,6.26,0.04,0,0.09,5.47,0,0,0,0,0,0,0,0,0,0,3.27,0,0,0,0,0,0,0,0,0,0,0,0,0,0,0,0,0,0,0.05,0,0,0,0,0,0,0
58.2,66.67,6.65,9.57,1.94,6.15,0.04,0,0.09,5.59,0,0,0,0,0,0,0,0,0,0,3.24,0,0,0,0,0,0,0,0,0,0,0,0,0,0,0,0,0,0,0.06,0,0,0,0,0,0,0
59,66.91,5.69,9.94,1.93,6.25,0.04,0,0.09,5.81,0,0,0,0,0,0,0,0,0,0,3.28,0,0,0,0,0,0,0,0,0,0,0,0,0,0,0,0,0,0,0.06,0,0,0,0,0,0,0
60.2,65.39,6.47,9.84,2.12,6.64,0.04,0,0.09,5.83,0,0,0,0,0,0,0,0,0,0,3.51,0,0,0,0,0,0,0,0,0,0,0,0,0,0,0,0,0,0,0.07,0,0,0,0,0,0,0
62.5,63.95,6.94,9.57,2.4,7.26,0.04,0,0.09,5.82,0,0,0,0,0,0,0,0,0,0,3.86,0,0,0,0,0,0,0,0,0,0,0,0,0,0,0,0,0,0,0.07,0,0,0,0,0,0,0
62.7,63.56,7.15,9.59,2.46,7.31,0.04,0,0.09,5.81,0,0,0,0,0,0,0,0,0,0,3.92,0,0,0,0,0,0,0,0,0,0,0,0,0,0,0,0,0,0,0.07,0,0,0,0,0,0,0
62.2,63.58,7.08,9.55,2.47,7.39,0.04,0,0.09,5.8,0,0,0,0,0,0,0,0,0,0,3.93,0,0,0,0,0,0,0,0,0,0,0,0,0,0,0,0,0,0,0.07,0,0,0,0,0,0,0
62.3,64.12,6.89,9.32,2.37,7.15,0.04,0,0.1,5.96,0,0,0,0,0,0,0,0,0,0,3.96,0,0,0,0,0,0,0,0,0,0,0,0,0,0,0,0,0,0,0.09,0,0,0,0,0,0,0
69.2,69.54,5.87,6.98,1.29,4.34,0.04,0,0.1,7.76,0,0,0,0,0,0,0,0,0,0,4,0,0,0,0,0,0,0,0,0,0,0,0,0,0,0,0,0,0,0.08,0,0,0,0,0,0,0
69.7,71.46,5.46,6.12,0.96,3.41,0.04,0,0.1,8.34,0,0,0,0,0,0,0,0,0,0,4.03,0,0,0,0,0,0,0,0,0,0,0,0,0,0,0,0,0,0,0.08,0,0,0,0,0,0,0
70.7,71.37,5.56,6.05,0.91,3.21,0.05,0,0.09,8.54,0,0,0,0,0,0,0,0,0,0,4.12,0,0,0,0,0,0,0,0,0,0,0,0,0,0,0,0,0,0,0.1,0,0,0,0,0,0,0
110.4,50.78,0,11.31,0.16,19.16,0,0,12.76,5.72,0,0,0,0,0,0,0,0,0,0,0,0,0,0,0,0,0,0,0,0,0,0,0,0,0,0,0,0,0,0.11,0,0,0,0,0,0,0
112.1,51.72,0,9.94,0.15,18.08,0,0,13.83,6.18,0,0,0,0,0,0,0,0,0,0,0,0,0,0,0,0,0,0,0,0,0,0,0,0,0,0,0,0,0,0.1,0,0,0,0,0,0,0
115.6,51.56,0,9.25,0.15,17.4,0,0,15.01,6.53,0,0,0,0,0,0,0,0,0,0,0,0,0,0,0,0,0,0,0,0,0,0,0,0,0,0,0,0,0,0.1,0,0,0,0,0,0,0
117.2,51.02,0,8.83,0.15,17.45,0,0,15.47,6.99,0,0,0,0,0,0,0,0,0,0,0,0,0,0,0,0,0,0,0,0,0,0,0,0,0,0,0,0,0,0.09,0,0,0,0,0,0,0
126.8,50.72,0,7.87,0.18,17.34,0,0,15.69,8.1,0,0,0,0,0,0,0,0,0,0,0,0,0,0,0,0,0,0,0,0,0,0,0,0,0,0,0,0,0,0.1,0,0,0,0,0,0,0
76.9,69.39,0,12.89,0.05,0,0,12.92,1.69,0,0,0,0,0,0,0,0,0,0,2.85,0,0,0,0,0,0,0,0,0,0,0,0,0,0,0,0,0,0,0,0.21,0,0,0,0,0,0,0
77.2,69.2,0,12.75,0.05,0,0,12.87,1.87,0,0,0,0,0,0,0,0,0,0,3.05,0,0,0,0,0,0,0,0,0,0,0,0,0,0,0,0,0,0,0,0.21,0,0,0,0,0,0,0
75.3,69.35,0,12.87,0.05,0,0,12.38,1.98,0,0,0,0,0,0,0,0,0,0,3.15,0,0,0,0,0,0,0,0,0,0,0,0,0,0,0,0,0,0,0,0.22,0,0,0,0,0,0,0
74.2,69.3,0,12.86,0.05,0,0,12.12,2.13,0,0,0,0,0,0,0,0,0,0,3.32,0,0,0,0,0,0,0,0,0,0,0,0,0,0,0,0,0,0,0,0.22,0,0,0,0,0,0,0
72.3,69.26,0,12.87,0.05,0,0,11.82,2.29,0,0,0,0,0,0,0,0,0,0,3.48,0,0,0,0,0,0,0,0,0,0,0,0,0,0,0,0,0,0,0,0.23,0,0,0,0,0,0,0
71.9,69.23,0,12.85,0.05,0,0,11.66,2.39,0,0,0,0,0,0,0,0,0,0,3.59,0,0,0,0,0,0,0,0,0,0,0,0,0,0,0,0,0,0,0,0.23,0,0,0,0,0,0,0
73.2,70.94,0,14.69,0.05,0,0,10.73,0.15,0,0,0,0,0,0,0,0,0,0,2.92,0,0,0,0,0,0,0,0,0,0,0,0,0,0,0,0,0,0,0,0.52,0,0,0,0,0,0,0
71.6,67.8,0,14.05,0.28,0,0,4.99,10.01,0,0,0,0,0,0,0,0,0,0,2.87,0,0,0,0,0,0,0,0,0,0,0,0,0,0,0,0,0,0,0,0,0,0,0,0,0,0,0
70.6,67.78,0,14.07,0.41,0,0,5.02,9.72,0,0,0,0,0,0,0,0,0,0,3,0,0,0,0,0,0,0,0,0,0,0,0,0,0,0,0,0,0,0,0,0,0,0,0,0,0,0
69.3,67.83,0,14.05,0.53,0,0,5.04,9.53,0,0,0,0,0,0,0,0,0,0,3.02,0,0,0,0,0,0,0,0,0,0,0,0,0,0,0,0,0,0,0,0,0,0,0,0,0,0,0
69.1,67.63,0,14.06,0.67,0,0,5.08,9.31,0,0,0,0,0,0,0,0,0,0,3.25,0,0,0,0,0,0,0,0,0,0,0,0,0,0,0,0,0,0,0,0,0,0,0,0,0,0,0
67,67.63,0,14.07,0.81,0,0,5.02,9.02,0,0,0,0,0,0,0,0,0,0,3.45,0,0,0,0,0,0,0,0,0,0,0,0,0,0,0,0,0,0,0,0,0,0,0,0,0,0,0
73.4,67.79,0,13.34,1.16,0,0,3.7,11.04,0,0,0,0,0,0,0,0,0,0,2.92,0,0,0,0,0,0,0,0,0,0,0,0,0,0,0,0,0,0,0,0.05,0,0,0,0,0,0,0
72.2,67.76,0,13.31,1.28,0,0,3.76,10.8,0,0,0,0,0,0,0,0,0,0,3.04,0,0,0,0,0,0,0,0,0,0,0,0,0,0,0,0,0,0,0,0.05,0,0,0,0,0,0,0
71.2,67.7,0,13.32,1.42,0,0,3.76,10.56,0,0,0,0,0,0,0,0,0,0,3.19,0,0,0,0,0,0,0,0,0,0,0,0,0,0,0,0,0,0,0,0.05,0,0,0,0,0,0,0
69.7,67.75,0,13.33,1.55,0,0,3.74,10.34,0,0,0,0,0,0,0,0,0,0,3.24,0,0,0,0,0,0,0,0,0,0,0,0,0,0,0,0,0,0,0,0.05,0,0,0,0,0,0,0
78.7,60.09,5.93,16.69,0.02,0.02,0,7.02,9.09,1.06,0,0,0,0,0,0,0,0,0,0,0,0,0,0,0,0,0,0,0,0,0,0,0,0,0,0,0,0,0,0.08,0,0,0,0,0,0,0
25.2,81.91,16.14,0.42,0,0,0,0.72,0.35,0.46,0,0,0,0,0,0,0,0,0,0,0,0,0,0,0,0,0,0,0,0,0,0,0,0,0,0,0,0,0,0,0,0,0,0,0,0,0
52.3,62.3,9.06,11.22,5.22,6.2,0,0,4.13,1.77,0,0,0,0,0,0,0,0,0,0,0,0,0,0,0,0,0,0,0,0,0,0,0,0,0,0,0,0,0,0.1,0,0,0,0,0,0,0
110.8,60.67,0,10.81,0,0,0,0,0,18.66,0,0,0,0,0,0,0,0,0,0,0,0,0,0,0,0,0,0,0,0,0,0,0,0,0,0,0,0,0,0,0,9.86,0,0,0,0,0
104.8,60.73,0,12.85,0,0,0,0,0,18.52,0,0,0,0,0,0,0,0,0,0,0,0,0,0,0,0,0,0,0,0,0,0,0,0,0,0,0,0,0,0,0,7.9,0,0,0,0,0
118.5,60.69,0,8.91,0,0,0,0,0,18.63,0,0,0,0,0,0,0,0,0,0,0,0,0,0,0,0,0,0,0,0,0,0,0,0,0,0,0,0,0,0,0,11.77,0,0,0,0,0
110,61.03,0,10.89,0,0,0,0,0,18.43,0,0,0,0,0,0,0,0,0,0,0,0,0,0,0,0,0,0,0,0,0,0,0,0,0,0,0,0,0,0,0,9.65,0,0,0,0,0
110.3,61.5,0,10.89,0,0,0,0,0,18.39,0,0,0,0,0,0,0,0,0,0,0,0,0,0,0,0,0,0,0,0,0,0,0,0,0,0,0,0,0,0,0,9.22,0,0,0,0,0
110,61.15,0,10.9,0,0,0,0,0,18.44,0,0,0,0,0,0,0,0,0,0,0,0,0,0,0,0,0,0,0,0,0,0,0,0,0,0,0,0,0,0,0,9.51,0,0,0,0,0
62.4,74.46,3.74,6.44,4.39,0.03,0,0,9.8,0,0,0,0,0,0,0,0,0,0,0.01,1.05,0,0,0,0,0,0,0,0,0,0,0,0,0,0,0,0,0,0,0.08,0,0,0,0,0,0,0
64.9,74.55,1.88,7.13,3.43,0.03,0,0,10.1,0,0,0,0,0,0,0,0,0,0,0,2.8,0,0,0,0,0,0,0,0,0,0,0,0,0,0,0,0,0,0,0.08,0,0,0,0,0,0,0
73.2,77.01,0,4.68,6.59,0.03,0,0,8.71,2.9,0,0,0,0,0,0,0,0,0,0,0,0,0,0,0,0,0,0,0,0,0,0,0,0,0,0,0,0,0,0.08,0,0,0,0,0,0,0
63.2,76.31,0,4.36,6.88,0.03,0.01,0,10.13,0,0,0,0,0,0,0,0,0,0,1.19,1,0,0,0,0,0,0,0,0,0,0,0,0,0,0,0,0,0,0,0.09,0,0,0,0,0,0,0
50.2,72.58,9.76,6.83,1.96,0.04,0,0,6.78,0.01,0,0,0,0,0,0,0,0,0,0,1.95,0,0,0,0,0,0,0,0,0,0,0,0,0,0,0,0,0,0,0.09,0,0,0,0,0,0,0
63.2,68.23,7.37,10.85,2.42,0.04,0,0,10.48,0.01,0,0,0,0,0,0,0,0,0,0,0.53,0,0,0,0,0,0,0,0,0,0,0,0,0,0,0,0,0,0,0.07,0,0,0,0,0,0,0
59,77.02,0,3.45,6.56,0.03,0,0,5.95,2.03,0,0,0,0,0,0,0,0,0,2.91,1.95,0,0,0,0,0,0,0,0,0,0,0,0,0,0,0,0,0,0,0.1,0,0,0,0,0,0,0
57.8,73.47,5.61,6.71,2.47,0.87,0.05,0,6.52,0.97,0,0,0,0,0,0,0,0,0,0,3.25,0,0,0,0,0,0,0,0,0,0,0,0,0,0,0,0,0,0,0.08,0,0,0,0,0,0,0
59.7,74.17,3.78,6.06,2.77,1.73,0.07,0,5,1.93,0,0,0,0,0,0,0,0,0,0,4.41,0,0,0,0,0,0,0,0,0,0,0,0,0,0,0,0,0,0,0.08,0,0,0,0,0,0,0
65.7,68.66,7.29,10.07,1.93,0.02,0,0,11.02,0,0,0,0,0,0,0,0,0,0,0,0.93,0,0,0,0,0,0,0,0,0,0,0,0,0,0,0,0,0,0,0.08,0,0,0,0,0,0,0
69.3,77.21,0,3.95,4.86,0.03,0,0,10.85,0,0,0,0,0,0,0,0,0,0,0,3.01,0,0,0,0,0,0,0,0,0,0,0,0,0,0,0,0,0,0,0.09,0,0,0,0,0,0,0
61.2,74.98,1.78,5.43,3.08,2.6,0.09,0,3.52,2.9,0,0,0,0,0,0,0,0,0,0,5.54,0,0,0,0,0,0,0,0,0,0,0,0,0,0,0,0,0,0,0.08,0,0,0,0,0,0,0
65,78.22,0,3.98,6.82,0.03,0,0,10.87,0,0,0,0,0,0,0,0,0,0,0,0,0,0,0,0,0,0,0,0,0,0,0,0,0,0,0,0,0,0,0.08,0,0,0,0,0,0,0
68.6,68.96,4.69,11.68,2.49,0.04,0,0,12.03,0.01,0,0,0,0,0,0,0,0,0,0,0,0,0,0,0,0,0,0,0,0,0,0,0,0,0,0,0,0,0,0.1,0,0,0,0,0,0,0
60.4,69.71,7.45,9.71,2.36,0.04,0,0,9.55,0.05,0,0,0,0,0,0,0,0,0,0,1.06,0,0,0,0,0,0,0,0,0,0,0,0,0,0,0,0,0,0,0.07,0,0,0,0,0,0,0
55.7,72.38,7.61,7.71,1.41,1.21,0,0,8.13,0,0,0,0,0,0,0,0,0,0,0,1.47,0,0,0,0,0,0,0,0,0,0,0,0,0,0,0,0,0,0,0.08,0,0,0,0,0,0,0
54.8,72.25,7.61,7.66,2.23,0.03,0,0,8.06,0.01,0,0,0,0,0,0,0,0,0,0.97,1.1,0,0,0,0,0,0,0,0,0,0,0,0,0,0,0,0,0,0,0.08,0,0,0,0,0,0,0
58,73.1,5.62,7.5,2.61,0.02,0,0,8.73,0,0,0,0,0,0,0,0,0,0,0,2.34,0,0,0,0,0,0,0,0,0,0,0,0,0,0,0,0,0,0,0.08,0,0,0,0,0,0,0
69,75.28,0,4.96,5.85,0.03,0,0,10.84,0,0,0,0,0,0,0,0,0,0,0,2.97,0,0,0,0,0,0,0,0,0,0,0,0,0,0,0,0,0,0,0.07,0,0,0,0,0,0,0
67.4,77.27,0,6.93,1.95,0.03,0,0,10.79,0,0,0,0,0,0,0,0,0,0,0,2.96,0,0,0,0,0,0,0,0,0,0,0,0,0,0,0,0,0,0,0.07,0,0,0,0,0,0,0
65.1,69.49,6.49,9.76,2.31,0.02,0,0,10.8,0,0,0,0,0,0,0,0,0,0,0,1.06,0,0,0,0,0,0,0,0,0,0,0,0,0,0,0,0,0,0,0.07,0,0,0,0,0,0,0
70,76.38,0,5.21,5.67,0.07,0,0,11.55,0.01,0,0,0,0,0,0,0,0,0,0,1.01,0,0,0,0,0,0,0,0,0,0,0,0,0,0,0,0,0,0,0.1,0,0,0,0,0,0,0
58.2,70.97,7.53,8.68,2.32,0.04,0,0,8.8,0.01,0,0,0,0,0,0,0,0,0,0,1.57,0,0,0,0,0,0,0,0,0,0,0,0,0,0,0,0,0,0,0.08,0,0,0,0,0,0,0
66.4,75.98,0,4.91,6.25,0.03,0,0,11.24,0.01,0,0,0,0,0,0,0,0,0,1.48,0,0,0,0,0,0,0,0,0,0,0,0,0,0,0,0,0,0,0,0.1,0,0,0,0,0,0,0
96,56.43,0,11.62,2.94,7.6,0,0,10.86,0,0,0,0,0,0,0,0,0,0,0,0,0,0,0,0,0.01,0,0,0,0,10.54,0,0,0,0,0,0,0,0,0,0,0,0,0,0,0,0
146.5,49.2,0,19.4,0,0,0,0,21,5.7,0,0,0,0,0,0,0,0,0,0,0,0,0,0,0,0,0,0,0,0,0,0,0,0,0,0,0,0,0,0,0,4.7,0,0,0,0,0
94,52,0,1,10,10,7,0,0,0,0,0,0,0,0,0,0,0,0,13,0,0,0,0,0,0,0,0,0,0,0,5,0,0,0,0,0,2,0,0,0,0,0,0,0,0,0
96,53.5,0,0.5,10,10,7,0,0,0,0,0,0,0,0,0,0,0,0,12.5,0,0,0,0,0,0,0,0,0,0,0,5,0,0,0,0,0,1.5,0,0,0,0,0,0,0,0,0
80,48,0,0.5,15,13,14,0,0,0,0,0,0,0,0,0,0,0,0,6,0,0,0,0,0,0,0,0,0,0,0,3,0,0,0,0,0,0.5,0,0,0,0,0,0,0,0,0
85,60,0,3,9,9,6.5,0,0,0,0,0,0,0,0,0,0,0,0,5,0,0,0,0,0,0,0,0,0,0,0,7,0,0,0,0,0,0.5,0,0,0,0,0,0,0,0,0
80,45,0,1,8,7,20,0,0,0,0,0,0,0,0,0,0,0,0,12,0,0,0,0,0,0,0,0,0,0,0,5,0,0,1,0,0,1,0,0,0,0,0,0,0,0,0
102,0,0,0,0,0,0,0,0,0,0,0,0,0,0,0,0,0,0,0,0,0,0,0,0,10.4,0,0,0,0,0,0,0,0,0,0,0,0,0,0,31.3,15.2,43.1,0,0,0,0
128,0,0,0,0,0,17,0,0,0,0,0,0,0,0,0,0,0,0,0,0,0,0,0,0,0,0,0,0,0,0,0,0,0,0,0,0,0,0,0,32.1,5.8,37.7,0,0,0,7.4
99,0,0,0,0,0,0,0,0,0,0,0,0,0,0,0,0,0,0,6.1,0,0,0,0,0,6.3,0,0,0,0,0,0,0,0,0,0,0,0,0,0,29.2,10.6,42.1,0,0,0,5.7
139,0,0,0,0,0,17,0,0,0,0,0,0,0,0,0,0,0,0,0,0,0,0,0,0,0,0,0,0,0,0,0.5,0,0,0,0,0,0,0,0,36.9,0,38.1,0,0,0,7.5
140,0,0,1,0,0,5,0,0,3,0,12,0,0,0,0,0,0,0,0,0,0,0,0,0,3,0,0,0,0,0,0,0,0,0,0,0,0,0,0,40,0,27,0,0,0,9
144,0,0,1,0,0,4,0,0,3,0,15,0,0,0,0,0,0,0,0,0,0,0,0,0,3,0,0,0,0,0,0,0,0,0,0,0,0,0,0,40,0,25,0,0,0,9
156,0,0,0,0,0,3,0,0,3,0,17,0,0,0,0,0,0,0,0,0,0,0,0,0,0,0,0,0,0,0,2,0,0,0,0,0,0,0,0,40,0,25,0,0,0,10
155,0,0,3,0,0,4,0,0,3,0,17,0,0,0,0,0,0,0,0,0,0,0,0,0,0,0,0,0,0,0,0,0,0,0,0,0,0,0,0,40,0,24,0,0,0,9
161,0,0,1,0,0,3,0,0,3,0,22,0,0,0,0,0,0,0,0,0,0,0,0,0,2,0,0,0,0,0,0,0,0,0,0,0,0,0,0,40,0,22,0,0,0,7
75,72.64,5.71,1.83,0,0,0,5.82,4.71,3.03,0,0,0,0,0,0,0,0,0,6.26,0,0,0,0,0,0,0,0,0,0,0,0,0,0,0,0,0,0,0,0,0,0,0,0,0,0,0
80,70.01,7.02,3.44,0,0,0,7.14,3.64,5.52,0,0,0,0,0,0,0,0,0,3.23,0,0,0,0,0,0,0,0,0,0,0,0,0,0,0,0,0,0,0,0,0,0,0,0,0,0,0
85,69.94,9.01,1.46,0,0,0,7.06,3.71,5.54,0,0,0,0,0,0,0,0,0,3.28,0,0,0,0,0,0,0,0,0,0,0,0,0,0,0,0,0,0,0,0,0,0,0,0,0,0,0
78,68.36,6.83,3.38,0,0,0,7.96,4.14,6.18,0,0,0,0,0,0,0,0,0,3.15,0,0,0,0,0,0,0,0,0,0,0,0,0,0,0,0,0,0,0,0,0,0,0,0,0,0,0
79,69.33,7.26,3.6,2.98,0,0,4.02,3.77,5.7,0,0,0,0,0,0,0,0,0,3.34,0,0,0,0,0,0,0,0,0,0,0,0,0,0,0,0,0,0,0,0,0,0,0,0,0,0,0
78,69.38,7.22,3.56,0,2.95,0,4.05,3.8,5.68,0,0,0,0,0,0,0,0,0,3.36,0,0,0,0,0,0,0,0,0,0,0,0,0,0,0,0,0,0,0,0,0,0,0,0,0,0,0
86,69.32,6.91,3.41,0,0,0,6.99,3.68,5.44,0,0,0,0,0,0,0,0,0,3.27,0,0,0,0,0,0,0,0,0,0,0,0,0,0,0,0,0,0.98,0,0,0,0,0,0,0,0,0
79,69.01,7.18,3.54,1.88,1.58,0,4.03,3.78,5.65,0,0,0,0,0,0,0,0,0,3.35,0,0,0,0,0,0,0,0,0,0,0,0,0,0,0,0,0,0,0,0,0,0,0,0,0,0,0
94,64.88,6.56,2.15,0,0,0,7.14,13.66,0,0,0,0,0,0,0,0,0,0,5.61,0,0,0,0,0,0,0,0,0,0,0,0,0,0,0,0,0,0,0,0,0,0,0,0,0,0,0
79,68.06,6.88,2.26,0,0,0,7.48,0,9.43,0,0,0,0,0,0,0,0,0,5.89,0,0,0,0,0,0,0,0,0,0,0,0,0,0,0,0,0,0,0,0,0,0,0,0,0,0,0
88,64.93,0,10.48,8.37,0,0,0,15.61,0.61,0,0,0,0,0,0,0,0,0,0,0,0,0,0,0,0,0,0,0,0,0,0,0,0,0,0,0,0,0,0,0,0,0,0,0,0,0
91,66.35,0.37,11.52,4.86,0.12,0,0,15.27,1.38,0,0,0,0,0,0,0,0,0,0,0,0,0,0,0,0,0,0,0,0,0,0,0,0,0,0,0,0,0,0.13,0,0,0,0,0,0,0
79,67.81,0,10.16,7.84,0,0,0,14.06,0.13,0,0,0,0,0,0,0,0,0,0,0,0,0,0,0,0,0,0,0,0,0,0,0,0,0,0,0,0,0,0,0,0,0,0,0,0,0
67,64.37,18.41,2.79,0,0,0.88,0,3.51,9.39,0,0,0,0,0,0,0,0,0,0.5,0,0,0,0,0,0,0,0,0,0,0.05,0,0,0,0.1,0,0,0,0,0,0,0,0,0,0,0,0
58,61.8,14.15,5.55,0,0,0,13.51,0,4.68,0,0,0,0,0,0,0,0,0,0,0,0,0,0,0,0,0,0,0,0,0.04,0,0,0,0.27,0,0,0,0,0,0,0,0,0,0,0,0
47,59.5,16.83,7.46,0,0,0,12.46,0.23,2.76,0,0,0,0,0,0,0,0,0,0,0,0,0,0,0,0,0,0,0,0,0.04,0,0,0,0.72,0,0,0,0,0,0,0,0,0,0,0,0
60,63.76,14.14,4.34,0,0,0,12.28,0.23,4.67,0,0,0,0,0,0,0,0,0,0.45,0,0,0,0,0,0,0,0,0,0,0.04,0,0,0,0.09,0,0,0,0,0,0,0,0,0,0,0,0
60,65.36,6.63,5.19,0,0,0,20.66,0.21,1.82,0,0,0,0,0,0,0,0,0,0,0,0,0,0,0,0,0,0,0,0,0.04,0,0,0,0.09,0,0,0,0,0,0,0,0,0,0,0,0
56,62.19,13.79,4.24,0,3.02,0,13.98,0,2.65,0,0,0,0,0,0,0,0,0,0,0,0,0,0,0,0,0,0,0,0,0.04,0,0,0,0.09,0,0,0,0,0,0,0,0,0,0,0,0
55,62.28,10.37,8.35,0,0,0,16.36,2.16,0,0,0,0,0,0,0,0,0,0,0,0.35,0,0,0,0,0,0,0,0,0,0.04,0,0,0,0.09,0,0,0,0,0,0,0,0,0,0,0,0
59,62.91,20.6,6.16,0,0,0,0,0,9.68,0,0,0,0,0,0,0,0,0,0.5,0,0,0,0,0,0,0,0,0,0,0.05,0,0,0,0.1,0,0,0,0,0,0,0,0,0,0,0,0
60,61.24,14.76,7.68,0,0,0,8.53,2.3,4.88,0,0,0,0,0,0,0,0,0,0.47,0,0,0,0,0,0,0,0,0,0,0.04,0,0,0,0.1,0,0,0,0,0,0,0,0,0,0,0,0
58,55.87,17.66,4.14,0,0,0,19.86,0.22,0,0,0,0,0,0,0,0,0,0,0.43,1.69,0,0,0,0,0,0,0,0,0,0.04,0,0,0,0.09,0,0,0,0,0,0,0,0,0,0,0,0
69,65.46,5.3,4.14,0,0,0,12.21,5.15,3.35,0,0,0,0,0,0,0,0,0,4.2,0,0,0,0,0,0,0,0,0,0,0.1,0,0,0,0.09,0,0,0,0,0,0,0,0,0,0,0,0
55,62.16,11.57,6.19,0,0,0,12.37,2.22,3.39,0,0,0,0,0,0,0,0,0,2.06,0,0,0,0,0,0,0,0,0,0,0.04,0,0,0,0,0,0,0,0,0,0,0,0,0,0,0,0
71,0,0,0,0,0,0,0,0,0,0,40,0,0,0,0,0,0,15,0,0,0,0,0,0,0,0,0,0,0,0,0,0,0,0,0,0,0,0,0,15,0,0,0,0,30,0
74,0,0,0,0,0,0,0,0,0,0,25,0,0,0,0,0,0,5,0,0,0,0,0,0,0,0,0,0,0,0,0,0,0,0,0,0,0,0,0,40,0,0,0,0,30,0
78,0,0,0,0,0,0,0,0,0,0,31.32,0,0,0,0,0,0,3.03,12.12,0,0,0,0,0,0,0,0,0,0,0,0,0,0,0,0,0,0,0,0,28.28,22.22,0,3.03,0,0,0
74,0,0,0,0,0,0,0,0,0,0,30.31,0,0,1.01,0,0,0,3.03,15.15,0,0,0,0,0,0,0,0,0,0,0,0,0,0,0,0,0,0,0,0,25.25,22.22,0,3.03,0,0,0
70,0,0,0,0,0,0,0,0,0,0,28.29,0,0,3.03,0,0,0,8.08,12.12,0,0,0,0,0,0,0,0,0,0,0,0,0,0,0,0,0,0,0,0,21.21,25.25,0,2.02,0,0,0
68,0,0,0,0,0,0,0,0,0,0,28,0,0,0,0,0,0,8,15,0,0,0,0,0,0,0,0,0,0,0,0,0,0,0,0,0,0,0,0,29,18,0,2,0,0,0
106,0,12.77,0,20.75,0,9.9,0.66,0,0,0,0,0,0,0,0,0,0,0,4.99,21.12,0,0,0,0,0,0,0,0,0,0,0.61,0,0.82,0,0,0,0,0,0,0,27.95,0,0,0,0,0.43
113,0,14.25,0,0,20.82,26.62,0.75,0,0,0,0,0,0,0,0,0,0,0,3.42,0,0,0,0,0,0,0,0,0,0,0,0.68,0,0.91,0,0,0,0,0,0,0,32.07,0,0,0,0,0.48
111,0,21.72,0,0,19.71,25.19,0.72,0,0,0,0,0,0,0,0,0,0,0,4.52,0,0,0,0,0,0,0,0,0,0,0.02,0.64,0,1.18,0,0,0,0,0,0,0,26.3,0,0,0,0,0
109,0,11.17,2.93,0,18.95,26.4,0,0,0,0,0,0,0,0,0,0,0,0,4.14,0,0,0,0,0,0,0,0,0,0,0,0,0,2.68,0,0,0,0,0,0,0,33.73,0,0,0,0,0
110,0,11.23,2.94,0,19.05,26.55,0,0,0,0,0,0,0,0,0,0,0,0,4.15,0,0,0,0,0,0,0,0,0,0,0,1.51,0,0.65,0,0,0,0,0,0,0,33.92,0,0,0,0,0
108,0,14.11,3,0,9.78,27,0,0,0,0,0,0,0,0,0,0,0,0,4.22,5.19,0,0,0,0,0,0,0,0,0,0,1.53,0,0.67,0,0,0,0,0,0,0,34.5,0,0,0,0,0
103,0,11.2,2.94,0,19.01,21.69,0,0,0,0,0,0,0,0,0,0,0,0,4.14,0,0,0,0,0,0,0,0,0,0,0,0,0,2.01,0,0,0,0,0,0,0,39.01,0,0,0,0,0
98,0,11.61,2.56,15.01,5.35,9.7,0,0,0,0,0,0,0,0,0,0,0,0,8.41,14.48,0,0,0,0,0,0,0,0,0,0,0,0,1.52,0,0,0,0,0,0,0,31.36,0,0,0,0,0
103,0,11.22,2.48,14.5,5.17,9.38,3.41,0,0,0,0,0,0,0,0,0,0,0,8.13,13.99,0,0,0,0,0,0,0,0,0,0,0,0,1.47,0,0,0,0,0,0,0,30.25,0,0,0,0,0
102,0,10.02,2.63,12.66,13.24,12.11,0,0,0,0,0,0,0,0,0,0,0,0,8.54,8.38,0,0,0,0,0,0,0,0,0,0.02,0,0,2.07,0,0,0,0,0,0,0,30.33,0,0,0,0,0
117,0,11.48,3.67,0,16.82,23.44,9.13,0,0,0,0,0,0,0,0,0,0,0,0,0,0,0,0,0,0,0,0,0,0,0,0,0,1.78,3.74,0,0,0,0,0,0,29.94,0,0,0,0,0
117,0,11.46,3.67,0,16.8,23.41,9.11,0,0,0,0,0,0,0,0,0,0,0,3.66,0,0,0,0,0,0,0,0,0.48,0,0,0.34,0,1.17,0,0,0,0,0,0,0,29.9,0,0,0,0,0
115,0.93,11.63,3.72,0,17.05,23.75,5.56,0.9,0.59,0,0,0,0,0,0,0,0,0,3.72,0,0,0,0,0,0,0,0,0,0,0,0,0,1.8,0,0,0,0,0,0,0,30.35,0,0,0,0,0
109,0,10.2,2.57,9.81,15.14,10.95,4.93,0,0,0,0,0,0,0,0,0,0,0,7.61,10.03,0,0,0,0,0,0,0,0,0,0,0,0,1.38,0,0,0,0,0,0,0,27.38,0,0,0,0,0
42,45,0,23,23,0,0,2,0,0,0,0,0,0,0,0,0,0,0,0,0,0,0,0,0,0,0,0,0,0,0,0,0,0,0,0,0,0,0,0,0,7,0,0,0,0,0
41,72,0,14,1,0,0,8,0,0,0,0,0,0,0,0,0,0,0,0,0,0,0,0,0,0,0,0,0,0,0,0,0,0,2,0,0,1,0,1,0,1,0,0,0,0,0
86.6,40.99,34.98,5.03,0,0,0,0,0,11.48,0,0,0,0,0,0,0,0,0,7,0,0,0,0,0,0,0,0,0,0,0,0,0,0,0,0,0,0.52,0,0,0,0,0,0,0,0,0
85.4,38.92,34.53,7.51,0,0,0,0,0,11.5,0,0,0,0,0,0,0,0,0,7.01,0,0,0,0,0,0,0,0,0,0,0,0,0,0,0,0,0,0.53,0,0,0,0,0,0,0,0,0
88.3,38.7,34.24,6.97,0,0,0,0,1.74,12.35,0,0,0,0,0,0,0,0,0,6,0,0,0,0,0,0,0,0,0,0,0,0,0,0,0,0,0,0,0,0,0,0,0,0,0,0,0
130,0,0,0,0,0,11.4,12.61,14.61,3.88,0,0,0,0,0,0,0,0,0,0,0,0,0,0,0,0,0,0,0,0,0,0,0,0,6.41,0,0,0,0,0,0,29.72,0,21.37,0,0,0
138,0,0,0,0,0,13.2,14.57,16.91,4.5,0,0,0,0,0,0,0,0,0,0,0,0,0,0,0,0,0,0,0,0,0,0,0,0,7.41,0,0,0,0,0,0,24.14,0,19.27,0,0,0
123,0,0,0.5,0,0,4.5,0,0,4,0,0,0,0,0,0,0,0,0,0,0,0,0,0,0,7.5,0,0,0.5,0,0,0.5,0,0,0,0,0,0,0,0,40,0,39,0,0,0,3.5
123,0,0,0.5,0,0,3,0,0,5,0,0,0,0,0,0,0,0,0,0,0,0,0,0,0,5,0,0,0,0,0,0.5,0,0,0,0,0,0,0,0,40,0,45,0,0,0,1
136,0,0,0.8,0,0,5.5,0,0,5.5,0,0,0,0,0,0,0,0,0,0,0,0,0,0,0,5,0,0,0,0,0,0.7,0,0,0,0,0,0,0,0,42,0,37,0,0,0,3.5
131,0,0,0.5,0,0,5,0,10,0,0,0,0,0,0,0,0,0,0,0,0,0,0,0,0,5,0,0,0,0,0,0.5,0,0,0,0,0,0,0,0,35,0,40,0,0,0,4
143,0,0,0.8,0,0,5.5,0,0,10.5,0,0,0,0,0,0,0,0,0,0,0,0,0,0,0,5,0,0,0,0,0,0.7,0,0,0,0,0,0,0,0,38,0,36,0,0,0,3.5
142,0,0,0.5,0,0,10,14.5,0,0,0,0,0,0,0,0,0,0,0,0,0,0,0,0,0,2.5,0.5,0,1,0,0,1,0,0,0,0,0,0,0,0,30,0,34,0,0,0,6
59,0,0,0,0,0,0,0,0,0,0,0,0,0,0,0,0,0,30,0,0,0,0,0,0,0,0,0,0,0,0,0,0,0,0,0,0,0,0,0,40,0,0,0,0,30,0
122,0,0,0,0,0,0,0,0,0,0,5,0,0,0,0,0,0,30,0,0,0,0,0,0,0,0,0,0,0,0,0,0,0,0,0,0,0,0,0,45,0,0,0,0,20,0
60,0,0,0,0,0,0,0,0,0,0,0,0,0,0,0,0,0,20,0,0,0,0,0,0,0,0,0,0,0,0,0,0,0,0,0,0,0,0,0,60,0,0,0,0,20,0
63,0,0,0,0,0,0,0,0,0,0,0,0,0,0,0,0,0,10,0,0,0,0,0,0,0,0,0,0,0,0,0,0,0,0,0,0,0,0,0,55,0,0,0,0,35,0
58,0,0,0,0,0,0,0,0,0,0,0,0,0,0,0,0,0,25,0,0,0,0,0,0,0,0,0,0,0,0,0,0,0,5,0,0,0,0,0,40,0,0,0,0,30,0
118,0,0,0,0,0,0,0,0,0,0,0,0,0,0,0,0,0,35,0,0,0,0,0,0,0,0,0,0,0,0,0,0,0,0,0,0,0,0,0,50,4,0,0,0,11,0
118,0,0,0,0,0,0,0,0,0,0,0,0,0,0,0,0,0,45,0,0,0,0,0,0,0,0,0,0,0,0,0,0,0,0,0,0,0,0,0,30,0,0,0,0,25,0
68,0,0,0,0,0,0,0,0,0,0,0,0,0,0,0,0,0,5,0,0,0,0,0,0,0,0,0,0,0,0,0,0,0,0,0,0,0,0,0,40,0,0,0,0,55,0
111,0,0,0,0,0,0,0,0,0,0,0,0,0,0,0,0,0,60,0,0,0,0,0,0,0,0,0,0,0,0,0,0,0,0,0,0,0,0,0,10,0,0,0,0,30,0
55.6,75.69,0,4.99,3.23,2.9,3.33,0,1.91,3.01,0,0,0,0,0,0,0,0,0,0,3.36,0,0,0,0,0,0,0,0,0,0,0,0,0,0,0,0,1.46,0,0.12,0,0,0,0,0,0,0
55,75.76,0,4.98,3.23,2.88,3.31,0,0.94,3.99,0,0,0,0,0,0,0,0,0,0,3.34,0,0,0,0,0,0,0,0,0,0,0,0,0,0,0,0,1.45,0,0.12,0,0,0,0,0,0,0
59.1,75.76,0,4.97,2.99,2.66,3.05,0,0.9,5.01,0,0,0,0,0,0,0,0,0,0,3.09,0,0,0,0,0,0,0,0,0,0,0,0,0,0,0,0,1.45,0,0.12,0,0,0,0,0,0,0
60.9,75.5,1.35,4.94,2.97,3.08,3.1,0,0.95,4.89,0,0,0,0,0,0,0,0,0,0,3.1,0,0,0,0,0,0,0,0,0,0,0,0,0,0,0,0,0,0,0.12,0,0,0,0,0,0,0
61.7,76.86,0,4.95,2.97,3.05,3.1,0,0.94,4.93,0,0,0,0,0,0,0,0,0,0,3.08,0,0,0,0,0,0,0,0,0,0,0,0,0,0,0,0,0,0,0.12,0,0,0,0,0,0,0
63.9,75.23,0,4.96,3.35,3.44,3.49,0,0.96,4.98,0,0,0,0,0,0,0,0,0,0,3.47,0,0,0,0,0,0,0,0,0,0,0,0,0,0,0,0,0,0,0.12,0,0,0,0,0,0,0
59.4,75.73,2.67,4.62,3.02,3.04,2,0,0.95,4.76,0,0,0,0,0,0,0,0,0,0,3.09,0,0,0,0,0,0,0,0,0,0,0,0,0,0,0,0,0,0,0.12,0,0,0,0,0,0,0
56.8,75.44,2.6,4.72,3.03,3.06,1.99,0,0.97,3.9,0,0,0,0,0,0,0,0,0,0,4.17,0,0,0,0,0,0,0,0,0,0,0,0,0,0,0,0,0,0,0.12,0,0,0,0,0,0,0
59.1,76.58,2.46,3.93,3.01,3.03,1.99,0,0.96,4.84,0,0,0,0,0,0,0,0,0,0,3.08,0,0,0,0,0,0,0,0,0,0,0,0,0,0,0,0,0,0,0.12,0,0,0,0,0,0,0
62.4,74.23,2.96,4.9,3.18,2.74,2.28,0,0.06,5.87,0,0,0,0,0,0,0,0,0,0,3.66,0,0,0,0,0,0,0,0,0,0,0,0,0,0,0,0,0,0,0.12,0,0,0,0,0,0,0
60.8,75.16,2.94,4.51,2.67,4,1.53,0,0.04,5.95,0,0,0,0,0,0,0,0,0,0,3.08,0,0,0,0,0,0,0,0,0,0,0,0,0,0,0,0,0,0,0.12,0,0,0,0,0,0,0
105,0,0,0,0,0,0,0,24.59,0,0,0,0,0,0,0,0,0,0,22.94,0,0,0,0,0,0,0,0,0,0,0,0,0,0,4.92,0,0,0,0,0,0,36.89,0,10.66,0,0,0
101,0,0,0,0,0,0,0,24.19,0,0,0,0,0,0,0,0,0,0,20.97,0,0,0,0,0,0,0,0,0,0,0,0,0,0,9.68,0,0,0,0,0,0,36.29,0,8.87,0,0,0
105,0,0,0,0,0,0,2,22.59,0,0,0,0,0,0,0,0,0,0,22.94,0,0,0,0,0,0,0,0,0,0,0,0,0,0,4.92,0,0,0,0,0,0,36.89,0,10.66,0,0,0
100,6,0,0,0,0,0,0,19.59,0,0,0,0,0,0,0,0,0,0,22.94,0,0,0,0,0,0,0,0,0,0,0,0,0,0,4.92,0,0,0,0,0,0,35.89,0,10.66,0,0,0
111,38.37,2.86,0,0,3.63,0,6.76,17.25,3.79,0,0,0,0,0,0,0,0,0,0,0,0,0,0,0,0,0,0,0,0,0.03,0,1.8,0,25.51,0,0,0,0,0,0,0,0,0,0,0,0
71.3,0,47.5,0,0,0,28.5,0,0,0,0,0,0,0,0,0,0,0,0,19,0,0,0,0,0,0,0,0,0,0,0,0,0,0,0,0,0,0,0,0,0,0,5,0,0,0,0
95,0,25,0,0,0,0,0,0,0,0,0,0,0,0,0,0,0,0,0,0,0,50,0,0,0,0,0,0,0,0,5,0,0,0,0,20,0,0,0,0,0,0,0,0,0,0
107,10,30,0,0,0,0,0,0,0,0,0,0,0,0,0,0,0,0,5,0,0,55,0,0,0,0,0,0,0,0,0,0,0,0,0,0,0,0,0,0,0,0,0,0,0,0
48,53.21,0,22.68,20.25,0,0,0,0,0,0,0,0,0,0,0,0,0,0,0,0,0,0,0,0,0,0,0,0,0,0,0,0,0,0,0,0,3.86,0,0,0,0,0,0,0,0,0
46.8,53.05,0,22.61,20.19,0,0,0,0,0,0,0,0,0,0,0,0,0,0,0,0,0,0,0,0,0,0,0,0.3,0,0,0,0,0,0,0,0,3.85,0,0,0,0,0,0,0,0,0
41,52.9,0,22.54,20.12,0,0,0,0,0,0,0,0,0,0,0,0,0,0,0,0,0,0,0,0,0,0,0,0.6,0,0,0,0,0,0,0,0,3.84,0,0,0,0,0,0,0,0,0
45.8,52.73,0,22.47,20.06,0,0,0,0,0,0,0,0,0,0,0,0,0,0,0,0,0,0,0,0,0,0,0,0.91,0,0,0,0,0,0,0,0,3.83,0,0,0,0,0,0,0,0,0
140,45,10,0,0,0,0,0,0,0,0,0,0,0,0,0,0,0,0,0,40,0,0,0,0,0,0,0,0,0,0,0,0,0,0,0,0,5,0,0,0,0,0,0,0,0,0
105.3,45,10,0,0,0,10,0,0,0,0,0,0,0,0,0,0,0,0,0,30,0,0,0,0,0,0,0,0,0,0,0,0,0,0,0,0,5,0,0,0,0,0,0,0,0,0
77.5,45,10,0,0,0,20,0,0,0,0,0,0,0,0,0,0,0,0,0,20,0,0,0,0,0,0,0,0,0,0,0,0,0,0,0,0,5,0,0,0,0,0,0,0,0,0
88.9,45,10,0,0,0,30,0,0,0,0,0,0,0,0,0,0,0,0,0,10,0,0,0,0,0,0,0,0,0,0,0,0,0,0,0,0,5,0,0,0,0,0,0,0,0,0
102.9,45,10,0,0,0,40,0,0,0,0,0,0,0,0,0,0,0,0,0,0,0,0,0,0,0,0,0,0,0,0,0,0,0,0,0,0,5,0,0,0,0,0,0,0,0,0
44,0,10,0,0,0,0,0,0,0,0,0,0,0,0,0,0,0,0,30,0,0,0,0,0,20,0,0,0,0,0,0,0,0,0,0,0,0,0,0,0,40,0,0,0,0,0
54,0,10,0,0,0,0,0,0,0,0,0,0,0,0,0,0,0,0,20,10,0,0,0,0,20,0,0,0,0,0,0,0,0,0,0,0,0,0,0,0,40,0,0,0,0,0
67,0,10,0,0,0,0,0,0,0,0,0,0,0,0,0,0,0,0,10,20,0,0,0,0,20,0,0,0,0,0,0,0,0,0,0,0,0,0,0,0,40,0,0,0,0,0
75,0,10,0,0,0,0,0,0,0,0,0,0,0,0,0,0,0,0,0,30,0,0,0,0,20,0,0,0,0,0,0,0,0,0,0,0,0,0,0,0,40,0,0,0,0,0
85,64.12,1.98,15.86,0,0,0,0,15.54,0,0,0,0,0,0,0,0,0,0,0.76,0,0,0,0,0,0,0,0,0,0,0,0,0,0,0,0,0,0,0,0.09,0,1.65,0,0,0,0,0
66.4,61.91,1.91,15.31,0,0,0,6.67,11.79,0,0,0,0,0,0,0,0,0,0,0.73,0,0,0,0,0,0,0,0,0,0,0,0,0,0,0,0,0,0,0,0.09,0,1.59,0,0,0,0,0
82.9,59.19,1.82,14.64,0,0,0,14.88,7.17,0,0,0,0,0,0,0,0,0,0,0.7,0,0,0,0,0,0,0,0,0,0,0,0,0,0,0,0,0,0,0,0.08,0,1.52,0,0,0,0,0
91.9,56.69,1.75,14.02,0,0,0,22.39,2.94,0,0,0,0,0,0,0,0,0,0,0.67,0,0,0,0,0,0,0,0,0,0,0,0,0,0,0,0,0,0,0,0.08,0,1.46,0,0,0,0,0
92.8,54.95,1.69,13.59,0,0,0,27.63,0,0,0,0,0,0,0,0,0,0,0,0.65,0,0,0,0,0,0,0,0,0,0,0,0,0,0,0,0,0,0,0,0.08,0,1.41,0,0,0,0,0
160,0,0,0,0,0,57.47,0,0,0,0,0,0,0,0,0,0,0,0,0,0,0,0,0,0,0,0,0,0,0,0,0,0,0,0,0,0,0,0,0,0,42.53,0,0,0,0,0
150,0,0,1.01,0,0,49.6,0,0,0,0,0,0,0,0,0,0,0,0,0,0,0,0,0,0,0,0,0,0,0,0,0,0,0,0,0,0,0,0,0,0,49.39,0,0,0,0,0
130,0,0,1.66,0,0,42.75,0,0,0,0,0,0,0,0,0,0,0,0,0,0,0,0,0,0,0,0,0,0,0,0,0,0,0,0,0,0,0,0,0,0,55.59,0,0,0,0,0
155,0,0,2.36,0,0,59.3,0,0,0,0,0,0,0,0,0,0,0,0,0,0,0,0,0,0,0,0,0,0,0,0,0,0,0,0,0,0,0,0,0,0,38.34,0,0,0,0,0
130,0,0,2.44,0,0,48.71,0,0,0,0,0,0,0,0,0,0,0,0,0,0,0,0,0,0,0,0,0,0,0,0,0,0,0,0,0,0,0,0,0,0,48.85,0,0,0,0,0
75,0.32,0,1.15,50.97,0,0,0,0,0,0,0,0,0,0,0,0,0,0,0,0,0,0,0,0,0,0,0,0,0,0,0,0,0,0,0,0,0,0,0,0,47.56,0,0,0,0,0
70,0.5,0,1.38,45.49,0,0,0,0,0,0,0,0,0,0,0,0,0,0,0,0,0,0,0,0,0,0,0,0,0,0,0,0,0,0,0,0,0,0,0,0,52.63,0,0,0,0,0
75,0.77,0,1.67,41.83,0,0,0,0,0,0,0,0,0,0,0,0,0,0,0,0,0,0,0,0,0,0,0,0,0,0,0,0,0,0,0,0,0,0,0,0,55.73,0,0,0,0,0
90,0.43,0,1.82,48.72,0,0,0,0,0,0,0,0,0,0,0,0,0,0,0,0,0,0,0,0,0,0,0,0,0,0,0,0,0,0,0,0,0,0,0,0,49.03,0,0,0,0,0
85,0.36,0,1.93,50.35,0,0,0,0,0,0,0,0,0,0,0,0,0,0,0,0,0,0,0,0,0,0,0,0,0,0,0,0,0,0,0,0,0,0,0,0,47.36,0,0,0,0,0
75,2.29,0,2.44,38.44,0,0,0,0,0,0,0,0,0,0,0,0,0,0,0,0,0,0,0,0,0,0,0,0,0,0,0,0,0,0,0,0,0,0,0,0,56.83,0,0,0,0,0
90,0,0,0,0,0,0,0,0,0,0,5,0,0,0,0,0,0,20,0,0,0,0,0,0,0,0,0,0,0,0,0,0,0,0,0,0,0,0,0,12,0,0,0,0,58,5
74,0,0,0,0,0,0,0,0,0,0,20,0,0,0,0,0,0,20,0,0,0,0,0,0,0,0,0,0,0,0,0,0,0,0,0,0,0,0,0,25,0,0,0,0,20,15
68,0,0,0,0,0,0,0,0,0,0,25,0,0,0,0,0,0,10,0,0,0,0,0,0,0,0,0,0,0,0,0,0,0,0,0,0,0,0,0,27,0,0,0,0,27,11
69,0,0,0,0,0,0,0,0,0,0,0,0,0,0,0,0,0,4,0,0,0,0,0,0,0,0,0,0,0,0,0,0,0,0,0,0,0,0,0,40,0,0,0,0,56,0
70,0,0,0,0,0,0,0,0,0,0,20,0,0,0,0,0,0,10,0,0,0,0,0,0,0,0,0,0,0,0,0,0,0,0,0,0,0,0,0,40,0,0,0,0,30,0
75,0,0,0,0,0,0,0,0,0,0,10,0,0,0,0,0,0,10,0,0,0,0,0,0,0,0,0,0,0,0,0,0,0,0,0,0,0,0,0,40,0,0,0,0,37,3
73,0,0,0,0,0,0,5,0,0,0,0,0,0,0,0,0,0,10,0,0,0,0,0,0,0,0,0,0,0,0,0,0,0,0,0,0,0,0,0,45,0,0,0,0,40,0
75,0,0,0,0,0,0,0,0,0,0,0,0,0,0,0,0,0,25,0,0,0,0,0,0,0,0,0,0,0,0,0,0,0,0,0,0,0,0,0,45,0,0,0,0,30,0
66,0,0,0,0,0,0,0,0,0,0,0,0,0,0,0,0,0,20,0,0,0,0,0,0,0,0,0,0,0,0,0,0,0,0,0,0,0,0,0,45,0,0,0,0,30,5
82,0,0,0,0,0,0,0,0,0,0,5,0,0,0,0,0,0,5,0,0,0,0,0,0,0,0,0,0,0,0,0,0,0,0,0,0,0,0,0,50,0,0,0,0,39,1
77,0,0,0,0,0,0,0,0,0,0,5,0,0,0,0,0,0,10,0,0,0,0,0,0,0,0,0,0,0,0,0,0,0,0,0,0,0,0,0,50,0,0,0,0,35,0
81,0,0,0,0,0,0,0,0,0,0,0,0,0,0,0,0,0,15,0,0,0,0,0,0,0,0,0,0,0,0,0,0,0,0,0,0,0,0,0,58,0,0,0,0,15,12
53,76.79,4,8,3,0.01,0,0,8,0,0,0,0,0,0,0,0,0,0,0,0,0,0,0,0,0,0,0,0,0,0,0,0,0,0,0,0,0,0,0.2,0,0,0,0,0,0,0
105,69.94,0,4.99,1.4,0,0,20.82,0,0.6,0,0,0,0,0,0,0,0,0,0.69,0,0,0,0,0,0,0,0,0,0,0.04,0,0,0,0,0,0,0.92,0,0,0,0.6,0,0,0,0,0
115,72.86,0,3.94,1,0,0,19.23,0,0.67,0,0,0,0,0,0,0,0,0,0.42,0,0,0,0,0,0,0,0,0,0,0.04,0,0,0,0,0,0,1.03,0,0,0,0.81,0,0,0,0,0
125,74.87,0,4.64,0.88,0,0,15.85,0,0.94,0,0,0,0,0,0,0,0,0,0.44,0.34,0,0,0,0,0,0,0,0,0,0.04,0,0,0,0,0,0,0.96,0,0,0,1.04,0,0,0,0,0
110,73.26,0,2.8,1.42,0,0.22,19.13,0,0.97,0,0,0,0,0,0,0,0,0,0.42,0,0,0,0,0,0,0,0,0,0,0.04,0,0,0,0,0,0,0.93,0,0,0,0.81,0,0,0,0,0
49,38,13,14,0,20,0,0,0,0,0,0,0,0,0,0,0,0,0,15,0,0,0,0,0,0,0,0,0,0,0,0,0,0,0,0,0,0,0,0,0,0,0,0,0,0,0
46,30,18,17,0,15,0,0,0,0,0,0,0,0,0,0,0,0,0,20,0,0,0,0,0,0,0,0,0,0,0,0,0,0,0,0,0,0,0,0,0,0,0,0,0,0,0
43,35,19,11,16,4,0,0,0,0,0,0,0,0,0,0,0,0,0,15,0,0,0,0,0,0,0,0,0,0,0,0,0,0,0,0,0,0,0,0,0,0,0,0,0,0,0
39,35,13,18,0,19,0,0,0,0,0,0,0,0,0,0,0,0,0,15,0,0,0,0,0,0,0,0,0,0,0,0,0,0,0,0,0,0,0,0,0,0,0,0,0,0,0
33,50,0,9,9,2,0,0,0,0,0,0,0,0,0,0,0,0,0,30,0,0,0,0,0,0,0,0,0,0,0,0,0,0,0,0,0,0,0,0,0,0,0,0,0,0,0
31,50,0,6,9,0,0,0,0,0,0,0,0,0,0,0,0,0,0,35,0,0,0,0,0,0,0,0,0,0,0,0,0,0,0,0,0,0,0,0,0,0,0,0,0,0,0
29,55,0,5,10,0,0,0,0,0,0,0,0,0,0,0,0,0,0,30,0,0,0,0,0,0,0,0,0,0,0,0,0,0,0,0,0,0,0,0,0,0,0,0,0,0,0
34,53,2,8,7,3,0,0,0,0,0,0,0,0,0,0,0,0,0,27,0,0,0,0,0,0,0,0,0,0,0,0,0,0,0,0,0,0,0,0,0,0,0,0,0,0,0
43,62.37,3.3,14.01,9.11,7.11,2.5,0,0,0,0,0,0,0,0,0,0,0,0,0,1.5,0,0,0,0,0,0,0,0,0,0,0,0,0,0,0,0,0,0,0.1,0,0,0,0,0,0,0
40.8,65.37,3,12.91,8.41,6.51,2.3,0,0,0,0,0,0,0,0,0,0,0,0,0,1.4,0,0,0,0,0,0,0,0,0,0,0,0,0,0,0,0,0,0,0.1,0,0,0,0,0,0,0
37.6,69.37,2.7,11.41,7.41,5.81,2,0,0,0,0,0,0,0,0,0,0,0,0,0,1.2,0,0,0,0,0,0,0,0,0,0,0,0,0,0,0,0,0,0,0.1,0,0,0,0,0,0,0
40.9,71.13,3,7.19,8.39,6.49,2.3,0,0,0,0,0,0,0,0,0,0,0,0,0,1.4,0,0,0,0,0,0,0,0,0,0,0,0,0,0,0,0,0,0,0.1,0,0,0,0,0,0,0
39.5,68.5,2.9,10.7,8,6.3,2.2,0,0,0,0,0,0,0,0,0,0,0,0,0,1.3,0,0,0,0,0,0,0,0,0,0,0,0,0,0,0,0,0,0,0.1,0,0,0,0,0,0,0
38.2,65.4,2.8,14.7,7.7,6,2.1,0,0,0,0,0,0,0,0,0,0,0,0,0,1.2,0,0,0,0,0,0,0,0,0,0,0,0,0,0,0,0,0,0,0.1,0,0,0,0,0,0,0
39.2,68.7,0.9,12.4,8.1,6.3,2.2,0,0,0,0,0,0,0,0,0,0,0,0,0,1.3,0,0,0,0,0,0,0,0,0,0,0,0,0,0,0,0,0,0,0.1,0,0,0,0,0,0,0
38.8,66,4.9,11.9,7.7,6,2.1,0,0,0,0,0,0,0,0,0,0,0,0,0,1.3,0,0,0,0,0,0,0,0,0,0,0,0,0,0,0,0,0,0,0.1,0,0,0,0,0,0,0
35.7,71,3,12.8,2.9,6.5,2.3,0,0,0,0,0,0,0,0,0,0,0,0,0,1.4,0,0,0,0,0,0,0,0,0,0,0,0,0,0,0,0,0,0,0.1,0,0,0,0,0,0,0
37.7,68.87,2.9,12.41,5.91,6.31,2.2,0,0,0,0,0,0,0,0,0,0,0,0,0,1.3,0,0,0,0,0,0,0,0,0,0,0,0,0,0,0,0,0,0,0.1,0,0,0,0,0,0,0
40.2,66.2,2.8,12,9.4,6.1,2.1,0,0,0,0,0,0,0,0,0,0,0,0,0,1.3,0,0,0,0,0,0,0,0,0,0,0,0,0,0,0,0,0,0,0.1,0,0,0,0,0,0,0
32.5,70.52,3,12.79,8.29,1.7,2.3,0,0,0,0,0,0,0,0,0,0,0,0,0,1.3,0,0,0,0,0,0,0,0,0,0,0,0,0,0,0,0,0,0,0.1,0,0,0,0,0,0,0
37.4,68.03,2.9,12.29,7.99,5.19,2.2,0,0,0,0,0,0,0,0,0,0,0,0,0,1.3,0,0,0,0,0,0,0,0,0,0,0,0,0,0,0,0,0,0,0.1,0,0,0,0,0,0,0
42.9,65.6,2.8,11.8,7.7,8.7,2.1,0,0,0,0,0,0,0,0,0,0,0,0,0,1.2,0,0,0,0,0,0,0,0,0,0,0,0,0,0,0,0,0,0,0.1,0,0,0,0,0,0,0
37.2,68,2.9,12.3,8,6.2,2.2,0,0,0,0,0,0,0,0,0,0,0,0,0,0.3,0,0,0,0,0,0,0,0,0,0,0,0,0,0,0,0,0,0,0.1,0,0,0,0,0,0,0
46.3,64.6,2.7,11.7,7.6,5.9,2.1,0,0,0,0,0,0,0,0,0,0,0,0,0,5.3,0,0,0,0,0,0,0,0,0,0,0,0,0,0,0,0,0,0,0.1,0,0,0,0,0,0,0
40.2,67,2.8,12.1,7.9,6.1,2.7,0,0,0,0,0,0,0,0,0,0,0,0,0,1.3,0,0,0,0,0,0,0,0,0,0,0,0,0,0,0,0,0,0,0.1,0,0,0,0,0,0,0
46.3,64.96,2.8,11.71,7.61,5.91,5.71,0,0,0,0,0,0,0,0,0,0,0,0,0,1.2,0,0,0,0,0,0,0,0,0,0,0,0,0,0,0,0,0,0,0.1,0,0,0,0,0,0,0
39,66.9,2.8,12.1,7.9,6.1,2.2,0,0,0,0,0,0,0,0,0,0,0,0,0,1.3,0,0,0,0,0,0,0,0,0,0,0,0,0,0,0,0,0,0,0.1,0,0.6,0,0,0,0,0
38.8,66.17,2.8,11.91,7.81,6.01,2.1,0,0,0,0,0,0,0,0,0,0,0,0,0,1.3,0,0,0,0,0,0,0,0,0,0,0,0,0,0,0,0,0,0,0.1,0,1.8,0,0,0,0,0
38.3,65.2,2.8,11.8,7.6,6,2.1,0,0,0,0,0,0,0,0,0,0,0,0,0,1.2,0,0,0,0,0,0,0,0,0,0,0,0,0,0,0,0,0,0,0.1,0,3.2,0,0,0,0,0
42.3,60.96,3.3,15.32,9.21,7.11,3,0,0,0,0,0,0,0,0,0,0,0,0,0,0.7,0,0,0,0,0,0,0,0,0,0,0,0,0,0,0,0,0,0,0.1,0,0.3,0,0,0,0,0
40.4,63.83,3.1,14.09,8.49,6.59,2.8,0,0,0,0,0,0,0,0,0,0,0,0,0,0.7,0,0,0,0,0,0,0,0,0,0,0,0,0,0,0,0,0,0,0.1,0,0.3,0,0,0,0,0
36.6,69.4,2.6,11.9,7.2,5.6,2.4,0,0,0,0,0,0,0,0,0,0,0,0,0,0.6,0,0,0,0,0,0,0,0,0,0,0,0,0,0,0,0,0,0,0.1,0,0.2,0,0,0,0,0
40.4,69.07,3,9.31,8.41,6.51,2.7,0,0,0,0,0,0,0,0,0,0,0,0,0,0.7,0,0,0,0,0,0,0,0,0,0,0,0,0,0,0,0,0,0,0.1,0,0.2,0,0,0,0,0
38.7,65.2,2.9,14.3,7.9,6.2,2.6,0,0,0,0,0,0,0,0,0,0,0,0,0,0.6,0,0,0,0,0,0,0,0,0,0,0,0,0,0,0,0,0,0,0.1,0,0.2,0,0,0,0,0
37.7,62.96,2.8,17.32,7.61,5.91,2.5,0,0,0,0,0,0,0,0,0,0,0,0,0,0.6,0,0,0,0,0,0,0,0,0,0,0,0,0,0,0,0,0,0,0.1,0,0.2,0,0,0,0,0
39.2,67.23,0.9,13.59,8.19,6.39,2.7,0,0,0,0,0,0,0,0,0,0,0,0,0,0.7,0,0,0,0,0,0,0,0,0,0,0,0,0,0,0,0,0,0,0.1,0,0.2,0,0,0,0,0
38.8,64.2,5.4,13,7.8,6.1,2.6,0,0,0,0,0,0,0,0,0,0,0,0,0,0.6,0,0,0,0,0,0,0,0,0,0,0,0,0,0,0,0,0,0,0.1,0,0.2,0,0,0,0,0
37.3,67.7,3,13.7,5.5,6.4,2.7,0,0,0,0,0,0,0,0,0,0,0,0,0,0.7,0,0,0,0,0,0,0,0,0,0,0,0,0,0,0,0,0,0,0.1,0,0.2,0,0,0,0,0
39.7,65.2,2.9,13.2,9,6.2,2.6,0,0,0,0,0,0,0,0,0,0,0,0,0,0.6,0,0,0,0,0,0,0,0,0,0,0,0,0,0,0,0,0,0,0.1,0,0.2,0,0,0,0,0
42.7,62.37,2.7,12.61,13.01,5.91,2.5,0,0,0,0,0,0,0,0,0,0,0,0,0,0.6,0,0,0,0,0,0,0,0,0,0,0,0,0,0,0,0,0,0,0.1,0,0.2,0,0,0,0,0
35.2,67.7,3,13.7,8.2,3.7,2.7,0,0,0,0,0,0,0,0,0,0,0,0,0,0.7,0,0,0,0,0,0,0,0,0,0,0,0,0,0,0,0,0,0,0.1,0,0.2,0,0,0,0,0
43,64.27,2.8,12.91,7.81,8.71,2.6,0,0,0,0,0,0,0,0,0,0,0,0,0,0.6,0,0,0,0,0,0,0,0,0,0,0,0,0,0,0,0,0,0,0.1,0,0.2,0,0,0,0,0
38.1,66.37,2.9,13.41,8.01,6.31,2.6,0,0,0,0,0,0,0,0,0,0,0,0,0,0.1,0,0,0,0,0,0,0,0,0,0,0,0,0,0,0,0,0,0,0.1,0,0.2,0,0,0,0,0
44.4,64.02,2.81,12.92,7.82,6.01,2.51,0,0,0,0,0,0,0,0,0,0,0,0,0,3.61,0,0,0,0,0,0,0,0,0,0,0,0,0,0,0,0,0,0,0.1,0,0.2,0,0,0,0,0
34.9,67.23,3,13.59,8.19,6.39,0.6,0,0,0,0,0,0,0,0,0,0,0,0,0,0.7,0,0,0,0,0,0,0,0,0,0,0,0,0,0,0,0,0,0,0.1,0,0.2,0,0,0,0,0
45.1,63.96,2.8,12.91,7.81,6.01,5.61,0,0,0,0,0,0,0,0,0,0,0,0,0,0.6,0,0,0,0,0,0,0,0,0,0,0,0,0,0,0,0,0,0,0.1,0,0.2,0,0,0,0,0
38.9,65.67,2.9,13.21,8.01,6.21,2.6,0,0,0,0,0,0,0,0,0,0,0,0,0,0.6,0,0,0,0,0,0,0,0,0,0,0,0,0,0,0,0,0,0,0.1,0,0.7,0,0,0,0,0
38,63.07,2.8,12.71,7.61,5.91,2.5,0,0,0,0,0,0,0,0,0,0,0,0,0,0.6,0,0,0,0,0,0,0,0,0,0,0,0,0,0,0,0,0,0,0.1,0,4.7,0,0,0,0,0
39.7,65.63,3.5,12.69,7.59,8.29,1.8,0,0,0,0,0,0,0,0,0,0,0,0,0,0.4,0,0,0,0,0,0,0,0,0,0,0,0,0,0,0,0,0,0,0.1,0,0,0,0,0,0,0
34.5,73.7,2.7,9.7,5.8,6.4,1.3,0,0,0,0,0,0,0,0,0,0,0,0,0,0.3,0,0,0,0,0,0,0,0,0,0,0,0,0,0,0,0,0,0,0.1,0,0,0,0,0,0,0
39.6,72.53,3.4,6.59,7.29,7.99,1.7,0,0,0,0,0,0,0,0,0,0,0,0,0,0.4,0,0,0,0,0,0,0,0,0,0,0,0,0,0,0,0,0,0,0.1,0,0,0,0,0,0,0
38.1,70.13,3.3,9.59,7.09,7.79,1.6,0,0,0,0,0,0,0,0,0,0,0,0,0,0.4,0,0,0,0,0,0,0,0,0,0,0,0,0,0,0,0,0,0,0.1,0,0,0,0,0,0,0
37,67.5,3.1,13.1,6.8,7.5,1.6,0,0,0,0,0,0,0,0,0,0,0,0,0,0.3,0,0,0,0,0,0,0,0,0,0,0,0,0,0,0,0,0,0,0.1,0,0,0,0,0,0,0
36.1,64.8,3,16.6,6.5,7.2,1.5,0,0,0,0,0,0,0,0,0,0,0,0,0,0.3,0,0,0,0,0,0,0,0,0,0,0,0,0,0,0,0,0,0,0.1,0,0,0,0,0,0,0
37.4,69,2.7,11.7,6.9,7.6,1.6,0,0,0,0,0,0,0,0,0,0,0,0,0,0.4,0,0,0,0,0,0,0,0,0,0,0,0,0,0,0,0,0,0,0.1,0,0,0,0,0,0,0
37.1,65.16,8.21,11.01,6.51,7.21,1.5,0,0,0,0,0,0,0,0,0,0,0,0,0,0.3,0,0,0,0,0,0,0,0,0,0,0,0,0,0,0,0,0,0,0.1,0,0,0,0,0,0,0
35.7,70.5,3.3,11.9,4.4,7.8,1.6,0,0,0,0,0,0,0,0,0,0,0,0,0,0.4,0,0,0,0,0,0,0,0,0,0,0,0,0,0,0,0,0,0,0.1,0,0,0,0,0,0,0
38.8,67.2,3.1,11.4,8.9,7.4,1.6,0,0,0,0,0,0,0,0,0,0,0,0,0,0.3,0,0,0,0,0,0,0,0,0,0,0,0,0,0,0,0,0,0,0.1,0,0,0,0,0,0,0
40.8,65.44,3.01,11.02,11.42,7.21,1.5,0,0,0,0,0,0,0,0,0,0,0,0,0,0.3,0,0,0,0,0,0,0,0,0,0,0,0,0,0,0,0,0,0,0.1,0,0,0,0,0,0,0
34.3,70.13,3.3,11.89,6.99,5.59,1.6,0,0,0,0,0,0,0,0,0,0,0,0,0,0.4,0,0,0,0,0,0,0,0,0,0,0,0,0,0,0,0,0,0,0.1,0,0,0,0,0,0,0
38.9,67.9,3.2,11.5,6.8,8.6,1.6,0,0,0,0,0,0,0,0,0,0,0,0,0,0.3,0,0,0,0,0,0,0,0,0,0,0,0,0,0,0,0,0,0,0.1,0,0,0,0,0,0,0
38.4,68.23,3.2,11.49,6.89,7.59,1.6,0,0,0,0,0,0,0,0,0,0,0,0,0,0.9,0,0,0,0,0,0,0,0,0,0,0,0,0,0,0,0,0,0,0.1,0,0,0,0,0,0,0
44.7,65.9,3.1,11.1,6.6,7.3,1.5,0,0,0,0,0,0,0,0,0,0,0,0,0,4.4,0,0,0,0,0,0,0,0,0,0,0,0,0,0,0,0,0,0,0.1,0,0,0,0,0,0,0
40.5,67.6,3.2,11.4,6.8,7.5,3.1,0,0,0,0,0,0,0,0,0,0,0,0,0,0.3,0,0,0,0,0,0,0,0,0,0,0,0,0,0,0,0,0,0,0.1,0,0,0,0,0,0,0
45.6,65.9,3.1,11.1,6.6,7.3,5.6,0,0,0,0,0,0,0,0,0,0,0,0,0,0.3,0,0,0,0,0,0,0,0,0,0,0,0,0,0,0,0,0,0,0.1,0,0,0,0,0,0,0
101,48.5,0,0,11.8,10.8,6.8,0,0,0,0,0,0,0,0,0,0,0,0,14.5,0,0,0,0,0,0,0,0,0,0,0,5.6,0,0,0,0,0,2,0,0,0,0,0,0,0,0,0
104,49.1,0,0,11.8,10.8,6.6,0,0,0,0,0,0,0,0,0,0,0,0,14.1,0,0,0,0,0,0,0,0,0,0,0,5.6,0,0,0,0,0,2,0,0,0,0,0,0,0,0,0
103,49.1,0,0,11.8,10.8,6.8,0,0,0,0,0,0,0,0,0,0,0,0,13.9,0,0,0,0,0,0,0,0,0,0,0,5.6,0,0,0,0,0,2,0,0,0,0,0,0,0,0,0
105,49.6,0,0,11.8,10.8,7.4,0,0,0,0,0,0,0,0,0,0,0,0,14.8,0,0,0,0,0,0,0,0,0,0,0,5.6,0,0,0,0,0,0,0,0,0,0,0,0,0,0,0
102,47.1,0,0,12.8,11.8,6.6,0,0,0,0,0,0,0,0,0,0,0,0,14.1,0,0,0,0,0,0,0,0,0,0,0,5.6,0,0,0,0,0,2,0,0,0,0,0,0,0,0,0
98,49.7,1.5,0.5,11.5,10.2,5.9,0,0,0,0,0,0,0,0,0,0,0,0,12.7,0,0,0,0,0,0,0,0,0,0,0,6,0,0,0,0,0,2,0,0,0,0,0,0,0,0,0
43,51.49,0,14.85,29.7,0,0,0,0,0,0,0,0,0,0,0,0,0,0,0,0,0,0,0,0,0,0,0,0,0,0,0,0,0,2.97,0,0,0,0.4,0.59,0,0,0,0,0,0,0
66,20.64,36.07,2.61,0,25.75,5.11,0,0,0,0,0,0,0,0,0,0,0,0,4.61,5.11,0,0,0,0,0,0,0,0,0,0,0,0,0,0,0,0,0,0.1,0,0,0,0,0,0,0,0
69,37.9,20,2.5,0,25,5,0,0,0,0,0,0,0,0,0,0,0,0,4.5,5,0,0,0,0,0,0,0,0,0,0,0,0,0,0,0,0,0,0.1,0,0,0,0,0,0,0,0
67,0,0,0,0,0,0,0,0,0,0,0,0,0,0,0,0,0,0,0,0,0,0,0,0,0,0,0,0,0,0,0,0,0,0,0,0,0,0,0,55,5,0,0,0,35,5
72,0,0,0,0,0,0,0,0,0,0,0,0,0,0,0,0,0,8.5,0,0,0,0,0,0,0,0,0,0,0,0,0,0,0,0,0,0,0,0,0,51.5,10,0,0,0,30,0
74,0,0,0,0,0,0,0,5,0,0,0,0,0,0,0,0,0,0,0,0,0,0,0,0,0,0,0,0,0,0,0,0,0,0,0,0,0,0,0,57.5,2,0,0,0,27.5,8
78,0,0,0,0,0,0,0,0,0,0,0,0,0,0,0,0,0,0,0,0,0,0,0,0,0,0,0,0,0,0,0,0,0,0,0,0,0,0,0,53.5,8,0,0,0,33.5,5
66,0,0,0,0,0,0,0,1,2,0,0,0,0,0,0,0,0,0,0,0,0,0,0,0,0,0,0,0,0,0,0,0,0,0,0,0,0,0,0,54,5,0,0,0,36,2
41,27,15,18,17,0,0,0,0,0,0,0,0,0,0,0,0,0,0,23,0,0,0,0,0,0,0,0,0,0,0,0,0,0,0,0,0,0,0,0,0,0,0,0,0,0,0
47,25,16,17,14,0,0,0,0,0,0,0,0,0,0,0,0,0,0,28,0,0,0,0,0,0,0,0,0,0,0,0,0,0,0,0,0,0,0,0,0,0,0,0,0,0,0
39,25,12,16,15,0,0,0,0,0,0,0,0,0,0,0,0,0,0,32,0,0,0,0,0,0,0,0,0,0,0,0,0,0,0,0,0,0,0,0,0,0,0,0,0,0,0
37,32,15,15,18,0,0,0,0,0,0,0,0,0,0,0,0,0,0,20,0,0,0,0,0,0,0,0,0,0,0,0,0,0,0,0,0,0,0,0,0,0,0,0,0,0,0
36,62.43,7.43,10.91,6.44,4.46,0,0,0,0,0,0,0,0,0,0,0,0,0,0,5.34,0,0,0,0,0.02,0,0,0,0,0,0,0,0,2.97,0,0,0,0,0,0,0,0,0,0,0,0
99.6,72.51,0,5.89,0,5.11,0,0,4.3,12.04,0,0,0,0,0,0,0,0,0,0,0,0,0,0,0,0,0,0,0,0,0.02,0,0,0,0,0,0,0,0,0.13,0,0,0,0,0,0,0
96,7.08,30.57,0,0,0,29.83,0,0,0,0,0,0,0,0,0,0,0,0,24.83,0,0,0,0,0,0,0,0,0,0,0,0.98,0,0,0,0,0,0.86,0,0,0,0,5.85,0,0,0,0
97,5.13,29.5,1.01,0,5.49,28.13,0,0,0,0,0,0,0,0,0,0,0,0,23.97,0,0,0,0,0,0,0,0,0,0,0,0,0,0,0,0,0,0,0,0,0,0,6.77,0,0,0,0
84,4.34,29.33,5.11,7.55,7.75,7.65,0,0,0,0,0,0,0,0,0,0,0,0,24.03,7.55,0,0,0,0,0,0,0,0,0,0,0,0,0,0,0,0,0,0,0,0,0,6.69,0,0,0,0
95,3.07,35.81,0,0,11.53,21.08,0,0,0,0,0,0,0,0,0,0,0,0,24.96,0,0,0,0,0,0,0,0,0,0,0,0,0,0,0,0,0,0,0,0,0,0,3.55,0,0,0,0
89,0,38.54,0,0,27.33,0,0,0,0,0,0,0,0,0,0,0,0,0,18.83,11.09,0,0,0,0,0,0,0,0,0,0,0,0,0,0,0,0,0,0,0,0,0,4.21,0,0,0,0
62,60.08,1.34,8.12,3.87,25.53,0,0,0.59,0.25,0,0,0,0,0,0,0,0,0,0,0,0,0,0,0,0.13,0,0,0,0,0,0,0,0,0.09,0,0,0,0,0,0,0,0,0,0,0,0
61,58.92,2.77,7.74,3.23,27.03,0,0,0.04,0.06,0,0,0,0,0,0,0,0,0,0,0,0,0,0,0,0.09,0,0,0,0,0,0,0,0,0.12,0,0,0,0,0,0,0,0,0,0,0,0
63,59.67,1.86,7.52,3.99,25.91,0,0,0.65,0.08,0,0,0,0,0,0,0,0,0,0,0.03,0,0,0,0,0.13,0,0,0,0,0,0,0,0,0.16,0,0,0,0,0,0,0,0,0,0,0,0
61,59.05,2.51,8.38,3.41,25.58,0.02,0,0.35,0.34,0,0,0,0,0,0,0,0,0,0,0,0,0,0,0,0.09,0,0,0,0,0,0,0,0,0.27,0,0,0,0,0,0,0,0,0,0,0,0
60,62.88,1.08,8.04,2.02,24.55,0,0,0.42,0.56,0,0,0,0,0,0,0,0,0,0,0,0,0,0,0,0.11,0,0,0,0,0,0,0,0,0.34,0,0,0,0,0,0,0,0,0,0,0,0
62,58.68,3.78,8.12,2.96,25.17,0,0,0.08,0.81,0,0,0,0,0,0,0,0,0,0,0,0,0,0,0,0.12,0,0,0,0,0,0,0,0,0.28,0,0,0,0,0,0,0,0,0,0,0,0
75,0,0,0,0,0,0,10,0,0,0,0,0,0,0,0,0,0,0,0,0,0,0,0,0,0,0,0,0,0,0,0,0,0,15,0,0,0,0,0,30,0,0,0,0,45,0
65,0,0,0,0,0,0,0,10,0,0,0,0,0,0,0,0,0,0,0,0,0,0,0,0,0,0,0,0,0,0,0,0,0,30,0,0,0,0,0,55,0,0,0,0,5,0
70,0,0,0,0,0,0,25,0,0,0,0,0,0,0,0,0,0,0,0,0,0,0,0,0,0,0,0,0,0,0,0,0,0,5,0,0,0,0,0,60,0,0,0,0,10,0
73,0,0,5,0,0,0,10,0,5,0,0,0,0,0,0,0,0,0,0,0,0,0,0,0,0,0,0,0,0,0,0,0,0,10,0,0,0,0,0,40,0,0,0,0,30,0
72,0,0,0,0,0,0,0,0,10,0,0,0,0,0,0,0,0,2,0,0,0,0,0,0,0,0,0,0,0,0,0,0,0,3,0,0,0,0,0,60,0,0,0,0,25,0
75,0,0,0,0,0,0,25,0,0,0,0,0,0,0,0,0,0,0,0,0,0,0,0,0,0,0,0,0,0,0,0,0,0,15,0,0,0,0,0,30,0,0,0,0,25,5
70,0,0,0,0,0,0,0,0,0,0,10,0,0,0,0,0,0,0,0,0,0,0,0,0,0,0,0,0,0,0,0,0,0,4,0,0,0,0,0,60,0,0,0,0,26,0
79,0,0,5,0,0,0,15,0,0,0,0,0,0,0,0,0,0,0,0,0,0,0,0,0,0,0,0,0,0,0,0,0,0,6,0,0,0,0,0,60,0,0,0,0,14,0
73,0,0,0,0,0,0,0,10,0,0,0,0,0,0,0,0,0,0,0,0,0,0,0,0,0,0,0,0,0,0,0,0,0,10,0,0,0,0,0,30,0,0,0,0,50,0
36,62.17,16.59,10.73,0,1.82,0.31,0,2.52,0,0,0,0,0,0,0,0,0,0,1.67,1.11,0,0,0,0,0,0,0,0,0,0.02,0,0,0,3.06,0,0,0,0,0,0,0,0,0,0,0,0
140.7,0,0,0,0,0,0,0,0,0,0,0,0,0,0,0,0,0,0,27,0,0,0,0,0,0,0,0,3,0,0,0,0,0,5,0,0,0,0,0,65,0,0,0,0,0,0
137.6,0,0,0,0,0,0,0,0,0,0,0,0,0,0,0,0,0,0,27,0,0,0,0,0,0,0,0,0,0,0,0,0,0,5,0,0,0,3,0,65,0,0,0,0,0,0
155.3,0,0,0,0,0,0,0,0,0,0,0,0,0,0,0,0,0,0,25,0,0,0,0,0,0,0,0,0,0,5,0,0,0,5,0,0,0,0,0,65,0,0,0,0,0,0
