Repository: you0514w/youyou

File: Expansion Coeff.csv (part 81 of 83)
Expansion Coeff (Typical) ( 10-7/K ),SiO2,B2O3,Al2O3,MgO,CaO,BaO,Li2O,Na2O,K2O,Rb2O,Ag2O,Cs2O,Tl2O,MnO,FeO,CoO,NiO,CuO,ZnO,SrO,CdO,PbO,SnO,Cr2O3,Fe2O3,Ga2O3,As2O3,Y2O3,In2O3,Sb2O3,La2O3,Nd2O3,Gd2O3,TiO2,MnO2,GeO2,ZrO2,CeO2,SnO2,TeO2,P2O5,V2O5,Nb2O5,Ta2O5,MoO3,WO3
134.6,0,0,0,0,0,0,0,0,0,0,0,0,0,0,0,0,0,0,27,0,0,0,0,0,0,0,0,0,0,0,3,0,0,5,0,0,0,0,0,65,0,0,0,0,0,0
144.3,0,3,0,0,0,0,0,0,0,0,0,0,0,0,0,0,0,0,27,0,0,0,0,0,0,0,0,0,0,0,0,0,0,5,0,0,0,0,0,65,0,0,0,0,0,0
87,36,0,7,9,38,0,0,0,0,0,0,0,0,0,0,0,0,0,0,0,0,0,0,0,0,0,0,0,0,0,2,0,0,0,0,0,2,0,0,0,0,0,6,0,0,0
93,34,0,6,10,38,0,0,0,0,0,0,0,0,0,0,0,0,0,6,0,0,0,0,0,0,0,0,0,0,0,2,0,0,0,0,0,0,0,0,0,0,0,0,4,0,0
109,36,0,7,10,42,0,0,0,0,0,0,0,0,0,0,0,0,0,0,0,0,0,0,0,0,0,0,0,0,0,2,0,0,0,0,0,0,0,0,0,0,0,3,0,0,0
99,34,0,6,10,40,0,0,0,0,0,0,0,0,0,0,0,0,0,4,0,0,0,0,0,0,0,0,0,0,0,4,0,0,0,0,0,0,0,0,0,0,0,0,2,0,0
93,34,0,9,11,43,0,0,0,0,0,0,0,0,0,0,0,0,0,0,0,0,0,0,0,0,0,0,0,0,0,1,0,0,0,0,0,0,0,0,0,0,0,2,0,0,0
96,38,0,5,10,42,0,0,0,0,0,0,0,0,0,0,0,0,0,2,0,0,0,0,0,0,0,0,0,0,0,2,0,0,0,0,0,0,0,0,0,0,0,1,0,0,0
99.6,35,0,7.7,12.2,39,0,0,0,0,0,0,0,0,0,0,0,0,0,3,0,0,0,0,0,0,0,0,0,0,0,2.6,0,0,0,0,0,0,0,0,0,0,0,0.2,0.3,0,0
93,35,0,7,10.3,41,0,0,0,0,0,0,0,0,0,0,0,0,0,3.3,0,0,0,0,0,0,0,0,0,0,0,2.2,0,0,0,0,0,0,0,0,0,0,0,0.6,0.6,0,0
84,33.2,0,10,8.2,42.2,0,0,0,0,0,0,0,0,0,0,0,0,0,3,0,0,0,0,0,0,0,0,0,0,0,1.7,0,0,0,0,0,0,0,0,0,0,0,1.2,0.5,0,0
90.5,34.5,0,6.6,10,43,0,0,0,0,0,0,0,0,0,0,0,0,0,2,0,0,0,0,0,0,0,0,0,0,0,2.2,0,0,0,0,0,0,0,0,0,0,0,1.6,0.1,0,0
89.4,35,0,6,10,42,0,0,0,0,0,0,0,0,0,0,0,0,0,0,0,0,0,0,0,0,0,0,0,0,0,3,0,0,0,2,0,0,0,0,0,0,0,2,0,0,0
85,36,0,8,11.8,38.5,0,0,0,0,0,0,0,0,0,0,0,0,0,1,0,0,0,0,0,0,0,0,0,0,0,2.4,0,0,2,0,0,0,0,0,0,0,0,0,0.3,0,0
87,35.3,0,7.7,10,41,0,0,0,0,0,0,0,0,0,0,0,0,0,1,0,0,0,0,0,0,0,0,0,0,0,3,0,0,0,0,0,1.2,0,0,0,0,0,0.8,0,0,0
89,36.8,0,6.6,10.8,42.6,0,0,0,0,0,0,0,0,0,0,0,0,0,0,0,0,0,0,0,0,0,0,0,0,0,2.6,0,0,0,0,0,0.3,0,0,0,0,0,0.3,0,0,0
85,36.4,0,8,11.8,38.6,0,0,0,0,0,0,0,0,0,0,0,0,0,1.4,0,0,0,0,0,0,0,0,0,0,0,2.8,0,0,0,0,0,0,0,0,0,0,0,0.6,0.4,0,0
86,35,0,6.6,10.6,38,0,0,0,0,0,0,0,0,0,0,0,0,0,6.4,0,0,0,0,0,0,0,0,0,0,0,2.4,0,0,0,0,0,0,0,0,0,0,0,0.6,0.4,0,0
75,40,0,20,0,37.5,0,0,0,0,0,0,0,0,0,0,0,0,0,0,0,0,0,0,0,0,0,0,2.5,0,0,0,0,0,0,0,0,0,0,0,0,0,0,0,0,0,0
82,40,0,16,0,40,0,0,0,0,0,0,0,0,0,0,0,0,0,0,0,0,0,0,0,0,0,0,4,0,0,0,0,0,0,0,0,0,0,0,0,0,0,0,0,0,0
84,40,0,15,0,40,2,0,0,0,0,0,0,0,0,0,0,0,0,0,0,0,0,0,0,0,0,0,3,0,0,0,0,0,0,0,0,0,0,0,0,0,0,0,0,0,0
78,41,0,18,0,41,0,0,0,0,0,0,0,0,0,0,0,0,0,0,0,0,0,0,0,0,0,0,0,0,0,0,0,0,0,0,0,0,0,0,0,0,0,0,0,0,0
72,27,0,31,0,40,0,0,0,0,0,0,0,0,0,0,0,0,0,0,0,0,0,0,0,0,0,0,0,0,0,0,0,0,0,0,0,0,0,0,0,2,0,0,0,0,0
68,36.3,0,26.4,0,35.3,0,0,0,0,0,0,0,0,0,0,0,0,0,0,0,0,0,0,0,0,0,0,0,0,0,0,0,0,0,0,0,0,0,0,0,2,0,0,0,0,0
63,36,0,32,0,32,0,0,0,0,0,0,0,0,0,0,0,0,0,0,0,0,0,0,0,0,0,0,0,0,0,0,0,0,0,0,0,0,0,0,0,0,0,0,0,0,0
93,36,0,14,0,50,0,0,0,0,0,0,0,0,0,0,0,0,0,0,0,0,0,0,0,0,0,0,0,0,0,0,0,0,0,0,0,0,0,0,0,0,0,0,0,0,0
94,43,0,25,0,32,0,0,0,0,0,0,0,0,0,0,0,0,0,0,0,0,0,0,0,0,0,0,0,0,0,0,0,0,0,0,0,0,0,0,0,0,0,0,0,0,0
165.7,56.2,0,0,0,0,0,0,43.8,0,0,0,0,0,0,0,0,0,0,0,0,0,0,0,0,0,0,0,0,0,0,0,0,0,0,0,0,0,0,0,0,0,0,0,0,0,0
176.5,51.9,0,0,0,0,0,0,48.1,0,0,0,0,0,0,0,0,0,0,0,0,0,0,0,0,0,0,0,0,0,0,0,0,0,0,0,0,0,0,0,0,0,0,0,0,0,0
177,70.1,0,0,0,0,0,0,0,29.9,0,0,0,0,0,0,0,0,0,0,0,0,0,0,0,0,0,0,0,0,0,0,0,0,0,0,0,0,0,0,0,0,0,0,0,0,0
196,65.7,0,0,0,0,0,0,0,34.3,0,0,0,0,0,0,0,0,0,0,0,0,0,0,0,0,0,0,0,0,0,0,0,0,0,0,0,0,0,0,0,0,0,0,0,0,0
230,51.1,0,0,0,0,0,0,0,48.9,0,0,0,0,0,0,0,0,0,0,0,0,0,0,0,0,0,0,0,0,0,0,0,0,0,0,0,0,0,0,0,0,0,0,0,0,0
178.3,67.4,0,0,0,0,0,0,0,32.6,0,0,0,0,0,0,0,0,0,0,0,0,0,0,0,0,0,0,0,0,0,0,0,0,0,0,0,0,0,0,0,0,0,0,0,0,0
178,20,0,0,0,0,0,0,0,0,0,0,0,80,0,0,0,0,0,0,0,0,0,0,0,0,0,0,0,0,0,0,0,0,0,0,0,0,0,0,0,0,0,0,0,0,0
185,65,0,0,0,0,0,0,0,0,0,0,35,0,0,0,0,0,0,0,0,0,0,0,0,0,0,0,0,0,0,0,0,0,0,0,0,0,0,0,0,0,0,0,0,0,0
197,60,0,0,0,0,0,0,10,30,0,0,0,0,0,0,0,0,0,0,0,0,0,0,0,0,0,0,0,0,0,0,0,0,0,0,0,0,0,0,0,0,0,0,0,0,0
198.5,60,0,0,0,0,0,0,20,20,0,0,0,0,0,0,0,0,0,0,0,0,0,0,0,0,0,0,0,0,0,0,0,0,0,0,0,0,0,0,0,0,0,0,0,0,0
191,60,0,0,0,0,0,0,30,10,0,0,0,0,0,0,0,0,0,0,0,0,0,0,0,0,0,0,0,0,0,0,0,0,0,0,0,0,0,0,0,0,0,0,0,0,0
170,65,0,0,0,0,0,0,9,26,0,0,0,0,0,0,0,0,0,0,0,0,0,0,0,0,0,0,0,0,0,0,0,0,0,0,0,0,0,0,0,0,0,0,0,0,0
174,65,0,0,0,0,0,0,17.5,17.5,0,0,0,0,0,0,0,0,0,0,0,0,0,0,0,0,0,0,0,0,0,0,0,0,0,0,0,0,0,0,0,0,0,0,0,0,0
167,65,0,0,0,0,0,0,26,9,0,0,0,0,0,0,0,0,0,0,0,0,0,0,0,0,0,0,0,0,0,0,0,0,0,0,0,0,0,0,0,0,0,0,0,0,0
176,70,0,0,0,0,0,0,5,25,0,0,0,0,0,0,0,0,0,0,0,0,0,0,0,0,0,0,0,0,0,0,0,0,0,0,0,0,0,0,0,0,0,0,0,0,0
174,70,0,0,0,0,0,0,10,20,0,0,0,0,0,0,0,0,0,0,0,0,0,0,0,0,0,0,0,0,0,0,0,0,0,0,0,0,0,0,0,0,0,0,0,0,0
168,70,0,0,0,0,0,0,15,15,0,0,0,0,0,0,0,0,0,0,0,0,0,0,0,0,0,0,0,0,0,0,0,0,0,0,0,0,0,0,0,0,0,0,0,0,0
170,76,0,0,0,0,0,0,12,12,0,0,0,0,0,0,0,0,0,0,0,0,0,0,0,0,0,0,0,0,0,0,0,0,0,0,0,0,0,0,0,0,0,0,0,0,0
165.4,40,0,0,0,0,15,45,0,0,0,0,0,0,0,0,0,0,0,0,0,0,0,0,0,0,0,0,0,0,0,0,0,0,0,0,0,0,0,0,0,0,0,0,0,0,0
173.8,35,0,0,0,0,20,45,0,0,0,0,0,0,0,0,0,0,0,0,0,0,0,0,0,0,0,0,0,0,0,0,0,0,0,0,0,0,0,0,0,0,0,0,0,0,0
170.4,35,0,0,0,0,25,40,0,0,0,0,0,0,0,0,0,0,0,0,0,0,0,0,0,0,0,0,0,0,0,0,0,0,0,0,0,0,0,0,0,0,0,0,0,0,0
181.9,30,0,0,0,0,25,45,0,0,0,0,0,0,0,0,0,0,0,0,0,0,0,0,0,0,0,0,0,0,0,0,0,0,0,0,0,0,0,0,0,0,0,0,0,0,0
166.5,35,0,0,0,0,30,35,0,0,0,0,0,0,0,0,0,0,0,0,0,0,0,0,0,0,0,0,0,0,0,0,0,0,0,0,0,0,0,0,0,0,0,0,0,0,0
174.8,30,0,0,0,0,35,35,0,0,0,0,0,0,0,0,0,0,0,0,0,0,0,0,0,0,0,0,0,0,0,0,0,0,0,0,0,0,0,0,0,0,0,0,0,0,0
167.6,30,0,0,0,0,45,25,0,0,0,0,0,0,0,0,0,0,0,0,0,0,0,0,0,0,0,0,0,0,0,0,0,0,0,0,0,0,0,0,0,0,0,0,0,0,0
165.5,50,0,0,10,0,0,0,40,0,0,0,0,0,0,0,0,0,0,0,0,0,0,0,0,0,0,0,0,0,0,0,0,0,0,0,0,0,0,0,0,0,0,0,0,0,0
165.3,54.42,0,0,0,13.7,0,0,31.88,0,0,0,0,0,0,0,0,0,0,0,0,0,0,0,0,0,0,0,0,0,0,0,0,0,0,0,0,0,0,0,0,0,0,0,0,0,0
181.3,58.98,0,0,0,3.29,0,0,37.73,0,0,0,0,0,0,0,0,0,0,0,0,0,0,0,0,0,0,0,0,0,0,0,0,0,0,0,0,0,0,0,0,0,0,0,0,0,0
173,50,0,0,0,0,0,0,40,0,0,0,0,0,0,0,0,0,0,10,0,0,0,0,0,0,0,0,0,0,0,0,0,0,0,0,0,0,0,0,0,0,0,0,0,0,0
168,0,0,0,0,0,0,0,0,0,0,0,0,0,0,0,0,0,0,0,0,0,0,0,0,0,0,0,0,0,0,0,0,0,0,0,0,0,0,0,95.5,4.5,0,0,0,0,0
168,60,0,0,0,0,0,0,0,35,0,0,0,0,0,0,0,0,0,5,0,0,0,0,0,0,0,0,0,0,0,0,0,0,0,0,0,0,0,0,0,0,0,0,0,0,0
168,55,0,0,0,0,0,0,0,35,0,0,0,0,0,0,0,0,0,10,0,0,0,0,0,0,0,0,0,0,0,0,0,0,0,0,0,0,0,0,0,0,0,0,0,0,0
168,50,0,0,0,0,0,0,0,35,0,0,0,0,0,0,0,0,0,15,0,0,0,0,0,0,0,0,0,0,0,0,0,0,0,0,0,0,0,0,0,0,0,0,0,0,0
170,45,0,0,0,0,0,0,0,35,0,0,0,0,0,0,0,0,0,20,0,0,0,0,0,0,0,0,0,0,0,0,0,0,0,0,0,0,0,0,0,0,0,0,0,0,0
173,53.5,0,0,0,0,0,0,0,22.7,0,0,0,0,0,0,0,0,0,0,0,0,23.8,0,0,0,0,0,0,0,0,0,0,0,0,0,0,0,0,0,0,0,0,0,0,0,0
176,67,0,0,0,0,0,0,0,25.8,0,0,0,0,0,0,0,0,0,0,0,0,7.2,0,0,0,0,0,0,0,0,0,0,0,0,0,0,0,0,0,0,0,0,0,0,0,0
178,59.6,0,0,0,0,0,0,0,28.4,0,0,0,0,0,0,0,0,0,0,0,0,12,0,0,0,0,0,0,0,0,0,0,0,0,0,0,0,0,0,0,0,0,0,0,0,0
206,36.4,0,0,0,52,0,0,0,0,11.6,0,0,0,0,0,0,0,0,0,0,0,0,0,0,0,0,0,0,0,0,0,0,0,0,0,0,0,0,0,0,0,0,0,0,0,0
170,44.7,0,0,0,48,0,0,0,0,7.3,0,0,0,0,0,0,0,0,0,0,0,0,0,0,0,0,0,0,0,0,0,0,0,0,0,0,0,0,0,0,0,0,0,0,0,0
222,40,0,0,0,42.8,0,0,0,0,17.2,0,0,0,0,0,0,0,0,0,0,0,0,0,0,0,0,0,0,0,0,0,0,0,0,0,0,0,0,0,0,0,0,0,0,0,0
185,49,0,0,0,39.3,0,0,0,0,11.7,0,0,0,0,0,0,0,0,0,0,0,0,0,0,0,0,0,0,0,0,0,0,0,0,0,0,0,0,0,0,0,0,0,0,0,0
224,44.4,0,0,0,31.8,0,0,0,0,23.8,0,0,0,0,0,0,0,0,0,0,0,0,0,0,0,0,0,0,0,0,0,0,0,0,0,0,0,0,0,0,0,0,0,0,0,0
214,53.9,0,0,0,28.8,0,0,0,0,17.3,0,0,0,0,0,0,0,0,0,0,0,0,0,0,0,0,0,0,0,0,0,0,0,0,0,0,0,0,0,0,0,0,0,0,0,0
242,50,0,0,0,17.9,0,0,0,0,32.1,0,0,0,0,0,0,0,0,0,0,0,0,0,0,0,0,0,0,0,0,0,0,0,0,0,0,0,0,0,0,0,0,0,0,0,0
204,60,0,0,0,16,0,0,0,0,24,0,0,0,0,0,0,0,0,0,0,0,0,0,0,0,0,0,0,0,0,0,0,0,0,0,0,0,0,0,0,0,0,0,0,0,0
180,68,0,0,0,14.6,0,0,0,0,17.4,0,0,0,0,0,0,0,0,0,0,0,0,0,0,0,0,0,0,0,0,0,0,0,0,0,0,0,0,0,0,0,0,0,0,0,0
190,0,0,0,0,0,0,0,0,0,0,0,0,52.67,0,0,0,0,0,0,0,0,0,0,0,0,0,0,0,0,0,0,0,0,0,0,47.33,0,0,0,0,0,0,0,0,0,0
170,60,0,0,0,0,0,0,39,0,0,0,0,0,0,0,0,0,0,0,0,0,0,0,0,0,0,0,0,0,0,1,0,0,0,0,0,0,0,0,0,0,0,0,0,0,0
168.8,49.8,0,0,0,0,0,0,30,0,0,0,0,0,0,0,0,0,0,0,0,0,0,0,0,0,0,0,0,0,0,0,0,0,0,0,0,0,0,0,20.2,0,0,0,0,0,0
181.7,45.1,0,0,0,0,0,0,30,0,0,0,0,0,0,0,0,0,0,0,0,0,0,0,0,0,0,0,0,0,0,0,0,0,0,0,0,0,0,0,24.9,0,0,0,0,0,0
165,60,0,0,0,0,0,0,35,0,0,0,0,0,0,0,0,0,0,0,0,0,0,0,0,0,0,0,0,0,0,0,0,0,0,0,0,0,0,0,5,0,0,0,0,0,0
168.6,55,0,0,0,0,0,0,35,0,0,0,0,0,0,0,0,0,0,0,0,0,0,0,0,0,0,0,0,0,0,0,0,0,0,0,0,0,0,0,10,0,0,0,0,0,0
182.3,55,0,0,0,0,0,0,40,0,0,0,0,0,0,0,0,0,0,0,0,0,0,0,0,0,0,0,0,0,0,0,0,0,0,0,0,0,0,0,5,0,0,0,0,0,0
207,50,0,0,0,0,0,0,45,0,0,0,0,0,0,0,0,0,0,0,0,0,0,0,0,0,0,0,0,0,0,0,0,0,0,0,0,0,0,0,5,0,0,0,0,0,0
214,45.2,0,0,0,0,0,0,50,0,0,0,0,0,0,0,0,0,0,0,0,0,0,0,0,0,0,0,0,0,0,0,0,0,0,0,0,0,0,0,4.8,0,0,0,0,0,0
171,65.26,0,0,0,0,0,0,0,30.28,0,0,0,0,0,0,0,0,0,0,0,0,0,0,0,0,0,0,0,0,0,0,0,0,4.46,0,0,0,0,0,0,0,0,0,0,0,0
188,26.45,0,0,0,0,0,0,0,33.75,0,0,0,0,0,0,0,0,0,0,0,0,0,0,0,0,0,0,0,0,0,0,0,0,39.8,0,0,0,0,0,0,0,0,0,0,0,0
208,32.78,0,0,0,0,0,0,0,37.64,0,0,0,0,0,0,0,0,0,0,0,0,0,0,0,0,0,0,0,0,0,0,0,0,29.58,0,0,0,0,0,0,0,0,0,0,0,0
265,39.58,0,0,0,0,0,0,0,50.5,0,0,0,0,0,0,0,0,0,0,0,0,0,0,0,0,0,0,0,0,0,0,0,0,9.92,0,0,0,0,0,0,0,0,0,0,0,0
216.5,0,0,0,0,0,0,0,40,0,0,0,0,0,0,0,0,0,0,0,0,0,0,0,0,0,0,0,0,0,0,0,0,0,0,0,0,0,0,0,0,60,0,0,0,0,0
184,4,0,0,0,0,0,0,38.4,0,0,0,0,0,0,0,0,0,0,0,0,0,0,0,0,0,0,0,0,0,0,0,0,0,0,0,0,0,0,0,0,57.6,0,0,0,0,0
182.9,66.7,0,0,0,0,0,0,0,0,0,0,33.3,0,0,0,0,0,0,0,0,0,0,0,0,0,0,0,0,0,0,0,0,0,0,0,0,0,0,0,0,0,0,0,0,0,0
171,66.7,0,0,0,0,0,0,6.7,0,0,0,26.6,0,0,0,0,0,0,0,0,0,0,0,0,0,0,0,0,0,0,0,0,0,0,0,0,0,0,0,0,0,0,0,0,0,0
186,66.67,0,0,0,0,0,0,0,33.33,0,0,0,0,0,0,0,0,0,0,0,0,0,0,0,0,0,0,0,0,0,0,0,0,0,0,0,0,0,0,0,0,0,0,0,0,0
169,0,0,0,0,0,48.78,0,0,0,0,0,0,0,0,0,0,0,0,0,0,0,0,0,0,0,0,2.44,0,0,0,0,0,0,0,0,0,0,0,0,0,48.78,0,0,0,0,0
230,0,0,0,0,0,0,0,0,0,0,0,0,0,0,0,0,0,0,0,0,0,0,0,0,0,0,20,0,0,80,0,0,0,0,0,0,0,0,0,0,0,0,0,0,0,0
230,0,0,0,0,0,0,0,0,0,0,0,0,0,0,0,0,0,0,0,0,0,0,0,0,0,0,30,0,0,70,0,0,0,0,0,0,0,0,0,0,0,0,0,0,0,0
230,0,0,0,0,0,0,0,0,0,0,0,0,0,0,0,0,0,0,0,0,0,0,0,0,0,0,40,0,0,60,0,0,0,0,0,0,0,0,0,0,0,0,0,0,0,0
240,0,0,0,0,0,0,0,0,0,0,0,0,0,0,0,0,0,0,0,0,0,0,0,0,0,0,50,0,0,50,0,0,0,0,0,0,0,0,0,0,0,0,0,0,0,0
230,0,0,0,0,0,0,0,0,0,0,0,0,0,0,0,0,0,0,0,0,0,0,0,0,0,0,60,0,0,40,0,0,0,0,0,0,0,0,0,0,0,0,0,0,0,0
260,0,0,0,0,0,0,0,0,0,0,0,0,0,0,0,0,0,0,0,0,0,0,0,0,0,0,70,0,0,30,0,0,0,0,0,0,0,0,0,0,0,0,0,0,0,0
240,0,0,0,0,0,0,0,0,0,0,0,0,0,0,0,0,0,0,0,0,0,66.67,0,0,0,0,33.33,0,0,0,0,0,0,0,0,0,0,0,0,0,0,0,0,0,0,0
170,0,0,0,0,0,0,0,0,0,0,0,0,20,0,0,0,0,0,0,0,0,0,0,0,0,0,30,0,0,50,0,0,0,0,0,0,0,0,0,0,0,0,0,0,0,0
200,0,0,0,0,0,0,0,0,0,0,0,0,20,0,0,0,0,0,0,0,0,0,0,0,0,0,40,0,0,40,0,0,0,0,0,0,0,0,0,0,0,0,0,0,0,0
180,0,0,0,0,0,0,0,0,0,0,0,0,10,0,0,0,0,0,0,0,0,0,0,0,0,0,50,0,0,40,0,0,0,0,0,0,0,0,0,0,0,0,0,0,0,0
179,0,0,20,0,0,0,0,0,0,0,0,50,0,0,0,0,0,0,0,0,0,0,0,0,0,0,0,0,0,0,0,0,0,0,0,0,0,0,0,0,0,0,30,0,0,0
170,0,0,25,0,0,0,0,0,0,0,0,50,0,0,0,0,0,0,0,0,0,0,0,0,0,0,0,0,0,0,0,0,0,0,0,0,0,0,0,0,0,0,25,0,0,0
190,0,63.2,0,0,0,0,0,0,36.8,0,0,0,0,0,0,0,0,0,0,0,0,0,0,0,0,0,0,0,0,0,0,0,0,0,0,0,0,0,0,0,0,0,0,0,0,0
180.4,47.59,0,12.3,0,3.56,0,0,29.79,0,0,0,0,0,0,0,0,0,0,3.8,0,0,0,0,0,0,0,0,0,0,0,0,0,0,0,0,0,0,0,0,0,2.96,0,0,0,0,0
174,70.21,0,9.59,0,0,0.91,0,0,0,0,0,0,0,0,0,0,0,0,15.96,0,0,0,0,0,0,0,0.17,0,0,0,0,0,0,1.75,0,0,1.41,0,0,0,0,0,0,0,0,0
172,65.41,0,9.67,0,0,0.87,0,0.57,0,0,0,0,0,0,0,0,0,0,20.22,0,0,0,0,0,0,0,0.18,0,0,0,0,0,0,1.24,0,0,1.84,0,0,0,0,0,0,0,0,0
178,67.37,0.89,10.58,1.53,0,0,1.15,0,0,0,0,0,0,0,0,0,0,0,14.78,0,0,0,0,0,0,0,0.17,0,0,0,0,0,0,1.97,0,0,1.56,0,0,0,0,0,0,0,0,0
190,0,0,0,0,0,0,0,0,0,0,50,0,0,0,0,0,0,0,0,0,0,0,0,0,0,5,0,0,0,0,0,0,0,0,0,0,0,0,0,0,45,0,0,0,0,0
180,0,0,5,0,0,0,0,0,0,0,50,0,0,0,0,0,0,0,0,0,0,0,0,0,0,0,0,0,0,0,0,0,0,0,0,0,0,0,0,0,45,0,0,0,0,0
180,0,0,0,0,0,0,0,0,0,0,50,0,0,0,0,0,0,0,0,0,0,0,0,0,0,0,0,0,0,0,5,0,0,0,0,0,0,0,0,0,45,0,0,0,0,0
170,0,0,0,0,0,0,0,0,0,0,50,0,0,0,0,0,0,0,0,0,0,0,0,0,0,0,0,5,0,0,0,0,0,0,0,0,0,0,0,0,45,0,0,0,0,0
170,83.22,11.15,1.34,0,0.22,0,0,3.81,0.26,0,0,0,0,0,0,0,0,0,0,0,0,0,0,0,0,0,0,0,0,0,0,0,0,0,0,0,0,0,0,0,0,0,0,0,0,0
192,50,0,2.5,0,0,0,0,47.5,0,0,0,0,0,0,0,0,0,0,0,0,0,0,0,0,0,0,0,0,0,0,0,0,0,0,0,0,0,0,0,0,0,0,0,0,0,0
184,50,0,3.5,0,0,0,0,46.5,0,0,0,0,0,0,0,0,0,0,0,0,0,0,0,0,0,0,0,0,0,0,0,0,0,0,0,0,0,0,0,0,0,0,0,0,0,0
179,50,0,5,0,0,0,0,45,0,0,0,0,0,0,0,0,0,0,0,0,0,0,0,0,0,0,0,0,0,0,0,0,0,0,0,0,0,0,0,0,0,0,0,0,0,0
173,50,0,6.5,0,0,0,0,43.5,0,0,0,0,0,0,0,0,0,0,0,0,0,0,0,0,0,0,0,0,0,0,0,0,0,0,0,0,0,0,0,0,0,0,0,0,0,0
166,50,0,7.5,0,0,0,0,42.5,0,0,0,0,0,0,0,0,0,0,0,0,0,0,0,0,0,0,0,0,0,0,0,0,0,0,0,0,0,0,0,0,0,0,0,0,0,0
170,45,0,10,0,0,0,0,45,0,0,0,0,0,0,0,0,0,0,0,0,0,0,0,0,0,0,0,0,0,0,0,0,0,0,0,0,0,0,0,0,0,0,0,0,0,0
192,50,0,0,0,0,0,25,25,0,0,0,0,0,0,0,0,0,0,0,0,0,0,0,0,0,0,0,0,0,0,0,0,0,0,0,0,0,0,0,0,0,0,0,0,0,0
168,20.67,25.43,0,0,0,0,0,0,0,0,0,0,53.9,0,0,0,0,0,0,0,0,0,0,0,0,0,0,0,0,0,0,0,0,0,0,0,0,0,0,0,0,0,0,0,0,0
190,0,0,0,0,0,0,0,30,0,0,0,0,0,0,0,0,0,0,0,0,0,0,0,0,0,0,0,0,0,0,0,0,0,0,0,0,0,0,0,0,70,0,0,0,0,0
185,0,10,0,0,0,0,0,30,0,0,0,0,0,0,0,0,0,0,0,0,0,0,0,0,0,0,0,0,0,0,0,0,0,0,0,0,0,0,0,0,60,0,0,0,0,0
257,0,0,0,0,0,0,0,69.61,0,0,0,0,0,0,0,0,0,0,0,0,0,0,0,0,0,0,0,0,0,0,0,0,0,0,0,0,0,0,0,0,30.39,0,0,0,0,0
187,0,0,0,0,0,17.75,0,43.91,0,0,0,0,0,0,0,0,0,0,0,0,0,0,0,0,0,0,0,0,0,0,0,0,0,0,0,0,0,0,0,0,38.34,0,0,0,0,0
202,0,0,0,0,0,13.49,0,50.07,0,0,0,0,0,0,0,0,0,0,0,0,0,0,0,0,0,0,0,0,0,0,0,0,0,0,0,0,0,0,0,0,36.44,0,0,0,0,0
168,0,0,0,0,0,0,0,0,0,30,0,0,0,0,0,0,0,0,0,0,0,0,0,0,0,0,0,0,0,0,0,0,0,0,0,70,0,0,0,0,0,0,0,0,0,0
186,0,0,0,0,0,0,0,0,0,0,0,30,0,0,0,0,0,0,0,0,0,0,0,0,0,0,0,0,0,0,0,0,0,0,0,70,0,0,0,0,0,0,0,0,0,0
165,0,0,0,0,0,0,50,0,0,0,0,0,0,0,0,0,0,0,0,0,0,0,0,0,0,0,0,0,0,0,0,0,0,0,0,0,0,0,0,0,50,0,0,0,0,0
238,0,0,0,0,0,0,0,50,0,0,0,0,0,0,0,0,0,0,0,0,0,0,0,0,0,0,0,0,0,0,0,0,0,0,0,0,0,0,0,0,50,0,0,0,0,0
183,0,0,0,20.1,0,0,0,29.92,0,0,0,0,0,0,0,0,0,0,0,0,0,0,0,0,0,0,0,0,0,0,0,0,0,0,0,0,0,0,0,0,49.98,0,0,0,0,0
210,0,0,0,0,0,19.99,0,30.05,0,0,0,0,0,0,0,0,0,0,0,0,0,0,0,0,0,0,0,0,0,0,0,0,0,0,0,0,0,0,0,0,49.96,0,0,0,0,0
187,0,0,0,0,0,24.99,0,24.97,0,0,0,0,0,0,0,0,0,0,0,0,0,0,0,0,0,0,0,0,0,0,0,0,0,0,0,0,0,0,0,0,50.04,0,0,0,0,0
166,0,0,0,0,0,0,0,43.9,0,0,0,0,0,0,0,0,0,0,0,0,0,0,0,0,0,0,0,0,0,0,0,0,0,0,0,0,0,0,0,0,56.1,0,0,0,0,0
252,0,0,0,0,0,0,0,38.46,0,0,0,0,0,0,0,0,0,0,0,0,0,0,0,0,0,0,0,0,0,0,0,0,0,0,0,0,0,0,0,0,61.54,0,0,0,0,0
218.1,0,0,0,0,0,0,0,49,0,0,0,0,0,0,0,0,0,0,0,0,0,0,0,0,0,0,0,0,0,0,0,0,0,0,0,0,0,0,0,0,51,0,0,0,0,0
219,0,0,0,0,0,0,0,49.2,0,0,0,0,0,0,0,0,0,0,0,0,0,0,0,0,0,0,0,0,0,0,0,0,0,0,0,0,0,0,0,0,50.8,0,0,0,0,0
233.7,0,0,0,0,0,0,0,53.4,0,0,0,0,0,0,0,0,0,0,0,0,0,0,0,0,0,0,0,0,0,0,0,0,0,0,0,0,0,0,0,0,46.6,0,0,0,0,0
239.9,0,0,0,0,0,0,0,56.7,0,0,0,0,0,0,0,0,0,0,0,0,0,0,0,0,0,0,0,0,0,0,0,0,0,0,0,0,0,0,0,0,43.3,0,0,0,0,0
214.6,0,0,0,0,0,0,0,65,0,0,0,0,0,0,0,0,0,0,0,0,0,0,0,0,0,0,0,0,0,0,0,0,0,0,0,0,0,0,0,0,35,0,0,0,0,0
187,0,0,0,0,0,0,0,0,0,0,0,0,0,0,0,0,0,0,0,0,0,0,0,0,0,0,0,0,0,100,0,0,0,0,0,0,0,0,0,0,0,0,0,0,0,0
209,0,5.26,0,0,0,0,0,47.37,0,0,0,0,0,0,0,0,0,0,0,0,0,0,0,0,0,0,0,0,0,0,0,0,0,0,0,0,0,0,0,0,47.37,0,0,0,0,0
180,0,28.57,0,0,0,0,0,42.86,0,0,0,0,0,0,0,0,0,0,0,0,0,0,0,0,0,0,0,0,0,0,0,0,0,0,0,0,0,0,0,0,28.57,0,0,0,0,0
200,0,21.05,0,0,0,0,0,47.37,0,0,0,0,0,0,0,0,0,0,0,0,0,0,0,0,0,0,0,0,0,0,0,0,0,0,0,0,0,0,0,0,31.58,0,0,0,0,0
165,0,0,0,0,0,0,0,0,0,0,0,0,0,0,0,0,0,0,0,0,0,0,0,0,0,0,0,0,0,0,0,0,0,0,0,0,0,0,0,66.7,0,0,0,0,33.3,0
298,0,0,0,0,0,0,50,0,0,0,0,0,0,0,0,0,0,0,0,0,0,0,0,0,0,0,0,0,0,0,0,0,0,0,0,0,0,0,0,0,0,0,0,0,50,0
181.8,55.8,0,0,0,0,0,0,44.2,0,0,0,0,0,0,0,0,0,0,0,0,0,0,0,0,0,0,0,0,0,0,0,0,0,0,0,0,0,0,0,0,0,0,0,0,0,0
185.2,57.8,0,0,0,0,0,0,42.2,0,0,0,0,0,0,0,0,0,0,0,0,0,0,0,0,0,0,0,0,0,0,0,0,0,0,0,0,0,0,0,0,0,0,0,0,0,0
165.7,56.18,0,0,0,0,0,0,43.82,0,0,0,0,0,0,0,0,0,0,0,0,0,0,0,0,0,0,0,0,0,0,0,0,0,0,0,0,0,0,0,0,0,0,0,0,0,0
176.5,51.92,0,0,0,0,0,0,48.08,0,0,0,0,0,0,0,0,0,0,0,0,0,0,0,0,0,0,0,0,0,0,0,0,0,0,0,0,0,0,0,0,0,0,0,0,0,0
176,63.58,0,0,0,0,0,0,36.42,0,0,0,0,0,0,0,0,0,0,0,0,0,0,0,0,0,0,0,0,0,0,0,0,0,0,0,0,0,0,0,0,0,0,0,0,0,0
186.7,60.71,0,0,0,0,0,0,39.29,0,0,0,0,0,0,0,0,0,0,0,0,0,0,0,0,0,0,0,0,0,0,0,0,0,0,0,0,0,0,0,0,0,0,0,0,0,0
194.7,58.21,0,0,0,0,0,0,41.79,0,0,0,0,0,0,0,0,0,0,0,0,0,0,0,0,0,0,0,0,0,0,0,0,0,0,0,0,0,0,0,0,0,0,0,0,0,0
202.7,54.91,0,0,0,0,0,0,45.09,0,0,0,0,0,0,0,0,0,0,0,0,0,0,0,0,0,0,0,0,0,0,0,0,0,0,0,0,0,0,0,0,0,0,0,0,0,0
216,52.92,0,0,0,0,0,0,47.08,0,0,0,0,0,0,0,0,0,0,0,0,0,0,0,0,0,0,0,0,0,0,0,0,0,0,0,0,0,0,0,0,0,0,0,0,0,0
183,75,0,0,0,0,0,25,0,0,0,0,0,0,0,0,0,0,0,0,0,0,0,0,0,0,0,0,0,0,0,0,0,0,0,0,0,0,0,0,0,0,0,0,0,0,0
240,70,0,0,0,0,0,30,0,0,0,0,0,0,0,0,0,0,0,0,0,0,0,0,0,0,0,0,0,0,0,0,0,0,0,0,0,0,0,0,0,0,0,0,0,0,0
257,65,0,0,0,0,0,35,0,0,0,0,0,0,0,0,0,0,0,0,0,0,0,0,0,0,0,0,0,0,0,0,0,0,0,0,0,0,0,0,0,0,0,0,0,0,0
300,60,0,0,0,0,0,40,0,0,0,0,0,0,0,0,0,0,0,0,0,0,0,0,0,0,0,0,0,0,0,0,0,0,0,0,0,0,0,0,0,0,0,0,0,0,0
207,75.4,0,0,0,0,0,0,24.6,0,0,0,0,0,0,0,0,0,0,0,0,0,0,0,0,0,0,0,0,0,0,0,0,0,0,0,0,0,0,0,0,0,0,0,0,0,0
233,80,0,0,0,0,0,0,0,20,0,0,0,0,0,0,0,0,0,0,0,0,0,0,0,0,0,0,0,0,0,0,0,0,0,0,0,0,0,0,0,0,0,0,0,0,0
182,75.7,0,0,0,0,0,0,0,0,24.3,0,0,0,0,0,0,0,0,0,0,0,0,0,0,0,0,0,0,0,0,0,0,0,0,0,0,0,0,0,0,0,0,0,0,0,0
200,76,0,0,0,0,0,0,0,0,0,0,24,0,0,0,0,0,0,0,0,0,0,0,0,0,0,0,0,0,0,0,0,0,0,0,0,0,0,0,0,0,0,0,0,0,0
165,67,0,0,0,0,0,0,33,0,0,0,0,0,0,0,0,0,0,0,0,0,0,0,0,0,0,0,0,0,0,0,0,0,0,0,0,0,0,0,0,0,0,0,0,0,0
242,50,0,0,0,17.86,0,0,0,0,32.14,0,0,0,0,0,0,0,0,0,0,0,0,0,0,0,0,0,0,0,0,0,0,0,0,0,0,0,0,0,0,0,0,0,0,0,0
244,0,0,0,0,0,0,0,0,40.9,0,0,0,0,0,0,0,0,0,0,0,0,0,0,0,0,0,0,0,0,0,0,0,0,0,0,0,0,0,0,0,23.88,0,0,0,0,35.22
240,0,0,0,0,0,0,0,0,50.11,0,0,0,0,0,0,0,0,0,0,0,0,0,0,0,0,0,0,0,0,0,0,0,0,0,0,0,0,0,0,0,49.89,0,0,0,0,0
213,0,0,11.28,0,0,0,0,0,0,0,0,19.23,0,0,0,0,0,0,0,0,0,0,0,0,0,0,0,0,0,0,0,0,0,0,0,0,0,0,0,0,69.49,0,0,0,0,0
207,0,0,0,0,0,10,0,40,0,0,0,0,0,0,0,0,0,0,0,0,0,0,0,0,0,0,0,0,0,0,0,0,0,0,0,0,0,0,0,0,50,0,0,0,0,0
208,0,0,3,0,0,10,0,40,0,0,0,0,0,0,0,0,0,0,0,0,0,0,0,0,0,0,0,0,0,0,0,0,0,0,0,0,0,0,0,0,47,0,0,0,0,0
203,50.7,0,0,0,0,0,0,49.3,0,0,0,0,0,0,0,0,0,0,0,0,0,0,0,0,0,0,0,0,0,0,0,0,0,0,0,0,0,0,0,0,0,0,0,0,0,0
197,57.9,0,0,0,0,0,0,0,42.1,0,0,0,0,0,0,0,0,0,0,0,0,0,0,0,0,0,0,0,0,0,0,0,0,0,0,0,0,0,0,0,0,0,0,0,0,0
167.5,42.21,0,0,0,0,0,0,0,26.92,0,0,0,0,0,0,0,0,0,0,0,0,18.18,0,0,0,0,0,0,0,0,0,0,0,12.69,0,0,0,0,0,0,0,0,0,0,0,0
170,63.72,0,0,0,0,0,0,36.28,0,0,0,0,0,0,0,0,0,0,0,0,0,0,0,0,0,0,0,0,0,0,0,0,0,0,0,0,0,0,0,0,0,0,0,0,0,0
213,0,0,7,0,0,0,0,0,33,0,0,0,0,0,0,0,0,0,0,0,0,0,0,0,0,0,0,0,0,0,0,0,0,0,0,0,0,0,0,0,60,0,0,0,0,0
172,60,0,0,0,0,0,0,0,35,0,0,0,0,0,0,0,0,0,0,0,0,0,0,0,0,5,0,0,0,0,0,0,0,0,0,0,0,0,0,0,0,0,0,0,0,0
190,0,0,0,0,0,16.7,0,0,0,0,0,0,0,0,0,0,0,0,0,0,0,0,0,0,0,0,0,0,0,0,0,0,0,0,0,0,0,0,0,83.3,0,0,0,0,0,0
185,0,0,0,0,0,0,0,0,0,0,0,0,0,0,0,0,0,0,0,0,0,13.6,0,0,0,0,0,0,0,0,0,0,0,0,0,0,0,0,0,86.4,0,0,0,0,0,0
177,0,0,0,0,0,0,0,0,0,0,0,0,0,0,0,0,0,0,0,0,0,16.8,0,0,0,0,0,0,0,0,0,0,0,0,0,0,0,0,0,83.2,0,0,0,0,0,0
182,0,0,0,0,0,0,0,0,0,0,0,0,0,0,0,0,0,0,0,0,0,19.3,0,0,0,0,0,0,0,0,0,0,0,0,0,0,0,0,0,80.7,0,0,0,0,0,0
171,0,0,0,0,0,0,0,0,0,0,0,0,0,0,0,0,0,0,0,0,0,74.1,0,0,0,0,0,0,0,0,0,0,0,0,0,0,0,0,0,25.9,0,0,0,0,0,0
170,76.07,0,1.08,3.41,0,0,14.71,0,2.33,0,0,0,0,0,0,0,0,0,0,0,0,0,0,0,0,0,0.08,0,0,0,0,0,0,0,0,0,0,0,0,0,2.32,0,0,0,0,0
186,80.49,0,0.57,1.44,0,0,13.62,0,2.16,0,0,0,0,0,0,0,0,0,0,0,0,0,0,0,0,0,0.09,0,0,0,0,0,0,0,0,0,0,0,0,0,1.63,0,0,0,0,0
250,0,0,0,0,0,0,0,0,0,0,0,0,60,0,0,0,0,0,0,0,0,25,0,0,0,0,0,0,0,0,0,0,0,0,0,0,0,0,0,15,0,0,0,0,0,0
165,3.44,27.96,0,0,0,0,0,0,0,0,0,0,21.44,0,0,0,0,0,6.36,0,0,39.52,0,0,0,0,0,0,0,0,0,0,0,1.28,0,0,0,0,0,0,0,0,0,0,0,0
167.4,40.28,0.95,20.58,0,0,0,0,24.26,5.52,0,0,0,0,0,0,0,0,0,4.86,0,0,0,0,0,0,0,0,0,0,0,0,0,0,2.48,0,0,1.07,0,0,0,0,0,0,0,0,0
167,66.7,0,0,0,0,0,0,0,33.3,0,0,0,0,0,0,0,0,0,0,0,0,0,0,0,0,0,0,0,0,0,0,0,0,0,0,0,0,0,0,0,0,0,0,0,0,0
290,45,0,0,0,0,55,0,0,0,0,0,0,0,0,0,0,0,0,0,0,0,0,0,0,0,0,0,0,0,0,0,0,0,0,0,0,0,0,0,0,0,0,0,0,0,0
260,50,0,0,0,0,50,0,0,0,0,0,0,0,0,0,0,0,0,0,0,0,0,0,0,0,0,0,0,0,0,0,0,0,0,0,0,0,0,0,0,0,0,0,0,0,0
260,52.3,0,0,0,0,47.7,0,0,0,0,0,0,0,0,0,0,0,0,0,0,0,0,0,0,0,0,0,0,0,0,0,0,0,0,0,0,0,0,0,0,0,0,0,0,0,0
290,55,0,0,0,0,45,0,0,0,0,0,0,0,0,0,0,0,0,0,0,0,0,0,0,0,0,0,0,0,0,0,0,0,0,0,0,0,0,0,0,0,0,0,0,0,0
260,56.6,0,0,0,0,43.4,0,0,0,0,0,0,0,0,0,0,0,0,0,0,0,0,0,0,0,0,0,0,0,0,0,0,0,0,0,0,0,0,0,0,0,0,0,0,0,0
240,59.6,0,0,0,0,40.4,0,0,0,0,0,0,0,0,0,0,0,0,0,0,0,0,0,0,0,0,0,0,0,0,0,0,0,0,0,0,0,0,0,0,0,0,0,0,0,0
250,60,0,0,0,0,40,0,0,0,0,0,0,0,0,0,0,0,0,0,0,0,0,0,0,0,0,0,0,0,0,0,0,0,0,0,0,0,0,0,0,0,0,0,0,0,0
240,65,0,0,0,0,35,0,0,0,0,0,0,0,0,0,0,0,0,0,0,0,0,0,0,0,0,0,0,0,0,0,0,0,0,0,0,0,0,0,0,0,0,0,0,0,0
230,70,0,0,0,0,30,0,0,0,0,0,0,0,0,0,0,0,0,0,0,0,0,0,0,0,0,0,0,0,0,0,0,0,0,0,0,0,0,0,0,0,0,0,0,0,0
210,71.3,0,0,0,0,28.7,0,0,0,0,0,0,0,0,0,0,0,0,0,0,0,0,0,0,0,0,0,0,0,0,0,0,0,0,0,0,0,0,0,0,0,0,0,0,0,0
190,73.3,0,0,0,0,26.7,0,0,0,0,0,0,0,0,0,0,0,0,0,0,0,0,0,0,0,0,0,0,0,0,0,0,0,0,0,0,0,0,0,0,0,0,0,0,0,0
190,75,0,0,0,0,25,0,0,0,0,0,0,0,0,0,0,0,0,0,0,0,0,0,0,0,0,0,0,0,0,0,0,0,0,0,0,0,0,0,0,0,0,0,0,0,0
200,77.5,0,0,0,0,22.5,0,0,0,0,0,0,0,0,0,0,0,0,0,0,0,0,0,0,0,0,0,0,0,0,0,0,0,0,0,0,0,0,0,0,0,0,0,0,0,0
240,45,0,0,0,0,0,0,0,0,0,0,0,0,0,0,0,0,0,0,55,0,0,0,0,0,0,0,0,0,0,0,0,0,0,0,0,0,0,0,0,0,0,0,0,0,0
270,47.5,0,0,0,0,0,0,0,0,0,0,0,0,0,0,0,0,0,0,52.5,0,0,0,0,0,0,0,0,0,0,0,0,0,0,0,0,0,0,0,0,0,0,0,0,0,0
260,52.5,0,0,0,0,0,0,0,0,0,0,0,0,0,0,0,0,0,0,47.5,0,0,0,0,0,0,0,0,0,0,0,0,0,0,0,0,0,0,0,0,0,0,0,0,0,0
250,55,0,0,0,0,0,0,0,0,0,0,0,0,0,0,0,0,0,0,45,0,0,0,0,0,0,0,0,0,0,0,0,0,0,0,0,0,0,0,0,0,0,0,0,0,0
210,56.8,0,0,0,0,0,0,0,0,0,0,0,0,0,0,0,0,0,0,43.2,0,0,0,0,0,0,0,0,0,0,0,0,0,0,0,0,0,0,0,0,0,0,0,0,0,0
210,57.5,0,0,0,0,0,0,0,0,0,0,0,0,0,0,0,0,0,0,42.5,0,0,0,0,0,0,0,0,0,0,0,0,0,0,0,0,0,0,0,0,0,0,0,0,0,0
190,60,0,0,0,0,0,0,0,0,0,0,0,0,0,0,0,0,0,0,40,0,0,0,0,0,0,0,0,0,0,0,0,0,0,0,0,0,0,0,0,0,0,0,0,0,0
200,65,0,0,0,0,0,0,0,0,0,0,0,0,0,0,0,0,0,0,35,0,0,0,0,0,0,0,0,0,0,0,0,0,0,0,0,0,0,0,0,0,0,0,0,0,0
280,50,0,0,0,50,0,0,0,0,0,0,0,0,0,0,0,0,0,0,0,0,0,0,0,0,0,0,0,0,0,0,0,0,0,0,0,0,0,0,0,0,0,0,0,0,0
250,52.5,0,0,0,47.5,0,0,0,0,0,0,0,0,0,0,0,0,0,0,0,0,0,0,0,0,0,0,0,0,0,0,0,0,0,0,0,0,0,0,0,0,0,0,0,0,0
250,57.5,0,0,0,42.5,0,0,0,0,0,0,0,0,0,0,0,0,0,0,0,0,0,0,0,0,0,0,0,0,0,0,0,0,0,0,0,0,0,0,0,0,0,0,0,0,0
210,60,0,0,0,40,0,0,0,0,0,0,0,0,0,0,0,0,0,0,0,0,0,0,0,0,0,0,0,0,0,0,0,0,0,0,0,0,0,0,0,0,0,0,0,0,0
180,65,0,0,0,35,0,0,0,0,0,0,0,0,0,0,0,0,0,0,0,0,0,0,0,0,0,0,0,0,0,0,0,0,0,0,0,0,0,0,0,0,0,0,0,0,0
220,70,0,0,0,30,0,0,0,0,0,0,0,0,0,0,0,0,0,0,0,0,0,0,0,0,0,0,0,0,0,0,0,0,0,0,0,0,0,0,0,0,0,0,0,0,0
230,46,0,0,54,0,0,0,0,0,0,0,0,0,0,0,0,0,0,0,0,0,0,0,0,0,0,0,0,0,0,0,0,0,0,0,0,0,0,0,0,0,0,0,0,0,0
240,49,0,0,51,0,0,0,0,0,0,0,0,0,0,0,0,0,0,0,0,0,0,0,0,0,0,0,0,0,0,0,0,0,0,0,0,0,0,0,0,0,0,0,0,0,0
170,52,0,0,48,0,0,0,0,0,0,0,0,0,0,0,0,0,0,0,0,0,0,0,0,0,0,0,0,0,0,0,0,0,0,0,0,0,0,0,0,0,0,0,0,0,0
190,55,0,0,45,0,0,0,0,0,0,0,0,0,0,0,0,0,0,0,0,0,0,0,0,0,0,0,0,0,0,0,0,0,0,0,0,0,0,0,0,0,0,0,0,0,0
168,0,99,0,0,0,0,0,0,0,0,0,0,0,0,0,0,0,0,0,0,0,0,0,0,0,0,0,0,0,0,0,1,0,0,0,0,0,0,0,0,0,0,0,0,0,0
170,0,99.5,0,0,0,0,0,0,0,0,0,0,0,0,0,0,0,0,0,0,0,0,0,0,0,0,0,0,0,0,0,0.5,0,0,0,0,0,0,0,0,0,0,0,0,0,0
223,0,0,0,0,0,0,0,0,0,0,0,0,0,0,0,0,0,0,0,0,0,0,0,0,0,0,0,0,0,35,0,0,0,0,0,0,0,0,0,0,65,0,0,0,0,0
215,0,0,0,0,0,0,0,0,0,0,0,0,0,0,0,0,0,0,0,0,0,0,0,0,0,0,0,0,0,30,0,0,0,0,0,0,0,0,0,0,70,0,0,0,0,0
210,0,0,0,0,0,0,0,0,0,0,0,0,0,0,0,0,0,0,0,0,0,0,0,0,0,0,0,0,0,25,0,0,0,0,0,0,0,0,0,0,75,0,0,0,0,0
264,0,0,0,0,0,0,0,0,0,0,0,0,0,0,0,0,0,0,0,0,0,0,0,0,0,0,0,0,0,20,0,0,0,0,0,0,0,0,0,0,80,0,0,0,0,0
185,0,0,3,0,0,20,0,0,27,0,0,0,0,0,0,0,0,0,0,0,0,0,0,0,0,0,0,0,0,0,0,0,0,0,0,0,0,0,0,0,50,0,0,0,0,0
177,70.16,0,0,0,0,0,0,0,29.84,0,0,0,0,0,0,0,0,0,0,0,0,0,0,0,0,0,0,0,0,0,0,0,0,0,0,0,0,0,0,0,0,0,0,0,0,0
184,0,0,0,0,0,0,0,0,0,0,0,0,25,0,0,0,0,0,0,0,0,50,0,0,0,0,0,0,0,0,0,0,0,0,0,25,0,0,0,0,0,0,0,0,0,0
225,0,0,0.95,0,0,9.51,0,38.06,0,0,0,0,0,0,0,4.76,0,0,0,0,0,0,0,0,0,0,0,0,0,0.1,0,0,0,0,0,0,0,0,0,0,46.62,0,0,0,0,0
293.3,63.82,0,0,0,0,0,0,36.18,0,0,0,0,0,0,0,0,0,0,0,0,0,0,0,0,0,0,0,0,0,0,0,0,0,0,0,0,0,0,0,0,0,0,0,0,0,0
273.3,67.09,0,0,0,0,0,0,32.91,0,0,0,0,0,0,0,0,0,0,0,0,0,0,0,0,0,0,0,0,0,0,0,0,0,0,0,0,0,0,0,0,0,0,0,0,0,0
220,69.86,0,0,0,0,0,0,30.14,0,0,0,0,0,0,0,0,0,0,0,0,0,0,0,0,0,0,0,0,0,0,0,0,0,0,0,0,0,0,0,0,0,0,0,0,0,0
271,61.29,0,0,0,0,0,38.71,0,0,0,0,0,0,0,0,0,0,0,0,0,0,0,0,0,0,0,0,0,0,0,0,0,0,0,0,0,0,0,0,0,0,0,0,0,0,0
292.3,64.08,0,0,0,0,0,35.92,0,0,0,0,0,0,0,0,0,0,0,0,0,0,0,0,0,0,0,0,0,0,0,0,0,0,0,0,0,0,0,0,0,0,0,0,0,0,0
234.7,83.31,0,0,0,0,0,0,0,16.69,0,0,0,0,0,0,0,0,0,0,0,0,0,0,0,0,0,0,0,0,0,0,0,0,0,0,0,0,0,0,0,0,0,0,0,0,0
265,81.15,0,0,0,0,0,0,0,18.85,0,0,0,0,0,0,0,0,0,0,0,0,0,0,0,0,0,0,0,0,0,0,0,0,0,0,0,0,0,0,0,0,0,0,0,0,0
247,78.61,0,0,0,0,0,0,0,21.39,0,0,0,0,0,0,0,0,0,0,0,0,0,0,0,0,0,0,0,0,0,0,0,0,0,0,0,0,0,0,0,0,0,0,0,0,0
287.7,73.09,0,0,0,0,0,0,0,26.91,0,0,0,0,0,0,0,0,0,0,0,0,0,0,0,0,0,0,0,0,0,0,0,0,0,0,0,0,0,0,0,0,0,0,0,0,0
197,0,0,0,0,0,0,10.08,0,0,0,0,0,0,0,0,0,0,0,0,0,0,6.62,0,0,0,0,0,0,0,0,0,0,0,0,0,0,0,0,0,83.3,0,0,0,0,0,0
215,0,0,0,0,0,0,0,9.95,0,0,0,0,0,0,0,0,0,0,0,0,0,6.5,0,0,0,0,0,0,0,0,0,0,0,0,0,0,0,0,0,83.55,0,0,0,0,0,0
205,0,0,2,0,0,0,0,45,0,0,0,0,0,0,0,0,0,0,0,0,0,0,0,0,0,0,0,0,0,0,0,0,0,0,0,0,0,0,0,0,53,0,0,0,0,0
198,0,0,2,0,0,0,0,40,0,0,0,0,0,0,0,0,0,0,0,0,0,0,0,0,0,0,0,0,0,0,0,0,0,0,0,0,0,0,0,0,58,0,0,0,0,0
165,60.74,0,0,0,0,0,0,39.26,0,0,0,0,0,0,0,0,0,0,0,0,0,0,0,0,0,0,0,0,0,0,0,0,0,0,0,0,0,0,0,0,0,0,0,0,0,0
185.2,57.76,0,0,0,0,0,0,42.24,0,0,0,0,0,0,0,0,0,0,0,0,0,0,0,0,0,0,0,0,0,0,0,0,0,0,0,0,0,0,0,0,0,0,0,0,0,0
208,0,0,1,0,0,10,0,40,0,0,0,0,0,0,0,0,0,0,0,0,0,0,0,0,0,0,0,0,0,0,0,0,0,0,0,0,0,0,0,0,49,0,0,0,0,0
228,0,0,0,0,0,0,0,25,25,0,0,0,0,0,0,0,0,0,0,0,0,0,0,0,0,0,0,0,0,0,0,0,0,0,0,0,0,0,0,0,40,0,0,0,0,10
229,0,0,0,0,0,0,0,25,25,0,0,0,0,0,0,0,0,0,0,0,0,0,0,0,0,0,0,0,0,0,0,0,0,0,0,0,0,0,0,0,46,0,0,0,0,4
218,0,0,4,0,0,0,0,25,25,0,0,0,0,0,0,0,0,0,0,0,0,0,0,0,0,0,0,0,0,0,0,0,0,0,0,0,0,0,0,0,41,0,0,0,0,5
200,39.89,0,8.73,23.79,1.22,0.89,0,0,0,0,0,0,0,0,0,0,0,0,17.67,0.66,0,2.14,0,0,0,0,0,0,0,0.04,0,0,0,4.97,0,0,0,0,0,0,0,0,0,0,0,0
218,35.46,0,8.08,20.46,0,0.67,0,0,0,0,0,0,0,0,0,0,0,0,29.56,0.79,0,0.61,0,0,0,0,0,0,0,0.07,0,0,0,4.3,0,0,0,0,0,0,0,0,0,0,0,0
195,97.67,0,0,0,0,0,0,0,0,0,0,0,0,0,0,0,0,0,0,0,0,0,0,0,0,0,0,0,0,0,0,0,0,2.33,0,0,0,0,0,0,0,0,0,0,0,0
171,0,0,0,0,0,0,0,0,0,0,15.63,0,0,0,0,0,0,0,0,0,0,6.22,0,0,0,0,0,0,0,0,0,0,0,0,0,0,0,0,0,62.54,0,15.61,0,0,0,0
167,58.5,0,1.5,0,0,14,0,13,13,0,0,0,0,0,0,0,0,0,0,0,0,0,0,0,0,0,0,0,0,0,0,0,0,0,0,0,0,0,0,0,0,0,0,0,0,0
165,0,0,26,0,0,0,0,36.9,0,0,0,0,0,0,0,0,0,0,0,0,0,0,0,0,0,0,0,0,0,0,0,0,0,0,0,0,0,0,0,0,37.1,0,0,0,0,0
165,0,0,20.2,0,0,0,0,41.4,0,0,0,0,0,0,0,0,0,0,0,0,0,0,0,0,0,0,0,0,0,0,0,0,0,0,0,0,0,0,0,0,38.4,0,0,0,0,0
165,0,0,18.2,0,0,0,0,40.2,0,0,0,0,0,0,0,0,0,0,0,0,0,0,0,0,0,0,0,0,0,0,0,0,0,0,0,0,0,0,0,0,41.6,0,0,0,0,0
179,0,0,14.7,0,0,0,0,43.7,0,0,0,0,0,0,0,0,0,0,0,0,0,0,0,0,0,0,0,0,0,0,0,0,0,0,0,0,0,0,0,0,41.6,0,0,0,0,0
187,0,0,10,0,0,0,0,46.4,0,0,0,0,0,0,0,0,0,0,0,0,0,0,0,0,0,0,0,0,0,0,0,0,0,0,0,0,0,0,0,0,43.6,0,0,0,0,0
190,0,0,7.6,0,0,0,0,46.8,0,0,0,0,0,0,0,0,0,0,0,0,0,0,0,0,0,0,0,0,0,0,0,0,0,0,0,0,0,0,0,0,45.6,0,0,0,0,0
212,0,0,2.5,0,0,0,0,50.65,0,0,0,0,0,0,0,0,0,0,0,0,0,0,0,0,0,0,0,0,0,0,0,0,0,0,0,0,0,0,0,0,46.85,0,0,0,0,0
250,0,0,0,0,0,0,0,50.8,0,0,0,0,0,0,0,0,0,0,0,0,0,0,0,0,0,0,0,0,0,0,0,0,0,0,0,0,0,0,0,0,49.2,0,0,0,0,0
167,80,10,0,0,0,0,0,10,0,0,0,0,0,0,0,0,0,0,0,0,0,0,0,0,0,0,0,0,0,0,0,0,0,0,0,0,0,0,0,0,0,0,0,0,0,0
181,0,0,0,0,0,0,0,0,0,0,0,50,0,0,0,0,0,0,0,0,0,0,0,0,0,30,0,0,0,0,0,0,0,0,0,0,0,0,0,0,0,0,20,0,0,0
167,0,0,0,0,0,0,0,0,0,0,0,50,0,0,0,0,0,0,0,0,0,0,0,0,0,20,0,0,0,0,0,0,0,0,0,0,0,0,0,0,0,0,30,0,0,0
169,0,0,1,0,0,10,0,0,14,0,0,0,0,0,0,0,0,0,0,0,0,32,0,0,0,0,0,0,0,0,0,0,0,0,0,0,0,0,0,0,41,0,2,0,0,0
172,0,0,0,0,0,10,0,0,12,0,0,0,0,0,0,0,0,0,0,0,0,32,0,0,0,0,0,0,0,0,0,0,0,0,0,0,0,0,0,0,44,0,2,0,0,0
166,2,0,0,0,0,10,0,0,14,0,0,0,0,0,0,0,0,0,0,0,0,32,0,0,0,0,0,0,0,0,0,0,0,0,0,0,0,0,0,0,40,0,2,0,0,0
179,0,0,0,0,0,5,0,0,20,0,0,0,0,0,0,0,0,0,0,0,0,40,0,0,0,0,0,0,0,0,0,0,0,0,0,0,0,0,0,0,35,0,0,0,0,0
170,0,0,1,0,0,18,0,0,6,0,0,0,0,0,0,0,0,0,0,0,0,25,0,0,0,0,0,0,0,0,0,0,0,0,0,0,0,0,0,0,48,0,2,0,0,0
190,0,0,0,0,0,0,0,0,0,0,42.38,0,0,0,0,0,0,0,0,0,0,17.75,0,0,0,0,0,0,0,0,0,0,0,0,0,0,0,0,0,0,39.87,0,0,0,0,0
169,0,0,0,0,0,0,6.89,8.07,5,0,0,0,0,0,0,0,0,0,44.98,0,0,0,0,0,0,0,0,0,0,0,0,0,0,0,0,0,0,0,0,0,35.06,0,0,0,0,0
167,45.9,0,2.4,0,0,13,7.3,0,19.1,0,0,0,0,0,0,0,0,0,7.2,0,0,4.6,0,0,0,0,0,0,0,0,0,0,0,0,0,0,0,0,0,0,0,0.5,0,0,0,0
200,0,0,0,0,0,0,0,0,0,0,0,0,50.25,0,0,0,0,0,0,0,0,0,0,0,0,0,0,0,0,0,0,0,0,0,0,0,0,0,0,0,18.8,30.95,0,0,0,0
166,0,0,0.5,0,12.5,12.5,7,8,5,0,0,0,0,0,0,0,0,0,12.5,0,0,7,0,0,0,0,0,0,0,0,0,0,0,0,0,0,0,0,0,0,35,0,0,0,0,0
169,0,0,0.5,0,1.8,1.7,7,8,5,0,0,0,0,0,0,0,0,0,10,0,0,0,1,0,0,0,0,0,0,30,0,0,0,0,0,0,0,0,0,0,35,0,0,0,0,0
180,0,0,0.5,0,0,0,7,8,5,0,0,0,0,0,0,0,0,0,0,0,0,0,1,0,0,0,0,0,0,46,0,0,0,0,0,0,0,0,0,0,32.5,0,0,0,0,0
169,0,0,0,0,0,0,7,8,5,0,0,0,0,0,0,0,0,0,45,0,0,0,0,0,0,0,0,0,0,0,0,0,0,0,0,0,0,0,0,0,35,0,0,0,0,0
182,0,0,0,0,0,0,0,0,0,0,14.87,0,0,0,0,0,0,0,0,0,0,17.05,0,0,0,0,0,0,0,0,0,0,0,0,0,0,0,0,0,39.95,0,28.13,0,0,0,0
165,0,0,1.8,0,0,0,0,0,0,0,14.92,0,0,0,0,0,0,0,4.51,0,0,17.78,0,0,0,0,0,0,0,0,0,0,0,0,0,0,0,0,0,33.42,0,26.89,0.68,0,0,0
165,0,0,0,0,0,0,0,0,0,0,14.63,0,0,0,0,0,0,0,8.86,0,0,17.6,0,0,0,0,0,0,0,0,0,0,0,0,0,0,0,0,0,32.43,0,26.48,0,0,0,0
190,0,0,12,0,0,9,0,18,19,0,0,0,0,0,0,0,0,0,0,0,0,0,0,0,5,0,0,0,0,0,0,0,0,0,0,0,0,0,0,0,37,0,0,0,0,0
203,0,0,8.65,0,0,8.65,0,17.31,17.31,0,0,0,0,0,0,0,0,0,0,0,0,0,0,0,4.81,0,0,0,0,0,0,0,0,0,0,0,0,0,0,0,43.27,0,0,0,0,0
187,0,6,6,0,0,0,0,18,19,0,0,0,0,0,0,0,0,0,0,0,0,9,0,0,5,0,0,0,0,0,0,0,0,0,0,0,0,0,0,0,37,0,0,0,0,0
187,0,0,10,0,0,9,0,18,19,0,0,0,0,0,0,0,0,0,0,0,0,0,0,0,4,0,0,0,0,0,0,0,0,0,0,0,0,0,0,0,40,0,0,0,0,0
200,0,6,8,0,0,0,0,18,19,0,0,0,0,0,0,0,0,0,0,0,0,9,0,0,0,0,0,0,0,0,0,0,0,0,0,0,0,0,0,0,40,0,0,0,0,0
178,0,5.8,7.7,0,0,0,0,17.3,18.2,0,0,0,0,0,0,0,0,0,0,0,0,8.6,0,0,4,0,0,0,0,0,0,0,0,0,0,0,0,0,0,0,38.4,0,0,0,0,0
256,66,5.6,11.4,0,0,0,0,0,0,0,0,0,0,0,0,0,0,0,0,0,0,0,0,0,0,0,0,0,0,0,0,0,0,0,0,0,0,0,0,0,17,0,0,0,0,0
171,0,53.14,0,0,0,0,0,0,0,0,15.96,0,0,0,0,0,0,0,0,0,0,0,0,0,0,0,0,0,0,0,0,0,0,0,0,0,0,0,0,30.9,0,0,0,0,0,0
190.4,0,0,0,0,0,0,0,0,34.47,0,0,0,0,0,0,0,0,0,0,0,0,0,0,0,0,0,0,0,0,0,0,0,0,0,0,0,0,0,0,0,65.53,0,0,0,0,0
176.1,0,18.23,0,0,0,0,0,0,31.89,0,0,0,0,0,0,0,0,0,0,0,0,0,0,0,0,0,0,0,0,0,0,0,0,0,0,0,0,0,0,0,49.88,0,0,0,0,0
209,0,2.5,0,0,0,0,0,47.5,0,0,0,0,0,0,0,0,0,0,0,0,0,0,0,0,0,0,0,0,0,0,0,0,0,0,0,0,0,0,0,0,50,0,0,0,0,0
199,0,5,0,0,0,0,0,45,0,0,0,0,0,0,0,0,0,0,0,0,0,0,0,0,0,0,0,0,0,0,0,0,0,0,0,0,0,0,0,0,50,0,0,0,0,0
189,0,7.5,0,0,0,0,0,42.5,0,0,0,0,0,0,0,0,0,0,0,0,0,0,0,0,0,0,0,0,0,0,0,0,0,0,0,0,0,0,0,0,50,0,0,0,0,0
177,0,10,0,0,0,0,0,40,0,0,0,0,0,0,0,0,0,0,0,0,0,0,0,0,0,0,0,0,0,0,0,0,0,0,0,0,0,0,0,0,50,0,0,0,0,0
165,0,12.5,0,0,0,0,0,37.5,0,0,0,0,0,0,0,0,0,0,0,0,0,0,0,0,0,0,0,0,0,0,0,0,0,0,0,0,0,0,0,0,50,0,0,0,0,0
223,0,10,0,0,0,0,0,0,40,0,0,0,0,0,0,0,0,0,0,0,0,0,0,0,0,0,0,0,0,0,0,0,0,0,0,0,0,0,0,0,50,0,0,0,0,0
191,0,15,0,0,0,0,0,0,35,0,0,0,0,0,0,0,0,0,0,0,0,0,0,0,0,0,0,0,0,0,0,0,0,0,0,0,0,0,0,0,50,0,0,0,0,0
166,0,20,0,0,0,0,0,0,30,0,0,0,0,0,0,0,0,0,0,0,0,0,0,0,0,0,0,0,0,0,0,0,0,0,0,0,0,0,0,0,50,0,0,0,0,0
255,0,0,0,0,0,0,0,0,0,0,53.95,0,0,0,0,0,0,0,0,0,0,0,0,0,0,0,31.59,0,0,0,0,0,0,0,0,0,0,0,0,0,0,0,0,0,14.46,0
196,0,0,0,0,0,0,0,0,0,0,37.38,0,0,0,0,0,0,0,0,0,0,0,0,0,0,0,29.19,0,0,0,0,0,0,0,0,0,0,0,0,0,0,0,0,0,33.43,0
208,0,0,0,0,0,0,0,0,0,0,22.4,0,0,0,0,0,0,0,0,0,0,0,0,0,0,0,17.48,0,0,0,0,0,0,0,0,0,0,0,0,0,0,0,0,0,60.12,0
165,0,0,0,0,0,0,0,0,0,0,26.74,0,0,0,0,0,0,0,0,0,0,0,0,0,0,0,17.89,0,0,0,0,0,0,0,0,0,0,0,0,0,0,0,0,0,55.37,0
179,0,0,0,0,0,0,0,6,24,0,0,0,0,0,0,0,0,0,0,0,0,0,0,0,0,0,0,0,0,0,0,0,0,0,0,70,0,0,0,0,0,0,0,0,0,0
177,0,0,0,0,0,0,0,12,18,0,0,0,0,0,0,0,0,0,0,0,0,0,0,0,0,0,0,0,0,0,0,0,0,0,0,70,0,0,0,0,0,0,0,0,0,0
175,0,0,0,0,0,0,0,18,12,0,0,0,0,0,0,0,0,0,0,0,0,0,0,0,0,0,0,0,0,0,0,0,0,0,0,70,0,0,0,0,0,0,0,0,0,0
169,0,0,0,0,0,0,0,24,6,0,0,0,0,0,0,0,0,0,0,0,0,0,0,0,0,0,0,0,0,0,0,0,0,0,0,70,0,0,0,0,0,0,0,0,0,0
174,0,0,0,0,0,0,0,6,0,24,0,0,0,0,0,0,0,0,0,0,0,0,0,0,0,0,0,0,0,0,0,0,0,0,0,70,0,0,0,0,0,0,0,0,0,0
170,0,0,0,0,0,0,0,12,0,18,0,0,0,0,0,0,0,0,0,0,0,0,0,0,0,0,0,0,0,0,0,0,0,0,0,70,0,0,0,0,0,0,0,0,0,0
175,0,0,0,0,0,0,0,6,0,0,0,24,0,0,0,0,0,0,0,0,0,0,0,0,0,0,0,0,0,0,0,0,0,0,0,70,0,0,0,0,0,0,0,0,0,0
176.6,0,0,0,0,0,10,0,30,0,0,0,0,0,0,0,0,0,0,0,0,0,0,0,0,0,0,0,0,0,0,0,0,0,0,0,60,0,0,0,0,0,0,0,0,0,0
180.1,0,0,0,0,0,0,0,30,0,0,0,0,0,0,0,0,0,0,0,0,0,10,0,0,0,0,0,0,0,0,0,0,0,0,0,60,0,0,0,0,0,0,0,0,0,0
170,0,0,0,0,0,0,0,0,0,0,0,0,0,0,0,0,0,0,0,0,0,16.61,0,0,0,0,0,0,0,0,0,0,0,0,0,8.38,0,0,0,75.01,0,0,0,0,0,0
217,0,0,0,0,0,0,0,40,0,0,0,0,0,0,0,0,0,0,0,0,0,0,5,0,0,0,0,0,0,0,0,0,0,0,0,0,0,0,0,0,55,0,0,0,0,0
168,0,0,0,0,0,0,0,30,0,0,0,0,0,0,0,0,0,0,0,0,0,0,15,0,0,0,0,0,0,0,0,0,0,0,0,0,0,0,0,0,55,0,0,0,0,0
190,0,0,0,0,0,0,0,20,0,0,0,0,0,0,0,0,0,0,0,0,0,0,0,0,0,0,0,0,0,0,0,0,0,0,0,0,0,0,0,0,80,0,0,0,0,0
172,0,0,0,0,0,0,0,20,0,0,0,0,0,0,0,0,0,0,0,0,0,0,15,0,0,0,0,0,0,0,0,0,0,0,0,0,0,0,0,0,65,0,0,0,0,0
180,0,0,0,0,0,0,0,30,0,0,0,0,0,0,0,0,0,0,0,0,0,0,5,0,0,0,0,0,0,0,0,0,0,0,0,0,0,0,0,0,65,0,0,0,0,0
175,0,0,0,0,0,0,0,30,0,0,0,0,0,0,0,0,0,0,0,0,0,0,10,0,0,0,0,0,0,0,0,0,0,0,0,0,0,0,0,0,60,0,0,0,0,0
204,0,0,0,5,0,0,0,47.5,0,0,0,0,0,0,0,0,0,0,0,0,0,0,0,0,0,0,0,0,0,0,0,0,0,0,0,0,0,0,0,0,47.5,0,0,0,0,0
196,0,0,0,10,0,0,0,45,0,0,0,0,0,0,0,0,0,0,0,0,0,0,0,0,0,0,0,0,0,0,0,0,0,0,0,0,0,0,0,0,45,0,0,0,0,0
188,0,0,0,15,0,0,0,42.5,0,0,0,0,0,0,0,0,0,0,0,0,0,0,0,0,0,0,0,0,0,0,0,0,0,0,0,0,0,0,0,0,42.5,0,0,0,0,0
176,0,0,0,20,0,0,0,40,0,0,0,0,0,0,0,0,0,0,0,0,0,0,0,0,0,0,0,0,0,0,0,0,0,0,0,0,0,0,0,0,40,0,0,0,0,0
215,0,0,0,20,0,0,0,0,40,0,0,0,0,0,0,0,0,0,0,0,0,0,0,0,0,0,0,0,0,0,0,0,0,0,0,0,0,0,0,0,40,0,0,0,0,0
192,0,0,0,30,0,0,0,0,35,0,0,0,0,0,0,0,0,0,0,0,0,0,0,0,0,0,0,0,0,0,0,0,0,0,0,0,0,0,0,0,35,0,0,0,0,0
187,0,0,0,0,0,0,0,35,0,0,0,0,0,0,0,0,0,0,20,0,0,0,0,0,0,0,0,0,0,0,0,0,0,0,0,0,0,0,0,0,45,0,0,0,0,0
224,0,0,0,0,0,5,0,45,0,0,0,0,0,0,0,0,0,0,0,0,0,0,0,0,0,0,0,0,0,0,0,0,0,0,0,0,0,0,0,0,50,0,0,0,0,0
268,0,0,14.3,0,0,0,0,0,42.85,0,0,0,0,0,0,0,0,0,0,0,0,0,0,0,0,0,0,0,0,0,0,0,0,0,0,0,0,0,0,0,42.85,0,0,0,0,0
202,0,0,12.5,0,0,0,0,0,37.5,0,0,0,0,0,0,0,0,0,0,0,0,0,0,0,0,0,0,0,0,0,0,0,0,0,0,0,0,0,0,0,50,0,0,0,0,0
177,0,0,11.25,0,0,0,0,0,33.75,0,0,0,0,0,0,0,0,0,0,0,0,0,0,0,0,0,0,0,0,0,0,0,0,0,0,0,0,0,0,0,55,0,0,0,0,0
250,0,0,20,0,0,0,0,0,40,0,0,0,0,0,0,0,0,0,0,0,0,0,0,0,0,0,0,0,0,0,0,0,0,0,0,0,0,0,0,0,40,0,0,0,0,0
188,0,0,15.4,0,0,0,0,0,30.8,0,0,0,0,0,0,0,0,0,0,0,0,0,0,0,0,0,0,0,0,0,0,0,0,0,0,0,0,0,0,0,53.8,0,0,0,0,0
197,0,0,20,0,0,0,0,0,20,0,0,0,0,0,0,0,0,0,0,0,0,0,0,0,0,0,0,0,0,0,0,0,0,0,0,0,0,0,0,0,60,0,0,0,0,0
241,0,0,4.5,0,0,0,0,0,37,0,0,0,0,0,0,0,0,0,0,0,0,0,0,0,0,0,0,0,0,0,0,0,0,0,0,0,0,0,0,0,58.5,0,0,0,0,0
168,0,0,0,0,0,0,0,0,0,0,25.79,0,0,0,0,0,0,0,0,0,0,0,0,0,0,0,0,0,0,0,0,0,0,0,0,0,0,0,0,32.1,42.11,0,0,0,0,0
186,0,0,0,0,0,0,0,0,0,0,14.4,0,0,0,0,0,0,0,0,0,0,0,0,0,0,0,0,0,0,0,0,0,0,0,0,0,0,0,0,67.97,17.63,0,0,0,0,0
247,0,0,0,0,0,0,0,0,0,0,28.36,0,0,0,0,0,0,0,0,0,0,0,0,0,0,0,0,0,0,0,0,0,0,0,0,0,0,0,0,57.89,13.75,0,0,0,0,0
246,0,0,0,0,0,0,0,0,0,0,44.71,0,0,0,0,0,0,0,0,0,0,0,0,0,0,0,0,0,0,0,0,0,0,0,0,0,0,0,0,35.4,19.89,0,0,0,0,0
205,0,0,0,0,0,0,0,0,0,0,34.73,0,0,0,0,0,0,0,0,0,0,0,0,0,0,0,0,0,0,0,0,0,0,0,0,0,0,0,0,32.51,32.76,0,0,0,0,0
202,0,0,0,0,0,0,0,0,0,0,42,0,0,0,0,0,0,0,0,0,0,0,0,0,0,0,0,0,0,10.01,0,0,0,0,0,0,0,0,0,0,47.99,0,0,0,0,0
190,0,0,0,0,0,0,0,0,0,0,35.46,0,0,0,0,0,0,0,0,0,0,0,0,0,0,0,0,0,0,21.14,0,0,0,0,0,0,0,0,0,0,43.4,0,0,0,0,0
171,0,0,0,0,0,0,0,0,0,0,17.72,0,0,0,0,0,0,0,0,0,0,0,0,0,0,0,0,0,0,31.68,0,0,0,0,0,0,0,0,0,0,50.6,0,0,0,0,0
166,0,0,0,0,0,0,0,0,0,0,31.45,0,0,0,0,0,0,0,0,0,0,0,0,0,0,0,0,0,0,0,0,0,0,0,0,0,0,0,0,0,38.5,30.05,0,0,0,0
228,0,0,0,0,0,0,0,0,0,0,42.63,0,0,0,0,0,0,0,0,0,0,0,0,0,0,0,0,0,0,0,0,0,0,0,0,0,0,0,0,0,13.91,43.46,0,0,0,0
200,0,0,0,0,0,0,0,0,0,0,58.31,0,0,0,0,0,0,0,0,0,0,0,0,0,0,0,0,0,0,0,0,0,0,0,0,0,0,0,0,0,30.78,10.91,0,0,0,0
170,0,0,0,0,0,0,0,0,23.85,0,0,0,0,0,0,0,0,0,0,0,0,0,0,0,0,0,0,0,0,0,0,0,0,0,0,0,0,0,0,0,29.2,0,0,0,0,46.95
188,0,0,0,0,0,0,0,0,19.14,0,0,0,0,0,0,0,0,0,0,0,0,0,0,0,0,0,0,0,0,0,0,0,0,0,0,0,0,0,0,0,46.21,0,0,0,0,34.65
225,0,0,0,0,0,0,0,0,29.09,0,0,0,0,0,0,0,0,0,0,0,0,0,0,0,0,0,0,0,0,0,0,0,0,0,0,0,0,0,0,0,43.98,0,0,0,0,26.93
188,0,0,0,0,0,0,0,0,0,0,45.04,0,0,0,0,0,0,0,0,0,0,0,0,0,0,0,0,0,0,0,0,0,0,0,0,0,0,0,0,0,46.78,0,0,0,0,8.18
256,0,0,0,0,0,0,0,0,0,0,55.32,0,0,0,0,0,0,0,0,0,0,0,0,0,0,0,0,0,0,0,0,0,0,0,0,0,0,0,0,0,31.53,0,0,0,0,13.15
206,0,0,0,0,0,0,0,0,0,0,42.03,0,0,0,0,0,0,0,0,0,0,0,0,0,0,0,0,0,0,0,0,0,0,0,0,0,0,0,0,0,41.17,0,0,0,0,16.8
203,0,0,0,0,0,0,0,0,0,0,44.39,0,0,0,0,0,0,0,0,0,0,0,0,0,0,0,0,0,0,0,0,0,0,0,0,0,0,0,0,0,29,0,0,0,0,26.61
235,0,0,0,0,0,0,0,0,30,0,0,0,0,0,0,0,0,0,15,0,0,0,0,0,0,0,0,0,0,0,0,0,0,0,0,0,0,0,0,0,0,55,0,0,0,0
197,0,0,0,0,0,0,0,0,25,0,0,0,0,0,0,0,0,0,20,0,0,0,0,0,0,0,0,0,0,0,0,0,0,0,0,0,0,0,0,0,0,55,0,0,0,0
242,0,0,0,0,0,0,0,0,35,0,0,0,0,0,0,0,0,0,15,0,0,0,0,0,0,0,0,0,0,0,0,0,0,0,0,0,0,0,0,0,0,50,0,0,0,0
219,0,0,0,0,0,0,0,0,30,0,0,0,0,0,0,0,0,0,20,0,0,0,0,0,0,0,0,0,0,0,0,0,0,0,0,0,0,0,0,0,0,50,0,0,0,0
193,0,0,0,0,0,0,0,0,25,0,0,0,0,0,0,0,0,0,25,0,0,0,0,0,0,0,0,0,0,0,0,0,0,0,0,0,0,0,0,0,0,50,0,0,0,0
182,0,0,0,0,0,0,0,0,25,0,0,0,0,0,0,0,0,0,30,0,0,0,0,0,0,0,0,0,0,0,0,0,0,0,0,0,0,0,0,0,0,45,0,0,0,0
262,0,0,0,0,0,15,0,0,30,0,0,0,0,0,0,0,0,0,0,0,0,0,0,0,0,0,0,0,0,0,0,0,0,0,0,0,0,0,0,0,0,55,0,0,0,0
166,0,0,0,0,0,25,0,0,10,0,0,0,0,0,0,0,0,0,0,0,0,0,0,0,0,0,0,0,0,0,0,0,0,0,0,0,0,0,0,0,0,65,0,0,0,0
222,0,0,0,0,0,15,0,0,25,0,0,0,0,0,0,0,0,0,0,0,0,0,0,0,0,0,0,0,0,0,0,0,0,0,0,0,0,0,0,0,0,60,0,0,0,0
208,0,0,0,0,0,20,0,0,20,0,0,0,0,0,0,0,0,0,0,0,0,0,0,0,0,0,0,0,0,0,0,0,0,0,0,0,0,0,0,0,0,60,0,0,0,0
195,0,0,0,0,0,25,0,0,15,0,0,0,0,0,0,0,0,0,0,0,0,0,0,0,0,0,0,0,0,0,0,0,0,0,0,0,0,0,0,0,0,60,0,0,0,0
176,0,0,0,0,0,30,0,0,10,0,0,0,0,0,0,0,0,0,0,0,0,0,0,0,0,0,0,0,0,0,0,0,0,0,0,0,0,0,0,0,0,60,0,0,0,0
238,0,0,0,0,0,20,0,0,25,0,0,0,0,0,0,0,0,0,0,0,0,0,0,0,0,0,0,0,0,0,0,0,0,0,0,0,0,0,0,0,0,55,0,0,0,0
228,0,0,0,0,0,25,0,0,20,0,0,0,0,0,0,0,0,0,0,0,0,0,0,0,0,0,0,0,0,0,0,0,0,0,0,0,0,0,0,0,0,55,0,0,0,0
208,0,0,0,0,0,30,0,0,15,0,0,0,0,0,0,0,0,0,0,0,0,0,0,0,0,0,0,0,0,0,0,0,0,0,0,0,0,0,0,0,0,55,0,0,0,0
239,0,0,0,0,0,25,0,0,22.5,0,0,0,0,0,0,0,0,0,0,0,0,0,0,0,0,0,0,0,0,0,0,0,0,0,0,0,0,0,0,0,0,52.5,0,0,0,0
217,0,0,0,0,0,30,0,0,17.5,0,0,0,0,0,0,0,0,0,0,0,0,0,0,0,0,0,0,0,0,0,0,0,0,0,0,0,0,0,0,0,0,52.5,0,0,0,0
230,0,0,0,0,0,30,0,0,20,0,0,0,0,0,0,0,0,0,0,0,0,0,0,0,0,0,0,0,0,0,0,0,0,0,0,0,0,0,0,0,0,50,0,0,0,0
215,0,0,0,0,0,0,0,9.94,0,0,0,0,0,0,0,0,0,0,0,0,0,6.63,0,0,0,0,0,0,0,0,0,0,0,0,0,0,0,0,0,83.43,0,0,0,0,0,0
204,0,0,0,0,0,0,0,0,0,0,24.34,0,0,0,0,0,0,0,0,0,0,0,0,0,0,0,28.52,0,0,0,0,0,0,0,0,0,0,0,0,47.14,0,0,0,0,0,0
227,0,0,0,0,0,0,0,0,0,0,42.75,0,0,0,0,0,0,0,0,0,0,0,0,0,0,0,20.01,0,0,0,0,0,0,0,0,0,0,0,0,37.24,0,0,0,0,0,0
298,0,0,0,0,0,0,0,0,0,0,32.38,0,0,0,0,0,0,0,0,0,0,0,0,0,0,0,0,0,0,0,0,0,0,0,0,0,0,0,0,47.01,0,20.61,0,0,0,0
177,0,0,0,0,0,0,0,0,0,0,0,0,0,0,0,0,0,0,0,0,0,16.64,0,0,0,0,0,0,0,0,2.07,0,0,0,0,0,0,0,0,81.29,0,0,0,0,0,0
165,0,0,0,0,0,0,0,0,0,0,0,0,0,0,0,0,0,0,0,0,0,16.64,0,0,0,0,0,0,0,0,0,0,0,8.29,0,0,0,0,0,75.07,0,0,0,0,0,0
180,0,0,0,0,0,0,0,0,0,0,0,0,0,0,0,0,0,0,0,0,0,16.66,0,0,0,0,0,0,0,0,0,0,0,0,0,0,0,0,0,66.69,0,0,0,0,16.65,0
168,0,0,0,0,0,0,0,0,0,0,0,0,0,0,0,0,0,0,0,0,0,0,0,0,0,0,0,0,0,0,0,0,0,0,0,0,0,0,0,97.7,2.3,0,0,0,0,0
225,59,0,0,0,0,0,0,41,0,0,0,0,0,0,0,0,0,0,0,0,0,0,0,0,0,0,0,0,0,0,0,0,0,0,0,0,0,0,0,0,0,0,0,0,0,0
183,0,0,0,20,0,0,0,30,0,0,0,0,0,0,0,0,0,0,0,0,0,0,0,0,0,0,0,0,0,0,0,0,0,0,0,0,0,0,0,0,50,0,0,0,0,0
196,0,0,0,0,20,0,0,30,0,0,0,0,0,0,0,0,0,0,0,0,0,0,0,0,0,0,0,0,0,0,0,0,0,0,0,0,0,0,0,0,50,0,0,0,0,0
200,0,0,0,0,0,0,0,30,0,0,0,0,0,0,0,0,0,0,0,20,0,0,0,0,0,0,0,0,0,0,0,0,0,0,0,0,0,0,0,0,50,0,0,0,0,0
210,0,0,0,0,0,20,0,30,0,0,0,0,0,0,0,0,0,0,0,0,0,0,0,0,0,0,0,0,0,0,0,0,0,0,0,0,0,0,0,0,50,0,0,0,0,0
187,0,0,0,0,0,25,0,25,0,0,0,0,0,0,0,0,0,0,0,0,0,0,0,0,0,0,0,0,0,0,0,0,0,0,0,0,0,0,0,0,50,0,0,0,0,0
171,0,0,0,0,0,20,30,0,0,0,0,0,0,0,0,0,0,0,0,0,0,0,0,0,0,0,0,0,0,0,0,0,0,0,0,0,0,0,0,0,50,0,0,0,0,0
248,0,0,0,0,0,20,0,0,30,0,0,0,0,0,0,0,0,0,0,0,0,0,0,0,0,0,0,0,0,0,0,0,0,0,0,0,0,0,0,0,50,0,0,0,0,0
167,0,0,0,0,0,0,0,40,0,0,0,0,0,0,0,0,0,0,0,0,0,0,0,0,0,0,0,0,0,0,0,0,0,0,0,0,0,0,0,0,20,0,0,0,0,40
185,0,0,0,0,0,0,0,18.5,0,0,0,0,0,0,0,0,0,0,0,0,0,0,0,0,0,0,0,0,0,0,0,0,0,0,0,0,0,0,0,53,0,0,0,0,0,28.5
197,0,0,0,0,0,0,0,0,18.5,0,0,0,0,0,0,0,0,0,0,0,0,0,0,0,0,0,0,0,0,0,0,0,0,0,0,0,0,0,0,53,0,0,0,0,0,28.5
260,0,0,3,0,0,0,0,0,38,0,0,0,0,0,0,0,0,0,0,0,0,0,0,0,3,0,0,0,0,0,0,0,0,0,0,0,0,0,0,0,56,0,0,0,0,0
