Repository: you0514w/youyou

File: Expansion Coeff.csv (part 82 of 83)
Expansion Coeff (Typical) ( 10-7/K ),SiO2,B2O3,Al2O3,MgO,CaO,BaO,Li2O,Na2O,K2O,Rb2O,Ag2O,Cs2O,Tl2O,MnO,FeO,CoO,NiO,CuO,ZnO,SrO,CdO,PbO,SnO,Cr2O3,Fe2O3,Ga2O3,As2O3,Y2O3,In2O3,Sb2O3,La2O3,Nd2O3,Gd2O3,TiO2,MnO2,GeO2,ZrO2,CeO2,SnO2,TeO2,P2O5,V2O5,Nb2O5,Ta2O5,MoO3,WO3
256,0,0,0,0,0,0,0,0,38,0,0,0,0,0,0,0,0,0,0,0,0,0,0,0,6,0,0,0,0,0,0,0,0,0,0,0,0,0,0,0,56,0,0,0,0,0
240,0,0,8,0,0,0,0,0,34,0,0,0,0,0,0,0,0,0,0,0,0,0,0,0,0,0,0,0,0,0,0,0,0,0,0,0,0,0,0,0,58,0,0,0,0,0
220,0,0,4,0,0,0,0,0,34,0,0,0,0,0,0,0,0,0,0,0,0,0,0,0,4,0,0,0,0,0,0,0,0,0,0,0,0,0,0,0,58,0,0,0,0,0
212,0,0,0,0,0,0,0,0,24.31,0,0,0,0,0,0,0,0,0,0,0,0,0,0,0,0,0,45.5,0,0,30.19,0,0,0,0,0,0,0,0,0,0,0,0,0,0,0,0
192,0,0,0,0,0,0,0,0,19.99,0,0,0,0,0,0,0,0,0,0,0,0,19.98,0,0,0,0,0,0,0,60.03,0,0,0,0,0,0,0,0,0,0,0,0,0,0,0,0
182,11.04,0,0,0,0,0,0,0,22.76,0,0,0,0,0,0,0,0,0,0,0,0,0,0,0,0,0,0,0,0,66.2,0,0,0,0,0,0,0,0,0,0,0,0,0,0,0,0
187,69.02,2.68,2.88,0,0,0,24.4,0,0,0,0,0,0,0,0,0,0,0,0,0,0,0,0,0,0,0,0,0,0,0,0,0,0,0,0,0,0,0,0,0,1.02,0,0,0,0,0
177,85.88,0,0,0,0,0,0,14.12,0,0,0,0,0,0,0,0,0,0,0,0,0,0,0,0,0,0,0,0,0,0,0,0,0,0,0,0,0,0,0,0,0,0,0,0,0,0
168,71.75,2.22,2.4,0,0,0,20.29,0,2.5,0,0,0,0,0,0,0,0,0,0,0,0,0,0,0,0,0,0,0,0,0,0,0,0,0,0,0,0,0,0,0,0.84,0,0,0,0,0
193,57.47,0,10.2,0,0,0,0,0,0,0,0,0,0,0,0,0,0,0,29.75,0,0,0,0,0,0,0,0,0,0,0,0,0,0,2.58,0,0,0,0,0,0,0,0,0,0,0,0
183,58.49,0,13.79,0,0,0,0,0,0,0,0,0,0,0,0,0,0,0,25.92,0,0,0,0,0,0,0,0,0,0,0,0,0,0,1.8,0,0,0,0,0,0,0,0,0,0,0,0
172,50.59,0,11.93,7.45,0,0,0,0,0,0,0,0,0,0,0,0,0,0,22.42,0,0,0,0,0,0,0,0,0,0,0,0,0,0,7.61,0,0,0,0,0,0,0,0,0,0,0,0
165,55.58,0,13.09,0,0,0,0,0,0,0,0,0,0,0,0,0,0,0,24.65,0,0,0,0,0,0,0,0,0,0,0,0,0,0,6.68,0,0,0,0,0,0,0,0,0,0,0,0
174,49.61,0,18.16,0,0,0,0,0,0,0,0,0,0,0,0,23.93,0,0,0,0,0,0,0,0,0,0,0,0,0,0,0,0,0,8.3,0,0,0,0,0,0,0,0,0,0,0,0
170,54.22,0,15.94,0,0,0,0,0,0,0,0,0,0,0,0,21.69,0,0,0,0,0,0,0,0,0,0,0,0,0,0,0,0,0,8.15,0,0,0,0,0,0,0,0,0,0,0,0
188,59.4,0,0,0,0,0,18.1,0,1.3,0,0,0,0,0,0,0,0,0,20.1,0,0,0,0,0,0,0,0,0,0,0,0,0,0,0,0,0,0,0,0,0,1.1,0,0,0,0,0
171,53.32,3.54,0,0,0,0,18.11,4.85,0,0,0,0,0,0,0,0,0,0,18.91,0,0,0,0,0,0,0,0,0,0,0,0,0,0,0,0,0,0,0,0,0,1.27,0,0,0,0,0
165,59.2,0,0,0,0,0,18.16,0,1.28,0,0,0,0,0,0,0,0,0,20.23,0,0,0,0,0,0,0,0,0,0,0,0,0,0,0,0,0,0,0,0,0,0,0,0,0,1.13,0
170,63.55,0,0,0,0,0,19.43,0,1.37,0,0,0,0,0,0,0,0,0,10.38,0,0,4.05,0,0,0,0,0,0,0,0,0,0,0,0,0,0,0,0,0,0,1.22,0,0,0,0,0
166,0,5.5,3,0,20,0,17,14.5,0,0,0,0,0,0,0,0,0,0,0,0,0,0,0,0,0,0,0,0,0,0,0,0,0,0,0,0,0,0,0,0,40,0,0,0,0,0
293,0,0,8,0,0,0,0,0,46,0,0,0,0,0,0,0,0,0,0,0,0,0,0,0,0,0,0,0,0,0,0,0,0,0,0,0,0,0,0,0,46,0,0,0,0,0
262,0,0,12,0,0,0,0,0,44,0,0,0,0,0,0,0,0,0,0,0,0,0,0,0,0,0,0,0,0,0,0,0,0,0,0,0,0,0,0,0,44,0,0,0,0,0
226,0,0,16,0,0,0,0,0,42,0,0,0,0,0,0,0,0,0,0,0,0,0,0,0,0,0,0,0,0,0,0,0,0,0,0,0,0,0,0,0,42,0,0,0,0,0
262,0,0,9,0,0,0,0,0,41,0,0,0,0,0,0,0,0,0,0,0,0,0,0,0,0,0,0,0,0,0,0,0,0,0,0,0,0,0,0,0,50,0,0,0,0,0
238,0,0,12,0,0,0,0,0,38,0,0,0,0,0,0,0,0,0,0,0,0,0,0,0,0,0,0,0,0,0,0,0,0,0,0,0,0,0,0,0,50,0,0,0,0,0
243,0,0,6,0,0,0,0,0,38,0,0,0,0,0,0,0,0,0,0,0,0,0,0,0,0,0,0,0,0,0,0,0,0,0,0,0,0,0,0,0,56,0,0,0,0,0
192,0,0,10,0,0,10,0,15,15,0,0,0,0,0,0,0,0,0,0,0,0,0,0,0,0,0,0,0,0,0,0,0,0,0,0,0,0,0,0,0,50,0,0,0,0,0
198,0,2,8,0,0,10,0,15,15,0,0,0,0,0,0,0,0,0,0,0,0,0,0,0,0,0,0,0,0,0,0,0,0,0,0,0,0,0,0,0,50,0,0,0,0,0
203,0,5,5,0,0,10,0,15,15,0,0,0,0,0,0,0,0,0,0,0,0,0,0,0,0,0,0,0,0,0,0,0,0,0,0,0,0,0,0,0,50,0,0,0,0,0
237,0,10,0,0,0,10,0,15,15,0,0,0,0,0,0,0,0,0,0,0,0,0,0,0,0,0,0,0,0,0,0,0,0,0,0,0,0,0,0,0,50,0,0,0,0,0
231,0,0,5,0,0,0,0,0,34,0,0,0,0,0,0,0,0,0,0,0,0,0,0,0,3,0,0,0,0,0,0,0,0,0,0,0,0,0,0,0,58,0,0,0,0,0
217,0,0,0,0,0,0,0,0,34,0,0,0,0,0,0,0,0,0,0,0,0,0,0,0,8,0,0,0,0,0,0,0,0,0,0,0,0,0,0,0,58,0,0,0,0,0
215,0,0,7,0,0,0,0,0,30,0,0,0,0,0,0,0,0,0,0,0,0,0,0,0,3,0,0,0,0,0,0,0,0,0,0,0,0,0,0,0,60,0,0,0,0,0
187,0,0,5,0,0,0,0,0,30,0,0,0,0,0,0,0,0,0,0,0,0,0,0,0,5,0,0,0,0,0,0,0,0,0,0,0,0,0,0,0,60,0,0,0,0,0
203,0,0,0,0,0,0,0,0,30,0,0,0,0,0,0,0,0,0,0,0,0,0,0,0,10,0,0,0,0,0,0,0,0,0,0,0,0,0,0,0,60,0,0,0,0,0
195,0,0,0,0,10,0,0,0,30,0,0,0,0,0,0,0,0,0,0,0,0,0,0,0,0,0,0,0,0,0,0,0,0,0,0,0,0,0,0,0,60,0,0,0,0,0
203,0,0,0,0,0,0,0,0,30,0,0,0,0,0,0,0,0,0,0,0,0,0,0,0,0,0,0,0,10,0,0,0,0,0,0,0,0,0,0,0,60,0,0,0,0,0
245,0,10,0,0,0,0,0,0,30,0,0,0,0,0,0,0,0,0,0,0,0,0,0,0,0,0,0,0,0,0,0,0,0,0,0,0,0,0,0,0,60,0,0,0,0,0
230,0,0,3,0,0,0,0,0,30,0,0,0,0,0,0,0,0,0,0,0,0,8,0,0,3,0,0,0,0,0,0,0,0,0,0,0,0,0,0,0,56,0,0,0,0,0
228,0,0,3,0,0,0,0,0,26,0,0,0,0,0,0,0,0,0,0,0,0,12,0,0,3,0,0,0,0,0,0,0,0,0,0,0,0,0,0,0,56,0,0,0,0,0
212,0,0,3,0,0,0,0,0,22,0,0,0,0,0,0,0,0,0,0,0,0,16,0,0,3,0,0,0,0,0,0,0,0,0,0,0,0,0,0,0,56,0,0,0,0,0
200,0,0,5,0,0,0,0,0,26,0,0,0,0,0,0,0,0,0,0,0,0,8,0,0,3,0,0,0,0,0,0,0,0,0,0,0,0,0,0,0,58,0,0,0,0,0
180,0,0,5,0,0,0,0,0,22,0,0,0,0,0,0,0,0,0,0,0,0,12,0,0,3,0,0,0,0,0,0,0,0,0,0,0,0,0,0,0,58,0,0,0,0,0
180,0,0,5,0,0,0,0,0,18,0,0,0,0,0,0,0,0,0,0,0,0,16,0,0,3,0,0,0,0,0,0,0,0,0,0,0,0,0,0,0,58,0,0,0,0,0
300,0,0,0,0,0,0,0,35,15,0,0,0,0,0,0,0,0,0,0,0,0,0,0,0,0,0,0,0,0,0,0,0,0,0,0,0,0,0,0,0,50,0,0,0,0,0
263,0,0,0,0,0,0,0,42.5,0,0,7.5,0,0,0,0,0,0,0,0,0,0,0,0,0,0,0,0,0,0,0,0,0,0,0,0,0,0,0,0,0,50,0,0,0,0,0
268,0,0,0,0,0,0,0,15,0,0,35,0,0,0,0,0,0,0,0,0,0,0,0,0,0,0,0,0,0,0,0,0,0,0,0,0,0,0,0,0,50,0,0,0,0,0
273,0,0,0,0,0,0,0,0,0,0,50,0,0,0,0,0,0,0,0,0,0,0,0,0,0,0,0,0,0,0,0,0,0,0,0,0,0,0,0,0,50,0,0,0,0,0
197,0,0,10,0,0,0,0,0,0,0,30,0,0,0,0,0,0,0,0,0,0,0,0,0,0,0,0,0,0,0,0,0,0,0,0,0,0,0,0,0,60,0,0,0,0,0
216,0,0,0,0,0,0,0,22,10,0,0,0,0,0,0,0,0,0,0,0,0,14,0,0,4,0,0,0,0,0,0,0,0,0,0,0,0,0,0,0,50,0,0,0,0,0
188,0,0,0,0,0,0,0,22,0,0,10,0,0,0,0,0,0,0,0,0,0,14,0,0,4,0,0,0,0,0,0,0,0,0,0,0,0,0,0,0,50,0,0,0,0,0
210,0,0,6,0,0,0,0,20,14,0,0,0,0,0,0,0,0,0,0,0,0,10,0,0,0,0,0,0,0,0,0,0,0,0,0,0,0,0,0,0,50,0,0,0,0,0
191,0,0,6,0,0,0,0,20,0,0,14,0,0,0,0,0,0,0,0,0,0,10,0,0,0,0,0,0,0,0,0,0,0,0,0,0,0,0,0,0,50,0,0,0,0,0
189,0,0,6,0,0,0,0,24,0,0,14,0,0,0,0,0,0,0,0,0,0,6,0,0,0,0,0,0,0,0,0,0,0,0,0,0,0,0,0,0,50,0,0,0,0,0
199,0,0,3,0,0,0,0,24,7,0,3,0,0,0,0,0,0,0,0,0,0,10,0,0,3,0,0,0,0,0,0,0,0,0,0,0,0,0,0,0,50,0,0,0,0,0
202,0,0,6,0,0,0,0,20,10,0,4,0,0,0,0,0,0,0,0,0,0,10,0,0,0,0,0,0,0,0,0,0,0,0,0,0,0,0,0,0,50,0,0,0,0,0
170,0,0,10,0,90,0,0,0,0,0,0,0,0,0,0,0,0,0,0,0,0,0,0,0,0,0,0,0,0,0,0,0,0,0,0,0,0,0,0,0,0,0,0,0,0,0
170,60,0,0,0,0,0,0,15,15,0,0,0,0,0,0,0,0,0,0,0,0,0,0,0,0,10,0,0,0,0,0,0,0,0,0,0,0,0,0,0,0,0,0,0,0,0
178,60,0,0,0,0,0,0,10,20,0,0,0,0,0,0,0,0,0,0,0,0,0,0,0,0,10,0,0,0,0,0,0,0,0,0,0,0,0,0,0,0,0,0,0,0,0
180,60,0,0,0,0,0,0,0,30,0,0,0,0,0,0,0,0,0,0,0,0,0,0,0,0,10,0,0,0,0,0,0,0,0,0,0,0,0,0,0,0,0,0,0,0,0
190,55,0,0,0,0,0,0,40,0,0,0,0,0,0,0,0,0,0,0,0,0,0,0,0,0,0,0,5,0,0,0,0,0,0,0,0,0,0,0,0,0,0,0,0,0,0
250,0,0,0,0,0,0,0,50.4,0,0,0,0,0,0,0,0,0,0,0,0,0,0,0,0,0,0,0,0,0,0,0,0,0,0,0,0,0,0,0,0,49.6,0,0,0,0,0
211,0,0,2.7,0,0,0,0,46.9,0,0,0,0,0,0,0,0,0,0,0,0,0,0,0,0,0,0,0,0,0,0,0,0,0,0,0,0,0,0,0,0,50.4,0,0,0,0,0
173,0,0,7.6,0,0,0,0,36.3,0,0,0,0,0,0,0,0,0,0,0,0,0,0,0,0,0,0,0,0,0,0,0,0,0,0,0,0,0,0,0,0,56.1,0,0,0,0,0
228,0,0,3.8,0,0,0,0,48.7,0,0,0,0,0,0,0,0,0,0,0,0,0,0,0,0,0,0,0,0,0,0,0,0,0,0,0,0,0,0,0,0,47.5,0,0,0,0,0
201,0,0,6.6,0,0,0,0,45.3,0,0,0,0,0,0,0,0,0,0,0,0,0,0,0,0,0,0,0,0,0,0,0,0,0,0,0,0,0,0,0,0,48.1,0,0,0,0,0
170,0,0,10.1,0,0,0,0,41.7,0,0,0,0,0,0,0,0,0,0,0,0,0,0,0,0,0,0,0,0,0,0,0,0,0,0,0,0,0,0,0,0,48.2,0,0,0,0,0
168,0,0,12.64,0,0,0,0,39.12,0,0,0,0,0,0,0,0,0,0,0,0,0,0,0,0,0,0,0,0,0,0,0,0,0,0,0,0,0,0,0,0,48.24,0,0,0,0,0
165,0,0,25.37,0,0,0,0,36,0,0,0,0,0,0,0,0,0,0,0,0,0,0,0,0,0,0,0,0,0,0,0,0,0,0,0,0,0,0,0,0,38.63,0,0,0,0,0
230,0,0,2.7,0,0,0,0,51.2,0,0,0,0,0,0,0,0,0,0,0,0,0,0,0,0,0,0,0,0,0,0,0,0,0,0,0,0,0,0,0,0,46.1,0,0,0,0,0
224,0,0,5.5,0,0,0,0,50.4,0,0,0,0,0,0,0,0,0,0,0,0,0,0,0,0,0,0,0,0,0,0,0,0,0,0,0,0,0,0,0,0,44.1,0,0,0,0,0
212,0,0,8.4,0,0,0,0,50.6,0,0,0,0,0,0,0,0,0,0,0,0,0,0,0,0,0,0,0,0,0,0,0,0,0,0,0,0,0,0,0,0,41,0,0,0,0,0
204,0,0,11.2,0,0,0,0,49.6,0,0,0,0,0,0,0,0,0,0,0,0,0,0,0,0,0,0,0,0,0,0,0,0,0,0,0,0,0,0,0,0,39.2,0,0,0,0,0
205,0,0,12.69,0,0,0,0,51.05,0,0,0,0,0,0,0,0,0,0,0,0,0,0,0,0,0,0,0,0,0,0,0,0,0,0,0,0,0,0,0,0,36.26,0,0,0,0,0
204,0,0,18.16,0,0,0,0,50.5,0,0,0,0,0,0,0,0,0,0,0,0,0,0,0,0,0,0,0,0,0,0,0,0,0,0,0,0,0,0,0,0,31.34,0,0,0,0,0
203,0,0,19.1,0,0,0,0,51.3,0,0,0,0,0,0,0,0,0,0,0,0,0,0,0,0,0,0,0,0,0,0,0,0,0,0,0,0,0,0,0,0,29.6,0,0,0,0,0
216,0,0,0,0,0,0,20,0,0,0,0,0,0,0,0,0,0,0,0,0,0,0,0,0,0,0,0,0,0,0,0,0,0,0,0,0,0,0,0,80,0,0,0,0,0,0
220,0,0,0,0,0,0,30,0,0,0,0,0,0,0,0,0,0,0,0,0,0,0,0,0,0,0,0,0,0,0,0,0,0,0,0,0,0,0,0,70,0,0,0,0,0,0
190,0,0,0,0,0,0,11.11,0,0,0,0,0,0,0,0,0,0,0,0,0,0,0,0,0,0,0,0,0,0,0,0,0,0,0,0,0,0,0,0,88.89,0,0,0,0,0,0
205,0,0,0,0,0,0,14.94,0,0,0,0,0,0,0,0,0,0,0,0,0,0,0,0,0,0,0,0,0,0,0,0,0,0,0,0,0,0,0,0,85.06,0,0,0,0,0,0
210,0,0,0,0,0,0,19.99,0,0,0,0,0,0,0,0,0,0,0,0,0,0,0,0,0,0,0,0,0,0,0,0,0,0,0,0,0,0,0,0,80.01,0,0,0,0,0,0
220,0,0,0,0,0,0,25,0,0,0,0,0,0,0,0,0,0,0,0,0,0,0,0,0,0,0,0,0,0,0,0,0,0,0,0,0,0,0,0,75,0,0,0,0,0,0
222,0,0,0,0,0,0,30.72,0,0,0,0,0,0,0,0,0,0,0,0,0,0,0,0,0,0,0,0,0,0,0,0,0,0,0,0,0,0,0,0,69.28,0,0,0,0,0,0
190,0,0,0,0,0,0,0,5.26,0,0,0,0,0,0,0,0,0,0,0,0,0,0,0,0,0,0,0,0,0,0,0,0,0,0,0,0,0,0,0,94.74,0,0,0,0,0,0
205,0,0,0,0,0,0,0,9.89,0,0,0,0,0,0,0,0,0,0,0,0,0,0,0,0,0,0,0,0,0,0,0,0,0,0,0,0,0,0,0,90.11,0,0,0,0,0,0
225,0,0,0,0,0,0,0,14.94,0,0,0,0,0,0,0,0,0,0,0,0,0,0,0,0,0,0,0,0,0,0,0,0,0,0,0,0,0,0,0,85.06,0,0,0,0,0,0
245,0,0,0,0,0,0,0,19.98,0,0,0,0,0,0,0,0,0,0,0,0,0,0,0,0,0,0,0,0,0,0,0,0,0,0,0,0,0,0,0,80.02,0,0,0,0,0,0
265,0,0,0,0,0,0,0,25,0,0,0,0,0,0,0,0,0,0,0,0,0,0,0,0,0,0,0,0,0,0,0,0,0,0,0,0,0,0,0,75,0,0,0,0,0,0
275,0,0,0,0,0,0,0,30.72,0,0,0,0,0,0,0,0,0,0,0,0,0,0,0,0,0,0,0,0,0,0,0,0,0,0,0,0,0,0,0,69.28,0,0,0,0,0,0
170,0,0,0,0,0,0,0,0,1.32,0,0,0,0,0,0,0,0,0,0,0,0,0,0,0,0,0,0,0,0,0,0,0,0,0,0,0,0,0,0,98.68,0,0,0,0,0,0
180,0,0,0,0,0,0,0,0,2.56,0,0,0,0,0,0,0,0,0,0,0,0,0,0,0,0,0,0,0,0,0,0,0,0,0,0,0,0,0,0,97.44,0,0,0,0,0,0
198,0,0,0,0,0,0,0,0,5.26,0,0,0,0,0,0,0,0,0,0,0,0,0,0,0,0,0,0,0,0,0,0,0,0,0,0,0,0,0,0,94.74,0,0,0,0,0,0
225,0,0,0,0,0,0,0,0,11.11,0,0,0,0,0,0,0,0,0,0,0,0,0,0,0,0,0,0,0,0,0,0,0,0,0,0,0,0,0,0,88.89,0,0,0,0,0,0
240,0,0,0,0,0,0,0,0,14.94,0,0,0,0,0,0,0,0,0,0,0,0,0,0,0,0,0,0,0,0,0,0,0,0,0,0,0,0,0,0,85.06,0,0,0,0,0,0
255,0,0,0,0,0,0,0,0,18.34,0,0,0,0,0,0,0,0,0,0,0,0,0,0,0,0,0,0,0,0,0,0,0,0,0,0,0,0,0,0,81.66,0,0,0,0,0,0
270,0,0,0,0,0,0,0,0,21.21,0,0,0,0,0,0,0,0,0,0,0,0,0,0,0,0,0,0,0,0,0,0,0,0,0,0,0,0,0,0,78.79,0,0,0,0,0,0
195,0,0,0,0,0,0,0,0,0,5.26,0,0,0,0,0,0,0,0,0,0,0,0,0,0,0,0,0,0,0,0,0,0,0,0,0,0,0,0,0,94.74,0,0,0,0,0,0
230,0,0,0,0,0,0,0,0,0,11.73,0,0,0,0,0,0,0,0,0,0,0,0,0,0,0,0,0,0,0,0,0,0,0,0,0,0,0,0,0,88.27,0,0,0,0,0,0
260,0,0,0,0,0,0,0,0,0,18.34,0,0,0,0,0,0,0,0,0,0,0,0,0,0,0,0,0,0,0,0,0,0,0,0,0,0,0,0,0,81.66,0,0,0,0,0,0
190,0,0,0,0,0,0,0,0,0,0,0,5.26,0,0,0,0,0,0,0,0,0,0,0,0,0,0,0,0,0,0,0,0,0,0,0,0,0,0,0,94.74,0,0,0,0,0,0
240,0,0,0,0,0,0,0,0,0,0,0,11.11,0,0,0,0,0,0,0,0,0,0,0,0,0,0,0,0,0,0,0,0,0,0,0,0,0,0,0,88.89,0,0,0,0,0,0
185,0,0,0,0,0,0,0,0,0,0,5.26,0,0,0,0,0,0,0,0,0,0,0,0,0,0,0,0,0,0,0,0,0,0,0,0,0,0,0,0,94.74,0,0,0,0,0,0
198,0,0,0,0,0,0,0,0,0,0,8.11,0,0,0,0,0,0,0,0,0,0,0,0,0,0,0,0,0,0,0,0,0,0,0,0,0,0,0,0,91.89,0,0,0,0,0,0
200,0,0,0,0,0,0,0,0,0,0,11.11,0,0,0,0,0,0,0,0,0,0,0,0,0,0,0,0,0,0,0,0,0,0,0,0,0,0,0,0,88.89,0,0,0,0,0,0
175,0,0,0,0,0,0,0,0,0,0,0,0,2.56,0,0,0,0,0,0,0,0,0,0,0,0,0,0,0,0,0,0,0,0,0,0,0,0,0,0,97.44,0,0,0,0,0,0
220,0,0,0,0,0,0,0,0,0,0,0,0,10.5,0,0,0,0,0,0,0,0,0,0,0,0,0,0,0,0,0,0,0,0,0,0,0,0,0,0,89.5,0,0,0,0,0,0
240,0,0,0,0,0,0,0,0,0,0,0,0,15.51,0,0,0,0,0,0,0,0,0,0,0,0,0,0,0,0,0,0,0,0,0,0,0,0,0,0,84.49,0,0,0,0,0,0
265,0,0,0,0,0,0,0,0,0,0,0,0,24.22,0,0,0,0,0,0,0,0,0,0,0,0,0,0,0,0,0,0,0,0,0,0,0,0,0,0,75.78,0,0,0,0,0,0
300,0,0,0,0,0,0,0,0,0,0,0,0,32.45,0,0,0,0,0,0,0,0,0,0,0,0,0,0,0,0,0,0,0,0,0,0,0,0,0,0,67.55,0,0,0,0,0,0
174,0,0,0,0,0,0,0,0,0,0,0,0,0,0,0,0,0,0,24.6,0,0,0,0,0,0,0,0,0,0,0,0,0,0,0,0,0,0,0,0,75.4,0,0,0,0,0,0
170,0,0,0,0,0,0,0,0,0,0,0,0,0,0,0,0,0,0,29.6,0,0,0,0,0,0,0,0,0,0,0,0,0,0,0,0,0,0,0,0,70.4,0,0,0,0,0,0
179,0,0,0,0,0,0,0,0,0,0,6.55,4.71,0,0,0,0,0,0,0,0,0,16.9,0,0,0,0,0,0,0,1.3,0,0,0,0,0,0,0,0,0,38.85,0,31.69,0,0,0,0
180,72,0,0,0,0,0,0,0,28,0,0,0,0,0,0,0,0,0,0,0,0,0,0,0,0,0,0,0,0,0,0,0,0,0,0,0,0,0,0,0,0,0,0,0,0,0
180,67,0,0,0,0,0,0,0,33,0,0,0,0,0,0,0,0,0,0,0,0,0,0,0,0,0,0,0,0,0,0,0,0,0,0,0,0,0,0,0,0,0,0,0,0,0
220,68.71,0,3.16,0,0,4.2,0,7.86,0,0,0,0,0,0,0,0,0,0,0,0,0,16.07,0,0,0,0,0,0,0,0,0,0,0,0,0,0,0,0,0,0,0,0,0,0,0,0
300,63.98,0,3.28,0,0,4.37,0,10.8,0,0,0,0,0,0,0,0,0,0,0,0,0,17.57,0,0,0,0,0,0,0,0,0,0,0,0,0,0,0,0,0,0,0,0,0,0,0,0
250,0,0,0,0,0,0,0,24.81,0,0,0,0,0,0,0,0,0,0,0,0,0,0,0,0,0,0,0,0,0,0,0,0,0,0,0,0,0,0,0,0,75.19,0,0,0,0,0
230,0,0,0,0,0,0,0,29.58,0,0,0,0,0,0,0,0,0,0,0,0,0,0,0,0,0,0,0,0,0,0,0,0,0,0,0,0,0,0,0,0,70.42,0,0,0,0,0
230,0,0,0,0,0,0,0,39.39,0,0,0,0,0,0,0,0,0,0,0,0,0,0,0,0,0,0,0,0,0,0,0,0,0,0,0,0,0,0,0,0,60.61,0,0,0,0,0
250,0,0,0,0,0,0,0,55.56,0,0,0,0,0,0,0,0,0,0,0,0,0,0,0,0,0,0,0,0,0,0,0,0,0,0,0,0,0,0,0,0,44.44,0,0,0,0,0
196,0,0,0,0,0,0,0,0,30,0,0,0,0,0,0,0,0,0,0,0,0,0,0,0,0,10,0,0,0,0,0,0,0,0,0,0,0,0,0,0,60,0,0,0,0,0
194,0,0,0,0,0,0,0,0,30,0,0,0,0,0,0,0,0,0,0,0,0,0,0,0,0,0,0,0,0,0,10,0,0,0,0,0,0,0,0,0,60,0,0,0,0,0
259,0,3,3,0,0,0,0,0,38,0,0,0,0,0,0,0,0,0,0,0,0,0,0,0,0,0,0,0,0,0,0,0,0,0,0,0,0,0,0,0,56,0,0,0,0,0
261,0,6,0,0,0,0,0,0,38,0,0,0,0,0,0,0,0,0,0,0,0,0,0,0,0,0,0,0,0,0,0,0,0,0,0,0,0,0,0,0,56,0,0,0,0,0
259,0,4,4,0,0,0,0,0,34,0,0,0,0,0,0,0,0,0,0,0,0,0,0,0,0,0,0,0,0,0,0,0,0,0,0,0,0,0,0,0,58,0,0,0,0,0
255,0,8,0,0,0,0,0,0,34,0,0,0,0,0,0,0,0,0,0,0,0,0,0,0,0,0,0,0,0,0,0,0,0,0,0,0,0,0,0,0,58,0,0,0,0,0
230,0,5,5,0,0,0,0,0,30,0,0,0,0,0,0,0,0,0,0,0,0,0,0,0,0,0,0,0,0,0,0,0,0,0,0,0,0,0,0,0,60,0,0,0,0,0
205,0,0,0,1.2,0,1.2,0,0,18.7,0,0,0,0,0,0,0,0,0,0,0,1.2,20.6,0,0,0,0,0,0,0,0,0,0,0,0,0,0,0,0,0,0,55.9,1.2,0,0,0,0
179,0,0,0,1.2,0,1.2,0,18.7,0,0,0,0,0,0,0,0,0,0,0,0,1.2,20.6,0,0,0,0,0,0,0,0,0,0,0,0,0,0,0,0,0,0,47.9,1.2,0,0,0,8
205,0,0,0,1.2,1.2,1.2,0,0,18.7,0,0,0,0,0,0,0,0,0,0,0,0,20.5,0,0,0,0,0,0,0,0,0,0,0,0,0,0,0,0,0,0,56,1.2,0,0,0,0
198,0,0,1.5,1.2,1.2,1.2,0,18.7,0,0,0,0,0,0,0,0,0,0,0,0,0,20.5,0,0,0,0,0,0,0,0,0,0,0,0,0,0,0,0,0,0,54.5,1.2,0,0,0,0
193,0,0,0.5,1.2,1.2,1.2,0,0,18.7,0,0,0,0,0,0,0,0,0,0,0,0,20.5,0,0,0,0,0,0,0,0,0,0,0,0,0,0,0,0,0,0,55.5,1.2,0,0,0,0
199,0,0,1,1.2,1.2,1.2,0,0,18.7,0,0,0,0,0,0,0,0,0,0,0,0,20.5,0,0,0,0,0,0,0,0,0,0,0,0,0,0,0,0,0,0,55,1.2,0,0,0,0
195,0,0,1.5,1.2,1.2,1.2,0,0,18.7,0,0,0,0,0,0,0,0,0,0,0,0,20.5,0,0,0,0,0,0,0,0,0,0,0,0,0,0,0,0,0,0,54.5,1.2,0,0,0,0
198,0,0,2,1.2,1.2,1.2,0,0,18.7,0,0,0,0,0,0,0,0,0,0,0,0,20.5,0,0,0,0,0,0,0,0,0,0,0,0,0,0,0,0,0,0,54,1.2,0,0,0,0
193,0,0,4,1.2,1.2,1.2,0,0,18.7,0,0,0,0,0,0,0,0,0,0,0,0,20.5,0,0,0,0,0,0,0,0,0,0,0,0,0,0,0,0,0,0,52,1.2,0,0,0,0
183,0,0,6,1.2,1.2,1.2,0,0,18.7,0,0,0,0,0,0,0,0,0,0,0,0,20.5,0,0,0,0,0,0,0,0,0,0,0,0,0,0,0,0,0,0,50,1.2,0,0,0,0
182,0,0,8,1.2,1.2,1.2,0,0,18.7,0,0,0,0,0,0,0,0,0,0,0,0,20.5,0,0,0,0,0,0,0,0,0,0,0,0,0,0,0,0,0,0,48,1.2,0,0,0,0
206,0,2,0,1.2,1.2,1.2,0,0,18.7,0,0,0,0,0,0,0,0,0,0,0,0,20.5,0,0,0,0,0,0,0,0,0,0,0,0,0,0,0,0,0,0,54,1.2,0,0,0,0
204,0,4,0,1.2,1.2,1.2,0,0,18.7,0,0,0,0,0,0,0,0,0,0,0,0,20.5,0,0,0,0,0,0,0,0,0,0,0,0,0,0,0,0,0,0,52,1.2,0,0,0,0
196,0,6,0,1.2,1.2,1.2,0,0,18.7,0,0,0,0,0,0,0,0,0,0,0,0,20.5,0,0,0,0,0,0,0,0,0,0,0,0,0,0,0,0,0,0,50,1.2,0,0,0,0
190,0,8,0,1.2,1.2,1.2,0,0,18.7,0,0,0,0,0,0,0,0,0,0,0,0,20.5,0,0,0,0,0,0,0,0,0,0,0,0,0,0,0,0,0,0,48,1.2,0,0,0,0
170,0,0,7,0,0,0.5,20,1.5,20,0,0,0,0,0,0,0,0,0,0,0,0,1,0,0,0,0,0,0,0,0,0,0,0,0,0,0,0,0,0,0,50,0,0,0,0,0
175,0,0,0,0,0,0,0,0,0,0,0,0,0,0,0,0,0,0,0,0,0,0,0,0,0,0,0,0,0,0,0,0,0,0,0,0,0,0,0,95,0,0,0,0,5,0
172,0,0,0,0,0,0,0,0,0,0,0,0,0,0,0,0,0,0,0,0,0,0,0,0,0,0,0,0,0,0,0,0,0,0,0,0,0,0,0,90,0,0,0,0,10,0
175,0,0,0,0,0,0,0,0,0,0,0,0,0,0,0,0,0,0,0,0,0,0,0,0,0,0,0,0,0,0,0,0,0,0,0,0,0,0,0,85,0,0,0,0,15,0
171,0,0,0,0,0,0,0,0,0,0,0,0,0,0,0,0,0,0,0,0,0,0,0,0,0,0,0,0,0,0,0,0,0,0,0,0,0,0,0,80,0,0,0,0,20,0
170,0,0,0,0,0,0,0,0,0,0,0,0,0,0,0,0,0,0,0,0,0,0,0,0,0,0,0,0,0,0,0,0,0,0,0,0,0,0,0,75,0,0,0,0,25,0
170,0,0,0,0,0,0,0,0,0,0,0,0,0,0,0,0,0,0,0,0,0,0,0,0,0,0,0,0,0,0,0,0,0,0,0,0,0,0,0,70,0,0,0,0,30,0
170,0,0,0,0,0,0,0,0,0,0,0,0,0,0,0,0,0,0,0,0,0,0,0,0,0,0,0,0,0,0,0,0,0,0,0,0,0,0,0,65,0,0,0,0,35,0
169,0,0,0,0,0,0,0,0,0,0,0,0,0,0,0,0,0,0,0,0,0,0,0,0,0,0,0,0,0,0,0,0,0,0,0,0,0,0,0,60,0,0,0,0,40,0
174,49.42,0,0,0,0,0,0,47.91,0,0,0,0,0,0,0,0,0,0,0,0,0,0,0,0,0,0,0,0,0,0,0,0,0,0,0,0,0,0,0,0,2.67,0,0,0,0,0
169,48.93,0,0,0,10.48,0,0,37.95,0,0,0,0,0,0,0,0,0,0,0,0,0,0,0,0,0,0,0,0,0,0,0,0,0,0,0,0,0,0,0,0,2.64,0,0,0,0,0
171,0,0,2.5,0,0,20,0,25,0,0,0,0,0,0,0,0,0,0,0,0,0,0,0,0,0,0,0,0,0,0,0,0,0,0,0,0,0,0,0,0,52.5,0,0,0,0,0
188,0,0,2.5,0,0,14,0,31,0,0,0,0,0,0,0,0,0,0,0,0,0,0,0,0,0,0,0,0,0,0,0,0,0,0,0,0,0,0,0,0,52.5,0,0,0,0,0
176,0,0,2.5,0,0,0,0,31,0,0,0,0,0,0,0,0,0,0,0,14,0,0,0,0,0,0,0,0,0,0,0,0,0,0,0,0,0,0,0,0,52.5,0,0,0,0,0
170,0,0,2.5,0,14,0,0,31,0,0,0,0,0,0,0,0,0,0,0,0,0,0,0,0,0,0,0,0,0,0,0,0,0,0,0,0,0,0,0,0,52.5,0,0,0,0,0
190,0,0,0,0,0,0,5,0,0,0,0,0,0,0,0,0,0,0,0,0,0,0,0,0,0,0,0,0,0,0,0,0,0,5,0,0,0,0,0,90,0,0,0,0,0,0
180,0,0,0,0,0,0,10,0,0,0,0,0,0,0,0,0,0,0,0,0,0,0,0,0,0,0,0,0,0,0,0,0,0,5,0,0,0,0,0,85,0,0,0,0,0,0
190,0,0,0,0,0,0,15,0,0,0,0,0,0,0,0,0,0,0,0,0,0,0,0,0,0,0,0,0,0,0,0,0,0,5,0,0,0,0,0,80,0,0,0,0,0,0
210,0,0,0,0,0,0,20,0,0,0,0,0,0,0,0,0,0,0,0,0,0,0,0,0,0,0,0,0,0,0,0,0,0,5,0,0,0,0,0,75,0,0,0,0,0,0
240,0,0,0,0,0,0,25,0,0,0,0,0,0,0,0,0,0,0,0,0,0,0,0,0,0,0,0,0,0,0,0,0,0,5,0,0,0,0,0,70,0,0,0,0,0,0
176,63.84,0.2,11.17,0,6.85,0,0,8.42,7.5,0,0,0,0,0,0,0,0,0,0,0,0,0,0,0,0,0,0,0,0,0,0,0,0,0.26,0,0,0.5,0,0,0,1.26,0,0,0,0,0
173,0,0,0,0,0,0,0,25,0,0,0,0,0,0,0,0,0,0,0,0,0,20,0,0,0,0,0,0,0,0,0,0,0,0,0,0,0,0,0,0,55,0,0,0,0,0
170,0,0,0,0,0,0,5,0,20,0,0,0,0,0,0,0,0,0,0,0,0,20,0,0,0,0,0,0,0,0,0,0,0,0,0,0,0,0,0,0,55,0,0,0,0,0
181,0,0,0,0,0,0,0,0,25,0,0,0,0,0,0,0,0,0,0,0,0,20,0,0,0,0,0,0,0,0,0,0,0,0,0,0,0,0,0,0,55,0,0,0,0,0
172,0,0,0,0,0,0,0,5,20,0,0,0,0,0,0,0,0,0,0,0,0,20,0,0,0,0,0,0,0,0,0,0,0,0,0,0,0,0,0,0,55,0,0,0,0,0
172,0,0,0,0,0,0,0,10,15,0,0,0,0,0,0,0,0,0,0,0,0,20,0,0,0,0,0,0,0,0,0,0,0,0,0,0,0,0,0,0,55,0,0,0,0,0
172,0,0,0,0,0,0,0,12.5,12.5,0,0,0,0,0,0,0,0,0,0,0,0,20,0,0,0,0,0,0,0,0,0,0,0,0,0,0,0,0,0,0,55,0,0,0,0,0
165,0,0,0,0,0,0,0,20,5,0,0,0,0,0,0,0,0,0,0,0,0,20,0,0,0,0,0,0,0,0,0,0,0,0,0,0,0,0,0,0,55,0,0,0,0,0
205,0,0,0,0,0,0,0,0,0,0,0,0,0,0,0,0,0,0,0,0,0,40,0,0,0,0,0,0,0,0,0,0,0,0,0,0,0,0,0,0,60,0,0,0,0,0
188,0,0,0,0,0,0,0,0,0,0,0,0,0,0,0,0,0,0,10,0,0,30,0,0,0,0,0,0,0,0,0,0,0,0,0,0,0,0,0,0,60,0,0,0,0,0
172,0,0,5,0,0,0,12.5,12.5,12.5,0,0,0,0,0,0,0,0,0,5,0,0,5,0,0,0,0,0,0,0,0,0,0,0,0,0,0,0,0,0,0,47.5,0,0,0,0,0
195,0,0,5,0,0,0,14.5,14.5,14.5,0,0,0,0,0,0,0,0,0,5,0,0,5,0,0,0,0,0,0,0,0,0,0,0,0,0,0,0,0,0,0,41.5,0,0,0,0,0
172,0,0,0,0,0,0,0,0,0,0,8.45,0,0,0,0,0,0,0,0,0,0,16.76,0,0,0,0,0,0,0,0,0,0,0,0,0,0,0,0,0,66.96,0,7.83,0,0,0,0
196,0,0,0,0,0,0,0,0,0,0,11.75,0,0,0,0,0,0,0,0,0,0,17.9,0,0,0,0,0,0,0,0,0,0,0,0,0,0,0,0,0,60.76,0,9.59,0,0,0,0
186,0,0,0,0,0,0,0,0,0,0,9.8,0,0,0,0,0,0,0,8.15,0,0,19.56,0,0,0,0,0,0,0,0,0,0,0,0,0,0,0,0,0,53.94,0,8.55,0,0,0,0
189,0,0,0,0,0,0,0,0,0,0,8.38,0,0,0,0,0,0,0,7.59,0,0,23.74,0,0,0,0,0,0,0,0,0,0,0,0,0,0,0,0,0,52.23,0,8.06,0,0,0,0
205,0,0,9.2,0,0,0,0,45.4,0,0,0,0,0,0,0,0,0,0,0,0,0,0,0,0,0,0,0,0,0,0,0,0,0,0,0,0,0,0,0,0,45.4,0,0,0,0,0
175,0,0,11.2,0,0,0,0,44.4,0,0,0,0,0,0,0,0,0,0,0,0,0,0,0,0,0,0,0,0,0,0,0,0,0,0,0,0,0,0,0,0,44.4,0,0,0,0,0
187,0,0,2.3,0,29.8,0,0,28.8,0,0,0,0,0,0,0,0,0,0,0,0,0,0,0,0,0,0,0,0,0,0,0,0,0,0,0,0,0,0,0,0,39.1,0,0,0,0,0
183,0,0,2.3,6.49,27.37,0,0,28.97,0,0,0,0,0,0,0,0,0,0,0,0,0,0,0,0,0,0,0,0,0,0,0,0,0,0,0,0,0,0,0,0,34.87,0,0,0,0,0
170,0,0,1,12.09,27.27,0,0,27.27,0,0,0,0,0,0,0,0,0,0,0,0,0,0,0,0,0,0,0,0,0,0,0,0,0,0,0,0,0,0,0,0,32.37,0,0,0,0,0
167,0,0,2.5,16.8,26.3,0,0,25.2,0,0,0,0,0,0,0,0,0,0,0,0,0,0,0,0,0,0,0,0,0,0,0,0,0,0,0,0,0,0,0,0,29.2,0,0,0,0,0
228,0,0,0,0,0,0,0,30,0,0,0,0,0,0,0,0,0,10,0,0,0,0,0,0,0,0,0,0,0,0,0,0,0,0,0,0,0,0,0,0,60,0,0,0,0,0
182,0,0,0,0,0,0,0,20,0,0,0,0,0,0,0,0,0,20,0,0,0,0,0,0,0,0,0,0,0,0,0,0,0,0,0,0,0,0,0,0,60,0,0,0,0,0
168,0,0,0,0,0,0,0,10,0,0,0,0,0,0,0,0,0,30,0,0,0,0,0,0,0,0,0,0,0,0,0,0,0,0,0,0,0,0,0,0,60,0,0,0,0,0
232,0,0,0,0,0,0,0,40,0,0,0,0,0,0,0,0,0,10,0,0,0,0,0,0,0,0,0,0,0,0,0,0,0,0,0,0,0,0,0,0,50,0,0,0,0,0
191,0,0,0,0,0,0,0,30,0,0,0,0,0,0,0,0,0,20,0,0,0,0,0,0,0,0,0,0,0,0,0,0,0,0,0,0,0,0,0,0,50,0,0,0,0,0
202,0,0,0,0,0,0,0,20,0,0,0,0,0,0,0,0,0,30,0,0,0,0,0,0,0,0,0,0,0,0,0,0,0,0,0,0,0,0,0,0,50,0,0,0,0,0
258,0,0,0,0,0,0,0,60,0,0,0,0,0,0,0,0,0,0,0,0,0,0,0,0,0,0,0,0,0,0,0,0,0,0,0,0,0,0,0,0,40,0,0,0,0,0
243,0,0,0,0,0,0,0,50,0,0,0,0,0,0,0,0,0,10,0,0,0,0,0,0,0,0,0,0,0,0,0,0,0,0,0,0,0,0,0,0,40,0,0,0,0,0
240,0,0,0,0,0,0,0,40,0,0,0,0,0,0,0,0,0,20,0,0,0,0,0,0,0,0,0,0,0,0,0,0,0,0,0,0,0,0,0,0,40,0,0,0,0,0
202,0,0,0,0,0,0,0,30,0,0,0,0,0,0,0,0,0,30,0,0,0,0,0,0,0,0,0,0,0,0,0,0,0,0,0,0,0,0,0,0,40,0,0,0,0,0
173,0,0,0,0,0,0,0,20,0,0,0,0,0,0,0,0,0,40,0,0,0,0,0,0,0,0,0,0,0,0,0,0,0,0,0,0,0,0,0,0,40,0,0,0,0,0
180,73.74,0,2.23,0,0,0,19.01,0.92,1.21,0,0,0,0,0,0,0,0,0,2.09,0,0,0,0,0,0,0,0,0,0,0,0,0,0,0,0,0,0,0,0,0,0.8,0,0,0,0,0
183,0,0,1.46,0,0,0,1,22.35,0,0,0,0,0,0,0,0,0,0,0,0,0,29.69,0,0,0,0,0,0,0,0,0,0,0,0,0,0,0,0,0,0,43.54,0,1.96,0,0,0
228,55,0,0,0,0,0,20.11,0,0,0,0,0,0,0,0,0,0,0,23.62,0,0,0,0,0,0,0,0,0,0,0,0,0,0,0,0,0,0,0,0,0,1.27,0,0,0,0,0
188,0,0,0,0,0,0,0,0,10,0,0,0,0,0,0,0,0,0,0,0,0,0,0,0,0,0,0,0,0,0,0,0,0,0,0,0,0,0,0,70,0,0,0,0,0,20
225,0,0,0,0,0,0,0,15,0,0,0,0,0,0,0,0,0,0,15,0,0,0,0,0,0,0,0,0,0,0,0,0,0,0,0,0,0,0,0,70,0,0,0,0,0,0
195,0,8,7.5,0,0,0,0,16,23.5,0,0,0,0,0,0,0,0,0,0,0,0,0,0,0,0,0,0,0,0,0,0,0,0,0,0,0,0,0,0,0,45,0,0,0,0,0
184,0,8,7.5,0,0,0,0,23.5,16,0,0,0,0,0,0,0,0,0,0,0,0,0,0,0,0,0,0,0,0,0,0,0,0,0,0,0,0,0,0,0,45,0,0,0,0,0
178,0,8,7.5,3,0,0,0,16.5,20,0,0,0,0,0,0,0,0,0,0,0,0,0,0,0,0,0,0,0,0,0,0,0,0,0,0,0,0,0,0,0,45,0,0,0,0,0
190,0,8,7.5,0,4,0,0,16,19.5,0,0,0,0,0,0,0,0,0,0,0,0,0,0,0,0,0,0,0,0,0,0,0,0,0,0,0,0,0,0,0,45,0,0,0,0,0
176,0,9.21,8.63,0,0,0,0,15.19,15.19,0,0,0,0,0,0,0,0,0,0,0,0,0,0,0,0,0,0,0,0,0,0,0,0,0,0,0,0,0,0,0,51.78,0,0,0,0,0
175,0,7.98,7.48,0,0,2.79,0,14.96,21.93,0,0,0,0,0,0,0,0,0,0,0,0,0,0,0,0,0,0,0,0,0,0,0,0,0,0,0,0,0,0,0,44.86,0,0,0,0,0
166,0,0,0,35.11,0,0,0,0,25.22,0,0,0,0,0,0,0,0,0,0,0,0,0,0,0,0,0,0,0,0,0,0,0,0,0,0,0,0,0,0,0,39.67,0,0,0,0,0
177.8,0,0,0,0,0,0,0,0,24.36,0,0,0,0,0,0,0,0,0,40.73,0,0,0,0,0,0,0,0,0,0,0,0,0,0,0,0,0,0,0,0,0,34.91,0,0,0,0,0
166,32.14,10.71,0,0,0,0,0,57.15,0,0,0,0,0,0,0,0,0,0,0,0,0,0,0,0,0,0,0,0,0,0,0,0,0,0,0,0,0,0,0,0,0,0,0,0,0,0
173,0,0,0,0,0,0,15,0,0,0,0,0,0,0,0,0,0,0,0,0,0,0,0,0,0,0,0,0,0,85,0,0,0,0,0,0,0,0,0,0,0,0,0,0,0,0
170,0,0,0,0,0,0,20,0,0,0,0,0,0,0,0,0,0,0,0,0,0,0,0,0,0,0,0,0,0,80,0,0,0,0,0,0,0,0,0,0,0,0,0,0,0,0
172,0,0,0,0,0,0,25,0,0,0,0,0,0,0,0,0,0,0,0,0,0,0,0,0,0,0,0,0,0,75,0,0,0,0,0,0,0,0,0,0,0,0,0,0,0,0
198,0,0,0,0,0,0,0,10,0,0,0,0,0,0,0,0,0,0,0,0,0,0,0,0,0,0,0,0,0,90,0,0,0,0,0,0,0,0,0,0,0,0,0,0,0,0
198,0,0,0,0,0,0,0,15,0,0,0,0,0,0,0,0,0,0,0,0,0,0,0,0,0,0,0,0,0,85,0,0,0,0,0,0,0,0,0,0,0,0,0,0,0,0
183,0,0,0,0,0,0,0,20,0,0,0,0,0,0,0,0,0,0,0,0,0,0,0,0,0,0,0,0,0,80,0,0,0,0,0,0,0,0,0,0,0,0,0,0,0,0
186,0,0,0,0,0,0,0,25,0,0,0,0,0,0,0,0,0,0,0,0,0,0,0,0,0,0,0,0,0,75,0,0,0,0,0,0,0,0,0,0,0,0,0,0,0,0
192,0,0,0,0,0,0,0,30,0,0,0,0,0,0,0,0,0,0,0,0,0,0,0,0,0,0,0,0,0,70,0,0,0,0,0,0,0,0,0,0,0,0,0,0,0,0
191,0,0,0,0,0,0,0,35,0,0,0,0,0,0,0,0,0,0,0,0,0,0,0,0,0,0,0,0,0,65,0,0,0,0,0,0,0,0,0,0,0,0,0,0,0,0
207,0,0,0,0,0,0,0,0,10,0,0,0,0,0,0,0,0,0,0,0,0,0,0,0,0,0,0,0,0,90,0,0,0,0,0,0,0,0,0,0,0,0,0,0,0,0
202,0,0,0,0,0,0,0,0,15,0,0,0,0,0,0,0,0,0,0,0,0,0,0,0,0,0,0,0,0,85,0,0,0,0,0,0,0,0,0,0,0,0,0,0,0,0
196,0,0,0,0,0,0,0,0,20,0,0,0,0,0,0,0,0,0,0,0,0,0,0,0,0,0,0,0,0,80,0,0,0,0,0,0,0,0,0,0,0,0,0,0,0,0
206,0,0,0,0,0,0,0,0,25,0,0,0,0,0,0,0,0,0,0,0,0,0,0,0,0,0,0,0,0,75,0,0,0,0,0,0,0,0,0,0,0,0,0,0,0,0
215,0,0,0,0,0,0,0,0,30,0,0,0,0,0,0,0,0,0,0,0,0,0,0,0,0,0,0,0,0,70,0,0,0,0,0,0,0,0,0,0,0,0,0,0,0,0
224,0,0,0,0,0,0,0,0,35,0,0,0,0,0,0,0,0,0,0,0,0,0,0,0,0,0,0,0,0,65,0,0,0,0,0,0,0,0,0,0,0,0,0,0,0,0
186,0,0,0,0,0,0,0,0,40,0,0,0,0,0,0,0,0,0,0,0,0,0,0,0,0,0,0,0,0,60,0,0,0,0,0,0,0,0,0,0,0,0,0,0,0,0
166,0,0,0,0,10,0,0,0,0,0,0,0,0,0,0,0,0,0,0,0,0,0,0,0,0,0,0,0,0,90,0,0,0,0,0,0,0,0,0,0,0,0,0,0,0,0
176,0,0,0,0,0,0,0,0,0,0,0,0,0,0,0,0,0,0,0,10,0,0,0,0,0,0,0,0,0,90,0,0,0,0,0,0,0,0,0,0,0,0,0,0,0,0
172,0,0,0,0,0,10,0,0,0,0,0,0,0,0,0,0,0,0,0,0,0,0,0,0,0,0,0,0,0,90,0,0,0,0,0,0,0,0,0,0,0,0,0,0,0,0
196,0,0,0,0,0,0,0,0,0,0,0,0,20,0,0,0,0,0,0,0,0,0,0,0,0,0,0,0,0,80,0,0,0,0,0,0,0,0,0,0,0,0,0,0,0,0
199,0,0,0,0,0,0,0,0,0,0,0,0,25,0,0,0,0,0,0,0,0,0,0,0,0,0,0,0,0,75,0,0,0,0,0,0,0,0,0,0,0,0,0,0,0,0
205,0,0,0,0,0,0,0,0,0,0,0,0,30,0,0,0,0,0,0,0,0,0,0,0,0,0,0,0,0,70,0,0,0,0,0,0,0,0,0,0,0,0,0,0,0,0
208,0,0,0,0,0,0,0,0,0,0,0,0,35,0,0,0,0,0,0,0,0,0,0,0,0,0,0,0,0,65,0,0,0,0,0,0,0,0,0,0,0,0,0,0,0,0
167,0,10,0,0,0,0,0,0,40,0,0,0,0,0,0,0,0,0,0,0,0,0,0,0,0,0,0,0,0,50,0,0,0,0,0,0,0,0,0,0,0,0,0,0,0,0
200,0,0,0,0,0,0,0,0,40,0,0,0,0,0,0,0,0,0,0,0,0,0,0,0,0,0,0,0,0,40,0,0,0,0,0,0,0,0,0,0,20,0,0,0,0,0
173,0,0,0,0,0,0,0,0,0,0,0,0,0,0,0,0,0,0,0,0,0,0,0,0,0,0,0,0,0,0,0,0,0,0,0,0,0,0,0,100,0,0,0,0,0,0
166,0,0,0,0,0,0,0,0,0,0,0,0,0,0,0,0,0,0,0,0,0,0,0,0,0,4.51,0,0,0,0,0,0,0,0,0,0,0,0,0,95.49,0,0,0,0,0,0
170,0,0,3.95,0,0,0,0,0,0,0,0,0,0,0,0,0,0,0,0,0,0,0,0,0,0,0,0,0,0,0,0,0,0,0,0,0,0,0,0,96.05,0,0,0,0,0,0
169,0,0,0,0,0,0,0,0,0,0,0,0,0,0,0,0,0,0,0,0,0,0,0,0,0,0,0,1.82,0,0,0,0,0,0,0,0,0,0,0,98.18,0,0,0,0,0,0
170,0,0,0,0,0,0,0,0,0,0,0,0,0,0,0,0,0,0,0,0,0,0,0,0,0,0,0,0,0,0,2.65,0,0,0,0,0,0,0,0,97.35,0,0,0,0,0,0
172,0,0,0,0,0,0,0,0,0,0,0,0,0,0,0,0,0,0,0,0,0,0,0,0,0,0,0,0,0,0,1.27,0,0,0,0,0,0,0,0,98.73,0,0,0,0,0,0
170,0,0,5,15,0,0,15,0,15,0,0,0,0,0,0,0,0,0,0,0,0,0,0,0,0,0,0,0,0,0,0,0,0,0,0,0,0,0,0,0,50,0,0,0,0,0
170,0,0,6,0,0,20,12,0,12,0,0,0,0,0,0,0,0,0,0,0,0,0,0,0,0,0,0,0,0,0,0,0,0,0,0,0,0,0,0,0,50,0,0,0,0,0
190,0,0,5,0,0,15,15,0,15,0,0,0,0,0,0,0,0,0,0,0,0,0,0,0,0,0,0,0,0,0,0,0,0,0,0,0,0,0,0,0,50,0,0,0,0,0
190,0,0,6,0,0,20,0,12,12,0,0,0,0,0,0,0,0,0,0,0,0,0,0,0,0,0,0,0,0,0,0,0,0,0,0,0,0,0,0,0,50,0,0,0,0,0
210,0,0,5,0,0,15,0,15,15,0,0,0,0,0,0,0,0,0,0,0,0,0,0,0,0,0,0,0,0,0,0,0,0,0,0,0,0,0,0,0,50,0,0,0,0,0
165,0,0,6,20,0,0,0,12,12,0,0,0,0,0,0,0,0,0,0,0,0,0,0,0,0,0,0,0,0,0,0,0,0,0,0,0,0,0,0,0,50,0,0,0,0,0
170,0,0,6,0,0,0,0,12,12,0,0,0,0,0,0,0,0,0,20,0,0,0,0,0,0,0,0,0,0,0,0,0,0,0,0,0,0,0,0,0,50,0,0,0,0,0
171,94.59,2.17,0,0,0,0,1.01,0,0,0,0,0,0,0,0,0,0,0,2.23,0,0,0,0,0,0,0,0,0,0,0,0,0,0,0,0,0,0,0,0,0,0,0,0,0,0,0
192.6,51.97,0,0,0,0,0,0,48.03,0,0,0,0,0,0,0,0,0,0,0,0,0,0,0,0,0,0,0,0,0,0,0,0,0,0,0,0,0,0,0,0,0,0,0,0,0,0
184.3,56.23,0,0,0,0,0,0,43.77,0,0,0,0,0,0,0,0,0,0,0,0,0,0,0,0,0,0,0,0,0,0,0,0,0,0,0,0,0,0,0,0,0,0,0,0,0,0
170.2,61.06,0,0,0,0,0,0,38.94,0,0,0,0,0,0,0,0,0,0,0,0,0,0,0,0,0,0,0,0,0,0,0,0,0,0,0,0,0,0,0,0,0,0,0,0,0,0
176,0,0,0,0,29,0,0,21,0,0,0,0,0,0,0,0,0,0,0,0,0,0,0,0,0,0,0,0,0,0,0,0,0,0,0,0,0,0,0,0,50,0,0,0,0,0
190,0,0,0,0,0,0,0,30,0,0,0,0,0,0,0,0,0,0,0,0,0,0,0,0,0,0,0,0,0,0,0,0,0,0,0,0,0,0,0,70,0,0,0,0,0,0
210,0,0,0,0,0,0,0,35,0,0,0,0,0,0,0,0,0,0,0,0,0,0,0,0,0,0,0,0,0,0,0,0,0,0,0,0,0,0,0,65,0,0,0,0,0,0
220,0,0,0,0,0,0,0,40,0,0,0,0,0,0,0,0,0,0,0,0,0,0,0,0,0,0,0,0,0,0,0,0,0,0,0,0,0,0,0,60,0,0,0,0,0,0
240,0,0,0,0,0,0,0,50,0,0,0,0,0,0,0,0,0,0,0,0,0,0,0,0,0,0,0,0,0,0,0,0,0,0,0,0,0,0,0,50,0,0,0,0,0,0
200,67,0,0,0,0,0,33,0,0,0,0,0,0,0,0,0,0,0,0,0,0,0,0,0,0,0,0,0,0,0,0,0,0,0,0,0,0,0,0,0,0,0,0,0,0,0
174,67,0,3,0,0,0,30,0,0,0,0,0,0,0,0,0,0,0,0,0,0,0,0,0,0,0,0,0,0,0,0,0,0,0,0,0,0,0,0,0,0,0,0,0,0,0
208,1.7,0,6.8,0,0,0,0,0,36,0,0,0,0,0,0,0,0,0,0,0,0,0,0,0,0,0,0,0,0,0,0,0,0,0,0,0,0,0,0,0,55.5,0,0,0,0,0
300,80.34,16,0,0,0,0,0,3,0.66,0,0,0,0,0,0,0,0,0,0,0,0,0,0,0,0,0,0,0,0,0,0,0,0,0,0,0,0,0,0,0,0,0,0,0,0,0
230,77.84,13.44,1.22,0,0,0.81,2.09,4.02,0.33,0,0,0,0,0,0,0,0,0,0,0,0,0,0,0,0,0,0,0,0,0,0,0,0,0,0,0,0.25,0,0,0,0,0,0,0,0,0
180,74.36,16.05,3.13,0,0,0,0,4.12,0.34,0,0,0,0,0,0,0,0,0,0,0,0,0,0,0,0,0,0,0,0,0,0,0,0,1.6,0,0,0,0.19,0.21,0,0,0,0,0,0,0
200,80.06,14.17,0.3,0,0,0,0,5.47,0,0,0,0,0,0,0,0,0,0,0,0,0,0,0,0,0,0,0,0,0,0,0,0,0,0,0,0,0,0,0,0,0,0,0,0,0,0
300,78.95,16.03,0.3,0,0,0,0,4,0.33,0,0,0,0,0,0,0,0,0,0,0,0,0,0,0,0,0,0,0,0,0,0,0,0,0.39,0,0,0,0,0,0,0,0,0,0,0,0
168,69.28,0.58,9.87,0.5,1.43,0,0,9.74,8.4,0,0,0,0,0,0,0,0,0,0,0,0,0,0,0,0,0,0,0,0,0,0,0,0,0,0,0,0,0.2,0,0,0,0,0,0,0,0
230,0,0,0,0,0,0,0,0,29.53,0,0,0,0,0,0,0,0,0,0,0,0,31.35,0,0,0,0,0,0,0,0,0,0,0,0,0,0,0,0,0,0,29.21,0,9.91,0,0,0
220,0,0,0,0,0,0,0,0,29.67,0,0,0,0,0,0,0,0,0,0,0,0,28.52,0,0,0,0,0,0,0,0,0,0,0,0,0,0,0,0,0,0,29.35,0,12.46,0,0,0
190,0,0,0,0,0,0,0,0,29.82,0,0,0,0,0,0,0,0,0,0,0,0,25.65,0,0,0,0,0,0,0,0,0,0,0,0,0,0,0,0,0,0,29.5,0,15.03,0,0,0
170,0,0,0,0,0,0,0,0,30.1,0,0,0,0,0,0,0,0,0,0,0,0,19.85,0,0,0,0,0,0,0,0,0,0,0,0,0,0,0,0,0,0,29.78,0,20.27,0,0,0
168,12.69,34.02,0,0,0,0,0,0,0,0,0,0,53.29,0,0,0,0,0,0,0,0,0,0,0,0,0,0,0,0,0,0,0,0,0,0,0,0,0,0,0,0,0,0,0,0,0
193,0,0,0,0,0,0,0,0,0,0,44,0,0,0,0,0,0,0,0,0,0,0,0,0,0,0.05,0,0,0,0,0,0,0,0,0,0,0,0,0,1,50,0,4.95,0,0,0
202,0,0,0,0,0,0,0,0,0,0,38,0,0,0,0,0,0,0,0.1,0,0,0,0,0,0,9,0,0,0,0,0,0,0,0,0,0,0,0,0,0,35,0,0,0,0,17.9
201,0,0,0,0,0,0,0,0,0,0,49,0,0,0,0,0,0,0,2,0,0,0,0,0,0,0,0,0,0,0,0,0,0,0,0,0,0,0,0,2,45,0,2,0,0,0
260,66.64,0,16.68,0,0,0,0,0,16.68,0,0,0,0,0,0,0,0,0,0,0,0,0,0,0,0,0,0,0,0,0,0,0,0,0,0,0,0,0,0,0,0,0,0,0,0,0
190,58.96,0,18.19,0,0,0,0,9.52,8.57,0,0,0,0,0,0,0,0,0,0,0,0,0,0,0,0,0,0,0,0,0,0,0,0,4.76,0,0,0,0,0,0,0,0,0,0,0,0
237,61.9,0,16.67,0,2.38,0,0,0,14.29,0,0,0,0,0,0,0,0,0,0,0,0,0,0,0,0,0,0,0,0,0,0,0,0,4.76,0,0,0,0,0,0,0,0,0,0,0,0
184,52.75,0,7.99,10.39,20.88,0,0,0,7.99,0,0,0,0,0,0,0,0,0,0,0,0,0,0,0,0,0,0,0,0,0,0,0,0,0,0,0,0,0,0,0,0,0,0,0,0,0
167,0,0,0,0,0,0,7,8,5,0,0,0,0,0,0,0,0,0,0,0,0,0,0,0,0,0,0,0,0,40,0,0,0,0,0,0,0,0,0,0,20,0,0,0,20,0
165,0,0,9.73,0,0,0,6.64,17.6,11.58,0,0,0,0,0,0,0,0,0,19.5,0,0,0,0,0,0,0,0,0,0,0,0,0,0,0,0,0,0,0,0,0,34.95,0,0,0,0,0
165,0,0,9.47,0,0,6.3,19.39,12.46,10.25,0,0,0,0,0,0,0,0,0,9.49,0,0,0,0,0,0,0,0,0,0,0,0,0,0,0,0,0,0,0,0,0,32.64,0,0,0,0,0
170,0,0,7.4,0,0,3.57,11.29,14,10.7,0,0,0,0,0,0,0,0,0,18.9,0,0,0,0,0,0,0,0,0,0,0,0,0,0,0,0,0,0.24,0,0,0,33.9,0,0,0,0,0
168,0,0,9.74,0,0,1.94,6.65,17.63,11.6,0,0,0,0,0,0,0,0,0,19.53,0,0,0,0,0,0,0,0,0,0,0,0,0,0,0,0,0,0,0,0,0,32.91,0,0,0,0,0
204,0,0,9.85,0,0,7.86,13.44,21.06,13.85,0,0,0,0,0,0,0,0,0,0,0,0,0,0,0,0,0,0,0,0,0,0,0,0,0,0,0,0,0,0,0,33.94,0,0,0,0,0
165,0,0,10,0,0,0,2,11,11,0,0,0,0,0,0,0,0,0,16,0,0,0,0,0,0,0,0,0,0,0,0,0,0,0,0,0,0,0,0,0,50,0,0,0,0,0
165,0,0,10,0,0,10,6,8,10,0,0,0,0,0,0,0,0,0,8,0,0,0,0,0,0,0,0,0,0,0,0,0,0,0,0,0,0,0,0,0,48,0,0,0,0,0
170,0,0,7.63,0,0,5.53,3.41,8.77,10.19,0,0,0,0,0,0,0,0,0,15.55,0,0,0,0,0,0,0,0,0,0,0,0,0,0,0,0,0,0.3,0,0,0,48.62,0,0,0,0,0
168,0,0,10,0,0,3,2,11,11,0,0,0,0,0,0,0,0,0,16,0,0,0,0,0,0,0,0,0,0,0,0,0,0,0,0,0,0,0,0,0,47,0,0,0,0,0
182,65,0,0,0,20,0,0,15,0,0,0,0,0,0,0,0,0,0,0,0,0,0,0,0,0,0,0,0,0,0,0,0,0,0,0,0,0,0,0,0,0,0,0,0,0,0
290,0,0,0,50,0,0,0,0,0,0,0,0,0,0,0,0,0,0,0,0,0,0,0,0,0,0,0,0,0,0,0,0,0,0,0,0,0,0,0,0,50,0,0,0,0,0
275,0,0,0,0,0,0,0,0,0,0,0,0,0,0,0,0,0,0,50,0,0,0,0,0,0,0,0,0,0,0,0,0,0,0,0,0,0,0,0,0,50,0,0,0,0,0
235,0,0,0,0,0,0,0,14.71,0,0,0,0,0,0,0,1.96,0,0,0,0,0,0,0,0,0,0,0,0,0,0,0,0,0,0,0,0,0,0,0,83.33,0,0,0,0,0,0
215,0,0,4.9,0,0,0,0,13.92,0,0,0,0,0,0,0,1.96,0,0,0,0,0,0,0,0,0,0,0,0,0,0,0,0,0,0,0,0,0,0,0,79.22,0,0,0,0,0,0
190,0,0,9.8,0,0,0,0,13.24,0,0,0,0,0,0,0,1.96,0,0,0,0,0,0,0,0,0,0,0,0,0,0,0,0,0,0,0,0,0,0,0,75,0,0,0,0,0,0
234,0,0,0,0,0,0,0,13.92,0,0,0,0,0,0,0,1.96,0,0,0,0,0,0,0,0,0,0,0,0,0,0,0,0,0,0,0,4.9,0,0,0,79.22,0,0,0,0,0,0
217,0,0,0,0,0,0,0,13.24,0,0,0,0,0,0,0,1.96,0,0,0,0,0,0,0,0,0,0,0,0,0,0,0,0,0,0,0,9.8,0,0,0,75,0,0,0,0,0,0
201,0,0,0,0,0,0,0,12.45,0,0,0,0,0,0,0,1.96,0,0,0,0,0,0,0,0,0,0,0,0,0,0,0,0,0,0,0,14.71,0,0,0,70.88,0,0,0,0,0,0
227,0,0,0,0,0,0,0,13.92,0,0,0,0,0,0,0,1.96,0,0,0,0,0,0,0,0,0,0,0,0,0,0,0,0,0,4.9,0,0,0,0,0,79.22,0,0,0,0,0,0
211,0,0,0,0,0,0,0,13.24,0,0,0,0,0,0,0,1.96,0,0,0,0,0,0,0,0,0,0,0,0,0,0,0,0,0,9.8,0,0,0,0,0,75,0,0,0,0,0,0
240,0,0,0,0,0,0,0,50,0,0,0,0,0,0,0,0,0,0,0,0,0,0,0,0,0,0,0,0,0,0,0,0,0,0,0,0,0,0,0,0,10,0,0,0,0,40
201,0,0,0,0,0,0,0,40,0,0,0,0,0,0,0,0,0,0,0,0,0,0,0,0,0,0,0,0,0,0,0,0,0,0,0,0,0,0,0,0,10,0,0,0,0,50
168,0,0,0,0,0,0,8.5,10,0,0,0,0,0,0,0,0,0,0,0,0,0,0,0,0,0,0,0,0,0,0,0,0,0,0,0,0,0,0,0,53,0,0,0,0,0,28.5
181,0,0,0,0,0,0,3.5,15,0,0,0,0,0,0,0,0,0,0,0,0,0,0,0,0,0,0,0,0,0,0,0,0,0,0,0,0,0,0,0,53,0,0,0,0,0,28.5
167,0,0,0,0,0,0,13.5,0,5,0,0,0,0,0,0,0,0,0,0,0,0,0,0,0,0,0,0,0,0,0,0,0,0,0,0,0,0,0,0,53,0,0,0,0,0,28.5
178,0,0,0,0,0,0,8.5,0,10,0,0,0,0,0,0,0,0,0,0,0,0,0,0,0,0,0,0,0,0,0,0,0,0,0,0,0,0,0,0,53,0,0,0,0,0,28.5
190,0,0,0,0,0,0,3.5,0,15,0,0,0,0,0,0,0,0,0,0,0,0,0,0,0,0,0,0,0,0,0,0,0,0,0,0,0,0,0,0,53,0,0,0,0,0,28.5
180,0,17.64,0,0,0,0,0,41.18,0,0,0,0,0,0,0,0,0,0,0,0,0,0,0,0,0,0,0,0,0,0,0,0,0,0,0,0,0,0,0,0,41.18,0,0,0,0,0
224.8,0,0,5,0,0,0,0,47.5,0,0,0,0,0,0,0,0,0,0,0,0,0,0,0,0,0,0,0,0,0,0,0,0,0,0,0,0,0,0,0,0,47.5,0,0,0,0,0
222,0,0,10,0,0,0,0,45,0,0,0,0,0,0,0,0,0,0,0,0,0,0,0,0,0,0,0,0,0,0,0,0,0,0,0,0,0,0,0,0,45,0,0,0,0,0
212.4,0,0,15,0,0,0,0,42.5,0,0,0,0,0,0,0,0,0,0,0,0,0,0,0,0,0,0,0,0,0,0,0,0,0,0,0,0,0,0,0,0,42.5,0,0,0,0,0
203.4,0,0,17.5,0,0,0,0,41.25,0,0,0,0,0,0,0,0,0,0,0,0,0,0,0,0,0,0,0,0,0,0,0,0,0,0,0,0,0,0,0,0,41.25,0,0,0,0,0
190,69.31,0,0,0,0,0,0,6.92,5.91,0,0,0,0,0,0,0,0,0,0,0,0,17.63,0,0,0,0,0.23,0,0,0,0,0,0,0,0,0,0,0,0,0,0,0,0,0,0,0
210,70.56,0,0,0,0,0,0,5.25,5.13,0,0,0,0,0,0,0,0,0,0,0,0,18.83,0,0,0,0,0.23,0,0,0,0,0,0,0,0,0,0,0,0,0,0,0,0,0,0,0
190,70.73,0,0,0,0,0,0,4.51,5.64,0,0,0,0,0,0,0,0,0,0,0,0,18.88,0,0,0,0,0.24,0,0,0,0,0,0,0,0,0,0,0,0,0,0,0,0,0,0,0
200,68.75,0,0,0,0,0,0,1.13,6.92,0,0,0,0,0,0,0,0,0,0,0,0,22.95,0,0,0,0,0.25,0,0,0,0,0,0,0,0,0,0,0,0,0,0,0,0,0,0,0
200,67.92,0,0,0,0,0,0,0,6.61,0,0,0,0,0,0,0,0,0,0,0,0,25.31,0,0,0,0,0.16,0,0,0,0,0,0,0,0,0,0,0,0,0,0,0,0,0,0,0
180,66.47,0,0,0,0,0,0,0,5.27,0,0,0,0,0,0,0,0,0,0,0,0,28.1,0,0,0,0,0.16,0,0,0,0,0,0,0,0,0,0,0,0,0,0,0,0,0,0,0
200,64.3,0,0,0,0,0,0,0,3.85,0,0,0,0,0,0,0,0,0,0,0,0,31.68,0,0,0,0,0.17,0,0,0,0,0,0,0,0,0,0,0,0,0,0,0,0,0,0,0
220,61.68,0,0,0,0,0,0,0,2.9,0,0,0,0,0,0,0,0,0,0,0,0,35.24,0,0,0,0,0.18,0,0,0,0,0,0,0,0,0,0,0,0,0,0,0,0,0,0,0
250,71.45,3.99,0,0,0,9.48,0,3.3,7.99,0,0,0,0,0,0,0,0,0,3.68,0,0,0,0,0,0,0,0.11,0,0,0,0,0,0,0,0,0,0,0,0,0,0,0,0,0,0,0
280,60.02,7.11,2.35,0,0,14.62,0,1.8,6.44,0,0,0,0,0,0,0,0,0,7.35,0,0,0,0,0,0,0,0.12,0,0,0.19,0,0,0,0,0,0,0,0,0,0,0,0,0,0,0,0
210,62.91,5.61,1.17,0,0,15.61,0,1.16,5.93,0,0,0,0,0,0,0,0,0,7.35,0,0,0,0,0,0,0,0.12,0,0,0.14,0,0,0,0,0,0,0,0,0,0,0,0,0,0,0,0
270,53.89,13,2.41,0,6.79,23.6,0,0,0,0,0,0,0,0,0,0,0,0,0,0,0,0.08,0,0,0,0,0.17,0,0,0.06,0,0,0,0,0,0,0,0,0,0,0,0,0,0,0,0
300,55.03,8.33,4.16,0,3.55,24.16,0,0,0,0,0,0,0,0,0,0,0,0,4.46,0,0,0.08,0,0,0,0,0.17,0,0,0.06,0,0,0,0,0,0,0,0,0,0,0,0,0,0,0,0
230,55.88,5.69,4.33,0,0,26.31,0,0.29,0.38,0,0,0,0,0,0,0,0,0,6.2,0,0,0.56,0,0,0,0,0.14,0,0,0.22,0,0,0,0,0,0,0,0,0,0,0,0,0,0,0,0
260,74.69,4.48,0,0,2.45,0,0,14.81,3.31,0,0,0,0,0,0,0,0,0,0,0,0,0,0,0,0,0,0,0,0,0.26,0,0,0,0,0,0,0,0,0,0,0,0,0,0,0,0
260,65.83,4.11,0,0,0,16.24,0,0.51,6.08,0,0,0,0,0,0,0,0,0,7.04,0,0,0,0,0,0,0,0.08,0,0,0.11,0,0,0,0,0,0,0,0,0,0,0,0,0,0,0,0
191,70.4,0,10.41,2.8,3.79,0,0,0,11.96,0,0,0,0,0,0,0,0,0,0,0.64,0,0,0,0,0,0,0,0,0,0,0,0,0,0,0,0,0,0,0,0,0,0,0,0,0,0
196,69.88,0,10.33,2.78,3.76,0,0,2.13,10.49,0,0,0,0,0,0,0,0,0,0,0.63,0,0,0,0,0,0,0,0,0,0,0,0,0,0,0,0,0,0,0,0,0,0,0,0,0,0
210,68.48,1.97,10.09,1.7,2.45,0,0,2.21,10.92,0,0,0,0,0,0,0,0,0,0,1.32,0,0,0,0,0,0,0,0,0,0,0,0,0,0.86,0,0,0,0,0,0,0,0,0,0,0,0
174,66.48,1.95,8.63,6.72,1.21,0,0,2.18,9.34,0,0,0.48,0,0,0,0,0,0,0,1.31,0,0,0,0,0,0,0,0,0,0,0,0,0,1.7,0,0,0,0,0,0,0,0,0,0,0,0
169,68.41,2.03,7.74,3.32,2.51,0,0,2.16,9.43,0,0,0.48,0,0,0,0,0,0,0,1.29,0,0,0,0,0,0,0,0,0,0,0.95,0,0,1.68,0,0,0,0,0,0,0,0,0,0,0,0
180,68.93,2.02,9.64,1.74,2.5,1.83,0,2.27,9.69,0,0,0.5,0,0,0,0,0,0,0,0,0,0,0,0,0,0,0,0,0,0,0,0,0,0.88,0,0,0,0,0,0,0,0,0,0,0,0
173,0,0,0,0,0,0,0,24.98,0,0,0,0,0,0,0,0,0,0,0,0,0,20,0,0,0,0,0,0,0,0,0,0,0,0,0,0,0,0,0,0,55.02,0,0,0,0,0
175,0,0,0,0,0,0,0,0,25,0,0,0,0,0,0,0,0,0,0,0,0,19.98,0,0,0,0,0,0,0,0,0,0,0,0,0,0,0,0,0,0,55.02,0,0,0,0,0
190,54,0,0,0,0,0,8.6,0,0,0,0,0,0,0,0,0,0,0,0,0,0,0,37.4,0,0,0,0,0,0,0,0,0,0,0,0,0,0,0,0,0,0,0,0,0,0,0
262,48.95,0,0,0,0,0,14.01,0,0,0,0,0,0,0,0,0,0,0,0,0,0,0,37.04,0,0,0,0,0,0,0,0,0,0,0,0,0,0,0,0,0,0,0,0,0,0,0
262,41.8,0,0,0,0,0,15.9,0,0,0,0,0,0,0,0,0,0,0,0,0,0,0,42.3,0,0,0,0,0,0,0,0,0,0,0,0,0,0,0,0,0,0,0,0,0,0,0
295,54.4,0,0,0,0,0,16.7,0,0,0,0,0,0,0,0,0,0,0,0,0,0,0,28.9,0,0,0,0,0,0,0,0,0,0,0,0,0,0,0,0,0,0,0,0,0,0,0
275,55.49,0,0,0,0,0,21.14,0,0,0,0,0,0,0,0,0,0,0,0,0,0,0,23.37,0,0,0,0,0,0,0,0,0,0,0,0,0,0,0,0,0,0,0,0,0,0,0
190,53.4,0,0,0,0,0,0,2.5,0,0,0,0,0,0,0,0,0,0,0,0,0,0,44.1,0,0,0,0,0,0,0,0,0,0,0,0,0,0,0,0,0,0,0,0,0,0,0
300,55.7,0,0,0,0,0,0,12.6,0,0,0,0,0,0,0,0,0,0,0,0,0,0,31.7,0,0,0,0,0,0,0,0,0,0,0,0,0,0,0,0,0,0,0,0,0,0,0
198,59.2,0,0,0,0,0,0,0,5,0,0,0,0,0,0,0,0,0,0,0,0,0,35.8,0,0,0,0,0,0,0,0,0,0,0,0,0,0,0,0,0,0,0,0,0,0,0
295,59.2,0,0,0,0,0,0,0,9.7,0,0,0,0,0,0,0,0,0,0,0,0,0,31.1,0,0,0,0,0,0,0,0,0,0,0,0,0,0,0,0,0,0,0,0,0,0,0
187,58.85,0,0,0,0,0,0,0,0,5.41,0,0,0,0,0,0,0,0,0,0,0,0,35.74,0,0,0,0,0,0,0,0,0,0,0,0,0,0,0,0,0,0,0,0,0,0,0
260,0,0,0,0,0,0,0,0,10,0,0,0,0,0,0,0,0,0,0,0,0,0,0,0,0,0,0,0,0,0,0,0,0,0,0,0,0,0,0,90,0,0,0,0,0,0
230,0,0,0,0,0,0,0,0,15,0,0,0,0,0,0,0,0,0,0,0,0,0,0,0,0,0,0,0,0,0,0,0,0,0,0,0,0,0,0,85,0,0,0,0,0,0
215,0,0,0,0,0,0,0,0,20,0,0,0,0,0,0,0,0,0,0,0,0,0,0,0,0,0,0,0,0,0,0,0,0,0,0,0,0,0,0,80,0,0,0,0,0,0
190,0,0,0,0,0,0,0,0,25,0,0,0,0,0,0,0,0,0,0,0,0,0,0,0,0,0,0,0,0,0,0,0,0,0,0,0,0,0,0,75,0,0,0,0,0,0
170,0,0,0,0,0,0,0,0,30,0,0,0,0,0,0,0,0,0,0,0,0,0,0,0,0,0,0,0,0,0,0,0,0,0,0,0,0,0,0,70,0,0,0,0,0,0
240,0,71.43,0,0,0,0,0,0,0,0,0,0,0,0,0,0,0,0,0,0,0,28.57,0,0,0,0,0,0,0,0,0,0,0,0,0,0,0,0,0,0,0,0,0,0,0,0
190,0,66.67,0,0,0,0,0,0,0,0,0,0,0,0,0,0,0,0,0,0,0,33.33,0,0,0,0,0,0,0,0,0,0,0,0,0,0,0,0,0,0,0,0,0,0,0,0
170,17.86,53.57,0,0,0,0,0,0,0,0,0,0,0,0,0,0,0,0,0,0,0,28.57,0,0,0,0,0,0,0,0,0,0,0,0,0,0,0,0,0,0,0,0,0,0,0,0
200,0,0,0,0,0,0,22.72,25.33,0,0,0,0,0,0,0,0,0,0,0,0,0,0,0,0,0,0,0,0,0,0,0,0,0,0,0,0,0,0,0,0,51.95,0,0,0,0,0
220,0,0,0,0,0,0,17.8,20.3,0,0,0,0,0,0,0,0,0,0,0,0,0,9.9,0,0,0,0,0,0,0,0,0,0,0,0,0,0,0,0,0,0,52,0,0,0,0,0
200,0,0,0,0,0,0,13.61,15.62,0,0,0,0,0,0,0,0,0,0,0,0,0,20.62,0,0,0,0,0,0,0,0,0,0,0,0,0,0,0,0,0,0,50.15,0,0,0,0,0
180,0,0,0,0,0,0,10.5,12.2,0,0,0,0,0,0,0,0,0,0,0,0,0,26.1,0,0,0,0,0,0,0,0,0,0,0,0,0,0,0,0,0,0,51.2,0,0,0,0,0
190,0,0,0,0,0,0,9.3,10.6,0,0,0,0,0,0,0,0,0,0,0,0,0,31,0,0,0,0,0,0,0,0,0,0,0,0,0,0,0,0,0,0,49.1,0,0,0,0,0
170,0,0,0,0,0,0,4.5,5.31,0,0,0,0,0,0,0,0,0,0,0,0,0,40.24,0,0,0,0,0,0,0,0,0,0,0,0,0,0,0,0,0,0,49.95,0,0,0,0,0
247,0,0,0,0,0,22.5,0,0,22.5,0,0,0,0,0,0,0,0,0,0,0,0,0,0,0,0,0,0,0,0,0,0,0,0,0,0,0,0,0,0,0,45,0,10,0,0,0
172.8,0,0,0,0,0,21.34,0,0,0,0,0,0,0,0,0,0,0,0,13.4,0,0,0,0,0,0,0,0,0,0,0,0,0,0,0,0,0,0,0,0,29.29,0,35.97,0,0,0,0
204,0,0,7.3,0,0,3.87,33.98,25.67,11.11,0,0,0,0,0,0,0,0,0,0,0,0,0,0,0,0,0,0,0,0,0,0,0,0,0,0,0,0,0,0,0,18.07,0,0,0,0,0
187,65,5,5,0,5,20,0,0,0,0,0,0,0,0,0,0,0,0,0,0,0,0,0,0,0,0,0,0,0,0,0,0,0,0,0,0,0,0,0,0,0,0,0,0,0,0
186,0,6,12,0,0,0,0,0,33,0,0,0,0,0,0,0,0,0,0,0,0,9,0,0,0,0,0,0,0,0,0,0,0,0,0,0,0,0,0,0,40,0,0,0,0,0
167,0,6,12,0,0,0,0,20,13,0,0,0,0,0,0,0,0,0,0,0,0,9,0,0,0,0,0,0,0,0,0,0,0,0,0,0,0,0,0,0,40,0,0,0,0,0
185,0,6,12,0,0,0,0,23,10,0,0,0,0,0,0,0,0,0,0,0,0,9,0,0,0,0,0,0,0,0,0,0,0,0,0,0,0,0,0,0,40,0,0,0,0,0
182,0,6,12,0,0,0,0,26,7,0,0,0,0,0,0,0,0,0,0,0,0,9,0,0,0,0,0,0,0,0,0,0,0,0,0,0,0,0,0,0,40,0,0,0,0,0
185.5,0,0,9.5,0,0,6.26,0,23.32,15.93,0,0,0,0,0,0,0,0,0,9.98,0,0,0,0,0,0,0,0,0,0,0.07,0,0,0,0,0,0,0.32,0,0,0,34.62,0,0,0,0,0
166,0,0,12.76,0,0,4.68,0,21.46,14.67,0,0,0,0,0,0,0,0,0,7.36,0,0,0,0,0,0,0,0,0,0,0.07,0,0,0,0,0,0,0.1,0,0,0,38.9,0,0,0,0,0
167,0,0,8.45,2.67,0,4.21,0,10.42,22.85,0,0,0,0,0,0,0,0,0,11.91,0,0,0,0,0,0,0,0,0,0,0.08,0,0,0,0,0,0,0,0,0,0,39.41,0,0,0,0,0
243,0,0,0,0,0,0,0,0,30,0,0,0,0,0,0,0,0,0,0,0,0,20,0,0,0,0,0,0,0,0,0,0,0,0,0,0,0,0,0,0,50,0,0,0,0,0
226,0,0,0,0,0,0,0,0,25,0,0,0,0,0,0,0,0,0,0,0,0,25,0,0,0,0,0,0,0,0,0,0,0,0,0,0,0,0,0,0,50,0,0,0,0,0
214,0,0,0,0,0,0,0,0,20,0,0,0,0,0,0,0,0,0,0,0,0,30,0,0,0,0,0,0,0,0,0,0,0,0,0,0,0,0,0,0,50,0,0,0,0,0
171,0,0,0,0,0,23,0,0,0,0,0,0,0,0,0,0,0,0,0,0,0,0,0,0,0,0,0,0,0,0,0,0,0,0,0,0,0,0,0,0,0,77,0,0,0,0
165,0,0,0,0,0,49,0,0,0,0,0,0,0,0,0,0,0,0,18,0,0,0,0,0,0,0,0,0,0,0,0,0,0,0,0,0,0,0,0,0,0,33,0,0,0,0
180,0,0,0,0,0,0,0,0,0,0,37.5,0,0,0,0,0,0,0,0,0,0,0,0,0,0,0,0,0,0,0,0,0,0,0,0,0,0,0,0,31.25,31.25,0,0,0,0,0
181,0,0,0,0,0,0,0,0,0,0,43.75,0,0,0,0,0,0,0,0,0,0,0,0,0,0,0,0,0,0,0,0,0,0,0,0,0,0,0,0,17.5,35,0,3.75,0,0,0
182,65.6,0,21.8,0,0,0,0,0,0,0,0,0,0,0,0,0,0,0,0,0,0,0,0,0,0,0,0,2.5,0,0,0,0,0,0,0,0,2.5,0,0,0,7.6,0,0,0,0,0
178,0,0,0,0,0,0,0,0,0,0,40,0,0,0,0,0,0,0,0,0,0,0,0,0,0,0,0,0,0,0,0,0,0,0,0,0,0,0,0,33,24,0,3,0,0,0
172,0,0,0,0,0,0,0,0,0,0,37,0,0,0,0,0,0,0,3,0,0,0,0,0,0,0,0,0,0,0,0,0,0,0,0,0,0,0,0,33,24,0,3,0,0,0
165,0,0,0,0,0,0,0,0,0,0,40,0,0,0,0,0,0,0,10,0,0,0,0,0,0,0,0,0,0,0,0,0,0,0,0,0,0,0,0,22,25,0,3,0,0,0
165,0,3,0,0,0,0,0,0,0,0,37,0,0,0,0,0,0,0,0,0,0,0,0,0,0,0,0,0,0,0,0,0,0,0,0,0,0,0,0,33,23,0,4,0,0,0
166,0,0,0,0,0,0,0,0,0,0,37,0,0,0,0,0,0,0,1,0,0,0,0,0,0,0,0,0,0,0,0,0,0,0,0,0,0,0,0,35,22,0,5,0,0,0
