Repository: you0514w/youyou

File: Expansion Coeff.csv (part 83 of 83)
Expansion Coeff (Typical) ( 10-7/K ),SiO2,B2O3,Al2O3,MgO,CaO,BaO,Li2O,Na2O,K2O,Rb2O,Ag2O,Cs2O,Tl2O,MnO,FeO,CoO,NiO,CuO,ZnO,SrO,CdO,PbO,SnO,Cr2O3,Fe2O3,Ga2O3,As2O3,Y2O3,In2O3,Sb2O3,La2O3,Nd2O3,Gd2O3,TiO2,MnO2,GeO2,ZrO2,CeO2,SnO2,TeO2,P2O5,V2O5,Nb2O5,Ta2O5,MoO3,WO3
265,44.18,13.3,0.61,0,14.32,2.41,12.39,0,3.93,0,0,0,0,0,0,0,0,0,6.82,0,0,0,0,0,0,0,0,0,0,0,0,0,0,1.54,0,0,0.5,0,0,0,0,0,0,0,0,0
238,52.49,14.21,0.61,0,12.13,1.62,6.2,0,4.6,0,0,0,0,0,0,0,0,0,5.32,0,0,0,0,0,0,0,0,0,0,0,0,0,0,2.32,0,0,0.5,0,0,0,0,0,0,0,0,0
194,45.38,6.81,5.81,0,29.6,0,0,0,0,0,0,0,0,0,0,0,0,0,7.28,0,0,1.59,0,0,0,0,0,0,0,0,0,0,0,0,0,0,2.88,0,0,0,0,0.65,0,0,0,0
217,0,9.8,0,0,0,0,0,0,49,0,0,0,0,0,0,0,0,0,0,0,0,0,0,0,0,0,0,0,0,0,0,0,0,0,0,0,0,0,0,0,39.2,0,2,0,0,0
190,0,9.26,0,0,0,0,0,0,46.3,0,0,0,0,0,0,0,0,0,0,0,0,0,0,0,0,0,0,0,0,0,0,0,0,0,0,0,0,0,0,0,37.04,0,7.4,0,0,0
175,0,8.93,0,0,0,0,0,0,44.65,0,0,0,0,0,0,0,0,0,0,0,0,0,0,0,0,0,0,0,0,0,0,0,0,0,0,0,0,0,0,0,35.72,0,10.7,0,0,0
166,0,0,0,0,0,0,0,0,0,0,36.5,0,0,0,0,0,0,0,1.5,0,0,0,0,0,0,0,0,0,0,0,0,0,0,0,0,0,0,0,0,35,22,0,5,0,0,0
188.8,37.28,0,0,0,24.95,0,0,28.52,0,0,0,0,0,0,0,0,0,0,0,0,0,0,0,0,0,0,0,0,0,0,0,0,0,0,0,0,0,0,0,0,9.25,0,0,0,0,0
165.4,40.71,0,0,0,25.31,0,0,28.91,0,0,0,0,0,0,0,0,0,0,0,0,0,0,0,0,0,0,0,0,0,0,0,0,0,0,0,0,0,0,0,0,5.07,0,0,0,0,0
169,2.5,0,3,0,0,6,10.5,13,13,0,0,0,0,0,0,0,0,0,15,0,0,0,0,0,0,0,0,0,0,0,0,0,0,0,0,0,0,0,0,0,31,0,0,0,6,0
173,0,0,3,0,0,6,13,13,13,0,0,0,0,0,0,0,0,0,15,0,0,0,0,0,0,0,0,0,0,0,0,0,0,0,0,0,0,0,0,0,31,0,0,0,6,0
192,2.5,0,6,0,0,6,10.5,11.5,13,0,0,0,0,0,0,0,0,0,15,0,0,0,0,0,0,0,0,0,0,0,0,0,0,0,0,0,0,0,0,0,29.5,0,0,0,6,0
190,2.5,0,3,0,0,0,10.5,13,13,0,0,0,0,0,0,0,0,0,15,6,0,0,0,0,0,0,0,0,0,0,0,0,0,0,0,0,0,0,0,0,31,0,0,0,6,0
183,2.5,0,3,0,6,0,10.5,13,13,0,0,0,0,0,0,0,0,0,15,0,0,0,0,0,0,0,0,0,0,0,0,0,0,0,0,0,0,0,0,0,31,0,0,0,6,0
173,2.5,0,4,0,0,4,12,13,13,0,0,0,0,0,0,0,0,0,15,0,0,0,0,0,0,0,0,0,0,0,0,0,0,0,0,0,0,0,0,0,32.5,0,0,0,4,0
176,3,0,3.5,0,0,6,10.5,13.5,14,0,0,0,0,0,0,0,0,0,15,0,0,0,0,0,0,0,0,0,0,0,0,0,0,0,0,0,0,0,0,0,32.5,0,0,0,2,0
219,0,15,0,0,0,0,0,0,15,0,0,0,0,0,0,0,0,0,0,0,0,0,0,0,0,0,0,0,0,70,0,0,0,0,0,0,0,0,0,0,0,0,0,0,0,0
220,0,15,0,0,0,0,0,0,15,0,0,0,0,0,0,0,0,0,5,0,0,0,0,0,0,0,0,0,0,65,0,0,0,0,0,0,0,0,0,0,0,0,0,0,0,0
210,0,15,0,0,0,0,0,0,15,0,0,0,0,0,0,0,0,0,10,0,0,0,0,0,0,0,0,0,0,60,0,0,0,0,0,0,0,0,0,0,0,0,0,0,0,0
200,0,15,0,0,0,0,0,0,15,0,0,0,0,0,0,0,0,0,15,0,0,0,0,0,0,0,0,0,0,55,0,0,0,0,0,0,0,0,0,0,0,0,0,0,0,0
197,0,15,0,0,0,0,0,0,15,0,0,0,0,0,0,0,0,0,20,0,0,0,0,0,0,0,0,0,0,50,0,0,0,0,0,0,0,0,0,0,0,0,0,0,0,0
224,0,0,0,0,0,0,0,0,0,0,0,10,0,0,0,0,0,0,0,0,0,20,0,0,0,0,0,0,0,0,0,0,0,0,0,0,0,0,0,70,0,0,0,0,0,0
212,0,0,0,0,0,0,0,0,0,10,0,0,0,0,0,0,0,0,0,0,0,20,0,0,0,0,0,0,0,0,0,0,0,0,0,0,0,0,0,70,0,0,0,0,0,0
201,0,0,0,0,0,0,0,0,10,0,0,0,0,0,0,0,0,0,0,0,0,20,0,0,0,0,0,0,0,0,0,0,0,0,0,0,0,0,0,70,0,0,0,0,0,0
196,0,0,0,0,0,0,0,10,0,0,0,0,0,0,0,0,0,0,0,0,0,20,0,0,0,0,0,0,0,0,0,0,0,0,0,0,0,0,0,70,0,0,0,0,0,0
180,0,0,0,0,0,0,10,0,0,0,0,0,0,0,0,0,0,0,0,0,0,20,0,0,0,0,0,0,0,0,0,0,0,0,0,0,0,0,0,70,0,0,0,0,0,0
215,0,0,0,0,0,0,0,0,0,0,0,10,0,0,0,0,0,0,20,0,0,0,0,0,0,0,0,0,0,0,0,0,0,0,0,0,0,0,0,70,0,0,0,0,0,0
202,0,0,0,0,0,0,0,0,0,10,0,0,0,0,0,0,0,0,20,0,0,0,0,0,0,0,0,0,0,0,0,0,0,0,0,0,0,0,0,70,0,0,0,0,0,0
193,0,0,0,0,0,0,0,0,10,0,0,0,0,0,0,0,0,0,20,0,0,0,0,0,0,0,0,0,0,0,0,0,0,0,0,0,0,0,0,70,0,0,0,0,0,0
187,0,0,0,0,0,0,0,10,0,0,0,0,0,0,0,0,0,0,20,0,0,0,0,0,0,0,0,0,0,0,0,0,0,0,0,0,0,0,0,70,0,0,0,0,0,0
217,0,0,0,0,0,20,0,0,0,0,0,10,0,0,0,0,0,0,0,0,0,0,0,0,0,0,0,0,0,0,0,0,0,0,0,0,0,0,0,70,0,0,0,0,0,0
211,0,0,0,0,0,20,0,0,0,10,0,0,0,0,0,0,0,0,0,0,0,0,0,0,0,0,0,0,0,0,0,0,0,0,0,0,0,0,0,70,0,0,0,0,0,0
207,0,0,0,0,0,20,0,0,10,0,0,0,0,0,0,0,0,0,0,0,0,0,0,0,0,0,0,0,0,0,0,0,0,0,0,0,0,0,0,70,0,0,0,0,0,0
192,0,0,0,0,0,20,0,10,0,0,0,0,0,0,0,0,0,0,0,0,0,0,0,0,0,0,0,0,0,0,0,0,0,0,0,0,0,0,0,70,0,0,0,0,0,0
180,0,0,0,0,0,20,10,0,0,0,0,0,0,0,0,0,0,0,0,0,0,0,0,0,0,0,0,0,0,0,0,0,0,0,0,0,0,0,0,70,0,0,0,0,0,0
191,0,0,0,20,0,0,0,0,0,0,0,10,0,0,0,0,0,0,0,0,0,0,0,0,0,0,0,0,0,0,0,0,0,0,0,0,0,0,0,70,0,0,0,0,0,0
188,0,0,0,20,0,0,0,0,0,10,0,0,0,0,0,0,0,0,0,0,0,0,0,0,0,0,0,0,0,0,0,0,0,0,0,0,0,0,0,70,0,0,0,0,0,0
183,0,0,0,20,0,0,0,0,10,0,0,0,0,0,0,0,0,0,0,0,0,0,0,0,0,0,0,0,0,0,0,0,0,0,0,0,0,0,0,70,0,0,0,0,0,0
178,0,0,0,20,0,0,0,10,0,0,0,0,0,0,0,0,0,0,0,0,0,0,0,0,0,0,0,0,0,0,0,0,0,0,0,0,0,0,0,70,0,0,0,0,0,0
222,0,10,0,0,0,0,0,0,10,0,0,0,0,0,0,0,0,0,0,0,0,0,0,0,0,0,0,0,0,80,0,0,0,0,0,0,0,0,0,0,0,0,0,0,0,0
207,0,20,0,0,0,0,0,0,20,0,0,0,0,0,0,0,0,0,0,0,0,0,0,0,0,0,0,0,0,60,0,0,0,0,0,0,0,0,0,0,0,0,0,0,0,0
204,0,30,0,0,0,0,0,0,30,0,0,0,0,0,0,0,0,0,0,0,0,0,0,0,0,0,0,0,0,40,0,0,0,0,0,0,0,0,0,0,0,0,0,0,0,0
202,0,35,0,0,0,0,0,0,35,0,0,0,0,0,0,0,0,0,0,0,0,0,0,0,0,0,0,0,0,30,0,0,0,0,0,0,0,0,0,0,0,0,0,0,0,0
210,0,0,0,0,0,0,0,0,0,0,0,0,0,0,0,0,0,0,0,0,0,20,0,0,0,0,0,0,0,0,0,0,0,0,0,0,0,0,0,80,0,0,0,0,0,0
177,0,0,0,0,0,0,0,5,0,0,0,0,0,0,0,0,0,0,0,0,0,13,0,0,0,0,0,0,0,0,0,0,0,0,0,0,0,0,0,70,0,0,2,0,0,10
174,68.83,0,14.02,0.69,0.62,0,0,5.38,10.46,0,0,0,0,0,0,0,0,0,0,0,0,0,0,0,0,0,0,0,0,0,0,0,0,0,0,0,0,0,0,0,0,0,0,0,0,0
166,40.44,0.6,0.07,0,0,0.14,5.32,21.38,8.65,0,0,0,0,0,0,0,0,0,0,0,0,0,0,0,1.3,0,0,0,0,0,0,0,0,20.48,0,0,0,0,0,0,0.78,0.84,0,0,0,0
168,0,0,10,0,0,0,0,40,0,0,0,0,0,0,0,0,0,0,0,0,0,0,0,0,0,0,0,0,0,0,0,0,0,2,0,0,0,0,0,0,48,0,0,0,0,0
168,0,0,10,0,0,0,0,40,0,0,0,0,0,0,0,0,0,0,0,0,0,0,0,0,0,0,0,0,0,0,0,0,0,15,0,0,0,0,0,0,35,0,0,0,0,0
165,0,0,10,0,0,0,0,40,0,0,0,0,0,0,0,0,0,0,0,0,0,0,0,0,0,0,0,0,0,0,0,0,0,20,0,0,0,0,0,0,30,0,0,0,0,0
210,0,33,0,0,0,0,0,30,0,0,0,0,0,0,0,0,0,0,0,0,0,35,0,0,0,0,0,0,0,0,0,2,0,0,0,0,0,0,0,0,0,0,0,0,0,0
170,68.48,0,8.46,1.65,1.18,0,0,11.78,8.45,0,0,0,0,0,0,0,0,0,0,0,0,0,0,0,0,0,0,0,0,0,0,0,0,0,0,0,0,0,0,0,0,0,0,0,0,0
170,46.1,0,0,0,26.9,0,0,12.2,12.2,0,0,0,0,0,0,0,0,0,0,0,0,0,0,0,0,0,0,0,0,0,0,0,0,0,0,0,0,0,0,0,2.6,0,0,0,0,0
165,46.1,0,0,0,26.9,0,0,6.1,18.3,0,0,0,0,0,0,0,0,0,0,0,0,0,0,0,0,0,0,0,0,0,0,0,0,0,0,0,0,0,0,0,2.6,0,0,0,0,0
177,46.1,0,0,0,26.9,0,0,0,24.4,0,0,0,0,0,0,0,0,0,0,0,0,0,0,0,0,0,0,0,0,0,0,0,0,0,0,0,0,0,0,0,2.6,0,0,0,0,0
180,3.5,0,6.5,0,9,0,13.5,11,19,0,0,0,0,0,0,0,0,0,0,0,0,0,0,0,0,0,0,0,0,0,0,0,0,0,0,0,0,0,0,0,31.5,0,0,0,6,0
174,3.5,0,6.49,0,8.99,0,13.49,14.49,14.49,0,0,0,0,0,0,0,0,0,0,0,0,0,0,0,0,0,0,0,0,0,0,0,0,0,0,0,0,0,0,0,32.76,0,0,0,5.79,0
176,3.5,0,6.5,0,9,0,10.5,19,11,0,0,0,0,0,0,0,0,0,0,0,0,0,0,0,0,0,0,0,0,0,0,0,0,0,0,0,0,0,0,0,34.5,0,0,0,6,0
172,5.5,0,8,0,9,0,9,19,11,0,0,0,0,0,0,0,0,0,0,0,0,0,0,0,0,0,0,0,0,0,0,0,0,0,0,0,0,0,0,0,35.5,0,0,0,3,0
172,8.5,0,8,0,9,0,9,19,11,0,0,0,0,0,0,0,0,0,0,0,0,0,0,0,0,0,0,0,0,0,0,0,0,0,0,0,0,0,0,0,35.5,0,0,0,0,0
174,8.5,0,8,0,12,0,9,17.5,11,0,0,0,0,0,0,0,0,0,0,0,0,0,0,0,0,0,0,0,0,0,0,0,0,0,0,0,0,0,0,0,34,0,0,0,0,0
234,69.26,0.3,11.18,0.3,0.3,0,1,14.17,2.99,0,0,0,0,0,0,0,0,0,0.3,0,0,0,0,0,0,0,0,0,0,0,0,0,0,0,0,0,0,0,0.2,0,0,0,0,0,0,0
253,69.26,0.3,11.18,0.3,0.3,0,2,13.17,2.99,0,0,0,0,0,0,0,0,0,0.3,0,0,0,0,0,0,0,0,0,0,0,0,0,0,0,0,0,0,0,0.2,0,0,0,0,0,0,0
257,69.26,0.3,11.18,0.3,0.3,0,3.99,11.18,2.99,0,0,0,0,0,0,0,0,0,0.3,0,0,0,0,0,0,0,0,0,0,0,0,0,0,0,0,0,0,0,0.2,0,0,0,0,0,0,0
251,69.26,0.3,11.18,0.3,0.3,0,4.99,10.18,2.99,0,0,0,0,0,0,0,0,0,0.3,0,0,0,0,0,0,0,0,0,0,0,0,0,0,0,0,0,0,0,0.2,0,0,0,0,0,0,0
250,69.26,0.3,11.18,0.3,0.3,0,5.99,9.18,2.99,0,0,0,0,0,0,0,0,0,0.3,0,0,0,0,0,0,0,0,0,0,0,0,0,0,0,0,0,0,0,0.2,0,0,0,0,0,0,0
253,69.26,0.3,11.18,0.3,0.3,0,7.49,7.68,2.99,0,0,0,0,0,0,0,0,0,0.3,0,0,0,0,0,0,0,0,0,0,0,0,0,0,0,0,0,0,0,0.2,0,0,0,0,0,0,0
253,69.26,0.3,11.18,0.3,0.3,0,8.98,6.19,2.99,0,0,0,0,0,0,0,0,0,0.3,0,0,0,0,0,0,0,0,0,0,0,0,0,0,0,0,0,0,0,0.2,0,0,0,0,0,0,0
225,69.8,0,9,5.1,0.5,0,3,10.7,1.7,0,0,0,0,0,0,0,0,0,0,0,0,0,0,0,0,0,0,0,0,0,0,0,0,0,0,0,0,0,0.2,0,0,0,0,0,0,0
233,69.45,0,8.96,5.07,0.5,0,3.48,10.65,1.69,0,0,0,0,0,0,0,0,0,0,0,0,0,0,0,0,0,0,0,0,0,0,0,0,0,0,0,0,0,0.2,0,0,0,0,0,0,0
241,69.59,0,8.97,5.08,0.5,0,4.89,9.97,0.7,0,0,0,0,0,0,0,0,0,0,0,0,0,0,0,0,0,0,0,0,0,0,0,0,0,0,0,0,0,0.3,0,0,0,0,0,0,0
170,0,0,6.07,5.27,5.17,0,0,35.7,0,0,0,0,0,0,0,0,0,7.29,0,0,0,0,0,0,0,0,0,0,0,0,0,0,0,0,0,0,0,0,0,0,40.5,0,0,0,0,0
184,0,0,2.16,5.22,5.12,0,0,35.36,0,0,0,0,0,0,0,0,0,12.03,0,0,0,0,0,0,0,0,0,0,0,0.07,0,0,0,0,0,0,0,0,0,0,40.04,0,0,0,0,0
202,0,0,0.97,2.96,3.54,0,0,36.69,0,0,0,0,0,0,0,0,0,9.99,0,1.92,0,0,0,0,0,0,0,0,0,0.07,0,0,0,0,0,0,0,0,0,0,43.86,0,0,0,0,0
178,0,2.76,4.14,5.24,5.14,0,0,35.49,0,0,0,0,0,0,0,0,0,6.04,0,0.93,0,0,0,0,0,0,0,0,0,0,0,0,0,0,0,0,0,0,0,0,40.26,0,0,0,0,0
188,0,0,5.8,5.04,4.94,0,9.27,29.65,1.96,0,0,0,0,0,0,0,0,4.64,0,0,0,0,0,0,0,0,0,0,0,0,0,0,0,0,0,0,0,0,0,0,38.7,0,0,0,0,0
193,0,0,3.22,5.28,5.17,0,0,31.04,5.13,0,0,0,0,0,0,0,0,2.43,5.94,4.67,0,0,0,0,0,0,0,0,0,0,0,0,0,0,0,0,0,0,0,0,37.12,0,0,0,0,0
212,0,0,2.17,5.02,4.92,2.4,9.24,25.08,4.88,0,0,0,0,0,0,0,0,3.47,5.65,4.44,0,0,0,0,0,0,0,0,0,0,0,0,0,0,0,0,0,0,0,0,32.73,0,0,0,0,0
196,0,0.27,2.16,5.22,10.22,0,0,35.31,1.01,0,0,0,0,0,0,0,0,1.2,0,4.61,0,0,0,0,0,0,0,0,0,0,0,0,0,0,0,0,0,0,0,0,40,0,0,0,0,0
167,0,0,9.19,5.12,8.36,0,0,34.78,0,0,0,0,0,0,0,0,0,7.07,0,0,0,0,0,0,0,0,0,0,0,0.03,0,0,0,0,0,0,0,0,0,0,35.45,0,0,0,0,0
193,0,0,5.46,5.63,5.5,0,0,19.77,16.39,0,0,0,0,0,0,0,0,3.88,0,0,0,0,0,0,0,0,0,0,0,0.21,0,0,0,0,0,0,0,0,0,0,43.16,0,0,0,0,0
200,0,5.71,7.62,0,0,0,0,17.14,18.1,0,0,0,0,0,0,0,0,0,0,0,0,8.57,0,0,4.76,0,0,0,0,0,0,0,0,0,0,0,0,0,0,0,38.1,0,0,0,0,0
233,69.8,0,9,5.1,0.5,0,3.5,10.2,1.7,0,0,0,0,0,0,0,0,0,0,0,0,0,0,0,0,0,0,0,0,0,0,0,0,0,0,0,0,0,0.2,0,0,0,0,0,0,0
238,69.73,0,8.99,5.09,0.5,0,5,8.69,1.7,0,0,0,0,0,0,0,0,0,0,0,0,0,0,0,0,0,0,0,0,0,0,0,0,0,0,0,0,0,0.3,0,0,0,0,0,0,0
242,67.8,0,10,2,0,0,3,15,0,0,0,0,0,0,0,0,0,0,2,0,0,0,0,0,0,0,0,0,0,0,0,0,0,0,0,0,0,0,0.2,0,0,0,0,0,0,0
227,69.19,0,10.67,0.5,0,0,1,15.15,1.99,0,0,0,0,0,0,0,0,0,0.5,0,0,0,0,0,0,0,0,0,0,0,0,0,0,0,0,0,0,0,0.2,0,0.8,0,0,0,0,0
232,69.19,0,10.67,0.5,0,0,2.99,13.16,1.99,0,0,0,0,0,0,0,0,0,0.5,0,0,0,0,0,0,0,0,0,0,0,0,0,0,0,0,0,0,0,0.2,0,0.8,0,0,0,0,0
266,67.17,0,8.98,5.09,0,0,3.49,14.57,0.5,0,0,0,0,0,0,0,0,0,0,0,0,0,0,0,0,0,0,0,0,0,0,0,0,0,0,0,0,0,0.2,0,0,0,0,0,0,0
246,65.77,0,8.98,5.49,0,0,3.49,14.57,0.5,0,0,0,0,0,0,0,0,0,0,0,0,0,0,0,0,0,0,0,0,0,0,0,0,0,0,0,1,0,0.2,0,0,0,0,0,0,0
250,65.77,0,8.98,3.49,0,0,3.49,16.07,0.5,0,0,0,0,0,0,0,0,0,0,0,0,0,0,0,0,0,0,0,0,0,0,0,0,0,0,0,1.5,0,0.2,0,0,0,0,0,0,0
254,65.77,0,8.48,2.99,0,0,3.49,16.07,0.5,0,0,0,0,0,0,0,0,0,1,0,0,0,0,0,0,0,0,0,0,0,0,0,0,0,0,0,1.5,0,0.2,0,0,0,0,0,0,0
226,69.66,0,9.18,5.09,0,0,3.49,11.88,0.5,0,0,0,0,0,0,0,0,0,0,0,0,0,0,0,0,0,0,0,0,0,0,0,0,0,0,0,0,0,0.2,0,0,0,0,0,0,0
240,66.92,0,10.02,3.01,0,0,3.01,14.03,0,0,0,0,0,0,0,0,0,0,3.01,0,0,0,0,0,0,0,0,0,0,0,0,0,0,0,0,0,0,0,0,0,0,0,0,0,0,0
267,59.82,5.18,14.36,2.69,0,0,6.08,7.58,0.5,0,0,0,0,0,0,0,0,0,3.49,0,0,0,0,0,0,0,0,0,0,0,0,0,0,0,0,0,0,0,0.3,0,0,0,0,0,0,0
267,65.7,9.1,12.3,0,0,0,5,6.6,1.3,0,0,0,0,0,0,0,0,0,0,0,0,0,0,0,0,0,0,0,0,0,0,0,0,0,0,0,0,0,0,0,0,0,0,0,0,0
260,63.63,9.09,12.29,0,0,0,5,6.59,1.3,0,0,0,0,0,0,0,0,0,0,0,0,0,0,0,0,0,0,0,0,0,0,0,0,0,0,0,0,0,0.1,0,2,0,0,0,0,0
217,59.84,5.1,13.14,2.65,0,0,3.43,10,0.49,0,0,0,0,0,0,0,0,0,3.43,0,0,0,0,0,0.74,0,0,0,0,0,0,0,0,0.98,0,0,0,0,0.2,0,0,0,0,0,0,0
270,62.4,5.11,13.66,1.97,0,0,3.64,10.52,0.49,0,0,0,0,0,0,0,0,0,0.49,0,0,0,0,0,0.74,0,0,0,0,0,0,0,0,0.98,0,0,0,0,0,0,0,0,0,0,0,0
265,62.4,5.11,13.86,1.97,0,0,3.64,10.42,0.39,0,0,0,0,0,0,0,0,0,0.49,0,0,0,0,0,0.74,0,0,0,0,0,0,0,0,0.98,0,0,0,0,0,0,0,0,0,0,0,0
268,62.41,5.11,13.61,1.97,0,0,3.64,10.61,0.44,0,0,0,0,0,0,0,0,0,0.49,0,0,0,0,0,0.74,0,0,0,0,0,0,0,0,0.98,0,0,0,0,0,0,0,0,0,0,0,0
260,51.49,4.95,18.81,0,0,0,0,19.8,0,0,0,0,0,0,0,0,0,0,0,0,0,0,0,0,0,0,0,0,0,0,0,0,0,0,0,0,0,0,0,0,4.95,0,0,0,0,0
212,60,0,13,0,0,0,0,17,0,0,0,0,0,0,0,0,0,0,0,0,0,0,0,0,0,5,0,0,0,0,0,0,0,0,0,0,0,0,0,0,5,0,0,0,0,0
252,51,4,19,0,0,0,0,21,0,0,0,0,0,0,0,0,0,0,0,0,0,0,0,0,0,5,0,0,0,0,0,0,0,0,0,0,0,0,0,0,0,0,0,0,0,0
190,0,7.59,4.2,0,0,0,0,28.27,12.39,0,0,0,0,0,0,0,0,0,0,0,0,0,0,0,0,0,0,0,0,0,0,0,0,0,0,0,0,0,0,0,47.55,0,0,0,0,0
169,0,4.8,8.6,0,0,8.7,0,17.3,17.3,0,0,0,0,0,0,0,0,0,0,0,0,0,0,0,0,0,0,0,0,0,0,0,0,0,0,0,0,0,0,0,43.3,0,0,0,0,0
167,0,0,0,0,0,0,0,0,0,0,0,0,0,0,0,0,0,0,0,0,0,45,0,0,0,0,0,0,0,0,0,0,0,0,0,0,0,0,0,0,45,0,0,0,0,10
172,0,0,0,0,0,0,0,0,0,0,0,0,0,0,0,0,0,0,0,0,0,50,0,0,0,0,0,0,0,0,0,0,0,0,0,0,0,0,0,0,40,0,0,0,0,10
193,0,0,0,0,0,0,0,0,0,0,0,0,0,0,0,0,0,0,0,0,0,40,0,0,0,0,0,0,0,0,0,0,0,0,0,0,0,0,0,0,50,0,0,0,0,10
190,1,2,0,0,0,0,0,0,0,0,0,0,0,0,0,0,0,0,0,0,0,77.6,0,0,0,0,0,0,0,0,0,0,0,0,0,0,0,0,0,19.4,0,0,0,0,0,0
190,2,0,0,0,0,0,0,0,0,0,0,0,0,0,0,0,0,0,0,0,0,78.4,0,0,0,0,0,0,0,0,0,0,0,0,0,0,0,0,0,19.6,0,0,0,0,0,0
190,0,2,0,0,0,0,0,0,0,0,0,0,0,0,0,0,0,0,0,0,0,78.4,0,0,0,0,0,0,0,0,0,0,0,0,0,0,0,0,0,19.6,0,0,0,0,0,0
190,1,1,0,0,0,0,0,0,0,0,0,0,0,0,0,0,0,0,0,0,0,78.4,0,0,0,0,0,0,0,0,0,0,0,0,0,0,0,0,0,19.6,0,0,0,0,0,0
190,0,1,0,0,0,0,0,0,0,0,0,0,0,0,0,0,0,0,0,0,0,79.2,0,0,0,0,0,0,0,0,0,0,0,0,0,0,0,0,0,19.8,0,0,0,0,0,0
190,0,0,0,0,0,0,0,0,0,0,0,0,0,0,0,0,0,0,0,0,0,80,0,0,0,0,0,0,0,0,0,0,0,0,0,0,0,0,0,20,0,0,0,0,0,0
178,0,0,0,0,0,0,0,5,0,0,0,0,0,0,0,0,0,0,20,0,0,0,0,0,0,0,0,0,0,0,0,0,0,0,0,0,0,0,0,75,0,0,0,0,0,0
199,0,0,0,0,0,5,0,5,0,0,0,0,0,0,0,0,0,0,20,0,0,0,0,0,0,0,0,0,0,0,0,0,0,0,0,0,0,0,0,70,0,0,0,0,0,0
172,0,0,0,0,0,0,0,0,0,0,0,0,0,0,0,0,0,0,0,0,0,10,0,0,0,0,0,0,0,0,0,0,0,0,0,0,0,0,0,80,10,0,0,0,0,0
166,0,0,0,0,0,0,0,0,0,0,0,0,0,0,0,0,0,0,0,0,0,50,0,0,0,0,0,0,0,0,0,0,0,0,0,0,0,0,0,5,45,0,0,0,0,0
168,0,0,0,0,0,0,0,0,0,0,0,0,0,0,0,0,0,0,0,0,0,50,0,0,0,0,0,0,0,0,0,0,0,0,0,0,0,0,0,10,40,0,0,0,0,0
170,0,0,0,0,0,0,0,0,0,0,0,0,0,0,0,0,0,0,0,0,0,50,0,0,0,0,0,0,0,0,0,0,0,0,0,0,0,0,0,15,35,0,0,0,0,0
171,0,0,0,0,0,0,0,0,0,0,0,0,0,0,0,0,0,0,0,0,0,50,0,0,0,0,0,0,0,0,0,0,0,0,0,0,0,0,0,20,30,0,0,0,0,0
173,0,0,0,0,0,0,0,0,0,0,0,0,0,0,0,0,0,0,0,0,0,50,0,0,0,0,0,0,0,0,0,0,0,0,0,0,0,0,0,25,25,0,0,0,0,0
230,0,0,0,0,0,0,0,46.62,0,0,0,0,0,0,0,0,0,0,0,0,0,0,5.41,0,0,0,0,0,0,0,0,0,0,0,0,0,0,0,0,0,46.61,0,1.36,0,0,0
213,0,0,0,0,0,0,0,43.15,0,0,0,0,0,0,0,0,0,0,0,0,0,0,10.95,0,0,0,0,0,0,0,0,0,0,0,0,0,0,0,0,0,43.16,0,2.74,0,0,0
192,0,0,0,0,0,0,0,39.58,0,0,0,0,0,0,0,0,0,0,0,0,0,0,16.67,0,0,0,0,0,0,0,0,0,0,0,0,0,0,0,0,0,39.58,0,4.17,0,0,0
185,0,0,0,0,0,0,0,35.45,0,0,0,0,0,0,0,0,0,0,0,0,0,0,23.28,0,0,0,0,0,0,0,0,0,0,0,0,0,0,0,0,0,35.45,0,5.82,0,0,0
215,0,0,0,0,0,0,0,46.15,0,0,0,0,0,0,0,0,0,0,0,0,0,0,5.13,0,0,0,0,0,0,0,0,0,0,0,0,0,0,0,0,0,46.16,0,2.56,0,0,0
200,0,0,0,0,0,0,0,42.11,0,0,0,0,0,0,0,0,0,0,0,0,0,0,10.53,0,0,0,0,0,0,0,0,0,0,0,0,0,0,0,0,0,42.1,0,5.26,0,0,0
170,0,0,0,0,0,0,0,37.84,0,0,0,0,0,0,0,0,0,0,0,0,0,0,16.22,0,0,0,0,0,0,0,0,0,0,0,0,0,0,0,0,0,37.83,0,8.11,0,0,0
215,0,0,0,0,0,0,0,46.55,0,0,0,0,0,0,0,0,0,0,0,0,0,0,3.45,0,0,0,0,0,0,0,0,0,0,0,0,0,0,0,0,0,46.55,0,3.45,0,0,0
180,0,0,0,0,0,0,0,42.86,0,0,0,0,0,0,0,0,0,0,0,0,0,0,7.14,0,0,0,0,0,0,0,0,0,0,0,0,0,0,0,0,0,42.86,0,7.14,0,0,0
280,52.48,8.91,14.85,0,0,0,0,18.81,0,0,0,0,0,0,0,0,0,0,0,0,0,0,0,0,0,4.95,0,0,0,0,0,0,0,0,0,0,0,0,0,0,0,0,0,0,0,0
290,53,8,16,0,0,0,0,20,0,0,0,0,0,0,0,0,0,0,0,0,0,0,0,0,0,0,0,0,0,0,0,0,0,0,0,0,0,0,0,0,3,0,0,0,0,0
227,51.49,0,16.83,0,0,0,0,19.8,0,0,0,0,0,0,0,0,0,0,0,0,0,0,0,0,0,1.98,0,0,0,0,0,0,0,0,0,0,0,0,0,0,9.9,0,0,0,0,0
262,49,5,23,0,0,0,0,21,0,0,0,0,0,0,0,0,0,0,0,0,0,0,0,0,0,2,0,0,0,0,0,0,0,0,0,0,0,0,0,0,0,0,0,0,0,0
234,52,0,14,0,0,0,0,19,0,0,0,0,0,0,0,0,0,0,0,0,0,0,0,0,0,5,0,0,0,0,0,0,0,0,0,0,0,0,0,0,10,0,0,0,0,0
279,52,5,15,0,0,0,0,21,0,0,0,0,0,0,0,0,0,0,0,0,0,0,0,0,0,7,0,0,0,0,0,0,0,0,0,0,0,0,0,0,0,0,0,0,0,0
199,5,0,0,0,0,0,0,0,15,0,0,0,0,0,0,0,0,0,18,0,0,0,0,0,0,0,0,0,0,0,0,0,0,0,0,20,0,0,0,42,0,0,0,0,0,0
194.5,0,0,0,0,0,2,0,4.9,0,0,0,0,0,0,0,0,0,0,19.6,0,0,0,0,0,0,0,0,0,0,0,0,0,0,0,0,0,0,0,0,73.5,0,0,0,0,0,0
199,0,0,0,0,0,5,0,4.75,0,0,0,0,0,0,0,0,0,0,19,0,0,0,0,0,0,0,0,0,0,0,0,0,0,0,0,0,0,0,0,71.25,0,0,0,0,0,0
202,0,0,0,0,0,10,0,4.5,0,0,0,0,0,0,0,0,0,0,18,0,0,0,0,0,0,0,0,0,0,0,0,0,0,0,0,0,0,0,0,67.5,0,0,0,0,0,0
210,0,0,0,0,0,15,0,4.25,0,0,0,0,0,0,0,0,0,0,17,0,0,0,0,0,0,0,0,0,0,0,0,0,0,0,0,0,0,0,0,63.75,0,0,0,0,0,0
180.2,5,0,0,0,0,0,0,0,15,0,0,0,0,0,0,0,0,0,21,0,0,0,0,0,0,0,0,0,0,0,0,0,0,0,0,10,0,0,0,49,0,0,0,0,0,0
175,0,0,0,0,0,8.97,9.2,0,0,0,0,0,0,0,0,0,0,0,3,0,0,0,0,0,0,0,0,0,0,0,0,0,0,0,0,0,0,0,0,42.97,0,35.86,0,0,0,0
193,0,0,11,0,0,13.9,0,5.6,27.8,0,0,0,0,0,0,0,0,0,0,0,0,0,0,0,0,0,0,0,0,0,0,0,0,0,0,0,0,0,0,0,41.7,0,0,0,0,0
185,0,0,5,0,0,13.9,0,5.6,27.8,0,0,0,0,0,0,0,0,0,0,0,0,0,0,0,0,0,0,0,0,0,0,0,0,0,0,0,0,0,0,0,41.7,0,6,0,0,0
210,0,4,11,0,0,16.6,0,5.6,27.8,0,0,0,0,0,0,0,0,0,0,0,0,0,0,0,0,0,0,0,0,0,0,0,0,0,0,0,0,0,0,0,35,0,0,0,0,0
201,0,0,8,0,0,16.9,0,5.6,27.8,0,0,0,0,0,0,0,0,0,0,0,0,0,0,0,0,0,0,0,0,0,0,0,0,0,0,0,0,0,0,0,41.7,0,0,0,0,0
198,0,0,11,0,0,13.9,0,5.6,27.8,0,0,0,0,0,0,0,0,0,0,2.7,0,0,0,0,0,0,0,0,0,0,0,0,0,0,0,0,0,0,0,0,39,0,0,0,0,0
193,0,0,8,0,0,13.9,0,8.5,26.6,0,0,0,0,0,0,0,0,0,0,0,0,0,0,0,0,0,0,0,0,0,0,0,0,0,0,0,0,0,0,0,40,0,3,0,0,0
185,0,3,10.7,0,0,13.9,0,8,25.4,0,0,0,0,0,0,0,0,0,0,0,0,0,0,0,0,0,0,0,0,0,0,0,0,0,0,0,0,0,0,0,39,0,0,0,0,0
189,0,0,7.9,0,0,13.8,0,8.5,26.5,0,0,0,0,0,0,0,0,0,0,0,0,0,0,0,0,0,0,0,0,0,0,0,0,0,0,0,0.5,0,0,0,39.8,0,3,0,0,0
185,0,0,8,0,0,13.9,0,5.6,27.8,0,0,0,0,0,0,0,0,0,0,0,0,0,0,0,0,0,0,0,0,0,0,0,0,0,0,0,0,0,0,0,41.7,0,3,0,0,0
193,0,0,6,0,0,8.9,2.7,5.6,27.8,0,0,0,0,0,0,0,0,0,0,0,0,0,0,0,0,0,0,0,0,0,0,0,2,0,0,0,0,0,0,0,47,0,0,0,0,0
177,0,0,0,0,0,0,0,30,0,0,0,0,0,0,0,0,0,0,30,0,0,0,0,0,0,0,0,0,0,0,0,0,0,0,0,0,0,0,0,0,40,0,0,0,0,0
206,0,0,0,0,0,0,0,0,30,0,0,0,0,0,0,0,0,0,30,0,0,0,0,0,0,0,0,0,0,0,0,0,0,0,0,0,0,0,0,0,40,0,0,0,0,0
185,0,0,0,0,0,0,0,0,25,0,0,0,0,0,0,0,0,0,35,0,0,0,0,0,0,0,0,0,0,0,0,0,0,0,0,0,0,0,0,0,40,0,0,0,0,0
170,0,0,0,0,0,0,5,0,20,0,0,0,0,0,0,0,0,0,35,0,0,0,0,0,0,0,0,0,0,0,0,0,0,0,0,0,0,0,0,0,40,0,0,0,0,0
172,0,0,0,0,0,0,0,20,5,0,0,0,0,0,0,0,0,0,35,0,0,0,0,0,0,0,0,0,0,0,0,0,0,0,0,0,0,0,0,0,40,0,0,0,0,0
180,0,0,0,0,0,0,0,15,10,0,0,0,0,0,0,0,0,0,35,0,0,0,0,0,0,0,0,0,0,0,0,0,0,0,0,0,0,0,0,0,40,0,0,0,0,0
183,0,0,0,0,0,0,0,10,15,0,0,0,0,0,0,0,0,0,35,0,0,0,0,0,0,0,0,0,0,0,0,0,0,0,0,0,0,0,0,0,40,0,0,0,0,0
187,0,0,0,0,0,0,0,5,20,0,0,0,0,0,0,0,0,0,35,0,0,0,0,0,0,0,0,0,0,0,0,0,0,0,0,0,0,0,0,0,40,0,0,0,0,0
189,0,0,0,0,0,0,0,25,5,0,0,0,0,0,0,0,0,0,30,0,0,0,0,0,0,0,0,0,0,0,0,0,0,0,0,0,0,0,0,0,40,0,0,0,0,0
201,0,0,0,0,0,0,0,20,10,0,0,0,0,0,0,0,0,0,30,0,0,0,0,0,0,0,0,0,0,0,0,0,0,0,0,0,0,0,0,0,40,0,0,0,0,0
202,0,0,0,0,0,0,0,15,15,0,0,0,0,0,0,0,0,0,30,0,0,0,0,0,0,0,0,0,0,0,0,0,0,0,0,0,0,0,0,0,40,0,0,0,0,0
210,0,0,0,0,0,0,0,10,20,0,0,0,0,0,0,0,0,0,30,0,0,0,0,0,0,0,0,0,0,0,0,0,0,0,0,0,0,0,0,0,40,0,0,0,0,0
211,0,0,0,0,0,0,0,5,25,0,0,0,0,0,0,0,0,0,30,0,0,0,0,0,0,0,0,0,0,0,0,0,0,0,0,0,0,0,0,0,40,0,0,0,0,0
204.5,0,0,0,0,0,16.96,0,0,0,0,0,0,0,0,0,0,0,0,0,0,0,23.3,0,0,0,0,0,0,0,0,0,0,0,0,0,0,0,0,0,59.74,0,0,0,0,0,0
171,55.75,0,8.21,0,0,0,18.62,0,8.89,0,0,0,0,0,0,0,0,0,0,0,0,0,0,0,0,0,0,0,0,0,0,0,0,0,0,0,1.11,0,7.42,0,0,0,0,0,0,0
172,55.11,0,8.12,0,0,0,18.4,0,8.79,0,0,0,0,0,0,0,0,0,0,0,0,0,0,0,0,0,0,0,0,0,0,0,0,0,0,0,2.24,0,7.34,0,0,0,0,0,0,0
166,54.47,0,8.02,0,0,0,18.18,0,8.69,0,0,0,0,0,0,0,0,0,0,0,0,0,0,0,0,0,0,0,0,0,0,0,0,0,0,0,3.39,0,7.25,0,0,0,0,0,0,0
240,69.26,0,11.18,0.5,0,0,2.99,15.37,0,0,0,0,0,0,0,0,0,0,0.5,0,0,0,0,0,0,0,0,0,0,0,0,0,0,0,0,0,0,0,0.2,0,0,0,0,0,0,0
256,68.13,0,7.29,6.39,0.5,0,2.1,13.39,2,0,0,0,0,0,0,0,0,0,0,0,0,0,0,0,0,0,0,0,0,0,0,0,0,0,0,0,0,0,0.2,0,0,0,0,0,0,0
244,65.28,0,8.98,2.99,0,0,3.49,14.57,0.5,0,0,0,0,0,0,0,0,0,2.99,0,0,0,0,0,0,0,0,0,0,0,0,0,0,0,0,0,1,0,0.2,0,0,0,0,0,0,0
237,69.66,0,8.98,5.09,0.5,0,4.89,9.98,0.7,0,0,0,0,0,0,0,0,0,0,0,0,0,0,0,0,0,0,0,0,0,0,0,0,0,0,0,0,0,0.2,0,0,0,0,0,0,0
177,50.25,0,0,0,0,0,0,18.14,15.32,0,0,0,0,0,0,0,0,0,0,0,0,0,0,0,0,0,0,0,0,0,0,0,0,15.46,0,0,0,0,0,0,0.83,0,0,0,0,0
240,35.22,0.22,0.22,0,0.13,0,2.53,22.31,21.58,0,0,0,0,0,0,0,0,0,0,0,0,0,0,0,0,0,0,0,0,0,0,0,0,12.86,0,0,0,0,0,0,0.53,4.4,0,0,0,0
170,40.95,1.36,0.43,0,0,1.9,6.58,18.79,8.5,0,0,0,0,0,0,0,0,0,0,0.07,0,0,0,0,0,0,0,0,0,0.52,0,0,0,16.41,0,0,0.18,0,0.05,0,1.18,3.08,0,0,0,0
227,39.59,0,0,0,0,0,0,24.29,19.45,0,0,0,0,0,0,0,0,0,0,0,0,0,0,0,0,0,0,0,0,0,0,0,0,15.82,0,0,0,0,0,0,0.85,0,0,0,0,0
168,53.9,0,0,0,0,0,0,40,0,0,0,0,0,0,0,0,0,0,0,0,0,0,0,0,0,0,0,6.1,0,0,0,0,0,0,0,0,0,0,0,0,0,0,0,0,0,0
181,48.2,0,0,0,0,0,0,45,0,0,0,0,0,0,0,0,0,0,0,0,0,0,0,0,0,0,0,6.8,0,0,0,0,0,0,0,0,0,0,0,0,0,0,0,0,0,0
203.5,69.22,0,10.09,0.5,2.1,0,1.1,4,12.49,0,0,0,0,0,0,0,0,0,0,0,0,0,0,0,0,0,0,0,0,0,0,0,0,0.5,0,0,0,0,0,0,0,0,0,0,0,0
248.7,66.88,0,9.71,0.5,3,0,1.1,3.8,12.01,0,0,0,0,0,0,0,0,0,0,0,0,0,0,0,0,0,0,0,0,0,0,0,0,3,0,0,0,0,0,0,0,0,0,0,0,0
186,70.98,0,10.01,0.5,2.1,0,1.1,3.9,10.91,0,0,0,0,0,0,0,0,0,0,0,0,0,0,0,0,0,0,0,0,0,0,0,0,0.5,0,0,0,0,0,0,0,0,0,0,0,0
187.2,70.6,0,8.5,0.5,2.1,0,1.1,4,12.7,0,0,0,0,0,0,0,0,0,0,0,0,0,0,0,0,0,0,0,0,0,0,0,0,0.5,0,0,0,0,0,0,0,0,0,0,0,0
190.1,71,0,8.6,0.5,1,0,1.1,4,12.8,0,0,0,0,0,0,0,0,0,0,0,0,0,0,0,0,0,0,0,0,0,0,0,0,1,0,0,0,0,0,0,0,0,0,0,0,0
191,37.49,0.22,0.22,0,0.13,0,2.52,17.02,14.4,0,0,0,0,0,0,0,0,0,0,0,0,0,0,0,0,0,0,0,0,0,0,0,0,22.64,0,0,0,0,0,0,0.8,4.56,0,0,0,0
202.3,69.68,0,10.21,0.5,1,0,1.1,4,12.51,0,0,0,0,0,0,0,0,0,0,0,0,0,0,0,0,0,0,0,0,0,0,0,0,1,0,0,0,0,0,0,0,0,0,0,0,0
175,65,0,0,0,0,0,0,20,0,0,0,0,0,0,0,0,0,0,0,0,0,0,0,0,0,0,0,0,0,0,0,0,0,15,0,0,0,0,0,0,0,0,0,0,0,0
207,71,8,11,4,3,0,0,0,0,0,0,0,0,0,0,0,0,0,0,3,0,0,0,0,0,0,0,0,0,0,0,0,0,0,0,0,0,0,0,0,0,0,0,0,0,0
275,69.4,1,6.2,4.5,0,0,0,15.8,0.5,0,0,0,0,0,0,0,0,0,2.5,0,0,0,0,0,0,0,0,0,0,0,0,0,0,0,0,0,0,0,0.1,0,0,0,0,0,0,0
264,66.4,1,9.2,3,0,0,0,15.8,2,0,0,0,0,0,0,0,0,0,2.5,0,0,0,0,0,0,0,0,0,0,0,0,0,0,0,0,0,0,0,0.1,0,0,0,0,0,0,0
300,66.3,1.5,8,1,0,0,0,15,3,0,0,0,0,0,0,0,0,0,5,0,0,0,0,0,0,0,0,0,0,0,0,0,0,0,0,0,0,0,0.2,0,0,0,0,0,0,0
190,0,0,2.5,0,0,0,0,12,0,0,0,0,0,0,0,0,0,0,18,0,0,0,0,0,0,0,0,0,0,0,0,0,0,0,0,0,0,0,0,67.5,0,0,0,0,0,0
197,0,0,1.75,0,0,0,0,12,0,0,0,0,0,0,0,0,0,0,18,0,0,0,0,0,0,0,0,0,0,0,0,0,0,0,0,0,0,0,0,68.25,0,0,0,0,0,0
168,75.02,3.09,1.94,2.45,0,0,14.21,0,1.98,0,0,0,0,0,0,0,0,0,0,0,0,0,0,0,0,0,0,0,0,0,0,0,0,0,0,0,0,0,0,0,1.31,0,0,0,0,0
169,75.07,0,2.99,2.37,0,0,15.21,0,1.33,0,0,0,0,0,0,0,0,0,0,0,0,0,0,0,0,0,0,0,0,0,0,0,0,0,0,0,0,0,0,0,1.52,1.51,0,0,0,0
173,78.84,0,1.75,4.42,2.65,0,7.96,0.96,1.7,0,0,0,0,0,0,0,0,0,0,0,0,0,0,0,0,0,0,0,0,0,0,0,0,0,0,0,0,0,0,0,1.72,0,0,0,0,0
169,76.29,0,1.72,2.18,2.92,0,12.93,0,1.86,0,0,0,0,0,0,0,0,0,0,0,0,0,0,0,0,0,0,0,0,0,0,0,0,0,0,0,0.95,0,0,0,1.15,0,0,0,0,0
167,72.49,0,1,0,0,0,24.2,0,0,0,0,1,0,0,0,0,0,0,0,0,0,0,0,0,0,0,0,0,0,0,0,0,0,0,0,0,0,0,0,0,1.31,0,0,0,0,0
165,66.95,0,1,0,0,0,28.07,0,0,0,0,0.99,0,0,0,0,0,0,0,0,0,0,0,0,0,0,0,0,0,0,0,0,0,0,0,0,0,0,0,0,2.99,0,0,0,0,0
180,69.08,0.96,2.08,0,0,0,23.62,0,1.75,0,0,0,0,0,0,0,0,0,1.27,0,0,0,0,0,0,0,0,0,0,0,0,0,0,0,0,0,0,0,0,0,1.24,0,0,0,0,0
184,0,0,0,0,0,0,0,0,10,0,0,0,0,0,0,0,0,0,20,0,0,0,0,0,0,0,0,0,0,0,0,0,0,5,0,0,0,0,0,65,0,0,0,0,0,0
191,53.2,0,5.5,0,0,0,0,41.3,0,0,0,0,0,0,0,0,0,0,0,0,0,0,0,0,0,0,0,0,0,0,0,0,0,0,0,0,0,0,0,0,0,0,0,0,0,0
223.4,58.48,5.14,14.45,0,0,0,0,14.27,0,0,0,0,0,0,0,0,0,0,2.9,0,0,0,0,0,0,0,0,0,0,0,0,0,0,0,0,0,0,0,0,0,4.76,0,0,0,0,0
272.2,59.01,4.81,10.69,0,0,0,0,17.85,0,0,0,0,0,0,0,0,0,0,2.96,0,0,0,0,0,0,0,0,0,0,0,0,0,0,0,0,0,0,0,0,0,4.68,0,0,0,0,0
255,58.27,4.49,10.71,0,0,0,0,17.66,0,0,0,0,0,0,0,0,0,0,3.99,0,0,0,0,0,0,0,0,0,0,0,0,0,0,0,0,0,0,0,0,0,4.88,0,0,0,0,0
242.5,56.69,4.9,12.55,0,0,0,0,15.91,0,0,0,0,0,0,0,0,0,0,5.17,0,0,0,0,0,0,0,0,0,0,0,0,0,0,0,0,0,0,0,0,0,4.78,0,0,0,0,0
263.3,57.36,4.47,10.7,0,0,0,0,17.62,0,0,0,0,0,0,0,0,0,0,5.15,0,0,0,0,0,0,0,0,0,0,0,0,0,0,0,0,0,0,0,0,0,4.7,0,0,0,0,0
290,56.68,4.93,12.53,0,0,0,0,18.12,0,0,0,0,0,0,0,0,0,0,2.87,0,0,0,0,0,0,0,0,0,0,0,0,0,0,0,0,0,0,0,0,0,4.87,0,0,0,0,0
280,57.51,5.12,12.49,0,0,0,0,18.03,0,0,0,0,0,0,0,0,0,0,1.97,0,0,0,0,0,0,0,0,0,0,0,0,0,0,0,0,0,0,0,0,0,4.88,0,0,0,0,0
285.6,54.12,6.64,14.71,0,0,0,0,17.61,0,0,0,0,0,0,0,0,0,0,3.97,0,0,0,0,0,0,0,0,0,0,0,0,0,0,0,0,0,0,0,0,0,2.95,0,0,0,0,0
297.5,52.98,6.29,15.29,0,0,0,0,19.1,0,0,0,0,0,0,0,0,0,0,3.4,0,0,0,0,0,0,0,0,0,0,0,0,0,0,0,0,0,0,0,0,0,2.94,0,0,0,0,0
284.1,54.15,7.78,15.47,0,0,0,0,17.27,0,0,0,0,0,0,0,0,0,0,3.75,0,0,0,0,0,0,0,0,0,0,0,0,0,0,0,0,0,0,0,0,0,1.58,0,0,0,0,0
280.8,53.91,7.08,14.8,0,0,0,0,17.73,0,0,0,0,0,0,0,0,0,0,3.89,0,0,0,0,0,0,0,0,0,0,0,0,0,0,0,0,0,0,0,0.14,0,2.45,0,0,0,0,0
238,69.8,0,9,5.1,0.5,0,5,8.7,1.7,0,0,0,0,0,0,0,0,0,0,0,0,0,0,0,0,0,0,0,0,0,0,0,0,0,0,0,0,0,0.2,0,0,0,0,0,0,0
174,0,0,0,0,0,7.8,0,0,0,0,24,0,0,0,0,0,0,0,0,0,0,0,0,0,0,0,0,0,0,0,0.3,0,0,0,0,0,0,0,0,42.8,0,20.3,0,0,0,4.8
175,0,0,0,0,0,0,0,0,0,0,30,0,0,0,0,0,0,0,0,0,0,0,0,0,0,0,0,0,0,0,3,0,0,0,0,0,0,0,0,40,0,20,0,0,0,7
182,0,0,0,0,0,5,0,0,0,0,30,0,0,0,0,0,0,0,0,0,0,0,0,0,0,0,0,0,0,0,0.5,0,0,0,0,0,0,0,0,39.5,0,20,0,0,0,5
178,0,0,0,0,0,3,0,0,0,0,30.5,0,0,0,0,0,0,0,0,0,0,0,0,0,0.3,0,0,0,0,0,0,0,0,0,0,0,0,0,0,38,5.7,17.5,0,0,0,5
180,0,0,0,0,0,0,0,0,0,0,31,0,0,0,0,0,0,0,0,0,0,0,0,0,0,0,0,0,0,0,2,0,0,0,0,0,0,0,0,41,0,21,0,0,0,5
191,0,0,0,0,0,0,0,0,0,0,33,0,0,0,0,0,0,0,0,0,0,0,0,0,0,0,0,0.5,0,0,2,0,0,0,0,0,0,0,0,39,0,20.5,0,0,0,5
196,0,0,0,0,0,5,0,0,0,0,35,0,0,0,0,0,0,0,0,0,0,0,0,0,0,0,0,0,0,0,0.5,0,0,0,0,0,0,0,0,37.5,0,20,0,0,0,2
205,0,0,0,0,0,3,0,0,0,0,39.5,0,0,0,0,0,0,0,0,0,0,0,0,0,0,0,0,0,0,0,0.5,0,0,0,0,0,0,0,0,35,0,21,0,0,0,1
198,0,0,0,0,0,0,0,0,0,0,40,0,0,0,0,0,0,0,0,0,0,0,0,0,0,0,0,0.5,0,0,0.5,0,0,0,0,0,0,0,0,35,0,21,0,0,0,3
202,0,0,0,0,0,0,0,0,0,0,43.5,0,0,0,0,0,0,0,0,0,0,0,0,0,0,0,0,1,0,0,0,0,0,0,0,0,0,0,0,29.5,0,23,0,0,0,3
210,0,0,0,0,0,3,0,0,0,0,45,0,0,0,0,0,0,0,0,0,0,0,0,0,0,0,0,0,0,0,0.5,0,0,0,0,0,0,0,0,28,0,22.5,0,0,0,1
208,0,0,0,0,0,0,0,0,0,0,45,0,0,0,0,0,0,0,0,0,0,0,0,0,0,0,0,0,0,0,1,0,0,0,0,0,0,0,0,30,0,23,0,0,0,1
245,0,0,4,0,0.1,0,0,23.1,24.1,0,0,0,0,0,0,0,0,0,0,0,0,0,0,0,0,0,0,0,0,0,0,0,0,0,0,0,0,0,0,0,48.7,0,0,0,0,0
200,0,0,6.1,0,0,0,0,24.3,22.3,0,0,0,0,0,0,0,0,0,0,0,0,0,0,0,0,0,0,0,0,0,0,0,0,0,0,0,0,0,0,0,47.3,0,0,0,0,0
285,0,0,0,0,9.1,0,0,17,17.3,0,0,0,0,0,0,0,0,0,0,0,0,0,0,0,0,0,0,0,0,0,0,0,0,0,0,0,0,0,0,0,56.6,0,0,0,0,0
225,0,0,4,0,10.8,0,0,17.9,18.5,0,0,0,0,0,0,0,0,0,0,0,0,0,0,0,0,0,0,0,0,0,0,0,0,0,0,0,0,0,0,0,48.8,0,0,0,0,0
173,0,0,8.1,0,10.4,0,0,18.2,18.8,0,0,0,0,0,0,0,0,0,0,0,0,0,0,0,0,0,0,0,0,0,0,0,0,0,0,0,0,0,0,0,44.5,0,0,0,0,0
250,0,0,0,0,16.2,0,0,14.2,13.3,0,0,0,0,0,0,0,0,0,0,0,0,0,0,0,0,0,0,0,0,0,0,0,0,0,0,0,0,0,0,0,56.3,0,0,0,0,0
190,0,0,3.5,0,21.7,0,0,10.3,14.8,0,0,0,0,0,0,0,0,0,0,0,0,0,0,0,0,0,0,0,0,0,0,0,0,0,0,0,0,0,0,0,49.7,0,0,0,0,0
185,59.7,0,0.87,0,0,0,19.22,0,0,0,0,0,0,0,0,0,0,0,19.4,0,0,0,0,0,0,0,0,0,0,0,0,0,0,0,0,0,0,0,0,0,0.81,0,0,0,0,0
175,68.17,0.5,10.69,0,0,0.41,1.16,0.56,0,0,0,0,0,0,0,0,0,0,14.93,0,0,0,0,0,0,0,0,0,0,0,0,0,0,2,0,0,1.58,0,0,0,0,0,0,0,0,0
243,67.8,0,10,0,0,0,3,15,0,0,0,0,0,0,0,0,0,0,4,0,0,0,0,0,0,0,0,0,0,0,0,0,0,0,0,0,0,0,0.2,0,0,0,0,0,0,0
260,53.61,4.06,14.42,0,0,0,0,17.96,0,0,0,0,0,0,0,0,0,0,4.08,0,0,0,0,0,0,0,0,0,0,0,0,0,0,0,0,0,0,0,0,0,5.87,0,0,0,0,0
291.5,56.37,5.01,12.59,0,0,0,0,19.09,0,0,0,0,0,0,0,0,0,0,1.9,0,0,0,0,0,0,0,0,0,0,0,0,0,0,0,0,0,0,0,0,0,5.04,0,0,0,0,0
289.2,52.76,6.32,15.21,0,0,0,0,18.83,0,0,0,0,0,0,0,0,0,0,3.94,0,0,0,0,0,0,0,0,0,0,0,0,0,0,0,0,0,0,0,0,0,2.94,0,0,0,0,0
282.6,52.69,6.39,15.76,0,0,0,0,18.79,0,0,0,0,0,0,0,0,0,0,3.37,0,0,0,0,0,0,0,0,0,0,0,0,0,0,0,0,0,0,0,0,0,3,0,0,0,0,0
283,53.93,7.17,15.19,0,0,0,0,17.81,0,0,0,0,0,0,0,0,0,0,3.46,0,0,0,0,0,0,0,0,0,0,0,0,0,0,0,0,0,0,0,0,0,2.44,0,0,0,0,0
210,0,0,58,0,42,0,0,0,0,0,0,0,0,0,0,0,0,0,0,0,0,0,0,0,0,0,0,0,0,0,0,0,0,0,0,0,0,0,0,0,0,0,0,0,0,0
260,0,0,58,0,31.5,0,0,0,0,0,0,0,0,0,0,0,0,0,0,10.5,0,0,0,0,0,0,0,0,0,0,0,0,0,0,0,0,0,0,0,0,0,0,0,0,0,0
285,0,0,58,0,21,0,0,0,0,0,0,0,0,0,0,0,0,0,0,21,0,0,0,0,0,0,0,0,0,0,0,0,0,0,0,0,0,0,0,0,0,0,0,0,0,0
272,0,0,58,0,10.5,0,0,0,0,0,0,0,0,0,0,0,0,0,0,31.5,0,0,0,0,0,0,0,0,0,0,0,0,0,0,0,0,0,0,0,0,0,0,0,0,0,0
200,0,0,58,0,0,0,0,0,0,0,0,0,0,0,0,0,0,0,0,42,0,0,0,0,0,0,0,0,0,0,0,0,0,0,0,0,0,0,0,0,0,0,0,0,0,0
172,0,0,0,0,0,0,0,2,0,0,38,0,0,0,0,0,0,0,0,0,0,0,0,0,0,0,0,0,0,0,0,0,0,0,0,0,0,0,0,30,24,3,3,0,0,0
177,0,0,0,0,0,0,0,0,0,0,5,0,0,0,0,0,0,0,10,0,0,0,0,0,0,0,0,0,0,0,0,0,0,0,0,0,0,0,0,22,18,45,0,0,0,0
167,0,0,0,0,0,0,0,0,0,0,6,0,0,0,0,0,0,0,10,0,0,0,0,0,0,0,0,0,0,0,0,0,0,0,0,0,0,0,0,25,21,35,0,0,0,3
169,46.5,0,2.4,0,26.8,0,0,21,0,0,0,0,0,0,0,0,0,0,0,0,0,0,0,0,0,0,0,0,0,0,0,0,0,0,0,0,0,0,0,0,3.3,0,0,0,0,0
182,0,0,0,0,0,0,0,10,0,0,0,0,0,0,0,0,0,0,25,0,0,0,0,0,0,0,0,0,0,0,0,0,0,0,0,0,0,0,0,65,0,0,0,0,0,0
214.5,0,0,0,0,0,0,0,15,0,0,0,0,0,0,0,0,0,0,30,0,0,0,0,0,0,0,0,0,0,0,0,0,0,0,0,0,0,0,0,55,0,0,0,0,0,0
178.2,0,15,0,0,0,0,0,10,0,0,0,0,0,0,0,0,0,0,30,0,0,0,0,0,0,0,0,0,0,0,0,0,0,0,0,0,0,0,0,45,0,0,0,0,0,0
248,64.5,8.93,12.08,0,0,0,3.44,8.74,0.49,0,0,0,0,0,0,0,0,0,0,0,0,0,0,0,0.74,0,0,0,0,0,0,0,0,0.98,0,0,0,0,0.1,0,0,0,0,0,0,0
268,62.35,5.11,13.6,1.96,0,0,3.63,10.6,0.44,0,0,0,0,0,0,0,0,0,0.49,0,0,0,0,0,0.74,0,0,0,0,0,0,0,0,0.98,0,0,0,0,0.1,0,0,0,0,0,0,0
167,10,0,0,0,0,0,0,30,0,0,0,0,0,0,0,0,0,0,0,0,0,0,0,0,0,0,0,0,0,0,0,0,0,0,0,0,0,0,0,0,60,0,0,0,0,0
187,78.64,0,0,0,0.15,0,0,0,8.49,0,0,0,0,0,0,0,0,0,0,0,0,12.28,0,0,0.42,0,0,0,0,0,0,0,0,0.02,0,0,0,0,0,0,0,0,0,0,0,0
178,0,0,0,0,0,3.2,0,0,0,0,30.8,0,0,0,0,0,0,0,0,0,0,0,0,0,0,0,0,0,0,0,0,0,0,0,0,0,0,0,0,37.7,5.8,17.6,0,0,0,4.9
173,0,0,0,0,0,7.81,0,0,0,0,23.92,0,0,0,0,0,0,0,0,0,0,0,0,0,0,0,0,0,0,0,0.3,0,0,0,0,0,0,0,0,42.85,0,20.32,0,0,0,4.8
176,0,0,0,0,0,0,0,0,0,0,31,0,0,0,0,0,0,0,2,0,0,0,0,0,0,0,0,1,0,0,2,0,0,0,0,0,0,0,0,38,0,21,0,0,0,5
165,0,0,0,0,0,5,0,0,6,0,20,0,0,0,0,0,0,0,0,0,0,0,0,0,0,0,0,0,0,0,2,0,0,0,0,0,0,0,0,40,0,22,0,0,0,5
165,0,0,1,0,0,0,0,0,3,0,25,0,0,0,0,0,0,0,0,0,0,0,0,0,3,0,0,0,0,0,0,0,0,0,0,0,0,0,0,40,0,21,0,0,0,7
170,0,0,0.5,0,0,0,0,0,3,0,25,0,0,0,0,0,0,0,0,0,0,0,0,0,3,0,0,0,0,0,0.5,0,0,0,0,0,0,0,0,40,0,21,0,0,0,7
190,0,0,0,0,0,0,0,0,0,0,30,0,0,0,0,0,0,0,0,0,0,0,0,0,0,0,0,0,0,0,0,0,0,0,0,0,0,0,0,45,0,0,0,0,25,0
196,0,0,0,0,0,0,0,0,0,0,16,0,0,0,0,0,0,7,0,0,0,0,0,0,0,0,0,0,0,0,0,0,0,0,0,0,0,0,0,42,0,0,0,0,35,0
199,0,0,0,0,0,0,0,0,0,0,32,0,0,0,0,0,0,3,0,0,0,0,0,0,0,0,0,0,0,0,0,0,0,0,0,0,0,0,0,55,0,0,0,0,10,0
198,0,0,0,0,0,0,0,0,0,0,15,0,0,0,0,0,0,1,0,0,0,0,0,0,0,0,0,0,0,0,0,0,0,0,0,0,0,0,0,29,0,0,0,0,55,0
186,0,0,0,0,0,0,0,0,0,0,30,0,0,0,0,0,0,6,0,0,0,0,0,0,0,0,0,0,0,0,0,0,0,5,0,0,0,0,0,29,0,0,0,0,30,0
171,0,0,0,0,0,0,0,0,0,0,31,0,0,0,0,0,0,2,0,0,0,0,0,0,0,0,0,0,0,0,0,0,0,0,0,0,0,0,0,33,4,0,0,0,30,0
168,0,0,0.8,0,0,5.5,0,0,13.5,0,0,0,0,0,0,0,0,0,0,0,0,0,0,0,5,0,0,0,0,0,0.7,0,0,0,0,0,0,0,0,35.5,0,35.5,0,0,0,3.5
168,0,0,0.8,0,0,5,0,0,14,0,0,0,0,0,0,0,0,0,0,0,0,0,0,0,3,0,0,0,0,0,0.7,0,0,0,0,0,0,0,0,33,0,40,0,0,0,3.5
177,0,0,1,0,0,5,0,0,17,0,0,0,0,0,0,0,0,0,0,0,0,0,0,0,3,0,0,0,0,0,1,0,0,0,0,0,0,0.5,0,30,0,39,0,0,0,3.5
175,0,0,1,0,0,5,0,0,17,0,0,0,0,0,0,0,0,0,0,0,0,0,0,0,5,0,0,1,0,0,1,0,0,0,0,0,0,0,0,30,0,37,0,0,0,3
165,0,0,0.5,0,0,5,0,17.5,0,0,0,0,0,0,0,0,0,0,0,0,0,0,0,0,5,0,0,0,0,0,1,0,0,0,0,0,0,0,0,30,0,38,0,0,0,3
174,0,0,1,0,0,4.5,20,0,0,0,0,0,0,0,0,0,0,0,0,0,0,0,0,0,3.5,0,0,0,0,0,0.5,0,0,0,0,0,0,0,0,28,0,39,0,0,0,3.5
194,0,0,1,0,0,4.5,0,0,20,0,0,0,0,0,0,0,0,0,0,0,0,0,0,0,3.5,0,0,0,0,0,0.5,0,0,0,0,0,0,0,0,28,0,39,0,0,0,3.5
171,0,0,1,0,0,4.5,23,0,0,0,0,0,0,0,0,0,0,0,0,0,0,0,0,0,4,0,0,0,0,0,0.5,0,0,0,0,0,0,0,0,26.5,0,37,0,0,0,3.5
191,0,0,1,0,0,4.5,0,23,0,0,0,0,0,0,0,0,0,0,0,0,0,0,0,0,4,0,0,0,0,0,0.5,0,0,0,0,0,0,0,0,26.5,0,37,0,0,0,3.5
177,0,0,0.5,0,0,5,25,0,0,0,0,0,0,0,0,0,0,0,0,0,0,0,0,0,4.5,0,0,0,0,0,1,0,0,0,0,0,0,0,0,26,0,34,0,0,0,4
194,0,0,1,0,0,6.5,0,0,26,0,0,0,0,0,0,0,0,0,0,0,0,0,0,0,4.5,0,0,0.5,0,0,0.5,0,0,0,0,0,0,0,0,25,0,30.5,0,0,0,5.5
178,0,0,1,0,0,5,27,0,0,0,0,0,0,0,0,0,0,0,0,0,0,0,0,0,5,0,0,0.5,0,0,0.5,0,0,0,0,0,0,0,0,25,0,32,0,0,0,4
171,0,0,0,0,0,0,5,0,5,0,0,0,0,0,0,0,0,0,0,0,0,0,0,0,0,0,0,0,0,0,0,0,0,5,0,0,0,0,0,45,0,0,0,0,40,0
